Repository: Ketankham/chatbot-meta-books

File: callister-book.txt (part 2 of 65)
 α =  lattice parameter: unit cell y–z 
interaxial angle (3.7)
 α, 𝛽, 𝛾 = phase designations
 α
l =  linear coefficient of thermal 
expansion (19.3)
 𝛽 =  lattice parameter: unit cell x–z 
interaxial angle (3.7)
 𝛾 =  lattice parameter: unit cell x–y 
interaxial angle (3.7)
 𝛾 = shear strain (6.2)
 ∆ =  precedes the symbol of a pa-
rameter to denote finite change
 ε  = engineering strain (6.2)
 ε = dielectric permittivity (18.18)
List of Symbols  •   xxi
 εr =  dielectric constant or relative 
permittivity (18.18)
 ε·
S = steady-state creep rate (8.12)
 εT  = true strain (6.7)
 η = viscosity (12.10)
 η = overvoltage (17 .4)
 2 θ = Bragg diffraction angle (3.16)
 θD = Debye temperature (19.2)
 λ =  wavelength of electromagnetic 
radiation (3.16)
 μ = magnetic permeability (20.2)
 μB = Bohr magneton (20.2)
 μr =  relative magnetic permeability 
(20.2)
 μe = electron mobility (18.7)
 μh = hole mobility (18.10)
 ν = Poisson’s ratio (6.5)
 ν =  frequency of electromagnetic 
radiation (21.2)
 ρ = density (3.5)
 ρ = electrical resistivity (18.2)
 ρt =  radius of curvature at the tip of 
a crack (8.5)
 σ =  engineering stress, tensile or 
compressive (6.2)
 σ  = electrical conductivity (18.3)
 σ* =  longitudinal strength (compos-
ite) (16.5)
 σc =  critical stress for crack propa-
gation (8.5)
 σfs = flexural strength (12.9)
 σm = maximum stress (8.5)
 σm = mean stress (8.7) σʹm =  stress in matrix at composite 
failure (16.5)
 σT  = true stress (6.7)
 σw = safe or working stress (6.12)
 σy = yield strength (6.6)
 τ = shear stress (6.2)
 τc =  fiber–matrix bond strength/
matrix shear yield strength (16.4)
 τ
crss =  critical resolved shear stress 
(7 .5)
  χm =  magnetic susceptibility 
(20.2)
Subscripts
 c  = composite
 cd =  discontinuous fibrous 
composite
 cl =  longitudinal direction (aligned 
fibrous composite)
 ct =  transverse direction (aligned 
fibrous composite)
 f  = final
 f  = at fracture
 f  = fiber
 i  = instantaneous
 m  = matrix
 m , max = maximum
 min = minimum
 0 = original
 0 = at equilibrium
 0 = in a vacuum
  •  1Chapter 1  Introduction
A  familiar item fabricated from three different material types is the 
beverage container. Beverages are marketed in aluminum (metal) cans 
(top), glass (ceramic) bottles (center), and plastic (polymer) bottles (bottom).© blickwinkel/Alamy© iStockphoto/Mark Oleksiy© iStockphoto/Jill Chen
© iStockphoto/Mark Oleksiy
© blickwinkel/Alamy
Learning Objectives
After studying this chapter, you should be able to do the following:
1.  List six different property classifications of 
materials that determine their applicability.
2.  Cite the four components that are involved in the design, production, and utilization of materials, and briefly describe the interrelationships between these components.
3.  Cite three criteria that are important in the materials selection process.4. (a)  List the three primary classifications 
of solid materials, and then cite the distinctive chemical feature of each.
(b)  Note the four types of advanced materials 
and, for each, its distinctive feature(s).
5. (a) Briefly define smart material/system.
(b)  Briefly explain the concept of nanotechnology 
as it applies to materials.
Please take a few moments and reflect on what your life would be like without all of 
the materials that exist in our modern world. Believe it or not, without these materials we wouldn’t have automobiles, cell phones, the internet, airplanes, nice homes and their furnishings, stylish clothes, nutritious (also “junk”) food, refrigerators, televisions, computers . . . (and the list goes on). Virtually every segment of our everyday lives is influenced to one degree or another by materials. Without them our existence would be much like that of our Stone Age ancestors.
Historically, the development and advancement of societies have been intimately 
tied to the members’ ability to produce and manipulate materials to fill their needs. In fact, early civilizations have been designated by the level of their materials development (Stone Age, Bronze Age, Iron Age).
1
The earliest humans had access to only a very limited number of materials, those that 
occur naturally: stone, wood, clay, skins, and so on. With time, they discovered techniques for producing materials that had properties superior to those of the natural ones; these new materials included pottery and various metals. Furthermore, it was discovered that the properties of a material could be altered by heat treatments and by the addition of other substances. At this point, materials utilization was totally a selection process that involved deciding from a given, rather limited set of materials, the one best suited for an application by virtue of its characteristics. It was not until relatively recent times that scientists came to understand the relationships between the structural elements of materials and their proper-ties. This knowledge, acquired over approximately the past 100 years, has empowered them to fashion, to a large degree, the characteristics of materials. Thus, tens of thousands of dif-ferent materials have evolved with rather specialized characteristics that meet the needs of our modern and complex society, including metals, plastics, glasses, and fibers.
The development of many technologies that make our existence so comfortable 
has been intimately associated with the accessibility of suitable materials. An advance-ment in the understanding of a material type is often the forerunner to the stepwise progression of a technology. For example, automobiles would not have been possible without the availability of inexpensive steel or some other comparable substitute. In the contemporary era, sophisticated electronic devices rely on components that are made from what are called semiconducting materials.1.1 HISTORICAL PERSPECTIVE
1The approximate dates for the beginnings of the Stone, Bronze, and Iron ages are 2.5 million bc, 3500 bc, and 
1000 bc, respectively.
2  •  
1.2 Materials Science and Engineering  •   3
Sometimes it is useful to subdivide the discipline of materials science and engineering 
into materials science and materials engineering subdisciplines. Strictly speaking, materials 
science involves investigating the relationships that exist between the structures and properties of materials (i.e., why materials have their properties). In contrast, materials engineering involves, on the basis of these structure–property correlations, designing or engineering the structure of a material to produce a predetermined set of properties. From a functional perspective, the role of a materials scientist is to develop or synthesize new materials, whereas a materials engineer is called upon to create new products or systems using existing materials and/or to develop techniques for processing materials. Most graduates in materials programs are trained to be both materials scientists and 
materials engineers.
Structure is, at this point, a nebulous term that deserves some explanation. In brief, 
the structure of a material usually relates to the arrangement of its internal components. Structural elements may be classified on the basis of size and in this regard there are several levels:
 • Subatomic structure—involves electrons within the individual atoms, their energies 
and interactions with the nuclei.
 • Atomic structure—relates to the organization of atoms to yield molecules or crystals.
 • Nanostructure—deals with aggregates of atoms that form particles (nanoparticles) 
that have nanoscale dimensions (less that about 100 nm).
 • Microstructure—those structural elements that are subject to direct observation using 
some type of microscope (structural features having dimensions between 100 nm 
and several millimeters).
 • Macrostructure—structural elements that may be viewed with the naked eye (with 
scale range between several millimeters and on the order of a meter).
Atomic structure, nanostructure, and microstructure of materials are investigated using microscopic techniques discussed in Section 4.10.
The notion of property deserves elaboration. While in service use, all materials are 
exposed to external stimuli that evoke some types of responses. For example, a speci-men subjected to forces experiences deformation, or a polished metal surface reflects light. A property is a material trait in terms of the kind and magnitude of response to a specific imposed stimulus. Generally, definitions of properties are made independent of material shape and size.
Virtually all important properties of solid materials may be grouped into six differ-
ent categories: mechanical, electrical, thermal, magnetic, optical, and deteriorative. For each, there is a characteristic type of stimulus capable of provoking different responses. These are noted as follows:
 • Mechanical properties—relate deformation to an applied load or force; examples 
include elastic modulus (stiffness), strength, and resistance to fracture.
 • Electrical properties—the stimulus is an applied electric fi  eld; typical properties in-
clude electrical conductivity and dielectric constant.
 • Thermal properties—are related to changes in temperature or temperature gradients 
across a material; examples of thermal behavior include thermal expansion and heat 
capacity.
 • Magnetic properties—the responses of a material to the application of a magnetic 
fi eld; common magnetic properties include magnetic susceptibility and magnetization.
 • Optical properties—the stimulus is electromagnetic or light radiation; index of re-
fraction and refl  ectivity are representative optical properties.1.2 MATERIALS SCIENCE AND ENGINEERING
4  •  Chapter 1  /  Introduction
 • Deteriorative characteristics—relate to the chemical reactivity of materials; for 
example, corrosion resistance of metals.
The chapters that follow discuss properties that fall within each of these six classifications.
In addition to structure and properties, two other important components are in-
volved in the science and engineering of materials—namely, processing and performance. 
With regard to the relationships of these four components, the structure of a material depends on how it is processed. Furthermore, a material’s performance is a function of its properties.
We present an example of these processing-structure-properties-performance 
principles in Figure 1.1, a photograph showing three thin disk specimens placed over some printed matter. It is obvious that the optical properties (i.e., the light transmit-tance) of each of the three materials are different; the one on the left is transparent (i.e., virtually all of the reflected light from the printed page passes through it), whereas the disks in the center and on the right are, respectively, translucent and opaque. All of these specimens are of the same material, aluminum oxide, but the leftmost one is what we call a single crystal —that is, has a high degree of perfection—which gives rise to its 
transparency. The center one is composed of numerous and very small single crystals that are all connected; the boundaries between these small crystals scatter a portion of the light reflected from the printed page, which makes this material optically translu-cent. Finally, the specimen on the right is composed not only of many small, intercon-nected crystals, but also of a large number of very small pores or void spaces. These pores scatter the reflected light to a greater degree than the crystal boundaries and render this material opaque. Thus, the structures of these three specimens are different 
in terms of crystal boundaries and pores, which affect the optical transmittance proper-ties. Furthermore, each material was produced using a different processing technique. If optical transmitt ance is an important parameter relative to the ultimate in-service 
application, the performance of each material will be different.
This interrelationship among processing, structure, properties, and performance 
of materials may be depicted in linear fashion as in the schematic illustration shown in Figure 1.2. The model represented by this diagram has been called by some the central 
paradigm of materials science and engineering or sometimes just the materials paradigm. 
(The term “paradigm” means a model or set of ideas.) This paradigm, formulated in the 
1990s is, in essence, the core of the discipline of materials science and engineering. It describes the protocol for selecting and designing materials for specific and well-defined Figure 1.1  Three thin disk specimens of 
aluminum oxide that have been placed over a 
printed page in order to demonstrate their differences in light-transmittance characteristics. The disk on the left is transparent (i.e., virtually all light that is reflected from the page passes through it), whereas the one in the center is translucent (meaning that some of this reflected light is transmitted through the disk). The disk on the right is opaque —that is, none of the light 
passes through it. These differences in optical properties are a consequence of differences in structure of these materials, which have resulted from the way the materials were processed.
William D. Callister Jr./ Specimen preparation, 
P.A. Lessing
1.3 Why Study Materials Science and Engineering?   •  5
Why do engineers and scientists study materials? Simply, because things engineers design 
are made of materials. Many an applied scientist or engineer (e.g., mechanical, civil, chemi-cal, electrical), is at one time or another exposed to a design problem involving materials—for example, a transmission gear, the superstructure for a building, an oil refinery com-ponent, or an integrated circuit chip. Of course, materials scientists and engineers are specialists who are totally involved in the investigation and design of materials.
Many times, an engineer has the option of selecting a best material from the 
thousands available. The final decision is normally based on several criteria. First, the in-service conditions must be characterized, for these dictate the properties required of the material. Only on rare occasions does a material possess the optimum or ideal com-bination of properties. Thus, it may be necessary to trade one characteristic for another. The classic example involves strength and ductility; normally, a material having a high strength has only a limited ductility. In such cases, a reasonable compromise between two or more properties may be necessary.
A second selection consideration is any deterioration of material properties that 
may occur during service operation. For example, significant reductions in mechanical strength may result from exposure to elevated temperatures or corrosive environments.
Finally, probably the overriding consideration is that of economics: What will the fin-
ished product cost? A material may be found that has the optimum set of properties but is prohibitively expensive. Here again, some compromise is inevitable. The cost of a finished piece also includes any expense incurred during fabrication to produce the desired shape.
The more familiar an engineer or scientist is with the various characteristics and 
structure–property relationships, as well as the processing techniques of materials, the more proficient and confident he or she will be in making judicious materials choices based on these criteria.1.3  WHY STUDY MATERIALS SCIENCE 
AND ENGINEERING?Figure 1.2  The four components of the discipline of materials science and 
engineering and their interrelationship.Processing Structure Properties Performance
applications, and has had a profound influence on the field of materials.2 Previous to this 
time the materials science/engineering approach was to design components and systems 
using the existing palette of materials. The significance of this new paradigm is reflected in the following quotation: “. . . whenever a material is being created, developed, or produced, the properties or phenomena the material exhibits are of central concern. Experience shows that the properties and phenomena associated with a material are intimately related to its composition and structure at all levels, including which atoms are present and how the atoms are arranged in the material, and that this structure is the result of synthesis and processing.”
3
Throughout this text, we draw attention to the relationships among these four com-
ponents in terms of the design, production, and utilization of materials.
2This paradigm has recently been updated to include the component of material sustainability in the “Modified 
Paradigm of Materials Science and Engineering,” as represented by the following diagram:
Processing → Structure → Properties → Performance → Reuse/Recyclability
3“Materials Science and Engineering for the 1990s,” p. 27 , National Academies Press, Washington, DC, 1998.
6  •  Chapter 1  /  Introduction
Figure 1.3  The Liberty ship S.S. Schenectady, which, in 1943, failed 
before leaving the shipyard.
(Reprinted with permission of Earl R. Parker, Brittle Behavior of Engineering 
Structures, National Academy of Sciences, National Research Council, John Wiley & Sons, New York, 1957.)Liberty Ship FailuresCASE STUDY 1 . 1
The following case study illustrates one role that 
materials scientists and engineers are called 
upon to assume in the area of materials performance: analyze mechanical failures, determine their causes, and then propose appropriate measures to guard against future incidents.
The failure of many of the World War II Liberty 
ships
4 is a well-known and dramatic example of the 
brittle fracture of steel that was thought to be ductile.5 
Some of the early ships experienced structural dam-age when cracks developed in their decks and hulls. Three of them catastrophically split in half when cracks formed, grew to critical lengths, and then rapidly propagated completely around the ships’ girths. Figure 1.3 shows one of the ships that fractured the day after it was launched.
Subsequent investigations concluded one or more 
of the following factors contributed to each failure:
6
•  When some normally ductile metal alloys are 
cooled to relatively low temperatures, they be-come susceptible to brittle fracture—that is, they experience a ductile-to-brittle transition upon cooling through a critical range of temperatures. 
4During World War II, 2,710 Liberty cargo ships were mass-produced by the United States to supply food and 
materials to the combatants in Europe.
5Ductile metals fail after relatively large degrees of permanent deformation; however, very little if any permanent 
deformation accompanies the fracture of brittle materials. Brittle fractures can occur very suddenly as cracks spread 
rapidly; crack propagation is normally much slower in ductile materials, and the eventual fracture takes longer. For these reasons, the ductile mode of fracture is usually preferred. Ductile and brittle fractures are discussed in Sections 8.3 and 8.4.
6Sections 8.2 through 8.6 discuss various aspects of failure. 
1.4 Classification of Materials  •   7
9The term metal alloy refers to a metallic substance that is composed of two or more elements.Solid materials have been conveniently grouped into three basic categories: metals, 
ceramics, and polymers, a scheme based primarily on chemical makeup and atomic structure. Most materials fall into one distinct grouping or another. In addition, there are the composites that are engineered combinations of two or more different materials. A brief explanation of these material classifications and representative characteristics is offered next. Another category is advanced materials—those used in high-technology applications, such as semiconductors, biomaterials, smart materials, and nanoengi-neered materials; these are discussed in Section 1.5.
Metals
Metals are composed of one or more metallic elements (e.g., iron, aluminum, copper, titanium, gold, nickel), and often also nonmetallic elements (e.g., carbon, nitrogen, oxygen) in relatively small amounts.
9 Atoms in metals and their alloys are arranged in a 1.4 CLASSIFICATION OF MATERIALSThese Liberty ships were constructed of steel that experienced a ductile-to-brittle transition. Some of them were deployed to the frigid North Atlantic, where the once ductile metal experienced brittle fracture when temperatures dropped to below the transition temperature.
7
•  The corner of each hatch (i.e., door) was square; 
these corners acted as points of stress concentra-tion where cracks can form.
•  German U-boats were sinking cargo ships faster 
than they could be replaced using existing con-struction techniques. Consequently, it became necessary to revolutionize construction methods to build cargo ships faster and in greater numbers. This was accomplished using prefabricated steel sheets that were assembled by welding rather than by the traditional time-consuming riveting. Unfortunately, cracks in welded structures may propagate unimpeded for large distances, which can lead to catastrophic failure. However, when structures are riveted, a crack ceases to propagate once it reaches the edge of a steel sheet.
•  Weld defects and discontinuities (i.e., sites where 
cracks can form) were introduced by inexperi-enced operators.Remedial measures taken to correct these prob-
lems included the following:
•  Lowering the ductile-to-brittle temperature of 
the steel to an acceptable level by improving steel quality (e.g., reducing sulfur and phosphorus im-purity contents).
•  Rounding off hatch corners by welding a curved 
reinforcement strip on each corner.
8
•  Installing crack-arresting devices such as riveted 
straps and strong weld seams to stop propagating cracks.
•  Improving welding practices and establishing weld-
ing codes.
In spite of these failures, the Liberty ship pro-
gram was considered a success for several reasons, the primary reason being that ships that survived failure were able to supply Allied Forces in the theater of operations and in all likelihood shortened the war. In addition, structural steels were developed with vastly improved resistances to catastrophic brit-tle fractures. Detailed analyses of these failures ad-vanced the understanding of crack formation and growth, which ultimately evolved into the discipline of fracture mechanics.
7This ductile-to-brittle transition phenomenon, as well as techniques that are used to measure and raise the critical 
temperature range, are discussed in Section 8.6.
8The reader may note that corners of windows and doors for all of today’s marine and aircraft structures are 
rounded.
Tutorial Video:
What Are the 
Different Classes 
of Materials?
8  •  Chapter 1  /  Introduction
Density (g/cm3) (logarithmic scale)40
20
10
8
6
4
2
1.0
0.8
0.6
0.20.4
0.1Metals
Platinum
Silver
Copper
Iron/Steel
Titanium
Aluminum
MagnesiumComposites
GFRC
CFRC
WoodsPolymers
PTFE
PVC
PS
PE
RubberZrO2
Al2O3
SiC,Si3N4
Glass
ConcreteCeramicsFigure 1.4
Bar chart of room-
temperature density 
values for various 
metals, ceramics, 
polymers, and 
 composite materials.
very orderly manner (as discussed in Chapter 3) and are relatively dense in comparison 
to the ceramics and polymers (Figure 1.4). With regard to mechanical characteristics, these materials are relatively stiff (Figure 1.5) and strong (Figure 1.6), yet are ductile (i.e., capable of large amounts of deformation without fracture), and are resistant to fracture (Figure 1.7), which accounts for their widespread use in structural applications. Metallic materials have large numbers of nonlocalized electrons—that is, these electrons are not bound to particular atoms. Many properties of metals are directly attributable to these electrons. For example, metals are extremely good conductors of electricity (Figure 1.8) and heat, and are not transparent to visible light; a polished metal surface has a lustrous appearance. In addition, some of the metals (i.e., Fe, Co, and Ni) have desirable magnetic properties.
Tutorial Video:
Metals
Figure 1.5
Bar chart of room-
temperature stiffness 
(i.e., elastic modulus) 
values for various 
metals, ceramics, 
polymers, and 
 composite materials. 10
1.0
0.11001000
0.01
0.001Stiffness [elastic (or Young’s) modulus (in units of
gigapascals)] (logarithmic scale) Composites
GFRCCFRC
WoodsPolymers
PVC
 PTFE
 PE
RubbersPS, NylonMetals
Tungsten
Iron/Steel
Aluminum
MagnesiumTitaniumCeramics
SiC
AI2O3
Si3N4
ZrO2
Glass
Concrete
1.4 Classification of Materials  •   9 Strength (tensile strength, in units of
megapascals) (logarithmic scale)1000
100
10Nylon
PS
PEPVC
PTFEPolymersSteel
alloys
GoldAluminumalloysCu,Ti
alloysMetals
CFRC
GFRCComposites
WoodsGlassSi3N4
SiCCeramics
Al2O3Figure 1.6
Bar chart of room-
temperature strength 
(i.e., tensile strength) 
values for various 
metals, ceramics,
 polymers, and 
 composite materials.
100
10
1.0
0.1Composites
GFRC CFRC
WoodNylonPolymers
Polystyrene
Polyethylene 
Polyester Al2O3
SiCSi3N4
Glass
ConcreteCeramicsMetals
Steel
alloys
Titanium
alloys
AluminumalloysResistance to fracture (fracture toughness,
in units of MPa m) (logarithmic scale)Figure 1.7
Bar chart of 
room-temperature 
resistance to fracture 
(i.e., fracture tough-
ness) for various 
metals, ceramics, 
polymers, and 
composite materials.
(Reprinted from 
Engineering Materials 1: 
An Introduction to 
Properties, Applications 
and Design, third 
edition, M. F. Ashby and 
D. R. H. Jones, pages 177 
and 178. Copyright 2005, 
with permission from 
Elsevier.)Figure 1.9 shows several common and familiar objects that are made of metallic materials. 
Furthermore, the types and applications of metals and their alloys are discussed in Chapter 11.
Ceramics
Ceramics are compounds between metallic and nonmetallic elements; they are most fre-
quently oxides, nitrides, and carbides. For example, common ceramic materials include aluminum oxide (or alumina, Al
2O3), silicon dioxide (or silica, SiO2), silicon carbide (SiC), 
silicon nitride (Si3N4), and, in addition, what some refer to as the traditional ceramics —those 
composed of clay minerals (e.g., porcelain), as well as cement and glass. With regard to me-chanical behavior, ceramic materials are relatively stiff and strong—stiffnesses and strengths are comparable to those of the metals (Figures 1.5 and 1.6). In addition, they are typically very hard. Historically, ceramics have exhibited extreme brittleness (lack of ductility) and are highly susceptible to fracture (Figure 1.7). However, newer ceramics are being engineered to have improved resistance to fracture; these materials are used for cookware, cutlery, and even automobile engine parts. Furthermore, ceramic materials are typically insulative to the 
Tutorial Video:
Ceramics
10  •   Chapter 1  /  Introduction
Electrical conductivity (in units of reciprocal
ohm-meters) (logarithmic scale)108
104
1
10–1210–810–4
10–16
10–20Ceramics PolymersSemiconductorsMetals Figure 1.8
Bar chart of room-
temperature 
electrical 
conductivity ranges 
for metals, ceramics, 
polymers, and 
semiconducting 
materials.
Figure 1.9  Familiar objects made of 
metals and metal alloys (from left to right): 
silverware (fork and knife), scissors, coins, a gear, a wedding ring, and a nut and bolt.
passage of heat and electricity (i.e., have low electrical conductivities, Figure 1.8) and are 
more resistant to high temperatures and harsh environments than are metals and polymers. With regard to optical characteristics, ceramics may be transparent, translucent, or opaque (Figure 1.1), and some of the oxide ceramics (e.g., Fe
3O4) exhibit magnetic behavior.
Several common ceramic objects are shown in Figure 1.10. The characteristics, 
types, and applications of this class of materials are also discussed in Chapters 12 and 13.
Polymers
Polymers include the familiar plastic and rubber materials. Many of them are organic compounds that are chemically based on carbon, hydrogen, and other nonmetallic ele-ments (i.e., O, N, and Si). Furthermore, they have very large molecular structures, often chainlike in nature, that often have a backbone of carbon atoms. Some common and familiar polymers are polyethylene (PE), nylon, poly(vinyl chloride) (PVC), polycar-bonate (PC), polystyrene (PS), and silicone rubber. These materials typically have low densities (Figure 1.4), whereas their mechanical characteristics are generally dissimilar to those of the metallic and ceramic materials—they are not as stiff or strong as these © William D. Callister, Jr.
1.4 Classification of Materials  •   11
other material types (Figures 1.5 and 1.6). However, on the basis of their low densities, 
many times their stiffnesses and strengths on a per-mass basis are comparable to those of the metals and ceramics. In addition, many of the polymers are extremely ductile and pliable (i.e., plastic), which means they are easily formed into complex shapes. In general, they are relatively inert chemically and unreactive in a large number of en-vironments. Furthermore, they have low electrical conductivities (Figure 1.8) and are nonmagnetic. One major drawback to the polymers is their tendency to soften and/or decompose at modest temperatures, which, in some instances, limits their use.
Figure 1.11 shows several articles made of polymers that are familiar to the reader. 
Chapters 14 and 15 are devoted to discussions of the structures, properties, applications, and processing of polymeric materials.
Tutorial Video:
Polymers
Figure 1.10  Common objects made of 
ceramic materials: scissors, a china teacup, a 
building brick, a floor tile, and a glass vase.
Figure 1.11  Several common objects 
made of polymeric materials: plastic tableware (spoon, fork, and knife), billiard balls, a bicycle helmet, two dice, a lawn mower wheel (plastic hub and rubber tire), and a plastic milk carton.
© William D. Callister, Jr. © William D. Callister, Jr.
12  •   Chapter 1  /  Introduction
Carbonated Beverage ContainersCASE STUDY 1 . 2
One common item that presents some interesting 
material property requirements is the container 
for carbonated beverages. The material used for this application must satisfy the following constraints: (1) provide a barrier to the passage of carbon dioxide, which is under pressure in the container; (2) be non-toxic, unreactive with the beverage, and, preferably, recyclable; (3) be relatively strong and capable of surviving a drop from a height of several feet when containing the beverage; (4) be inexpensive, includ-ing the cost to fabricate the final shape; (5) if opti-cally transparent, retain its optical clarity; and (6) be capable of being produced in different colors and/or adorned with decorative labels.
All three of the basic material types—metal 
(aluminum), ceramic (glass), and polymer (polyes-ter plastic)—are used for carbonated beverage con-tainers (per the chapter-opening photographs). All of these materials are nontoxic and unreactive with beverages. In addition, each material has its pros and cons. For example, the aluminum alloy is relatively strong (but easily dented), is a very good barrier to the diffusion of carbon dioxide, is easily recycled, cools beverages rapidly, and allows labels to be painted onto its surface. However, the cans are op-tically opaque and relatively expensive to produce. Glass is impervious to the passage of carbon dioxide, is a relatively inexpensive material, and may be recy-cled, but it cracks and fractures easily, and glass bot-tles are relatively heavy. Whereas plastic is relatively strong, may be made optically transparent, is inex-pensive and lightweight, and is recyclable, it is not as impervious to the passage of carbon dioxide as aluminum and glass. For example, you may have no-ticed that beverages in aluminum and glass contain-ers retain their carbonization (i.e., “fizz”) for several years, whereas those in two-liter plastic bottles “go flat” within a few months.
Composites
A composite is composed of two (or more) individual materials that come from the 
categories previously discussed—metals, ceramics, and polymers. The design goal of a composite is to achieve a combination of properties that is not displayed by any single material and also to incorporate the best characteristics of each of the component ma-terials. A large number of composite types are represented by different combinations of metals, ceramics, and polymers. Furthermore, some naturally occurring materials are composites—for example, wood and bone. However, most of those we consider in our discussions are synthetic (or human-made) composites.
One of the most common and familiar composites is fiberglass, in which small glass 
fibers are embedded within a polymeric material (normally an epoxy or polyester).
10 
The glass fibers are relatively strong and stiff (but also brittle), whereas the polymer is more flexible. Thus, fiberglass is relatively stiff, strong (Figures 1.5 and 1.6), and flexible. In addition, it has a low density (Figure 1.4).
Another technologically important material is the carbon fiber–reinforced polymer 
(CFRP) composite—carbon fibers that are embedded within a polymer. These materials are stiffer and stronger than glass fiber–reinforced materials (Figures 1.5 and 1.6) but more expensive. CFRP composites are used in some aircraft and aerospace applications, as well as in high-tech sporting equipment (e.g., bicycles, golf clubs, tennis rackets, skis/snowboards) and recently in automobile bumpers. The new Boeing 787 fuselage is pri-marily made from such CFRP composites.
Chapter 16 is devoted to a discussion of these interesting composite materials.
10Fiberglass is sometimes also termed a glass fiber–reinforced polymer composite (GFRP).Tutorial Video:
Composites
1.4 Classification of Materials  •   13
There is an alternative and more illustrative way of presenting property values 
by material type than was portrayed by Figures 1.4 through 1.8—that is, if we plot the 
values of one property versus those of another property for a large number of differ-ent types of materials. Both axes are scaled logarithmically and usually span several (at least three) orders of magnitude, so as to include the properties of virtually all materials. For example, Figure 1.12 is one such diagram; here logarithm of stiffness (modulus of elasticity or Young’s modulus) is plotted versus the logarithm of density. Here it may be noted that data values for a specific type (or “family”) of materials (e.g., metals, ce-ramics, polymers) cluster together and are enclosed within an envelope (or “bubble”) delineated with a bold line; hence, each of these envelopes defines the property range for its material family.
This is a simple, comprehensive, and concise display of the kind of information 
contained in both Figures 1.4 and 1.5 that shows how density and stiffness correlate with one another among the various kinds of materials. Charts such as Figure 1.12 may be constructed for any two material properties—for example, thermal conductivity versus electrical conductivity. Thus, a relatively large number of plots of this type are available given the possible combinations of pairs of the various material properties. They are 
Figure 1.12  Modulus of elasticity (stiffness) versus density materials selection chart. 
(Chart created using CES EduPack 2017, Granta Design Ltd.)

14  •   Chapter 1  /  Introduction
Materials utilized in high-technology (or high-tech) applications are sometimes 
termed advanced materials. By high technology, we mean a device or product that 
operates or functions using relatively intricate and sophisticated principles, includ-ing electronic equipment (cell phones, DVD players, etc.), computers, fiber-optic systems, high-energy density batteries, energy-conversion systems, and aircraft. These advanced materials are typically traditional materials whose properties have been enhanced and also newly developed, high-performance materials. Furthermore, they may be of all material types (e.g., metals, ceramics, polymers) and are normally expensive. Advanced materials include semiconductors, biomaterials, and what we may term materials of the future (i.e., smart materials and nanoengineered materials), which we discuss next. The properties and applications of a number of these advanced materials—for example, materials that are used for lasers, batteries, magnetic infor-mation storage, liquid crystal displays (LCDs), and fiber optics—are also discussed in subsequent chapters.
Semiconductors
Semiconductors have electrical properties that are intermediate between those of electri-cal conductors (i.e., metals and metal alloys) and insulators (i.e., ceramics and polymers)—see Figure 1.8. Furthermore, the electrical characteristics of these materials are extremely sensitive to the presence of minute concentrations of impurity atoms, for which the con-centrations may be controlled over very small spatial regions. Semiconductors have made possible the advent of integrated circuitry that has totally revolutionized the electronics and computer industries (not to mention our lives) over the past four decades.1.5 ADVANCED MATERIALSoften referred to as “materials property charts,” “materials selection charts,” “bubble charts,” or “Ashby charts” (after Michael F. Ashby, who developed them).
11
In Figure 1.12, envelopes for three important engineering material families are in-
cluded that were not discussed previously in this section. These are as follows:
 • Elastomers—polymeric materials that display rubbery-like behavior (high degrees 
of elastic deformation).
 • Natural materials—those that occur in nature; for example, wood, leather, and cork.
 • Foams—typically polymeric materials that have high porosities (contain a large 
volume fraction of small pores), which are often used for cushions and packaging.
These bubble charts are extremely useful tools in engineering design and are used 
extensively in the materials selection process in both academia and industry.12 When 
considering materials for products, an engineer is often confronted with competing 
objectives (e.g., light weight and stiffness) and must be in a position to assess possible trade-offs among any competing requirements. Insights into the consequences of trade-off choices may be gleaned by using appropriate bubble charts. This procedure is demonstrated in the Materials Selection for a Torsionally Stressed Cylindrical Shaft  case 
study found in both the “Library of Case Studies” [which may be found in WileyPLUS or at www.wiley.com/college/callister (Student Companion Site)] and the “Mechanical Engineering Online Support Module” [which may be found in all digital version of the text or at www.wiley.com/college/callister (Student Companion Site) ].
11A collection of these charts may be found at the following web address: 
www.teachingresources.grantadesign.com/charts.
12Granta Design’s CES EduPack is an excellent software package for teaching the principles of materials selection in 
design using these bubble charts.
1.5 Advanced Materials  •   15
Biomaterials
The length and the quality of our lives are being extended and improved, in part, due 
to advancements in the ability to replace diseased and injured body parts. Replacement implants are constructed of biomaterials —nonviable (i.e., nonliving) materials that are 
implanted into the body, so that they function in a reliable, safe, and physiologically satisfactory manner, while interacting with living tissue. That is, biomaterials must be biocompatible —compatible with body tissues and fluids with which they are in contact 
over acceptable time periods. Biocompatible materials must neither elicit rejection or physiologically unacceptable responses nor release toxic substances. Consequently, some rather stringent constraints are imposed on materials in order for them to be biocompatible.
Suitable biomaterials are to be found among the several classes of materials dis-
