Repository: Ketankham/chatbot-meta-books

File: dieter.txt (part 2 of 28)
shape, whichmayprevent thepartfrom functioning properly anylonger.
Inaductile metal under conditions ofstatic loading atroom temperature
yielding rarely results infracture, because themetal strain hardens asit
deforms, andanincreased stress isrequired toproduce further deforma-
tion. Failure byexcessive plastic deformation iscontrolled bytheyield
strength ofthemetal forauniaxial condition ofloading. Formorecom-
plexloading conditions theyield strength isstillthesignificant parameter,
but itmust beusedwith asuitable failure criterion (Sec. 3-4). Attem-
peratures significantly greater thanroom temperature metals nolonger
exhibit strain hardening. Instead, metals cancontinuously deform at
constant stress inatime-dependent yielding known ascreep. The failure
criterion under creep conditions iscomplicated bythefactthat stress is
notproportional tostrain andthefurther factthatthemechanical proper-
tiesofthematerial maychange appreciably during service. Thiscom-
plexphenomenon willbeconsidered ingreater detail inChap. 13.
Theformation ofacrack which canresult incomplete disruption of
continuity ofthemember constitutes fracture. Apartmade from a
ductile metal which isloaded statically rarely fractures likeatensile
specimen, because itwill first failbyexcessive plastic deformation.
However, metals failbyfracture inthree general ways: (1)sudden
brittle fracture; (2)fatigue, orprogressive fracture; (3)delayed fracture.
Intheprevious section itwasshown that abrittle material fractures
under static loads with littleoutward evidence ofyielding. Asudden
brittle type offracture canalsooccur inordinarily ductile metals under
certain conditions. Plain carbon structural steel isthemostcommon

12 Mechanical Fundamentals [Chap. 1
example ofamaterial withaductile-to-brittle transition. Achange from
theductile tothebrittle type offracture ispromoted byadecrease in
temperature, anincrease intherate ofloading, andthepresence ofa
complex state ofstress duetoanotch. Thisproblem isconsidered in
Chap. 14.
Most fractures inmachine parts areduetofatigue. Fatigue failures
occur inparts which aresubjected toalternating, orfluctuating, stresses.
Aminute crack starts atalocalized spot, generally atanotch orstress
concentration, andgradually spreads over thecross section until the
member breaks. Fatigue failure occurs without anyvisible signofyield-
ingatnominal oraverage stresses thatarewellbelow thetensile strength
ofthemetal. Fatigue failure iscaused byacritical localized tensile stress
which isvery difficult toevaluate, andtherefore design forfatigue failure
isbased primarily onempirical relationships using nominal stresses.
Fatigue ofmetals isdiscussed ingreater detail inChap. 12.
Onecommon type ofdelayed fracture isstress-rupture failure, which
occurs when ametal hasbeen statically loaded atanelevated temper-
ature foralongperiod oftime. Depending upon thestress andthetem-
perature theremaybenoyielding prior tofracture. Asimilar type of
delayed fracture, inwhich there isnowarning byyielding prior tofailure,
occurs atroom temperature when steel isstatically loaded inthepresence
ofhydrogen.
Allengineering materials show acertain variability inmechanical
properties, which inturncanbeinfluenced bychanges inheat treat-
ment orfabrication. Further, uncertainties usually exist regarding the
magnitude oftheapplied loads, andapproximations areusually neces-
sary incalculating thestresses for allbutthemost simple member.
Allowance must bemade forthepossibility ofaccidental loads ofhigh
magnitude. Thus, inorder toprovide amargin ofsafety andtoprotect
against failure from unpredictable causes, itisnecessary thattheallow-
able stresses besmaller than thestresses which produce failure. The
value ofstress foraparticular material used inaparticular waywhich is
considered tobeasafe stress isusually called theworking stress (Tw.For
static applications theworking stress ofductile metals isusually based
ontheyield strength aoand forbrittle metals ontheultimate tensile
strength o-,,.Values ofworking stress areestablished bylocalandFederal
agencies andbytechnical organizations such astheAmerican Society of
Mechanical Engineers (ASME). Theworking stressmaybeconsidered
aseither theyield strength orthetensile strength divided byanumber
called thefactor ofsafety.
O-w"^-jTf- or CTu,=-rj- (l-5j
•/V iVu

Sec. 1-8] Introduction 13
where ay,=working stress, psi
cro=yield strength, psi
(r„=tensile strength, psi
iVo=factor ofsafety based onyield strength
Nu=factor ofsafety based ontensile strength
Thevalue assigned tothefactor ofsafety depends onanestimate of
allthefactors discussed above. Inaddition, careful consideration should
begiven totheconsequences which would result from failure. Iffailure
would result inlossoflife,thefactor ofsafety should beincreased. The
type ofequipment willalsoinfluence thefactor ofsafety. Inmilitary
equipment, where lightweight maybeaprime consideration, thefactor
ofsafetymaybelower than incommercial equipment. Thefactor of
safety will alsodepend ontheex-
pected type ofloading. For static
loading, asinabuilding, thefactor
ofsafety would belower than ina
machine, which issubjected tovi-p
bration andfluctuating stresses.

14; Mechanical Fundamentals [Chap, 1
forces duetohigh-speed rotation andforces duetotemperature diffe)'-
ential over thebody (thermal stress).
Ingeneral theforce willnotbeuniformly distributed overanycross
section ofthebody illustrated inFig. l-5a. Toobtain thestress atsome
point inaplane such asmm,part 1ofthebody isremoved andreplaced
bythesystem ofexternal forces onmmwhich willretain each point in
part2ofthebody inthesame position asbefore theremoval ofpart 1.
Fig.1-6.Resolution oftotal stress into itscomponents.
This isthesituation inFig. 1-56.WethentakeanareaAAsurrounding
thepoint andnotethataforceAPactsonthisarea. IftheareaAA is
continuously reduced tozero, thelimiting value oftheratioAP/AA isthe
stress atthepoint onplanemmofbody 2.
lim—-r= cr (1-6)
AA^OAA
The stress willbeinthedirection oftheresultant forcePand willgener-
allybeinclined atanangle toAA.Thesame stress atpoint inplane
mmwould beobtained ifthefreebody were constructed byremoving
part 2ofthesolid body. However, thestress willbedifferent onany
other plane passing through point 0,such astheplane nn.
Itisinconvenient touseastress which isinclined atsome arbitrary
angle totheareaoverwhich itacts. The total stress canberesolved
intotwocomponents, anormal stress aperpendicular toAA,andashear-
ingstress (orshear stress) rlying intheplanemmofthearea. Toillus-
trate thispoint, consider Fig. 1-6.The forcePmakes anangle 6with
thenormal ztotheplane oftheareaA. Also, theplane containing the
normal andPintersects theplaneAalong adashed linethatmakes an
angle <^with theyaxis. Thenormal stress isgiven by
Pa^-rCOS6 (1-7)A

Sec. 1-9] Introduction 15
Theshear stress intheplane actsalong thelineOCandhasthemagnitude
T=-T&\nd (1-8)
This shear stressmay befurther resolved intocomponents parallel to
theXandydirections lying intheplane.
P
Xdirection "^~~a^^^^^^^^^ (1"9)
P
ydirection '^~~a^^^^^^^^^ (1-10)
Therefore, ingeneral agiven planemayhave onenormal stress andtwo
shear stresses acting onit.
1-9.Concept ofStrain andtheTypes ofStrain
InSec. 1-4theaverage linear strain wasdefined astheratio ofthe
change inlength totheoriginal length ofthesame dimension.
_±_ALL-Ln
where e=average linear strain
5=deformation
Byanalogy with thedefinition ofstress atapoint, thestrain atapoint
istheratio ofthedeformation tothegage length asthegage length
approaches zero.
Rather than referring thechange inlength totheoriginal gage length,
itoften ismore useful todefine thestrain asthechange inlinear dimen-
siondivided bytheinstantaneous value ofthedimension.
—-=\n-j^ (1-11)
Theabove equation defines thenatural, ortrue, strain. True strain,
which isuseful indealing withproblems inplasticity andmetal form-
ing, willbediscussed more fully inChap. 3.Forthepresent itshould
benoted that forthevery small strains forwhich theequations ofelas-
ticity arevalid thetwodefinitions ofstrain give identical values.^
Notonly willtheelastic deformation ofabody result inachange in
length ofalinear element inthebody, but itmay also result inachange
^Considerable variance exists intheliterature regarding thenotation foraverage
linear strain, true strain, anddeformation. Linear strain isoften denoted by e,while
true strain issometimes denoted by5ore.

16 Mechanical Fundamentals [Chap. 1
inthe initial angle between anytwo lines. Theangular change ina
right angle isknown asshear strain. Figure 1-7illustrates thestrain
produced bythepure shear ofoneface ofacube. Theangle atA,which
wasoriginally 90°, isdecreased bytheapplication ofashear stressbya
small amount 6.The shear strain yisequal tothedisplacement a
Fig.1-7.Shear strain.
divided bythedistance between theplanes, h.The ratio a/h isalso
thetangent oftheangle through which theelement hasbeen rotated.
Forthesmall angles usually involved, thetangent oftheangle andthe
angle (inradians) areequal. Therefore, shear strains areoften expressed
asangles ofrotation.
7=7-=tan6=
n(1-12)
BIBLIOGRAPHY
Crandall, S.H.,andN.C.Dahl (eds.):"AnIntroduction totheMechanics ofSolids,"
McGraw-Hill BookCompany, Inc.,NewYork, 1959.
Frocht, M.M.:"Strength ofMaterials," TheRonald Press Company, New York,
1951.
Seely, F.B.,and J.O.Smith: "Resistance ofMaterials," 4thed.,John Wiley&Sons,
Inc.,New York, 1957.
and ^:"Advanced Mechanics ofMaterials," 2ded.,John Wiley&
Sons, Inc.,NewYork, 1952.
Shanley, F.R.:"Strength ofMaterials," McGraw-Hill BookCompany, Inc.,New
York, 1957.

Chapter 2
STRESS ANDSTRAIN RELATIONSHIPS
FORELASTIC BEHAVIOR
2-1 .Introduction
Thepurpose ofthischapter istopresent themathematical relation-
ships forexpressing thestress andstrain atapointandtherelationships
between stress and strain inarigidbody which obeys Hooke's law.
While part ofthematerial covered inthischapter isareview ofinfor-
mation generally covered instrength ofmaterials, thesubject isextended
beyond thispoint toaconsideration ofstress andstrain inthree dimen-
sionsand toanintroduction tothetheory ofelasticity. Thematerial
included inthischapter isimportant foranunderstanding ofmost ofthe
phenomenological aspects ofmechanical metallurgy, andforthisreason
itshould begiven careful attention bythose readers towhom itis
unfamiliar. Inthespace available forthissubject ithasnotbeen possi-
bletocarry ittothepoint where extensive problem solving ispossible.
The material covered here should, however, provide abackground for
intelligent reading ofthemore mathematical literature inmechanical
metallurgy.
2-2. Description ofStress ataPoint
Asdescribed inSec. 1-8, itisoften convenient toresolve thestresses
atapoint intonormal andshear components. Inthegeneral casethe
shear components areatarbitrary angles tothecoordinate axes, sothat
itisconvenient toresolve each shear stress further intotwocomponents.
The general case isshown inFig. 2-1. Stresses acting normal tothe
faces oftheelemental cube areidentified bythesubscript which also
identifies thedirection inwhich thestress acts; that is,axisthenormal
stress acting inthexdirection. Since itisanormal stress, itmust act
ontheplane perpendicular tothexdirection. Byconvention, values of
normal stresses greater than zerodenote tension; values lessthan zero
17

18 Mechanical Fundamentals [Chap. 2
indicate compression. Allthenormal stresses shown inFig. 2-1are
tensile.
Two subscripts areneeded fordescribing shearing stresses. The first
subscript indicates theplane inwhich thestress actsandthesecond the
direction inwhich thestress acts. Since aplane ismost easily defined
byitsnormal, the first subscript refers tothisnormal. Forexample,
Tyzistheshear stress ontheplane perpendicular totheyaxis inthe
Fig.2-1 .Stresses acting onanelemental unitcube.
direction ofthe zaxis. t„xistheshear stress onaplane normal tothe
yaxis inthedirection ofthexaxis. Shearing stresses oriented inthe
positive directions ofthecoordinate axes arepositive ifatensile stress
onthesamecube face isinthepositive direction ofthecorresponding axis.
Alltheshear stresses shown inFig. 2-1arepositive.
Thenotation given above istheoneusedbyTimoshenko^ andmost
American workers inthe field ofelasticity. The reader isreminded,
however, that several other systems ofnotation areinuse. Before
attempting toreadpapers inthis field itisimportant tobecome familiar
with thenotation which isused.
Itcanbeseenfrom Fig. 2-1that nine quantities must bedefined in
order toestablish thestate ofstress atapoint. They areax, o-y, cr^,Txy,
Txz,Tyx, Tyz, T^x,and Tzy.Howcvcr, some simplification ispossible. Ifwe
assume thattheareas ofthefaces oftheunitcube aresmall enough so
that thechange instress over theface isnegligible, bytaking thesum-
1S.P.Timoshenko and J.N.Goodier, "Theory ofElasticity," 2ded.,McGraw-
HillBookCompany, Inc.,NewYork, 1951.

)ec.2-3] Stress and Strain Relationships ForElastic Behavior 19
mation ofthemoments oftheforces about thezaxis itcanbeshown that
Tiy=Tyx.
(tjcua?/Az)Ax=(TyxAxAz)Ay
••Txy ==Tyx
and inlikemanner
TXZ ^^TzX Tyz=Tgy(2-1)
Thus, thestate ofstress atapoint iscompletely described bysixcom-
ponents/ three normal stresses and three shear stresses, ax, a-y, cr^,Txy,
Txz, Tyz.
2-3. State ofStress inTwoDimensions (Plane Stress)
Many problems canbesimplified byconsidering atwo-dimensional
state ofstress. This condition isfrequently approached inpractice when
)
Fig.2-2.Stress onoblique plane, twodimensions.
one ofthedimensions ofthebody issmall relative totheothers. For
example, inathin plate loaded intheplane oftheplate, there willbeno
stress acting perpendicular totheplate. The stress system willconsist
oftwonormal stresses (Xxand ayandashear stress Txy.Astress con-
dition inwhich thestresses arezero inoneoftheprimary directions is
called plane stress.
Figure 2-2illustrates athin plate with itsthickness normal tothe
plane ofthepaper. Inorder toknow thestate ofstress atpoint in
theplate, weneed tobeable todescribe thestress components at for
anyorientation oftheaxesthrough thepoint. Todothis, consider an
oblique plane normal totheplane ofthepaper atanangle 6between the
^Foramore complete derivation seeC.T.Wang, "Applied Elasticity," pp.7-9,
McGraw-Hill BookCompany, Inc.,NewYork, 1953.

20 Mechanical Fundamentals [Chap. 2
Xaxisandthenormal A^totheplane. Itisassumed that theplane
shown inFig. 2-2 isaninfinitesimal distance from andthat theele-
ment issosmall that variations instress over thesides oftheelement
canbeneglected. Thestresses acting ontheoblique plane arethenormal
stress aandtheshear stress r.Thedirection cosines betweenNandthe
Xandyaxes are Iandm,respectively. From thegeometry ofFig. 2-2,
itfollows that I=cos6andm=sin 6.IfAisthearea oftheoblique
plane, theareas ofthesides oftheelement perpendicular tothexandy
axes areAlandAm.
LetSxandSydenote thexandycomponents ofthetotal stress acting
ontheinclined face. Bytaking thesummation oftheforces inthex
direction andtheydirection, weobtain
SxA=CFxAl -fTxyA^m
SyA=ayAm+TxyAl
or Sx=(Txcos6-f-Txysin6
Sy=(Tysin6+Txycos
Thecomponents ofSxandSyinthedirection ofthenormal stress aare
SxN=SxCOS6and SyN=Sysin9
sothatthenormal stress acting ontheoblique plane isgiven by
(T=SxCOS6-j-Sysin6
cr=(Txcos^ d-\-(jysin^ d-\-2Txysin6cos6 (2-2)
Theshearing stress ontheoblique plane isgivenby
T=Sycos6—Sxsin9
T=Txy{cos~ 6—sin^ 9)+(o-y—(Xx)sin9cos6 (2-3)
Toaidincomputation, itisoften convenient toexpress Eqs. (2-2)and
(2-3) interms ofthedouble angle 29.Thiscanbedonewith thefollow-
ingidentities:
,,cos20+1
uuo u

Sec. 2-3] Stress and Strain Relationships forElastic Behavior 21
Equations (2-2)and (2-3)andtheir equivalents, Eqs. (2-4)and (2-5),
describe thenormal stress andshear stress onanyplane through apoint
inabody subjected toaplane-stress situation. Figure 2-3shows
cr^=2,000psi
Fig.2-3.Variation ofnormal stress andshear stress with angle 6.
thevariation ofnormal stress andshear stress with 6forthebiaxial-
plane-stress situation given atthetopofthefigure. Note thefollowing
important factsabout thisfigure:
1.Themaximum andminimum values ofnormal stress ontheoblique
plane through point occurwhen theshear stress iszero.
2.Themaximum andminimum values ofbothnormal stress andshear
stress occur atangles which are90°apart.
3.Themaximum shear stress occurs atanangle halfway between the
maximum andminimum normal stresses.
4.Thevariation ofnormal stress andshear stress occurs intheform
ofasinewave, with aperiod oi6=180°. These relationships arevalid
foranystate ofstress.

22 Mechanical Fundamentals [Chap. 2
Foranystate ofstress itisalways possible todefine anewcoordinate
system which hasaxesperpendicular totheplanes onwhich themaxi-
mum normal stresses actandonwhich noshearing stresses act. These
planes arecalled theprincipal planes, andthestresses normal tothese
planes aretheprincipal stresses. Fortwo-dimensional plane stress there
willbetwoprincipal stresses aianda2which occur atangles thatare90°
apart (Fig. 2-3). Forthegeneral case ofstress inthree dimensions there
willbethree principal stresses ai, 0-2,and 0-3.According toconvention,
(Tiisthealgebraically greatest principal stress, while 0-3isthealgebraically
smallest stress. Thedirections oftheprincipal stresses aretheprincipal
axes 1,2,and 3.Although ingeneral theprincipal axes 1,2,and3do
notcoincide withthecartesian-coordinate axes x,y,z,formany situations
that areencountered inpractice thetwosystems ofaxes coincide because
ofsymmetry ofloading anddeformation. Thespecification oftheprinci-
palstresses andtheir direction provides aconvenient way ofdescribing
thestate ofstress atapoint.
Sincebydefinition aprincipal plane contains noshear stress, itsangu-
larrelationship with respect tothexycoordinate axescanbedetermined
byfinding thevalues of6inEq. (2-3) forwhich r=0.
Ti,v(cos2 6—sin- 6)+{uy—Ux)sin6cos=
rxy_sinecosd^>^(sin 26)^1
^^^^^^
(Tx—(^y cos^ 6—sin^ 6 cos26 2
tan26=-^^^^(2-6)
(Tx—Cy
Since tan26=tan (tt-|-26),Eq. (2-6) hastwo roots, 61and 62=61
-j-mr/2. These roots define twomutually perpendicular planes which
arefreefrom shear.
Equation (2-4) willgivetheprincipal stresses when values ofcos26and
sin26aresubstituted into itfrom Eq. (2-6). Thevalues ofcos26and
sin26arefound fromEq.(2-6)bymeans ofthePythagorean relationships.
sin26=±
cos26=+[{ax-(r,)V4+ry^^
(O-X-(Ty)/2
Substituting these values intoEq. (2-4) results intheexpression forthe

Sec. 2-4] Stress and Strain Relationships forElastic Behavior 23
maximum andminimum principal stresses foratwo-dimensional (biaxial)
state ofstress.
(7max=O"!
I
O'miD=0'2|0"X+(Ty\(a,—(Jy\-2T'(2-7)
2-4.Mohr's Circle ofStress—TwoDimensions
Agraphical method forrepresenting thestate ofstress atapoint on
anyoblique plane through thepoint wassuggested byO.Mohr. Figure
2-4 isaMohr's circle diagram foratwo-dimensional state ofstress.
Fig.2-4.Mohr's circle fortwo-dimensional state ofstress.
Normal stresses areplotted along thexaxis, shear stresses along the
yaxis. The stresses ontheplanes normal tothexandyaxes areplotted
aspointsAandB.The intersection ofthelineABwith thexaxis
determines thecenter ofthecircle. AtpointsDandEtheshear stress
iszero, sothat these points represent thevalues oftheprincipal stresses.
Theangle between thexaxisandaxisdetermined byangleACD inFig.

24 Mechanical Fundamentals [Chap. 2
2-4. This angle onMohr's circle isequal totwice theangle between ai
andthexaxisontheactual stressed body.
From Fig.2-4 itcanbedetermined that
^^=OC+CD=^^±^^+
OC-CE=2
<^X+CTyAx—<Ty\
2JI 2
I 'xy
Theradius ofthecircle isequal to
nn"^i~*^2
Thus, theradius ofMohr's circle isequal tothemaximum shearing
stress.
<Ti—(72+r^ (2-8)
Thisvalue isgivenbythemaximum ordinate ofthecircle. Note that it
actsonaplane forwhich 6=x/4(26=7r/2onMohr's circle); i.e.,the
plane onwhich r^axacts bisects theangle between theprincipal stresses.
Mohr's circle canalsobeused todetermine thestresses acting onany
oblique planemm. Using theconvention that 6ispositive when itis
measured clockwise from thepositive xaxis,wefindthat todetermine
thestresses ontheoblique plane whose normal isatanangle 6wemust
advance anangle 26from pointAintheMohr's circle. Thenormal and
shearing stresses ontheoblique plane aregiven bythecoordinates of
point F.The stresses onaplane perpendicular tommwould beobtained
byadvancing anadditional 180°ontheMohr's circle topoint G.This
shows thattheshearing stresses ontwoperpendicular planes arenumeri-
cally equal. Itcanalsobeseenfrom Fig.2-4thatOF'+OG'=20C.
Therefore, thesum ofthenormal stresses ontwoperpendicular planes is
aconstant, independent oftheorientation oftheplanes.
2-5. State ofStress inThree Dimensions
Thegeneral three-dimensional state ofstress consists ofthree unequal
principal stresses acting atapoint. This iscalled atriaxial state ofstress.
Iftwoofthethree principal stresses areequal, thestate ofstress isknown
ascylindrical, while ifallthree principal stresses areequal, thestate of
stress issaidtobehydrostatic, orspherical.
Thedetermination oftheprincipal stresses forathree-dimensional
state ofstress interms ofthestresses acting onanarbitrary cartesian-
coordinate system isanextension ofthemethod described inSec. 2-3

Sec. 2-5] Stress and Strain Relationships forElastic Behavior 85
forthetwo-dimensional case. Figure 2-5represents anelemental free
body similar tothatshown inFig. 2-1with adiagonal planeJKL of
area A.TheplaneJKL isassumed tobeaprincipal plane cutting
through theunit cube, aistheprincipal stress acting normal tothe
planeJKL. Let I,m,nbethedirection cosines ofa,that is,thecosines
Fis.2-5.Stresses acting onelemental freebody.
oftheangles between <xandthex,y,and zaxes. Since thefreebody in
Fig.2-5must beinequilibrium, theforces acting oneach ofitsfacesmust
balance. Thecomponents ofaalong each oftheaxes areSx,Sy,and S^.
Sx=(tI
AreaKOL=AlSy=a-m
AreaJOK=AmS.
AreaJOLan
An
Taking thesummation oftheforces inthexdirection results in
(tAI—(TxAl—TyxAm—TzxAn=
which reduces to
((7—(Tx)l—Tyxtn—Tsxn=
Summing theforces along theother twoaxes results in
—Txyl+ (O-—Cry)m—T^yU=
—Txzl—TyzVl+ (cr—(tO=(2-9a)
(2-96)
(2-9c)
Equations (2-9) arethreehomogeneous linear equations interms of I,

26 MechaHcal Fundamentals [Chap. 2
m,and n.Theonly solution canbeobtained bysetting thedeterminant
ofthecoefficients ofI,m,andnequal tozero, since I,m,ncannot alleqtial
zero.
—Txtj cr—cr„—T,=
Solution ofthedeterminant results inacubic equation ina.
<J^—(o-x+0"^+O'z)"'"+{(TxCTy+(Ty(J2+ (Xx(Tz"T.^y—Ty^"T^^ff
—{(Jx(Ty(Tz+'^iTxyTyzTxz —(TxTy^—(TyTxz~(^zTxy)= (2-10)
Thethree roots ofEq.(2-10) arethethree principal stresses ci, 0-2,and 0-3.
Todetermine thedirection, with respect totheoriginal x,y,zaxes, in
which theprincipal stresses act, itisnecessary tosubstitute o-i, 0-2,and 0-3
each inturn intothethree equations ofEq. (2-9). Theresulting equa-
tionsmust besolved simultaneously for I,m,andnwith thehelp ofthe
auxiliary relationship P-^m^ -{-n"^=1.
LetSbethetotal stress before resolution intonormal andshear com-
ponents andacting onaplane (notaprincipal plane), and let I,m,andn
bethedirection cosines fortheplane with respect tothethree principal
axes.
S'=Sx""+Sy^+Sz'=ai'P+a^'m-'+az'n-' (2-11)
Thenormal stress aacting onthisplane isgivenby
a=Sxl+SyM+SzTl=(7l/2+0-2^2+(7371^ (2-12)
Therefore, theshearing stress acting onthesame plane isgiven by
r^=S^-<j^=aiT-+as^m^ -{-a^V-(cxiP+cr^m^+a^n^)^
<vhich reduces to
^2^(^^_o-2)2^2m2+(ai-asyPn^+((72-as)hn^n^ (2-13)
Values oftforthethree particular setsofdirection cosines listed below
areofinterest because they bisect theangle between two ofthethree
principal axes. Therefore, they arethemaximum shearing stresses orthe
principal shearing stresses.
(2-14)I

Sec. 2-6] Stress and Strain Relationships forElastic Behavior 27
Since according toconvention aiisthealgebraically greatest principal
normal stress and 0-3isthealgebraically smallest principal stress,nhas
thelargest value ofshear stress and itiscalled themaximum shear stress
ci—O'S
(2-15)
Themaximum shear stress isimportant intheories ofyielding andmetal-
forming operations. Figure 2-6shows theplanes oftheprincipal shear
0\
_—
>
•mnv~*? "~_tr,-cTi
o-i.I

28 Mechanical Fundamentals [Chap. 2
Itcanbeshown^that allpossible stress conditions within thebody fall
within theshaded areabetween thecircles inFig. 2-7.
k^2
/f
Fig.2-7.Mohr's circle representation ofathree-dimensional state ofstress.
While theonly physical significance ofMohr's circle isthat itgives a
geometrical representation oftheequations thatexpress thetransforma-
tion ofstress components todifferent setsofaxes, itisaveryconvenient
way ofvisualizing thestate ofstress. Figure 2-8shows Mohr's circle
foranumber ofcommon states ofstress. Note that theapplication of
atensile stress aiatright angles toanexisting tensile stress ax(Fig. 2-8c)
results inadecrease intheprincipal shear stress ontwo ofthethree sets
ofplanes onwhich aprincipal shear stress acts. However, themaximum
shear stress isnotdecreased fromwhat itwould beforuniaxial tension,
although ifonly thetwo-dimensional Mohr's circle hadbeen used, this
would nothavebeen apparent. Ifatensile stress isapplied inthethird
principal direction (Fig. 2-8d), themaximum shear stress isreduced
appreciably. Forthelimiting case ofequal triaxial tension (hydrostatic
tension) Mohr's circle reduces toapoint, andthere arenoshear stresses
acting onanyplane inthebody. The effectiveness ofbiaxial- and tri-
axial-tension stresses inreducing theshear stresses results inaconsider-
abledecrease intheductility ofthematerial, because plastic deformation
isproduced byshear stresses. Thus, brittle fracture isinvariably associ-
atedwith triaxial stresses developed atanotch orstress raiser. Hovf
ever. Fig.2-8eshows that, ifcompressive stresses areapplied lateral toa
tensile stress, themaximum shear stress islarger than forthecase of
1A.Nadai, "Theory ofFlowandFracture ofSolids," 2ded.,pp.96-98, McGraw-
HillBookCompany, Inc.,NewYork, 1950.

Sec. 2-6] Stress and Strain Relationships forElastic Behavior 29
,2
(C)
cr,=2cr.
{c]7-max=r-2=r, c^jj^
33.
^mox ~^2~^3cr,=20-2=20-3
U)
Fig.2-8.Mohr's circles (three-dimensional) forvarious states ofstress, (a)Uniaxial
tension; (6)uniaxial compression; (c)biaxial tension; (d)triaxial tension (unequal);
(e)uniaxial tension plus biaxial compression.
either uniaxial tension orcompression. Because ofthehigh value of
shear stress relative totheapplied tensile stress thematerial hasan
excellent opportunity todeform plastically without fracturing under this
state ofstress. Important use ismade ofthisfact intheplastic working
ofmetals. Forexample, greater ductility isobtained indrawing wire
through adiethan insimple uniaxial tension because thereaction ofthe
metal with thediewillproduce lateral compressive stresses.

30 Mechanical Fundamentals [Chap. 2
Animportant state ofstress ispure shear. Figure 2-9a illustrates
Mohr's circle foratwo-dimensional state ofpure shear. This state of
stress isreadily obtained bytwisting acylindrical barintorsion. The
Mohr's circle forthisstate ofstress shows thatthemaximum andmini-
mum normal stresses areequal totheshear stress andoccur at45°tothe
'/x
im
'//
-K^min~ '//
'//Cmax" '//
(a)
cr^-a-y =-cr,
Kb)
Fig.2-9.Equivalent pure-shear conditions, (a)Pure shear (plane stress); (6)equal
biaxial tension andcompression.
shear stresses. Themaximum shear stress isequal totheapplied shear
stress Txii,but itoccurs onlyonthesetofplanes parallel tothe zaxis.
Ontheother twosets ofplanes theprincipal shear stress isrxi//2. Note
that forthree-dimensional pure shear twooutofthethree setsofshear
planes have avalue ofTn,ax=ci.Anidentical state ofstress topure
shear canbeobtained when equal tensile andcompressive stresses are
applied toaunitcube (Fig. 2-96). Once again Xmax=cri,buttoobtain
complete identity with astate oftwo-dimensional pure shear, theaxes
must berotated 45°inspace or90°ontheMohr's circle.

Sec. 2-7] Stress and Strain Relationships forElastic Behavior 31
2-7. Description ofStrain ataPoint
The brief description oflinear strain andshear strain given inSec. 1-9
canbeexpanded intoamore generaHzed description ofthestrain ata
point inarigid body. ForsimpUcity inillustration, Fig.2-10 considers
dy^
'^Ty'^y
dyMII
IL I
.__^^
dx-.*%,i.dx
Fig.2-10.Components ofstrain forplane strain.
atwo-dimensional, orplane-strain, condition where allthedeformation is
confined tothexyplane. Itis,however, asimple matter togeneralize
therelationship obtained from this figure tothethree-dimensional case.
Letthecoordinates ofapoint inanunstrained rigidbody bedefined by
X,y,and z.After strain isapplied, thepoint willundergo displacements
u,V,andwinthedirections x,y,and z.Inorder thatthedisplacement
oftheentire body begeometrically compatible, itisnecessary thatno
twoparticles occupy thesame point inspace orthatnovoids becreated
within thebody. Inorder tosatisfy these requirements, thedisplace-
mentcomponents u,v,andwmustvarycontinuously from point topoint.
Thiscanbeaccomplished iftheir gradients with respect tox,y,and z
havenodiscontinuities, andtherefore thepartial derivatives ofu,v,and
wwith respect tox,y,and zenter intotheanalysis.
InFig.2-10 fortheplane-strain condition, itcanbeseen that the
xcomponent ofthedisplacement ofKtoK'isthedisplacement ofJ,
given byu,plustherate ofchange ofualong thedistance dx,given by
(du/dx) dx.Theunit linear strain inthexdirection, e^,isgiven by
_J'K'—JK_[dx -\-(du/dx) dx]—dx_du/qir ^
^^~JK~
dx"di ^^^ ^^
SimilarlyJ'M'-JM_dy -\-(dv/dy) dy-dy_dv
JM dy dy(2-166)

32 Mechanical Fundamentals [Chap. 2
and ifthezdirection were being considered,
e.=^(2-16c)
Theshearing strain 7^^atJ'isgivenbythechange inangle ofthetwo
elements originally parallel tothexandyaxes.
7x^=/-KJM -LK'J'W =IBJ'M' +lAJ'K'
Since, forthesmall strains involved, thetangent oftheangle equals the
angle, from Fig.2-10 itcanbeseenthat
(du/dy) dy (dv/dx) dx du dv/nicj\^-=
dy+dx^di^di^^-^^^^
Inthesame way, itcanbeshown that
dudw/oic \^-^Tz-^Tx(2-16e)
dydw
Thus, sixterms arenecessary completely todescribe thestate ofstrain
atapoint, e^,ey,e^,7^^, 75^^, 7x2.
Incomplete analogy with stress, itispossible todefine asystem of
coordinate axesalong which there arenoshear strains. These axes are
theprincipal strain axes. Foranisotropic body thedirections ofthe
principal strains coincide with those oftheprincipal stresses.^ Anele-
ment oriented along oneofthese principal axes willundergo pure exten-
sion orcontraction without anyrotation orshearing strains. Aswith
principal stresses, thelargest andsmallest linear strains atapoint inthe
body aregiven bythevalues oftheprincipal strains.
Methods similar tothose used inSec. 2-5, forthederivation ofthe
equation forthevalues ofthethree principal stresses, and inSec. 2-3,
forthenormal andshear stresses onanyplane through apoint inthe
body, canbeused forthederivation^ ofsimilar quantities interms of
strain. However, these equations maybeobtained much more easily by
replacing aandrinthestress equation byeand7/2. Forexample, the
linear strain onanyplane inatwo-dimensional situation can,from Eq.
(2-2), beexpressed by
es=excos^ 6-\-Cysin^ 6-\-72ysin6cosd (2-17)
Thethree principal strains ei>62>63arethethree roots ofthefollow-
'Foraderivation ofthispoint seeWang, op. cii.,pp.26-27.
2Timoshenko andGoodier, op. cit.,pp.221-227.

Sec. 2-8] Stress and Strain Relationships ForElastic Behavior 33
ingequation [obtained from Eq.(2-10)]:
e^-(fx+ey-\-e,)e'^+[e^Cy+e^e,+e^e,-}^i(yl,,+tL+ylz)]e
-e^eye,+Mi^xll^+e,,7L+^ztL-lx,nxzi,z) = (2-18)
Byfollowing through with thisanalogy, theequations fortheprincipal
shearing strains canbeobtained from Eq. (2-14).
7i=€"2—f's
Tmax=72=fl-63 (2-19)
73=ei—62
Thevolume strain, orcubical dilatation, isthechange involume per
unitoforiginal volume. Consider arectangular parallelepiped withedges
dx,dy,dz.Thevolume inthestrained condition is
(1+ei)(l+62)(1+63)dxdydz
From itsdefinition, thevolume strain Aisgiven by
_(1+61)(1+62)(1+63)dxdydz—dxdydz"
dxdydz
=(1-fei)(l+e2)(l +63)-1
which forsmall strains, after neglecting theproducts ofstrains, becomes
A=ei4-62+63 (2-20)
2-8.Measurement ofSurface Strain
Except inafewcases involving contact stresses, itisnotpossible to
measure stress directly. Therefore, experimental measurements ofstress
areactually based onmeasured strains andareconverted tostresses by
means ofHooke's lawandthemore general relationships which aregiven
inSec.2-10. Themost universal strain-measuring device isthebonded-
wireresistance gage, frequently called theSR-4 strain gage. These gages
aremade upofseveral loops offinewire orfoilofspecial composition,
which arebonded tothesurface ofthebody tobestudied. When the
body isdeformed, thewires inthegage arestrained andtheir electrical
resistance isaltered. Thechange inresistance, which isproportional to
strain, canbeaccurately determined with asimple Wheatstone-bridge
circuit. Thehigh sensitivity, stability, comparative ruggedness, andease
ofapplication make resistance strain gages averypowerful toolforstrain
determination.
Forpractical problems ofexperimental stress analysis itisoften impor-
tant todetermine theprincipal stresses. Iftheprincipal directions are
known, gages canbeoriented inthese directions andtheprincipal stresses

34 Mechanical Fundamentals [Chap. 2
\a} id]
Fig.2-11. Typical strain-gage rosettes, (a)Rectangular; (6)delta.
r
2

Sec. 2-9] Stress and Strain Relationships forElastic Behavior 35
readings ©flinear strain, while shear strains must bedetermined indirectly.
Therefore, itistheusual practice tousethree strain gages separated at
fixed angles intheform ofa"rosette," asinFig.2-11. Strain-gage read-
ingsatthree values of6willgivethree simultaneous equations similar to
Eq.(2-17) which canbesolved for e^,Cy,andyxyThetwo-dimensional
version ofEq.(2-18) canthenbeused todetermine theprincipal strains.
Equations fordirectly converting strain-gage readings into principal
stresses forthetworosettes shown inFig.2-11 willbefound inTable 2-2.
Amore convenient method ofdetermining theprincipal strains from
strain-gage readings than thesolution ofthree simultaneous equations in
threeunknowns istheuseofMohr's circle. Inconstructing aMohr's
circle representation ofstrain, values oflinear normal strain eareplotted
along thexaxis,andtheshear strain divided by2isplotted along the
yaxis. Figure 2-12shows theMohr's circle construction^ forthegener-
alized strain-gage rosette illustrated atthetopofthefigure. Strain-gage
readings Ca,Cb,and Ccareavailable forthree gages situated atarbitrary
angles aand /3.Theobjective istodetermine themagnitude andorien-
tation oftheprincipal strains eiand e-z.
1.Along anarbitrary axisX'X' lay offvertical lines aa, bb,and cc
corresponding tothestrains Ca,Cb,and Cc.
2.From any ])oint onthe line bb(middle strain gage) draw aline
DAatanangle awith bbandintersecting aaatpoint A.Inthesame
way, layoffDCintersecting ccatpoint C.
3.Construct acircle through A,C,andD.Thecenter ofthis circle is
at0,determined bytheintersection oftheperpendicular bisectors to
CDandAD.
4.Points A,B,andConthecircle givethevalues ofeand7/2(meas-
uredfrom thenewxaxisthrough 0)forthethree gages.
5.Values oftheprincipal strains aredetermined bytheintersection of
thecircle with thenewxaxisthrough 0.Theangular relationship ofei
tothegageaisone-half theangleAOPontheMohr's circle{AOP=26).
2-9. Stress-Strain Relations
Inthe firstchapter itwasshown that uniaxial stress isrelated touni-
axial strain bymeans ofthemodulus ofelasticity. This isHooke's law
initssimplest form,
(T.=Ee, (2-21)
whereEisthemodulus ofelasticity intension orcompression. While a
tensile force inthexdirection produces alinear strain along that axis,
»G.Murphy, /.Appl. Mech., vol. 12,p.A209, 1945; F.A.McClintock, Proc. Soc.
Exptl. Stress Analysis, vol. 9,p.209, 1951.

36 Mechanical Fundamentals [Chap. 2
italsoproduces acontraction inthetransverse yand zdirections. The
ratio ofthestrain inthetransverse direction tothestrain inthelongi-
tudinal direction isknown asPoisson's ratio, denoted bythesymbol v.
Cy==e^=-PC:,=--^ (2-22)
Only theabsolute value ofvisused incalculations. Poisson's ratio is
0.25 foraperfectly isotropic elastic material, butformost metals the
values^ arecloser to0.33.
Thegeneralized description ofHooke's lawsaysthat forabody acted
uponbyageneral stress system thestrain along anyprincipal axis isdue
tothestress acting along that axisplusthesuperimposed strain resulting
from thePoisson effect oftheprincipal stresses acting along theother
twoaxes.
1 V V
=^[o-l-J'(0"2+org)]
andfortheothertwoprincipal axes
^2=-p,[o-2—v((Ti+0-3)]
^(2-23)
^3=-p,ks—v((ri+0-2)]
Forabiaxial state ofplane stress, 0-3=0,andEqs. (2-23) reduce to
ei=-^(o-i-W2)
^2=-p,(o"2—vari) {2-23a>
63=~E^'^^~^^^^
Note that, evenwhen thestress along thethird axis iszero, thestrain
along that axis isnotzero (unless ci=—0-2).
Inthecase ofplane strain, es=0,andthestrain-stress relationships
become
ei=—p^[(1-j/)(Ti-W2]
1+.(2-2^^^
62=—p—[(1—v)<r2—wi]
'Aderivation which intuitively suggests that v=0.33hasbeenpresented byF.R.
Shanley, "Strength ofMaterials," pp.138-139, McGraw-Hill BookCompany, Inc.,
New York, 1957.

Sec. 2-9] Stress and Strain Relationships forElastic Behavior 37
Shear stress isrelated toshear strain byrelationships similar toEq.
(2-21).
Txy=Gy^y T„=Gy^^ Ty^=Gyy: (2-24)
Theproportionality constant Gisthemodulus ofelasticity inshear, orthe
modulus ofrigidity.
Three material constants E,G,and vareinvolved inthedescription
oftheelastic behavior ofmaterials. Itwillbeshown that these con-
stants arerelated, sothat foranisotropic material there areonlytwo

38 Mechanical Fundamentals
Substitution intoEq.(2-23) produces[Chap. 2
___1+V_ ^+V
^V ^X ^V -n*~~^E E
Equating thetwoexpressions fortan (7r/4—7/2)andsubstituting the
above equation gives
Comparing thisrelation with thegeneralized form ofEq.(2-24) results in
thegeneral relationship between thethree elastic constants. Typical
values foranumber ofmaterials aregiven inTable 2-1.
G=E
2(1+v)(2-26)
Table 2-1
Typical Room-temperature Values ofElastic Constants
FORIsotropic Materials
Material
Aluminum alloys
Copper
Steel (plain carbon andlow-alloy).
Stainless steel (18-8)
Titanium
TungstenModulus of
elasticity,
10-epsi
10.5
16.0
29.0
28.0
17.0
58.0Shear
modulus,
10-6 psi
4.0
6.0
11.0
9.5
6.5
22.8Poisson'
ratio
0.31
0.33
0.33
0.28
0.31
0.27
Theaddition ofthethree equations giving thestrain produced bythe
three principal stresses [Eq. (2-23)] results in
ei+62+63=—^— (o-i+0-2+o's) (2-27)
Theleft-hand term ofEq.(2-27) isthevolume strain A.Rewriting Eq.
(2-27) results in
S'^™
(1-2p) AE(2-28)
where amistheaverage ofthethree principal stresses. This canbe
written as
_arn_ E^
"~A~3(1-2v)(2-29)
Theconstant kisthevolumetric modulus ofelasticity, orthehulkmodulus.

Sec.2-10] Stress and Strain Relationships forElastic Behavior 39
Thebulkmodulus istherefore theratio oftheaverage stress tothevol-
ume strain. Itisfrequently evaluated forconditions ofhydrostatic com-
pression, where o-„,isequal tothehydrostatic pressure.
2-10. Calculation ofStresses from Elastic Strains
Thegeneral equations expressing stress interms ofstrain areconsider-
ablymore complicated than theequations giving strain interms ofstress
[Eqs. (2-23)]. Thesimultaneous solution ofthese equations for o-i,ai,and
(73results in
_ vE . .E
'''-(1+.)(!-2u)^+TlTv''
--=
(l+.)a-2.)^+lf-/-(2-30)
vE^,E
"'~0"T".)(i -2.)^+IT".''
where A=ei-{-e2-\-e^.Theterm X=vE/(l -\-p)(l—2v) iscalled
Lame's constant. Byusing thisconstant theabove equations canbe
simplified to
(71=XA-f2Gei
(72=XA -f-2Ge2 (2-31)
(73=XA+2Ge3
Forthecase ofplane stress (a^=0)twosimple anduseful equations
relating thestress tothestrains maybeobtained bysolving the firsttwo
ofEqs. (2-23) simultaneously foraiand (72.
ci=:j-^^—
I(ei+1^62)
E'
(2-32)
0-2= 15(^2+vei)
These equations canbevery useful fordetermining thevalues ofprinci-
palstress from strain-gage measurements. Note thatevenwhen astrain
gage isoriented intheprincipal direction itisnotcorrect tomultiply the
strain bytheelastic modulus togetthestress inthat direction. Because
