Repository: Ketankham/chatbot-meta-books

File: fracture-book.txt (part 2 of 34)
References ......................................................................................................................................382 
Chapter 9 
Application to Structures ...............................................................................................................3859.1 Linear Elastic Fracture Mechanics.......................................................................................385
9.1.1 
K 
I 
 for Part-Through Cracks......................................................................................387
9.1.2 Inﬂuence Coef ﬁcients for Polynomial Stress Distributions ....................................388
9.1.3 Weight Functions for Arbitrary Loading .................................................................3929.1.4 Primary, Secondary, and Residual Stresses .............................................................3949.1.5 A Warning about LEFM...........................................................................................395
9.2 The CTOD Design Curve ....................................................................................................3959.3 Elastic-Plastic  
J 
-Integral Analysis........................................................................................397
9.3.1 The EPRI  
J 
-Estimation Procedure ...........................................................................398
9.3.1.1 Theoretical Background ............................................................................3989.3.1.2 Estimation Equations.................................................................................3999.3.1.3 Comparison with Experimental  
J 
 Estimates.............................................401
9.3.2 The Reference Stress Approach ...............................................................................4039.3.3 Ductile Instability Analysis ......................................................................................4059.3.4 Some Practical Considerations.................................................................................408
9.4 Failure Assessment Diagrams ..............................................................................................410
9.4.1 Original Concept ......................................................................................................4109.4.2 
J 
-Based FAD ............................................................................................................412
9.4.3 Approximations of the FAD Curve..........................................................................4159.4.4 Estimating the Reference Stress...............................................................................4169.4.5 Application to Welded Structures ............................................................................423
9.4.5.1 Incorporating Weld Residual Stresses.......................................................4239.4.5.2 Weld Misalignment....................................................................................4269.4.5.3 Weld Strength Mismatch...........................................................................427
9.4.6 Primary vs. Secondary Stresses in the FAD Method ..............................................4289.4.7 Ductile-Tearing Analysis with the FAD...................................................................4309.4.8 Standardized FAD-Based Procedures ......................................................................430
9.5 Probabilistic Fracture Mechanics.........................................................................................432Appendix 9: Stress Intensity and Fully Plastic  
J 
 Solutions 
for Selected Conﬁgurations ...................................................................................434
References ......................................................................................................................................449 
Chapter 10 
Fatigue Crack Propagation.............................................................................................................45110.1 Similitude in Fatigue ..........................................................................................................45110.2 Empirical Fatigue Crack Growth Equations ......................................................................45310.3 Crack Closure .............................................................................................................. .......457
10.3.1 A Closer Look at Crack-Wedging Mechanisms...................................................46010.3.2 Effects of Loading Variables on Closure..............................................................463
10.4 The Fatigue Threshold...................................................................................................... ..464
10.4.1 The Closure Model for the Threshold ..................................................................46510.4.2 A Two-Criterion Model.........................................................................................46610.4.3 Threshold Behavior in Inert Environments ..........................................................470
10.5 Variable Amplitude Loading and Retardation....................................................................473 
1656_FM.fm  Page xvi  Tuesday, May 3, 2005  5:49 PM
 
10.5.1 Linear Damage Model for Variable Amplitude Fatigue.......................................474
10.5.2 Reverse Plasticity at the Crack Tip.......................................................................47510.5.3 The Effect of Overloads and Underloads ............................................................47810.5.4 Models for Retardation and Variable Amplitude Fatigue.....................................484
10.6 Growth of Short Cracks..................................................................................................... .488
10.6.1 Microstructurally Short Cracks.............................................................................49110.6.2 Mechanically Short Cracks ...................................................................................491
10.7 Micromechanisms of Fatigue .............................................................................................491
10.7.1 Fatigue in Region II ..............................................................................................49110.7.2 Micromechanisms Near the Threshold .................................................................49410.7.3 Fatigue at High  
∆ 
K 
 Values....................................................................................495
10.8 Fatigue Crack Growth Experiments ...................................................................................495
10.8.1 Crack Growth Rate and Threshold Measurement ................................................49610.8.2 Closure Measurements ..........................................................................................49810.8.3 A Proposed Experimental Deﬁnition of  
∆ 
K 
eff 
......................................................500
10.9 Damage Tolerance Methodology........................................................................................501Appendix 10: Application of The  
J 
 Contour Integral to Cyclic Loading .................................504
A10.1 Deﬁnition of  
∆ 
J 
......................................................................................504
A10.2 Path Independence of  
∆ 
J 
........................................................................506
A10.3 Small-Scale Yielding Limit.....................................................................507
References ......................................................................................................................................507 
Chapter 11 
Environmentally Assisted Cracking in Metals ..............................................................................51111.1 Corrosion Principles ...........................................................................................................511
11.1.1 Electrochemical Reactions ....................................................................................51111.1.2 Corrosion Current and Polarization ......................................................................51411.1.3 Electrode Potential and Passivity..........................................................................51411.1.4 Cathodic Protection...............................................................................................51511.1.5 Types of Corrosion................................................................................................516
11.2 Environmental Cracking Overview ....................................................................................516
11.2.1 Terminology and Classiﬁcation of Cracking Mechanisms ..................................51611.2.2 Occluded Chemistry of Cracks, Pits, and Crevices..............................................51711.2.3 Crack Growth Rate vs. Applied Stress Intensity..................................................51811.2.4 The Threshold for EAC ........................................................................................52011.2.5 Small Crack Effects ..............................................................................................52111.2.6 Static, Cyclic, and Fluctuating Loads...................................................................52311.2.7 Cracking Morphology ...........................................................................................52311.2.8 Life Prediction.......................................................................................................523
11.3 Stress Corrosion Cracking..................................................................................................525
11.3.1 The Film Rupture Model ......................................................................................52711.3.2 Crack Growth Rate in Stage II .............................................................................52811.3.3 Metallurgical Variables that Inﬂuence SCC..........................................................52811.3.4 Corrosion Product Wedging..................................................................................529
11.4 Hydrogen Embrittlement ....................................................................................................5 29
11.4.1 Cracking Mechanisms...........................................................................................53011.4.2 Variables that Affect Cracking Behavior ..............................................................531
11.4.2.1 Loading Rate and Load History...........................................................53111.4.2.2 Strength.................................................................................................53311.4.2.3 Amount of Available Hydrogen ...........................................................53511.4.2.4 Temperature ..........................................................................................535 
1656_FM.fm  Page xvii  Tuesday, May 3, 2005  5:49 PM
 
11.5 Corrosion Fatigue.......................................................................................................... ......538
11.5.1 Time-Dependent and Cycle-Dependent Behavior ................................................538
11.5.2 Typical Data ..........................................................................................................54111.5.3 Mechanisms...........................................................................................................543
11.5.3.1 Film Rupture Models ...........................................................................54411.5.3.2 Hydrogen Environment Embrittlement................................................54411.5.3.3 Surface Films........................................................................................544
11.5.4 The Effect of Corrosion Product Wedging on Fatigue.........................................544
11.6 Experimental Methods........................................................................................................545
11.6.1 Tests on Smooth Specimens .................................................................................54611.6.2 Fracture Mechanics Test Methods ........................................................................547
References ......................................................................................................................................552 
Chapter 12 
Computational Fracture Mechanics...............................................................................................55312.1 Overview of Numerical Methods .......................................................................................553
12.1.1 The Finite Element Method ..................................................................................55412.1.2 The Boundary Integral Equation Method.............................................................556
12.2 Traditional Methods in Computational Fracture Mechanics .............................................558
12.2.1 Stress and Displacement Matching.......................................................................55812.2.2 Elemental Crack Advance.....................................................................................55912.2.3 Contour Integration ...............................................................................................56012.2.4 Virtual Crack Extension: Stiffness Derivative Formulation.................................56012.2.5 Virtual Crack Extension: Continuum Approach...................................................561
12.3 The Energy Domain Integral..............................................................................................563
12.3.1 Theoretical Background ........................................................................................56312.3.2 Generalization to Three Dimensions ....................................................................56612.3.3 Finite Element Implementation.............................................................................568
12.4 Mesh Design .......................................................................................................................57012.5 Linear Elastic Convergence Study .....................................................................................57712.6 Analysis of Growing Cracks ..............................................................................................585Appendix 12: Properties of Singularity Elements......................................................................587
A12.1 Quadrilateral Element .............................................................................587A12.2 Triangular Element .................................................................................589
References ......................................................................................................................................590 
Chapter 13 
Practice Problems.............................................................................................................. .............593
13.1 Chapter 1.............................................................................................................................59313.2 Chapter 2.............................................................................................................................59313.3 Chapter 3.............................................................................................................................59613.4 Chapter 4.............................................................................................................................59813.5 Chapter 5.............................................................................................................................59913.6 Chapter 6.............................................................................................................................60013.7 Chapter 7.............................................................................................................................60013.8 Chapter 8.............................................................................................................................60313.9 Chapter 9.............................................................................................................................60513.10 Chapter 10 ..........................................................................................................................60713.11 Chapter 11 ..........................................................................................................................60813.12 Chapter 12 ..........................................................................................................................609 
Index..............................................................................................................................................611 
1656_FM.fm  Page xviii  Tuesday, May 3, 2005  5:49 PM
 
Part I 
Introduction 
1656_Part-1.fm  Page 1  Thursday, April 21, 2005  4:42 PM
 
1656_Part-1.fm  Page 2  Thursday, April 21, 2005  4:42 PM
 
3 
History and Overview 
Fracture is a problem that society has faced for as long as there have been man-made structures.
The problem may actually be worse today than in previous centuries, because more can go wrongin our complex technological society. Major airline crashes, for instance, would not be possiblewithout modern aerospace technology. 
Fortunately, advances in the ﬁeld of fracture mechanics have helped to offset some of the
potential dangers posed by increasing technological complexity. Our understanding of how materialsfail and our ability to prevent such failures have increased considerably since World War II. Muchremains to be learned, however, and existing knowledge of fracture mechanics is not always appliedwhen appropriate.
While catastrophic failures provide income for attorneys and consulting engineers, such events
are detrimental to the economy as a whole. An economic study [1] estimated the annual cost offracture in the U.S. in 1978 at $119 billion (in 1982 dollars), about 4% of the gross national product.Furthermore, this study estimated that the annual cost could be reduced by $35 billion if currenttechnology were applied, and that further fracture mechanics research could reduce this ﬁgure byan additional $28 billion. 
1.1WHY STRUCTURES FAIL 
The cause of most structural failures generally falls into one of the following categories:
1. Negligence during design, construction, or operation of the structure.
2. Application of a new design or material, which produces an unexpected (and undesirable)
result.
In the ﬁrst instance, existing procedures are sufﬁcient to avoid failure, but are not followed by
one or more of the parties involved, due to human error, ignorance, or willful misconduct. Poorworkmanship, inappropriate or substandard materials, errors in stress analysis, and operator errorare examples of where the appropriate technology and experience are available, but not applied.
The second type of failure is much more difﬁcult to prevent. When an ‘‘improved” design is
introduced, invariably, there are factors that the designer does not anticipate. New materials canoffer tremendous advantages, but also potential problems. Consequently, a new design or materialshould be placed into service only after extensive testing and analysis. Such an approach will reducethe frequency of failures, but not eliminate them entirely; there may be important factors that areoverlooked during testing and analysis.
One of the most famous Type 2 failures is the brittle fracture of World War II Liberty ships
(see Section 1.2.2). These ships, which were the ﬁrst to have all-welded hulls, could be fabricatedmuch faster and cheaper than earlier riveted designs, but a signiﬁcant number of these vesselssustained serious fractures as a result of the design change. Today, virtually all steel ships arewelded, but sufﬁcient knowledge was gained from the Liberty ship failures to avoid similar problemsin present structures.
Knowledge must be applied in order to be useful, however. Figure 1.1 shows an example of a
Type 1 failure, where poor workmanship in a seemingly inconsequential structural detail caused amore recent fracture in a welded ship. In 1979, the Kurdistan oil tanker broke completely in two1 
1656_C01.fm  Page 3  Tuesday, April 12, 2005  5:55 PM
 
4 
Fracture Mechanics: Fundamentals and Applications 
while sailing in the North Atlantic [2]. The combination of warm oil in the tanker with cold water
in contact with the outer hull produced substantial thermal stresses. The fracture initiated from abilge keel that was improperly welded. The weld failed to penetrate the structural detail, resultingin a severe stress concentration. Although the hull steel had adequate toughness to prevent fractureinitiation, it failed to stop the propagating crack.
Polymers, which are becoming more common in structural applications, provide a number of
advantages over metals, but also have the potential for causing Type 2 failures. For example, 
(a)
(b) 
FIGURE 1.1 
The MSV Kurdistan oil tanker, which sustained a brittle fracture while sailing in the North
Atlantic in 1979: (a) 
  
fractured vessel in dry dock and (b) 
  
bilge keel from which the fracture initiated.
(Photographs provided by S.J. Garwood.)
 
1656_C01.fm  Page 4  Tuesday, April 12, 2005  5:55 PM
 
History and Overview 
5 
polyethylene (PE) is currently the material of choice in natural gas transportation systems in the
U.S. One advantage of PE piping is that maintenance can be performed on a small branch of theline without shutting down the entire system; a local area is shut down by applying a clampingtool to the PE pipe and stopping the ﬂow of gas. The practice of pinch clamping has undoubtedlysaved vast sums of money, but has also led to an unexpected problem.
In 1983, a section of a 4-in. diameter PE pipe developed a major leak. The gas collected beneath
a residence where it ignited, resulting in severe damage to the house. Maintenance records and avisual inspection of the pipe indicated that it had been pinch clamped 6 years earlier in the regionwhere the leak developed. A failure investigation [3] concluded that the pinch clamping operationwas responsible for the failure. Microscopic examination of the pipe revealed that a small ﬂawapparently initiated on the inner surface of the pipe and grew through the wall. Figure 1.2 showsa low-magniﬁcation photograph of the fracture surface. Laboratory tests simulated the pinchclamping operation on sections of PE pipes; small thumbnail-shaped ﬂaws (Figure 1.3) formed onthe inner wall of the pipes, as a result of the severe strains that were applied. Fracture mechanicstests and analyses [3, 4] indicated that stresses in the pressurized pipe were sufﬁcient to cause theobserved time-dependent crack growth, i.e., growth from a small thumbnail ﬂaw to a through-thickness crack over a period of 6 years.
The introduction of ﬂaws in PE pipe by pinch clamping represents a Type 2 failure. The pinch
clamping process was presumably tested thoroughly before it was applied in service, but no oneanticipated that the procedure would introduce damage in the material that could lead to failureafter several years in service. Although speciﬁc data are not available, pinch clamping has undoubt-edly led to a signiﬁcant number of gas leaks. The practice of pinch clamping is still widespread inthe natural gas industry, but many companies and some states now require that a sleeve be ﬁttedto the affected region in order to relieve the stresses locally. In addition, newer grades of PE pipematerial have lower density and are less susceptible to damage by pinch clamping.
Some catastrophic events include elements both of Type 1 and Type 2 failures. On January 28,
1986, the Challenger Space Shuttle exploded because an O-ring seal in one of the main boostersdid not respond well to cold weather. The shuttle represents relatively new technology, where 
FIGURE 1.2 
Fracture surface of a PE pipe that sustained time-dependent crack growth as a result of pinch
clamping. (Taken from Jones, R.E. and Bradley, W.L.,  
Forensic Engineering, 
 V ol. I, 1987.) (Photograph
provided by R.E. Jones, Jr.)
 
1656_C01.fm  Page 5  Tuesday, April 12, 2005  5:55 PM
 
6 
Fracture Mechanics: Fundamentals and Applications 
service experience is limited (Type 2), but engineers from the booster manufacturer suspected a
potential problem with the O-ring seals and recommended that the launch be delayed (Type 1).Unfortunately, these engineers had little or no data to support their position and were unable toconvince their managers or NASA ofﬁcials. The tragic results of the decision to launch are well known.
On February 1, 2003, almost exactly 17 years after the Challenger accident, the Space Shuttle
Columbia was destroyed during reentry. The apparent cause of the incident was foam insulation fromthe external tank striking the left wing during launch. This debris damaged insulation tiles on theunderside of the wing, making the orbiter vulnerable to reentry temperatures that can reach 3000 
° 
F.
The Columbia Accident Investigation Board (CAIB) was highly critical of NASA management forcultural traits and organizational practices that, according to the board, were detrimental to safety.
Over the past few decades, the ﬁeld of fracture mechanics has undoubtedly prevented a
substantial number of structural failures. We will never know how many lives have been saved orhow much property damage has been avoided by applying this technology, because it is impossibleto quantify disasters that  
don’t 
 happen. When applied correctly, fracture mechanics not only helps
to prevent Type 1 failures but also reduces the frequency of Type 2 failures, because designers canrely on rational analysis rather than trial and error.  
1.2 HISTORICAL PERSPECTIVE 
Designing structures to avoid fracture is not a new idea. The fact that many structures commissionedby the Pharaohs of ancient Egypt and the Caesars of Rome are still standing is a testimony to theability of early architects and engineers. In Europe, numerous buildings and bridges constructedduring the Renaissance Period are still used for their intended purpose.
The ancient structures that are still standing today obviously represent successful designs. There
were undoubtedly many more unsuccessful designs with much shorter life spans. Because knowl-edge of mechanics was limited prior to the time of Isaac Newton, workable designs were probablyachieved largely by trial and error. The Romans supposedly tested each new bridge by requiringthe design engineer to stand underneath while chariots drove over it. Such a practice would not 
FIGURE 1.3 
Thumbnail crack produced in a PE pipe after pinch clamping for 72 h. (Photograph provided
by R.E. Jones, Jr.)
 
1656_C01.fm  Page 6  Tuesday, April 12, 2005  5:55 PM
 
History and Overview 
7 
only provide an incentive for developing good designs, but would also result in the social equivalent
of Darwinian natural selection, where the worst engineers were removed from the profession.
The durability of ancient structures is particularly amazing when one considers that the choice
of building materials prior to the Industrial Revolution was rather limited. Metals could not beproduced in sufﬁcient quantity to be formed into load-bearing members for buildings and bridges.The primary construction materials prior to the 19th century were timber, brick, and mortar; onlythe latter two materials were usually practical for large structures such as cathedrals, because treesof sufﬁcient size for support beams were rare.
Brick and mortar are relatively brittle and are unreliable for carrying tensile loads. Consequently,
pre-Industrial Revolution structures were usually designed to be loaded in compression. Figure 1.4schematically illustrates a Roman bridge design. The arch shape causes compressive rather thantensile stresses to be transmitted through the structure.
The arch is the predominant shape in pre-Industrial Revolution architecture. Windows and roof
spans were arched in order to maintain compressive loading. For example, Figure 1.5 shows twowindows and a portion of the ceiling in King’s College Chapel in Cambridge, England. Althoughthese shapes are aesthetically pleasing, their primary purpose is more pragmatic.
Compressively loaded structures are obviously stable, since some have lasted for many centu-
ries; the pyramids in Egypt are the epitome of a stable design.
With the Industrial Revolution came mass production of iron and steel. (Or, conversely, one
might argue that mass production of iron and steel fueled the Industrial Revolution.) The availabilityof relatively ductile construction materials removed the earlier restrictions on design. It was ﬁnallyfeasible to build structures that carried tensile stresses. Note the difference between the design ofthe Tower Bridge in London (Figure 1.6) and the earlier bridge design (Figure 1.4).
The change from brick and mortar structures loaded in compression to steel structures in
tension brought problems, however. Occasionally, a steel structure would fail unexpectedly atstresses well below the anticipated tensile strength. One of the most famous of these failureswas the rupture of a molasses tank in Boston in January 1919 [5]. Over 2 million gallons ofmolasses were spilled, resulting in 12 deaths, 40 injuries, massive property damage, and severaldrowned horses. 
FIGURE 1.4 
Schematic Roman bridge design. 
  
The arch shape of the bridge causes loads to be transmitted
through the structure as compressive stresses.
 
1656_C01.fm  Page 7  Tuesday, April 12, 2005  5:55 PM
 
8 
Fracture Mechanics: Fundamentals and Applications 
The cause of the failure of the molasses tank was largely a mystery at the time. In the ﬁrst
edition of his elasticity text published in 1892, Love [6] remarked that “the conditions of rupture
are but vaguely understood.” Designers typically applied safety factors of 10 or more (based onthe tensile strength) in an effort to avoid these seemingly random failures. 
1.2.1 E 
ARLY 
 F 
RACTURE 
 R 
ESEARCH 
Experiments performed by Leonardo da Vinci several centuries earlier provided some clues as tothe root cause of fracture. He measured the strength of iron wires and found that the strength variedinversely with wire length. These results implied that ﬂaws in the material controlled the strength; 
FIGURE 1.5 
Kings College Chapel in Cambridge, England. 
  
This structure was completed in 1515. 
FIGURE 1.6 
The Tower Bridge in London, completed in 1894. 
  
Note the modern beam design, made possible
by the availability of steel support girders. 
 
1656_C01.fm  Page 8  Tuesday, April 12, 2005  5:55 PM
 
History and Overview 
9 
a longer wire corresponded to a larger sample volume, and a higher probability of sampling a
region containing a ﬂaw. These results were only qualitative, however.
A quantitative connection between fracture stress and ﬂaw size came from the work of Grifﬁth,
which was published in 1920 [7]. He applied a stress analysis of an elliptical hole (performed byInglis [8] seven years earlier) to the unstable propagation of a crack. Grifﬁth invoked the ﬁrst law ofthermodynamics to formulate a fracture theory based on a simple energy balance. According to thistheory, a ﬂaw becomes unstable, and thus fracture occurs, when the strain-energy change that results
from an increment of crack growth is sufﬁcient to overcome the surface energy of the material(see Section 2.3). Grifﬁth’s model correctly predicted the relationship between strength and ﬂawsize in glass specimens. Subsequent efforts to apply the Grifﬁth model to metals were unsuccessful.Since this model assumes that the work of fracture comes exclusively from the surface energy ofthe material, the Grifﬁth approach applies only to ideally brittle solids. A modiﬁcation to Grifﬁth’smodel, that made it applicable to metals, did not come until 1948. 
1.2.2 T 
HE 
 L 
IBERTY 
 S 
HIPS 
The mechanics of fracture progressed from being a scientiﬁc curiosity to an engineering discipline,primarily because of what happened to the Liberty ships during World War II [9].
In the early days of World War II, the U.S. was supplying ships and planes to Great Britain
under the Lend-Lease Act. Britain’s greatest need at the time was for cargo ships to carry supplies.The German navy was sinking cargo ships at three times the rate at which they could be replacedwith existing ship-building procedures.
Under the guidance of Henry Kaiser, a famous construction engineer whose previous projects
included the Hoover Dam, the U.S. developed a revolutionary procedure for fabricating shipsquickly. These new vessels, which became known as the Liberty ships, had an all-welded hull, asopposed to the riveted construction of traditional ship designs.
The Liberty ship program was a resounding success, until one day in 1943, when one of the
vessels broke completely in two while sailing between Siberia and Alaska. Subsequent fracturesoccurred in other Liberty ships. Of the roughly 2700 Liberty ships built during World War II,approximately 400 sustained fractures, of which 90 were considered serious. In 20 ships the failurewas essentially total, and about half of these broke completely in two.
Investigations revealed that the Liberty ship failures were caused by a combination of three factors:
• The welds, which were produced by a semi-skilled work force, contained crack-like ﬂaws.
• Most of the fractures initiated on the deck at square hatch corners, where there was a
local stress concentration.
• The steel from which the Liberty ships were made had poor toughness, as measured by
Charpy impact tests.
The steel in question had always been adequate for riveted ships because fracture could not
propagate across panels that were joined by rivets. A welded structure, however, is essentially asingle piece of metal; propagating cracks in the Liberty ships encountered no signiﬁcant barriers,and were sometimes able to traverse the entire hull.
Once the causes of failure were identiﬁed, the remaining Liberty ships were retroﬁtted with
rounded reinforcements at the hatch corners. In addition, high toughness steel crack-arrester plateswere riveted to the deck at strategic locations. These corrections prevented further serious fractures.
In the longer term, structural steels were developed with vastly improved toughness, and weld
quality control standards were developed. Also, a group of researchers at the Naval ResearchLaboratory in Washington, DC. studied the fracture problem in detail. The ﬁeld we now know asfracture mechanics was born in this lab during the decade following the war. 
1656_C01.fm  Page 9  Tuesday, April 12, 2005  5:55 PM
 
10 
Fracture Mechanics: Fundamentals and Applications 
1.2.3 P 
OST 
-W 
AR 
 F 
RACTURE 
 M 
ECHANICS 
 R 
ESEARCH 
1 
The fracture mechanics research group at the Naval Research Laboratory was led by Dr. G.R. Irwin.
After studying the early work of Inglis, Grifﬁth, and others, Irwin concluded that the basic toolsneeded to analyze fracture were already available. Irwin’s ﬁrst major contribution was to extendthe Grifﬁth approach to metals by including the energy dissipated by local plastic ﬂow [10]. Orowanindependently proposed a similar modiﬁcation to the Grifﬁth theory [11]. During this same period,Mott [12] extended the Grifﬁth theory to a rapidly propagating crack.
In 1956, Irwin [13] developed the energy release rate concept, which was derived from the
Grifﬁth theory but in a form that was more useful for solving engineering problems. Shortlyafterward, several of Irwin’s colleagues brought to his attention a paper by Westergaard [14] thatwas published in 1938. Westergaard had developed a semi-inverse technique for analyzing stressesand displacements ahead of a sharp crack. Irwin [15] used the Westergaard approach to show thatthe stresses and displacements near the crack-tip could be described by a single constant that wasrelated to the energy release rate. This crack-tip characterizing parameter later became known asthe ‘‘stress-intensity factor.” During this same period of time, Williams [16] applied a somewhatdifferent technique to derive crack tip solutions that were essentially identical to Irwin’s results.
A number of successful early applications of fracture mechanics bolstered the standing of this
new ﬁeld in the engineering community. In 1956, Wells [17] used fracture mechanics to show thatthe fuselage failures in several Comet jet aircraft resulted from fatigue cracks reaching a criticalsize. These cracks initiated at windows and were caused by insufﬁcient reinforcement locally,combined with square corners that produced a severe stress concentration. (Recall the unfortunatehatch design in the Liberty ships.) A second early application of fracture mechanics occurred atGeneral Electric in 1957. Winne and Wundt [18] applied Irwin’s energy release rate approach tothe failure of large rotors from steam turbines. They were able to predict the bursting behavior oflarge disks extracted from rotor forgings, and applied this knowledge to the prevention of fracturein actual rotors.
It seems that all great ideas encounter stiff opposition initially, and fracture mechanics is no
exception. Although the U.S. military and the electric power generating industry were very sup-portive of the early work in this ﬁeld, such was not the case in all provinces of government andindustry. Several government agencies openly discouraged research in this area.
In 1960, Paris and his coworkers [19] failed to ﬁnd a receptive audience for their ideas on
applying fracture mechanics principles to fatigue crack growth. Although Paris et al. providedconvincing experimental and theoretical arguments for their approach, it seems that design engineerswere not yet ready to abandon their S-N curves in favor of a more rigorous approach to fatiguedesign. The resistance to this work was so intense that Paris and his colleagues were unable to ﬁnda peer-reviewed technical journal that was willing to publish their manuscript. They ﬁnally optedto publish their work in a University of Washington periodical entitled  
The Trend in Engineering 
. 
1.2.4 F 
RACTURE 
 M 
ECHANICS 
  
FROM 
 1960  
TO 
 1980 
The Second World War obviously separates two distinct eras in the history of fracture mechanics.There is, however, some ambiguity as to how the period between the end of the war and the presentshould be divided. One possible historical boundary occursed around 1960, when the fundamentalsof linear elastic fracture mechanics were fairly well established, and researchers turned theirattention to crack-tip plasticity. 
1  
For an excellent summary of early fracture mechanics research, refer to  
Fracture Mechanics Retrospective: Early Classic
Papers 
 ( 
1913–1965 
), John M. Barsom, ed., American Society of Testing and Materials (RPS 1), Philadelphia, PA, 1987.
This volume contains reprints of 17 classic papers, as well as a complete bibliography of fracture mechanics papers published
up to 1965. 
1656_C01.fm  Page 10  Tuesday, April 12, 2005  5:55 PM
 
History and Overview 
11 
Linear elastic fracture mechanics (LEFM) ceases to be valid when signiﬁcant plastic deforma-
tion precedes failure. During a relatively short time period (1960–1961) several researchers devel-
