Repository: Ketankham/chatbot-meta-books

File: physical-meta.txt (part 2 of 44)
Modern Physical Metallurgy and Materials Engineering
26.9814Si
28.0915P
30.9716S
32.4517Cl
35.4518A
39.95
19K
39.1020Ca
40.0821Sc
44.9622Ti
47.9023V
50.9424Cr
52.0025Mn
54.9426Fe
55.8527Co
58.9328Ni
58.7129Cu
63.5530Zn
65.3731Ga
69.7232Ge
72.9233Ge
74.9234Se
78.9635Br
79.9036Kr
83.80
37Rb
85.4738Sr
87.6239Y
88.9140Zr
91.2241Nb
92.9142Mo
95.9443Tc
98.9144Ru
101.145Rh
102.946Pd
106.447Ag
107.948Cd
112.449In
114.850Sn
118.751Sb
121.852Te
127.653I
126.954Xe
131.3
55Cs
132.956Ba
137.357La
138.972Hf
178.573Ta
180.974W
183.975Re
186.276Os
190.277Ir
192.278Pt
195.179Au
197.080Hg
200.681Tl
204.482Pb
207.283Bi
209.084Po
⊿210/triangleleft85At
⊿210/triangleleft86Rn
⊿222/triangleleft
87Fr
⊿223/triangleleft88Ra
⊿226.0/triangleleft89Ac
⊿227/triangleleft104Unq 105Unp 106Unh 107Uns
 s-block!  /NUL/NUL/NUL/NUL/NUL/NUL/NUL/NUL/NUL/NUL/NUL/NUL/NUL/NUL/NUL/NUL/NUL/NUL/NUL/NUL/NUL/NUL/NUL/NUL/NUL/NUL d-block/NUL/NUL/NUL/NUL/NUL/NUL/NUL/NUL/NUL/NUL/NUL/NUL/NUL/NUL/NUL/NUL/NUL/NUL/NUL/NUL/NUL/NUL/NUL/NUL/NUL/NUL ! /NUL/NUL/NUL/NUL/NUL/NUL/NUL/NUL/NUL/NUL/NUL/NUL/NULp-block/NUL/NUL/NUL/NUL/NUL/NUL/NUL/NUL/NUL/NUL/NUL/NUL/NUL!
Lanthanides57La
138.958Ce
140.159Pr
140.960Nd
144.261Pm
⊿147/triangleleft62Sm
150.463Eu
152.064Gd
157.365Tb
158.966Dy
162.567Ho
164.968Er
167.369Tm
168.970Yb
173.071Lu
175.0
Actinides89Ac
⊿227/triangleleft90Th
232.091Pa
231.092U
238.093Np
237.094Pu
⊿242/triangleleft95Am
⊿243/triangleleft96Cm
⊿248/triangleleft97Bk
⊿247/triangleleft98Cf
⊿251/triangleleft99Es
⊿254/triangleleft100Fm
⊿253/triangleleft101Md
⊿256/triangleleft102No
⊿254/triangleleft103Lr
⊿257/triangleleft
f-block
6Modern Physical Metallurgy and Materials Engineering
Table 1.3 Electron quantum numbers (Hume-Rothery, Smallman and Haworth, 1988)
Element
and
atomic
number Principal and secondary quantum numbers
nD12 3 4
lD0010120123
1H 1
2H e 23L i 2 1
4B e 2 2
5B 2 2 1
6C 2 2 2
7N 2 2 3
8O 2 2 4
9F 2 2 5
10 Ne 2 2 6
11 Na 2 2 6 112 Mg 2 2 6 2
1 3 A l 2 2 621
1 4 S i 2 2 622
1 5 P 2 2 623
1 6 S 2 2 624
1 7 C l 2 2 625
1 8 A 2 2 6261 9 K 2 2 626 1
2 0 C a 2 2 626 2
2 1 S c 2 2 626 12
2 2 T i 2 2 626 22
2 3 V 2 2 626 32
2 4 C r 2 2 626 51
2 5 M n 2 2 626 52
2 6 F e 2 2 626 62
2 7 C o 2 2 626 722 8 N i 2 2 626 82
2 9 C u 2 2 6261 01
3 0 Z n 2 2 6261 02
3 1 G a 2 2 6261 02 1
3 2 G e 2 2 6261 02 2
3 3 A s 2 2 6261 02 3
3 4 S e 2 2 6261 02 43 5 B r 2 2 6261 02 5
3 6 K r 2 2 6261 02 6
nD1234 5 6
lD——— 01230120
37 Rb 2 8 18 2 6 1
38 Sr 2 8 18 2 6 2
3 9 Y 2 81 826 1 2
40 Zr 2 8 18 2 6 2 2
41 Nb 2 8 18 2 6 4 1
42 Mo 2 8 18 2 6 5 1
43 Tc 2 8 18 2 6 5 2
44 Ru 2 8 18 2 6 7 145 Rh 2 8 18 2 6 8 1
4 6 P d 2 81 8261 0 —
4 7 A g 2 81 8261 0 1
4 8 C d 2 81 8261 0 2
4 9 I n 2 81 8261 0 21
5 0 S n 2 81 8261 0 22
5 1 S b 2 81 8261 0 2352 Te 2 8 18 2 6 10 2 4
5 3 I 2 81 8 261 0 2554 Xe 2 8 18 2 6 10 2 6
55 Cs 2 8 18 2 6 10 2 6 1
56 Ba 2 8 18 2 6 10 2 6 2
57 La 2 8 18 2 6 10 2 6 1 2
5 8 C e 2 81 8 261 0 226 2
5 9 P r 2 81 8 261 0 326 2
6 0 N d 2 81 8 261 0 426 26 1 P m2 81 8 261 0 526 2
6 2 S m2 81 8 261 0 626 2
6 3 E u 2 81 8 261 0 726 2
6 4 G d 2 81 8 261 0 72612
6 5 T b 2 81 8 261 0 926 2
6 6 D y 2 81 8 261 01 026 2
6 7 H o 2 81 8 261 01 126 2
6 8 E r 2 81 8 261 01 226 2
6 9 T m2 81 8 261 01 326 27 0 Y b 2 81 8 261 01 426 2
7 1 L u 2 81 8 261 01 42612
7 2 H f 2 81 8 261 01 42622
nD12345 6 7
lD———— 01 230120
73 Ta 2 8 18 32 2 6 3 2
7 4 W 2 81 83 22 6 4 2
75 Re 2 8 18 32 2 6 5 2
76 Os 2 8 18 32 2 6 6 2
77 Ir 2 8 18 32 2 6 7 2
78 Pt 2 8 18 32 2 6 9 1
79 Au 2 8 18 32 2 6 10 180 Hg 2 8 18 32 2 6 10 2
81 Tl 2 8 18 32 2 6 10 2 1
82 Pb 2 8 18 32 2 6 10 2 2
83 Bi 2 8 18 32 2 6 10 2 3
84 Po 2 8 18 32 2 6 10 2 4
85 At 2 8 18 32 2 6 10 2 5
86 Rn 2 8 18 32 2 6 10 2 687 Fr 2 8 18 32 2 6 10 2 6 1
88 Ra 2 8 18 32 2 6 10 2 6 2
89 Ac 2 8 18 32 2 6 10 2 6 1 2
90 Th 2 18 8 32 2 6 10 2 6 2 2
91 Pa 2 18 8 32 2 6 10 2 2 6 1 2
9 2 U 21 8 83 22 61 032612
93 Np 2 18 8 32 2 6 10 4 2 6 1 2
94 Pu 2 18 8 32 2 6 10 5 2 6 1 2
The exact electronic conﬁgurations of the later elements
arenotalwayscertainbutthemostprobable arrangementsof the outer electrons are:
95 Am ⊿5f/triangleleft
7⊿7s/triangleleft2
96 Cm ⊿5f/triangleleft7⊿6d/triangleleft1⊿7s/triangleleft2
97 Bk ⊿5f/triangleleft8⊿6d/triangleleft1⊿7s/triangleleft2
98 Cf ⊿5f/triangleleft10⊿7s/triangleleft2
99 Es ⊿5f/triangleleft11⊿7s/triangleleft2
100 Fm ⊿5f/triangleleft12⊿7s/triangleleft2
101 Md ⊿5f/triangleleft13⊿7s/triangleleft2
102 No ⊿5f/triangleleft14⊿7s/triangleleft2
103 Lw ⊿5f/triangleleft14⊿6d/triangleleft1⊿7s/triangleleft2
104 — ⊿5f/triangleleft14⊿6d/triangleleft2⊿7s/triangleleft2
The structure and bonding of atoms 7
that maximization of parallel spin is achieved by
locating six electrons, of like spin, so that ﬁve ﬁll
the 3 d-states and one enters the 4 s-state. This mode
of fully occupying the 3 d-states reduces the energy
of the electrons in this shell considerably. Again, in
copper ⊿ZD29/triangleleft, the last member of this transition
series, complete ﬁlling of all 3 d-orbitals also produces
a signiﬁcant reduction in energy. It follows from these
explanations that the 3 d-a n d4 s-levels of energy are
very close together. After copper, the energy states ﬁll
in a straightforward manner and the ﬁrst long period
ﬁnishes with krypton ⊿ZD36/triangleleft. It will be noted that
lanthanides ( ZD57 to 71) and actinides ( ZD89 to
103), because of their state-ﬁlling sequences, have
been separated from the main body of Table 1.2.
Having demonstrated the manner in which quantum
rules are applied to the construction of the Periodic
Table for the ﬁrst 36 elements, we can now examinesome general aspects of the classiﬁcation.
When one considers the small step difference
of one electron between adjacent elements in the
Periodic Table, it is not really surprising to ﬁnd
that the distinction between metallic and non-metallic
elements is imprecise. In fact there is an intermediate
range of elements, the metalloids, which share theproperties of both metals and non-metals. However,
we can regard the elements which can readily lose an
electron, by ionization or bond formation, as strongly
metallic in character (e.g. alkali metals). Conversely,
elements which have a strong tendency to acquire an
electron and thereby form a stable conﬁguration of
two or eight electrons in the outermost shell are non-
metallic (e.g. the halogens ﬂuorine, chlorine, bromine,
iodine). Thus electropositive metallic elements andthe electronegative non-metallic elements lie on the
left- and right-hand sides of the Periodic Table,
respectively. As will be seen later, these and other
aspects of the behaviour of the outermost (valence)
electrons have a profound and determining effect upon
bonding and therefore upon electrical, magnetic and
optical properties.
Prior to the realization that the frequently observed
periodicitiesof chemical behaviour could be expressedin terms of electronic conﬁgurations, emphasis was
placed upon ‘atomic weight’. This quantity, which
is now referred to as relative atomic mass, increases
steadily throughout the Periodic Table as protons
and neutrons are added to the nuclei. Atomic mass
1
determines physical properties such as density, spe-
ciﬁc heat capacity and ability to absorb electromag-
netic radiation: it is therefore very relevant to engi-
neering practice. For instance, many ceramics are
based upon the light elements aluminium, silicon and
oxygen and consequently have a low density, i.e.
<3000 kg m/NUL3.
1Atomic mass is now expressed relative to the datum value
for carbon (12.01). Thus, a copper atom has 63.55/12.01 or5.29 times more mass than a carbon atom.1.4 Interatomic bonding in materials
Matter can exist in three states and as atoms change
directly from either the gaseous state (desublimation)or the liquid state (solidiﬁcation) to the usuallydenser solid state, the atoms form aggregates in three-dimensional space. Bonding forces develop as atomsare brought into proximity to each other. Sometimesthese forces are spatially-directed. The nature of thebonding forces has a direct effect upon the type ofsolid structure which develops and therefore uponthe physical properties of the material. Melting pointprovides a useful indication of the amount of thermalenergyneededtosevertheseinteratomic(orinterionic)bonds. Thus, some solids melt at relatively lowtemperatures (m.p. of tin D232
°C) whereas many
ceramics melt at extremely high temperatures (m.p. ofalumina exceeds 2000
°C). It is immediately apparent
that bond strength has far-reaching implications in all
ﬁelds of engineering.
Customarily we identify four principal types of
bonding in materials, namely, metallic bonding, ionicbonding, covalent bonding and the comparativelymuch weaker van der Waals bonding. However, inmany solid materials it is possible for bonding to bemixed, or even intermediate, in character. We will ﬁrstconsider the general chemical features of each type ofbonding; in Chapter 2 we will examine the resultantdisposition of the assembled atoms (ions) in three-dimensional space.
As we have seen, the elements with the most pro-
nounced metallic characteristics are grouped on theleft-hand side of the Periodic Table (Table 1.2). Ingeneral, they have a few valence electrons, outsidethe outermost closed shell, which are relatively easyto detach. In a metal, each ‘free’ valency electron isshared among all atoms, rather than associated with anindividual atom, and forms part of the so-called ‘elec-trongas’whichcirculatesatrandomamongtheregulararray of positively-charged electron cores, or cations(Figure 1.3a). Application of an electric potential gra-dient will cause the ‘gas’ to drift though the structurewith little hindrance, thus explaining the outstandingelectrical conductivity of the metallic state. The metal-licbondderivesfromtheattractionbetweenthecationsandthefreeelectronsand,aswouldbeexpected,repul-sive components of force develop when cations arebrought into close proximity. However, the bondingforces in metallic structures are spatially non-directedand we can readily simulate the packing and space-ﬁlling characteristics of the atoms with modelling sys-tems based on equal-sized spheres (polystyrene balls,even soap bubbles). Other properties such as ductility,thermal conductivity and the transmittance of electro-magnetic radiation are also directly inﬂuenced by thenon-directionality and high electron mobility of themetallic bond.
The ionic bond develops when electron(s) are trans-
ferred from atoms of active metallic elements to atomsof active non-metallic elements, thereby enabling each
8Modern Physical Metallurgy and Materials Engineering
Figure 1.3 Schematic representation of (a) metallic bonding, (b) ionic bonding, (c) covalent bonding and (d) van der Waals
bonding.
of the resultant ions to attain a stable closed shell.
For example, the ionic structure of magnesia (MgO),
a ceramic oxide, forms when each magnesium atom
⊿ZD12/triangleleftloses two electrons from its L-shell ⊿nD2/triangleleft
and these electrons are acquired by an oxygen atom⊿ZD8/triangleleft, producing a stable octet conﬁguration in its
L-shell (Table 1.3). Overall, the ionic charges balance
and the structure is electrically neutral (Figure 1.3b).Anions are usually larger than cations. Ionic bonding
is omnidirectional, essentially electrostatic in charac-
terandcanbeextremelystrong;forinstance,magnesia
is a very useful refractory oxide ⊿m.p.D2930
°C/triangleleft.A t
lowtomoderate temperatures, suchstructuresare elec-trical insulators but, typically, become conductive at
high temperatures when thermal agitation of the ions
increases their mobility.
Sharing of valence electrons is the key feature of
the third type of strong primary bonding. Covalentbonds form when valence electrons of opposite spin
fromadjacentatomsareabletopairwithinoverlapping
spatially-directed orbitals, thereby enabling each atom
toattainastableelectronicconﬁguration(Figure 1.3c).Being oriented in three-dimensional space, these local-
ized bonds are unlike metallic and ionic bonds. Fur-thermore, the electrons participating in the bonds aretightly bound so that covalent solids, in general, havelow electrical conductivity and act as insulators, some-times as semiconductors (e.g. silicon). Carbon in theform of diamond is an interesting prototype for cova-lent bonding. Its highhardness, low coefﬁcient of ther-mal expansion and very high melting point ⊿3300
°C/triangleleft
bear witness to the inherent strength of the cova-lent bond. First, using the (8 – N) Rule, in which
N is the Group Number
1in the Periodic Table, we
deduce that carbon ⊿ZD6/triangleleftis tetravalent; that is, four
bond-forming electrons are available from the L-shell⊿nD2/triangleleft. In accordance with Hund’s Rule (Figure 1.2),
oneofthetwoelectronsinthe2 s-stateispromotedtoa
higher2 p-statetogiveamaximumspincondition,pro-
ducing an overall conﬁguration of 1 s
22s12p3in the
carbon atom. The outermost second shell accordingly
1According to previous IUPAC notation: see top of
Table 1.2.
The structure and bonding of atoms 9
has four valency electrons of like spin available for
pairing. Thus each carbon atom can establish electron-sharing orbitals with four neighbours. For a given
atom, these four bonds are of equal strength and are
set at equal angles ⊿109.5
°/triangleleftto each other and therefore
exhibit tetrahedral symmetry. (The structural conse-
quences of this important feature will be discussed in
Chapter 2.)
This process by which s-orbitals and p-orbitals
combinetoformprojectinghybrid sp-orbitalsisknown
as hybridization. It is observed in elements other thancarbon. For instance, trivalent boron ⊿ZD5/triangleleftforms
three co-planar sp
2-orbitals. In general, a large degree
of overlap of sp-orbitals and/or a high electron density
within the overlap ‘cloud’ will lead to an increase
in the strength of the covalent bond. As indicated
earlier,itispossibleforamaterialtopossessmorethan
one type of bonding. For example, in calcium silicate
⊿Ca2SiO4/triangleleft, calcium cations Ca2Care ionically bonded
to tetrahedral SiO 44/NULclusters in which each silicon
atom is covalently-bonded to four oxygen neighbours.
The ﬁnal type of bonding is attributed to the van-
der Waals forces which develop when adjacent atoms,
or groups of atoms, act as electric dipoles. Suppose
that two atoms which differ greatly in size combine to
form a molecule as a result of covalent bonding. The
resultant electron ‘cloud’ for the whole molecule canbe pictured as pear-shaped and will have an asymmet-
rical distribution of electron charge. An electric dipole
has formed and it follows that weak directed forces
of electrostatic attraction can exist in an aggregate
of such molecules (Figure 1.3d). There are no ‘free’
electrons hence electrical conduction is not favoured.
Although secondary bonding by van der Waals forces
is weak in comparison to the three forms of primary
bonding, it has practical signiﬁcance. For instance,in the technologically-important mineral talc, which
is hydrated magnesium silicate Mg
3Si4O10⊿OH/triangleleft2,t h e
parallelcovalently-bondedlayersofatomsareattracted
toeachotherbyvanderWaalsforces.Theselayerscan
easily be slid past each other, giving the mineral its
characteristically slippery feel. In thermoplastic poly-
mers, van der Waals forces of attraction exist between
the extended covalently-bonded hydrocarbon chains; a
combination of heat and applied shear stress will over-come these forces and cause the molecular chains to
glide past each other. To quote a more general case,
molecules of water vapour in the atmosphere each
have an electric dipole and will accordingly tend to
be adsorbed if they strike solid surfaces possessing
attractive van der Waals forces (e.g. silica gel).
1.5 Bonding and energy levels
If one imagines atoms being brought together uni-formly to form, for example, a metallic structure,
then when the distance between neighbouring atoms
approaches the interatomic value the outer electrons
are no longer localized around individual atoms. Oncethe outer electrons can no longer be considered to be
attached to individual atoms but have become free tomove throughout the metal then, because of the PauliExclusion Principle, these electrons cannot retain thesame set of quantum numbers that they had when theywere part of the atoms. As a consequence, the free
electrons can no longer have more than two electrons
of opposite spin with a particular energy. The energiesof the free electrons are distributed over a range whichincreases as the atoms are brought together to formthe metal. If the atoms when brought together are toform a stable metallic structure, it is necessary that the
mean energy of the free electrons shall be lower than
the energy of the electron level in the free atom fromwhich they are derived. Figure 1.4 shows the broaden-ingofanatomicelectronlevelastheatomsarebroughttogether, and also the attendant lowering of energy ofthe electrons. It is the extent of the lowering in mean
energy of the outer electrons that governs the stability
of a metal. The equilibriumspacing between the atomsin a metal is that for which any further decrease in theatomic spacing would lead to an increase in the repul-sive interaction of the positive ions as they are forcedinto closer contact with each other, which would begreater than the attendant decrease in mean electron
energy.
In a metallic structure, the free electrons must,
therefore, be thought of as occupying a series ofdiscrete energy levels at very close intervals. Eachatomic level whichsplitsintoa bandcontainsthe samenumber of energy levels as the number Nof atoms
in the piece of metal. As previously stated, only two
electrons of oppositespin can occupy any one level, sothat a band can contain a maximum of 2 Nelectrons.
Clearly, in the lowest energy state of the metal all thelower energy levels are occupied.
The energy gap between successive levels is not
constant but decreases as the energy of the levels
increases. This is usually expressed in terms of thedensity of electronic states N(E)as a function of the
energy E. The quantity N⊿E/triangleleftdEgives the number of
Figure 1.4 Broadening of atomic energy levels in a metal .
10Modern Physical Metallurgy and Materials Engineering
energy levels in a small energy interval d E,a n df o r
free electrons is a parabolic function of the energy, asshown in Figure 1.5.
Because only two electrons can occupy each level,
the energy of an electron occupying a low-energylevel cannot be increased unless it is given sufﬁcientenergy to allow it to jump to an empty level at the
top of the band. The energy
1width of these bands is
commonlyabout5or6 eVand,therefore,considerableenergy would have to be put into the metal to excitea low-lying electron. Such energies do not occur atnormal temperatures, and only those electrons withenergies close to that of the top of the band (known
Figure 1.5 (a) Density of energy levels plotted against
energy; (b) ﬁlling of energy levels by electrons at absolutezero. At ordinary temperatures some of the electrons are
thermally excited to higher levels than that corresponding to
E
maxas shown by the broken curve in (a) .
1An electron volt is the kinetic energy an electron acquires
in falling freely through a potential difference of 1 volt
(1 eVD1.602ð10/NUL19J; 1 eV per
particle D23050ð4.186 J per mol of particles).as the Fermi level and surface) can be excited, and
therefore only a small number of the free electronsin a metal can take part in thermal processes. Theenergy of the Fermi level E
Fdepends on the number
of electrons Nper unit volume V, and is given by
⊿h2/8m/triangleleft⊿3N//EMV/triangleleft2/3.
The electron in a metallic band must be thought
of as moving continuously through the structure withan energy depending on which level of the band itoccupies. In quantum mechanical terms, this motionof the electron can be considered in terms of a wave
with a wavelength which is determined by the energy
of the electron according to de Broglie’s relationship/NAKDh/mv, where his Planck’s constant and mand v
are, respectively, the mass and velocity of the moving
electron. The greater the energy of the electron, the
higherwillbeitsmomentum mv,andhencethesmaller
will be the wavelength of the wave function in termsof which its motion can be described. Because themovement of an electron has this wave-like aspect,
moving electrons can give rise, like optical waves, to
diffraction effects. This property of electrons is usedin electron microscopy (Chapter 5).
Further reading
Cottrell, A. H. (1975). Introduction to Metallurgy. Edward
Arnold, London.
Huheey, J. E. (1983). Inorganic Chemistry , 3rd edn. Harper
and Row, New York.
Hume-Rothery, W., Smallman, R. E. and Haworth, C. W.
(1975).The Structure of Metals and Alloys , 5th edn (1988
reprint). Institute of Materials, London.
Puddephatt, R. J. and Monaghan, P. K. (1986). The Periodic
Table of the Elements. Clarendon Press, Oxford.
van Vlack, L. H. (1985). Elements of Materials Science ,5 t h
edn. Addison-Wesley, Reading, MA.
Chapter 2
Atomic arrangements in materials
2.1 The concept of ordering
When attempting to classify a material it is useful to
decide whether it is crystalline (conventional metals
and alloys), non-crystalline (glasses) or a mixture ofthese two types of structure. The critical distinction
between the crystalline and non-crystalline states
of matter can be made by applying the conceptof ordering. Figure 2.1a shows a symmetrical two-
dimensional arrangement of two different types ofatom. Abasicfeature ofthisaggregateisthenestingof
a small atom within the triangular group of three muchlarger atoms. This geometrical condition is called
short-range ordering. Furthermore, these triangular
groups are regularly arranged relative to each otherso that if the aggregate were to be extended, we
could conﬁdently predict the locations of any added
atoms. In effect, we are taking advantage of the long-range ordering characteristic of this array. The arrayof Figure 2.1a exhibits both short- and long-range
Figure 2.1 Atomic ordering in (a) crystals and (b) glasses of the same composition (from Kingery, Bowen and Uhlmann,
1976; by permission of Wiley-Interscience) .
12Modern Physical Metallurgy and Materials Engineering
ordering and is typical of a single crystal. In the other
array of Figure 2.1b, short-range order is discerniblebutlong-rangeorderisclearlyabsent.Thissecondtype
of atomic arrangement is typical of the glassy state.
1
It is possible for certain substances to exist in
either crystalline or glassy forms (e.g. silica). From
Figure 2.1 we can deduce that, for such a substance,
the glassy state will have the lower bulk density.
Furthermore, incomparingthetwodegrees ofordering
of Figures 2.1a and 2.1b, one can appreciate why thestructures of comparatively highly-ordered crystalline
substances,suchaschemical compounds,minerals and
metals, have tended to be more amenable to scientiﬁc
investigation than glasses.
2.2 Crystal lattices and structures
We can rationalize the geometry of the simple repre-
sentation of a crystal structure shown in Figure 2.1a
by adding a two-dimensional frame of reference, or
space lattice, with line intersections at atom centres.
Extending this process to three dimensions, we can
construct a similar imaginary space lattice in whichtripleintersectionsof three families of parallelequidis-
tant lines mark the positions of atoms (Figure 2.2a).
In this simple case, three reference axes ( x,y,z)a r e
oriented at 90
°to each other and atoms are ‘shrunk’,
for convenience. The orthogonal lattice of Figure 2.2a
deﬁnes eight unit cells, each having a shared atom at
every corner. It follows from our recognition of the
inherent order of the lattice that we can express the
1The terms glassy, non-crystalline, vitreous and amorphous
are synonymous.geometrical characteristics of the whole crystal, con-
taining millions of atoms, in terms of the size, shapeand atomic arrangement of the unit cell, the ultimate
repeat unit of structure.
2
We can assign the lengths of the three cell
parameters ( a,b,c) to the reference axes, using an
internationally-accepted notation (Figure 2.2b). Thus,for the simple cubic case portrayed in Figure 2.2a, xD
yDzD90
°;aDbDc. Economizing in symbols, we
only need to quote a single cell parameter ( a)f o rt h e
cubic unit cell. By systematically changing the angles⊿˛, ˇ, /CR/triangleleft between the reference axes, and the cell
parameters ( a,b,c), and by four skewing operations,
we derive the seven crystal systems (Figure 2.3). Anycrystal, whether natural or synthetic, belongs to one
or other of these systems. From the premise that
each point of a space lattice should have identicalsurroundings, Bravais demonstrated that the maximumpossible number of space lattices (and therefore unitcells) is 14. It is accordingly necessary to augmentthe seven primitive (P) cells shown in Figure 2.3 withseven more non-primitive cells which have additionalface-centring, body-centring or end-centring latticepoints. Thus the highly-symmetrical cubic system hasthree possible lattices: primitive (P), body-centred (I;from the German word innenzentrierte ) and face-
centred (F). We will encounter the latter two again inSection 2.5.1. True primitive space lattices, in which
2The notion that the striking external appearance of crystals
indicates the existence of internal structural units with
similar characteristics of shape and orientation wasproposed by the French mineralogist Hauy in 1784. Some
130 years elapsed before actual experimental proof was
provided by the new technique of X-ray diffraction analysis.
Figure 2.2 Principles of lattice construction .
Atomic arrangements in materials 13
Figure 2.3 The seven systems of crystal symmetry ( SDskew operation) .
each lattice point has identical surroundings, can
sometimes embody awkward angles. In such cases it
is common practice to use a simpler orthogonal non-primitive lattice which will accommodate the atoms of
the actual crystal structure.
1
1Lattices are imaginary and limited in number; crystal
structures are real and virtually unlimited in their variety.2.3 Crystal directions and planes
In a structurally-disordered material, such as fully-
annealed silica glass, the value of a physical property
is independent of the direction of measurement; thematerial is said to be isotropic. Conversely, in many
single crystals, it is often observed that a structurally-
sensitive property, such as electrical conductivity, isstrongly direction-dependent because of variations in
14Modern Physical Metallurgy and Materials Engineering
Figure 2.4 Indexing of (a) directions and (b) planes in cubic crystals .
the periodicity and packing of atoms. Such crystals
are anisotropic. We therefore need a precise method
for specifying a direction, and equivalent directions,
within a crystal. The general method for deﬁning a
given direction is to construct a line through the originparallel to the required direction and then to deter-
mine the coordinates of a point on this line in terms
of cell parameters ( a,b,c). Hence, in Figure 2.4a,
the direction/NUL!AB is obtained by noting the transla-
tory movements needed to progress from the origin Oto point C, i.e. aD1,bD1,cD1. These coordinate
valuesareenclosedinsquarebracketstogivethedirec-
tionindices[111]. Insimilarfashion,thedirection/NUL!DE
can be shown to be [
1/211] with the bar sign indi-
cating use of a negative axis. Directions which are
crystallographically equivalent in a given crystal are
represented by angular brackets. Thus, h100irepre-
sents all cube edge directions and comprises [100],
[010], [001], [ 100], [0 10] and [00 1] directions.
Directions are often represented in non-speciﬁc terms
as [uvw]a n dhuvwi.
Physical events and transformations within crystals
often take place on certain families of parallel equidis-
tant planes. The orientation of these planes in three-
dimensional space is of prime concern; their size and
shape is of lesser consequence. (Similar ideas apply to
the corresponding external facets of a single crystal.)In the Miller system for indexing planes, the intercepts
of a representative plane upon the three axes ( x,y,z)
are noted.
1Intercepts are expressed relatively in terms
ofa,b,c.Planesparalleltoanaxisaresaidtointercept
at inﬁnity. Reciprocals of the three intercepts are taken
and the indices enclosed by round brackets. Hence, in
1For mathematical reasons, it is advisable to carry out all
indexing operations (translations for directions, interceptsfor planes) in the strict sequence a,b,c.Figure 2.4b,theproceduralstepsforindexingtheplane
ABC are:
ab c
Intercepts 1 1 1
Reciprocals1
11
11
1
Miller indices (111)
The Miller indices for the planes DEFG and BCHI are
(010) and (110), respectively. Often it is necessary
to ignore individual planar orientations and to specifyall planes of a given crystallographic type, such asthe planes parallel to the six faces of a cube. Theseplanes constitute a crystal form and have the sameatomic conﬁgurations; they are said to be equivalentand can be represented by a single group of indicesenclosed in curly brackets, or braces. Thus, f100g
represents a form of six planar orientations, i.e. (100),
(010), (001), (
100),(0 10)and(00 1). Returning to
the (111) plane ABC of Figure 2.4b, it is instructivetoderivetheothersevenequivalentplanes,centringonthe origin O, which comprise f111g. It will then be
seenwhymaterialsbelongingtothecubicsystemoftencrystallize in an octahedral form in which octahedralf111gplanes are prominent.
It should be borne in mind that the general purpose
of the Miller procedure is to deﬁne the orientation ofa family of parallel equidistant planes; the selectionof a convenient representative plane is a means to thisend. For this reason, it is permissible to shift the originprovided that the relative disposition of a,band cis
maintained.Millerindicesarecommonlywritteninthesymbolic form ( hkl). Rationalization of indices, either
to reduce them to smaller numbers with the same ratioor to eliminate fractions, is unnecessary. This often-recommendedstepdiscardsinformation;afterall,thereis a real difference between the two families of planes(100) and (200).
Atomic arrangements in materials 15
Figure 2.5 Prismatic, basal and pyramidal planes in hexagonal structures .
As mentioned previously, it is sometimes conve-
nient to choose a non-primitive cell. The hexagonal
structure cell is an important illustrative example. For
reasons which will be explained, it is also appropri-
ate to use a four-axis Miller-Bravais notation ( hkil)
for hexagonal crystals, instead of the three-axis Millernotation ( hkl). In this alternative method, three axes
(a
1,a2,a3) are arranged at 120 °to each other in a
basal plane and the fourth axis ( c) is perpendicular
to this plane (Figure 2.5a). Hexagonal structures are
often compared in terms of the axial ratio c/a.T h e
indices are determined by taking intercepts upon the
axes in strict sequence. Thus the procedural steps for
the plane ABCD, which is one of the six prismatic
planes bounding the complete cell, are:
a1a2 a3 c
Intercepts 1 /NUL1 11
Reciprocals1
1/NUL1
100
Miller-Bravais indices (1 100)
Comparison of these digits with those from other pris-
matic planes such as (10 10), (01 10) and (1 100)
immediately reveals a similarity; that is, they are crys-
tallographically equivalent and belong to the f1010 g
form. The three-axis Miller method lacks this advan-
tageous feature when applied to hexagonal structures.For geometrical reasons, it is essential to ensure that
the plane indices comply with the condition ⊿hCk/triangleleftD
/NULi. In addition to the prismatic planes, basal planes
of (0001) type and pyramidal planes of the (11
21)typearealsoimportantfeaturesofhexagonalstructures
(Figure 2.5b).
The Miller-Bravais system also accommodates
directions, producing indices of the form [ uvtw]. The
ﬁrst three translations in the basal plane must becarefully adjusted so that the geometrical conditionuC
vD/NUL tapplies. This adjustment can be facilitated
by sub-dividing the basal planes into triangles
(Figure 2.6). As before, equivalence is immediately
Figure 2.6 Typical Miller-Bravais directions in ( 0001)
basal plane of hexagonal crystal .
16Modern Physical Metallurgy and Materials Engineering
revealed; for instance, the close-packed directions in
the basal plane have the indices [2 110], [11 20],
[1210], etc. and can be represented by h2110i.
2.4 Stereographic projection
Projective geometry makes it possible to represent the
relative orientation of crystal planes and directions
in three-dimensional space in a more convenienttwo-dimensional form. The standard stereographic
projection is frequently used in the analysis of crystal
behaviour; X-ray diffraction analyses usually providethe experimental data. Typical applications of the
method are the interpretation of strain markings on
crystalsurfaces,portrayalofsymmetricalrelationships,determination of the axial orientations in a single
crystal and the plotting of property values for
anisotropic single crystals. (The basic method can alsobe adapted to produce a pole ﬁgure diagram which canshow preferred orientation effects in polycrystalline
aggregates.)
A very small crystal of cubic symmetry is assumed
to be located at the centre of a reference sphere, as
shown in Figure 2.7a, so that the orientation of a crys-
tal plane, such as the (111) plane marked, may berepresented on the surface of the sphere by the point
of intersection, or pole, of its normal P. The angle /RS
between the two poles (001) and (111), shown inFigure 2.7b, can then be measured in degrees along
the arc of the great circle between the poles P and P
0.
To represent all the planes in a crystal in this three-dimensional way is rather cumbersome; in the stereo-
graphic projection, the array of poles which represents
the various planes in the crystal is projected from thereference sphere onto the equatorial plane. The pattern
ofpolesprojectedontheequatorial,or primitive,plane
thenrepresentsthestereographicprojectionofthecrys-tal. As shown in Figure 2.7c, poles in the northern half
of the reference sphere are projected onto the equa-
torial plane by joining the pole P to the south poleS, while those in the southern half of the reference
sphere, such as Q, are projected in the same way in the
direction of the north pole N. Figure 2.8a shows thestereographic projection of some simple cubic planes,
f100g,f110gandf111g, from which it can be seen
that those crystallographic planes which have poles in
the southern half of the reference sphere are repre-
sented by circles in the stereogram, while those which
have poles in the northern half are represented by dots.
As shown in Figure 2.7b, the angle between two
poles on the reference sphere is the number of degrees
separating them on the great circle passing through
them. The angle between P and P
0can be determined
by means of a hemispherical transparent cap graduated
and marked with meridian circles and latitude circles,
as in geographical work. With a stereographic rep-
resentation of poles, the equivalent operation can be
performed in the plane of the primitive circle by using
atransparentplanarnet,knownasaWulffnet.Thisnet
is graduated in intervals of 2 °, with meridians in the
projection extending from top to bottom and latitude
lines from side to side.1Thus, to measure the angular
distance between any two poles in the stereogram, the
net is rotated about the centre until the two poles lie
upon the same meridian, which then corresponds to
one of the great circles of the reference sphere. The
angle between the two poles is then measured as the
difference in latitude along the meridian. Some useful
crystallographic rules may be summarized:
1. The Weiss Zone Law: the plane ( hkl) is a member
of the zone [ uvw]i f huCkvClwD0. A set of
planes which all contain a common direction [ uvw]
is known as a zone; [ uvw] is the zone axis (rather
like the spine of an open book relative to the ﬂat
leaves).Forexample,thethreeplanes(1 10),(011)
and (101) form a zone about the [111] direction
(Figure 2.8a). The pole of each plane containing
[uvw] must lie at 90 °to [uvw]; therefore these three
poles all lie in the same plane and upon the same
great circle trace. The latter is known as the zone
circle or zone trace. A plane trace is to a plane as
a zone circle is to a zone. Uniquely, in the cubic
1A less-used alternative to the Wulff net is the polar net, in
which the N–S axis of the reference sphere is perpendicularto the equatorial plane of projection.
Figure 2.7 Principles of stereographic projection, illustrating (a) the pole P to a (111) plane, (b) the angle between two
poles, P, P0and (c) stereographic projection of P and P0poles to the (111) and (001) planes, respectively .
Atomic arrangements in materials 17
Figure 2.8 Projections of planes in cubic crystals: (a) standard (001) stereographic projection and (b) spherical projection .
system alone, zone circles and plane traces with the
same indices lie on top of one another.
2. If a zone contains ⊿h1k1l1/triangleleftand ⊿h2k2l2/triangleleftit
also contains any linear combination of them,
e.g. m⊿h1k1l1/triangleleftCn⊿h2k2l2/triangleleft. For example, the
zone [111] contains (1 10) and (01 1) and it
must therefore contain ⊿110/triangleleftC⊿011/triangleleftD⊿101/triangleleft,
⊿110/triangleleftC2⊿011/triangleleftD⊿112/triangleleft, etc. The same is true
for different directions in a zone, provided that the
crystal is cubic.
3. The Law of Vector Addition: the direction
[u1/ETB1w1]C[u2/ETB2w2] lies between [ u1/ETB1w1]a n d
[u2/ETB2w2].
4. The angle between two directions is given by:
cos/DC2Du1u2C/ETB1/ETB2Cw1w2/radicalbig
[⊿u2
1C/ETB2
1Cw2
1/triangleleft⊿u2
2C/ETB2
2Cw2
2/triangleleft]
where u1/ETB1w1and u2/ETB2w2are the indices for the
two directions. Provided that the crystal system is
cubic, the angles between planes may be found by
substituting the symbols h,k,land for u,/ETB,win
this expression.
When constructing the standard stereogram of any
crystal it is advantageous to examine the symmetry
elements of that structure. As an illustration, consider
a cubic crystal, since this has the highest symme-
try of any crystal class. Close scrutiny shows that
the cube has thirteen axes of symmetry; these axes
comprise three fourfold (tetrad) axes, four threefold
(triad) axes and six twofold (diad) axes, as indicated in
Figure 2.9a. (This diagram shows the standard square,
triangular and lens-shaped symbols for the three types
of symmetry axis.) An n-fold axis of symmetry oper-
ates in such a way that after rotation through an angle2/EM/n, the crystal comes into an identical or self-
coincident position in space. Thus, a tetrad axis passes
through the centre of each face of the cube parallel to
one of the edges, and a rotation of 90
°in either direc-
tion about one of these axes turns the cube into a new
Figure 2.9 Some elements of symmetry for the cubic system;
total number of elements D23.
positionwhichiscrystallographicallyindistinguishable
from the old position. Similarly, the cube diagonalsform a set of four threefold axes, and each of the lines
18Modern Physical Metallurgy and Materials Engineering
passingthroughthe centre of oppositeedges form a set
of six twofold symmetry axes. Some tetrad, triad anddiad axes are marked on the spherical projection of a
cubic crystal shown in Figure 2.8b. The cube also has
nine planes of symmetry (Figure 2.9b) and one centreof symmetry, giving, together with the axes, a total of23 elements of symmetry.
In the stereographic projection of Figure 2.8a,
planes of symmetry divide the stereogram into 24
equivalent spherical triangles, commonly called unittriangles, which correspond to the 48 (24 on the topand 24 on the bottom) seen in the spherical projection.The two-, three- and fourfold symmetry about the
f110g,f111gand f100gpoles, respectively, is
