Repository: Ketankham/chatbot-meta-books

File: reed-hill-book.txt (part 2 of 48)
parallel, they are crystallographically equal. This reduces the number of different
octahedral planes to four. The face-centered cubic lattice, however, is unique in that it
contains as many as four planes of closest packing, each containing three close-packed
directions. No other lattice possesses such a large number of close-packed planes and
closed-packed directions. This fact is important, since it gives face-centered cubic met-
als physical properties different from those of other metals, one of which is the ability
to undergo severe plastic deformation.
1.6 THE UNIT CELL OF THE HEXAGONAL CLOSED-PACKED
(HCP) LATTICE
The conﬁguration of atoms most frequently used to represent the hexagonal close-
packed structure is shown in Fig. 1.6. This group of atoms contains more than the
minimum number of atoms needed to form an elementary building block for the lattice;
therefore it is not a true unit cell. However, because the arrangement of Fig. 1.6 brings
out important crystallographic features, including the sixfold symmetry of the
lattice, it is commonly used as the unit cell of the close-packed hexagonal structure.01Ch01.qxd  11/6/08  3:23 PM  Page 5
Chapter 1 The Structure of Metals 6
AA
C1B1
B2
B3C2C3AA
A A A A
AAAA
ABBBBB
BCC C
C C C
AAA0
FIG. 1.7 Stacking sequences in close-packed
crystal structuresA comparison of Fig. 1.6 with Fig. 1.5 shows that the atoms in the planes at the top, bot-
tom, and center of the unit cell belong to a plane of closest packing, the basal plane of
the crystal. The ﬁgure also shows that the atoms in these basal planes have the proper
stacking sequence for the hexagonal close-packed lattice ( ABA . . .); atoms at the top of
the cell are directly over those at the bottom, while atoms in the central plane have a
different set of positions.
The basal plane of a hexagonal metal, like the octahedral plane of a face-centered
cubic metal, has three close-packed directions. These directions correspond to the lines aa,
bb, cc of Fig. 1.5.
1.7 COMPARISON OF THE FACE-CENTERED CUBIC AND 
CLOSE-PACKED HEXAGONAL STRUCTURES
The face-centered cubic lattice can be constructed by ﬁrst arranging atoms into a number
of close-packed planes, similar to that shown in Fig. 1.5, and then by stacking these planes
over each other in the proper sequence. There are a number of ways in which planes of
closest packing can be stacked. One sequence gives the close-packed hexagonal lattice,
another the face-centered cubic lattice. The reason that there is more than one way of
stacking close-packed planes is because any one plane can be set down on a previous one
in two different ways. For example, consider the close-packed plane of atoms in Fig. 1.7.
The center of each atom in the ﬁgure is indicated by the symbol A. Now, if a single atom
is placed on top of the conﬁguration of Fig. 1.7, it will be attracted by interatomic forces
into one of the natural pockets that occur between any three contiguous atoms. Suppose
that it falls into the pocket marked B1at the upper left of the ﬁgure; then a second atom
cannot be dropped into either C1or C2because the atom at B1overlaps the pocket at these
two points. However, the second atom can fall into B2or B3and start the formation of a
second close-packed plane consisting of atoms occupying all Bpositions. Alternatively, the
second plane could have been set down in such a way as to ﬁll only Cpositions. Thus if
the ﬁrst close-packed plane occupies Apositions, the second plane may occupy Bor Cposi-
tions. Let us assume that the second plane has the Bconﬁguration. Then the pockets of
the second plane fall half over the centers of the atoms in the ﬁrst plane ( Apositions) and
half over the Cpockets in the ﬁrst plane. The third plane may now be set down over the
second plane into either Aor Cpositions. If set down into Apositions, the atoms in the
third layer fall directly over atoms in the ﬁrst layer. This is not the face-centered cubic
order, but that of the close-packed hexagonal structure. The face-centered cubic stacking
order is: Afor the ﬁrst plane, Bfor the second plane, and Cfor the third plane, which mayFIG. 1.6 The
close-packed
hexagonal unit
cell01Ch01.qxd  11/6/08  3:23 PM  Page 6
7 1.9 Anisotropy
be written as ABC. The fourth plane in the face-centered cubic lattice, however, does fall
on the Aposition, the ﬁfth on B, and the sixth on C, so that the stacking order for face-
centered cubic crystals is ABCABCABC, etc. In the close-packed hexagonal structure, the
atoms in every other plane fall directly over one another, corresponding to the stacking
order ABABAB . . . .
There is no basic difference in the packing obtained by the stacking of spheres in
the face-centered cubic or the close-packed hexagonal arrangement, since both givean ideal close-packed structure. There is, however, a marked difference between thephysical properties of hexagonal close-packed metals (such as cadmium, zinc, andmagnesium) and the face-centered cubic metals, (such as aluminum, copper, andnickel), which is related directly to the difference in their crystalline structure. Themost striking difference is in the number of close-packed planes. In the face-centeredcubic lattice there are four planes of closest packing, the octahedral planes ; but in the
close-packed hexagonal lattice only one plane, the basal plane , is equivalent to the
octahedral plane. The single close-packed plane of the hexagonal lattice engenders,among other things, plastic deformation properties that are much more directionalthan those found in cubic crystals.
1.8 COORDINATION NUMBER OF THE SYSTEMS
OF CLOSEST PACKING
The coordination number of an atom in a crystal has been defined as the number of
nearest neighbors that it possesses. This number is 12 for both face-centered cubic andclose-packed hexagonal crystals, as may be verified with the aid of Fig. 1.7. Thus, con-sider atom A
0lying in the plane of atoms shown as circles drawn with continuous
lines. Six other atoms lying in the same close-packed plane as A0are in nearest neigh-
bor positions. Atom A0also touches three atoms in the plane directly above. These
three atoms could occupy Bpositions, as is indicated by the dashed lines around pock-
ets B1, B2, and B3, or they could occupy positions C1, C2, and C3. In either case, the
number of nearest neighbors in the plane just above A0is limited to three. In the same
manner, it may be shown that A0has three nearest neighbors in the next plane below
the close-packed plane containing A0. The number of nearest neighbors of atom A0is
thus twelve: six in its own plane, three in the plane above it, and three in the planebelow it. Since the argument is valid no matter whether the atoms in the close-packedplanes just above or below atom A
0are in Bor Cpositions, it holds for both face-
centered cubic and close-packed hexagonal stacking sequences. We conclude, there-fore, that the coordination number in these lattices is 12.
1.9 ANISOTROPY
When the properties of a substance are independent of direction, the material is said to beisotropic. Thus, in an isotropic material, one should expect to ﬁnd that it has the samestrength in all directions. Or, if its electrical resistivity were measured, the same value of thisproperty would be obtained irrespective of how a resistivity specimen was cut from a quan-tity of the material. The physical properties of crystals normally depend strongly on thedirection along which they are measured. This means that, basically, crystals are notisotropic, but anisotropic. In this regard, consider a body-centered cubic crystal of iron. Thethree most important directions in this crystal are the directions labeled a, b, and cin Fig. 1.8.01Ch01.qxd  11/6/08  3:23 PM  Page 7
Chapter 1 The Structure of Metals 8
c 
b a
FIG. 1.8 The most important directions in a
body-centered cubic crystal200 
0 
0 200 400 600 800 1000 Gausses 400 [100] 
aa 
c b 
c
b [110]
[100][110] 
Nickel Iron 
[111][111] 
600 800 Intensity of magnetization, I 
Effective field, H (Gausses) 1000 1200 1400 1600 1800 
FIG. 1.9 An iron crystal is much easier to magnetize along an
adirection of Fig. 1.8 than along a bor cdirection. The oppo-
site is the case for nickel2,3
That these directions are not equivalent can be recognized from the fact that the spacings of
the atoms along the three directions are different, being equal respectively, in terms of the
lattice parameter a(the length of one edge of the unit cell), to a, , and . The physi-
cal properties of iron, measured along these three directions, also tend to be different. As an
example, consider the I-Hcurve for the magnetization of iron crystals. As may be seen in
Fig. 1.9, the intensity of magnetization Irises most rapidly with the magnetic ﬁeld intensity
Halong the direction a, at an intermediate rate along b, and least rapidly along c. Interpreted
in another way, we may say that ais the direction of easiest magnetization, while cis corre-
spondingly the most difﬁcult. Another example is shown for nickel single crystals. Here the
intensity of magnetization rises rapidly in the direction cand least rapidly in direction a. It
should be noted that the above-mentioned bulk anisotropies relate to the crystal structures.
When these materials are used in thin layers having a thickness on the order of a few atomic
layers, additional anistropies related to surfaces and interfaces may also appear.4
Ideally, a polycrystalline specimen might be expected to be isotropic if its crystals were
randomly oriented, for then, from a macroscopic point of view, the anisotropy of the crys-
tals should be averaged out. However, a truly random arrangement of the crystals is seldom
achieved, because manufacturing processes tend to align the grains in a metal so that their
orientations are not uniformly distributed. The result is known as a texture or a preferred
orientation. Because most polycrystalline metals have a preferred orientation, they tend to
be anisotropic, the degree of this anisotropy depending on the degree of crystal alignment.
1.10 TEXTURES OR PREFERRED ORIENTATIONS
Wires are formed by pulling rods through successively smaller and smaller dies. In the case
of iron, this kind of deformation tends to align a bdirection of each crystal parallel to the
wire axis. About this direction the crystals are normally considered to be randomly23
2a v2a01Ch01.qxd  11/6/08  3:23 PM  Page 8
9 1.11 Miller Indices
Rolling
plane
Rolling
direction
b
(A)Rolling
plane
Rolling
direction
a
(B)
FIG. 1.10 Two basic crystalline orientations that can be obtained in rolled plates of body-centered cubic metals
arranged. This type of preferred arrangement of the crystals in an iron or steel wire is quite
persistent. Even if the metal is given a heat treatment* that completely reforms the crys-
tal structure, the crystals tend to keep a bdirection parallel to the wire axis. Because the
deformation used in forming sheets and plates is basically two-dimensional in character,
the preferred orientation found in them is more restrictive than that observed in wires. As
indicated in Fig. 1.10A, not only does one tend to ﬁnd a bdirection parallel to the rolling
direction or length of the plate, but there is also a strong tendency for a cube plane, or face
of the unit cell, to be aligned parallel to the rolling plane or surface of the sheet or plate.
There are a number of reasons why an understanding of crystal properties is impor-
tant to engineers. One of these is that the basic anisotropy of crystalline materials is
reﬂected in the polycrystalline objects of commerce. It should be noted also that this is not
always undesirable. Preferred orientations can often result in materials with superior prop-
erties. An interesting example of this sort is found in the alloy of iron with 4 percent of sil-
icon, used for making transformer coils. In this case, by a complicated combination of
rolling procedures and heat treatments, it is possible to obtain a very strong preferred ori-
entation in which an adirection of the crystals is aligned parallel to the rolling direction,
while a cube plane, or face of the unit cell, remains parallel to the rolling plane. This aver-
age orientation is shown schematically in Fig. 1.10B. The signiﬁcant feature of this texture
is that it place the direction of easy magnetization parallel to the length of the sheet. In
manufacturing transformers, it is then a rather simple matter to align the plates in the core
so that this direction is parallel to the direction along which the magnetic ﬂux runs. When
this occurs, the resultant hysteresis loss can be made very small.
1.11 MILLER INDICES
As one becomes more and more involved in the study of crystals, the need for symbols to
describe the orientation in space of important crystallographic directions and planes becomes
evident. Thus, while the directions of closest packing in the body-entered cubic lattice may
be described as the diagonals that traverse the unit cell, and the corresponding directions
*Recrystallization following cold work is discussed in Chapter 8.01Ch01.qxd  11/6/08  3:23 PM  Page 9
Chapter 1 The Structure of Metals 10
a
as
t
xnz
m
a
y
FIG. 1.11 The [111] and [101]
directions in a cubic crystal; direc-
tions mand n, respectivelyin the face-centered cubic lattice as the diagonals that cross the faces of a cube, it is much
easier to deﬁne these directions in terms of several simple integers. The Miller system of
designating indices for crystallographic planes and directions is universally accepted for this
purpose. In the discussion that follows, the Miller indices for cubic and hexagonal crystals
will be considered. The indices for other crystal structures are not difﬁcult to develop.
Direction Indices in the Cubic Lattice Let us take a cartesian coordinate
system with axes parallel to the edge of the unit cell of a cubic crystal. (See Fig. 1.11.) In this
coordinate system, the unit of measurement along all three axes is the length of the edge of
a unit cell, designated by the symbol ain the ﬁgure. The Miller indices of directions are intro-
duced with the aid of several simple examples. Thus the cube diagonal mof Fig. 1.11 has
the same direction as a vector twith a length that equals the diagonal distance across the
cell. The component of the vector ton each of the three coordinate axes is equal to a. Since
the unit of measurement along each axis equals a, the vector has components 1, 1 and 1 on
the x, y, and zaxes, respectively. The Miller indices of the direction mare now written [111].
In the same manner, the direction n, which crosses a face of the unit cell diagonally, has the
same direction as a vector sthe length of which is the face diagonal of the unit cell. The x, y,
and zcomponents of this vector are 1, 0 and 1 respectively; the corresponding Miller indices
are [101]. The indices of the xaxis are [100], the yaxis [010], and the zaxis [001].
A general rule for ﬁnding the Miller indices of a crystallographic direction can now be
stated. Draw a vector from the origin parallel to the direction whose indices are desired.
Make the magnitude of the vector such that its components on the three coordinate axes
have lengths that are simple integers. These integers must be the smallest numbers that
will give the desired direction. Thus, the integers 1, 1, and 1, and 2, 2, and 2 represent the
same direction in space, but, by convention, the Miller indices are [111] and not [222].
Let us apply the above rule to the determination of the Miller indices of a second cube
diagonal; that indicated by the symbol pin Fig. 1.12. The vector (which starts at the origin
in Fig. 1.12B) is parallel to the direction p. The components of qare 1, /H110021, and 1, and, by
the above deﬁnition, the corresponding Miller indices of pare [1 1], where the negative
sign of the yindex is indicated by a bar over the corresponding integer. The indices of the
diagonal min Fig. 1.12A have already been shown to be [111], and it may also be shown
that the indices of the diagonals uand vare [11 ] and [ 11]. The four cube diagonals thus
have indices [111], [ 11], [1 1], and [11 ].
When a speciﬁc crystallographic direction is referred to, the Miller indices are enclosed
in square brackets as shown here. However, it is sometimes desirable to refer to all of the1 1 11 1101Ch01.qxd  11/6/08  3:23 PM  Page 10
11 1.11 Miller Indices
a 
a a z 
u 
m 
v 
p 
x y 
(A)aa
x
(B)yz
q
–a
FIG. 1.12 (A) The four cube diagonals of a cubic lattice, m, n, u , and v.
(B)The components of the vector qthat parallels the cube diagonal pare
a,/H11002a, and a. Therefore, the indices of qare [111]
directions of the same form. In this case, the indices of one of these directions are enclosed
in carets /H20855111 /H20856, and the symbol is read to signify all four directions ([111], [ 11], [1 1],
and [11 ]), which are considered as a class. Thus, one might say that the close-packed
directions in the body-centered cubic lattice are /H20855111 /H20856directions, whereas a speciﬁc crys-
tal might be stressed in tension along its [111] direction and simultaneously compressed
along its [1 1] direction.
Cubic Indices for Planes Crystallographic planes are also identiﬁed by sets of
integers. These are obtained from the intercepts that the planes make with the coordinate
axes. Thus, in Fig. 1.13 the indicated plane intercepts the x, y, and zaxes at 1, 3, and 2 unit-
cell distances, respectively. The Miller indices are proportional not to these intercepts, but
to their reciprocals , , and, by deﬁnition, the Miller indices are the smallest integers
having the same ratios as these reciprocals. The desired integers are, therefore, 6, 2, 3.
The Miller indices of a plane are enclosed in parentheses, for example (623), instead of
brackets, thus making it possible to differentiate between planes and directions.1
21
31
1111 1
z
a
aay
x12
(623)
3
FIG. 1.13 The intercepts of the (623)
plane with the coordinate axes01Ch01.qxd  11/6/08  3:23 PM  Page 11
Chapter 1 The Structure of Metals 12
(111)
(111) +x–x
–z+z
+y –y–
FIG. 1.15 The ( 11) and (1 ) planes are 
parallel to each other and therefore represent
the same crystallographic plane11 1(A)(100)(010)(001)
xz
y abc
(B)(011)
xz
y
(C)(111)
xz
yb
FIG. 1.14 (A) Cube planes of a cubic crystal: a(100); b(010); c(001). (B)The
(011) plane. (C)The (111) plane
Let us now determine the Miller indices of several important planes of cubic crystals.
The plane of the face aof the cube shown in Fig. 1.14A is parallel to both the yand zaxes
and, therefore, may be said to intercept these axes at inﬁnity. The xintercept, however,
equals 1, and the reciprocals of the three intercepts are , , . The corresponding Miller
indices are (100). The indices of the face bare (010), while those of care (001). The indi-
cated plane of Fig. 1.14B has indices (011), and that of Fig. 1.14C (111). The latter plane is
an octahedral plane, as may be seen by referring to Fig. 1.15. Other octahedral planes have
the indices ( 11), (1 1), and (11 ), where the bar over a digit represents a negative inter-
cept. By way of illustration, the ( 11) plane is shown in Fig. 1.15, where it may be seen that
the xintercept is negative, whereas the yand zintercepts are positive. This ﬁgure also shows
that the (1 ) plane is parallel to the ( 11) plane and is, therefore, the same crystallo-
graphic plane. Similarly, the indices ( 1 ) and ( 1) represent the same planes as (1 1) and
(11 ), respectively.
The set of planes of a given form, such as the four octahedral planes (111), (1 1), ( 11),
and (11 ), are represented as a group with the aid of braces enclosing one of the indices, that
is, {111}. Thus, if one wishes to refer to a speciﬁc plane in a crystal of known orientation,
parentheses are used, but if the class of planes is to be referred to, braces are used.
An important feature of the Miller indices of cubic crystals is that the integers of the
indices of a plane and of the direction normal to the plane are identical. Thus, face aof the
cube in Fig. 1.14A has indices (100), and the xaxis, perpendicular to this plane, has indices
[100]. In the same manner, the octahedral plane of Fig. 1.14C and its normal, the cube11 111 11 111 1111 1 11
/H110091
/H110091
101Ch01.qxd  11/6/08  3:23 PM  Page 12
13 1.11 Miller Indices
diagonal, have indices (111) and [111], respectively. Noncubic crystals do not, in general,
possess this equivalence between the indices of planes and normals to the planes. The
spacing between crystallographic planes is covered later in Section 2.4.
Miller Indices for Hexagonal Crystals Planes and directions in
hexagonal metals are deﬁned almost universally in terms of Miller indices containing
four digits instead of three. The use of a four-digit system gives planes of the same form
similar indices. Thus, in a four-digit system, the planes (11 0) and (1 10) are equiva-
lent planes. The three-digit system, on the other hand, gives equivalent planes indices
that are not similar. Thus, the previously mentioned two planes would have indices
(110) and (1 0) in the three-digit system.
Four-digit hexagonal indices are based on a coordinate system containing four axes.
Three axes correspond to close-packed directions and lie in the basal plane of the crystal,
making 120° angles with each other. The fourth axis is normal to the basal plane and is
called the caxis, where as the three axes that lie in the basal plane are designated the a1,
a2, and a3axes. Figure 1.16 shows the hexagonal unit cell superimposed upon the four-
axis coordinate system. It is customary to take the unit of measurement along the a1, a2,
and a3axes as the distance between atoms in a close-packed direction. The magnitude of
this unit is indicated by the symbol a. The unit of measurement for the caxis is the height
of the unit cell that is designated as c.
Let us now determine the Miller indices of several important close-packed hexago-
nal lattice planes. The uppermost surface of the unit cell in Fig. 1.16 corresponds to the
basal plane of the crystal. Since it is parallel to the axes a1, a2, and a3, it must intercept
them at inﬁnity. Its caxis intercept, however, is equal to 1. The reciprocals of these inter-
cepts are , , , . The Miller indices of the basal plane are, therefore, (0001). The six
vertical surfaces of the unit cell are known as prism planes of Type 1. Consider now the
prism plane that forms the front face of the cell, which has intercepts as follows: a1at 1,
a2at /H11009, a3at /H110021, and cat /H11009. Its Miller indices are, therefore, (10 0). Another important
type of plane in the hexagonal lattice is shown in Fig. 1.17. The intercepts are a1at 1,
a2at /H11009, a3at /H110021, and cat , and the Miller indices are accordingly (10 2). 11
211
11
/H110091
/H110091
/H1100922 2
The unit of measurement
along an a axisUnit of measurement,
c axis
a1 – a3– a1
– a2+ a3
+ a2+ c
– c
FIG. 1.16 The four coordinate axes of a
hexagonal crystalc  Intercept = — 1
2
a3  Intercept is –1 –a2 a2 
a3a1a1 Intercept is +1
FIG. 1.17 The (10 2) plane of a hexagonal
metal101Ch01.qxd  11/6/08  3:23 PM  Page 13
Chapter 1 The Structure of Metals 14
Miller indices of directions are also expressed in terms of four digits. In writing direc-
tion indices, the third digit must always equal the negative sum of the ﬁrst two digits.
Thus, if the ﬁrst two digits are 3 and 1, the third must be /H110024, that is, [31 0].
Let us investigate directions lying only in the basal plane, since this will simplify the
presentation. If a direction lies in the basal plane, then it has no component along the caxis,
and the fourth digit of the Miller indices will be zero.
As our ﬁrst example, let us ﬁnd the Miller indices of the a1axis. This axis has the
same direction as the vector sum of three vectors (Fig. 1.18), one of length /H110012 along the
a1axis, another of length /H110021 parallel to the a2axis, and the third of length /H110021 parallel to
the a3axis. The indices of this direction are, accordingly [2 0]. This unwieldy method
of obtaining the direction indices is necessary in order that the relationship mentioned
above be maintained between the ﬁrst two digits and the third. The corresponding indices
of the a2and a3axes are [ 2 0] and [ 20]. These three directions are known as the
digonal axes of Type I. Another important set of directions lying in the basal plane
are the digonal axes of Type II; a set of axes perpendicular to the digonal axes of Type I.
Figure 1.19 shows one of the axes of Type II and indicates how its direction indices are
determined. The vector sin the ﬁgure determines the desired direction and equals
the vector sum of a unit vector lying on a1, and another parallel to a3, but measured in
a negative sense. The indices of the digonal axis of Type II are thus [10 0]. In this case,
the second digit is zero because the projection of the vector son the a2axis is zero.
1.12 CRYSTAL STRUCTURES OF THE METALLIC ELEMENTS
Some of the most important metals are classiﬁed according to their crystal structures in
Table 1.1.
A number of metals are polymorphic, that is, they crystallize in more than one struc-
ture. The most important of these is iron, which crystallizes as either body-centered cubic
or face-centered cubic, with each structure stable in separate temperature ranges. Thus, at
all temperatures below 911.5 °C and above 1396 °C to the melting point, the preferred
crystal structure is body-centered cubic, whereas between 911.5 °C and 1396 °C the metal111 11114–12
–1a3
a1 = [2110]a2
FIG. 1.18 Determination of indices
of a digonal axis of Type I—[2 0] 111a3
a1[1010]a2
s–1
FIG. 1.19 Determination of indices
of a digonal axis of Type II—[10 0] 101Ch01.qxd  11/6/08  3:23 PM  Page 14
15 1.13 The Stereographic Projection
is stable in the face-centered cubic structure. It may also be seen in Table 1.1 that titanium
and zirconium are also polymorphic, being body-centered cubic at higher temperaturesand close-packed hexagonal at lower temperatures.
1.13 THE STEREOGRAPHIC PROJECTION
The stereographic projection is a useful metallurgical tool, for it permits the mapping intwo dimensions of crystallographic planes and directions in a convenient and straightfor-ward manner. The real value of the method is attained when it is possible to visualize crys-tallographic features directly in terms of their stereographic projections. The purpose ofthis section is to concentrate on the geometrical correspondence between crystallographicplanes and directions and their stereographic projections. In each case, a sketch of a cer-tain crystallographic feature, in terms of its location in the unit cell, is compared with itscorresponding stereographic projection.
Several simple examples will be considered, but before this is done, attention will
be called to several pertinent facts. The stereographic projection is a two-dimensionaldrawing of three-dimensional data. The geometry of all crystallographic planes anddirections is accordingly reduced by one dimension. Planes are plotted as great circlelines, and directions are plotted as points. Also, the normal to a plane completelydescribes the orientation of a plane.
As our ﬁrst example, consider several of the more important planes of a cubic lattice:
speciﬁcally the (100), (110), and (111) planes. All three planes are treated in the three partsof Fig. 1.20. Notice that the stereographic projection of each plane can be represented eitherby a great circle or by a point showing the direction in space that is normal to the plane.
Many crystallographic problems can be solved by considering the stereographic pro-
jections of planes and directions in a single hemisphere, that is, normally the one in frontof the plane of the paper. The three examples given in Fig. 1.20 have all been plotted inthis manner. If the need arises, the stereographic projections in the rear hemisphere canalso be plotted in the same diagram. However, it is necessary that the projections inthe two hemispheres be distinguishable from each other. This may be accomplished ifthe stereographic projections of planes and directions in the forward hemisphere aredrawn as solid lines and dots, respectively, while those in the rear hemisphere are plottedTable 1.1 Crystal Structure of Some of the More Important Metallic Elements
Face-Centered Cubic Closed-Packed Hexagonal Body-Centered Cubic
Iron (911.5 to 1396°C) Magnesium Iron (below 911.5 and from 
1396 to 1538°C)
Copper Zinc Titanium (882 to 1670°C)
Silver Titanium (below 882°C) Zirconium (863 to 1855°C)Gold Zirconium (below 863°C) TungstenAluminum Beryllium VanadiumNickel Cadmium MolybdenumLead Alkali Metals (Li, Na, K, 
Rb, Ca)
Platinum01Ch01.qxd  11/6/08  3:23 PM  Page 15
Chapter 1 The Structure of Metals 16
(100) Plane
[100] Direction
[100] Direction(110) Pole
(111) Pole(111)
Pole (111) Pole
(111) Plane
(111) Plane (111) Plane(110) Plane (110) Plane(110)
Pole(110) Pole(110)
Plane(100) Plane
(A)
(B)
(C)(100) Pole
Basic circle is (100) plane(100) Pole and line
of sight(100) Pole
FIG. 1.20 Stereographic projections of several important planes
of a cubic crystal. (A)The (100) plane, line of sight along
the [100] direction. (B)The (110) plane, line of sight along
the [100] direction. (C)The (111) plane, line of sight along the
[100] direction
as dotted lines and circled dots, respectively. As an illustration, consider Fig. 1.21, in which
the projections in both hemispheres of a single plane are shown. The (120) plane of a cubic
lattice is used in this example.
1.14 DIRECTIONS THAT LIE IN A PLANE
Frequently one desires to show the positions of certain important crystallographic directions
that lie in a particular plane of a crystal. Thus, in a body-centered cubic crystal one of the
more important planes is {110}, and in each of these planes one ﬁnds two close-packed
/H20855111 /H20856directions. The two that lie in the (101) plane are shown in Fig. 1.22, where they
appear as dots lying on the great circle representing the (101) plane.01Ch01.qxd  11/6/08  3:23 PM  Page 16
17 1.16 The Wulff Net
1.15 PLANES OF A ZONE
Those planes that mutually intersect along a common direction form the planes of a zone,
and the line of intersection is called the zone axis . In this regard, consider the [111] direc-
tion as a zone axis. Figure 1.23 shows that there are three {110} planes that pass through
the [111] direction. There are also three {112} planes and six {123} planes, as well as a
number of higher indice planes that have the same zone axis. The pertinent {112} and
{123} planes are shown in Fig. 1.24, whereas the stereographic projection of these and
the previously mentioned {110} planes are shown in Fig. 1.25. Notice that in this latter
ﬁgure only the poles of the planes are plotted, and it is signiﬁcant that all of the poles fall
on the great circle representing the stereographic projection of the (111) plane.
1.16 THE WULFF NET
The Wulff net is a stereographic projection of latitude and longitude lines in which
the north–south axis is parallel to the plane of the paper. The latitude and longitude lines
of the Wulff net serve the same function as the corresponding lines on a geographical
map or projection; that is, they make possible graphical measurements. However, in the
stereographic projection we are primarily interested in measuring angles, whereas in the
geographical sense distance is usually more important. A typical Wulff, or meridional, net
drawn to 2° intervals is shown in Fig. 1.26.[100] Direction(120)
Pole(120)
Pole(120) Plane
(120) Plane (120) PlaneFront Back(120)
Pole(120)
Pole—
FIG. 1.21 Cubic system, the (120) plane, showing the stereographic
projections from both hemispheres, line of sight the [100] direction
[100] Direction(101) Plane
(101) Pole
(101) Plane (101) Plane(101) Pole
(101)
Pole
[111] [111][111] [111]–
[111]–[111]–
– ––
FIG. 1.22 Cubic system, the (101) plane and the two /H20855111 /H20856
directions that lie in this plane, line of sight [100]01Ch01.qxd  11/6/08  3:23 PM  Page 17
Chapter 1 The Structure of Metals 18
(123) and (213)
Planes(132) and (231)
Planes(312) and (321)
Planes(312)
Pole(231)
Pole(132)
Pole
(213) Pole(112) Plane (121) Plane Pole Pole 
Pole [111] [111] [111] 
(211) Plane 
(321)
Pole(312)(321)(132) (231)The six {123} type planesThe three {112} type planes 
(123)
(213)
(123) Pole
FIG. 1.24 The {112} and {123} planes that have [111] as their zone axis(011) Plane(101) Plane(011) Pole(110) Plane (011) Plane (101) Plane
(101)
Pole(110)
Pole
(110)(100)[111][111]
[111] Direction[111]Pole
PolePole
Stereographic projection
FIG. 1.23 Cubic system, zone of planes the zone axis of which is the [111] direction.
The three {110} planes that belong to this zone are illustrated in the ﬁgures01Ch01.qxd  11/6/08  3:23 PM  Page 18
19 1.16 The Wulff Net
(132)
(111) Pole(121)
(231)
(110)
(321)
(211)
(312)
(101)
(213)
(123)(112)
(011)(011)FIG. 1.25 Stereographic projection of the
zone containing the 12 planes shown in
Figs. 1.23 and 1.24. Only the poles of the
planes are plotted. Notice that all of the
planar poles lie in the (111) plane
FIG. 1.26 Wulff, or meridional, stereographic net drawn with 2° intervals01Ch01.qxd  11/6/08  3:23 PM  Page 19
Chapter 1 The Structure of Metals 20
100 
[100] (111) Pole 
(111) Pole
(A)
(C)(B)[100] 
[100] [100]
Before rotation After rotation(111) Pole
(111)
Pole
FIG. 1.27 Rotation about the center of the Wulff net. (A)The effect
of the desired rotation on the cubic unit cell. Line of sight [100].
(B)Perspective view of the (111) plane before and after the rotation.
(C)Stereographic projection of the (111) plane and its pole before and
after rotation. Rotation clockwise 45° about the [100] directionSeveral facts about the Wulff net should be noted. First, all meridians (longitude lines),
including the basic circle, are great circles. Second, the equator is a great circle. All other
latitude lines are small circles. Third, angular distances between points representing direc-
tions in space can be measured on the Wulff net only if the points are made to coincide
with a great circle of the net.
In the handling of many crystallographic problems, it is frequently necessary to rotate
a stereographic projection corresponding to a given crystal orientation into a different ori-
entation. This is done for a number of reasons. One of the most important is to bring
experimentally measured data into a standard projection where the basic circle is a simple
close-packed plane such as (100) or (111). Deformation markings, or other experimentally
observed crystallographic phenomena, usually can be more readily interpreted when stud-
ied in terms of standard projections.
In solving problems with the aid of the Wulff net, it is customary to cover it with a piece
of tracing paper. A common pin is then driven through the paper and into the exact center
of the net. The paper, thus mounted, serves as a work sheet on which crystallographic data
are plotted. The following two types of rotation of the plotted data are possible.
Rotation About an Axis in the Line of Sight This rotation is eas-
ily performed by merely rotating the tracing paper, relative to the net, about the pin.
As an example, let us rotate a cubic lattice 45° clockwise around the [100] direction as
an axis. This rotation has the effect of placing the pole of the (111) plane, as plotted in
Fig. 1.20C, on the equator of the Wulff net. Figure 1.27A shows the effect of the desired01Ch01.qxd  11/6/08  3:23 PM  Page 20
21 1.17 Standard Projections
rotation on the orientation of the cubic unit cell when the cell is viewed along the
[100] direction. Note that because the basic circle represents the (100) plane, a simple
rotation of the paper by 45° about the pin produces the desired rotation in the stereo-
graphic projection.
Rotation about the North–South Axis of the Wulff Net
This rotation is not as simple to perform as that given previously, which can be
accomplished by merely rotating the work sheet about the pin. Rotations of this
second type are accomplished by a graphical method. The data are first plotted stere-
ographically and then rotated along latitude lines and replotted in such a manner
that each point undergoes the same change in longitude. The method will be quite
evident if one considers the drawings of Fig. 1.28. In the present example, it is
assumed that the forward face (100) of the unit cell is rotated to the left about the
[001] direction as an axis. Consider now the effect of this rotation on the spatial
orientation and stereographic projection of the (1 0) plane. In Fig. 1.28A, the right-
and left-hand drawings represent the cubic unit cell before and after the rotation
respectively. The effect of the rotation on the stereographic projection of the (1 0)
plane is shown in Fig. 1.28B. Each of the curved arrows shown in this drawing
represents a change in longitude of 90°. In these drawings, the pole of the (1 0)
plane is not shown in order to simplify the presentation. The rotation that the (110)
pole undergoes is shown, however, in Fig. 1.29.
By using simple examples, the two basic rotations that can be made when the
Wulff net is used have been pointed out here. All possible rotations of a crystal in three
dimensions can be duplicated by using these rotations on a stereographic projection.
1.17 STANDARD PROJECTIONS
A stereographic projection, in which a prominent crystallographic direction or pole of an
important plane lies at the center of the projection, is known as a standard stereographic
projection. Such a projection for a cubic crystal is shown in Fig. 1.30, where the (100) pole111[001] 
[100]Axis of rotation 
After rotation Before 
rotation Latitude lines
of a Wulff net
(110) Plane
after rotationDirection 
of rotation [100] Direction 
(A) (B)(110) Plane
before rotation
FIG. 1.28 Rotation about the north-south axis of the Wulff net. (A) Perspective views of
the unit cell before and after the rotation showing the orientation of the (1 0) plane.
(B)Stereographic projection showing the preceding rotation. For the sake of clarity of
presentation, only the (1 0) plane is shown. The rotation of the pole is not shown. Also,
the meridians of the Wulff net are omitted1101Ch01.qxd  11/6/08  3:23 PM  Page 21
Chapter 1 The Structure of Metals 22
Pole
beforePole
before
rotation45° 45°
Pole
after
rotationPole
after
FIG. 1.29 The rotation of the pole of the (1 0) plane is
given here. The diagram on the left shows the rotation in a
perspective ﬁgure, whereas that on the right shows the
motion of the pole along a latitude line of a stereographic
projection which, in this case, is the equator1
is assumed to be normal to the plane of the paper. This ﬁgure is properly called a standard
100 projection of a cubic crystal. In this diagram, note that the poles of all the {100},
{110}, and {111} planes have been plotted at their proper orientations. Each of these basic
crystallographic directions is represented by a characteristic symbol. For the {100} poles, this
is a square, signifying that these poles correspond to four-fold symmetry axes. If the crystal
is rotated 90° about any one of these directions, it will be returned to an orientation exactly
001 
011 
010
011 
001 011111 110 100 
110 
101 111 011 
101 
111 
111 010 
FIG. 1.30 A 100 standard stereographic projection of a cubic crystal01Ch01.qxd  11/6/08  3:23 PM  Page 22
23 1.17 Standard Projections
equivalent to its original orientation. In a 360° rotation about a {100} pole, the crystal
reproduces its original orientation four times. In the same fashion, a /H20855111 /H20856direction
corresponds to a three-fold symmetry axis, and these directions are indicated in the
stereographic projection by triangles. Finally, the two-fold symmetry of the /H20855110 /H20856directions
is indicated by the use of small ellipses to designate their positions in the stereographic
projection.
A more complete 100 standard projection of a cubic crystal is shown in Fig. 1.31. This
