Repository: Ketankham/chatbot-meta-books

File: tem-book.txt (part 2 of 71)
 هب انم خدا 
4.5 Plasmons and Phonons ............................. 6 3
4.6 Beam Damage .................................... 6 4
4.6.A Electron Dose .............................. 6 5
4.6.B Specimen Heating ........................... 6 5
4.6.C
Beam Damage in Polymers . . . ................ 6 6
4.6.D Beam Damage in Covalent and Ionic Crystals . . . . 664.6.E Beam Damage in Metals ..................... 6 6
4.6.F Sputtering . . . .............................. 6 8
Chapter Summary ...................................... 6 8
xxxiv ....................................................................................................................................................................................................... C ONTENTS
www .Iran -mavad .com  
ﻣﺮﺟﻊ ﺩﺍﻧﺸﺠﻮﻳﺎﻥ ﻭ ﻣﻬﻨﺪﺳﻴﻦ ﻣﻮﺍﺩ
5 Electron Sources ....................................... 73
Chapter Preview . . ..................................... 7 3
5.1 The Physics of Different Electron Sources ............... 7 3
5.1.A Thermionic Emission . ........................ 7 4
5.1.B Field Emission .............................. 7 4
5.2 The Characteristics of the Electron Beam .............. 7 5
5.2.A Brightness ................................ 7 5
5.2.B Temporal Coherency and Energy Spread ........ 7 6
5.2.C Spatial Coherency and Source Size . . . .......... 7 7
5.2.D Stability .................................. 7 7
5.3 Electron Guns .................................... 7 7
5.3.A Thermionic Guns ........................... 7 7
5.3.B Field-Emission Guns (FEGs) ................. 8 0
5.4 Comparison of Guns .............................. 8 1
5.5 Measuring Your Gun Characteristics .................. 8 2
5.5.A Beam Current .............................. 8 2
5.5.B Convergence Angle . . ....................... 8 3
5.5.C Calculating the Beam Diameter ................ 8 3
5.5.D Measuring the Beam Diameter ................ 8 5
5.5.E Energy Spread ............................. 8 5
5.5.F Spatial Coherency . . . ....................... 8 6
5.6 What kV should You Use? . . . ....................... 8 6
Chapter Summary . .................................... 8 7
6 Lenses, Apertures, and Resolution ......................... 91
Chapter Preview . . .................................... 9 1
6.1 Why Learn About Lenses? . . . ....................... 9 1
6.2 Light Optics and Electron Optics ..................... 9 2
6.2.A How to Draw a Ray Diagram ................. 9 2
6.2.B The Principal Optical Elements ................ 9 4
6.2.C The Lens Equation . . ....................... 9 4
6.2.D Magnification, Demagnification, and Focus ...... 9 5
6.3 Electron Lenses ................................... 9 6
6.3.A Polepieces and Coils. . ....................... 9 6
6.3.B Different Kinds of Lenses .................... 9 7
6.3.C Electron Ray Paths Through Magnetic Fields .... 9 9
6.3.D Image Rotation and the Eucentric Plane ......... 1 0 0
6.3.E Deflecting the Beam. . ....................... 1 0 1
6.4 Apertures and Diaphragms . . ....................... 1 0 1
6.5 Real Lenses and their Problems ...................... 1 0 2
6.5.A Spherical Aberration . ....................... 1 0 3
6.5.B Chromatic Aberration ....................... 1 0 4
6.5.C Astigmatism ............................... 1 0 6
6.6 The Resolution of the Electron Lens (and Ultimately of the
TEM) .......................................... 1 0 6
6.6.A Theoretical Resolution (Diffraction-Limited
Resolution) ............................... 1 0 7
6.6.B The Practical Resolution Due to Spherical
Aberration ................................ 1 0 8
6.6.C Specimen-Limited Resolution Due to Chromatic
Aberration ................................ 1 0 9
6.6.D Confusion in the Definitions of Resolution ....... 1 0 9
6.7 Depth of Focus and Depth of Field ................... 1 1 0
Chapter
Summary . .................................... 1 1 1
CONTENTS ...................................................................................................................................................................................................... xxxv
www .Iran -mavad .com  
ﻣﺮﺟﻊ ﺩﺍﻧﺸﺠﻮﻳﺎﻥ ﻭ ﻣﻬﻨﺪﺳﻴﻦ ﻣﻮﺍﺩ
7 How to ‘See’ Electrons .................................. 115
Chapter Preview ...................................... 1 1 5
7.1 Electron Detection and Display ..................... 1 1 5
7.2 Viewing Screens ................................. 1 1 6
7.3 Electron Detectors . . ............................. 1 1 7
7.3.A Semiconductor Detectors .................... 1 1 7
7.3.B Scintillator-Photomultiplier Detectors/TV
Cameras ................................. 1 1 8
7.3.C Charge-Coupled Device (CCD) Detectors ....... 1 2 0
7.3.D Faraday Cup ............................. 1 2 1
7.4 Which Detector Do We Use for which Signal? ......... 1 2 2
7.5 Image Recording ................................. 1 2 2
7.5.A Photographic Emulsions .................... 1 2 2
7.5.B Other Image-Recording Methods ............. 1 2 4
7.6 Comparison of Scanning Images and Static Images ...... 1 2 4
Chapter Summary ..................................... 1 2 5
8 Pumps and Holders .................................... 127
Chapter Preview ...................................... 1 2 7
8.1 The Vacuum .................................... 1 2 7
8.2 Roughing Pumps . . . ............................. 1 2 8
8.3 High/Ultra High Vacuum Pumps .................... 1 2 9
8.3.A Diffusion Pumps .......................... 1 2 9
8.3.B Turbomolecular Pumps ..................... 1 2 9
8.3.C Ion Pumps . . ............................. 1 3 0
8.3.D Cryogenic (Adsorption) Pumps ............... 1 3 0
8.4 The Whole System . . ............................. 1 3 0
8.5 Leak Detection .................................. 1 3 1
8.6 Contamination: Hydrocarbons and Water Vapor ....... 1 3 2
8.7 Specimen Holders and Stages ....................... 1 3 2
8.8 Side-Entry Holders . . ............................. 1 3 3
8.9 Top-entry Holders . . ............................. 1 3 4
8.10 Tilt and Rotate Holders ........................... 1 3 4
8.11 In-Situ Holders .................................. 1 3 5
8.12 Plasma Cleaners ................................. 1 3 8
Chapter Summary ..................................... 1 3 8
9 The Instrument ........................................ 141
Chapter Preview ...................................... 1 4 1
9.1 The Illumination System ........................... 1 4 2
9.1.A TEM Operation Using a Parallel Beam ......... 1 4 2
9.1.B Convergent-Beam (S)TEM Mode ............. 1 4 3
9.1.C The Condenser-Objective Lens ............... 1 4 5
9.1.D Translating and Tilting the Beam ............. 1 4 7
9.1.E Alignment of the C2 Aperture . ............... 1 4 7
9.1.F Condenser-Lens Defects ..................... 1 4 8
9.1.G Calibration . . ............................. 1 4 9
9.2 The Objective Lens and Stage ....................... 1 5 0
9.3 Forming DPs and Images: The TEM Imaging System. . . . 152
9.3.A Selected-Area Diffraction .................... 1 5 2
9.3.B Bright-Field and Dark-Field Imaging .......... 1 5 5
9.3.C Centered Dark-Field Operation ............... 1 5 5
9.3.D Hollow-Cone Diffraction and Dark-Field Imaging 157
9.4
Forming DPs and Images: The STEM Imaging System . . 158
xxxvi ....................................................................................................................................................................................................... C ONTENTS
www .Iran -mavad .com  
ﻣﺮﺟﻊ ﺩﺍﻧﺸﺠﻮﻳﺎﻥ ﻭ ﻣﻬﻨﺪﺳﻴﻦ ﻣﻮﺍﺩ
9.4.A Bright-Field STEM Images ................... 1 5 9
9.4.B Dark-Field STEM Images .................... 1 6 1
9.4.C Annular Dark-Field Images .................. 1 6 1
9.4.D Magnification in STEM ...................... 1 6 1
9.5 Alignment and Stigmation . . . ....................... 1 6 1
9.5.A Lens Rotation Centers ....................... 1 6 1
9.5.B Correction of Astigmatism in the Imaging Lenses . 162
9.6 Calibrating the Imaging System ...................... 1 6 4
9.6.A Magnification Calibration .................... 1 6 4
9.6.B Camera-Length Calibration ................... 1 6 5
9.6.C Rotation of the Image Relative to the DP ........ 1 6 7
9.6.D Spatial Relationship Between Images and DPs .... 1 6 8
9.7 Other Calibrations ................................ 1 6 8
Chapter Summary . .................................... 1 6 9
10 Specimen Preparation .................................. 173
Chapter Preview . . .................................... 1 7 3
10.1 Safety .......................................... 1 7 3
10.2 Self-Supporting Disk or Use a Grid? .................. 1 7 4
10.3 Preparing a Self-Supporting Disk for Final Thinning ..... 1 7 5
10.3.A Forming a Thin Slice from the Bulk Sample ...... 1 7 6
10.3.B Cutting the Disk ........................... 1 7 6
10.3.C Prethinning the Disk . ....................... 1 7 7
10.4 Final Thinning of the Disks . . ....................... 1 7 8
10.4.A Electropolishing ............................ 1 7 8
10.4.B Ion Milling ................................ 1 7 8
10.5 Cross-Section Specimens ........................... 1 8 2
10.6 Specimens on Grids/Washers . ....................... 1 8 3
10.6.A Electropolishing—The Window Method
for Metals and Alloys ....................... 1 8 3
10.6.B Ultramicrotomy ............................ 1 8 3
10.6.C Grinding and Crushing ...................... 1 8 4
10.6.D Replication and Extraction ................... 1 8 4
10.6.E Cleaving and the SACT ...................... 1 8 6
10.6.F The 90 8Wedge ............................. 1 8 6
10.6.G Lithography ............................... 1 8 7
10.6.H Preferential Chemical Etching ................. 1 8 7
10.7 FIB ............................................ 1 8 8
10.8 Storing Specimens ................................. 1 8 9
10.9 Some Rules . . .................................... 1 8 9
Chapter Summary . .................................... 1 9 1
PART 2 DIFFRACTION ................................. 195
11 Diffraction in TEM .................................... 197
Chapter Preview . . .................................... 1 9 7
11.1 Why Use Diffraction in the TEM? .................... 1 9 7
11.2 The TEM, Diffraction Cameras, and the TV . . .......... 1 9 8
11.3 Scattering from a Plane of Atoms .................... 1 9 9
11.4 Scattering from a Crystal ........................... 2 0 0
11.5 Meaning of nin Bragg’s Law . ....................... 2 0 2
11.6 A Pictorial Introduction to Dynamical Effects .......... 2 0 3
11.7 Use of Indices in Diffraction Patterns ................. 2 0 4
11.8 Practical Aspects of Diffraction-Pattern Formation ...... 2 0 4
11.9 More on Selected-Area Diffraction Patterns . . .......... 2 0 4
Chapter Summary . .................................... 2 0 8
CONTENTS ...................................................................................................................................................................................................... xxxvii
www .Iran -mavad .com  
ﻣﺮﺟﻊ ﺩﺍﻧﺸﺠﻮﻳﺎﻥ ﻭ ﻣﻬﻨﺪﺳﻴﻦ ﻣﻮﺍﺩ
12 Thinking in Reciprocal Space ............................. 211
Chapter Preview ...................................... 2 1 1
12.1 Why Introduce Another Lattice? ................... 2 1 1
12.2 Mathematical Definition of the Reciprocal Lattice . . . . . 212
12.3 The Vector g................................... 2 1 2
12.4 The Laue Equations and their Relation to Bragg’s Law . 21312.5 The Ewald Sphere of Reflection .................... 2 1 4
12.6 The Excitation Error ............................. 2 1 6
12.7 Thin-Foil Effect and the Effect of Accelerating Voltage . 217Chapter Summary ..................................... 2 1 8
13 Diffracted Beams ...................................... 221
Chapter Preview ...................................... 2 2 1
13.1 Why Calculate Intensities? ........................ 2 2 1
13.2 The Approach .................................. 2 2 2
13.3 The Amplitude of a Diffracted Beam . ............... 2 2 3
13.4 The Characteristic Length x
g...................... 2 2 3
13.5 The Howie-Whelan Equations ..................... 2 2 4
13.6 Reformulating the Howie-Whelan Equations ......... 2 2 5
13.7 Solving the Howie-Whelan Equations ............... 2 2 6
13.8 The Importance of g(1)andg(2)..................... 2 2 6
13.9 The Total Wave Amplitude ....................... 2 2 7
13.10 The Effective Excitation Error ..................... 2 2 8
13.11 The Column Approximation ...................... 2 2 9
13.12 The Approximations and Simplifications ............. 2 3 0
13.13 The Coupled Harmonic Oscillator Analog ............ 2 3 1
Chapter Summary ..................................... 2 3 1
14 Bloch Waves .......................................... 235
Chapter Preview ...................................... 2 3 5
14.1 Wave Equation in TEM .......................... 2 3 5
14.2 The Crystal .................................... 2 3 6
14.3 Bloch Functions . . . ............................. 2 3 7
14.4 Schr ¨odinger’s Equation for Bloch Waves ............. 2 3 8
14.5 The Plane-Wave Amplitudes ...................... 2 3 9
14.6 Absorption of Bloch Waves ....................... 2 4 1
Chapter Summary ..................................... 2 4 2
15 Dispersion Surfaces .................................... 245
Chapter Preview ...................................... 2 4 5
15.1 Introduction ................................... 2 4 5
15.2 The Dispersion Diagram When Ug=0.............. 2 4 6
15.3 The Dispersion Diagram When Ug6¼0 .............. 2 4 7
15.4 Relating Dispersion Surfaces and Diffraction Patterns . . 24715.5 The Relation Between U
g,xg, and Sg................. 2 5 0
15.6 The Amplitudes of Bloch Waves .................... 2 5 2
15.7 Extending to More Beams ........................ 2 5 3
15.8 Dispersion Surfaces and Defects .................... 2 5 4
Chapter Summary ..................................... 2 5 4
16 Diffraction from Crystals ................................ 257
Chapter Preview ...................................... 2 5 7
16.1 Review of Diffraction from a Primitive Lattice ........ 2 5 7
16.2 Structure Factors: The Idea ....................... 2 5 8
xxxviii ....................................................................................................................................................................................................... C ONTENTS
www .Iran -mavad .com  
ﻣﺮﺟﻊ ﺩﺍﻧﺸﺠﻮﻳﺎﻥ ﻭ ﻣﻬﻨﺪﺳﻴﻦ ﻣﻮﺍﺩ
16.3 Some Important Structures: BCC, FCC and HCP ...... 2 5 9
16.4 Extending fcc and hcp to Include a Basis . . . .......... 2 6 1
16.5 Applying the bcc and fcc Analysis to Simple Cubic ..... 2 6 2
16.6 Extending hcp to TiAl ............................ 2 6 2
16.7 Superlattice Reflections and Imaging ................ 2 6 2
16.8 Diffraction from Long-Period Superlattices . .......... 2 6 4
16.9 Forbidden Reflections ............................ 2 6 5
16.10 Using the International Tables ..................... 2 6 5
Chapter Summary . .................................... 2 6 7
17 Diffraction from Small Volumes .......................... 271
Chapter Preview . . .................................... 2 7 1
17.1 Introduction ................................... 2 7 1
17.1.A The Summation Approach ................. 2 7 2
17.1.B The Integration Approach ................. 2 7 3
17.2 The Thin-Foil Effect ............................. 2 7 3
17.3 Diffraction from Wedge-Shaped Specimens . .......... 2 7 4
17.4 Diffraction from Planar Defects .................... 2 7 5
17.5 Diffraction from Particles . . ....................... 2 7 7
17.6 Diffraction from Dislocations, Individually and
Collectively .................................... 2 7 8
17.7 Diffraction and the Dispersion Surface .............. 2 7 9
Chapter Summary . .................................... 2 8 1
18 Obtaining and Indexing Parallel-Beam Diffraction Patterns ..... 283
Chapter Preview . . .................................... 2 8 3
18.1 Choosing Your Technique . ....................... 2 8 4
18.2 Experimental SAD Techniques ..................... 2 8 4
18.3 The Stereographic Projection ...................... 2 8 6
18.4 Indexing Single-Crystal DPs ....................... 2 8 7
18.5 Ring Patterns from Polycrystalline Materials .......... 2 9 0
18.6 Ring Patterns from Hollow-Cone Diffraction ......... 2 9 1
18.7 Ring Patterns from Amorphous Materials . . .......... 2 9 3
18.8 Precession Diffraction ............................ 2 9 5
18.9 Double Diffraction .............................. 2 9 6
18.10 Orientation of the Specimen ....................... 2 9 8
18.11 Orientation Relationships . . ....................... 3 0 2
18.12 Computer Analysis .............................. 3 0 3
18.13 Automated Orientation Determination and
Orientation Mapping ............................ 3 0 5
Chapter Summary . .................................... 3 0 5
19 Kikuchi Diffraction .................................... 311
Chapter Preview . . .................................... 3 1 1
19.1 The Origin of Kikuchi Lines ....................... 3 1 1
19.2 Kikuchi Lines and Bragg Scattering ................. 3 1 2
19.3 Constructing Kikuchi Maps ....................... 3 1 3
19.4 Crystal Orientation and Kikuchi Maps .............. 3 1 7
19.5 Setting the Value of S g........................... 3 1 8
19.6 Intensities . .................................... 3 1 9
Chapter Summary . .................................... 3 2 0
20 Obtaining CBED Patterns ............................... 323
Chapter Preview . . .................................... 3 2 3
20.1 Why Use a Convergent Beam? ..................... 3 2 3
CONTENTS ...................................................................................................................................................................................................... xxxix
www .Iran -mavad .com  
ﻣﺮﺟﻊ ﺩﺍﻧﺸﺠﻮﻳﺎﻥ ﻭ ﻣﻬﻨﺪﺳﻴﻦ ﻣﻮﺍﺩ
20.2 Obtaining CBED Patterns ......................... 3 2 4
20.2.A Comparing SAD and CBED . . ............... 3 2 5
20.2.B CBED in TEM Mode ....................... 3 2 6
20.2.C CBED in STEM Mode ..................... 3 2 6
20.3 Experimental Variables ............................ 3 2 7
20.3.A Choosing the C2 Aperture ................... 3 2 7
20.3.B Selecting the Camera Length . . ............... 3 2 8
20.3.C Choice of Beam Size ........................ 3 2 9
20.3.D Effect of Specimen Thickness. . ............... 3 2 9
20.4 Focused and Defocused CBED Patterns .............. 3 2 9
20.4.A Focusing a CBED Pattern ................... 3 3 0
20.4.B Large-Angle (Defocused) CBED Patterns ....... 3 3 0
20.4.C Final Adjustment .......................... 3 3 2
20.5 Energy Filtering ................................. 3 3 4
20.6 Zero-Order and High-Order Laue-Zone Diffraction . . . . . 335
20.6.A ZOLZ Patterns ............................ 3 3 5
20.6.B HOLZ Patterns ........................... 3 3 6
20.7 Kikuchi and Bragg Lines in CBED Patterns ........... 3 3 8
20.8 HOLZ Lines .................................... 3 3 9
20.8.A The Relationship Between HOLZ Lines and
Kikuchi Lines ............................. 3 3 9
20.8.B Acquiring HOLZ Lines ..................... 3 4 1
20.9 Hollow-Cone/Precession CBED ..................... 3 4 2
Chapter Summary ..................................... 3 4 3
21 Using Convergent-Beam Techniques ....................... 347
Chapter Preview ...................................... 3 4 7
21.1 Indexing CBED Patterns .......................... 3 4 8
21.1.A Indexing ZOLZ and HOLZ Patterns ........... 3 4 8
21.1.B Indexing HOLZ Lines ...................... 3 5 1
21.2 Thickness Determination .......................... 3 5 2
21.3 Unit-Cell Determination ........................... 3 5 4
21.3.A Experimental Considerations . . ............... 3 5 4
21.3.B The Importance of the HOLZ-Ring Radius . . . . . 355
21.3.C Determining the Lattice Centering ............. 3 5 6
21.4 Basics of Symmetry Determination . . . ............... 3 5 7
21.4.A Reminder of Symmetry Concepts ............. 3 5 7
21.4.B Friedel’s Law ............................. 3 5 8
21.4.C Looking for Symmetry in Your Patterns ........ 3 5 8
21.5 Lattice-Strain Measurement ........................ 3 6 1
21.6 Determination of Enantiomorphism . . ............... 3 6 3
21.7 Structure Factor and Charge-Density Determination . . . . 36421.8 Other Methods .................................. 3 6 5
21.8.A Scanning Methods ......................... 3 6 5
21.8.B Nanodiffraction ........................... 3 6 6
Chapter Summary ..................................... 3 6 6
PART 3 IMAGING ..................................... 369
22 Amplitude Contrast .................................... 371
Chapter Preview ...................................... 3 7 1
22.1 What Is Contrast? . . . ............................. 3 7 1
22.2 Amplitude contrast . . ............................. 3 7 2
22.2.A Images and Diffraction Patterns .............. 3 7 2
22.2.B Use of the Objective Aperture or the STEM
Detector: BF and DF Images. . ............... 3 7 2
xl ....................................................................................................................................................................................................... C ONTENTS
www .Iran -mavad .com  
ﻣﺮﺟﻊ ﺩﺍﻧﺸﺠﻮﻳﺎﻥ ﻭ ﻣﻬﻨﺪﺳﻴﻦ ﻣﻮﺍﺩ
22.3 Mass-Thickness Contrast . . ....................... 3 7 3
22.3.A Mechanism of Mass-Thickness Contrast ...... 3 7 3
22.3.B TEM Images ............................ 3 7 4
22.3.C STEM Images ........................... 3 7 6
22.3.D Specimens Showing Mass-Thickness Contrast . . 377
22.3.E Quantitative Mass-Thickness Contrast ....... 3 7 8
22.4 Z-Contrast .................................... 3 7 9
22.5 TEM Diffraction Contrast . ....................... 3 8 1
22.5.A Two-Beam Conditions .................... 3 8 1
22.5.B Setting the Deviation Parameter, s . .......... 3 8 2
22.5.C Setting Up a Two-Beam CDF Image ......... 3 8 2
22.5.D Relationship Between the Image and
the Diffraction Pattern .................... 3 8 4
22.6 STEM Diffraction Contrast ....................... 3 8 4
Chapter Summary . .................................... 3 8 6
23 Phase-Contrast Images ................................. 389
Chapter Preview . . .................................... 3 8 9
23.1 Introduction ................................... 3 8 9
23.2 The Origin of Lattice Fringes ...................... 3 8 9
23.3 Some Practical Aspects of Lattice Fringes . . .......... 3 9 0
23.3.A If s ¼0................................. 3 9 0
23.3.B If s „0................................. 3 9 0
23.4 On-Axis Lattice-Fringe Imaging .................... 3 9 1
23.5 Moire ´Patterns ................................. 3 9 2
23.5.A Translational Moire ´Fringes ................ 3 9 3
23.5.B Rotational Moire ´Fringes .................. 3 9 3
23.5.C General Moire ´Fringes .................... 3 9 3
23.6 Experimental Observations of Moire ´Fringes .......... 3 9 3
23.6.A Translational Moire ´Patterns ............... 3 9 4
23.6.B Rotational Moire ´Patterns ................. 3 9 4
23.6.C Dislocations and Moire ´Fringes . . . .......... 3 9 4
23.6.D Complex Moire ´Fringes ................... 3 9 6
23.7 Fresnel Contrast ................................ 3 9 7
23.7.A The Fresnel Biprism ...................... 3 9 7
23.7.B Magnetic-Domain Walls .................. 3 9 8
23.8 Fresnel Contrast from Voids or Gas Bubbles .......... 3 9 9
23.9 Fresnel Contrast from Lattice Defects ............... 4 0 0
23.9.A Grain Boundaries . ....................... 4 0 2
23.9.B End-On Dislocations ..................... 4 0 2
Chapter Summary . .................................... 4 0 2
24 Thickness and Bending Effects ............................ 407
Chapter
Preview . . .................................... 4 0 7
24.1 The Fundamental Ideas . . . ....................... 4 0 7
24.2 Thickness Fringes ............................... 4 0 8
24.3 Thickness Fringes and the DP ..................... 4 1 0
24.4 Bend Contours (Annoying Artifact, Useful Tool,
Invaluable Insight) .............................. 4 1 1
24.5 ZAPs and Real-Space Crystallography .............. 4 1 2
24.6 Hillocks, Dents, or Saddles . ....................... 4 1 3
24.7 Absorption Effects .............................. 4 1 3
24.8 Computer Simulation of Thickness Fringes . .......... 4 1 4
24.9 Thickness-Fringe/Bend-Contour Interactions ......... 4 1 4
24.10 Other Effects of Bending. . . ....................... 4 1 5
Chapter Summary . .................................... 4 1 6
CONTENTS ...................................................................................................................................................................................................... xli
www .Iran -mavad .com  
ﻣﺮﺟﻊ ﺩﺍﻧﺸﺠﻮﻳﺎﻥ ﻭ ﻣﻬﻨﺪﺳﻴﻦ ﻣﻮﺍﺩ
25 Planar Defects ........................................ 419
Chapter Preview ...................................... 4 1 9
25.1 Translations and Rotations ....................... 4 1 9
25.2 Why Do Translations Produce Contrast? ............. 4 2 1
25.3 The Scattering Matrix ............................ 4 2 2
25.4 Using the Scattering Matrix ....................... 4 2 3
25.5 Stacking Faults in fcc Materials .................... 4 2 4
25.5.A Why fcc Materials? ....................... 4 2 4
25.5.B Some Rules ............................. 4 2 5
25.5.C Intensity Calculations ..................... 4 2 6
25.5.D Overlapping Faults ....................... 4 2 6
25.6 Other Translations: panddFringes . . ............... 4 2 7
25.7 Phase Boundaries . . ............................. 4 2 9
25.8 Rotation Boundaries ............................. 4 3 0
25.9 Diffraction Patterns and Dispersion Surfaces ......... 4 3 0
25.10 Bloch Waves and BF/DF Image Pairs ............... 4 3 1
25.11 Computer Modeling ............................. 4 3 2
25.12 The Generalized Cross Section ..................... 4 3 3
25.13 Quantitative Imaging ............................ 4 3 4
25.13.A Theoretical Basis and Parameters ........... 4 3 4
25.13.B Apparent Extinction Distance .............. 4 3 5
25.13.C Avoiding the Column Approximation ........ 4 3 5
25.13.D The User Interface ....................... 4 3 6
Chapter Summary ..................................... 4 3 6
26 Imaging Strain Fields ................................... 441
Chapter Preview ...................................... 4 4 1
26.1 Why Image Strain Fields? ......................... 4 4 1
26.2 Howie-Whelan Equations ......................... 4 4 2
26.3 Contrast from a Single Dislocation . . ............... 4 4 4
26.4 Displacement Fields and Ewald’s Sphere ............. 4 4 7
26.5 Dislocation Nodes and Networks ................... 4 4 8
26.6 Dislocation Loops and Dipoles .................... 4 4 8
26.7 Dislocation Pairs, Arrays, and Tangles .............. 4 5 0
26.8 Surface Effects ................................. 4 5 1
26.9 Dislocations and Interfaces ........................ 4 5 2
26.10 Volume Defects and Particles ...................... 4 5 6
26.11 Simulating Images. . ............................. 4 5 7
26.11.A The Defect Geometry ..................... 4 5 7
26.11.B Crystal Defects and Calculating the
Displacement Field ....................... 4 5 8
26.11.C The Parameters .......................... 4 5 8
Chapter Summary ..................................... 4 5 9
27 Weak-Beam Dark-Field Microscopy ....................... 463
Chapter Preview ...................................... 4 6 3
27.1 Intensity in WBDF Images ........................ 4 6 3
27.2 Setting S gUsing the Kikuchi Pattern . ............... 4 6 4
27.3 How to Do WBDF . ............................. 4 6 6
27.4 Thickness Fringes in Weak-Beam Images ............ 4 6 7
27.5 Imaging Strain Fields ............................ 4 6 8
27.6 Predicting Dislocation Peak Positions ............... 4 6 9
27.7 Phasor Diagrams. . . ............................. 4 7 0
27.8 Weak-Beam Images of Dissociated Dislocations ....... 4 7 3
27.9 Other Thoughts ................................. 4 7 7
xlii ....................................................................................................................................................................................................... C ONTENTS
www .Iran -mavad .com  
ﻣﺮﺟﻊ ﺩﺍﻧﺸﺠﻮﻳﺎﻥ ﻭ ﻣﻬﻨﺪﺳﻴﻦ ﻣﻮﺍﺩ
27.9.A Thinking of Weak-Beam Diffraction
as a Coupled Pendulum ................... 4 7 7
27.9.B Bloch Waves ............................ 4 7 8
27.9.C If Other Reflections are Present . . . .......... 4 7 8
27.9.D The Future Is Now ....................... 4 7 8
Chapter Summary . .................................... 4 7 9
28 High-Resolution TEM .................................. 483
Chapter Preview . . .................................... 4 8 3
28.1 The Role of an Optical System ..................... 4 8 3
28.2 The Radio Analogy .............................. 4 8 4
28.3 The Specimen .................................. 4 8 5
28.4 Applying the WPOA to the TEM ................... 4 8 7
28.5 The Transfer Function ........................... 4 8 7
28.6 More on w(u), sin w(u), and cos w( u )................. 4 8 8
28.7 Scherzer Defocus ................................ 4 9 0
28.8 Envelope Damping Functions ..................... 4 9 1
28.9 Imaging Using Passbands . . ....................... 4 9 2
28.10 Experimental Considerations ...................... 4 9 3
28.11 The Future for HRTEM . . . ....................... 4 9 4
28.12 The TEM as a Linear System ...................... 4 9 4
28.13 FEG TEMs and the Information Limit .............. 4 9 5
28.14 Some Difficulties in Using an FEG ................. 4 9 8
28.15 Selectively Imaging Sublattices ..................... 5 0 0
28.16 Interfaces and Surfaces ........................... 5 0 2
28.17 Incommensurate Structures ....................... 5 0 3
28.18 Quasicrystals ................................... 5 0 4
28.19 Single Atoms ................................... 5 0 5
Chapter Summary . .................................... 5 0 6
29 Other Imaging Techniques ............................... 511
Chapter Preview . . .................................... 5 1 1
29.1 Stereo Microscopy and Tomography ................ 5 1 1
29.2 21
2D Microscopy ................................ 5 1 2
29.3 Magnetic Specimens ............................. 5 1 4
29.3.A The Magnetic Correction .................. 5 1 4
29.3.B Lorentz Microscopy ...................... 5 1 5
29.4 Chemically Sensitive Images ....................... 5 1 7
29.5 Imaging with Diffusely Scattered Electrons . .......... 5 1 7
29.6 Surface Imaging ................................ 5 1 9
29.6.A Reflection Electron Microscopy. . . .......... 5 1 9
29.6.B Topographic Contrast .................... 5 2 1
29.7 High-Order BF Imaging . . . ....................... 5 2 1
29.8 Secondary-Electron Imaging ....................... 5 2 2
29.9 Backscattered-Electron Imaging .................... 5 2 3
29.10 Charge-Collection Microscopy and Cathodoluminescence 523
29.11 Electron Holography ............................ 5 2 4
29.12 In Situ TEM: Dynamic Experiments ................ 5 2 6
29.13 Fluctuation Microscopy . . . ....................... 5 2 8
29.14 Other Variations Possible in a STEM ................ 5 2 8
Chapter Summary . .................................... 5 2 9
30 Image Simulation ...................................... 533
Chapter Preview . . .................................... 5 3 3
30.1 Simulating images ............................... 5 3 3
30.2 The Multislice Method ........................... 5 3 3
CONTENTS ...................................................................................................................................................................................................... xliii
www .Iran -mavad .com  
ﻣﺮﺟﻊ ﺩﺍﻧﺸﺠﻮﻳﺎﻥ ﻭ ﻣﻬﻨﺪﺳﻴﻦ ﻣﻮﺍﺩ
30.3 The Reciprocal-Space Approach ................... 5 3 4
30.4 The FFT Approach. ............................. 5 3 6
30.5 The Real-Space approach ......................... 5 3 6
30.6 Bloch Waves and HRTEM Simulation .............. 5 3 6
30.7 The Ewald Sphere Is Curved ...................... 5 3 7
30.8 Choosing the Thickness of the Slice . . ............... 5 3 7
30.9 Beam Convergence . ............................. 5 3 8
30.10 Modeling the Structure ........................... 5 4 0
30.11 Surface Grooves and Simulating Fresnel Contrast ...... 5 4 0
30.12 Calculating Images of Defects ..................... 5 4 2
30.13 Simulating Quasicrystals .......................... 5 4 3
30.14 Bonding in Crystals. ............................. 5 4 4
30.15 Simulating Z-Contrast ........................... 5 4 5
30.16 Software for Phase-Contrast HRTEM ............... 5 4 5
Chapter Summary ..................................... 5 4 5
31 Processing and Quantifying Images ........................ 549
Chapter Preview ...................................... 5 4 9
31.1 What Is Image Processing? ........................ 5 4 9
31.2 Processing and Quantifying Images . . ............... 5 5 0
31.3 A Cautionary Note . ............................. 5 5 0
31.4 Image Input .................................... 5 5 0
31.5 Processing Techniques ........................... 5 5 1
31.5.A Fourier Filtering and Reconstruction ........ 5 5 1
31.5.B Analyzing Diffractograms . . ............... 5 5 2
31.5.C Averaging Images and Other Techniques . . . . . 554
31.5.D Kernels . . . ............................. 5 5 6
31.6 Applications ................................... 5 5 6
31.6.A Beam-Sensitive Materials . . . ............... 5 5 6
31.6.B Periodic Images ......................... 5 5 7
31.6.C Correcting Drift ......................... 5 5 7
31.6.D Reconstructing the Phase . . . ............... 5 5 7
31.6.E Diffraction Patterns ...................... 5 5 8
31.6.F Tilted-Beam Series ....................... 5 5 9
31.7 Automated Alignment ........................... 5 6 0
31.8 Quantitative Methods of Image Analysis ............. 5 6 1
31.9 Pattern Recognition in HRTEM ................... 5 6 2
31.10 Parameterizing the Image Using QUANTITEM ....... 5 6 3
31.10.A The Example of a Specimen with Uniform
Composition ............................ 5 6 3
31.10.B Calibrating the Path of R . . . ............... 5 6 5
31.10.C Noise Analysis .......................... 5 6 5
31.11 Quantitative Chemical Lattice Imaging .............. 5 6 7
31.12 Methods of Measuring Fit ........................ 5 6 8
31.13 Quantitative Comparison of Simulated and Experimental
HRTEM Images . . . ............................. 5 7 0
31.14 A Fourier Technique for Quantitative Analysis ........ 5 7 1
31.15 Real or Reciprocal Space? ........................ 5 7 2
31.16 Software ...................................... 5 7 3
31.17 The Optical Bench—A Little History . ............... 5 7 3
Chapter Summary ..................................... 5 7 5
PART 4 SPECTROMETRY .............................. 579
32
X-ray Spectrometry .................................... 581
Chapter Preview ...................................... 5 8 1
xliv ....................................................................................................................................................................................................... C ONTENTS
www .Iran -mavad .com  
ﻣﺮﺟﻊ ﺩﺍﻧﺸﺠﻮﻳﺎﻥ ﻭ ﻣﻬﻨﺪﺳﻴﻦ ﻣﻮﺍﺩ
32.1 X-ray Analysis: Why Bother? ...................... 5 8 1
32.2 Basic Operational Mode . . . ....................... 5 8 4
32.3 The Energy-Dispersive Spectrometer ................ 5 8 4
32.4 Semiconductor Detectors . . ....................... 5 8 5
32.4.A How Does an XEDS Work? ............... 5 8 5
32.4.B Cool Detectors . . . ....................... 5 8 6
32.4.C Different Kinds of Windows ............... 5 8 6
32.4.D Intrinsic-Germanium Detectors . . . .......... 5 8 7
32.4.E Silicon-Drift Detectors .................... 5 8 8
32.5 Detectors with High-Energy Resolution .............. 5 8 9
32.6 Wavelength-Dispersive Spectrometers ............... 5 8 9
32.6.A Crystal WDS ........................... 5 8 9
32.6.B CCD-Based WDS. ....................... 5 9 0
32.6.C Bolometers/Microcalorimeters .............. 5 9 0
32.7 Turning X-rays into Spectra ....................... 5 9 1
32.8 Energy Resolution .............................. 5 9 3
32.9 What You Should Know about Your XEDS .......... 5 9 4
32.9.A Detector Characteristics ................... 5 9 4
32.9.B Processing Variables ...................... 5 9 6
32.10 The XEDS-AEM Interface . ....................... 5 9 8
32.10.A Collection Angle . . ....................... 5 9 8
32.10.B Take-Off Angle. . . ....................... 5 9 9
32.10.C Orientation of the Detector to the
Specimen ............................... 5 9 9
32.11 Protecting the Detector from Intense Radiation ....... 6 0 0
Chapter Summary . .................................... 6 0 1
33 X-ray Spectra and Images ............................... 605
Chapter Preview . . .................................... 6 0 5
33.1 The Ideal Spectrum .............................. 6 0 5
33.1.A The Characteristic Peaks .................. 6 0 5
33.1.B The Continuum Bremsstrahlung Background . . 606
33.2 Artifacts Common to Si(Li) XEDS Systems .......... 6 0 6
33.3 The Real Spectrum .............................. 6 0 8
33.3.A Pre-Specimen Effects ..................... 6 0 8
33.3.B Post-Specimen Scatter .................... 6 1 1
33.3.C Coherent Bremsstrahlung .................. 6 1 3
33.4 Measuring the Quality of the XEDS-AEM Interface .... 6 1 4
33.4.A Peak-to-Background Ratio ................. 6 1 4
33.4.B Efficiency of the XEDS System . . . .......... 6 1 4
33.5 Acquiring X-ray Spectra . . . ....................... 6 1 5
33.5.A Spot Mode ............................. 6 1 5
33.5.B Spectrum-Line Profiles .................... 6 1 6
33.6 Acquiring X-ray Images . . . ....................... 6 1 6
33.6.A Analog Dot Mapping ..................... 6 1 7
33.6.B Digital Mapping . . ....................... 6 1 8
33.6.C Spectrum Imaging (SI) .................... 6 1 9
33.6.D Position-Tagged Spectrometry (PTS) ......... 6 2 0
Chapter Summary . .................................... 6 2 0
34 Qualitative X-ray Analysis and Imaging .................... 625
Chapter Preview . . .................................... 6 2 5
34.1 Microscope and Specimen Variables ................ 6 2 5
34.2
Basic Acquisition Requirements: Counts, Counts, and
More Caffeine .................................. 6 2 6
CONTENTS ...................................................................................................................................................................................................... xlv
www .Iran -mavad .com  
ﻣﺮﺟﻊ ﺩﺍﻧﺸﺠﻮﻳﺎﻥ ﻭ ﻣﻬﻨﺪﺳﻴﻦ ﻣﻮﺍﺩ
34.3 Peak Identification . ............................. 6 2 7
34.4 Peak Deconvolution ............................. 6 3 0
34.5 Peak Visibility .................................. 6 3 2
34.6 Common Errors . . . ............................. 6 3 4
34.7 Qualitative X-ray Imaging: Principles and Practice . . . . . 634
Chapter Summary ..................................... 6 3 6
35 Quantitative X-ray Analysis .............................. 639
Chapter Preview ...................................... 6 3 9
35.1 Historical Perspective ............................ 6 3 9
35.2 The Cliff-Lorimer Ratio Technique . . ............... 6 4 0
35.3 Practical Steps for Quantification ................... 6 4 1
35.3.A Background Subtraction . . . ............... 6 4 1
35.3.B Peak Integration ......................... 6 4 4
35.4 Determining k-Factors ........................... 6 4 6
35.4.A Experimental Determination of kAB......... 6 4 6
35.4.B Errors in Quantification: The Statistics ....... 6 4 7
35.4.C Calculating kAB......................... 6 4 8
35.5 The Zeta-Factor Method ......................... 6 5 2
35.6 Absorption Correction ........................... 6 5 4
35.7 The Zeta-Factor Absorption Correction ............. 6 5 6
35.8 The Fluorescence Correction ...................... 6 5 6
35.9 ALCHEMI .................................... 6 5 7
35.10 Quantitative X-ray Mapping ...................... 6 5 8
