Repository: Ketankham/chatbot-meta-books

File: callister-book.txt (part 3 of 65)
cussed earlier in this chapter—i.e., metal alloys, ceramics, polymers, and composite ma-terials. Throughout the remainder of this book we draw the reader’s attention to those materials that are used in biotechnology applications.
Over the past several years the development of new and better biomaterials has 
accelerated rapidly; today, this is one of the “hot” materials areas, with an abundance of new, exciting, and high-salary job opportunities. Example biomaterial applications in-clude joint (e.g., hip, knee) and heart valve replacements, vascular (blood vessel) grafts, fracture-fixation devices, dental restorations, and generation of new organ tissues.
Smart Materials
Smart (or intelligent) materials are a group of new and state-of-the-art materials now 
being developed that will have a significant influence on many of our technologies. The adjective smart implies that these materials are able to sense changes in their environ-
ment and then respond to these changes in predetermined manners—traits that are also found in living organisms. In addition, this smart concept is being extended to rather 
sophisticated systems that consist of both smart and traditional materials.
Components of a smart material (or system) include some type of sensor (which 
detects an input signal) and an actuator (which performs a responsive and adaptive function). Actuators may be called upon to change shape, position, natural frequency, or mechanical characteristics in response to changes in temperature, electric fields, and/or magnetic fields.
Four types of materials are commonly used for actuators: shape-memory alloys, 
piezoelectric ceramics, magnetostrictive materials, and electrorheological/magnetorheo-logical fluids. Shape-memory alloys are metals that, after having been deformed, revert to their original shape when temperature is changed (see the Materials of Importance box following Section 10.9). Piezoelectric ceramics expand and contract in response to an ap-plied electric field (or voltage); conversely, they also generate an electric field when their dimensions are altered (see Section 18.25). The behavior of magnetostrictive materials is 
analogous to that of the piezoelectrics, except that they are responsive to magnetic fields. Also, electrorheological and magnetorheological fluids are liquids that experience dramatic 
changes in viscosity upon the application of electric and magnetic fields, respectively.
Materials/devices employed as sensors include optical fibers (Section 21.14), piezoelec-
tric materials (including some polymers), and microelectromechanical systems (MEMS; Section 13.10).
For example, one type of smart system is used in helicopters to reduce aerodynamic 
cockpit noise created by the rotating rotor blades. Piezoelectric sensors inserted into the blades monitor blade stresses and deformations; feedback signals from these sensors are fed into a computer-controlled adaptive device that generates noise-canceling antinoise.
Nanomaterials
One new material class that has fascinating properties and tremendous technological promise is the nanomaterials, which may be any one of the four basic types—metals, 
16  •   Chapter 1  /  Introduction
cerami cs, polymers, or composites. However, unlike these other materials, they are not dis-
tinguished on the basis of their chemistry but rather their size; the nano prefix denotes that 
the dimensions of these structural entities are on the order of a nanometer (10−9 m)—as a 
rule, less than 100 nanometers (nm; equivalent to the diameter of approximately 500 atoms).
Prior to the advent of nanomaterials, the general procedure scientists used to 
understand the chemistry and physics of materials was to begin by studying large and 
complex structures and then investigate the fundamental building blocks of these struc-tures that are smaller and simpler. This approach is sometimes termed top-down science. However, with the development of scanning probe microscopes (Section 4.10), which permit observation of individual atoms and molecules, it has become possible to design and build new structures from their atomic-level constituents, one atom or molecule at a time (i.e., “materials by design”). This ability to arrange atoms carefully provides op-portunities to develop mechanical, electrical, magnetic, and other properties that are not otherwise possible. We call this the bottom-up approach, and the study of the properties of these materials is termed nanotechnology.
13
Some of the physical and chemical characteristics exhibited by matter may experi-
ence dramatic changes as particle size approaches atomic dimensions. For example, materials that are opaque in the macroscopic domain may become transparent on the nanoscale; some solids become liquids, chemically stable materials become combustible, and electrical insulators become conductors. Furthermore, properties may depend on size in this nanoscale domain. Some of these effects are quantum mechanical in origin, whereas others are related to surface phenomena —the proportion of atoms located on 
surface sites of a particle increases dramatically as its size decreases.
Because of these unique and unusual properties, nanomaterials are finding niches 
in electronic, biomedical, sporting, energy production, and other industrial applications. Some are discussed in this text, including the following:
 • Catalytic converters for automobiles (Materials of Importance box, Chapter 4)
 • Nanocarbons—fullerenes, carbon nanotubes, and graphene (Section 13.10) • Particles of carbon black as reinforcement for automobile tires (Section 16.2) • Nanocomposites (Section 16.16) • Magnetic nanosize grains that are used for hard disk drives (Section 20.11) • Magnetic particles that store data on magnetic tapes (Section 20.11)
Whenever a new material is developed, its potential for harmful and toxicological 
interactions with humans and animals must be considered. Small nanoparticles have 
exceedingly large surface area–to–volume ratios, which can lead to high chemical reactivities. Although the safety of nanomaterials is relatively unexplored, there are concerns that they may be absorbed into the body through the skin, lungs, and digestive tract at relatively high rates, and that some, if present in sufficient concentrations, will pose health risks—such as damage to DNA or promotion of lung cancer.
In spite of the tremendous progress that has been made in the discipline of materials 
science and engineering within the past few years, technological challenges remain, in-cluding the development of even more sophisticated and specialized materials, as well as consideration of the environmental impact of materials production. Some comment is appropriate relative to these issues so as to round out this perspective.
1.6 MODERN MATERIALS’ NEEDS
13One legendary and prophetic suggestion as to the possibility of nanoengineered materials was offered by Richard 
Feynman in his 1959 American Physical Society lecture titled “There’s Plenty of Room at the Bottom.”
Summary  •   17
A number of today’s important technological sectors involve energy. There is a 
recognized need to find new and economical sources of energy, especially renewable 
energy, and to use present resources more efficiently. Materials will undoubtedly play a significant role in these developments—for example, the direct conversion of solar power into electrical energy. Solar cells employ some rather complex and expensive materials. To ensure a viable technology, materials that are highly efficient in this con-version process yet less costly must be developed.
In conjunction with improved solar cell materials, there is also a marked need for 
new materials for batteries that provide higher electrical energy-storage densities than those presently available and at lower costs. The current cutting-edge technology uses lithium ion batteries; these offer relatively high storage densities, but also present some technological challenges.
Significant quantities of energy are involved in transportation. Reducing the weight of 
transportation vehicles (automobiles, aircraft, trains, etc.), as well as increasing engine op-erating temperatures, will enhance fuel efficiency. New high-strength, low-density struc-tural materials remain to be developed, as well as materials that have higher-temperature capabilities, for use in engine components.
The hydrogen fuel cell is another very attractive and feasible energy-conversion 
technology that has the advantage of being nonpolluting. It is just beginning to be im-plemented in batteries for electronic devices and holds promise as a power plant for automobiles. New materials still need to be developed for more efficient fuel cells and also for better catalysts to be used in the production of hydrogen.
Nuclear energy holds some promise, but the solutions to the many problems that 
remain necessarily involve materials, such as fuels, containment structures, and facilities for the disposal of radioactive waste.
Furthermore, environmental quality depends on our ability to control air and water 
pollution. Pollution control techniques employ various materials. In addition, materials processing and refinement methods need to be improved so that they produce less envi-ronmental degradation—that is, less pollution and less despoilage of the landscape from the mining of raw materials. Also, in some materials manufacturing processes, toxic substances are produced, and the ecological impact of their disposal must be considered.
Many materials that we use are derived from resources that are nonrenewable—that 
is, not capable of being regenerated, including most polymers, for which the prime raw material is oil, and some metals. These nonrenewable resources are gradually becoming depleted, which necessitates (1) the discovery of additional reserves, (2) the development of new materials having comparable properties with less adverse environmental impact, and/or (3) increased recycling efforts and the development of new recycling technologies. As a consequence of the economics of not only production but also environmental im-pact and ecological factors, it is becoming increasingly important to consider the “cradle-to-grave” life cycle of materials relative to the overall manufacturing process.
The roles that materials scientists and engineers play relative to these, as well as 
other environmental and societal issues, are discussed in more detail in Chapter 22.
SUMMARY
• Six different property classifications of materials determine their applicability: me-
chanical, electrical, thermal, magnetic, optical, and deteriorative.
• One important relationship in the science of materials is the dependence of a ma-
terial’s properties on its structural elements. By structure, we mean how the internal 
component(s) of the material is (are) arranged. In terms of (and with increasing) dimensionality, structural elements include subatomic, atomic, nanoscopic, micro-scopic, and macroscopic.Materials Science 
and Engineering
18  •   Chapter 1  /  Introduction
REFERENCES
Ashby, M. F., and D. R. H. Jones, Engineering Materials 1: An 
Introduction to Their Properties, Applications, and Design,  
4th edition, Butterworth-Heinemann, Oxford, England, 2012.
Ashby, M. F., and D. R. H. Jones, Engineering Materials 2: 
An Introduction to Microstructures and Processing, 4th 
edition, Butterworth-Heinemann, Oxford, England, 2012.
Ashby, M. F., H. Shercliff, and D. Cebon, Materials: Engineering, 
Science, Processing, and Design, 3rd edition, Butterworth-Heinemann, Oxford, England, 2014.
Askeland, D. R., and W. J. Wright, Essentials of Materials 
Science and Engineering, 3rd edition, Cengage Learning, Stamford, CT, 2014.
Askeland, D. R., and W. J. Wright, The Science and Engineering 
of Materials, 7th edition, Cengage Learning, Stamford, CT, 2016.
Baillie, C., and L. Vanasupa, Navigating the Materials World, 
Academic Press, San Diego, CA, 2003.
Douglas, E. P., Introduction to Materials Science and Engineering: 
A Guided Inquiry, Pearson Education, Upper Saddle 
River, NJ, 2014.
Fischer, T., Materials Science for Engineering Students,  
Academic Press, San Diego, CA, 2009.Jacobs, J. A., and T. F. Kilduff, Engineering Materials Technology,  
5th edition, Prentice Hall PTR, Paramus, NJ, 2005.
McMahon, C. J., Jr., Structural Materials, Merion Books, 
Philadelphia, PA, 2006.
Murray, G. T., C. V. White, and W. Weise, Introduction to 
Engineering Materials, 2nd edition, CRC Press, Boca Raton, FL, 2007.
Schaffer, J. P., A. Saxena, S. D. Antolovich, T. H. Sanders, Jr., 
and S. B. Warner, The Science and Design of Engineering 
Materials,  2nd edition, McGraw-Hill, New York, NY, 1999.
Shackelford, J. F., Introduction to Materials Science for Engineers,  
8th edition, Prentice Hall PTR, Paramus, NJ, 2014.
Smith, W. F., and J. Hashemi, Foundations of Materials Science 
and Engineering, 5th edition, McGraw-Hill, New York, NY, 2010.
Van Vlack, L. H., Elements of Materials Science and Engineering,  
6th edition, Addison-Wesley Longman, Boston, MA, 1989.
White, M. A., Physical Properties of Materials, 2nd edition, 
CRC Press, Boca Raton, FL, 2012.• With regard to the design, production, and utilization of materials, there are four 
elements to consider—processing, structure, properties, and performance. The per-
formance of a material depends on its properties, which in turn are a function of its structure(s); structure(s) is (are) determined by how the material was processed. The interrelationship among these four elements is sometimes called the central paradigm of materials science and engineering.
• Three important criteria in materials selection are in-service conditions to which the 
material will be subjected, any deterioration of material properties during operation, and economics or cost of the fabricated piece.
• On the basis of chemistry and atomic structure, materials are classified into three 
general categories: metals (metallic elements), ceramics (compounds between me-tallic and nonmetallic elements), and polymers (compounds composed of carbon, hydrogen, and other nonmetallic elements). In addition, composites are composed of at least two different material types.
• Another materials category is the advanced materials that are used in high-tech applica-
tions, including semiconductors (having electrical conductivities intermediate between those of conductors and insulators), biomaterials (which must be compatible with body tissues), smart materials (those that sense and respond to changes in their environments in predetermined manners), and nanomaterials (those that have structural features on the order of a nanometer, some of which may be designed on the atomic/molecular level).Classification of 
Materials
Advanced Materials
  •  19Chapter 2   Atomic Structure and 
Interatomic Bonding
T he photograph at the bottom of this page is of a 
gecko.
 Geckos, harmless tropical lizards, are extremely 
 fascinating and extraordinary animals. They have very sticky feet (one of which is shown in the third photograph) that cling to virtually any surface. This characteristic makes it possible for them to run rapidly up vertical walls and along the undersides of horizontal surfaces. In fact, a gecko can support its body mass with a single toe! The secret to this remarkable ability is the presence of an extremely large number of microscopically small hairs on each of their toe pads. When these hairs come in contact with a surface, 
weak forces of attraction (i.e., van der Waals forces) are established between hair molecules and molecules on the surface. The fact that these hairs are so small and so numerous explains why the gecko grips  surfaces so tightly. To release its grip, the gecko simply curls up its toes and peels the hairs away from the surface.
Using their knowledge of this mechanism of adhesion, scientists have developed several 
ultrastrong synthetic adhesives, one of which is an adhesive tape (shown in the second photo-graph) that is an especially promising tool for use in surgical procedures as a replacement for sutures and staples to close wounds and incisions. This material retains its adhesive nature in wet environments, is biodegradable, and does not release toxic substances as it dissolves during the healing process. Microscopic features of this adhesive tape are shown in the top photograph.
Paul D. Stewart/Science SourceCourtesy Jeffrey Karp, 
Robert Langer and Alex Galakatos
Barbara Peacock/Photodisc/Getty Images, Inc.Courtesy Jeffrey Karp, Robert Langer and Alex Galakatos
  •  19
WHY STUDY Atomic Structure and Interatomic Bonding?
An important reason to have an understanding of 
interatomic bonding in solids is that in some instances, the type of bond allows us to explain a material’s properties. For example, consider carbon, which may exist as both graphite and diamond. Whereas graphite is relatively soft and has a “greasy” feel to it, diamond is one of the hardest known materials in nature. In addition, the electrical properties of diamond and graphite are dissimilar: diamond is a poor conductor of electricity, but graphite is a reasonably good conductor. These disparities in properties are directly attributable to a type of interatomic bonding found in graphite that does not exist in diamond (see Section 12.4).
Learning Objectives
After studying this chapter, you should be able to do the following:
1.  Name the two atomic models cited, and note 
the differences between them.
2.  Describe the important quantum-mechanical 
principle that relates to electron energies.
3. (a)  Schematically plot attractive, repulsive, and 
net energies versus interatomic separation for two atoms or ions.(b)  Note on this plot the equilibrium separation 
and the bonding energy.
4. (a)  Briefly describe ionic, covalent, metallic, 
hydrogen, and van der Waals bonds.
(b)  Note which materials exhibit each of these 
bonding types.
Some of the important properties of solid materials depend on geometric atomic ar-
rangements and also the interactions that exist among constituent atoms or molecules. This chapter, by way of preparation for subsequent discussions, considers several fund amental and important concepts—namely, atomic structure, electron configurations 
in atoms and the periodic table, and the various types of primary and secondary intera-
tomic bonds that hold together the atoms that compose a solid. These topics are re-viewed briefly, under the assumption that some of the material is familiar to the reader.
Each atom consists of a very small nucleus composed of protons and neutrons and is encircled by moving electrons.
1 Both electrons and protons are electrically charged, the 
charge magnitude being 1.602 × 10−19 C, which is negative in sign for electrons and positive 
for protons; neutrons are electrically neutral. Masses for these subatomic particles are extremely small; protons and neutrons have approximately the same mass, 1.67 × 10
−27 kg, 
which is significantly larger than that of an electron, 9.11 × 10−31 kg.
Each chemical element is characterized by the number of protons in the nucleus, 
or the atomic number (Z).2 For an electrically neutral or complete atom, the atomic 
number also equals the number of electrons. This atomic number ranges in integral units from 1 for hydrogen to 92 for uranium, the highest of the naturally occurring elements.
The atomic mass ( A) of a specific atom may be expressed as the sum of the masses of 
protons and neutrons within the nucleus. Although the number of protons is the same for atomic number (Z)2.1 INTRODUCTION
2.2 FUNDAMENTAL CONCEPTSAtomic Structure
1Protons, neutrons, and electrons are composed of other subatomic particles such as quarks, neutrinos, and bosons. 
However, this discussion is concerned only with protons, neutrons, and electrons.
2Terms appearing in boldface type are defined in the Glossary, which follows Appendix E.
20  •   
2.2 Fundamental Concepts  •   21
all atoms of a given element, the number of neutrons ( N) may be variable. Thus atoms of 
some elements have two or more different atomic masses, which are called isotopes.  The 
atomic weight of an element corresponds to the weighted average of the atomic masses 
of the atom’s naturally occurring isotopes.3 The atomic mass unit (amu) may be used to 
compute atomic weight. A scale has been established whereby 1 amu is defined as 1
12 of 
the atomic mass of the most common isotope of carbon, carbon 12 (12C) (A  = 12.00000). 
Within this scheme, the masses of protons and neutrons are slightly greater than unity, and
 A≅Z+N (2.1)
The atomic weight of an element or the molecular weight of a compound may be speci-
fied on the basis of amu per atom (molecule) or mass per mole of material. In one mole 
of a substance, there are 6.022 × 1023 (Avogadro’s number) atoms or molecules. These 
two atomic weight schemes are related through the following equation:
1 amu/atom (or molecule) =1 g/mol
For example, the atomic weight of iron is 55.85 amu/atom, or 55.85 g/mol. Sometimes use of amu per atom or molecule is convenient; on other occasions, grams (or kilograms) per mole is preferred. The latter is used in this book.isotope
atomic weight
atomic mass unit 
(amu)
mole
3The term atomic mass is really more accurate than atomic weight inasmuch as, in this context, we are dealing with 
masses and not weights. However, atomic weight is, by convention, the preferred terminology and is used throughout 
this book. The reader should note that it is not necessary to divide molecular weight by the gravitational constant.EXAMPLE PROBLEM 2.1
Average Atomic Weight Computation for Cerium
Cerium has four naturally occurring isotopes: 0.185% of 136Ce, with an atomic weight of 
135.907 amu; 0.251% of 138Ce, with an atomic weight of 137.906 amu; 88.450% of 140Ce, with 
an atomic weight of 139.905 amu; and 11.114% of 142Ce, with an atomic weight of 141.909 amu. 
Calculate the average atomic weight of Ce.
Solution
The average atomic weight of a hypothetical element M, AM, is computed by adding fraction-
of-occurrence—atomic weight products for all its isotopes; that is,
 AM=∑
i fiMAiM (2.2)
In this expression, fiM is the fraction-of-occurrence of isotope i for element M (i.e., the percentage-
of-occurrence divided by 100), and AiM is the atomic weight of the isotope.
 For cerium, Equation 2.2 takes the form
ACe=f136CeA136Ce+f138CeA138Ce+f140CeA140Ce+f142CeA142Ce
Incorporating values provided in the problem statement for the several parameters leads to
ACe=(0.185%
100)(135.907 amu) +(0.251%
100)(137.906 amu) +(88.450%
100)(139.905 amu)
 +(11.114%
100)(141.909 amu)
=(0.00185)(135.907 amu) +(0.00251)(137.906 amu) +(0.8845)(139.905 amu)
 +(0.11114)(141.909 amu)
=140.115 amu
22  •   Chapter 2  /  Atomic Structure and Interatomic Bonding
Atomic Models
During the latter part of the nineteenth century, it was realized that many phenomena 
involving electrons in solids could not be explained in terms of classical mechanics. What followed was the establishment of a set of principles and laws that govern systems of atomic and subatomic entities that came to be known as quantum mechanics. An understanding of 
the behavior of electrons in atoms and crystalline solids necessarily involves the discussion of quantum-mechanical concepts. However, a detailed exploration of these principles is beyond the scope of this text, and only a very superficial and simplified treatment is given.
One early outgrowth of quantum mechanics was the simplified Bohr atomic model, 
in which electrons are assumed to revolve around the atomic nucleus in discrete orbitals, and the position of any particular electron is more or less well defined in terms of its orbital. This model of the atom is represented in Figure 2.1.
Another important quantum-mechanical principle stipulates that the energies of 
electrons are quantized —that is, electrons are permitted to have only specific values of 
energy. An electron may change energy, but in doing so, it must make a quantum jump either to an allowed higher energy (with absorption of energy) or to a lower energy (with emission of energy). Often, it is convenient to think of these allowed electron energies as being associated with energy levels or states. These states do not vary continuously with energy—that is, adjacent states are separated by finite energies. For example, allowed states for the Bohr hydrogen atom are represented in Figure 2.2 a. These energies are 
taken to be negative, whereas the zero reference is the unbound or free electron. Of course, the single electron associated with the hydrogen atom fills only one of these states.
Thus, the Bohr model represents an early attempt to describe electrons in atoms, in 
terms of both position (electron orbitals) and energy (quantized energy levels).
This Bohr model was eventually found to have some significant limitations because of 
its inability to explain several phenomena involving electrons. A resolution was reached with a wave-mechanical model,  in which the electron is considered to exhibit both wave-
like and particle-like characteristics. With this model, an electron is no longer treated as a particle moving in a discrete orbital; rather, position is considered to be the probability of an electron being at various locations around the nucleus. In other words, position is quantum mechanics
Bohr atomic model
wave-mechanical 
model2.3 ELECTRONS IN ATOMS
Figure 2.1  Schematic representation of the Bohr 
atom.Orbital electron
NucleusConcept Check 2.1 Why are the atomic weights of the elements generally not integers? 
Cite two reasons.
[The answer may be found in all digital versions of the text and/or at www.wiley.com/college/callister  
(Student Companion Site).]
2.3 Electrons in Atoms  •   23
described by a probability distribution or electron cloud. Figure 2.3 compares Bohr and 
wave-mechanical models for the hydrogen atom. Both models are used throughout the course of this text; the choice depends on which model allows the simplest explanation.
Quantum Numbers
In wave mechanics, every electron in an atom is characterized by four parameters called 
quantum numbers.  The size, shape, and spatial orientation of an electron’s probability 
density (or orbital ) are specified by three of these quantum numbers. Furthermore, 
Bohr energy levels separate into electron subshells, and quantum numbers dictate the 
number of states within each subshell. Shells are specified by a principal quantum num-
ber n,  which may take on integral values beginning with unity; sometimes these shells 
are designated by the letters K, L, M, N, O, and so on, which correspond, respectively, quantum numberFigure 2.2  (a) The first three electron 
 energy states for the Bohr hydrogen atom. 
(b) Electron energy states for the first three shells of the wave-mechanical hydrogen atom.
(Adapted from W. G. Moffatt, G. W. Pearsall, and 
J. Wulff, The Structure and Properties of Materials, Vol. I, Structure, John Wiley & Sons, 1964.  Reproduced with permission of Janet M. Moffatt.)00
–1 × 10–18
–2 × 10–18
(a) (b)–5
–10
–15n = 1 1s
Energy (J)Energy (eV)n = 2n = 3
2s3s
2p3p3d
–1.5
–3.4
–13.6
Table 2.1   Summary of the Relationships among the Quantum Numbers n , l, ml and Numbers of Orbitals and Electrons
Value of n Value of l Values of ml Subshell Number of Orbitals Number of Electrons
 1 0 0 1s 1 2
 2 0 0 2s 1 2
  1 −1, 0, +1 2p 3 6
 
3 0 0 3s 1 2
  1 −1, 0, +1 3p 3 6
  2 −2, −1, 0, +1, +2 3d 5 10
 
4 0 0 4s 1 2
  1 −1, 0, +1 4p 3 6
  2 −2, −1, 0, +1, +2 4d 5 10
  3 −3, −2, −1, 0, +1, +2, +3 4f 7 14
Source: From J. E. Brady and F. Senese, Chemistry: Matter and Its Changes, 4th edition, 2004. Reprinted with permission of John 
Wiley & Sons, Inc.
24  •   Chapter 2  /  Atomic Structure and Interatomic Bonding
to n = 1, 2, 3, 4, 5, . . . , as indicated in Table 2.1. Note also that this quantum number, 
and it only, is also associated with the Bohr model. This quantum number is related to 
the size of an electron’s orbital (or its average distance from the nucleus).
The second (or azimuthal) quantum number, l , designates the subshell. Values 
of l are restricted by the magnitude of n  and can take on integer values that range 
from l = 0 to l  = (n − 1). Each subshell is denoted by a lowercase letter—an s , p, d, 
or f—related to l  values as follows:1.0
0
(a) (b)Orbital electron NucleusProbability
Distance from nucleusFigure 2.3  Comparison of 
the (a ) Bohr and (b ) wave-
mechanical atom models in 
terms of electron distribution.
(Adapted from Z. D. Jastrzebski, 
The Nature and Properties of Engineering Materials, 3rd edition, p. 4. Copyright © 1987 by John Wiley & Sons, New York. Reprinted by permission of John Wiley & Sons, Inc.)
z
x y
Figure 2.4
Spherical shape of an 
s electron orbital.Value of l Letter Designation
 0 s
 1 p
 2 d
 3 f
Furthermore, electron orbital shapes depend on l. For example s  orbitals are spheri-
cal and centered on the nucleus (Figure 2.4). There are three orbitals for a p subshell 
(as explained next); each has a nodal surface in the shape of a dumbbell (Figure 2.5). 
Axes for these three orbitals are mutually perpendicular to one another like those of an x-y-z coordinate system; thus, it is convenient to label these orbitals p
x, py, and pz 
(see Figure 2.5). Orbital configurations for d  subshells are more complex and are not 
discussed here.
2.3 Electrons in Atoms  •   25
The number of electron orbitals for each subshell is determined by the third (or 
magnetic) quantum number, ml; ml can take on integer values between −l and +l, includ-
ing 0. When l  = 0, ml can only have a value of 0 because +0 and −0 are the same. This
corresponds to an s  subshell, which can have only one orbital. Furthermore, for l = 1, ml 
can take on values of −1, 0, and +1, and three p  orbitals are possible. Similarly, it can be 
shown that d subshells have five orbitals, and f  subshells have seven. In the absence of an 
external magnetic field, all orbitals within each subshell are identical in energy. However, 
when a magnetic field is applied, these subshell states split, with each orbital assuming a 
slightly different energy. Table 2.1 presents a summary of the values and relationships 
among the n , l, and ml quantum numbers.
Associated with each electron is a spin moment, which must be oriented either up 
or down. Related to this spin moment is the fourth quantum number, ms, for which two 
values are possible: +1
2 (for spin up)  and −1
2 (for spin down).
Thus, the Bohr model was further refined by wave mechanics, in which the intro-
duction of three new quantum numbers gives rise to electron subshells within each shell. A comparison of these two models on this basis is illustrated, for the hydrogen atom, in Figures 2.2a and 2.2b.
A complete energy level diagram for the various shells and subshells using the 
wave-mechanical model is shown in Figure 2.6. Several features of the diagram are worth noting. First, the smaller the principal quantum number, the lower the energy level; for example, the energy of a 1 s state is less than that of a 2s state, which in turn Figure 2.5
Orientations and 
shapes of (a) px, 
(b) py, and (c) pz 
electron orbitals.
Principal quantum number, nEnergy
1sspspspspd fspspd f
d
d
df
234567Figure 2.6  Schematic 
representation of the relative energies of the electrons for the various shells and subshells. 
(From K. M. Ralls, T. H. Courtney, and J. 
Wulff, Introduction to Materials Science and Engineering, p. 22. Copyright © 1976 by John Wiley & Sons, New York. Reprinted by permission of John Wiley & Sons, Inc.)z
px
x
yz
py
x
yz
pz
x
y
(a) (b) (c)
26  •   Chapter 2  /  Atomic Structure and Interatomic Bonding
is lower than that of the 3 s. Second, within each shell, the energy of a subshell level in-
creases with the value of the l quantum number. For example, the energy of a 3d state is 
greater than that of a 3p, which is larger than 3s. Finally, there may be overlap in energy of a state in one shell with states in an adjacent shell, which is especially true of d and f 
states; for example, the energy of a 3d state is generally greater than that of a 4s.
Electron Configurations
The preceding discussion has dealt primarily with electron states —values of energy 
that are permitted for electrons. To determine the manner in which these states are filled with electrons, we use the Pauli exclusion principle, another quantum-mechanical 
concept, which stipulates that each electron state can hold no more than two electrons that must have opposite spins. Thus, s, p, d, and f subshells may each accommodate, 
respectively, a total of 2, 6, 10, and 14 electrons; the right column of Table 2.1 notes the maximum number of electrons that may occupy each orbital for the first four shells.
Of course, not all possible states in an atom are filled with electrons. For most 
atoms, the electrons fill up the lowest possible energy states in the electron shells and subshells, two electrons (having opposite spins) per state. The energy structure for a sodium atom is represented schematically in Figure 2.7. When all the electrons occupy the lowest possible energies in accord with the foregoing restrictions, an atom is said to be in its ground state. However, electron transitions to higher energy states are possible, 
as discussed in Chapters 18 and 21. The electron configuration or structure of an atom 
represents the manner in which these states are occupied. In the conventional notation, the number of electrons in each subshell is indicated by a superscript after the shell–subshell designation. For example, the electron configurations for hydrogen, helium, and sodium are, respectively, 1 s
1, 1s2, and 1s22s22p63s1. Electron configurations for some 
of the more common elements are listed in Table 2.2.
At this point, comments regarding these electron configurations are necessary. 
First, the valence electrons are those that occupy the outermost shell. These electrons 
are extremely important; as will be seen, they participate in the bonding between atoms to form atomic and molecular aggregates. Furthermore, many of the physical and chemi-cal properties of solids are based on these valence electrons.
In addition, some atoms have what are termed stable electron configurations— that is, 
the states within the outermost or valence electron shell are completely filled. Normally, this corresponds to the occupation of just the s  and p  states for the outermost shell by a 
 total of eight electrons, as in neon, argon, and krypton; one exception is helium, which con-tains only two 1s  electrons. These elements (Ne, Ar, Kr, and He) are the inert, or noble, 
gases, which are virtually unreactive chemically. Some atoms of the elements that have unfilled valence shells assume stable electron configurations by gaining or losing electrons electron state
Pauli exclusion 
principle
ground state
electron configuration
valence electronFigure 2.7  Schematic representation of the 
filled and lowest unfilled energy states for a 
sodium atom.
Increasing energy3p
3s
2s
1s2p
2.3 Electrons in Atoms  •   27
Table 2.2
Expected Electron 
Configurations for Some Common Elements
aElement Symbol Atomic Number Electron Configuration
Hydrogen H 1 1s1
Helium He 2 1s2
Lithium Li 3 1s22s1
Beryllium Be 4 1s22s2
Boron B 5 1s22s22p1
Carbon C 6 1s22s22p2
Nitrogen N 7 1s22s22p3
Oxygen O 8 1s22s22p4
Fluorine F 9 1s22s22p5
Neon Ne 10 1s22s22p6
Sodium Na 11 1s22s22p63s1
Magnesium Mg 12 1s22s22p63s2
Aluminum Al 13 1s22s22p63s23p1
Silicon Si 14 1s22s22p63s23p2
Phosphorus P 15 1s22s22p63s23p3
Sulfur S 16 1s22s22p63s23p4
Chlorine Cl 17 1s22s22p63s23p5
Argon Ar 18 1s22s22p63s23p6
Potassium K 19 1s22s22p63s23p64s1
Calcium Ca 20 1s22s22p63s23p64s2
Scandium Sc 21 1s22s22p63s23p63d14s2
Titanium Ti 22 1s22s22p63s23p63d24s2
Vanadium V 23 1s22s22p63s23p63d34s2
Chromium Cr 24 1s22s22p63s23p63d54s1
Manganese Mn 25 1s22s22p63s23p63d54s2
Iron Fe 26 1s22s22p63s23p63d64s2
Cobalt Co 27 1s22s22p63s23p63d74s2
Nickel Ni 28 1s22s22p63s23p63d84s2
Copper Cu 29 1s22s22p63s23p63d104s1
Zinc Zn 30 1s22s22p63s23p63d104s2
Gallium Ga 31 1 s22s22p63s23p63d104s24p1
Germanium Ge 32 1 s22s22p63s23p63d104s24p2
Arsenic As 33 1 s22s22p63s23p63d104s24p3
Selenium Se 34 1 s22s22p63s23p63d104s24p4
Bromine Br 35 1 s22s22p63s23p63d104s24p5
Krypton Kr 36 1 s22s22p63s23p63d104s24p6
aWhen some elements covalently bond, they form sp hybrid bonds. This is especially true 
for C, Si, and Ge.
28  •   Chapter 2  /  Atomic Structure and Interatomic Bonding
Concept Check 2.2 Give electron configurations for the Fe3+ and S2− ions.
[The answer may be found in all digital versions of the text and/or at www.wiley.com/college/callister  
(Student Companion Site).]
All the elements have been classified according to electron configuration in the periodic 
table (Figure 2.8). Here, the elements are situated, with increasing atomic number, in 
seven horizontal rows called periods. The arrangement is such that all elements arrayed 
in a given column or group have similar valence electron structures, as well as chemical 
and physical properties. These properties change gradually, moving horizontally across each period and vertically down each column.
The elements positioned in Group 0, the rightmost group, are the inert gases, which have 
filled electron shells and stable electron configurations.
4 Group VIIA and VIA elements 
are one and two electrons deficient, respectively, from having stable structures. The Group periodic table2.4 THE PERIODIC TABLE
1
H
1.0080
3
Li
6.9414
Be
9.0122
11
Na
22.99012
Mg
24.305
19
K
39.09820
Ca
40.078
37
Rb
85.4738
Sr21
Sc
44.956
39
Y
87.62
55
Cs
132.9156
Ba
137.335
B
10.811
13
Al
26.982
31
Ga
69.72
49
In
114.82
81
Tl
204.386
C
12.011
14
Si
28.085
32
Ge
72.63
50
Sn
118.71
82
Pb
207.27
N
14.007
15
P
30.974
33
As
74.922
51
Sb
121.76
83
Bi
208.988
O
15.999
16
S
32.064
34
Se
78.97
52
Te
127.60
84
Po
(209)9
F
18.998
17
Cl
35.453
35
Br
79.904
53
I
126.90
85
At
(210)10
Ne
20.1802
He
4.0026
18
Ar
39.948
36
Kr
83.80
54
Xe
131.29
86
Rn
(222)22
Ti
47.867
40
Zr
91.22 88.91
72
Hf
178.4923
V
50.942
41
Nb
92.91
73
Ta
180.9524
Cr
51.996
42
Mo
95.95
74
W
183.8425
Mn
54.938
43
Tc
(98)
75
Re
186.2126
Fe
55.845
44
Ru
101.07
76
Os
190.2327
Co
58.933
45
Rh
102.91
77
Ir
192.2228
Ni
58.69
46
Pd
106.42
78
Pt
195.08
104
Rf
(267)105
Db
(268)106
Sg
(269)107
Bh
(270)108
Hs
(269)109
Mt
(278)110
Ds
(281)111
Rg
(280)112
Cn
(285)113
Uut
(286)114
FI
(289)115
UUp
(289)116
Lv
(293)117
Uus
(294)118
Uuo
(294)29
Cu
63.5529
Cu
63.55
47
Ag
107.87
79
Au
196.9730
Zn
65.38
48
Cd
112.41
80
Hg
200.59
66
Dy
162.50
98
Cf
(251)67
Ho
164.93
99
Es
(252)68
Er
167.26
100
Fm
(257)69
Tm
168.93
101
Md
(258)70
Yb
173.04
102
No
(259)71
Lu
174.97
103
Lr
(262)57
La
138.91
89
Ac
(227)58
Ce
140.12
90
Th
232.0459
Pr
140.91
91
Pa
231.0460
Nd
144.24
92
U
238.0361
Pm
(145)
93
Np
(237)62
Sm
150.36
94
Pu
(244)63
Eu
151.96
95
Am
(243)64
Gd
157.25
96
Cm
(247)65
Tb
158.92
97
Bk
(247)87
Fr
(223)88
Ra
(226)Atomic number
SymbolMetal
Nonmetal
IntermediateAtomic weightKeyIA
(1)
IIA
(2)
IIIB
(3)IVB
(4)VB
(5)VIB
(6)VIIB
(7) (8) (9) (10)VIIIIB
(11)IIB
(12)IIIA
(13)IVA
(14)VA
(15)VIA
(16)VIIA
(17)0
(18)
Rare earth series
Actinide seriesActi-
nide
seriesRare
earth
series
Figure 2.8  The periodic table of the elements. The numbers in parentheses are the atomic weights of the most 
stable or common isotopes.
4Two different group designation schemes are used in Figure 2.8, which appear at the top of each column. The con-
vention used prior to 1988 was to label each group with a Roman numeral, in most instances followed by an “A” or
