Repository: Ketankham/chatbot-meta-books

File: dieter.txt (part 3 of 28)
ofthePoisson effect, corrections forlateral strains must bemadebyusing
Eqs. (2-32).
Usually themethods described inSec.2-8willhave tobeemployed to
determine thevalues ofprincipal strain before these equations canbe
used.Ashort-cut procedure istouseastrain-gage rosette with three
gages atfixed orientations forwhich relationships have beenworked out
between thestrains measured byeach gageandtheprincipal stresses.
Table 2-2gives therelationships between theprincipal stresses andthe

i-Hm
t^
EhHI
o
o>-
CCm.2
(MS"If
I03&
=^H-C
Zsi
n
COP5
0^
+
++
++
6qIcN &qtf
+
+
> +
^

Sec.2-11] Stress and Strain Relationships forElastic Behavior 41
strain readings €«, ei>,and Ccforthethree gages intherectangular and
delta rosettes shown inFig. 2-11. Thederivation oftheequations and
graphical solutions forthese equations arediscussed intexts^ onstrain-
gage technology.
2-1 1.Generalized Stress-Strain Relationships
The stress-strain relationships given intheprevious twosections con-
tainthree elastic constants E,G,and v.These aretheonly material
constants needed todescribe theelastic stress-strain behavior provided
thatthematerial canbeconsidered isotropic. However, many materials
areanisotropic ;i.e.,theelastic properties varywith direction. Ametallic
single crystal isanextreme example ofananisotropic elastic material,
while cold-worked metals may alsoexhibit anisotropic elastic behavior.
However, intheusual casewith engineering materials thegrain size is
small enough andthegrains areinasufficiently random arrangement
sothattheequations based onisotropic conditions maybeused.
Inorder toconsider thepossibility ofelastic constants which varywith
orientation inthematerial, Hooke's lawcanbewritten incompletely
general terms asalinear relationship between strain and stress.
^x=SllCTx+Sl2(^y -f-Sn(72 -f-SuTxy+SnTyz-\-SieTzx
€y=S2lO'x+S^-lCy+S230'z+SiiTxy+S^bTyz+'S26Tzi
Cz=SsiCTx+S320^y+S^^a^+»Sl34Txy+S^bTyz+Ss^Tzx /ooo\
7x2,=Suffjc+Si2Cry+*S430'j -j-SuTxy+Si^Tyz+S^^Tsx
Jyz=SblO-x+Sh20'y+Sb^O'z -\-SbiTxy+Sf,5Tyz+S^GTzx
7zx=SeiCx+S62cry+SeaO'z+S^iTxy+SebTyz+SeeTzx
Theconstants ^Sn, *Si2, . . .,>S,yaretheelastic compliances. Note that
these equations indicate that ashear stress canproduce alinear strain
inanelastically anisotropic material. Asimilar setofsixequations
relates thestress tothestrain interms oftheelastic coefficients Cn,
Cl2, • ,Cij.
cTx=Ciiex+CuCy-\-Ci^ez-j-Ciaxy+Cib-yyz+Ci&yzx
(2-34)
Txy=CilCx+CiiCy+Ci^Cz -\-Cnyxy+Cihjyz+C*46T2X
Thus, inorder tocalculate thestress from thestrain inthemost
general circumstances, itisnecessary toknow 6strain components and
36elastic coefficients. Fortunately, symmetry considerations canreduce
considerably thenumber ofnecessary constants. The elastic constants
1C.C.Perry andH.R.Lissner, "The Strain Gage Primer," McGraw-Hill Book
Company, Inc.,NewYork, 1955.

42 Mechanical Fundamentals [Chap. 2
withunequal subscripts areequivalent when theorder ofthesubscripts
isreversed.
Sij—Sji Ci \jji
Therefore, even fortheleastsymmetrical crystal structure (triclinic) the
number ofindependent constants isreduced to21.Formetals, which
allhave crystal structures ofrelatively highsymmetry, themaximum
number ofconstants thatneed tobeconsidered is12.Thus, Eqs. (2-33)
canbewritten as
ex=SnCx+Su(Ty+Snf^z Jxp=SuTxy
62=Si\(^x+Sz2(^v+SzZ(^z Izx—SeeTzx(2-35)
Bycomparing these equations with Eqs. (2-23) and (2-24) itcanbeseen
that *Sii isthereciprocal ofthemodulus ofelasticity inthexdirection,
that S21determines thecomponent oflinear strain produced inthey
Table 2-3
Elastic Compliances forMetal Crystals
Units of10~^2cm^/dyne
Metal
Aluminum
Copper
Iron
Iron (polycrystalline)
Tungsten
Magnesium
Zinc-Sii
1.59
1.49
0.80
0.48
0.26
2.23
0.82^12
-0.58
-0.62
-0.28
-0.14
-0.07
-0.77
+0.11s.
3.52
1.33
0.80
1.24
0.66
6.03
2.50013
012
012
012
012
-0.49
-0.66-S3
Sn
Su
Su
Sn
Sn
1.98
2.64
direction duetoax,equivalent tov/E,andthat Szirepresents thesame
thing forthe zdirection. Also, thecompliance S^i isthereciprocal of
theshear modulus.
For metals which exist inone ofthecubic crystal structures
'Jll=*J22=AJ33, *J12=*J13=S2I=023=-Ssi=032,andO44—*^55=066.
Therefore, Eq.(2-35)maybewritten as
Cx=Siiax+>Si2(o"j^+(Tz) 7x2/=SuTxy
Qy=Snay+*Sl2(0'2+<Tx) lyz—SiiTyz
62=8\\Crz+*Sl2(o'x -f(Ty) Izx=&\^Tzx(2-36)
The identity between these equations andEqs. (2-23) and (2-24) is
apparent. Therefore, foramaterial with acubic crystal structure there
arethree independent elastic constants, while foratruly isotropic mate-
rialthere areonlytwoindependent elastic constants. Foranisotropic

Sec.2-12] Stress and Strain Relationships forElastic Behavior 43
material therelationship between these constants isgiven by
044=2(oii—012)
Table 2-3 listssome typical values forelastic compliance. Byapplying
theabove relationship compare thedifference inisotropy between copper
andtungsten.
2-12.Theory ofElasticity
Themathematic theory ofelasticity entails amore detailed consider-
ation ofthestresses andstrains inaloaded member than isrequired by
icr.^^-Bdy)dxdy
dTxy
aj^dy^
Tjrydyydy
dx>^^'^/ dydy)dy
-*(o>+^<i^)^/
TxydX
aydx
Fig.2-14. Forces acting onvolume element.
theordinary methods ofanalysis ofstrength ofmaterials. Thesolutions
arrived atbystrength ofmaterials areusually made mathematically
simpler bytheassumption ofastrain distribution intheloaded member
which satisfies thephysical situation butmay notbemathematically
rigorous. Inthetheory ofelasticity nosimplifying assumptions aremade
concerning thestrain distribution.
Aswith strength ofmaterials, the firstrequirement forasolution isto
satisfy theconditions ofequilibrium. Figure 2-14 illustrates theforces
acting onanelement ofthebody foraplane-stress situation. Taking the
summation offorces inthexand ijdirections results in
2P.=
dx+
dTru=
^^•=l"+^"+«-°(2-37)
Theterm pgarises from theconsideration oftheweight ofthebody,
where pisthemass perunitvolume andgistheacceleration ofgravity.
Theabove equations constitute theequations ofequilibrium forplane

44 Mechanical Fundamentals [Chap. 2
stress. Forathree-dimensional stress system there willbethree equa-
tions,^ each containing onepartial derivative ofthenormal stress and
twopartial derivatives oftheshear stresses.
Equations (2-37) must besatisfied atallpoints throughout thebody.
Note thatthese equilibrium equations donotgivearelationship between
thestresses andtheexternal loads. Instead, they givetherate ofchange
ofthestresses atanypoint inthebody. However, therelationship
between stress andexternal loadmust besuch that attheboundary of
thebody thestresses become equal tothesurface forces perunit area;
i.e., itmust satisfy theboundary conditions.
One oftheimportant requirements ofthetheory ofelasticity isthat
thedeformation ofeachelement must besuch that elastic continuity is
preserved. Physically, thismeans that thestresses must vary sothat
nogaps occur inthematerial. The equations ofcompatibility forthe
two-dimensional casecanbeobtained from thedefinitions forstrain in
terms ofthedisplacements uand v(Sec. 2-7).
du ..
'^=Ty^^^
du ,dv /V
Txy=T-+—(C)
dy dx
These three equations show that there isadefinite relationship between
thethree strains atapoint, because they areexpressed interms oftwo
displacements uand v.Differentiating Eq. (a)twice with respect toy,
Eq. (h)twice with respect tox,andEq. (c)with respect toboth xandy
results in
dy^ ax- oxdy
Equation (2-38) istheequation ofcompatibility intwodimensions. If
thestrains satisfy thisequation, they arecompatible with each other
andthecontinuity ofthebody ispreserved. Theequation ofcompati-
bility canbeexpressed interms ofstress bydifferentiating Eqs. (2-23)
and (2-24) andsubstituting intoEq. (2-38).
W-'W'^^''"^'^^'^'^didy^^-^^^
Ifvalues ofo-^,ay,and r^cysatisfy Eq. (2-39), itcanbeconsidered that
thestrains which accompany these stresses arecompatible andthatthe
continuity ofthebody willbepreserved.
^Timoshenko andGoodier, op. cit.,chap. 9

Sec.2-12] Stress and Strain Relationships forElastic Behavior 45
Basically, thesolution ofaproblem with thetheory ofelasticity
requires thedetermination ofanexpression forthestresses (Tx, <Ty,r^yin
terms oftheexternal loads that satisfies theequations ofequilibrium
[Eqs. (2-37)], theequations ofcompatibility [Eq. (2-39)], andthebound-
aryconditions. Such asolution generally involves considerable mathe-
matical agility. Most ofthecomplications attending thetheory of
elasticity arise out ofthenecessity forsatisfying therequirement of
continuity ofelastic deformation. Insolutions bystrength ofmaterials
continuity ofdeformation isnotalways satisfied. Continuity ismain-
tained bylocal plastic yielding. Generally, thisdoesnothaveanimpor-
tant effect onthesolution because theeffects ofyielding donotextend
farbeyond theregion where they occur. Inother problems, such asthe
determination ofstresses atgeometrical discontinuities (stress raisers),
localized yielding isimportant, andthemethods ofthetheory ofelasticity
must beused.
Onemethod which isused forthesolution ofproblems bythetheory
ofelasticity istofindafunction $inxandywhich satisfies Eqs. (2-37)
and (2-39) andalsoexpresses thestresses interms oftheloads. Such a
function isusually called theAiry stress function. Airy^ showed that
there willalways exist afunction inxandyfromwhich thestresses at
anypoint canbedetermined bythefollowing equations:
-^=^-pgy ^^=^.-m ^^y--^^j(2-40)
Equations (2-40) satisfy theequations ofequilibrium. Inorder tosatisfy
thecompatibility equation, Eqs. (2-40) aredifferentiated andsubstituted
intoEq.(2-39).
dx*"3.1-2 dy'-"^dy4+2--—,-f—,= (2-41)
Ifastress function canbefound fortheproblem which satisfies Eq.
(2-41), thestresses aregiven byEqs. (2-40) provided that Eqs. (2-40)
also satisfy theboundary conditions oftheproblem. Thediscovery of
astress function which satisfies both Eq.(2-41) andtheboundary con-
ditions isusually noteasy,andtherefore onlyafairly limited number of
problems havebeen solved bythistechnique. Forproblems withcom-
plicated geometry andloading systems itisusually necessary touse
finite-difference equations andrelaxation methods- forthesolution ofthe
problem.
1G.B.Airy, Brit. Assoc. Advance, Sci.Rept., 1862.
^R.V.Southwell, "Relaxation Methods inTheoretical Physics," Oxford University
Press,NewYork, 1946.

46 Mechanical Fundamentals [Chap. 2
2-13. Stress Concentration
Ageometrical discontinuity inabody, such asahole oranotch,
results inanonuniform stress distribution atthevicinity ofthediscon-
tinuity. Atsome region nearthediscontinuity thestress willbehigher
than theaverage stress atdistances removed from thediscontinuity.
Thus, astress concentration occurs atthediscontinuity, orstress raiser.
Figure 2-15a shows aplate containing acircular holewhich issubjected
t tLA.
~fd
\ \ \ \
{a) [b]
Fig.2-15. Stress distributions dueto(a)circular holeand (6)elliptical hole.
toauniaxial load. Iftheholewere notpresent, thestress would be
uniformly distributed overthecross section oftheplateand itwould be
equal totheloaddivided bythecross-sectional area oftheplate. With
thehole present, thedistribution issuch thattheaxial stress reaches a
highvalue attheedges oftheholeanddrops offrapidly with distance
away from thehole.
The stress concentration isexpressed byatheoretical stress-concen-
tration factor Kt. Generally Ktisdescribed astheratio ofthemaximum
stress tothenominal stress based onthenetsection, although some
workers useavalue ofnominal stress based ontheentire cross section
ofthemember inaregion where there isnostress concentrator.
Kt=
^nominal(2-42)
Inaddition toproducing astress concentration, anotch alsocreates a
localized condition ofbiaxial ortriaxial stress. Forexample, forthe
circular hole inaplate subjected toanaxial load, aradial stress ispro-
duced aswellasalongitudinal stress. From elastic analysis,^ thestresses
produced inaninfinitely wide plate containing acircular holeandaxially
^Timoshenko andGoodier, oj). cit.pp.78-81.

Sec. 2-13] Stress and Strain Relationships forElastic Behavior 47
loaded canbeexpressed as
Examination ofthese equations shows that themaximum stress occurs
atpointAwhen Q=7r/2and r=a.Forthiscase
(Te=3(7=(Tmax (2-44)
where aistheuniform tensile stress applied attheends oftheplate.
Thetheoretical stress-concentration factor foraplate withacircular hole
istherefore equal to3.Further study ofthese equations shows that
(To=—aforr—aand=0.Therefore, when atensile stress isapplied
totheplate, acompressive stress ofequal magnitude exists attheedge
ofthehole atpointBinadirection perpendicular totheaxis ofloading
intheplane oftheplate.
Another interesting case forwhich ananalytical solution forthestress
concentration isavailable^ isthecase ofasmall elliptical hole inaplate.
Figure 2-156 shows thegeometry ofthehole. Themaximum stress at
theends ofthehole isgiven bytheequation
K^+^O(2-45)
Note that, foracircular hole (a=b),theabove equation reduces to
Eq. (2-44). Equation (2-45) shows that thestress increases with the
ratio a/b. Therefore, averynarrow hole, such asacrack, normal tothe
tensile direction willresult inavery high stress concentration.
Mathematical complexities prevent thecalculation ofelastic stress-
concentration factors inallbutthesimplest geometrical cases. Much of
thiswork hasbeencompiled byNeuber,^ whohasmade calculations for
various types ofnotches. Stress-concentration factors forpractical prob-
lems areusually determined byexperimental methods.^ Photoelastic
analysis^ ofmodels isthemost widely used technique. Thismethod is
especially applicable toplane-stress problems, although itispossible to
make three-dimensional photoelastic analyses. Figure 2-16shows typical
1C.E.Inglis, Trans. Inst.Naval Architects, pt. 1,pp.219-230, 1913.
2H.Neuber, "Theory ofNotch Stresses," Enghsh translation, J.W.Edwards,
Publisher, Inc.,AnnArbor, Mich., 1946.
''M.Hetenyi, "Handbook onExperimental Stress Analysis," John Wiley&Sons,
Inc.,NewYork, 1950.
*M.M.Frocht, "Photoelasticity," JohnWiley&Sons, Inc.,NewYork, 1951.

48 Mechanical Fundamentals [a.ap. 2
t-6'
(a)0.2 0.4 0.6 0.8 1.0
P\
-*l2r1-o.o
3.4

Sec.2-13] Stress and Strain Relationships forElastic Behavior 49
?.^CO

50 Mechanical Fundamentals [Chap. 2
curves forthetheoretical stress-concentration factor ofcertain machine
elements thatwere obtained byphotoelastic methods. Much ofthe
information onstress concentrations inmachine parts hasbeen collected
byPeterson.1
The effect ofastress raiser ismuch more pronounced inabrittle
material than inaductile material. Inaductile material, plastic defor-
mation occurs when theyield stress isexceeded atthepoint ofmaximum
stress. Further increase inloadproduces alocal increase instrain atthe
critically stressed region with little increase instress. Because ofstrain
hardening, thestress increases inregions adjacent tothestress raiser,
until, ifthematerial issufficiently ductile, thestress distribution becomes
essentially uniform. Thus, aductile metal loaded statically willnot
develop thefulltheoretical stress-concentration factor. However, redis-
tribution ofstress willnotoccur toanyextent inabrittle material, and
therefore astress concentration ofclose tothetheoretical value will
result. Although stress raisers arenotusually dangerous inductile
materials subjected tostatic loads, appreciable stress-concentration
effects willoccur inductile materials under fatigue conditions ofalter-
nating stresses. Stress raisers areveryimportant inthefatigue failure
ofmetals and willbediscussed further inChap. 12.
2-14. Spherical andDeviator Components ofStress and Strain
Experiment shows thatmaterials canwithstand very large hydrostatic
pressures (spherical state ofstress) without undergoing plastic defor-
mation. Inmany problems, particularly inthetheory ofplasticity, itis
desirable todesignate thepart ofthetotal stress which canbeeffective
inproducing plastic deformation. This isknown asthestress deviator a'.
Theothercomponent isthespherical, orhydrostatic, component ofstressc".
a"="'+""'+"'^-p (2-46)
The stress deviator isgiven bythefollowing equations:
, ,, 2c7i—(72—Cs
O"!=0-1—(Ti=
' I'2o-2—0-1—0-3/9A^\
(J,=0-2—0-2=o K^-^n
, ,,2o-3—0-1—0-2
0^3=0-3—0"3 ^
Itcanbereadily shown that (j\+0-3+o's=0.
1R.E.Peterson, "Stress-concentration Design Factors," JohnWiley&Sons, Inc.,
NewYork, 1953.


52 Mechanical Fundamentals [Chap. 2
2-15.Strain Energy
The elastic strain energy istheamount ofenergy expended bytheaction
ofexternal forces indeforming anelastic body. Essentially allthework
performed during elastic deformation isstored aselastic energy, andthis
energy isrecovered ontherelease oftheload. Energy (orwork) isequal
toaforce times thedistance overwhich itacts. Inthedeformation of
anelastic body theforceanddeformation increase linearly from initial
values ofzero, sothat theaverage energy isequal toone-half oftheir
product. This isalsoequal totheareaunder theload-deformation curve.
U=yiPb (2-55)
Foranelemental cube that issubjected toonlyatensile stress along the
scaxis, theelastic strain energy isgivenby
U=KP5=ma,dA){e,dx)
=y2{(T^e,){dA dx) (2-56)
Equation (2-56) describes thetotal elastic energy absorbed bytheele-
ment. SincedAdxisthevolume oftheelement, thestrain energy 'per
unitvolume, Uq, isgivenby
Uo=y2CTA=l^=Vze.'E (2-57)
Note that thelateral strains which accompany deformation insimple
tension donotenter intheexpression forstrain energy because noforces
exist inthedirections ofthestrains.
Bythesame reasoning, thestrain energy perunitvolume ofanele-
ment subjected topure shear isgivenby
Uo=V2T.yy.y =l%=V^llyG (2-58)
The relationship forpure uniaxial deformation andpure shear canbe
combined bytheprinciple ofsuperposition togive the elastic strain
energy forageneral three-dimensional stress distribution.
f/o=y2{<yxex+Oyey+a^e^ -fTxylxy+r^^-^xz+ry^-iy^ (2-59)
Substituting theequations ofHooke's law[Eqs. (2-23) and (2-24)] for
thestrains intheabove expression results inanexpression forstrain

Sec. 2-15] Stress and Strain Relationships forElastic Behavior 53
energy perunitvolume expressed solely interms ofthestress andthe
elastic constants.
+^(jI+tI+tD (2-60)
Also,bysubstituting Eqs. (2-31) intoEq.(2-59) thestresses areelimi-
nated, andthestrain energy isexpressed interms ofstrains andthe
elastic constants.
C/o=V2\^'+G{e.'+e,'+e;~)+^Giyl+tL+^D(2-61)
Itisinteresting tonote that thederivative ofUqwith respect to
anystrain component gives thecorresponding stress component. Thus,
dUa/de^ =XA+2Gej,=a^[compare with Eqs. (2-31)].
BIBLIOGRAPHY
Love, A.E.H.:"ATreatise ontheMathematical Theory ofElasticity," 4th ed.,
Dover Publications, NewYork, 1949.
Southwell, R.v.:"An Introduction totheTheory ofElasticity," 2ded.,Oxford
University Press,NewYork, 1941.
Timoshenko, S.P.,and J.N.Goodier: "Theory ofElasticity," 2ded.,McGraw-Hill
BookCompany, Inc.,NewYork, 1951.
Wang, C.T.:"Applied Elasticity," McGraw-Hill BookCompany, Inc.,NewYork,
1953.

Chapter 3
ELEMENTS OF
THETHEORY OFPLASTICITY
3-1 .Introduction
Thetheory ofplasticity deals with thebehavior ofmaterials inthe
region ofstrain beyond which Hooke's law isnolonger valid. The
mathematical description oftheplastic deformation ofmetals isnot
nearly sowelldeveloped asthedescription ofelastic deformation by
means ofthetheory ofelasticity because plastic deformation ismuch
more complicated than elastic deformation. Forexample, intheplastic
region ofstrain, there isnosimple relationship between stress andstrain
asthere isfor elastic deformation. Moreover, elastic deformation
depends onlyontheinitial and final states ofstress and isindependent
oftheloading path, butforplastic deformation theplastic strain depends
notonlyonthefinalloadbutalsoonthepathbywhich itwasreached.
Thetheory ofplasticity isconcerned with anumber ofdifferent types
ofproblems. From theviewpoint ofdesign, plasticity isconcerned with
predicting themaximum loadwhich canbeapplied toabody without
causing excessive yielding. The yield criterion^ must beexpressed in
terms ofstress insuch awaythat itisvalid forallstates ofstress. The
designer isalsoconcerned with plastic deformation inproblems where
thebody ispurposely stressed beyond theyield stress intotheplastic
region. Forexample, plasticity must beconsidered indesigning for
processes such asautofrettage, shrink fitting, andtheoverspeeding of
rotor disks. Theconsideration ofsmall plastic strains allows economies
inbuilding construction through theuseofthetheory oflimit design.
The analysis oflarge plastic strains isrequired inthemathematical
treatment oftheplastic forming ofmetals. This aspect ofplasticity
1Thedetermination oftheHmiting loadbetween elastic andplastic behavior isalso
generally covered instrength ofmaterials. However, because itisnecessary toadopt
ayield criterion inthetheories ofplasticity, thistopic iscovered inthechapter on
plasticity.
54

Sec. 3-2J Elements oFtheTheory ofPlasticity 55
willbeconsidered inPart Four. Itisvery difficult todescribe, ina
rigorous analytical way, thebehavior ofametal under these conditions.
Therefore, certain simplifying assumptions areusually necessary toobtain
atractable mathematical solution.
Another aspect ofplasticity isconcerned withacquiring abetter under-
standing ofthemechanism oftheplastic deformation ofmetals. Interest
inthis field iscentered ontheimperfections incrystalline solids. The
effect ofmetallurgical variables, crystal structure, and lattice imperfec-
tions onthedeformation behavior areofchief concern. This aspect of
plasticity isconsidered inPartTwo.
3-2.TheFlow Curve
The stress-strain curve obtained byuniaxial loading, asintheordinary
tension test, isoffundamental interest inplasticity when thecurve is
plotted interms oftrue stress a-andtrue strain e.True stress isgiven
bytheloaddivided bytheinstantaneous cross-sectional area ofthespeci-
men. True strain isdiscussed inthenext section. Thepurpose ofthis
section' istodescribe typical stress-strain curves forrealmetals andto
compare them with thetheoretical flowcurves forideal materials.
Thetrue stress-strain curve foratypical ductile metal, such asalumi-
num, isillustrated inFig. 3-la. Hooke's law isfollowed uptosome yield
[a] [b)
Fig.3-1 .Typical true stress-strain curves foraductile metal.
stress o-Q.(The value ofo-qwilldepend upon theaccuracy withwhich
strain ismeasured.) Beyond cro,themetal deforms plastically. Most
metals strain-harden inthis region, sothat increases instrain require
higher values ofstress than the initial yield stress cro.However, unlike
thesituation intheelastic region, thestress andstrain arenotrelated by
'SeeChap. 9foramore complete discussion ofthemathematics ofthetrue stress-
strain curve.

56 Mechanical Fundamentals [Chap. 3
anysimple constant ofproportionality. Ifthemetal isstrained topoint
A,when theload isreleased thetotal strain willimmediately decrease
from €itoC2byanamount a/E. The strain decrease ei—eoisthe
recoverable elastic strain. However, thestrain remaining isnot allperma-
nent plastic strain. Depending upon themetal andthetemperature, a
smallamount oftheplastic strain €2—€3willdisappear with time. This
isknown asanelastic behavior.^Generally theanelastic strain isneg-
lected inmathematical theories ofplasticity.
Generally thestress-strain curve onunloading from aplastic strain
willnotbeexactly linear and parallel totheelastic portion ofthecurve
(Fig. 3-16). Moreover, onreloading thecurve willgenerally bend over
asthestress approaches theoriginal value ofstress fromwhich itwas
unloaded. With alittle additional plastic strain, thestress-strain curve
becomes acontinuation ofwhat itwould have beenhadnounloading
taken place. Thehysteresis behavior resulting fromunloading andload-
ingfrom aplastic strain isgenerally neglected inplasticity theories.
Atrue stress-strain curve isfrequently called aflow curve because it
gives thestress required tocause themetal toflow plastically toany
given strain. Many attempts havebeenmade tofitmathematical equa-
tions tothiscurve. Themostcommon isapower expression oftheform
a=Ke (3-1)
whereKisthestress ate=1.0and n,thestrain-hardening coefficient,
istheslope ofalog-log plot ofEq. (3-1). This equation canbevalid
onlyfrom thebeginning ofplastic flow tothemaximum load atwhich
thespecimen begins toneckdown.
Even thesimple mathematical expression fortheflowcurve that is
givenbyEq. (3-1) canresult inconsiderable mathematical complexity
when itisusedwiththeequations ofthetheory ofplasticity. Therefore,
inthis field itiscommon practice todevise idealized flowcurves which
simplify themathematics without deviating toofarfrom physical reality.
Figure 3-2ashows theflowcurve forarigid, perfectly plastic material.
For thisidealized material, atensile specimen iscompletely rigid (zero
elastic strain) until theaxial stress equals cro,whereupon thematerial
flows plastically ataconstant flow stress (zero strain hardening). This
type ofbehavior isapproached byaductile metal which isinahighly
cold-worked condition. Figure 3-26 illustrates theflow curve fora
perfectly plastic material with anelastic region. This behavior is
approached byamaterial such asplain-carbon steelwhich hasapro-
nounced yield-point elongation (seeSec. 5-5).Amore realistic approach
istoapproximate theflowcurve bytwostraight lines corresponding to
1Anelasticity isdiscussed ingreater detail inChap. 8.

Sec. 3-3] Elements oftheTheory ofPlasticity 57
Fig. 3-2. Idealized flow curves, (a)Rigid ideal plastic material; (b)ideal plastic
material with elastic region; (c)piecewise linear (strain-hardening) material.
theelastic and plastic regions (Fig. 3-2c). Thistype ofcurve results in
somewhat more complicated mathematics.
3-3.True Strain
Equation (1-1) describes theconventional concept ofunit linear strain,
namely, thechange inlength referred totheoriginal unit length.
e=-y-=^/dL
Lid LioJlo
This definition ofstrain issatisfactory forelastic strains whereALisvery
small. However, inplastic deformation thestrains arefrequently large,
andduring theextension thegagelength changes considerably. Ludwik^
firstproposed thedefinition oftrue strain, ornatural strain, e,which obvi-
ates this difficulty. Inthisdefinition ofstrain thechange inlength is
referred totheinstantaneous gage length, rather than totheoriginal
gage length.
l^~LoL^
or^dL,L^=InJ-uLi Ls—L2.
L2(3-2)
(3-3)
The relationship between true strain andconventional linear strain
follows from Eq. (1-1).
e+l=AL
Lo
LL—Lo_L
Lo Lo
e=In^=In(e-1-1) (3-4)
*P.Ludwik, "Elemente dertechnologischen Mechanik," Springer-Verlag OHG.
Berlin, 1909.

58 Mechanical Fundamentals [Chap. 3
Thetwomeasurements ofstrain give nearly identical results upto
strains ofabout 0.1.
Because thevolume remains essentially constant during plastic defor-
mation, Eq. (3-3)canbewritten interms ofeither length orarea.
6=In^=In4^ (3-5)
Also, because ofconstancy ofvolume, thesummation ofthethree princi-
palstrains isequal tozero.
61+62+€3= (3-6)
This relationship isnotvalid fortheprincipal conventional strains.
Theadvantage ofusing true strain should beapparent from thefollow-
ingexample: Consider auniform cylinder which isextended totwice its
original length. The linear strain isthen e=(2Lo—Lo)/Lo =1.0,ora
strain of100percent. Toachieve thesameamount ofnegative linear
strain incompression, thecylinder would have tobesqueezed tozero
thickness. However, intuitively weshould expect that thestrain pro-
duced incompressing acylinder tohalf itsoriginal length would bethe
same as,although opposite insign to,thestrain produced byextending
thecylinder totwice itslength. Iftrue strain isused, equivalence is
obtained forthetwo cases. Forextension totwice theoriginal length,
e=In(2Lo/Lo) =In2.Forcompression tohalf theoriginal length,
€=In[(Lo/2)/Lo] =InM=-In2.
3-4. yielding Criteria forDuctile Metals
Theproblem ofdeducing mathematical relationships forpredicting
theconditions atwhich plastic yielding begins when amaterial issub-
jected toacomplex state ofstress isanimportant consideration inthe
field ofplasticity. Inuniaxial loading, plastic flowbegins attheyield
stress, and itistobeexpected that yielding under asituation ofcom-
bined stresses isrelated tosome particular combination oftheprinci-
pal stresses. Ayield criterion canbeexpressed inthegeneral form
F(ai,a2,(T3,ki, . ..)=0,butthere isatpresent notheoretical way ofcal-
culating therelationship between thestress components tocorrelate yield-
inginathree-dimensional state ofstress with yielding intheuniaxial
tension test. The yielding criteria aretherefore essentially empirical
relationships. Atpresent, there aretwogenerally accepted theories for
predicting theonset ofyielding inductile metals.
Maximum-shear-stress Theory
Themaximum-shear-stress theory, sometimes called theTresca, Cou-
lomb, orGuest yield criterion, states that yielding willoccurwhen the

(7i—0-3

60 Mechanical Fundamentals [Chap. 3
VonMises, orDistortion-energy, Theory
Asomewhat better fitwith experimental results isprovided bythe
yield criterion given inEq. (3-12).
(70=^ [((Ti-a,y+((72-a^y+((73-(7i)2]^^ (3-12)V2
According tothis criterion, yielding willoccur when thedifferences
between theprincipal stresses expressed bytheright-hand side ofthe
equation exceed theyield stress inuniaxial tension, ao.Thedevelop-
ment ofthisyield criterion isassociated with thenames ofVonMises,
Hencky, Maxwell, andHuber. VonMises proposed thiscriterion inthe
invariant form givenbyEq.(3-13) primarily because itwasmathemati-
cally simpler than theinvariant form ofthemaximum-shear-stress theory
given byEq. (3-11). Subsequent experiments showed thatEq. (3-13)
provides better over-all agreement withcombined stress-yielding data
than themaximum-shear-stress theory.
^2-fc2= (3-13)
J2isthesecond invariant ofthestress deviator, andkistheyield stress
inpure shear.
Anumber ofattempts have beenmade toprovide physical meaning
totheVonMises yield criterion. Onecommonly accepted concept is
that thisyield criterion expresses thestrain energy ofdistortion. Onthe
basis ofthedistortion-energy concept, yielding willoccurwhen thestrain
energy ofdistortion perunitvolume exceeds thestrain energy ofdistor-
tionperunitvolume foraspecimen strained totheyield stress inuniaxial
tension orcompression. Thederivation ofEq. (3-12) onthebasis of
distortion energy isgiven below. Another common physical interpreta-
tion ofEq.(3-12) isthat itrepresents thecritical value oftheoctahedral
shear stress (seeSec. 3-7).
The total elastic strain energy perunitvolume (seeSec.2-15) canbe
divided intotwocomponents, thestrain energy ofdistortion, Uq,andthe
strain energy ofvolume change, Uq.Toillustrate theresolution oftotal
strain energy into itscomponents, consider Fig. 3-3. This figure illus-
trates thepoint established inSec.2-14thatageneral three-dimensional
state ofstress canbeexpressed interms ofaspherical orhydrostatic
component ofstress, a",andastress deviator, a'.Because experiments
haveshown1thatuptorather large values ofhydrostatic pressure a
hydrostatic state ofstress hasnoeffect onyielding, itisvalid toassume
that only thestress deviator canproduce distortion. Therefore, the
1P.W.Bridgman, "Studies inLarge Plastic Flow andFracture," McGraw-Hill
BookCompany, Inc.,NewYork, 1952,

Sec. 3-4] Elements oftheTheory ofPlasticity 61
strain energy ofdistortion willbebased onthestress deviator. Itrepre-
sents only thestrain energy associated withchanging theshape ofthe
specimen and neglects thestrain energy associated with changes in
volume.
The strain energy ofdistortion willbedetermined byfirstcalculating
thestrain energy ofvolume change andthen subtracting thistermfrom
Oz Og 02
Fig.3-3.Resolution ofstress intohydrostatic stress andstress deviator.
thetotal strain energy. Referring again toFig. 3-3,thestrain energy
perunitvolume associated with avolume change willbe
jrii ,/nn
I-i/Itn1-,/11irUo=/'20-1 ei+>^0-2 62+>20-3 ^3
Referring tothedefinitions forthedeviator component ofstrain given in
Sec.2-14and letting o-„iequal thehydrostatic component ofstress, or
average stress,
Uo=H<T.(ei+62+63)=V2<rmA (3-14)
However, from Eq.(2-29) A=(Xm/n, sothatEq.(3-14) becomes
U'o'^l"-^(3-15)
Since U'o=Uo—U[' ,thestrain energy ofdistortion canbedetermined
byusing Eq.(2-60) forthetotal strain energy C/o.
1 12
f/o=2^(O"!^+0-2- -1-0-3^)—-p(o-lO-2+0-2(r3 "I"Oldi)"9"^ (3-16)
However, since (Xm=(o-i-f0-2-f-(Ts)/3 and k=-E'/[3(l —2v)], Eq.
(3-16) reduces to
C/'O=—^ [(<^l-^2)2+(<T2-a,r+(<T3-CT.y] (3-17)
Forauniaxial state ofstress, <ti—tro, cr2=0-3=0.
C/'o=^'^o^ (3-18)

62 Mechanical Fundamentals [Chap. 3
Therefore, thedistortion-energy yield criterion canbewritten
or <T0=-^ [{<Jl-<T2y+(<r2-a,y+((73-(7l)2]^^ (3-19)
Foracondition ofpure shear, such asoccurs intorsion, t=a.
O"!^=fO Cr2= Cj^—(To
Therefore, thestrain energy ofdistortion forthisstate ofstress isgivenby
Uo=^-^<^'=^^r^ (3-20)
Ifforanytype ofstress system yielding begins when thestrain energy of
distortion reaches acritical value, theratiobetween this critical value
foruniaxial stress andpure shear canbeobtained byequating Eqs.
(3-18) and (3-20).
1+V2 1+'^2
TO=-^(70 =0.577(70 (3-21)V3
Thus, ifthedistortion-energy theory isavalid yielding criterion, the
yield strength inshear, asdetermined from atorsion test, should be
0.577 times thetensile yield strength. Actual datashow thattheshear
yield stress fallsbetween 0.5and0.6ofthetensile yield stress, with the
average occurring close tothepredicted value. Itshould benoted that
themaximum-shear-stress theory predicts that tq=0.50(7o. Thebetter
agreement shown bythedistortion-energy theory forthesetwodifferent
types oftests isonereason forpreferring thedistortion-energy theory of
yielding.
3-5.Combined Stress Tests
Theconditions foryielding under states ofstress other than uniaxial
and torsion loading canbeconveniently studied with thin-wall tubes.
Axial tension canbecombined with torsion togivevarious combinations
ofshear stiess tonormal stress intermediate between thevalues obtained
separately intension and torsion. Forthecombined axial tension and

(T2= (3-22)Sec. 3-5] Elements oFtheTheory ofPlasticity 63
torsion, theprincipal stresses from Eq. (2-7) are
^1=2"+(^T+^-j
2V4 """7
Therefore, themaximum-shear-stress criterion ofyielding isgiven by
fey+^fey=1^'-''^
andthedistortion-energy theory ofyielding isexpressed by
Both equations define anellipse. Figure 3-4shows that theexperi-
mental results1agree bestwith thedistortion-energy theory.
0.6
0.5
0.4
I?^0.3
0.2
0.1
0.1 0.2 0.3 0.4 0.5 0.6 0.7 0.8 0.9 1.0
Fig. 3-4.Comparison between maximum-shear-stress theory anddist9rtion-energy
(Von Mises) theory.
Another type ofcombined stress test istosubject thin-wall tubes to
axial loadand internal hydrostatic pressure.^ Since thestress inthe
radial direction isnegligible (0-3=attheouter free surface), this test
provides abiaxial state ofstress.
Fortheplane-stress condition, thedistortion-energy theory ofyielding
canbeexpressed mathematically by
(3-25)

64 Mechanical Fundamentals [Chap. 3
Distortion
energy theoryThis istheequation ofanellipse whose major semiaxis is-x/^coand
whose minor semiaxis is^/% o-q.
Aconvenient way ofcomparing yielding criteria foratwo-dimensional
state ofstress iswithaplotsuch asFig. 3-5. Note thatthemaximum-
shear-stress theory andthedistor-
tion-energ3'^ theory predict thesame
yield stress forconditions ofuni-
axial stress andbalanced biaxial
stress (<Ti=a2).The greatest di-
vergence between thetwotheories
occurs forastate ofpure shear
((71=—0-2). Ithasalready been
shown that forthis state ofstress
theshear-stress lawpredicts ayield
stress which is15percentlower
than thevalue givenbythedistor-
tion-energy criterion.
Avery sensitive method ofdif-
ferentiating between thetwoyield
criteria istheprocedure adopted by
Lode ofdetermining theeffect of
theintermediate principal stress on
yielding. According tothemaximum-shear-stress law,there should beno
effect ofthevalue oftheintermediate stress 0-2.Thus, (o-i—0-3)/o-q=1.
Forthedistortion-energy theory, toaccount fortheinfluence ofthe
intermediate principal stress, Lode introduced theparameter n,called
Lode's stress parameter.Maximum shear
stress theory
Fig.3-5.Comparison ofyield criteria for
plane stress.
M=2(T2—g"3—0"]
O"!—0-3(3-26)
Solving thisequation for 0-2andeliminating 0-2from Eq.(3-12) results in
(71—0-3 2
<T0 (3+M^)2\H(3-27)
Experimental data plotmuch better against Eq.(3-27) than against the
maximum-shear-stress equation, indicating thattheintermediate princi-
palstress hasaninfluence onyielding.
Another contribution ofLode was theintroduction ofastrain
parameter v.
V=2A62-A63-Aei.3_2g)
Aei—Aes
where Aeisafinite increment ofstrain. Aplot ofnagainst vshould

Sec. 3-6] Elements oftheTheory ofPlasticity 65
yield astraight lineat45°totheaxis ifthemetal behaves according to
theLevy-Von Mises equations ofplasticity (seeSec. 3-9). Most metals
showsome slight butsystematic deviation from Lode's relationship n=v.
3-6.Octahedral Shear Stress andShear Strain
Theoctahedral stresses areaparticular setofstress functions which
areimportant inthetheory ofplasticity. They arethestresses acting
onthefaces ofathree-dimensional octahedron which hasthegeometric
property thatthefaces oftheplanes make equal angles witheach ofthe
three principal directions ofstress. Forsuchageometric body, theangle
between thenormal tooneofthefacesandthenearest principal axis is
54°44', andthecosine ofthisangle isl/-\/3.
The stress acting oneach face oftheoctahedron canberesolved^ into
anormal octahedral stress o-Qctandanoctahedral shear stress lying inthe
octahedral plane, Xoct.Thenormal octahedral stress isequal tothehydro-
static component ofthetotal stress.
Coot="^+"3^+"^=a" (3-29)
Theoctahedral shear stress r„ct isgivenby
root=M[(^l-<J,Y+(cr2-(TzY+(C73-(Ti)']^^ (3-30)
Since thenormal octahedral stress isahydrostatic stress, itcannot pro-
duce yielding insolid materials. Therefore, theoctahedral shear stress
isthecomponent ofstress responsible forplastic deformation. Inthis
respect, itisanalogous tothestress deviator.
Ifitisassumed thatacritical octahedral shear stress determines yield-
ing,thefailure criterion canbewritten as
1^,^2
Toot=r,[(o"l—0-2)^+(0-2—0-3)2+((T2—O-l)-]'-^=—^ (To
or o-o=~[(^1-^^y+(<^2-(T^y -f((73-a.y^'' (3-31)
Since Eq. (3-31) isidentical with theequation already derived forthe
distortion-energy theory, thetwoyielding theories givethesame results.
Inasense, theoctahedral theory canbeconsidered thestress equivalent
ofthedistortion-energy theory. According tothistheory, theoctahedral
1A.Nadai, "Theory ofFlowandFracture ofSolids," 2ded., vol. I,pp.99-105,
McGraw-Hill BookCompany, Inc.,NewYork, 1950.

66 Mechanical Fundamentals [Chap. 3
shear stress corresponding toyielding inuniaxial stress isgiven by
-\/2
Toct= -^(70 -0.471(70 (3-32)
Octahedral strains arereferred tothesame three-dimensional octahe-
dron astheoctahedral stresses. Theoctahedral linear strain isgivenby
€oct=o(3-33)
Octahedral shear strain isgivenby
Toot=%[(^l-^2)'+(62-63)2+(63-61)^]^^- (3-34)
3-7. Invariants ofStress and Strain
Itisfrequently useful tosimplify therepresentation ofacomplex state
ofstress orstrain bymeans ofinvariant functions ofstress and strain.
Iftheplastic stress-strain curve (theflowcurve) isplotted interms of
invariants ofstress and strain, approximately thesame curve willbe
obtained regardless ofthestate ofstress. Forexample, theflowcurves
obtained inauniaxial-tension testandabiaxial-torsion testofathintube
with internal pressure willcoincide when thecurves areplotted interms
ofinvariant stress andstrain functions.
Nadai^ hasshown thattheoctahedral shear stress andshear strain are
invariant functions which describe theflowcurve independent ofthetype
oftest. Other frequently used invariant functions arethe effective, or
significant, stress andstrain. These quantities aredefined bythefollow-
ingequations forthecasewhere thecoordinate axescorrespond tothe
principal directions:
Effective orsignificant stress
^=^[(<ri-<T2y+((T2-<x,y+((73-a{}T- (3-35)
Effective orsignificant strain
^=^[(ei-62)2+(62-63)2+(63-61)^]^^- (3-36)
Note thatboth effective stress and effective strain reduce totheaxial
normal component ofstress andstrain foratensile test. These values
