Repository: Ketankham/chatbot-meta-books

File: fracture-book.txt (part 3 of 34)
oped analyses to correct for yielding at the crack tip, including Irwin [20], Dugdale [21], Barenblatt[22], and Wells [23]. The Irwin plastic zone correction [20] was a relatively simple extension ofLEFM, while Dugdale [21] and Barenblatt [22] each developed somewhat more elaborate modelsbased on a narrow strip of yielded material at the crack tip. 
Wells [23] proposed the displacement of the crack faces as an alternative fracture criterion
when signiﬁcant plasticity precedes failure. Previously, Wells had worked with Irwin while on asabbatical at the Naval Research Laboratory. When Wells returned to his post at the British WeldingResearch Association, he attempted to apply LEFM to low- and medium-strength structural steels.These materials were too ductile for LEFM to apply, but Wells noticed that the crack faces movedapart with plastic deformation. This observation led to the development of the parameter now knownas the crack-tip-opening displacement (CTOD).
In 1968, Rice [24] developed another parameter to characterize nonlinear material behavior
ahead of a crack. By idealizing plastic deformation as nonlinear elastic, Rice was able to generalizethe energy release rate to nonlinear materials. He showed that this nonlinear energy release ratecan be expressed as a line integral, which he called the  
J 
 integral, evaluated along an arbitrary
contour around the crack. At the time his work was being published, Rice discovered thatEshelby [25] had previously published several so-called conservation integrals, one of which wasequivalent to Rice’s  
J 
 integral. Eshelby, however, did not apply his integrals to crack problems.
That same year, Hutchinson [26] and Rice and Rosengren [27] related the 
 J 
 integral to crack-
tip stress ﬁelds in nonlinear materials. These analyses showed that 
 J 
 can be viewed as a nonlinear,
stress-intensity parameter as well as an energy release rate.
Rice’s work might have been relegated to obscurity had it not been for the active research effort
by the nuclear power industry in the U.S. in the early 1970s. Because of legitimate concerns forsafety, as well as political and public relations considerations, the nuclear power industry endeavoredto apply state-of-the-art technology, including fracture mechanics, to the design and constructionof nuclear power plants. The difﬁculty with applying fracture mechanics in this instance was thatmost nuclear pressure vessel steels were too tough to be characterized with LEFM without resortingto enormous laboratory specimens. In 1971, Begley and Landes [28], who were research engineersat Westinghouse, came across Rice’s article and decided, despite skepticism from their co-workers,to characterize the fracture toughness of these steels with the 
 J 
 integral. Their experiments were
very successful and led to the publication of a standard procedure for 
 J 
 testing of metals 10 years
later [29].
Material toughness characterization is only one aspect of fracture mechanics. In order to apply
fracture mechanics concepts to design, one must have a mathematical relationship between tough-ness, stress, and ﬂaw size. Although these relationships were well established for linear elasticproblems, a fracture design analysis based on the 
 J 
 integral was not available until Shih and
Hutchinson [30] provided the theoretical framework for such an approach in 1976. A few yearslater, the Electric Power Research Institute (EPRI) published a fracture design handbook [31] basedon the Shih and Hutchinson methodology.
In the United Kingdom, Well’s CTOD parameter was applied extensively to fracture analysis
of welded structures, beginning in the late 1960s. While fracture research in the U.S. was drivenprimarily by the nuclear power industry during the 1970s, fracture research in the U.K. wasmotivated largely by the development of oil resources in the North Sea. In 1971, Burdekin andDawes [32] applied several ideas proposed by Wells [33] several years earlier and developed theCTOD design curve, a semiempirical fracture mechanics methodology for welded steel structures.The nuclear power industry in the UK developed their own fracture design analysis [34], based onthe strip yield model of Dugdale [21] and Barenblatt [22].
Shih [35] demonstrated a relationship between the 
 J 
 integral and CTOD, implying that both
parameters are equally valid for characterizing fracture. The 
 J 
-based material testing and structural 
1656_C01.fm  Page 11  Tuesday, April 12, 2005  5:55 PM
 
12 
Fracture Mechanics: Fundamentals and Applications 
design approaches developed in the U.S. and the British CTOD methodology have begun to merge
in recent years, with positive aspects of each approach combined to yield improved analyses. Bothparameters are currently applied throughout the world to a range of materials.
Much of the theoretical foundation of dynamic fracture mechanics was developed in the period
between 1960 and 1980. Signiﬁcant contributions were made by a number of researchers, asdiscussed in Chapter 4. 
1.2.5 F 
RACTURE 
 M 
ECHANICS 
  
FROM 
 1980  
TO 
  
THE 
 P 
RESENT 
The ﬁeld of fracture mechanics matured in the last two decades of the 20th century. Current researchtends to result in incremental advances rather than major gains. The application of this technologyto practical problems is so pervasive that fracture mechanics is now considered an establishedengineering discipline.
More sophisticated models for material behavior are being incorporated into fracture mechanics
analyses. While plasticity was the important concern in 1960, more recent work has gone a stepfurther, incorporating time-dependent nonlinear material behavior such as viscoplasticity and vis-coelasticity. The former is motivated by the need for tough, creep-resistant high temperature materials,while the latter reﬂects the increasing proportion of plastics in structural applications. Fracturemechanics has also been used (and sometimes abused) in the characterization of composite materials.
Another trend in recent research is the development of microstuctural models for fracture and
models to relate local and global fracture behavior of materials. A related topic is the efforts tocharacterize and predict geometry dependence of fracture toughness. Such approaches are necessarywhen traditional, so-called single-parameter fracture mechanics break down.
The continuing explosion in computer technology has aided both the development and application
of fracture mechanics technology. For example, an ordinary desktop computer is capable of performingcomplex three-dimensional ﬁnite element analyses of structural components that contain cracks.
Computer technology has also spawned entirely new areas of fracture mechanics research.
Problems encountered in the microelectronics industry have led to active research in interfacefracture and nanoscale fracture. 
1.3THE FRACTURE MECHANICS APPROACH TO DESIGN 
Figure 1.7 contrasts the fracture mechanics approach with the traditional approach to structuraldesign and material selection. In the latter case, the anticipated design stress is compared to theﬂow properties of candidate materials; a material is assumed to be adequate if its strength is greaterthan the expected applied stress. Such an approach may attempt to guard against brittle fractureby imposing a safety factor on stress, combined with minimum tensile elongation requirements onthe material. The fracture mechanics approach (Figure 1.7(b)) has three important variables, ratherthan two as in Figure 1.7(a). The additional structural variable is ﬂaw size, and fracture toughnessreplaces strength as the relevant material property. Fracture mechanics quantiﬁes the critical com-binations of these three variables.
There are two alternative approaches to fracture analysis: the energy criterion and the stress-
intensity approach. These two approaches are equivalent in certain circumstances. Both are dis-cussed brieﬂy below. 
1.3.1 T 
HE 
 E 
NERGY 
 C 
RITERION 
The energy approach states that crack extension (i.e., fracture) occurs when the energy availablefor crack growth is sufﬁcient to overcome the resistance of the material. The material resistancemay include the surface energy, plastic work, or other types of energy dissipation associated witha propagating crack. 
1656_C01.fm  Page 12  Tuesday, April 12, 2005  5:55 PM
 
History and Overview 
13 
Grifﬁth [7] was the ﬁrst to propose the energy criterion for fracture, but Irwin [13] is primarily
responsible for developing the present version of this approach: the energy release rate  
G 
 which is
deﬁned as the rate of change in potential energy with the crack area for a linear elastic material.
At the moment of fracture  
G 
  
= 
  
G 
c 
, the critical energy release rate, which is a measure of fracture
toughness.
For a crack of length  
2a 
 in an inﬁnite plate subject to a remote tensile stress (Figure 1.8), the
energy release rate is given by 
(1.1) 
where  
E 
 is Young’s modulus,  
σ 
 is the remotely applied stress, and  
a 
 is the half-crack length. At
fracture  
G 
  
= 
  
G 
c 
, and Equation (1.1) describes the critical combinations of stress and crack size for
failure:
(1.2) 
Note that for a constant  
G 
c 
 value, failure stress  
σ 
f 
 varies with . The energy release rate  
G 
 is
the driving force for fracture, while  
G 
c 
 is the material’s resistance to fracture. To draw an analogy
to the strength of materials approach of Figure 1.7(a), the applied stress can be viewed as thedriving force for plastic deformation, while the yield strength is a measure of the material’sresistance to deformation.
The tensile stress analogy is also useful for illustrating the concept of similitude. A yield strength
value measured with a laboratory specimen should be applicable to a large structure; yield strengthdoes not depend on specimen size, provided the material is reasonably homogeneous. One of thefundamental assumptions of fracture mechanics is that fracture toughness ( 
G 
c 
 in this case) is 
(a)
(b) 
FIGURE 1.7 
Comparison of the fracture mechanics approach to design with the traditional strength of
materials approach: (a) 
  
the strength of materials approach and (b) 
  
the fracture mechanics approach.
G=πσ2a
E
Gcfca
E=πσ2
1a 
1656_C01.fm  Page 13  Tuesday, April 12, 2005  5:55 PM
 
14 
Fracture Mechanics: Fundamentals and Applications 
independent of the size and geometry of the cracked body; a fracture toughness measurement on
a laboratory specimen should be applicable to a structure. As long as this assumption is valid, allconﬁguration effects are taken into account by the driving force  
G 
. The similitude assumption is
valid as long as the material behavior is predominantly linear elastic. 
1.3.2 T 
HE 
 S 
TRESS 
-I 
NTENSITY 
 A 
PPROACH 
Figure 1.9 schematically shows an element near the tip of a crack in an elastic material, togetherwith the in-plane stresses on this element. Note that each stress component is proportional to asingle constant  
K 
I 
. If this constant is known, the entire stress distribution at the crack tip can be
computed with the equations in Figure 1.9. This constant, which is called the stress-intensity factor,completely characterizes the crack-tip conditions in a linear elastic material. (The meaning of thesubscript on K is explained in Chapter 2.) If one assumes that the material fails locally at some
critical combination of stress and strain, then it follows that fracture must occur at a critical stressintensity K
Ic. Thus, KIc is an alternate measure of fracture toughness.
For the plate illustrated in Figure 1.8, the stress-intensity factor is given by 
(1.3)FIGURE 1.8 Through-thickness crack in an inﬁnite plate subject to a remote tensile stress. In practical terms,
‘‘inﬁnite” means that the width of the plate is >> 2 a.
KaI=σπ1656_C01.fm  Page 14  Tuesday, April 12, 2005  5:55 PM
History and Ov erview 15
Failure occurs when KI = KIc. In this case, KI is the driving force for fracture and KIc is a measure
of material resistance. As with Gc, the property of similitude should apply to KIc. That is, KIc is
assumed to be a size-independent material property.
Comparing Equation (1.1) and Equation (1.3) results in a relationship between KI and G:
(1.4) 
This same relationship obviously holds for Gc and KIc. Thus, the energy and stress-intensity
approaches to fracture mechanics are essentially equivalent for linear elastic materials.
1.3.3 T IME-DEPENDENT  CRACK GROWTH  AND DAMAGE  TOLERANCE
Fracture mechanics often plays a role in life prediction of components that are subject to time-
dependent crack growth mechanisms such as fatigue or stress corrosion cracking. The rate of cracking
can be correlated with fracture mechanics parameters such as the stress-intensity factor, and the criticalcrack size for failure can be computed if the fracture toughness is known. For example, the fatiguecrack growth rate in metals can usually be described by the following empirical relationship:
(1.5) 
where da/dN is the crack growth per cycle, ∆K is the stress-intensity range, and C and m are
material constants.
Damage tolerance, as its name suggests, entails allowing subcritical ﬂaws to remain in a
structure. Repairing ﬂawed material or scrapping a ﬂawed structure is expensive and is oftenunnecessary. Fracture mechanics provides a rational basis for establishing ﬂaw tolerance limits.
Consider a ﬂaw in a structure that grows with time (e.g., a fatigue crack or a stress corrosion
crack) as illustrated schematically in Figure 1.10. The initial  crack size is inferred from
nondestructive examination (NDE), and the critical  crack size is computed from the applied
stress and fracture toughness. Normally, an allowable  ﬂaw size would be deﬁned by dividing
the critical size by a safety factor. The predicted service life of the structure can then be inferredby calculating the time required for the ﬂaw to grow from its initial size to the maximumallowable size.FIGURE 1.9 Stresses near the tip of a crack in an elastic material.
σπθθ θ
xxIK
r=
−

22123
2cos sin sin
σπθθ θ
yyIK
r=
+

22123
2cos sin sin
τπθθ θ
xyIK
r=
 22 23
2cos sin cos
G=K
EI2
da
dNCKm=()∆1656_C01.fm  Page 15  Tuesday, April 12, 2005  5:55 PM
16 Fracture Mechanics: Fundamentals and Applications
1.4 EFFECT OF MATERIAL PROPER TIES ON FRA CTURE
Figure 1.11 shows a simpliﬁed family tree for the ﬁeld of fracture mechanics. Most of the early
work was applicable only to linear elastic materials under quasistatic conditions, while subsequentadvances in fracture research incorporated other types of material behavior. Elastic-plastic fracturemechanics considers plastic deformation under quasistatic conditions, while dynamic, viscoelastic,and viscoplastic fracture mechanics include time as a variable. A dashed line is drawn betweenlinear elastic and dynamic fracture mechanics because some early research considered dynamiclinear elastic behavior. The chapters that describe the various types of fracture behavior are shownin Figure 1.11. Elastic-plastic, viscoelastic, and viscoplastic fracture behavior are sometimesincluded in the more general heading of nonlinear  fracture mechanics . The branch of fracture
mechanics one should apply to a particular problem obviously depends on material behavior. 
Consider a cracked plate (Figure 1.8) that is loaded to failure. Figure 1.12 is a schematic plot
of failure stress vs. fracture toughness K
Ic. For low toughness materials, brittle fracture is the governingFIGURE 1.10 The damage tolerance approach to design.
FIGURE 1.11 Simpliﬁed family tree of fracture mechanics.
1656_C01.fm  Page 16  Tuesday, April 12, 2005  5:55 PM
History and Ov erview 17
failure mechanism, and critical stress varies linearly with KIc, as predicted by Equation (1.3). At very
high toughness values, LEFM is no longer valid, and failure is governed by the ﬂow properties of
the material. At intermediate toughness levels, there is a transition between brittle fracture underlinear elastic conditions and ductile overload. Nonlinear fracture mechanics bridges the gap betweenLEFM and collapse. If toughness is low, LEFM is applicable to the problem, but if toughness issufﬁciently high, fracture mechanics ceases to be relevant to the problem because failure stress isinsensitive to toughness; a simple limit load analysis is all that is required to predict failure stressin a material with very high fracture toughness.
Table 1.1 lists various materials, together with the typical fracture regime for each material. FIGURE 1.12 Effect of fracture toughness on the governing failure mechanism.
TABLE 1.1
Typical Fractur e Beha vior of Selected Materialsa
Material Typical Fractur e Behavior
High strength steel Linear elastic 
Low- and medium-strength steel Elastic-plastic/fully plastic
Austenitic stainless steel Fully plastic
Precipitation-hardened aluminum Linear elasticMetals at high temperatures Viscoplastic
Metals at high strain rates Dynamic/viscoplastic
Polymers (below T
g)bLinear elastic/viscoelastic
Polymers (above Tg)bViscoelastic
Monolithic ceramics Linear elasticCeramic composites Linear elasticCeramics at high temperatures Viscoplastic
aTemperature is ambient unless otherwise speciﬁed.
bTg— Glass transition temperature.
1656_C01.fm  Page 17  Tuesday, April 12, 2005  5:55 PM
18 Fracture Mechanics: Fundamentals and Applications
1.5 A BRIEF REVIEW OF DIMENSIONAL ANALYSIS
At ﬁrst glance, a section on dimensional analysis may seem out of place in the introductory chapter
of a book on fracture mechanics. However, dimensional analysis is an important tool for developingmathematical models of physical phenomena, and it can help us understand existing models. Manydifﬁcult concepts in fracture mechanics become relatively transparent when one considers therelevant dimensions of the problem. For example, dimensional analysis gives us a clue as to whena particular model, such as linear elastic fracture mechanics, is no longer v alid. 
Let us review the fundamental theorem of dimensional analysis and then look at a few simple
applications to fracture mechanics.
1.5.1 T HE BUCKINGHAM  Π-THEOREM
The ﬁrst step in building a mathematical model of a physical phenomenon is to identify all of theparameters that may inﬂuence the phenomenon. Assume that a problem, or at least an idealizedversion of it, can be described by the following set of scalar quantities: { u, W
1, W2,…, Wn}. The
dimensions of all quantities in this set is denoted by {[ u], [W1], [W2],…, [Wn]}. Now suppose that
we wish to express the ﬁrst variable u as a function of the remaining parameters:
(1.6) 
Thus, the process of modeling the problem is reduced to ﬁnding a mathematical relationship thatrepresents f as best as possible. We might accomplish this by performing a set of experiments in
which we measure u while varying each W
i independently. The number of experiments can be
greatly reduced, and the modeling processes simpliﬁed, through dimensional analysis. The ﬁrststep is to identify all of the fundamental dimensional units  (fdu’s) in the problem: { L
1, L2,…, Lm}.
For example, a typical mechanics problem may have { L1 = length, L2 = mass, L3 = time}. We can
express the dimensions of each quantity in our problem as the product of the powers of the fdu’s;i.e., for any quantity X, we have
(1.7) 
The quantity X is dimensionless if [ X] = 1.
In the set of Ws, we can identify m primary quantities  that contain all of the fdu’s in the problem.
The remaining variables are secondary quantities, and their dimensions can be expressed in termsof the primary quantities:
(1.8) 
Thus, we can deﬁne a set of new quantities 
πi that are dimensionless:
(1.9) 
Similarly, the dimensions of u can be expressed in terms of the dimensions of the primary quantities:
(1.10) uf W W Wn=(, ,, )12
[] , ,XL L Laa
mam =1212
[] [ ], , [ ] ( , , ,() ( )WW W j n mmja
mamj mj m
+== −++
1112 
πimj
a
maW
WWmj mj m=+
++
11() ( ),,
[] [ ], , [ ]uW Wa
mam=111656_C01.fm  Page 18  Tuesday, April 12, 2005  5:55 PM
History and Ov erview 19
and we can form the following dimensionless quantity:
(1.11) 
According to the Buckingham Π-theorem, π depends only on the other dimensionless groups:
(1.12) 
This new function F is independent of the system of measurement units. Note that the number of
quantities in F has been reduced from the old function by m, the number of fdu’s. Thus dimensional
analysis has reduced the degrees of freedom in our model, and we need vary only n–m quantities
in our experiments or computer simulations.
The Buckingham Π-theorem gives guidance on how to scale a problem to different sizes or to
other systems of measurement units. Each dimensionless group ( πi) must be scaled in order to obtain
equivalent conditions at two different scales. Suppose, for example, that we wish to perform wind
tunnel tests on a model of a new airplane design. Dimensional analysis tells us that we should reduceall length dimensions in the same proportion; thus we would build a ‘‘scale” model of the airplane.The length dimensions of the plane are not the only important quantities in the problem, however. Inorder to model the aerodynamic behavior accurately, we would need to scale the wind velocity andthe viscosity of the air in accordance with the reduced size of the airplane model. Modifying theviscosity of the air is not practical in most cases. In real wind tunnel tests, the size of the model isusually close enough to full scale that the errors introduced by not scaling viscosity are minor.
1.5.2 D IMENSIONAL  ANALYSIS  IN FRACTURE  MECHANICS
Dimensional analysis proves to be a very useful tool in fracture mechanics. Later chapters describehow dimensional arguments play a key role in developing mathematical descriptions for importantphenomena. For now, let us explore a few simple examples. 
Consider a series of cracked plates under a remote tensile stress , as illustrated in Figure 1.13.
Assume that each is a two-dimensional problem; that is, the thickness dimension does not enterinto the problem. The ﬁrst case, Figure 1.13(a), is an edge crack of length a in an elastic, semi-inﬁnite
plate. In this case inﬁnite means that the plate width is much larger than the crack size. Supposethat we wish to know how one of the stress components 
σij varies with position. We will adopt a
polar coordinate system with the origin at the crack tip, as illustrated in Figure 1.9. A generalizedfunctional relationship can be written as
(1.13) 
where
ν = Poisson’s ratio 
σkl = other stress components
εkl = all nonzero components of the strain tensor
We can eliminate σkl and εkl from f1 by noting that for a linear elastic problem, strain is
uniquely deﬁned by stress through Hooke’s law and the stress components at a point increasein proportion to one another. Let 
σ∞ and a be the primary quantities. Invoking the Buckingham
Π-theorem gives
(1.14) π=u
WWa
mam
11,,
ππ π π=−Fnm(, , , )12
σ∞
σσ ν σ ε θij kl klfE a r=∞
1(, , , ,, , , )
σ
σσνθijFEr
a∞∞=

1,, ,1656_C01.fm  Page 19  Tuesday, April 12, 2005  5:55 PM
20 Fracture Mechanics: Fundamentals and Applications
(a) (b)
(c)
FIGURE 1.13 Edge-cracked plates subject to a remote tensile stress: (a)  edge crack in a wide elastic plate,
(b)  edge crack in a ﬁnite width elastic plate, and (c)  edge crack with a plastic zone at the crack tip.
1656_C01.fm  Page 20  Tuesday, April 12, 2005  5:55 PM
History and Ov erview 21
When the plate width is ﬁnite (Figure 1.13(b)), an additional dimension is required to describe the
problem:
(1.15) 
Thus, one might expect Equation (1.14) to give erroneous results when the crack extends across asigniﬁcant fraction of the plate width. Consider a large plate and a small plate made of the samematerial (same E and 
ν), with the same a/W ratio, loaded to the same remote stress. The local
stress at an angle θ from the crack plane in each plate would depend only on the r/a ratio, as long
as both plates remained elastic.
When a plastic zone forms ahead of the crack tip (Figure 1.13(c)), the problem is complicated
further. If we assume that the material does not strain harden, the yield strength is sufﬁcient todeﬁne the ﬂow properties. The stress ﬁeld is given by
(1.16) 
The ﬁrst two functions, F
1 and F2, correspond to LEFM, while F3 is an elastic-plastic relationship.
Thus, dimensional analysis tells us that LEFM is valid only when ry << a and <<σYS. In Chapter 2,
the same conclusion is reached through a somewhat more complicated argument.
REFERENCES
1. Duga, J.J., Fisher, W.H., Buxbaum, R.W., Rosenﬁeld, A.R., Burh, A.R., Honton, E.J., and McMillan,
S.C., ‘‘The Economic Effects of Fracture in the United States.” NBS Special Publication 647-2, U.S.
Department of Commerce, Washington, DC, March 1983.
2. Garwood, S.J., Private Communication, 1990. 3. Jones, R.E. and Bradley, W.L., ‘‘Failure Analysis of a Polyethylene Natural Gas Pipeline.” Forensic
Engineering,  V ol. 1, 1987, pp. 47–59. 
4. Jones, R.E. and Bradley, W.L., “Fracture Toughness Testing of Polyethylene Pipe Materials.” ASTM
STP 995, V ol. 1, American Society for Testing and Materials, Philadelphia, PA, 1989, pp. 447–456. 
5. Shank, M.E., ‘‘A Critical Review of Brittle Failure in Carbon Plate Steel Structures Other than Ships.”
Ship Structure Committee Report SSC-65, National Academy of Science-National Research Council,Washington, DC, December 1953. 
6. Love, A.E.H., A Treatise on the Mathematical Theory of Elasticity.  Dover Publications, New York,
1944.
7. Grifﬁth, A.A., ‘‘The Phenomena of Rupture and Flow in Solids.” Philosophical Transactions,  Series A,
V ol. 221, 1920, pp. 163–198.
8. Inglis, C.E., ‘‘Stresses in a Plate Due to the Presence of Cracks and Sharp Corners.” Transactions of
the Institute of Naval Architects,  V ol. 55, 1913, pp. 219–241. 
9.  Williams, M.L. and Ellinger, G.A., ‘‘Invastigation of Stractural Failures of Welded Ships.” Welding
Journal, V ol. 32, 1953, pp. 498–528.
10. Irwin, G.R., ‘‘Fracture Dynamics.” Fracturing of Metals,  American Society for Metals, Cleveland,
OH, 1948, pp. 147–166. 
11. Orowan, E., ‘‘Fracture and Strength of Solids.” Reports on Progress in Physics,  V ol. XII, 1948,
pp. 185–232. 
12. Mott, N.F., ‘‘Fracture of Metals: Theoretical Considerations.” Engineering,  V ol. 165, 1948, pp. 16–18. 
13. Irwin, G.R., ‘‘Onset of Fast Crack Propagation in High Strength Steel and Aluminum Alloys.” Sagamore
Research Conference Proceedings,  V ol. 2, 1956, pp. 289–305.σ
σσνθijFEr
aW
a∞∞=

2,, , ,
σ
σσσ
σνθij YS yFEr
aW
ar
a=

 3,, , , , ,
σ∞1656_C01.fm  Page 21  Tuesday, April 12, 2005  5:55 PM
22 Fracture Mechanics: Fundamentals and Applications
14. Westergaard, H.M., ‘‘Bearing Pressures and Cracks.” Journal of Applied Mechanics,  V ol. 6, 1939,
pp. 49–53.
15. Irwin, G.R., ‘‘Analysis of Stresses and Strains near the End of a Crack Traversing a Plate.” Journal
of Applied Mechanics,  V ol. 24, 1957, pp. 361–364.
16. Williams, M.L., ‘‘On the Stress Distribution at the Base of a Stationary Crack.” Journal of Applied
Mechanics,  V ol. 24, 1957, pp. 109–114.
17. Wells, A.A., ‘‘The Condition of Fast Fracture in Aluminum Alloys with Particular Reference to Comet
Failures.” British Welding Research Association Report, April 1955.
18. Winne, D.H. and Wundt, B.M., ‘‘Application of the Grifﬁth-Irwin Theory of Crack Propagation to
the Bursting Behavior of Disks, Including Analytical and Experimental Studies.” Transactions of the
American Society of Mechanical Engineers,  V ol. 80, 1958, pp. 1643–1655. 
19. Paris, P.C., Gomez, M.P., and Anderson, W.P., ‘‘A Rational Analytic Theory of Fatigue.” The Trend
in Engineering,  V ol. 13, 1961, pp. 9–14.
20. Irwin, G.R., ‘‘Plastic Zone Near a Crack and Fracture Toughness.” Sagamore Research Conference
Proceedings,  V ol. 4, Syracuse University Research Institute, Syracuse, NY , 1961, pp. 63–78.
21. Dugdale, D.S., ‘‘Yielding in Steel Sheets Containing Slits.” Journal of the Mechanics and Physics of
Solids, V ol. 8, 1960, pp. 100–104. 
22. Barenblatt, G.I., ‘‘The Mathematical Theory of Equilibrium Cracks in Brittle Fracture.” Advances in
Applied Mechanics,  V ol. VII, Academic Press, 1962, pp. 55–129. 
23. Wells, A.A., ‘‘Unstable Crack Propagation in Metals: Cleavage and Fast Fracture.” Proceedings of
the Crack Propagation Symposium,  V ol. 1, Paper 84, Cranﬁeld, UK, 1961. 
24. Rice, J.R., ‘‘A Path Independent Integral and the Approximate Analysis of Strain Concentration by
Notches and Cracks.” Journal of Applied Mechanics,  V ol. 35, 1968, pp. 379–386. 
25. Eshelby, J.D., ‘‘The Continuum Theory of Lattice Defects.” Solid State Physics,  V ol. 3, 1956.
26. Hutchinson, J.W., ‘‘Singular Behavior at the End of a Tensile Crack Tip in a Hardening Material.”
Journal of the Mechanics and Physics of Solids,  V ol. 16, 1968, pp. 13–31.
27. Rice, J.R. and Rosengren, G.F., ‘‘Plane Strain Deformation near a Crack Tip in a Power-Law Hardening
Material.” Journal of the Mechanics and Physics of Solids,  V ol. 16, 1968, pp. 1–12. 
28. Begley, J.A. and Landes, J.D., ‘‘The J-Integral as a Fracture Criterion.” ASTM STP 514, American
Society for Testing and Materials, Philadelphia, PA, 1972, pp. 1–20.
29. E 813-81, ‘‘Standard Test Method for JIc, a Measure of Fracture Toughness.” American Society for
Testing and Materials, Philadelphia, PA, 1981. 
30. Shih, C.F. and Hutchinson, J.W., ‘‘Fully Plastic Solutions and Large-Scale Yielding Estimates for
Plane Stress Crack Problems.” Journal of Engineering Materials and Technology,  V ol. 98, 1976,
pp. 289–295.
31. Kumar, V ., German, M.D., and Shih, C.F., ‘‘An Engineering Approach for Elastic-Plastic Fracture
Analysis.” EPRI Report NP-1931, Electric Power Research Institute, Palo Alto, CA, 1981. 
32. Burdekin, F.M. and Dawes, M.G., ‘‘Practical Use of Linear Elastic and Yielding Fracture Mechanics
with Particular Reference to Pressure Vessels.” Proceedings of the Institute of Mec hanical Engineers
Conference,  London, May 1971, pp. 28–37.
33. Wells, A.A., ‘‘Application of Fracture Mechanics at and beyond General Yielding.” British Welding
Journal,  V ol. 10, 1963, pp. 563–570. 
34. Harrison, R.P., Loosemore, K., Milne, I., and Dowling, A.R., ‘‘Assessment of the Integrity of Structures
Containing Defects.” Central Electricity Generating Board Report R/H/R6-Rev 2, April 1980. 
35. Shih, C.F., ‘‘Relationship between the J-Integral and the Crack Opening Displacement for Stationary
and Extending Cracks.” Journal of the Mechanics and Physics of Solids,  V ol. 29, 1981, pp. 305–326.1656_C01.fm  Page 22  Tuesday, April 12, 2005  5:55 PM
 
Part II 
Fundamental Concepts 
1656_Part-2.fm  Page 23  Thursday, April 21, 2005  4:42 PM
 
1656_Part-2.fm  Page 24  Thursday, April 21, 2005  4:42 PM
 
25 
Linear Elastic Fracture 
Mechanics 
The concepts of fracture mechanics that were derived prior to 1960 are applicable only to materials
that obey Hooke’s law. Although corrections for small-scale plasticity were proposed as early as1948, these analyses are restricted to structures whose global behavior is linear elastic.
Since 1960, fracture mechanics theories have been developed to account for various types of
nonlinear material behavior (i.e., plasticity and viscoplasticity) as well as dynamic effects. All ofthese more recent results, however, are extensions of linear elastic fracture mechanics (LEFM).Thus a solid background in the fundamentals of LEFM is essential to an understanding of moreadvanced concepts in fracture mechanics.
This chapter describes both the energy and stress intensity approaches to linear fracture mechan-
ics. The early work of Inglis and Grifﬁth is summarized, followed by an introduction to the energyrelease rate and stress intensity parameters. The appendix at the end of this chapter includesmathematical derivations of several important results in LEFM.
Subsequent chapters also address linear elastic fracture mechanics. Chapter 7 and Chapter 8
discuss laboratory testing of linear elastic materials, Chapter 9 addresses application of LEFM tostructures, Chapter 10 and chapter 11 apply LEFM to fatigue crack propagation and environmentalcracking, respectively. Chapter 12 outlines numerical methods for computing stress intensity factorand energy release rate. 
2.1AN ATOMIC VIEW OF FRACTURE 
A material fractures when sufﬁcient stress and work are applied at the atomic level to break thebonds that hold atoms together. The bond strength is supplied by the attractive forces between atoms.
Figure 2.1 shows schematic plots of the potential energy and force vs. the separation distance
between atoms. The equilibrium spacing occurs where the potential energy is at a minimum. Atensile force is required to increase the separation distance from the equilibrium value; this forcemust exceed the cohesive force to sever the bond completely. The bond energy is given by
(2.1)
where  
x 
o 
 is the equilibrium spacing and  
P 
 is the applied force. 
It is possible to estimate the cohesive strength at the atomic level by idealizing the interatomic
force-displacement relationship as one half of the period of a sine wave:
(2.2a)
where the distance  
λ 
 is deﬁned in Figure 2.1. For the sake of simplicity, the origin is deﬁned at  
x 
o 
.
For small displacements, the force-displacement relationship is linear:
(2.2b)2
E Pdxbxo=∞∫
PPx
c=
sinπ
λ
PPx
c=π
λ 
1656_C02.fm  Page 25  Thursday, April 14, 2005  6:28 PM
 
26 
Fracture Mechanics: Fundamentals and Applications 
and the bond stiffness (i.e., the spring constant) is given by
(2.3)
Multiplying both sides of this equation by the number of bonds per unit area and the gage length, 
x 
o 
, converts  
k 
 to Young’s modulus  
E 
 and  
P 
c 
 to the cohesive stress  
σ 
c 
. Solving for  
σ 
c 
 gives
(2.4)
or 
(2.5)
if  
λ 
 is assumed to be approximately equal to the atomic spacing. 
FIGURE 2.1 
Potential energy and force as a function of atomic separation. At the equilibrium separation  
x 
o 
the potential energy is minimized, and the attractive and repelling forces are balanced.
kPc=
π
λ
σλ
πc
oE
x=
σπcE≈ 
1656_C02.fm  Page 26  Thursday, April 14, 2005  6:28 PM
 
Linear Elastic F racture Mec hanics 
27 
The surface energy can be estimated as follows:
(2.6)
The surface energy per unit area,  
γ 
s 
, is equal to one-half of the fracture energy because two surfaces
are created when a material fractures. Substituting Equation (2.4) into Equation (2.6) and solving
for  
σ 
c 
  
gives
(2.7) 
2.2STRESS CONCENTRATION EFFECT OF FLAWS 
The derivation in the previous section showed that the theoretical cohesive strength of a materialis approximately  
E 
/ 
π 
, but experimental fracture strengths for brittle materials are typically three
or four orders of magnitude below this value. As discussed in Chapter 1, experiments by Leonardoda Vinci, Grifﬁth, and others indicated that the discrepancy between the actual strengths of brittlematerials and theoretical estimates was due to ﬂaws in these materials. Fracture cannot occur unlessthe stress at the atomic level exceeds the cohesive strength of the material. Thus, the ﬂaws mustlower the global strength by magnifying the stress locally.
The ﬁrst quantitative evidence for the stress concentration effect of ﬂaws was provided by Inglis
[1], who analyzed elliptical holes in ﬂat plates. His analyses included an elliptical hole 2 
a 
 long by
2 
b 
 wide with an applied stress perpendicular to the major axis of the ellipse (see Figure 2.2). He
assumed that the hole was not inﬂuenced by the plate boundary, i.e., the plate width  
>> 
 2 
a  
and the
plate height  
>> 
 2 
b 
. The stress at the tip of the major axis (Point  
A 
) is given by
(2.8)
The ratio  is deﬁned as the stress concentration factor  
k 
t 
. When  
a 
 = 
  
b 
, the hole is circular
and  
k 
t 
  
= 
 3.0, a well-known result that can be found in most strength-of-materials textbooks.
As the major axis,  
a 
, increases relative to  
b 
, the elliptical hole begins to take on the appearance
of a sharp crack. For this case, Inglis found it more convenient to express Equation (2.8) in termsof the radius of curvature  
ρ 
:
(2.9)
where
(2.10)
When  
a 
  
>> 
  
b 
, Equation (2.9) becomes
(2.11)γσπ
λσλ
πλ
sc cxdx =
=∫1
2 0sin
σγ
cs
oE
x=
σσAa
b=+
12
σσA/
σσρAa=+

12
ρ=b
a2
σσρAa=2 
1656_C02.fm  Page 27  Thursday, April 14, 2005  6:28 PM
 
28 
Fracture Mechanics: Fundamentals and Applications 
Inglis showed that Equation (2.11) gives a good approximation for the stress concentration due to
a notch that is not elliptical except at the tip.
Equation (2.11) predicts an inﬁnite stress at the tip of an inﬁnitely sharp crack, where  
ρ 
  
= 
 0.
This result caused concern when it was ﬁrst discovered, because no material is capable of with-standing inﬁnite stress. A material that contains a sharp crack should theoretically fail upon theapplication of an inﬁnitesimal load. The paradox of a sharp crack motivated Grifﬁth [2] to developa fracture theory based on energy rather than local stress (Section 2.3).
An inﬁnitely sharp crack in a continuum is a mathematical abstraction that is not relevant to
real materials, which are made of atoms. Metals, for instance, deform plastically, which causes aninitially sharp crack to blunt. In the absence of plastic deformation, the minimum radius a crack tipcan have is on the order of the atomic radius. By substituting  
ρ  
= 
 x 
o 
 into Equation (2.11), we obtain
an estimate of the local stress concentration at the tip of an atomically sharp crack:
(2.12)
If it is assumed that fracture occurs when  
σ 
A 
 =  
σ 
c 
, Equation (2.12) can be set equal to Equation
(2.7), resulting in the following expression for the remote stress at failure:
(2.13) 
FIGURE 2.2 
Elliptical hole in a ﬂat plate.
σσA
oa
x=2
σγ
fsE
a=
412/ 
1656_C02.fm  Page 28  Thursday, April 14, 2005  6:28 PM
 
Linear Elastic Fracture Mechanics 
29 
Equation (2.13) must be viewed as a rough estimate of failure stress, because the continuum
assumption upon which the Inglis analysis is based is not valid at the atomic level. However, Gehlenand Kanninen [3] obtained similar results from a numerical simulation of a crack in a two-dimensional lattice, where discrete “atoms” were connected by nonlinear springs:
(2.14)
where  
α 
 is a constant, on the order of unity, which depends slightly on the assumed atomic force-
displacement law (Equation (2.2)). 
2.3 THE GRIFFITH ENERGY BALANCE 
According to the ﬁrst law of thermodynamics, when a system goes from a nonequilibrium state toequilibrium, there is a net decrease in energy. In 1920, Grifﬁth applied this idea to the formationof a crack [2]: 
It may be supposed, for the present purpose, that the crack is formed by the sudden annihilation of
the tractions acting on its surface. At the instant following this operation, the strains, and thereforethe potential energy under consideration, have their original values; but in general, the new state isnot one of equilibrium. If it is not a state of equilibrium, then, by the theorem of minimum potentialenergy, the potential energy is reduced by the attainment of equilibrium; if it is a state of equilibrium,the energy does not change. 
A crack can form (or an existing crack can grow) only if such a process causes the total energy
to decrease or remain constant. Thus the critical conditions for fracture can be deﬁned as the point
where crack growth occurs under equilibrium conditions, with no net change in total energy. 
Consider a plate subjected to a constant stress  
σ 
 which contains a crack 2 
a 
 long (Figure 2.3).
Assume that the plate width  
>> 
 2 
a 
 and that plane stress conditions prevail. (Note that the plates
in Figure 2.2 and Figure 2.3 are identical when  
a 
  
>> 
  
b 
). In order for this crack to increase in size,
