Repository: Ketankham/chatbot-meta-books

File: physical-meta.txt (part 3 of 44)
Modern Physical Metallurgy and Materials Engineering
apparent. It is frequently possible to analyse a problemin terms of a single unit triangle. Finally, referenceto a stereogram (Figure 2.8a) conﬁrms rule (2) whichstates that the indices of any plane can be found
merely by adding simple multiples of other planes
which lie in the same zone. For example, the (011)plane lies between the (001) and (010) planes andclearly 011 D001 C010. Owing to the action of the
symmetry elements, it can be reasoned that there must
be a total of 12 f011gplanes because of the respective
three- and fourfold symmetry about the f111gand
f100gaxes. As a further example, it is clear that the
(112) plane lies between the (001) plane and (111)
plane since 112 D001 C111 and that the f112g
form must contain 24 planes, i.e. a icositetrahedron.The plane (123), which is an example of the mostgeneral crystal plane in the cubic system because itshklindices are all different, lies between (112) and
(011) planes; the 48 planes of the f123gform make
up a hexak-isoctahedron.
The tetrahedral form, a direct derivative of the
cubic form, is often encountered in materials science(Figure 2.10a). Its symmetry elements comprise four
triad axes, three diad axes and six ‘mirror’ planes, as
shown in the stereogram of Figure 2.10b.
Concepts of symmetry, when developed systemat-
ically, provide invaluable help in modern structuralanalysis. As already implied, there are three basic ele-
ments, or operations, of symmetry. These operations
involve translation (movement along parameters a,b,
c), rotation (about axes to give diads, triads, etc.) and
reﬂection (across ‘mirror’ planes). Commencing withan atom (or group of atoms) at either a lattice point or
at a small group of lattice points, a certain combina-
tion of symmetry operations will ultimately lead to thethree-dimensional development of any type of crystalstructure. The procedure provides a unique identifyingcode for a structure and makes it possible to locate
it among 32 point groups and 230 space groups of
symmetry. This classiﬁcation obviously embraces theseven crystal systems. Although many metallic struc-turescan bedeﬁned relativelysimplyinterms of spacelattice and one or more lattice constants, complex
structures require the key of symmetry theory.
Figure 2.10 Symmetry of the tetrahedral form .
2.5 Selected crystal structures
2.5.1 Pure metals
We now examine the crystal structures of various
elements (metallic and non-metallic) and compounds,
using examples to illustrate important structure-
building principles and structure/property relations.1
Most elements in the Periodic Table are metallic in
character; accordingly, we commence with them.
Metalionsarerelativelysmall,withdiametersinthe
order of 0.25 nm. A millimetre cube of metal therefore
contains about 1020atoms. The like ions in pure solid
metal are packed together in a highly regular manner
and, in the majority of metals, are packed so that ions
collectively occupy the minimum volume. Metals are
normally crystalline and for all of them, irrespective
of whether the packing of ions is close or open, it
1Where possible, compound structures of engineering
importance have been selected as illustrative examples.Prototype structures, such as NaCl, ZnS, CaF
2, etc., which
appear in standard treatments elsewhere, are indicated asappropriate.
Atomic arrangements in materials 19
Figure 2.11 Arrangement of atoms in (a) face-centred cubic structure, (b) close-packed hexagonal structure, and
(c) body-centred cubic structure .
is possible to deﬁne and express atomic arrangements
in terms of structure cells (Section 2.2). Furthermore,
because of the non-directional nature of the metallicbond, it is also possibleto simulate these arrangementsby simple ‘hard-sphere’ modelling.
There are two ways of packing spheres of equal
size together so that they occupy the minimum vol-
ume. The structure cells of the resulting arrangements,face-centred cubic (fcc) and close-packed hexagonal(cph),areshowninFigures 2.11aand 2.11b.Theotherstructure cell (Figure 2.11c) has a body-centred cubic
(bcc)arrangement;althoughmore‘open’andnotbased
on close-packing, it is nevertheless adopted by manymetals.
In order to specify the structure of a particular metal
completely, it is necessary to give not only the type
of crystal structure adopted by the metal but also the
dimensionsofthestructurecell.Incubicstructurecellsit is only necessary to give the length of an edge a,
whereas in a hexagonal cell the two parameters aand
cmust be given, as indicated in Figures 2.11a–c. If a
hexagonal structure is ideally close-packed, the ratioc/amust be 1.633. In hexagonal metal structures, the
axial ratio c/ais never exactly 1.633. These structures
are, therefore, never quite ideally closed-packed, e.g.
c/a(Zn) D1.856, c/a(Ti)D1.587. As the axial ratio
approaches unity, the properties of cph metals beginto show similarities to fcc metals.
A knowledge of cell parameters permits the atomic
radius rof the metal atoms to be calculated on the
assumption that they are spherical and that they are
in closest possible contact. The reader should verify
that in the fcc structure r D⊿ap
2/triangleleft/4 and in the bcc
structure rD⊿ap
3/triangleleft/4, where ais the cell parameter.The coordination number (CN), an important con-
cept in crystal analysis, is deﬁned as the number of
nearest equidistant neighbouring atoms around any
atom in the crystal structure. Thus, in the bcc struc-ture shown in Figure 2.11c the atom at the centre of
the cube in surrounded by eight equidistant atoms,
i.e. CN D8. It is perhaps not so readily seen from
Figure 2.11a that the coordination number for the fcc
structure is 12. Perhaps the easiest method of visu-
alizing this is to place two fcc cells side by side,
and then count the neighbours of the common face-
centring atom. In the cph structure with ideal packing
⊿c/a D1.633/triangleleftthe coordination number is again 12, as
can be seen by once more considering two cells, one
stacked on top of the other, and choosing the centreatom of the common basal plane. This (0001) basal
plane has the densest packing of atoms and has the
same atomic arrangement as the closest-packed plane
in the fcc structure.
1
The cph and fcc structures represent two effective
methods of packing spheres closely; the difference
between them arises from the different way in which
the close-packed planes are stacked. Figure 2.12a
shows an arrangement of atoms in A-sites of a close-
packed plane. When a second plane of close-packed
atoms is laid down, its ﬁrst atom may be placed in
either aB-site or a C-site, which are entirely equiva-
lent. However, once the ﬁrst atom is placed in one of
these two types of site, all other atoms in the second
1The Miller indices for the closest-packed (octahedral)
planes of the fcc structure are f111g; these planes are best
revealed by balancing a ball-and-stick model of the fcc cellon one corner.
20Modern Physical Metallurgy and Materials Engineering
Figure 2.12 (a) Arrangements of atoms in a close-packed plane, (b) registry of two close-packed planes, and (c) the stacking
of successive planes .
Table 2.1 Crystal structures of some metals at room temperature
Element Crystal structure Closest interatomic Element Crystal structure Closest interatomic
distance (nm) distance (nm)
Aluminium fcc 0.286 Platinum fcc 0.277Beryllium cph ( c/aD1.568) 0.223 Potassium bcc 0.461
Cadmium cph ( c/aD1.886) 0.298 Rhodium fcc 0.269
Chromium bcc 0.250 Rubidium bcc 0.494
Cobalt cph ( c/aD1.623) 0.250 Silver fcc 0.289
Copper fcc 0.255 Sodium bcc 0.372Gold fcc 0.288 Tantalum bcc 0.286
Iron bcc 0.248 Thorium fcc 0.360
Lead fcc 0.350 Titanium cph ( c/aD1.587) 0.299
Lithium bcc 0.331 Tungsten bcc 0.274
Magnesium cph ( c/aD1.623) 0.320 Uranium orthorhombic 0.275
Molybdenum bcc 0.275 Vanadium bcc 0.262
Nickel fcc 0.249 Zinc cph ( c/aD1.856) 0.266
Niobium bcc 0.286 Zirconium cph ( c/aD1.592) 0.318
plane must be in similar sites. (This is because neigh-
bouringB-a n dCsites are too close together for both
to be occupied in the same layer.) At this stage thereis no difference between the cph and fcc structure; the
difference arises only when the third layer is put in
position. In building up the third layer, assuming thatsites of type Bhave been used to construct the second
layer, as shown in Figure 2.12b, either A-sites orC-
sites may be selected. If A-sites are chosen, then the
atoms in the third layer will be directly above those in
the ﬁrst layer, and the structure will be cph, whereas
ifC-sites are chosen this will not be the case and the
structure will be fcc. Thus a cph structure consists of
layers of close-packed atoms stacked in the sequence
ofABABAB or, of course, equally well, ACACAC .
An fcc structure has the stacking sequence ABCAB-
CABCso that the atoms in the fourth layer lie directly
abovethoseinthebottomlayer.Thedensityofpackingwithin structures is sometimes expressed as an atomic
packing fraction (APF) which is the fraction of the cell
volume occupied by atoms. The APF value for a bcccell is 0.68; it rises to 0.74 for the more closely packed
fcc and cph cells.
Table 2.1 gives the crystal structures adopted by
some typical metals, the majority of which are eitherfcc or bcc. As indicated previously, an atom does not
have precise dimensions; however, it is convenient to
express atomic diameters as the closest distance ofapproach between atom centres. Table 2.1 lists struc-
tures that are stable at room temperature; at other
temperatures, some metals undergo transition and theatoms rearrange to form a different crystal structure,
each structure being stable over a deﬁnite interval of
temperature. This phenomenon is known as allotropy.The best-known commercially-exploitable example is
thatof iron,whichisbccat temperatures below910
°C,
fcc in the temperature range 910–1400 °C and bcc at
temperatures between 1400 °C and the melting point
⊿1535°C/triangleleft. Other common examples include titanium
and zirconium which change from cph to bcc at tem-peratures of 882
°C and 815 °C, respectively, tin, which
changes from cubic (grey) to tetragonal (white) at
13.2°C, and the metals uranium and plutonium. Pluto-
nium is particularly complex in that it has six different
allotropes between room temperature and its melting
point of 640 °C.
These transitions between allotropes are usually
reversible and, because they necessitate rearrangement
of atoms, are accompanied by volume changes andeither the evolution or absorption of thermal energy.
Atomic arrangements in materials 21
The transition can be abrupt but is often sluggish. For-
tunately, tetragonal tin can persist in a metastable stateat temperatures below the nominal transition temper-
ature. However, the eventual transition to the friable
low-density cubic form can be very sudden.
1
Using the concept of a unit cell, together with data
on the atomic mass of constituent atoms, it is possible
to derive a theoretical value for the density of a puresingle crystal. The parameter afor the bcc cell of pure
iron at room temperature is 0.286 64 nm. Hence the
volume of the unit cell is 0 .02355 nm
3. Contrary to
ﬁrst impressions, the bcc cell contains two atoms, i.e.
⊿8ð1
8atom /triangleleftC1 atom. Using the Avogadro constant
NA,2we can calculate the mass of these two atoms as
2⊿55.85/NA/triangleleftor 185 .46ð10/NUL24kg,where 55.85isthe
relative atomic mass of iron. The theoretical density
(mass/volume) is thus 7875 kg m/NUL3. The reason for
the slight discrepancy between this value and the
experimentally-determined value of 7870 kg m/NUL3will
become evident when we discuss crystal imperfections
in Chapter 4.
2.5.2 Diamond and graphite
It isremarkable thata singleelement, carbon, can existin two such different crystalline forms as diamondand graphite. Diamond is transparent and one of the
1Historical examples of ‘tin plague’ abound (e.g. buttons,
coins, organ pipes, statues).
2The Avogadro constant NAis 0.602217 ð10/NUL24mol/NUL1.
The mole is a basic SI unit. It does not refer to mass andhas been likened to terms such as dozen, score, gross, etc.By deﬁnition, it is the amount of substance which containsas many elementary units as there are atoms in 0.012 kg ofcarbon-12. The elementary unit must be speciﬁed and maybe an atom, a molecule, an ion, an electron, a photon, etc.or a group of such entities.hardest materials known, ﬁnding wide use, notably as
anabrasiveandcuttingmedium.Graphiteﬁndsgeneraluse as a solid lubricant and writing medium (pencil‘lead’). It is now often classed as a highly refractoryceramic because of its strength at high temperaturesand excellent resistance to thermal shock.
We can now progress from the earlier representation
of the diamond structure (Figure 1.3c) to a more real-
istic version. Although the structure consists of two
interpenetrating fcc sub-structures, in which one sub-structure is slightly displaced along the body diagonalof the other, it is sufﬁcient for our purpose to concen-trate on a representative structure cell (Figure 2.13a).Eachcarbonatomiscovalentlybondedtofourequidis-
tant neighbours in regular tetrahedral
3coordination
(CND4). For instance, the atom marked X occupies a
‘hole’, or interstice, at the centre of the group formedby atoms marked 1, 2, 3 and 4. There are eight equiv-alent tetrahedral sites of the X-type, arranged four-square within the fcc cell; however, in the case ofdiamond, only half of these sites are occupied. Theirdisposition,whichalsoformsatetrahedron,maximizestheinterveningdistancesbetweenthefouratoms.Ifthefcc structure of diamond depended solely upon pack-ing efﬁciency, the coordination number would be 12;actuallyCN D4,becauseonlyfourcovalentbondscan
form. Silicon ⊿ZD14/triangleleft, germanium ⊿ZD32/triangleleftand grey
tin⊿ZD50/triangleleftare fellow-members of Group IV in the
Periodic Table and are therefore also tetravalent. Theircrystal structures are identical in character, but obvi-ously not in dimensions, to the diamond structure ofFigure 2.13a.
3The stability and strength of a tetrahedral form holds a
perennial appeal for military engineers: spiked iron caltropsdeterred attackers in the Middle Ages and concrete
tetrahedra acted as obstacles on fortiﬁed Normandy beaches
in World War II.
Figure 2.13 Two crystalline forms of carbon: (a) diamond and (b) graphite (from Kingery, Bowen and Uhlmann, 1976; by
permission of Wiley-Interscience) .
22Modern Physical Metallurgy and Materials Engineering
Graphite is less dense and more stable than dia-
mond.Indirectcontrasttothecross-bracedstructureofdiamond, graphite has a highly anisotropic layer struc-ture (Figure 2.13b). Adjacent layers in the ABABAB
sequence are staggered; the structure is not cph. Alessstablerhombohedral ABCABC sequencehasbeen
observed in natural graphite. Charcoal, soot and lamp-black have been termed ‘amorphous carbon’; actuallythey are microcrystalline forms of graphite. Covalent-
bonded carbon atoms, 0.1415 nm apart, are arranged
in layers of hexagonal symmetry. These layers areapproximately 0.335 nm apart. This distance is rel-atively large and the interlayer forces are thereforeweak. Layers can be readily sheared past each other,thus explaining the lubricity of graphitic carbon. (Analternative solid lubricant, molybdenum disulphide,MoS
2, has a similar layered structure.).
The ratio of property values parallel to the a-axis
and the c-axis is known as the anisotropy ratio. (For
cubic crystals, the ratio is unity.) Special synthesis
techniques can produce near-ideal graphite1with an
anisotropy ratio of thermal conductivity of 200.
2.5.3 Coordination in ionic crystals
We have seen in the case of diamond how the joiningof four carbon atoms outlines a tetrahedron which issmaller than the structure cell (Figure 2.13a). Beforeexamining some selected ionic compounds, it is neces-sary to develop this aspect of coordination more fully.This approach to structure-building concerns packingand is essentially a geometrical exercise. It is sub-ordinate to the more dominant demands of covalent
bonding.
Intheﬁrstofasetofconditionalrules,assembledby
Pauling, the relative radii of cation ⊿r/triangleleftand anion ⊿R/triangleleft
are compared. When electrons are stripped from theouter valence shell during ionization, the remaining
1Applications range from rocket nozzles to bowl linings for
tobacco pipes.electrons are more strongly attracted to the nucleus;
consequently, cations are usually smaller than anions.
Rule 1states that the coordination of anions around
a reference cation is determined by the geometrynecessary for the cation to remain in contact witheach anion. For instance, in Figure 2.14a, a radiusratio r/Rof 0.155 signiﬁes touching contact when
three anions are grouped about a cation. This criticalvalue is readily derived by geometry. If the r/Rratio
for threefold coordination is less than 0.155 then thecation ‘rattles’ in the central interstice, or ‘hole’, andthearrangementisunstable.As r/Rexceeds0.155then
structural distortion begins to develop.
In the next case, that of fourfold coordination,
the ‘touching’ ratio has a value of 0.225 andjoining of the anion centres deﬁnes a tetrahedron(Figure 2.14b). For example, silicon and oxygen ionshave radii of 0.039 nm and 0.132 nm, respectively,hence r/RD0.296. This value is slightly greater than
thecriticalvalueof0.225anditfollowsthattetrahedralcoordination gives a stable conﬁguration; indeed, the
complex anion SiO
44/NULis the key structural feature
of silica, silicates and silica glasses. The quadruplenegative charge is due to the four unsatisﬁed oxygenbonds which project from the group.
In a feature common to many structures, the
tendency for anions to distance themselves from eachotherasmuchaspossibleisbalancedbytheirattractiontowards the central cation. Each of the four oxygenanions is only linked by one of its two bonds tothe silicon cation, giving an effective silicon/oxygenratio of 1:2 and thus conﬁrming the stoichiometric
chemical formula for silica, SiO
2. Finally, as shown in
Figure 2.14c, the next coordination polyhedron is anoctahedronforwhich r/RD0.414.Itfollowsthateach
degree of coordination is associated with a nominalrange of r/Rvalues, as shown in Table 2.2. Caution
is necessary in applying these ideas of geometricalpacking because (1) range limits are approximative,(2) ionic radii are very dependent upon CN, (3) ionscan be non-spherical in anisotropic crystals and
Figure 2.14 Nesting of cations within anionic groups .
Atomic arrangements in materials 23
Table 2.2 Relation between radius ratio and coordination
r/R Maximum Form of
coordination coordination
number (CN)
<0.155 2 Linear
0.155–0.225 3 Equilateral triangle
0.225–0.414 4 Regular tetrahedron
0.414–0.732 6 Regular octahedron
0.732–1.0 8 Cube
1.00 12 Cuboctahedron
(4) considerations of covalent or metallic bonding can
be overriding. The other four Pauling rules are as
follows:
Rule II. In a stable coordinated structure the total
valency of the anion equals the summated bond
strengths of the valency bonds which extend to thisanion from all neighbouring cations. Bond strength is
deﬁned as the valency of an ion divided by the actual
number of bonds; thus, for Si
4Cin tetrahedral coordi-
nation it is4
4D1. This valuable rule, which expresses
thetendencyof eachiontoachieve localizedneutrality
by surrounding itself with ions of opposite charge, is
useful in deciding the arrangement of cations aroundan anion. For instance, the important ceramic barium
titanate ⊿BaTiO
3/trianglelefthas Ba2Cand Ti4Ccations bonded
to a common O2/NULanion. Given that the coordination
numbers of O2/NULpolyhedra centred on Ba2Cand Ti4C
are12and6,respectively,wecalculatethecorrespond-
ing strengths of the Ba–O and Ti–O bonds as2
12D1
6
and4
6D2
3.Thevalencyofthesharedanionis2,which
is numerically equal to ⊿4ð1
6/triangleleftC⊿2ð2
3/triangleleft. Accord-
ingly, coordination of the common oxygen anion with
fourbariumcationsandtwotitaniumcationsisaviable
possibility.
Rule III. An ionic structure tends to have maxi-
mum stability when its coordination polyhedra share
corners; edge- and face-sharing give less stability.Any
arrangement which brings the mutually-repelling cen-tral cations closer together tends to destabilize thestructure. Cations of high valency (charge) and low
CN (poor‘shielding’bysurroundinganions)aggravate
the destabilizing tendency.
Rule IV. In crystals containing different types of
cation, cations of high valency and low CN tend to
limit the sharing of polyhedra elements; for instance,such cations favour corner-sharing rather than edge-
sharing.
Rule V.If several alternative forms of coordination
are possible, one form usually applies throughout thestructure. In this way, ions of a given type are more
likely to have identical surroundings.
Inconclusion,itisemphasizedthatthePaulingrules
areonlyapplicabletostructuresinwhichionicbonding
predominates. Conversely, any structure which fails to
complywiththerulesisextremelyunlikelytobeionic.
Figure 2.15 Zinc blende ( ˛-ZnS) structure, prototype for
cubic boron nitride (BN) (from Kingery, Bowen and
Uhlmann, 1976; by permission of Wiley-Interscience) .
The structure of the mineral zinc blende ( ˛-ZnS)
shown in Figure 2.15 is often quoted as a prototype
for other structures. In accord with the radius ratio
r/RD0.074/0.184D0.4, tetrahedral coordination is
a feature of its structure. Coordination tetrahedra
share only corners (vertices). Thus one species of ion
occupies four of the eight tetrahedral sites within the
cell. These sites have been mentioned previously in
connection with diamond (Section 2.5.2); in that case,
the directional demands of the covalent bonds between
like carbon atoms determined their location. In zinc
sulphide, the position of unlike ions is determined by
geometrical packing. Replacement of the Zn2Cand
S2/NULions in the prototype cell with boron and nitrogen
atomsproducesthestructurecellofcubicboronnitride
(BN). This compound is extremely hard and refractory
and, because of the adjacency of boron ⊿ZD5/triangleleftand
nitrogen ⊿ZD7/triangleleftto carbon ⊿ZD6/triangleleftin the Periodic
Table, is more akin in character to diamond than to
zinc sulphide. Its angular crystals serve as an excellent
grinding abrasive for hardened steel. The precursor for
cubic boron nitride is the more common and readily-
prepared form, hexagonal boron nitride.1
This hexagonal form is obtained by replacing
the carbon atoms in the layered graphite structure
(Figure 2.13b) alternately with boron and nitrogen
atoms and also slightly altering the stacking registry
of the layer planes. It feels slippery like graphite and
1The process for converting hexagonal BN to cubic BN
(Borazon) involves very high temperature and pressure and
was developed by Dr R. H. Wentorf at the General ElectricCompany, USA (1957).
24Modern Physical Metallurgy and Materials Engineering
is sometimes called ‘white graphite’. Unlike graphite,
it is an insulator, having no free electrons.
Anotherabrasive medium, siliconcarbide(SiC), can
be represented in one of its several crystalline forms
by the zinc blende structure. Silicon and carbon are
tetravalentandthecoordinationistetrahedral,aswouldbe expected.
2.5.4 AB-type compounds
An earlier diagram (Figure 1.3b) schematically por-trayedtheionicbondingwithinmagnesiumoxide(per-
iclase). We can now develop a more realistic model of
its structure and also apply the ideas of coordination.
= Mg2+
Magnesia
MgO
fccO2−
(CN = 6:6)
= Zn = Cu
β-Brass
CuZn
Primitive cubic
(CN =  8:8)
Figure 2.16 AB-type compounds (from Kingery, Bowen and
Uhlmann, 1976; by permission of Wiley-Interscience) .Generically, MgO is a sodium chloride-type struc-
ture (Figure 2.16a), with Mg2Ccations and O2/NULanions
occupying two interpenetrating1fcc sub-lattices. Many
oxides and halides have this type of structure (e.g.CaO, SrO, BaO, VO, CdO, MnO, FeO, CoO, NiO;NaCl, NaBr, NaI, NaF, KCl, etc.). The ratio of ionicradii r/RD0.065/0.140D0.46 and, as indicated by
Table 2.2, each Mg
2Ccation is octahedrally coordi-
nated with six larger O2/NULanions, and vice versa
⊿CND6:6/triangleleft. Octahedra of a given type share edges.
The‘molecular ’formula MgO indicates that there is
an exact stoichiometric balance between the numbersof cations and anions; more speci ﬁcally, the unit cell
depicted contains ⊿8ð
1
8/triangleleftC⊿6ð1
2/triangleleftD4 cations and
⊿12ð1
4/triangleleftC1D4 anions.
The second example of an AB-type compound
is the hard intermetallic compound CuZn ( ˇ-brass)
shown in Figure 2.16b. It has a caesium chloride-type structure in which two simple cubic sub-latticesinterpenetrate. Copper ⊿ZD29/triangleleftand zinc ⊿ZD30/triangleleft
have similar atomic radii. Each copper atom is in
eightfold coordination with zinc atoms; thus CN D
8:8. The coordination cubes share faces. Each unitcell contains ⊿8ð
1
8/triangleleftD1 corner atom and 1 central
atom; hence the formula CuZn. In other words, this
compound contains 50 at.% copper and 50 at.% zinc.
2.5.5 Silica
Compounds of the AB 2-type (stoichiometric ratio
1:2) form a very large group comprising manydifferent types of structure. We will concentrate upon
ˇ-cristobalite, which, as Table 2.3 shows, is the high-
temperature modi ﬁcation of one of the three principal
forms in which silica ⊿SiO
2/triangleleftexists. Silica is a
refractory ceramic which is widely used in the steeland glass industries. Silica bricks are prepared by kiln-
ﬁring quartz of low impurity content at a temperature
of 1450
°C, thereby converting at least 98.5% of it
into a mixture of the more ‘open’, less dense forms,
tridymite and cristobalite. The term ‘conversion ’is
equivalent to that of allotropic transformation in
metallic materials and refers to a transformation which
is reconstructive in character, involving the breakingand re-establishment of inter-atomic bonds. Thesesolid-state changes are generally rather sluggish and,as a consequence, crystal structures frequently persist
in a metastable condition at temperatures outside
the nominal ranges of stability given in Table 2.3.Transformationsfromonemodi ﬁcationtoanotheronly
involve displacement of bonds and reorientation of
bond directions; they are known as inversions. As
these changes are comparatively limited in range,they are usually quite rapid and reversible. However,the associated volume change can be substantial. Forexample, the ˛!ˇtransition in cristobalite at a
1Sub-lattices can be discerned by concentrating on each
array of like atoms (ions) in turn.
Atomic arrangements in materials 25
Table 2.3 Principal crystalline forms of silica
Form Range of stability ( °C) Modiﬁcations Density (kg m/NUL3)
Cristobalite 1470 –1723 (m.p.) ˇ—(cubic) 2210
˛—(tetragonal) 2330
Tridymite 870 –1470 /CR—(?) —
ˇ—(hexagonal) 2300
˛—(orthorhombic) 2270
Quartz <870 ˇ—(hexagonal) 2600
˛—(trigonal) 2650
temperature of 270 °C is accompanied by a volume
increase of 3% which is capable of disrupting thestructure of a silica brick or shape. In order to avoidthis type of thermal stress cracking, it is necessaryto either heat or cool silica structures very slowly at
temperatures below 700
°C (e.g. at 20 °Ch/NUL1). Above
this temperature level, the structure is resilient and, as
a general rule, it is recommended that silica refractorybe kept above a temperature of 700
°C during its
entire working life. Overall, the structural behaviourof silica during kiln- ﬁring and subsequent service is
a complicated subject,
1particularly as the presence
of other substances can either catalyse or hindertransformations.
Substances which promote structural change in
ceramics are known as mineralizers (e.g. calciumoxide (CaO)). The opposite effect can be producedby associated substances in the microstructure; forinstance, an encasing envelope of glassy materialcan inhibit the cooling inversion of a small volumeofˇ-cristobalite by opposing the associated contrac-
tion. The pronounced metastability of cristobalite and
tridymite at relatively low temperatures is usuallyattributed to impurity atoms which, by their pres-ence in the interstices, buttress these ‘open’structures
andinhibitconversions.However, irrespectiveof these
complications, corner-sharing SiO
44/NULtetrahedra, with
their short-range order, are a common feature of allthese crystalline modi ﬁcations of silica; the essential
difference between modi ﬁcations is therefore one of
long-range ordering. We will use the example of theˇ-cristobalite structure to expand the idea of these ver-
satile tetrahedral building units. (Later we will see thatthey also act as building units in the very large familyof silicates.)
In the essentially ionic structure of ˇ-cristobalite
(Figure 2.17) small Si
4Ccations are located in a cubic
arrangement which is identical to that of diamond. The
muchlargerO2/NULanionsformSiO 44/NULtetrahedraaround
each of the four occupied tetrahedral sites in such a
waythateachSi4Cliesequidistantbetweentwoanions.
1The fact that cristobalite forms at a kiln- ﬁring temperature
which is below 1470 °C illustrates the complexity of the
structural behaviour of commercial-quality silica.
Figure 2.17 Structure of ˇ-cristobalite (from Kingery,
Bowen and Uhlmann, 1976; by permission of
Wiley-Interscience) .
The structure thus forms a regular network of corner-
sharing tetrahedra. The coordination of anions arounda cation is clearly fourfold; coordination around each
anion can be derived by applying Pauling ’s Rule III.
Thus, CN D4:2 neatly summarizes the coordination
inˇ-cristobalite. Oxygen anions obviously occupy
muchmorevolumethancationsandconsequentlytheir
grouping in space determines the essential character
of the structure. In other words, the radius ratio isrelatively small. As the anion and cation becomeprogressively more similar in size in some of the other
AB
2-typecompounds,thepairedcoordinationnumbers
take values of 6:3 and then 8:4. These paired valuesrelate to structure groups for which rutile ⊿TiO
2/triangleleftand
ﬂuorite ⊿CaF2/triangleleft, respectively, are commonly quoted
as prototypes. AB 2-type compounds have their alloy
counterparts and later, in Chapter 3, we will examinein some detail a unique and important family of alloys(e.g. MgCu
2,MgNi2,MgZn2, etc.). In these so-called
Laves phases, two dissimilar types of atoms pack so
closely that the usual coordination maximum of 12,which is associated with equal-sized atoms, is actuallyexceeded.
26Modern Physical Metallurgy and Materials Engineering
Figure 2.18 Structure of ˛-alumina (corundum) viewed
perpendicular to ⊿0001 /triangleleftbasal plane (from Hume-Rothery,
Smallman and Haworth, 1988) .
2.5.6 Alumina
Alumina exists in two forms: ˛-Al2O3and/CR-Al2O3.
The former, often referred to by its mineral namecorundum, serves as a prototypefor other ionic oxides,such as ˛-Fe
2O3(haematite), Cr 2O3,V2O3,T i2O3,
etc. The structure of ˛-Al2O3(Figure 2.18) can be
visualized as layers of close-packed O2/NULanions with
anABABAB ...sequence in which two-thirds of the
octahedral holes or interstices are ﬁlled symmetrically
with smaller Al3Ccations. Coordination is accordingly
6:4. This partial ﬁlling gives the requisite stoichiomet-ric ratio of ions. The structure is not truly cph becauseall the octahedral sites are not ﬁlled.
˛-A
2O3is the form of greatest engineering inter-
est. The other term, /CR-Al2O3, refers collectively to a
number of variants which have O2/NULanions in an fcc
arrangement. As before, Al3Ccations ﬁll two-thirds of
the octahedral holes to give a structure which is con-veniently regarded as a ‘defect’ spinel structure with
a deﬁcit, or shortage, of Al
3Ccations; spinels will be
described in Section 2.5.7. /CR-Al2O3has very useful
adsorptive and catalytic properties and is sometimesreferred to as ‘activated alumina’, illustratingyet againthewayinwhichstructuraldifferenceswithinthesamecompound can produce very different properties.
2.5.7 Complex oxides
The ABO 3-type compounds, for which the mineral
perovskite ⊿CaTiO 3/triangleleftis usually quoted as prototype,
form an interesting and extremely versatile family.
Barium titanium oxide1⊿BaTiO 3/trianglelefthas been studied
extensively, leading to the development of impor-tant synthetic compounds, notably the new genera-
tion of ceramic superconductors.
2It is polymorphic,
1The structure does not contain discrete TiO 32/NULanionic
groups; hence, strictly speaking, it is incorrect to imply that
the compound is an inorganic salt by referring to it asbarium ‘titanate’.
2K. A. Muller and J. G. Bednorz, IBM Zurich Research
Laboratory, based their researches upon perovskite-type
structures. In 1986 they produced a complex
Figure 2.19 Unit cell of cubic BaTiO3⊿CND6:12/triangleleft(from
Kingery, Bowen and Uhlmann, 1976; by permission ofWiley-Interscience) .
exhibiting at least four temperature-dependent transi-
tions. The cubic form, which is stable at temperatures
below 120 °C, is shown in Figure 2.19. The large bar-
ium cations are located in the ‘holes’, or interstices,
between the regularly stacked titanium-centred oxy-
gen octahedra. Each barium cation is at the centre ofa polyhedron formed by twelve oxygen anions. (Coor-
dination in this structure was discussed in terms of
Pauling’s Rule II in Section 2.5.3).
Above the ferroelectric Curie point (120
°C), the
cubic unit cell of BaTiO 3becomes tetragonal as
Ti4Ccations and O2/NULanions move in opposite
directions parallel to an axis of symmetry. This
slight displacement of approximately 0.005 nm is
accompanied by a change in axial ratio ( c/a) from
unity to 1.04. The new structure develops a dipole
of electric charge as it becomes less symmetrical; it
also exhibits marked ferroelectric characteristics. The
electrical and magnetic properties of perovskite-type
structures will be explored in Chapter 6.
Inorganic compounds with structures similar to that
of the hard mineral known as spinel, MgAl2O4,f o r m
an extraordinarily versatile range of materials (e.g.
watch bearings, refractories). Numerous alternative
combinations of ions are possible. Normal versions
of these mixed oxides are usually represented by the
general formula AB 2O4; however, other combinations
of the two dissimilar cations, A and B, are also
super-conducting oxide of lanthanum, barium and copper
which had the unprecedentedly-high critical temperature of35 K.
Atomic arrangements in materials 27
possible. Terms such as II-III spinels, II-IV spinels
and I-VI spinels have been adopted to indicate
the valencies of the ﬁrst two elements in theformula; respective examples being Mg
2CAl23CO42/NUL,
Mg22CGe4CO42/NULand Ag21CMo6CO42/NUL. In each spinel
formula, thetotalcationiccharge balancesthe negativecharge of the oxygen anions. (Analogous series ofcompounds are formed when the divalent oxygen
anions are completely replaced by elements from
the same group of the Periodic Table, i.e. sulphur,selenium and tellurium.)
The principle of substitution is a useful device for
explaining the various forms of spinel structure.
Thus, in the case of II-III spinels, the Mg
2Ccations
of the reference spinel structure MgAl2O4can be
replaced by Fe2C,Z n2C,N i2Cand Mn2Cand virtu-
ally any trivalent cation can replace Al3Cions (e.g.
Fe3C,Cr3C,Mn3C,Ti3C,V3C,rareearthions,etc.).The
scope for extreme diversity is immediately apparent.The cubic unit cell, or true repeat unit, of the II-
III prototype MgAl
2O4comprises eight fcc sub-cells
and, overall, contains 32 oxygen anions in almost per-fectfccarrangement.Thecharge-compensatingcationsare distributed among the tetrahedral ⊿CND4/triangleleftand
octahedral ⊿CND6/triangleleftinterstices of these anions. (Each
individualfccsub-cellhaseighttetrahedralsiteswithinit, as explained for diamond, and 12 octahedral ‘holes’
located midway along each of the cube edges.) One
eighth of the 64 tetrahedral ‘holes’ of the large unit
cell are occupied by Mg
2Ccations and one half of the
32 octahedral ‘holes’ are occupied by Al3Ccations.
A similar distribution of divalent and trivalent cationsoccurs in other normal II-III spinels e.g. MgCr
2O4,
ZnCr2Se4. Most spinels are of the II-III type.
Ferrospinels (‘ferrites’), such as NiFe 2O4and
CoFe2O4, form an ‘inverse’ type of spinel structure
in which the allocation of cations to tetrahedral and
octahedral sites tends to change over, producing sig-
niﬁcant and useful changes in physical characteristics(e.g. magnetic and electrical properties). The generic
formula for ‘inverse’ spinels takes the form B(AB)O
4,
with the parentheses indicating the occupancy of octa-hedral sites by both types of cation. In this ‘inverse’arrangement, B cations rather than A cations occupy
tetrahedral sites. In the case of the two ferrospinels
named, ‘inverse’ structures develop during slow cool-ing from sintering heat-treatment. In the ﬁrst spinel,
which we can now write as Fe
3C⊿Ni2CFe3C/triangleleftO4,h a l fo f
theFe3Ccationsareintetrahedralsites.Theremainder,
together with all Ni2Ccations, enter octahedral sites.
Typically, these compounds respond to the conditionsof heat-treatment: rapid cooling after sintering willaffect the distribution of cations and produce a struc-
ture intermediate to the limiting normal and inverse
forms. The partitioning among cation sites is oftenquantiﬁedintermsofthedegreeofinversion ⊿/NAK/triangleleftwhich
states the fraction of B cations occupying tetrahedral
sites. Hence, for normal and inverse spinels respec-
tively, /NAKD0a n d /NAKD0.5. Intermediate values of /NAKbetween these limits are possible. Magnetite, the nav-
igational aid of early mariners, is an inverse spinel
and has the formula Fe
3C⊿Fe2CFe3C/triangleleftO4and/NAKD0.5.
Fe3C⊿Mg2CFe3C/triangleleftO4isknowntohavea /NAKvalueof0.45.
Its structure is therefore not wholly inverse, but this
formula notation does convey structural information.
Other, more empirical, notations are sometimes used;for instance, this particular spinel is sometimes repre-sented by the formulae MgFe
2O4and MgO.Fe2O3.
2.5.8 Silicates
Silicate minerals are the predominant minerals in the
earth’s crust, silicon and oxygen being the most abun-
dant chemical elements. They exhibit a remarkablediversity of properties. Early attempts to classify themin terms of bulk chemical analysis and concepts of
acidity/basicity failed to provide an effective and con-
vincing frame of reference. An emphasis upon stoi-chiometry led to the practice of representing silicates
by formulae stating the thermodynamic components.
Thus two silicates which are encountered in refrac-tories science, forsterite and mullite, are sometimesrepresented by the ‘molecular’ formulae 2MgO.SiO
2
and 3Al 2O3.2SiO2. (A further step, often adopted in
phase diagram studies, is to codify them as M 2Sa n d
A3S2, respectively.) However, as will be shown, the
summated counterparts of the above formulae, namely
Mg2SiO4and Al 6Si2O13, provide some indication of
ionic grouping and silicate type. In keeping with thisemphasisuponstructure,thecharacterizationofceram-
ics usually centres upon techniques such as X-ray
diffraction analysis, with chemical analyses making acomplementary, albeit essential, contribution.
The SiO
4tetrahedron previously described in the
discussion of silica (Section 2.5.5) provides a highly
effective key to the classiﬁcation of the numeroussilicate materials, natural and synthetic. From each ofthefourcorneranionsprojectsabondwhichissatisﬁed
by either (1) an adjacent cation, such as Mg
2C,F e2C,
Fe3C,C a2Cetc., or (2) by the formation of ‘oxygen
bridges’ between vertices of tetrahedra. In the latter
case an increased degree of cornersharing leads fromstructures in which isolated tetrahedra exist to those inwhich tetrahedra are arranged in pairs, chains, sheets
or frameworks (Table 2.4). Let us brieﬂy consider
some examples of this structural method of classifyingsilicates.
In the nesosilicates, isolated SiO
44/NULtetrahedra are
studded in a regular manner throughout the structure.Zircon (zirconium silicate) has the formula ZrSiO
4
