Repository: Ketankham/chatbot-meta-books

File: reed-hill-book.txt (part 3 of 48)
includes the poles of other planes of somewhat higher Miller indices. Figure 1.31 can
be considered to be either a projection showing the directions in a cubic crystal or
the poles of its planes. This is because in a cubic crystal, a plane is always normal to the
direction with the same Miller indices. In a hexagonal close-packed crystal, however,
the projection showing the poles of the planes is not the same as one showing crystallo-
graphic directions.
Figure 1.32 shows a 111 standard projection that contains the same poles as the
100 projection in Fig. 1.31. The three-fold symmetry of the crystal structure about the pole
of a {111} plane is clearly evident in this ﬁgure. At the same time, attention is called to
the fact that the 100 projection of Fig. 1.31 also plainly reveals the four-fold symmetry
about a {100} pole.001 014 – 114 – 113 – 112 – 213 – 313 – 
203 – 
102 – 
103 – 
104 – 114 – – 113 – – 213 – – 212 – – 
112 – – 
123 – – 133 – – 122 – – 111 – – 
313 – – 312 – – 311 – – 
211 – – 321 – – 310 – 320 – 
401 – 
221 – – 
132 – – 121 – – 131 – – 141 – – 231 – – 130 – 120 – 140 – 110 – 331 – 231 – 131 – 
141 – 121 – 132 – 
111 – 122 – 133 – 112 – 113 – 114 – 
213 – 
212 – 
313 – 
312 – 
211 – 
311 – 301 201 302 312 
311 211 221 
331 231 
110 120 
130 230 
231 321
210 410 100 401 123 – 
221 – 
321–
210 – 410 – 
230 – – 
331 – – 
123 – 
013 – 012 – 023 – 011 – 032 – 021 – 031 – 041 – 010 041 031 021 032 011 023 012 013 014 001 014 
– – 
013 – 
012 – 
023 – 
011 – 
032 – 
021 – 
031 – 
041 – 
010 – 
041 – – 
031 – – 
021 – – 
032 – – 
011 – – 
023 – – 
012 – – 
013 – – 
014 – – – 331 – 
221 – 211 – 311 – 321 – 
312 – 
212 – 
101 – 302 – 201 – 301 – 
111 – 121 – 
132 – 
122 – 131 – 141 – 
133 – 140 141 131 121 132 122 133 
111 212 313 213 203 
101 102 103 104 114 
113 
123 
112 
310 320 
FIG. 1.31 A 100 standard stereographic projection of a cubic crystal
showing additional poles01Ch01.qxd  11/6/08  3:23 PM  Page 23
Chapter 1 The Structure of Metals 24
112 – 123 – 113–114–111 – 132 – 
122 – 
133 – 131 – 141 – 041 – 
031 – 
021 – 
032 – 132 – – 121 – – 231 – – 
131 – – 141 – – 130 – – 
– –
010 140 041 031 021 032 011 132– 122–– 
133– 123 – 111 012 013 014 
114 
113 
112 
123 
133 
122 132 
121 131 
141 
140 120 231 
331 
110 
230 130 
231 –331
– 221 – 121 – 211 – 321 – 311 – 411 410 310 320 321 411 311 211 221 312 201 302 313 
212 
111 213 203 102 103 104114 – 113 
– 213 – 112 – 111– 212 – 313 – 312 
– 411 
–410– 310 –210–320– 311 – 321 – 211 – 221 – 331 
– 110 – 231 – 121 – 131 
– 141 – 132 – 011 
– 123 – 133 
– 122 – – 123 
– – 012 – – 013 – – 014 – 101 
– 110 – 313 – 102 – – – 023 – – 112 – – 213 
– – 113 
– – 114 – 203 
– 103 – 104 – 114 – 113 – 112 – 213 – 212 – 312 
– 211 
– 311 – 411 – 321 
– 221 – 331 
– 231 
– 141 – 121 
– 131 
– 230 – 120 
– 011 – 312 
– 212 – 313 – 302 – 201 – 301 – 401 – – 411 – – 311 – – 321 
– – 211 
– – 312 
– 101 
– 213 210 100 001 
101 
301 
401 023 
FIG. 1.32 A 111 standard projection of a cubic crystal
1.18 THE STANDARD STEREOGRAPHIC TRIANGLE FOR
CUBIC CRYSTALS
The great circles corresponding to the {100} and {110} planes of a cubic crystal are also
shown in the standard projections of Figs. 1.31 and 1.32. These great circles pass
through all of the poles shown on the diagram except those of the {123} planes. At
the same time, they divide the standard projection into 24 spherical triangles. These
spherical triangles all lie in the forward hemisphere of the projection. There are,
of course, 24 similar triangles in the rear hemisphere. An examination of the triangles
outlined in Figs. 1.31 and 1.32 shows an interesting fact: in every case, the three cor-
ners of the triangles are formed by a /H20855111 /H20856direction, a /H20855110 /H20856direction, and a /H20855100 /H20856direc-
tion. This is a highly signiﬁcant observation, since it means that each triangle
corresponds to a region of the crystal that is equivalent. In effect, this signiﬁes
that the three lattice directions, marked a1, a2, and a3, and shown in Fig. 1.33, are crys-
tallographically equivalent, because they are located at the same relative positions inside
three stereographic triangles. To illustrate this point, let us assume that it is possible to
cut three tensile specimens, with axes parallel to a1, a2, and a3, out of a very large sin-
gle crystal. If tensile tests were to be performed on these three smaller crystals now, one
would expect to get identical stress-strain curves for the three specimens. A similar01Ch01.qxd  11/6/08  3:23 PM  Page 24
25 1.18 The Standard Stereographic Triangle for Cubic Crystals
result should be obtained if some other physical property, such as the electrical resistiv-
ity, were to be measured along these three directions. The plotting of crystallographic
data is often simpliﬁed because of the equivalence of the stereographic triangles. For
example, if one has a large number of long, cylindrical crystals and wishes to plot the
orientations of the individual crystal axes, this can be done conveniently in a single
stereographic triangle, as shown in Fig. 1.34.a1
a2
a3
FIG. 1.33 The crystallographic directions a1, a2, and a3shown in
this standard projection are equivalent because they lie in similar
positions inside their respective standard stereographic triangles
10
13
4
9 5
8100 1102127
61113111
FIG. 1.34 When it is necessary to compare the
orientations of a number of crystals, this often
can be done conveniently by plotting the crystal
axes in a single stereographic triangle, as indi-
cated in this ﬁgure01Ch01.qxd  11/6/08  3:23 PM  Page 25
Write the Miller indices for plane vwx.
1.6 Linear density in a given crystallographic direction
represents the fraction of a line length that is occupied by
atoms whereas linear mass density is mass per unit length.
Similarly, planar density is the fraction of a crystallographic
plane occupied by atoms. The fraction of the volume occu-
pied in a unit cell, on the other hand, is called the atomic
packing factor. The latter should not be confused with bulk
density, which represents weight per unit volume.
(a) Calculate the linear density in the [100], [110], and
[111] directions in body-centered cubic (BCC) and face-
centered cubic (FCC) structures.
(b) Calculate planar densities in (100) and (110) planes
in bcc and fcc structures.What are the Miller indices of plane stu?
1.5
vx
[010]
[100][001]
w
oChapter 1 The Structure of Metals 26
n a [010] 
[100] [001]a 
a m p 
o a 
2 
2a 
3 
a 2 PROBLEMS
1.1
Determine the direction indices for ( a) line om, (b) line
on, and ( c) line opin the accompanying drawing of a
cubic unit cell.
1.2
qt
[010]
[100][001]
sr
o3a
4
a2
Determine direction indices for lines ( a) qr, (b) qs, and
(c)qt.q 
S [010] 
[100] [001] 
[010] t 
o a 
u –
1.3In this ﬁgure, plane pqrintercepts the x, y, and zaxes as
indicated. What are the Miller indices of this plane?
1.4
yz
xr[010]
[100][001]
q
o
p3a
42a
3
a
201Ch01.qxd  11/6/08  3:23 PM  Page 26
C
AD
B
x axisy axisz axis
o
This diagram shows the Thompson Tetrahedron, which is
a geometrical ﬁgure formed by the four cubic {111}
planes. It has special signiﬁcance with regard to plastic
deformation in face-centered cubic metals. The corners of
the tetrahedron are marked with the letters A, B, C , and
D. The four surfaces of the tetrahedron are deﬁned by the
triangles ABC, ABD, ACD , and BCD. Assume that the cube
in the above ﬁgure corresponds to a face-centered cubic
unit cell and identify, with their proper Miller indices, the
four surfaces of the tetrahedron.
1.10(c)Show that atomic packing factors for BCC, FCC, and
hexagonal close-packed (HCP) structures are 0.68, 0.74,
and 0.74, respectively.
1.7 Show that the c/a ratio (see Fig. 1.16) in an ideal
hexagonal close-packed (HCP) structure is 1.63. ( Hint:
Consider an equilateral tetrahedron of four atoms which
touch each other along the edges.)
1.8 Iron has a BCC structure at room temperature. When
heated, it transforms from BCC to FCC at 1185 K. The
atomic radii of iron atoms at this temperature are 0.126 and
0.129 nm for bcc and fcc, respectively. What is the percent-
age volume change upon transformation from BCC to FCC?
1.9
a1– a3– a2– a1
a2a3gfc
h
– cdj
eo27 Problems
The ﬁgure accompanying this problem is normally used
to represent the unit cell of a close-packed hexagonal
metal. Determine Miller indices for the two planes, defg
and dehj, that are outlined in this drawing.
1.11
a1– a3– a2– a1
a2a3mc
p
– ckn q
l
o
Two other hexagonal closed-packed planes, klmn and
klpq, are indicated in this sketch. What are their Miller
indices?
1.12
a1– a3– a2– a1
a2a3vc
r u
Determine the hexagonal close-packed lattice direc-
tions of the lines rt, ut , and uvin the figure for this
problem. To do this, first determine the vector projec-
tion of a line in the basal plane and then add it to the c
axis projection of the line. Note that the direction
indices of the caxis are [0001], and that if [0001] is
considered a vector its magnitude will equal the height
of the unit cell. A unit distance along a digonal axis of
Type I, such as the distance or, equals one-third of the
length of [2 0] in Fig. 1.18. The magnitude of this
unit distance is thus equal to [2 0]. Combine these
two quantities to obtain the direction indices of each of
the lines.111
31101Ch01.qxd  11/6/08  3:23 PM  Page 27
Chapter 1 The Structure of Metals 28
REFERENCES
1. “Metallography and Microstructures,” ASM Handbook ,
Volume 9, ASM International, pp. 23–69.
2. K. Honda and S. Kaya, Sci. Rep . Tohoku Univ., 15,
pp. 721–754 (1926).3. S. Kaya, Sci. Rep . Tohoku Univ., 17, 639 (1928).4. “Magnetic Anisotropy of Epitaxial Iron Films on
Single-Crystal MgO.001. and Al2O3(112
–0) sub-
strates,” Yu. V. Goryunov and I. A. Garifullin, Journal of
Experimental and Theoretical Physics , 88, 2 (1999),
pp. 377–384.Stereographic Projection
The following problems involve the plotting of stereo-graphic projections and require the use of the Wulff net,shown in Fig. 1.26, and a sheet of tracing paper. In eachcase, first place the tracing paper over the Wulff net andthen pass a pin through the tracing paper and the cen-ter of the net so that the tracing paper may be rotatedabout the center of the net. Next, trace the outline ofthe basic circle on the tracing paper and place a smallvertical mark at the top of this traced circle to serve asan index.
1.13 Place a piece of tracing paper over the Wulff net as
described above, and draw an index mark on the tracing
paper over the north pole of the Wulff net. Then draw onthe tracing paper the proper symbols that identify thethree /H20855100 /H20856cube poles, the six /H20855110 /H20856poles, and the four
/H20855111 /H20856octahedral poles as in Fig. 1.33. On the assumption
that the basic circle is the (010) plane and that the northpole is [100], mark on tracing paper the correct Millerindices of all of the /H20855100 /H20856, /H20855110 /H20856, and /H20855111 /H20856poles. Draw inthe great circles corresponding to the planes of the plot-ted poles (see Fig. 1.33). Finally, identify these planeswith their Miller Indices.
1.14 Place a piece of tracing paper over the Wulff net and
draw on it the index mark at the north pole of the net as
well as the basic circle. Mark on this tracing paper all ofthe poles shown in Fig. 1.30 in order to obtain a 100 stan-dard projection. Now rotate this standard projectionabout the north–south polar axis by 45° so that the (110)pole moves to the center of the stereographic projection.In this rotation all of the other poles should also bemoved through 45° along the small circles of the Wulffnet on which they lie. This type of rotation is facilitatedby placing a second sheet of tracing paper over the ﬁrstand by plotting the rotated data on this sheet. This exer-cise shows one of the basic rotations that can be madewith a stereographic projection. The other primary rota-tion involves a simple rotation of the tracing paperaround the pin passing through the centers of both thetracing paper and the Wulff net.01Ch01.qxd  11/6/08  3:23 PM  Page 28
Because crystals are symmetrical arrays of atoms containing rows and planes of high
atomic density, they are able to act as three-dimensional diffraction gratings. If light
rays are to be efﬁciently diffracted by a grating, then the spacing of the grating (distance
between ruled lines on a grating) must be approximately equal to the wavelength of
the light waves. In the case of visible light, gratings with line separations between 1000
to 2000 nm are used to diffract wavelengths in the range from 400 to 800 nm. In crys-
tals, however, the separation between equally spaced parallel rows of atoms or atomic
planes is much smaller and of the order of a few tenths of a nanometer. Fortunately,
low-voltage X-rays have wavelengths of the proper magnitudes to be diffracted by
crystals; that is, X-rays produced by tubes operated in the range between 20,000 and
50,000 volts, as contrasted to those used in medical applications, where voltages exceed
100,000 volts.
When X-rays of a given frequency strike an atom, they interact with its electrons,
causing them to vibrate with the frequency of the X-ray beam. Since the electrons become
vibrating electrical charges, they reradiate the X-rays with no change in frequency. These
reﬂected rays come off the atoms in any direction. In other words, the electrons of an atom
“scatter” the X-ray beam in all directions.
When atoms spaced at regular intervals are irradiated by a beam of X-rays, the
scattered radiation undergoes interference. In certain directions constructive interfer-
ence occurs; in other directions destructive interference occurs. For instance, if a sin-
gle atomic plane is struck by a parallel beam of X-rays, the beam undergoes
constructive interference when the angle of incidence equals the angle of reflection.
Thus, in Fig. 2.1, the rays marked a1to a3represent a parallel beam of X-rays. A wave
front of this beam, where all rays are in phase, is shown by the line AA. The line BB
is drawn perpendicular to rays reflected by the atoms in a direction such that the angle
of incidence equals the angle of reflection. Since BBlies at the same distance from the
wave front AAwhen measured along any ray, all points on BBmust be in phase. It is,
therefore, a wave front, and the direction of the reflected rays is a direction of
constructive interference.
29a1A
AB
B θ θa2
a3
FIG. 2.1 An X-ray beam is reﬂected with
constructive interference when the angle of
incidence equals the angle of reﬂection
Chapter 2
Characterization Techniques02Ch02.qxd  11/6/08  3:24 PM  Page 29
Chapter 2 Characterization Techniques 30
Ray 
a1 Ray a1
Ray a2 Ray 
a2
θ θ
θθo
n
pp
Ai Ard sin θ d sin θm
FIG. 2.2 The Bragg law2.1 THE BRAGG LAW
The preceding discussion does not depend on the frequency of the radiation. However,
when the X-rays are reﬂected, not from an array of atoms arranged in a solitary plane, but
from atoms on a number of equally spaced parallel planes, such as exist in crystals, then
constructive interference can occur only under highly restricted conditions. The law that
governs the latter case is known as Bragg’s law . Let us now derive an expression for this
important relationship. For this purpose, let us consider each plane of atoms in a crystal as
a semitransparent mirror; that is, each plane reﬂects a part of the X-ray beam and also per-
mits part of it to pass through. When X-rays strike a crystal, the beam is reﬂected not only
from the surface layer of atoms, but also from atoms underneath the surface to a consid-
erable depth. Figure 2.2 shows an X-ray beam that is being reﬂected simultaneously from
two parallel lattice planes. In an actual case, the beam would be reﬂected not from just two
lattice planes, but from a large number of parallel planes. The lattice spacing, or distance
between planes, is represented by the symbol din Fig. 2.2. The line oAiis drawn perpen-
dicular to the incident rays and is therefore a wave front. Points oand m, which lie on this
wave front, must be in phase. The line oAris drawn perpendicular to the reﬂected rays a1
and a2, and the condition for OArto be a wave front is that the reﬂected rays must be in
phase at points oand n. This condition can only be satisﬁed if the distance mpn equals a
multiple of a complete wavelength; that is, it must equal lor 2 lor 3 lor nl, where lis
the wavelength of X-rays and nis an arbitrary integer.
An examination of Fig. 2.2 shows that both the distances mpand pnequal dsin u. The
distance mpnis, accordingly, 2 dsin u. If this quantity is equated to nl, we have Bragg’s law:
nl/H110052dsin u 2.1
where n/H110051, 2, 3, . . .
l/H11005wavelength in nm
d/H11005interplanar distance in nm
u/H11005angle of incidence or reﬂection of X-ray beam
When this relationship is satisﬁed, the reﬂected rays a1and a2will be in phase and con-
structive interference will result. Furthermore, the angles at which constructive interfer-
ence occur when a narrow beam of X-rays strikes an undistorted crystal are very sharply
deﬁned, because the reﬂections originate on many thousands of parallel lattice planes.02Ch02.qxd  11/6/08  3:24 PM  Page 30
31 2.1 The Bragg Law
TABLE 2.1
u, Angle of Incidence or 
Order of Reﬂection Reﬂection
15 °  5 /H11032
2 10° 20 /H11032
5 26° 40 /H11032
11 80°Under this condition, even a very small deviation from the angle usatisfying the above
relationship causes destructive interference of the reﬂected rays. As a consequence, the
reﬂected beam leaves the crystal as a narrow pencil of rays capable of producing sharpimages of the source on a photographic plate.
Let us now consider a simple example of an application of the Bragg equation. The
{110} planes of a body-centered cubic crystal have a separation of 0.1181 nm. If these planesare irradiated with X-rays from a tube with a copper target, the strongest line of which, the
has a wavelength 0.1541 nm, ﬁrst-order ( n/H110051) reﬂection will occur at an angle of
A second-order reﬂection from these {110} planes is not possible with radiation of thiswavelength because the argument of the arc sin { nl/2d) is
a number greater than unity, and therefore the solution is impossible. On the other hand,a tungsten target in an X-ray tube gives a       line with a wavelength of 0.02090 nm.Eleven orders of reﬂections are now possible. The angle u, corresponding to several
of these reﬂections, is shown in Table 2.1, and Fig. 2.3 shows a schematic representationof the same reﬂections.
In considering the preceding example, it is important to notice that, although there
are eleven angles at which a beam of wavelength 0.02090 nm will be reﬂected with con-structive interference from the {110} planes, only a very slight deviation in the angle u
away from any of these eleven values causes destructive interference and cancellation ofthe reﬂected beam. Whether a beam of X-rays is reﬂected from a set of crystallographicplanes is thus a sensitive function of the angle of inclination of the X-ray beam to theplane, and a constructive reﬂection should not be expected to occur every time a mono-chromatic beam impinges on a crystal.
Suppose that a crystal is maintained in a ﬁxed orientation with respect to a beam of
X-rays and that this beam is not monochromatic but contains all wavelengths longer thana given minimum value l
0. This type of X-ray beam is called a white X-ray beam, since it
is analogous to white light, which contains all the wavelengths in the visible spectrum.Although the angle of the beam is ﬁxed with respect to any given set of planes in the crys-tal, and the angle uof Bragg’s law is therefore a constant, reﬂections from all planes can2(0.1541)
2(0.1181)/H110051.305u/H11005sin/H110021/H20898nl
2d/H20899/H11005sin/H110021(1)0.1541
2(0.1181)/H1100540.7/H11034K/H92511,
K/H9251102Ch02.qxd  11/6/08  3:24 PM  Page 31
Chapter 2 Characterization Techniques 32
Incident beams 
5th Order 
2nd Order 
1st Order 
Iron crystal {110} Planes 10°20′ 10°20′26°40′ 26°40′
1st Order 2nd Order 5th Order 11th Order 11th Order
Reflected beams 
80° 80°
5°5′ 5°5′
FIG. 2.3 Four of the eleven angles at which Bragg reﬂections occur using a
crystal with an interplanar spacing of 0.1181 nm and X-rays of wavelength
0.02090 nm ( WKa1)
now occur as a result of the fact that the X-ray beam is continuous. The point in question
can be illustrated with the aid of a simple cubic lattice.
Let the X-ray beam have a minimum wavelength of 0.05 nm, and let it make a 60°
angle with the surface of the crystal, which, in turn, is assumed to be parallel to a set of
{100} planes. In addition, let the {100} planes have a spacing of 0.1 nm. Substituting these
values in the Bragg equation gives
nl/H110052dsin u
or
nl/H110052(0.1) sin 60° /H110050.1732
Thus, the rays reﬂected from {100} planes will contain the wavelengths
0.1732 nm for ﬁrst-order reﬂection
0.0866 nm for second-order reﬂection
0.0546 nm for third-order reﬂection
All other wavelengths will suffer destructive interference.
In the preceding examples, the reﬂecting planes were assumed parallel to the crystal
surface. This is not a necessary requirement for reﬂection; it is quite possible to obtain
reﬂections from planes that make all angles with the surface. Thus, in Fig. 2.4, the inci-
dent beam is shown normal to the surface and a (001) plane, while making an angle u
with two {210} planes—(012) and (0 2). The reﬂections from these two planes are
shown schematically in Fig. 2.4. It may be concluded that when a beam of white X-rays
strikes a crystal, many reﬂected beams will emerge from the crystal, each reﬂected beam
corresponding to a reﬂection from a different crystallographic plane. Furthermore, in
contrast to the incident beam that is continuous in wavelength, each reﬂected beam will
contain only discrete wavelengths as prescribed by the Bragg equation.102Ch02.qxd  11/6/08  3:24 PM  Page 32
33 2.2 Laue Techniques
(012)Reflected
beamReflected
beamNormal
to (012)–
–Normal
to (012)Incident
beams
(012)
FIG. 2.4 X-ray reﬂections from planes not parallel to the surface of the
specimen
2.2 LAUE TECHNIQUES
The Laue X-ray diffraction methods make use of a crystal with an orientation that is ﬁxed
with respect to a beam of continuous X-rays, as described in the preceding section. There
are two basic Laue techniques: in one, the beams reﬂected back in directions close to that
of the incident X-ray beam are studied; in the other, the reﬂected beams that pass through
the crystal are studied. Clearly the latter method cannot be applied to crystals of apprecia-
ble thickness (1 mm or more) because of the loss in intensity of the X-rays by their absorp-
tion in the metal. The ﬁrst method is known as the back-reﬂection Laue technique ; the latter
as the transmission Laue technique .
The back-reﬂection Laue method is especially valuable for determing the orientation
of the lattice inside crystals when the crystals are large and therefore opaque to X-rays.
Many physical and mechanical properties vary with direction inside crystals. The study of
these anisotropic properties of crystals requires a knowledge of the lattice orientation in
the crystals.
Figure 2.5 shows the arrangement of a typical Laue back-reﬂection camera. X-rays
from the target of an X-ray tube are collimated into a narrow beam by a tube several inches
long with an internal diameter of about 1 mm. The narrow beam of X-rays impinges on the
Filament 
Collimator 
Tube 
X-ray beam Target 
Cassette for holding filmCollimated X-ray beam Crystal specimenReflected beams 
FIG. 2.5 Laue back-reﬂection camera02Ch02.qxd  11/6/08  3:24 PM  Page 33
Chapter 2 Characterization Techniques 34
crystal at the right of the ﬁgure, where it is diffracted into a number of reﬂected beams that
strike the cassette containing a photographic ﬁlm. The front of the cassette is covered with
a thin sheet of material, for example, black paper, opaque to visible light, but transparent
to the reﬂected X-ray beams. In this way, the positions of the reﬂected beams are recorded
on the photographic ﬁlm as an array of small dark spots. More modern X-ray instruments
use Charge-Coupled Device (CCD) cameras or ﬂat plate detectors in place of photographic
ﬁlms.
Figure 2.6A shows the back-reﬂection X-ray pattern of a magnesium crystal oriented
so that the incident X-ray beam was perpendicular to the basal plane of the crystal. Each
spot corresponds to a reﬂection from a single crystallographic plane, and the sixfold sym-
metry of the lattice, when viewed in a direction perpendicular to the basal plane, is quite
apparent. If the crystal is rotated in a direction away from the one that gives the pattern
of Fig. 2.6A, the pattern of spots changes (Fig. 2.6B); nevertheless it still deﬁnes the orien-
tation of the lattice in space. Therefore, the orientation of the crystal can be determined in
terms of a Laue photograph.
Transmission Laue patterns can be obtained with an experimental arrangement simi-
lar to that for back-reﬂection patterns, but the ﬁlm is placed on the opposite side of the
specimen from the X-ray tube. Specimens may have the shape of small rods or plates,
but must be small in their thickness perpendicular to the X-ray beam. While the back-
reﬂection technique reﬂects the X-ray beam from planes nearly perpendicular to the beam
itself, the transmission technique records the reﬂections from planes nearly parallel to the
beam, as can be seen in Fig. 2.7.
Laue transmission photographs, like back-reﬂection photographs, consist of arrays
of spots. However, the arrangements of the spots differ in the two methods: transmission pat-
terns usually have spots arranged on ellipses, back-reﬂection on hyperbolas. (See Fig. 2.6B.)
The Laue transmission technique, like the back-reﬂection technique, is also used to ﬁnd
the orientation of crystal lattices. Both methods can be used to study a phenomenon called
asterism . A crystal that has been bent, or otherwise distorted, will have curved lattice planes
that act in the manner of curved mirrors and form distorted or elongated spots instead of
(A) (B) 
FIG. 2.6 Laue back-reflection photographs. (A) Photograph with 
X-ray beam perpendicular to the basal plane (0001). (B)Photograph
with X-ray beam perpendicular to a prism plane (11 0). Dashed lines
on the photograph are drawn to show that the back-reflection spots
lie on hyperbolas202Ch02.qxd  11/6/08  3:24 PM  Page 34
35 2.3 The Rotating-Crystal Method
Reflected
beam
Reflecting
planesReflected
beam
Reflecting
planesIncident X-ray
beamIncident X-ray beam
(A) (B)
FIG. 2.7 (A) Laue back-reﬂection photographs record the reﬂections from
planes nearly perpendicular to the incident X-ray beam. (B)Laue transmis-
sion photographs record the reﬂections from planes nearly parallel to the
incident X-ray beam
FIG. 2.8 Asterism in a Laue back-
reﬂection photograph. The reﬂections
from distorted- or curved-crystal
planes form elongated spots
small circular images of the X-ray beam. A typical Laue pattern of a distorted crystal is shown
in Fig. 2.8. In many cases, analysis of the asterism, or distortion, of the spots in Laue photo-
graphs leads to valuable information concerning the mechanisms of plastic deformation.
In the preceding examples (Laue methods), a crystal is maintained in a ﬁxed orien-
tation with respect to the X-ray beam. Reﬂections are obtained because the beam is
continuous; that is, the wavelength is the variable. Several important X-ray diffraction
techniques that use X-rays of a single frequency or wavelength will now be considered.
In these methods, since lis no longer a variable, it is necessary to vary the angle uin
order to obtain reﬂections.
2.3 THE ROTATING-CRYSTAL METHOD
In the rotating-crystal method, crystallographic planes are brought into reﬂecting positions
by rotating a crystal about one of its axes while simultaneously radiating it with a beam of
monochromatic X-rays. The reﬂections are usually recorded on a photographic ﬁlm that
surrounds the specimen. (See Fig. 2.9 for a schematic view of the method.)02Ch02.qxd  11/6/08  3:24 PM  Page 35
Chapter 2 Characterization Techniques 36
2.4 THE DEBYE-SCHERRER OR POWDER METHOD
In this method care is taken to see that the specimen contains not one crystal, but more
than several hundred randomly oriented crystals. The specimen may be either a small
polycrystalline metal wire, or a ﬁnely ground powder of the metal contained in a
plastic, cellulose, or glass tube. In either case, the crystalline aggregate consists of
a cylinder about 0.5 mm in diameter with crystals approximately 0.1 mm in diameter
or smaller. In the Debye-Scherrer method, as in the rotating single-crystal method, the
angle uis the variable; the wavelength lremains constant. In the powder method, a
variation of uis obtained, not by rotating a single crystal about one of its axes, but
through the presence of many small crystals randomly oriented in space in the speci-
men. The principles involved in the Debye-Scherrer method can be explained with the
aid of an example.
For the sake of simplicity, let us assume a crystalline structure with the simple
cubic lattice shown in Fig. 2.10, and that the spacing between {100} planes equals
0.1 nm. It can easily be shown that the interplanar spacing for planes of the {110}
type equals that of {100} planes divided by the square root of two, and is, therefore,
0.0707 nm. (See Fig. 2.10.) The {110} spacing is, therefore, smaller than the {100}
spacing. In fact, all other planes in the simple cubic lattice have a smaller spacing
than that of the cube, or {100}, planes, as is shown by the following equation for the
spacing of crystallographic planes in a cubic lattice, where h, k, and lare the three
Miller indices of a plane in the crystal; dhklthe interplanar spacing of the plane; and
athe length of the unit-cell edge
2.2
In the simple cubic structure, the distance between cubic planes, d100, equals a. Therefore
the preceding expression is written
2.3 dhkl/H11005d100
2h2/H11001k2/H11001l2dhkl/H11005a
2h2/H11001k2/H11001l2Hole in filmCircular film Reflecting plane in 
crystal specimen
Undiffracted beam
Exposure on film
Diffracted beam
Rotating shaft
(A)(B)Incident beam
FIG. 2.9 (A) Schematic diagram of a rotating single-crystal camera. (B)Schematic
representation of the diffraction pattern obtained with a rotating crystal camera.
Reﬂected beams make spots lying in horizontal rows02Ch02.qxd  11/6/08  3:24 PM  Page 36
37 2.4 The Debye-Scherrer or Powder Method
d011 =
d100 = 0.1  nm d100 = 0.0707  nm 
2 FIG. 2.10 Simple cubic lattice. Relative inter-
planar spacing for {100} and {110} planes. Note
the unit cell of this lattice is a cube with atoms
at its eight corners
Incident
X-ray beam
Powdered crystal specimen
Circular cone of diffracted beams
from {100} planes (at 23° from
undiffracted beam)Undiffracted
beamFIG. 2.11 First-order reﬂections from {100}
planes of a hypothetical simple cubic lattice.
Powdered crystal specimenNow, according to the Bragg equation (Eq. 2.1)
nl/H110052dsin u
and for ﬁrst-order reﬂections, where nequals one, we have
2.4
This equation tells us that planes with the largest spacing will reﬂect at the smallest angle u.
If now it is arbitrarily assumed that the wavelength of the X-ray beam is 0.04 nm, ﬁrst-order
reﬂections will occur from {100} planes (with the assumed 0.1 nm spacing) when
On the other hand, {110} planes with a spacing 0.0707 nm reﬂect when
All other planes with larger indices (that is, {111}, {234}, etc.) reﬂect at still larger angles.
Figure 2.11 shows how the Debye-Scherrer reﬂections are found. A parallel beam
of monochromatic X-rays coming from the left of the ﬁgure is shown striking the crys-
talline aggregate. Since the specimen contains hundreds of randomly oriented crystals
in the region illuminated by the incident X-ray beam, many of these will have {100}
planes at the correct Bragg angle of 11°30 /H11032. Each of these crystals will therefore reﬂect
a part of the incident radiation in a direction that makes an angle twice 11°30 /H11032with the
original beam. However, because the crystals are randomly oriented in space, note all
the reﬂections will not lie in the same direction. Instead, the reﬂections will form au/H11005sin/H110021 0.04
2(0.0707)/H1100516/H11034 28/H11032u/H11005sin/H110021 0.04
2(0.1)/H11005sin/H110021 1
5/H1100511/H11034 30/H11032u/H11005sin/H110021/H20898l
2d/H2089902Ch02.qxd  11/6/08  3:24 PM  Page 37
Chapter 2 Characterization Techniques 38
cone with an apex angle of 23°. This cone is symmetric about the line of the incident
beam. In the same manner, it can be shown that ﬁrst-order reﬂections from {110}
planes form a cone, the surface of which makes an angle of twice 16°28 /H11032, or 32°56 /H11032
with the original direction of the beam, and that the planes of still higher indices form
cones of reﬂected rays, making larger and larger angles with the original direction of
the beam.
The most commonly used powder cameras employ a long strip ﬁlm that forms a
circular cylinder surrounding the specimen, as shown in Fig. 2.12. A schematic view of a
Debye-Scherrer ﬁlm after exposure and development is shown in Fig. 2.13.
On a Debye-Scherrer film, the distance 2 Sbetween the two circular segments of
the {100} cone is related to the angular opening of the cone and therefore to the Bragg
angle ubetween the reflecting plane and the incident beam. Thus, the angle in radi-
ans between the surface of the cone and the X-ray beam equals S/R, where Ris the
radius of the circle formed by the film. However, this same angle also equals 2 u, and,
therefore,
2.5 2u/H11005S
R
Powder
specimen2θ
2θ{124}
{111} 2nd Order{122}{122}{121}
{121}{120}{120}
{111}{111}
{110}{110}
{100}{100}{100} 2nd Order
{100} 2nd Order{133}{123}
Incident beam
Circular filmS
SR
FIG. 2.12 Schematic representation of the Debye or powder
camera. Specimen is assumed to be simple cubic. Not all
reﬂections are shown
{123}
{100} 2nd order Undiffracted beams s{121}{122}
{120}
{111}{110}
{100}
{100}{111} 2nd
order
FIG. 2.13 Powder camera photograph. Diffraction lines
correspond to the reﬂections shown in Fig. 2.1202Ch02.qxd  11/6/08  3:24 PM  Page 38
39 2.5 The X-Ray Diffractometer
or
2.6
This last relationship is important because it is possible to measure the Bragg angle uwith
it. In the preceding example, the spacing between parallel lattice planes was assumed to be
known. This assumption was made in order to explain the principles of the Debye-Scherrer
method. In many cases, however, one may not know the interplanar spacings of a crystal,
and measurements of the Bragg angles can then be used to determine these quantities. The
powder method is, accordingly, a powerful tool for determining the crystal structure of a
metal. In complicated crystals, other methods may have to be used in conjunction with the
powder method in order to complete an identiﬁcation. In any case, the Debye-Scherrer
method is probably the most important of all methods used in the determination of crystal
structures. Another very important application of the powder method is based upon the fact
that each crystalline material has its own characteristic set of interplanar spacings. Thus,
while copper, silver, and gold all have the same crystal structure (face-centered cubic), the
unit cells of these three metals are different in size, and, as a result, the interplanar spacings
and Bragg angles are different in each case. Since each crystalline material has its own char-
acteristic Bragg angles, it is possible to identify unknown crystalline phases in metals with
the aid of their Bragg reﬂections. For this purpose, a card ﬁle system (X-ray Diffraction Data
Index) has been published listing for approximately a thousand elements and crystalline
compounds, not only the Bragg angle of each important Debye-Scherrer diffraction line,
but also its relative strength or intensity. The identiﬁcation of an unknown crystalline phase
in a metal can be made by matching powder pattern Bragg angles and reﬂected intensities
of the unknown substance with the proper card of the index. The method is analogous to
a ﬁngerprint identiﬁcation system and constitutes an important method of qualitative
chemical analysis.
2.5 THE X-RAY DIFFRACTOMETER
The X-ray diffractometer is a device that measures the intensity of the X-ray reﬂections
from a crystal with an electronic detector, such as a Geiger counter or ionization chamber,
instead of a photographic ﬁlm. Figure 2.14 shows the elementary parts of a diffractometer—
a crystalline specimen, a parallel beam of X-rays, and a detector. The apparatus is so
arranged that both the crystal and the intensity measuring device (Geiger counter) rotate.
The detector, however, always moves at twice the speed of the specimen, which keeps the
intensity recording device at the proper angle during the rotation of the crystal so that it
can pick up each Bragg reﬂection as it occurs. In modern instruments of this type, theu/H11005S
2R
Powder specimen Incident beam Detector
θ θ 2θ
FIG. 2.14 X-ray diffractometer02Ch02.qxd  11/6/08  3:24 PM  Page 39
Chapter 2 Characterization Techniques 40
intensity measuring device is connected through a suitable ampliﬁcation system to a chart
recorder or a digital storage device. In this manner one obtains an accurate plot of intensity
against Bragg angles. A typical X-ray diffractometer plot is shown in Fig. 2.15. Crystal struc-
ture and phase identiﬁcation in multiphase materials is commonly performed by compari-
son of the stored diffraction pattern to databases containing powder diffraction ﬁles (PDFs)
of known standards.
The X-ray diffractometer is most commonly used with a powder specimen in the form
of a rectangular plate with dimensions about 25 mm long and 12.5 mm wide. The speci-
men may be a sample of a polycrystalline metal, and it should be noted that, in contrast to
the Debye-Scherrer method where the specimen is a ﬁne wire (approximately 0.5 mm
diameter), the diffractometer sample has a ﬁnite size, which makes the specimen much eas-
ier to prepare and is therefore advantageous. Because the X-ray diffractometer is capable of
measuring the intensities of Bragg reﬂections with great accuracy, both qualitative and
quantitative chemical analyses can be made by this method. For a multiphase mixture, the
technique will allow for determination of relative concentration of the constituent phases
as well as identiﬁcation of each phase. The details of the procedure can be found in stan-
dard texts dealing with X-rays.1–3
2.6 THE TRANSMISSION ELECTRON MICROSCOPE
Within the past two decades a very powerful technique has become available to metallur-
gists. It involves the use of the electron microscope to study the internal structure of thin
crystalline ﬁlms or foils. These foils, which can be removed from bulk samples, are nor-
mally only several hundred nm thick. The thickness is dictated by the voltage at which the
microscope is operated. The normal instrument is rated between 100 and 400 kV, and elec-
trons accelerated by this voltage can give an acceptable image if the foil is not made thicker
than the indicated value. Thinner foils, on the other hand, tend to be less useful in reveal-
ing the nature of the structure in the metal. Some instruments have been developed that
operate at much higher voltages (of the order of a million volts), and in them the foils can
be proportionally thicker. However, equipment costs are also much greater, and few of
these instruments are available.
A word should be said about the technique involved in preparing a foil specimen for
examination in the transmission electron microscope (TEM). This involves cutting a thin
slice of the metal that is to be examined. A great deal of care must be taken so that the
specimen is not deformed during its preparation. This is because plastic deformation can
introduce unwanted structural defects in the microstructure that are visible in the TEM
