Repository: Ketankham/chatbot-meta-books

File: tem-book.txt (part 3 of 71)
 هب انم خدا 
Chapter Summary ..................................... 6 6 0
36 Spatial Resolution and Minimum Detection .................. 663
Chapter Preview ...................................... 6 6 3
36.1 Why Is Spatial Resolution Important? ............... 6 6 3
36.2 Definition and Measurement of Spatial Resolution . . . . . 664
36.2.A Beam Spreading ......................... 6 6 5
36.2.B The Spatial-Resolution Equation ............ 6 6 6
36.2.C Measurement of Spatial Resolution .......... 6 6 7
36.3 Thickness Measurement .......................... 6 6 8
36.3.A TEM Methods .......................... 6 6 9
36.3.B Contamination-Spot Separation Method ...... 6 7 0
36.3.C Convergent-Beam Diffraction Method ....... 6 7 1
36.3.D Electron Energy-Loss Spectrometry Methods . . 67136.3.E X-ray Spectrometry Method ............... 6 7 1
36.4 Minimum Detection ............................. 6 7 2
36.4.A Experimental Factors Affecting the MMF. . . . . 67336.4.B Statistical Criterion for the MMF ........... 6 7 3
36.4.C Comparison with Other Definitions .......... 6 7 4
36.4.D Minimum-Detectable Mass . ............... 6 7 4
Chapter Summary ..................................... 6 7 5
37 Electron Energy-Loss Spectrometers and Filters .............. 679
Chapter Preview ...................................... 6 7 9
37.1 Why Do EELS? ................................. 6 7 9
37.1.A Pros and Cons of Inelastic Scattering ......... 6 7 9
37.1.B The Energy-Loss Spectrum . ............... 6 8 0
37.2 EELS Instrumentation ........................... 6 8 1
37.3 The Magnetic Prism: A Spectrometer and a Lens ...... 6 8 1
37.3.A Focusing the Spectrometer . . ............... 6 8 2
37.3.B Spectrometer Dispersion ................... 6 8 3
xlvi ....................................................................................................................................................................................................... C ONTENTS
www .Iran -mavad .com  
ﻣﺮﺟﻊ ﺩﺍﻧﺸﺠﻮﻳﺎﻥ ﻭ ﻣﻬﻨﺪﺳﻴﻦ ﻣﻮﺍﺩ
37.3.C Spectrometer Resolution .................. 6 8 3
37.3.D Calibrating the Spectrometer ............... 6 8 4
37.4 Acquiring a Spectrum ............................ 6 8 4
37.4.A Image and Diffraction Modes .............. 6 8 5
37.4.B Spectrometer-Collection Angle .............. 6 8 5
37.4.C Spatial Selection . . ....................... 6 8 8
37.5 Problems with PEELS ............................ 6 8 8
37.5.A Point-Spread Function .................... 6 8 8
37.5.B PEELS Artifacts . . ....................... 6 8 9
37.6 Imaging Filters ................................. 6 9 0
37.6.A The Omega Filter . ....................... 6 9 1
37.6.B The GIF ............................... 6 9 2
37.7 Monochromators ............................... 6 9 3
37.8 Using Your Spectrometer and Filter ................ 6 9 4
Chapter Summary . .................................... 6 9 6
38 Low-Loss and No-Loss Spectra and Images .................. 699
Chapter Preview . . .................................... 6 9 9
38.1 A Few Basic Concepts ........................... 6 9 9
38.2 The Zero-Loss Peak (ZLP) . ....................... 7 0 1
38.2.A Why the ZLP Really Isn’t .................. 7 0 1
38.2.B Removing the Tail of the ZLP .............. 7 0 1
38.2.C Zero-Loss Images and Diffraction Patterns .... 7 0 2
38.3 The Low-Loss Spectrum . . . ....................... 7 0 3
38.3.A Chemical Fingerprinting ................... 7 0 4
38.3.B Dielectric-Constant Determination .......... 7 0 5
38.3.C Plasmons ............................... 7 0 5
38.3.D Plasmon-Loss Analysis .................... 7 0 7
38.3.E Single-Electron Excitations ................. 7 0 9
38.3.F The Band Gap . . . ....................... 7 0 9
38.4 Modeling The Low-Loss Spectrum ................. 7 1 0
Chapter Summary . .................................... 7 1 1
39 High Energy-Loss Spectra and Images ..................... 715
Chapter Preview . . .................................... 7 1 5
39.1 The High-Loss Spectrum . . ....................... 7 1 5
39.1.A Inner-Shell Ionization .................... 7 1 5
39.1.B Ionization-Edge Characteristics . . . .......... 7 1 7
39.2 Acquiring a High-Loss Spectrum ................... 7 2 1
39.3 Qualitative Analysis ............................. 7 2 3
39.4 Quantitative Analysis ............................ 7 2 3
39.4.A Derivation of the Equations for
Quantification . . . ....................... 7 2 4
39.4.B Background Subtraction .................. 7 2 6
39.4.C Edge Integration. . ....................... 7 2 8
39.4.D The Partial Ionization Cross Section ......... 7 2 8
39.5 Measuring Thickness from the Core-Loss Spectrum .... 7 3 0
39.6 Deconvolution ................................. 7 3 1
39.7 Correction for Convergence of the Incident Beam ...... 7 3 3
39.8 The Effect of the Specimen Orientation .............. 7 3 3
39.9 EFTEM Imaging with Ionization Edges . . . .......... 7 3 3
39.9.A Qualitative Imaging ...................... 7 3 4
39.9.B Quantitative Imaging ........... .......... 7 3 4
39.10 Spatial Resolution: Atomic-Column EELS . .......... 7 3 5
CONTENTS ...................................................................................................................................................................................................... xlvii
www .Iran -mavad .com  
ﻣﺮﺟﻊ ﺩﺍﻧﺸﺠﻮﻳﺎﻥ ﻭ ﻣﻬﻨﺪﺳﻴﻦ ﻣﻮﺍﺩ
39.11 Detection Limits ................................. 7 3 6
Chapter Summary ..................................... 7 3 7
40 Fine Structure and Finer Details .......................... 741
Chapter Preview ...................................... 7 4 1
40.1 Why Does Fine Structure Occur? .................... 7 4 1
40.2 ELNES Physics .................................. 7 4 2
40.2.A Principles. . ............................. 7 4 2
40.2.B White Lines ............................. 7 4 4
40.2.C Quantum Aspects ........................ 7 4 4
40.3 Applications of ELNES ........................... 7 4 5
40.4 ELNES Fingerprinting ............................ 7 4 6
40.5 ELNES Calculations. ............................. 7 4 7
40.5.A The Potential Choice ..................... 7 4 8
40.5.B Core-Holes and Excitons . . . ............... 7 4 9
40.5.C Comparison of ELNES Calculations and
Experiments ............................ 7 5 0
40.6 Chemical Shifts in the Edge Onset ................... 7 5 0
40.7 EXELFS ....................................... 7 5 1
40.7.A RDF via EXELFS ....................... 7 5 2
40.7.B RDF via Energy-Filtered Diffraction ......... 7 5 3
40.7.C A Final Thought Experiment ............... 7 5 3
40.8 Angle-Resolved EELS ............................ 7 5 5
40.9 EELS Tomography . . ............................. 7 5 5
Chapter Summary ..................................... 7 5 7
Index ................................................... I - 1
xlviii ....................................................................................................................................................................................................... C ONTENTS
www .Iran -mavad .com  
ﻣﺮﺟﻊ ﺩﺍﻧﺸﺠﻮﻳﺎﻥ ﻭ ﻣﻬﻨﺪﺳﻴﻦ ﻣﻮﺍﺩ
Part 1
Basics
www .Iran -mavad .com  
ﻣﺮﺟﻊ ﺩﺍﻧﺸﺠﻮﻳﺎﻥ ﻭ ﻣﻬﻨﺪﺳﻴﻦ ﻣﻮﺍﺩ
1
The Transmission Electron Microscope
CHAPTER PREVIEW
A typical commercial transmission electron mi croscope (TEM) costs about $5 for each electron
volt (eV) of energy in the beam and, if you add o n all available options, it can easily cost up to
$10 per eV. As you’ll see, we use beam energies in the range from 100,000 to 400,000 eV, so a
TEM is an extremely expensive piece of equipment. Consequently, there have to be very sound
scientific reasons for investing such a large amount of money in one microscope. In this chapter
(which is just a brief overview of many of the concepts that we’ll talk about in detail throughoutthe book) we start by introducing you to some of the historical development of the TEM
because the history is intertwined with some of the reasons why you need to use a TEM to
characterize materials. Othe rr e a s o n sf o ru s i n gaT E Mh a v e appeared as the instrument
continues to develop, to the point where it can s eriously be claimed that no other scientific
instrument exists which can offer such a broad range of characterization techniques with such
high spatial and analytical resolution, coupled with a completely quantitative understanding of
the various techniques. Indeed as nanotechnolo gy and related areas seize both the public and
the technological community’s imaginations, it is increasingly obvious that the TEM is the
central tool for complete characterization of nanoscale materials and devices. Unfortunately,
coupled with the TEM’s advantages are some se rious drawbacks and you must be just as aware
of the instrument’s limitations as you are of its advantages, so we summarize these also.
A TEM can appear in several different forms, all of which are described by different
acronyms such as HRTEM, STEM, and AEM, and we’ll introduce you to these different
instruments. We’ll also use the same acronyms or initials (go back and read p. xxi) to denote
both the technique (microscopy) and the instrument (microscope). We regard all of the
different types of TEM as simply variations on a basic theme and that is why only ‘TEM’ isin the book title. We will also describe some of the basic physical characteristics of theelectron. Throughout the book you’ll have to confront some physics and mathematics every
now and again because understanding what we can do with a TEM and why we operate it in
certain ways is governed by the fundamental physics of electrons, how electrons are con-trolled by magnetic fields in the microscope, how electrons interact with materials, and how
we detect the many signals emitted from a specimen in the TEM.
Finally we will summarize some of the most popular computer software packages for
TEM. We will refer to many of these throughout the text. We are including them in the first
chapter to emphasize the central role of the computer in today’s TEM operation andanalysis. A basic lesson to take away from this chapter is not just the versatility of theTEM but the fact that it is fundamentally a signal-generating and detecting instrument
rather than simply a microscope for high-resolution images and diffraction patterns (we’ll
call them DPs), which is how it operated for many decades.
1.1 WHAT MATERIALS SHOULD WE
STUDY IN THE TEM?
The materials scientist has traditionally examined
metals, alloys, ceramics, glasses, polymers, semiconduc-
tors, and composite mixtures of these materials, withsporadic adventures into wood, textiles, and concrete.
In addition to thinning them from the bulk state, parti-cles and fibers of some of these materials are also com-
monly studied and, in such shapes, they are sometimes
thin enough for direct TEM examination. Nanotechnol-ogy, which will feature as a common theme throughout
1.1 W HAT MATERIALS SHOULD WESTUDY IN THE TEM? ............................................................................................................... 3
www .Iran -mavad .com  
ﻣﺮﺟﻊ ﺩﺍﻧﺸﺠﻮﻳﺎﻥ ﻭ ﻣﻬﻨﺪﺳﻴﻦ ﻣﻮﺍﺩ
this book, is defined as ‘‘the ability to understand and
control matter at dimensions of roughly 1 to 100 nan-
ometers, where unique phenomena enable novel applica-
tions. Encompassing nanoscale science, engineering andtechnology, nanotechnology involves imaging, measur-ing, modeling, and manipulating matter at this lengthscale’’ (URL #1).
THE CRUCIAL WORDS
‘‘Imaging, measuring, modeling, and manipulating
matter’’ can be accomplished with the help of the
TEM and are often thrown together as part of theemerging field of ‘nanocharacterization,’ a termwhich we will try not to use too often.
When we create nanoscale materials, they come with
specific dimensional limits in 1D, 2D, or 3D and the TEM
is well suited to observing them, precisely because of these
limits. We will include examples of archetypal dimension-ally limited structures throughout the book. For example,single layers (such as graphene sheets or quantum wells),nanotubes and nanowires, quantum dots, nanoparticles,and most catalyst particles can be viewed as 1D struc-tures. We can put all of these types of specimen into theTEM without modification, since 1D is always thin
enough for direct observation; 2D nanomaterials include
interfaces, and complex 3D nanomaterials are typified bymultilayer, semiconductor devices, functional materials,or nanoporous structures such as substrates for catalyst-particle dispersions. Lastly, we should note the rapidlygrowing interface between the nano- and the bio-worlds.While much of biological electron microscopy has beensuperceded in the last decade or more by less-damaging
techniques such as confocal, two-photon, multi-photon,
and near-field light microscopies, there is still a major rolefor TEM in biomaterials, bio/inorganic interfaces, andnano-bio/biomaterials.
1.2 WHY USE ELECTRONS?
Why should we use an electron microscope? HistoricallyTEMs were developed because of the limited imageresolution in light microscopes, which is imposed by
the wavelength of visible light. Only after electron
microscopes were developed was it realized that thereare many other equally sound reasons for using elec-trons, most of which are utilized to some extent in amodern TEM. By way of introduction to the topic, let’slook at how the TEM developed and the pros and consof using such an instrument.
1.2.A An Extremely Brief History
Louis de Broglie (1925) first theorized that the electron
had wave-like characteristics, with a wavelength sub-
stantially less than visible light. Then in 1927 tworesearch groups, Davisson and Germer and Thomson
and Reid, independently carried out their classicelectron-diffraction experiments, which demonstratedthe wave nature of electrons. It didn’t take long for the
idea of an electron microscope to be proposed, and the
term was first used in the paper of Knoll and Ruska(1932). In this paper they developed the idea of electronlenses into a practical reality and demonstrated electronimages taken on the instrument shown in Figure 1.1.This was a most crucial step, for which Ruska receivedthe Nobel Prize (‘‘somewhat late’’ he was quoted assaying), in 1986, shortly before his death in 1988. Withina year of Knoll and Ruska’s publication, the resolution
limit of the light microscope was surpassed. Ruska, sur-
prisingly, revealed that he hadn’t heard of de Broglie’sideas about electron waves and thought that the wave-length limit didn’t apply to electrons. Some idea of thepower of Ruska’s breakthrough is the fact that commer-cial TEMs were first developed only 4 years later. TheMetropolitan-Vickers EM1 was the first such instrumentand was built in the UK in 1936. Apparently it didn’t
work very well and regular production of commercial
TEMs was really started by Siemens and Halske inGermany in 1939. TEMs became widely available fromseveral other sources (Hitachi, JEOL, Philips, and RCA,inter alia) after the conclusion of World War II.
For materials scientists a most important develop-
ment took place in the mid-1950s when Bollman inSwitzerland and Hirsch and co-workers in Cambridge,in the UK, perfected techniques to thin metal foils toelectron transparency. (In fact, because so much of the
early TEM work examined metal specimens, the word
‘foil’ came to be synonymous with ‘specimen’ and we’lloften use it this way.) In addition, the Cambridge groupalso developed the theory of electron-diffraction con-trast with which we can now identify, often in a quanti-tative manner, allknown line and planar crystal defects
FIGURE 1.1. The electron microscope built by Ruska (in the lab coat)
and Knoll, in Berlin in the early 1930s.
4 ....................................................................................................................................... T HETRANSMISSION ELECTRON MICROSCOPE
www .Iran -mavad .com  
ﻣﺮﺟﻊ ﺩﺍﻧﺸﺠﻮﻳﺎﻥ ﻭ ﻣﻬﻨﺪﺳﻴﻦ ﻣﻮﺍﺩ
in TEM images. This work is summarized in a formid-
able but essential text often referred to as the ‘Bible’ of
TEM (Hirsch et al. 1977). For the materials scientist,
practical applications of the TEM for the solution ofmaterials problems were pioneered in the United Statesby Thomas and first clearly expounded in his text. Othermaterials-oriented texts followed, notably the first stu-dent-friendly ‘hands-on’ text by Edington.
Today TEMs constitute arguably the most efficient
and versatile tools for the characterization of materials
over spatial ranges from the atomic scale, through the
ever-growing ‘nano’ regime (from <1n mt o /C24100 nm)
up to the micrometer level and beyond. If you want toread a history of the TEM, the book by Marton (1968) isa compact, personal monograph and the text edited byHawkes in 1985 contains a series of individual reminis-cences. Fujita’s (1986) paper emphasizes the substantialcontribution of Japanese scientists to the development
of the instrument. The field is now at the point where
many of the pioneers have put their memoirs down onpaper, or Festschrifts have been organized in theirhonor (e.g., Cosslett 1979, Ruska 1980, Hashimoto1986, Howie 2000, Thomas 2002, Zeitler 2003) whichdetail their contributions over the decades, and compilesome useful overview papers of the field. If you enjoyreading about the history of science, we strongly recom-
mend the review of Fifty Years of Electron Diffraction
edited by Goodman (1981) and Fifty Years of X-ray
Diffraction edited by Ewald (1962) (the spelling of X-
ray is discussed in the CBE Manual , 1994). More
recently, Haguenau et al. (2003) compiled an extensive
list of references describing key events in the history ofelectron microscopy. As always, there is a wealth ofinformation, some of it accurate, available on the Web.
1.2.B Microscopy and the Concept
of Resolution
When asked ‘‘what is a microscope?,’’ most people
would answer that it is an instrument for magnifying
things too small to see with the naked eye, and mostlikely they would be referring to the visible-light micro-scope (VLM). Because of the general familiarity withthe concept of the VLM, we will draw analogies betweenelectron and light microscopes wherever it’s instructive.
The smallest distance between two points that we
can resolve with our eyes is about 0.1–0.2 mm, depend-
ing on how good our eyes are, and assuming that there’s
sufficient illumination by which to see. This distance istheresolution or (more accurately) the resolving power of
our eyes. So any instrument that can show us pictures(orimages as we’ll often refer to them) revealing detail
finer than 0.1 mm could be described as a microscope,and its highest useful magnification is governed by itsresolution. A major attraction to the early developers of
the TEM was that, since electrons are smaller than
atoms, it should be possible, at least theoretically, tobuild a microscope that could ‘see’ detail well below theatomic level. The idea of being able to ‘see’ with elec-
trons may be confusing to you. Our eyes are not sensi-
tive to electrons. If a beam of high-energy electrons wasaimed into your eye, you would most likely be blinded asthe electrons killed your retinal cells, but you wouldn’tsee anything (ever again!). So an integral part of anyelectron microscope is a viewing screen of some form(now usually a flat-panel computer display), which dis-plays electron intensity as light intensity, which we first
observe and then record photographically or store digi-
tally. (We’ll discuss these screens and other ways ofrecording electron images in Chapter 7.)
VLM
We’ll try to avoid the phrases ‘optical microscope’(they all are) and ‘light microscope’ (some are veryheavy).‘Visible-light microscope/y’ is simple and appropriate
use of the hyphen.
The resolution of a TEM means different things for
different functions of the instrument, and we’ll discuss
them in the appropriate chapters. It’s easiest to think ofthe image resolution in TEM in terms of the classicRayleigh criterion for VLM, which states that the smallestdistance that can be resolved, d, is given approximately by
d¼
0:61l
msinb(1:1)
In equation 1.1, lis the wavelength of the radiation, m
the refractive index of the viewing medium, and bthe
semi-angle of collection of the magnifying lens. For thesake of simplicity we can approximate msinb(which is
sometimes called the numerical aperture) to unity andso the resolution is equal to about half the wavelength oflight. For green light in the middle of the visible spec-trum,lis about 550 nm, and so the resolution of a good
VLM is about 300 nm. In TEMs we can approximatethe best resolution using an expression similar to equa-tion 1.1 (actually /C241.22l/b) which, as we’ll see later, is
very small.
Now although 300 nm is a small dimension to us, it
corresponds to about 1000 atom diameters, and, there-fore, many of the features that control the properties ofmaterials are on a scale well below the resolution of the
VLM. Also, 300 nm is well above the upper limit of the
nano regime which we defined earlier. So there’s a realneed in nano/materials science and engineering to imagedetails, all the way down to the atomic level, if we want tounderstand and ultimately control the properties of mate-rials, and that’s a major reason why TEMs are so useful.
This limit of light microscopy was well understood at
the turn of the last century and prompted Ernst Abbe,
one of the giants in the field, to complain that ‘‘it is poor
comfort to hope that human ingenuity will find ways
1.2 W HYUSEELECTRONS ?........................................................................................................................................................................ 5
www .Iran -mavad .com  
ﻣﺮﺟﻊ ﺩﺍﻧﺸﺠﻮﻳﺎﻥ ﻭ ﻣﻬﻨﺪﺳﻴﻦ ﻣﻮﺍﺩ
and means of overcoming this limit.’’ (He was right to be
so depressed because he died in 1905, some 20 years
before de Broglie’s ingenuity solved the problem.)
Louis de Broglie’s famous equation shows that thewavelength of electrons is related to their energy, E,
and, if we ignore relativistic effects, we can showapproximately (and exactly in Section 1.4 below) that(ignoring the inconsistency in units)
l¼
1:22
E1=2(1:2)
In this equation Eis in electron volts (eV) and lin nm.
So from equation 1.2 you can work out that for a
100 keV electron, l/C244 pm (0.004 nm), which is much
smaller than the diameter of an atom.
V AND eV
Remember that we should be precise in our use ofthese units: V represents the accelerating voltage ofthe microscope while eV refers to the energy of theelectrons in the microscope (look ahead to equation
1.4 to see the relation between the two).
We’ll see later that we cannot yet build a ‘perfect’
TEM that approaches this wavelength-limited limit of
resolution, because we can’t make perfect electronlenses (see Chapter 6). Until recently, a top of the linelens could rightly be compared to using the bottom of aCoca-Cola
TMbottle as a lens for light microscopy. Pro-
gress was rapid after Ruska’s early work on lenses andsince the mid-1970s many commercial TEMs have beencapable of resolving individual columns of atoms incrystals, creating the field of high-resolution transmis-sion electron microscopy or HRTEM, which we’ll dis-cuss in Chapter 28. A typical HRTEM image is shownin Figure 1.2A.
The advantages of shorter wavelengths led in the
1960s to the development of high-voltage electron micro-scopes (HVEMs), with accelerating potentials between 1and 3 MV. In fact, rather than push the resolution limits,most of these instruments were used to introduce con-trolled amounts of radiation damage into specimens, inan attempt to simulate nuclear-reactor environments.Three-Mile Island and Chernobyl contributed tochanges in the emphasis of energy research; recently
there has not been much call for HVEMs. Today, climate
change is forcing a reconsideration of nuclear power.Only one HVEM (1 MV) for HRTEM imaging wasconstructed in the 1980s and three 1.25 MV machinesin the 1990s. Intermediate voltage electron microscopes(IVEMs) were introduced in the 1980s. These TEMsoperate at 200–400 kV, but still offer very high resolu-tion, close to that achieved at 1 MV. In fact, progress is
such that most IVEMs purchased these days are, effec-
tively, HRTEMs with atomic resolution.We are still improving the resolution, and recent
breakthroughs in spherical- and chromatic-aberration
corrections (see Chapters 6 and 37, respectively) are
revolutionizing the TEM field. Among many advan-tages, corrections of spherical aberration (which, for
reasons we’ll explain in Chapter 6, we abbreviate to
C
s) and chromatic aberration ( Cc) allow us to produce
sharper atomic-resolution images. By filtering out elec-trons of different wavelengths we can also better image
thicker specimens.
The combination of IVEMs and C
scorrection has
pushed TEM image resolution to well below the 0.1 nm
(1 A˚) barrier. Today the point has perhaps been reached
where the drive for much better resolution is now no
longer paramount and the TEM will develop more con-
structively in other ways. As we’ll illustrate many timesthroughout the book and elaborate in the companiontext, C
scorrection is perhaps the most exciting advance
in TEM technology in several decades and Figure 1.2Band C shows beautifully the difference in a typicalatomic-resolution image with and without C
scorrection.
The advantages of CsandCcaberration correction in
(B)( C)
FIGURE 1.2. (A) A twin boundary in spinel stepping from one {111} plane
to another parallel plane. The white dots are columns of atoms. The change in
atomic orientation across the twin boundary can be readily seen even if we do
not know what causes the white dots or why indeed they are white. (B) A grain
boundary in SrTiO 3imaged without Cscorrection and (C) with Cscorrection.
As you can see, the effect is just as dramatic as putting on your reading glasses(if you need them).
(A)
6 ....................................................................................................................................... T HETRANSMISSION ELECTRON MICROSCOPE
www .Iran -mavad .com  
ﻣﺮﺟﻊ ﺩﺍﻧﺸﺠﻮﻳﺎﻥ ﻭ ﻣﻬﻨﺪﺳﻴﻦ ﻣﻮﺍﺩ
TEM are explored in depth in chapters on Cscorrection
and energy-filtered TEM (EFTEM) in the companion
text.
1.2.C Interaction of Electrons with Matter
Electrons are one type of ionizing radiation, which is thegeneral term given to radiation that is capable of remov-ing the tightly bound, inner-shell electrons from the
attractive field of the nucleus by transferring some of
its energy to individual atoms in the specimen.
One of the advantages of using ionizing radiation is
that it produces a wide range of secondary signals fromthe specimen and some of these are summarized in Fig-
ure 1.3 .Many of these signals are used in analytical
electron microscopy (AEM), giving us chemical infor-
mation and a lot of other details about our specimens.
AEM uses X-ray energy-dispersive spectrometry
(XEDS) and electron energy-loss spectrometry (EELS).For example, Figure 1.4A shows X-ray spectra fromvery small regions of the TEM specimen imaged in
Figure 1.4B. The spectra exhibit characteristic peaks,
which identify the different elements present in differentregions. We can transform such spectra into quantitative
images of the distributions of all the elements present in
the specimen (Figure 1.4C) and from such images extractquantitative data describing elemental changes asso-
ciated with inhomogeneous microstructures as shown
in Figure 1.4D. This and similar analyses with EELScomprise Part 4 of the book. In contrast, microscopesusing non-ionizing radiation, such as visible light,usually only generate light (but not much heat, which isgood).
FIGURE 1.4. (A) X-ray spectra from three different regions of a speci-
men of Ni-base superalloy imaged in (B). The spectra are color-coded to
match the different regions of the specimen highlighted in (C) which is a
quantitative map showing the distribution of the elements detected in the
spectra in (A) (e.g., green areas are rich in Cr, blue areas contain pre-dominantly Ti, etc.). Quantitative composition profiles showing the loca-
lized changes in composition across one of the small matrix precipitates in
(C) are shown in (D).
(B) (C)
FIGURE 1.3. Signals generated when a high-energy beam of electrons
interacts with a thin specimen. Most of these signals can be detectedin different types of TEM. The directions shown for each signal do not
always represent the physical direction of the signal, but indicate, in a
relative manner, where the signal is strongest or where it is detected.CS,CCAND MAGNIFICATION
Having extolled the virtues of Cscorrection it is worth
pointing out that most TEM images are recorded at
magnifications where such correction makes nodis-
cernible difference. Most TEM specimens are not thinenough to produce images with resolution that bene-fits from C
scorrection. For thicker specimens Cc
correction via energy filtering is much more useful.
1.2 W HYUSEELECTRONS ?........................................................................................................................................................................ 7
www .Iran -mavad .com  
ﻣﺮﺟﻊ ﺩﺍﻧﺸﺠﻮﻳﺎﻥ ﻭ ﻣﻬﻨﺪﺳﻴﻦ ﻣﻮﺍﺩ
In order to get the best signal out of our specimens
we have to put the best signal in, and so the electron
source is critical. We are now very accomplished in thisrespect, as you’ll see in Chapter 5; modern TEMs arevery good signal-generating instruments. To localizethese signals we need our TEM to produce a verysmall electron beam (or probe as it is often called),
typically <5 nm and at best <0.1 nm in diameter. We
combine TEM and scanning electron microscope(SEM) technology to create a scanning transmissionelectron microscope (STEM). The STEM is both thebasis for AEMs and a unique scanning-imaging (orscanned-probe) microscope in its own right. In factthere are instruments that are only capable of operatingin scanning mode and these are sometimes referred to asdedicated STEMs or DSTEMs. AEMs offer improvedanalytical performance at intermediate voltages, similarto the improvement in image resolution gained in stan-dard TEMs.
Most importantly, C
scorrection permits the genera-
tion of smaller electron probes with higher currents,thus significantly improving both analytical spatialresolution and sensitivity. Chromatic-aberration cor-rection (i.e., energy filtering) also offers the opportunityto form images of electrons with a whole range of spe-cific energies, permitting such breakthroughs as band-gap imaging and chemical-bond imaging.
1.2.D Depth of Field and Depth of Focus
The depth of field of a microscope is a measure of howmuch of the object that we are looking at remains in
focus at the same time; the term depth of focus refers tothe distance over which the image can move relative to
the object and still remain in focus. If you are confused,it may help to recall that depth of field andfield of view
both refer to the object in everyday photography. The
lenses in the TEM govern these properties just as theydetermine the resolution. Electron lenses are not verygood, as we’ve already mentioned, and one way toimprove their performance is to insert very small limit-ing apertures, narrowing the beam down to a thin ‘pen-cil’ of electrons which at most is a few micrometersacross. These apertures obviously cut down the intensityof the electron beam, but they also act to increase
the depth of field of the specimen and depth of focus
of the images that we produce, as we explain in detail inChapter 6.
While this large depth of field is chiefly used in the
SEM to produce 3D-like images of the surfaces ofspecimens with large changes in topography, it is alsocritical in the TEM. It turns out that in the TEM, yourspecimen is usually in focus from the top to the bottomsurfaces at the same time, independent of its topogra-phy, so long as it’s electron transparent! Figure 1.5shows a TEM image of some dislocations in a crystal.T h ed i s l o c a t i o n sa p p e a rt os t a r ta n df i n i s hi nt h es p e c i -
m e n ,b u ti nf a c tt h e ya r et h r e a d i n gt h e i rw a yt h r o u g hthe specimen from the top to the bottom surfaces, andthey remain in sharp focus at all times. (By the time you
finish reading this book, you should be able to work
out which is the top and which is the bottom surface ofthe specimen.) Furthermore, you can record the finalimage at different positions below the final lens of theinstrument and it will still be in focus (although themagnification will change). Compare these propertieswith the VLM where, as you probably know, unless thesurface of your specimen is flat within the wavelength
of light, it is not all in focus at the same time. This
aspect of TEM gives us both advantages and disadvan-tages in comparison to the VLM. You should notethat, in this rare situation, C
scorrection is not an
advantage since it permits the use of larger apertureswithout degrading the resolution of the lens. But smal-
lerapertures are the ones that give better depth of focus
and depth of field (see Section 6.7). However, if you are
using a C
scorrector, your specimen has to be so thin
that it will still remain in focus except under extreme
conditions. We’ll see more on this topic in the compan-i o nt e x ta n da l s om e n t i o nu s i n gT E Mi na‘ c o n f o c a l ’mode.
1.2.E Diffraction
As we’ve noted, Thompson, Reid, Davisson, andGermer independently showed that electrons could bediffracted when passing through thin crystals of nickel.Performing electron diffraction in TEMs was first rea-lized by Kossel and M ¨ollenstedt (1939). Today, electron
diffraction is an indispensable part of TEM and is argu-ably the most useful aspect for materials scientists andnanotechnologists for whom crystal structure (and par-
ticularly crystal defects) is an essential characteristic
when it comes to controlling properties. Figure 1.6
FIGURE 1.5. TEM image of dislocations (dark lines) in GaAs. The
dislocations in the band across the middle of the image are on slip planes
close to 90 8to one another and thread through the thin specimen from the
top to the bottom but remain in focus through the foil thickness.
8 ....................................................................................................................................... T HETRANSMISSION ELECTRON MICROSCOPE
www .Iran -mavad .com  
ﻣﺮﺟﻊ ﺩﺍﻧﺸﺠﻮﻳﺎﻥ ﻭ ﻣﻬﻨﺪﺳﻴﻦ ﻣﻮﺍﺩ
shows a TEM DP that contains information on the
crystal structure, lattice repeat distance, and specimen
shape (as well as being a most striking pattern). We’ll see
that the pattern can always be related to the image of thearea of the specimen from which it came, in this caseshown in the inset. You will also see in Part 2 that, inaddition to the things we just listed, if you converge theusually parallel TEM beam to a focused probe, then youcan produce even more striking convergent-beam pat-terns (see Figure 2.13D) from which you can conduct a
complete crystal-symmetry analysis of minuscule crys-
tals, including such esoteric aspects as point-group andspace-group determination. You shouldn’t be surprisedby now if we tell you that aberration correction canproduce even better DPs, which are both sharper (byreducing chromatic aberration) and come from smallerregions of the specimen (by reducing C
s). The crystal
structure produces no diffraction information in a VLM
because of the relatively large wavelength of visible
light.
So a TEM can produce atomic-resolution images, it
can generate a variety of signals telling you about your
specimen chemistry and crystallography, and you canalways produce images that are in focus. There aremany other good reasons why you should use electron
microscopes. We hope they will become evident as you
read through this book. At the same time there are many
reasons why you should notalways seek to solve your
problems with the TEM, and it is most important thatyou realize what the instrument cannot do, as well as
knowing its capabilities.
1.3 LIMITATIONS OF THE TEM
1.3.A Sampling
All the above advantages of the TEM bring accom-panying drawbacks. First of all, the price to pay forany high-resolution imaging technique is that you onlylook at a small part of your specimen at any one time.The higher the resolution therefore, the worse thesampling abilities of the instrument. Von Heimendahl(1980) reported a calculation by Swann around 1970
estimating that all TEMs, since they first became
available commercially ( /C2415 years), had only exam-
ined 0.3 mm
3of material! Extending that calculation
to the present time probably increases this volume tono more than 10
3mm3. So we have an instrument that
is not a good sampling tool! This sampling problemonly serves to emphasize that, if you’re just startingyour research, before you put your specimen in the
TEM you must have examined it with techniques that
offer poorer resolution but better sampling, such asyour eyes, the VLM, and the SEM. In other words,know the forest before you start looking at the veins inthe leaves on the trees.
1.3.B Interpreting Transmission Images
Another problem is that the TEM presents us with 2Dimages of 3D specimens, viewed in transmission. Our
eyes and brain routinely understand reflected light
images but are ill-equipped to interpret TEM imagesand so we must be cautious. Hayes illustrates this pro-blem well by showing a picture of two rhinoceros side byside such that the head of one appears attached to therear of the other (see Figure 1.7). As Hayes puts it ‘‘whenwe see this image we laugh’’ (because we understand itstrue nature in 3D) ‘‘but when we see equivalent (but
more misleading) images in the TEM, we publish!’’ So
beware of artifacts which abound in TEM images.
One aspect of this particular drawback (sometimes
called the projection-limitation) is that generally all theTEM information that we talk about in this book(images, DPs, spectra) is averaged through the thicknessof the specimen. In other words, a single TEM image hasno depth sensitivity. As we noted in Figure 1.5 there
often is information about the top and bottom surfaces
of the thin foil, but this is not immediately apparent. So
FIGURE 1.6. TEM DP from a thin foil of Al-Li-Cu containing various
precipitate phases, shown in the inset image. The central spot (X) contains
electrons that come directly through the foil and the other spots and linesare diffracted electrons which are scattered from the different crystal
planes.
KEY POINT TO REMEMBER
At all times the crystallographic information in the
DP (and all the analytical information) can be relatedto the image of your specimen.
1.3 L IMITATIONS OF THE TEM ................................................................................................................................................................ 9
www .Iran -mavad .com  
ﻣﺮﺟﻊ ﺩﺍﻧﺸﺠﻮﻳﺎﻥ ﻭ ﻣﻬﻨﺪﺳﻴﻦ ﻣﻮﺍﺩ
other techniques which are more clearly surface sensi-
tive or depth sensitive, such as field-ion microscopy,
scanning-probe microscopy, Auger spectroscopy, and
Rutherford backscattering, are necessary complemen-
tary techniques if you want a full characterization of
your specimen.
However, there has been progress in overcoming
this limitation, which was much more of a problem forbiologists interested in the shape of complex mole-
cules, cells, and other natural structures. So they
invented the technique of electron tomography,which uses a sequence of images taken at different
tilts to create a 3D image, identical in principle tothe more familiar medical CAT (computerized-axial
tomography) scans using X-rays. Recently, there hasbeen rapid improvement in specimen-holder design to
permit full 360 8rotation and, in combination with
easy data storage and manipulation, nanotechnolo-g i s t sh a v eb e g u nt ou s et h i st e c h n i q u et ol o o ka tc o m -
plex 3D inorganic structures such as porous materials
containing catalyst particles. This relatively new
aspect of TEM for materials scientists is explored in
depth in the companion text.
