Repository: Ketankham/chatbot-meta-books

File: callister-book.txt (part 4 of 65)
“B”. With the current system, devised by an international naming convention, the groups are numbered numerically from 1 to 18, moving from with the leftmost column (the alkali metals) to the rightmost column (the inert gases). These numbers appear in parentheses in Figure 2.8.to form charged ions or by sharing electrons with other atoms. This is the basis for some 
chemical reactions and also for atomic bonding in solids, as explained in Section 2.6.
2.4 The Periodic Table  •   29
Figure 2.9  The electronegativity values for the elements.
(From J. E. Brady and F. Senese, Chemistry: Matter and Its Changes, 4th edition, 2004. This material is reproduced with permission 
of John Wiley & Sons, Inc.) Lanthanides: 1.1 – 1.2
Actinides:     1.1 – 1.7B2.0C2.5N
3.0O
3.5F
4.0H
2.1
Li1.0
Na0.9
K
0.8
Rb
0.8
Cs
0.7
Fr
0.7Be
1.5
Mg
1.2
Ca
1.0
Sr
1.0
Ba
0.9
Ra
0.9Sc
1.3Ti
1.5
Y
1.2Zr
1.4
La
1.1V
1.6 Cr
1.6
Hf
1.3Nb
1.6Mo
1.8
Ta
1.5W
1.7
Ac
1.1Mn1.5
Tc
1.9
Re
1.9Fe1.8
Ru
2.2
Os
2.2Co1.8 Ni1.8 Rh
2.2 Pd
2.2
Ir
2.2Cu
1.9
Ag1.9Pt
2.2Au
2.4Zn
1.6
Cd
1.7
Hg
1.9Al1.5
Ga
1.6
In
1.7Ge
1.8
Sn
1.8
TI
1.8 Pb
1.8Si
1.8P
2.1
As
2.0
Sb
1.9S
2.5
Se
2.4
Te
2.1
Bi
1.9Po
2.0Cl
3.0
Br
2.8
I
2.5
At
2.2VIIA elements (F, Cl, Br, I, and At) are sometimes termed the halogens. The alkali and the 
alkaline earth metals (Li, Na, K, Be, Mg, Ca, etc.) are labeled as Groups IA and IIA, having, respectively, one and two electrons in excess of stable structures. The elements in the three long periods, Groups IIIB through IIB, are termed the transition metals, which have partially 
filled d electron states and in some cases one or two electrons in the next higher energy shell. 
Groups IIIA, IVA, and VA (B, Si, Ge, As, etc.) display characteristics that are intermediate between the metals and nonmetals by virtue of their valence electron structures.
As may be noted from the periodic table, most of the elements really come 
under the metal classification. These are sometimes termed electropositive elements, 
indicating that they are capable of giving up their few valence electrons to become positively charged ions. Furthermore, the elements situated on the right side of the table are electronegative —that is, they readily accept electrons to form negatively 
charged ions, or sometimes they share electrons with other atoms. Figure 2.9 displays electronegativity values that have been assigned to the various elements arranged in the periodic table. As a general rule, electronegativity increases in moving from left to right and from bottom to top. Atoms are more likely to accept electrons if their outer shells are almost full and if they are less “shielded” from (i.e., closer to) the nucleus.
In addition to chemical behavior, physical properties of the elements also tend to 
vary systematically with position in the periodic table. For example, most metals that reside in the center of the table (Groups IIIB through IIB) are relatively good conduc-tors of electricity and heat; nonmetals are typically electrical and thermal insulators. Mechanically, the metallic elements exhibit varying degrees of ductility —the ability to 
be plastically deformed without fracturing (e.g., the ability to be rolled into thin sheets). Most of the nonmetals are either gases or liquids, or in the solid state are brittle in nature. Furthermore, for the Group IVA elements [C (diamond), Si, Ge, Sn, and Pb], electrical conductivity increases as we move down this column. The Group VB metals (V, Nb, and Ta) have very high melting temperatures, which increase in going down this column.
It should be noted that there is not always this consistency in property variations within 
the periodic table. Physical properties change in a more or less regular manner; however, there are some rather abrupt changes when one moves across a period or down a group.electropositive
electronegative
30  •   Chapter 2  /  Atomic Structure and Interatomic Bonding
Atomic Bonding in Solids
An understanding of many of the physical properties of materials is enhanced by a 
knowledge of the interatomic forces that bind the atoms together. Perhaps the principles of atomic bonding are best illustrated by considering how two isolated atoms interact as they are brought close together from an infinite separation. At large distances, interac-tions are negligible because the atoms are too far apart to have an influence on each other; however, at small separation distances, each atom exerts forces on the others. These forces are of two types, attractive ( F
A) and repulsive (FR), and the magnitude of 
each depends on the separation or interatomic distance ( r); Figure 2.10a is a schematic 
plot of FA and FR versus r. The origin of an attractive force FA depends on the particu-
lar type of bonding that exists between the two atoms, as discussed shortly. Repulsive forces arise from interactions between the negatively charged electron clouds for the two atoms and are important only at small values of r as the outer electron shells of the 
two atoms begin to overlap (Figure 2.10 a).
The net force F
N between the two atoms is just the sum of both attractive and 
repulsive components; that is,
 FN=FA+FR (2.3)2.5 BONDING FORCES AND ENERGIES
Figure 2.10  (a) The 
dependence of repulsive, 
attractive, and net forces on interatomic separation for two isolated atoms. (b) The dependence of repulsive, attractive, and net potential energies on interatomic separation for two isolated atoms.+
–
–(a)
(b)Interatomic separation r
Interatomic separation rRepulsive force FRAttractive force FA
Net force FNAttraction RepulsionForce F
Repulsive energy ER
Attractive energy EANet energy EN+0
0Attraction RepulsionPotential energy Er0
E0
2.5 Bonding Forces and Energies  •   31
which is also a function of the interatomic separation, as also plotted in Figure 2.10a . 
When FA and FR are equal in magnitude but opposite in sign, there is no net force—
that is,
 FA+FR=0 (2.4)
and a state of equilibrium exists. The centers of the two atoms remain separated by the 
equilibrium spacing r0, as indicated in Figure 2.10a. For many atoms, r0 is approximately 
0.3 nm. Once in this position, any attempt to move the two atoms farther apart is coun-teracted by the attractive force, while pushing them closer together is resisted by the increasing repulsive force.
Sometimes it is more convenient to work with the potential energies between two 
atoms instead of forces. Mathematically, energy ( E) and force (F) are related as
 
E=∫F dr (2.5a)
And, for atomic systems,
  EN=∫∞
rFN dr  (2.6)
  =∫∞
rFA dr+∫∞
rFR dr (2.7)
  =EA+ER  (2.8a)
in which EN, EA, and ER are, respectively, the net, attractive, and repulsive energies for 
two isolated and adjacent atoms.5
Figure 2.10b  plots attractive, repulsive, and net potential energies as a function 
of interatomic separation for two atoms. From Equation 2.8a, the net curve is the 
sum of the attractive and repulsive curves. The minimum in the net energy curve cor-responds to the equilibrium spacing, r
0. Furthermore, the bonding energy for these 
two atoms, E0, corresponds to the energy at this minimum point (also shown in Figure 
2.10b ); it represents the energy required to separate these two atoms to an infinite 
separation.
Although the preceding treatment deals with an ideal situation involving only two 
atoms, a similar yet more complex condition exists for solid materials because force and energy interactions among atoms must be considered. Nevertheless, a bonding energy, analogous to E
0 above, may be associated with each atom. The magnitude of this bond-
ing energy and the shape of the energy–versus–interatomic separation curve vary from material to material, and they both depend on the type of atomic bonding. Furthermore, a number of material properties depend on E
0, the curve shape, and bonding type. Force–potential 
energy relationship for two atoms
bonding energy
5Force in Equation 2.5a may also be expressed as
 F=dE
dr (2.5b)
Likewise, the force equivalent of Equation 2.8a is as follows:
 FN=FA+FR (2.3)
 =dEA
dr+dER
dr (2.8b)
32  •   Chapter 2  /  Atomic Structure and Interatomic Bonding
For example, materials having large bonding energies typically also have high melt-
ing temperatures; at room temperature, solid substances are formed for large bonding energies, whereas for small energies, the gaseous state is favored; liquids prevail when the energies are of intermediate magnitude. In addition, as discussed in Section 6.3, the mechanical stiffness (or modulus of elasticity) of a material is dependent on the shape of its force–versus–interatomic separation curve (Figure 6.7). The slope for a relatively stiff material at the r = r
0 position on the curve will be quite steep; slopes are shallower 
for more flexible materials. Furthermore, how much a material expands upon heating or contracts upon cooling (i.e., its linear coefficient of thermal expansion) is related to the shape of its E–versus–r curve (see Section 19.3). A deep and narrow “trough,” which typically occurs for materials having large bonding energies, normally correlates with a low coefficient of thermal expansion and relatively small dimensional alterations for changes in temperature.
Three different types of primary or chemical bond are found in solids—ionic, cova-
lent, and metallic. For each type, the bonding necessarily involves the valence electrons; furthermore, the nature of the bond depends on the electron structures of the constitu-ent atoms. In general, each of these three types of bonding arises from the tendency of the atoms to assume stable electron structures, like those of the inert gases, by com-pletely filling the outermost electron shell.
Secondary or physical forces and energies are also found in many solid materials; 
they are weaker than the primary ones but nonetheless influence the physical proper-ties of some materials. The sections that follow explain the several kinds of primary and secondary interatomic bonds.
primary bond
Ionic Bonding
Ionic bonding is perhaps the easiest to describe and visualize. It is always found in compounds composed of both metallic and nonmetallic elements, elements situated at the horizontal extremities of the periodic table. Atoms of a metallic element easily give up their valence electrons to the nonmetallic atoms. In the process, all the atoms acquire stable or inert gas configurations (i.e., completely filled orbital shells) and, in addition, an electrical charge—that is, they become ions. Sodium chloride (NaCl) is the classic ionic material. A sodium atom can assume the electron structure of neon (and a net single positive charge with a reduction in size) by a transfer of its one valence 3s  electron to a chlorine atom (Figure 2.11a ). After such a transfer, the chlo-
rine ion acquires a net negative charge, an electron configuration identical to that of argon; it is also larger than the chlorine atom. Ionic bonding is illustrated schematically in Figure 2.11b .
The attractive bonding forces are coulombic —that is, positive and negative ions, by 
virtue of their net electrical charge, attract one another. For two isolated ions, the attrac-tive energy E
A is a function of the interatomic distance according to
 EA=−  A
r (2.9)
Theoretically, the constant A is equal to
 A=1
4𝜋𝜀0 (|Z1|e)(|Z2|e) (2.10)ionic bonding
coulombic force
Attractive energy  —
interatomic separation relationship2.6 PRIMARY INTERATOMIC BONDS
2.6 Primary Interatomic Bonds  •   33
Here 𝜀0 is the permittivity of a vacuum (8.85 × 10−12 F/m), |Z1| and |Z2| are absolute values 
of the valences for the two ion types, and e  is the electronic charge (1.602 × 10−19 C). The 
value of A  in Equation 2.9 assumes the bond between ions 1 and 2 is totally ionic (see 
Equation 2.16). Inasmuch as bonds in most of these materials are not 100% ionic, the 
value of A  is normally determined from experimental data rather than computed using 
Equation 2.10.
An analogous equation for the repulsive energy is6
 ER=B
rn (2.11)
In this expression, B  and n are constants whose values depend on the particular ionic 
system. The value of n is approximately 8.
Ionic bonding is termed nondirectional —that is, the magnitude of the bond is equal 
in all directions around an ion. It follows that for ionic materials to be stable, all posi-tive ions must have as nearest neighbors negatively charged ions in a three-dimensional scheme, and vice versa. Some of the ion arrangements for these materials are discussed in Chapter 12.
Bonding energies, which generally range between 600 and 1500 kJ/mol, are 
relatively large, as reflected in high melting temperatures.
7 Table 2.3 contains bonding 
energies and melting temperatures for several ionic materials. Interatomic bonding is typified by ceramic materials, which are characteristically hard and brittle and, further-more, electrically and thermally insulative. As discussed in subsequent chapters, these properties are a direct consequence of electron configurations and/or the nature of the ionic bond.Repulsive energy—
interatomic separation relationship
6In Equation 2.11, the value of the constant B is also fit using experimental data.
7Sometimes bonding energies are expressed per atom or per ion. Under these circumstances, the electron volt (eV) is 
a conveniently small unit of energy. It is, by definition, the energy imparted to an electron as it falls through an electric 
potential of one volt. The joule equivalent of the electron volt is as follows: 1.602  × 10−19 J = 1 eV .Figure 2.11  Schematic representations of (a) the formation of Na+ and Cl− ions and (b) ionic bonding in sodium 
chloride (NaCl).Valence Electron
Na Atom CI Atom Na+ Ion CI– Ion
(a)Na+Na+Coulombic bonding force
Na+Cl–Cl–
Na+Na+Na+Cl–Cl–Na+Na+Cl–Cl–Cl–
Na+Na+Cl–Cl–Cl–
(b)
Tutorial Video:
Bonding
What Is Ionic Bonding?
34  •   Chapter 2  /  Atomic Structure and Interatomic Bonding
Table 2.3
Bonding Energies and 
Melting Temperatures for Various Substances Bonding Energy Melting
Substance (kJ/mol) Temperature (°C)
  Ionic
NaCl 640 801LiF  850 848
MgO 1000 2800CaF
2 1548 1418
  Covalent
Cl2  121 −102
Si  450 1410
InSb  523 942
 C (diamond) 713 >3550
SiC  1230 2830
  Metallic
Hg  62 −39
Al  330 660
Ag  285 962
W  850 3414
  van der Waalsa
Ar  7.7 −189 (@ 69 kPa)
Kr  11.7 −158 (@ 73.2 kPa)
CH4  18 −182
Cl2  31 −101
  Hydrogena
HF  29 −83
NH3  35 −78
H2O  51 0
aValues for van der Waals and hydrogen bonds are energies between molecules or atoms 
(intermolecular), not between atoms within a molecule (intramolecular).
EXAMPLE PROBLEM 2.2
Computation of Attractive and Repulsive Forces between Two Ions
The atomic radii of K+ and Br− ions are 0.138 and 0.196 nm, respectively.
(a)  Using Equations 2.9 and 2.10, calculate the force of attraction between these two ions at 
their equilibrium interionic separation (i.e., when the ions just touch one another).
(b) What is the force of repulsion at this same separation distance?
Solution
(a) From Equation 2.5b, the force of attraction between two ions is
FA=dEA
dr
2.6 Primary Interatomic Bonds  •   35
Whereas, according to Equation 2.9,
EA=−A
r
Now, taking the derivation of EA with respect to r yields the following expression for the 
force of attraction FA:
 FA=dEA
dr=d(−A
r)
dr=−(−A
r2)=A
r2 (2.12)
Now substitution into this equation the expression for A (Equation 2.10) gives
 FA=1
4𝜋𝜀0r2(|Z1|e)(|Z2|e) (2.13)
Incorporation into this equation values for e and 𝜀0 leads to
FA=1
4𝜋(8.85×10−12 F/m)( r2) [|Z1|(1.602×10−19 C)][| Z2|(1.602×10−19 C)]
 =(2.31×10−28 N∙m2)(|Z1|)(|Z2|)
r2 (2.14)
For this problem, r is taken as the interionic separation r0 for KBr, which is equal to the 
sum of the K+ and Br− ionic radii inasmuch as the ions touch one another—that is,
 r0=rK++rBr− (2.15)
 =0.138 nm+0.196 nm
 =0.334 nm
 =0.334×10−9 m
When we substitute this value for r into Equation 2.14, and taking ion 1 to be K+ and ion 2 
as Br− (i.e., Z1 = +1 and Z2 = −1), then the force of attraction is equal to
FA=(2.31×10−28 N∙m2)(|+1|)(|−1|)
(0.334×10−9 m)2=2.07×10−9 N
(b)  At the equilibrium separation distance the sum of attractive and repulsive forces is zero 
according to Equation 2.4. This means that
FR=−FA=−(2.07×10−9 N)=−2.07×10−9 N
Covalent Bonding
A second bonding type, covalent bonding, is found in materials whose atoms have small 
differences in electronegativity—that is, that lie near one another in the periodic table. For these materials, stable electron configurations are assumed by the sharing of elec-trons between adjacent atoms. Two covalently bonded atoms will each contribute at least one electron to the bond, and the shared electrons may be considered to belong to both atoms. Covalent bonding is schematically illustrated in Figure 2.12 for a molecule of hydrogen (H
2). The hydrogen atom has a single 1s electron. Each of the atoms can 
acquire a helium electron configuration (two 1s valence electrons) when they share their single electron (right side of Figure 2.12). Furthermore, there is an overlapping of electron orbitals in the region between the two bonding atoms. In addition, the covalent covalent bonding
36  •   Chapter 2  /  Atomic Structure and Interatomic Bonding
bond is directional —that is, it is between specific atoms and may exist only in the direc-
tion between one atom and another that participates in the electron sharing.
Many nonmetallic elemental molecules (e.g., Cl2, F2), as well as molecules con-
taining dissimilar atoms, such as CH4, H2O, HNO3, and HF, are covalently bonded.8 
Furthermore, this type of bonding is found in elemental solids such as diamond (carbon), 
silicon, and germanium and other solid compounds composed of elements that are  located on the right side of the periodic table, such as gallium arsenide (GaAs), indium antimonide (InSb), and silicon carbide (SiC).
Covalent bonds may be very strong, as in diamond, which is very hard and has a 
very high melting temperature, >3550°C (6400 °F), or they may be very weak, as with 
bismuth, which melts at about 270 °C (518°F). Bonding energies and melting tempera-
tures for a few covalently bonded materials are presented in Table 2.3. Inasmuch as electrons participating in covalent bonds are tightly bound to the bonding atoms, most covalently bonded materials are electrical insulators, or, in some cases, semiconductors. Mechanical behaviors of these materials vary widely: some are relatively strong, others are weak; some fail in a brittle manner, whereas others experience significant amounts of deformation before failure. It is difficult to predict the mechanical properties of covalently bonded materials on the basis of their bonding characteristics.
Bond Hybridization in Carbon
Often associated with the covalent bonding of carbon (as well other nonmetallic sub-stances) is the phenomenon of hybridization —the mixing (or combining) of two or more 
atomic orbitals with the result that more orbital overlap during bonding results. For example, consider the electron configuration of carbon: 1 s
22s22p2. Under some circum-
stances, one of the 2 s orbitals is promoted to the empty 2p orbital (Figure 2.13a), which 
gives rise to a 1s22s12p3 configuration (Figure 2.13b). Furthermore, the 2s and 2p orbitals 
can mix to produce four sp3 orbitals that are equivalent to one another, have parallel 
spins, and are capable of covalently bonding with other atoms. This orbital mixing is termed hybridization, which leads to the electron configuration shown in Figure 2.13 c; 
here, each sp
3 orbital contains one electron, and, therefore, is half-filled.
Bonding hybrid orbitals are directional in nature—that is, each extends to and over-
laps the orbital of an adjacent bonding atom. Furthermore, for carbon, each of its four sp
3 hybrid orbitals is directed symmetrically from a carbon atom to the vertex of a 
tetrahedron—a configuration represented schematically in Figure 2.14; the angle between each set of adjacent bonds is 109.5 °.
9 The bonding of sp3 hybrid orbitals to the 1s  orbitals 
of four hydrogen atoms, as in a molecule of methane (CH4), is presented in Figure 2.15.
For diamond, its carbon atoms are bonded to one another with sp3 covalent 
hybrids—each atom is bonded to four other carbon atoms. The crystal structure for diamond is shown in Figure 12.16. Diamond’s carbon–carbon bonds are extremely strong, which accounts for its high melting temperature and ultrahigh hardness (it is the hardest of all materials). Many polymeric materials are composed of long chains of carbon atoms that are also bonded together using sp
3 tetrahedral bonds; these chains 
form a zigzag structure (Figure 14.1b ) because of this 109.5 ° interbonding angle.Figure 2.12  Schematic representation of covalent 
bonding in a molecule of hydrogen (H2). H H
+H H
8For these substances, the intramolecular bonds (bonds between atoms in a molecule) are covalent. As noted in the 
next section, other types of bonds can operate between molecules, which are termed intermolecular.
9Bonding of this type (to four other atoms) is sometimes termed tetrahedral bonding.Tutorial Video:
Bonding
What Is Covalent
Bonding?
2.6 Primary Interatomic Bonds  •   37
Figure 2.13  Schematic diagram 
that shows the formation of sp3 hybrid 
orbitals in carbon. (a) Promotion of 
a 2s electron to a 2p state; (b) this promoted electron in a 2p state; (c) four 2sp
3 orbitals that form by 
mixing the single 2s orbital with the three 2p orbitals.(a)
(b)
(c)Energy
Energy
Energypromotion
of electron
hybridization2p
2s
1s
2p
2sp3sp32s1s
1ssp3
sp3
sp3sp3109.5°
C
Figure 2.14  Schematic 
diagram showing four sp3 
hybrid orbitals that point to 
the corners of a tetrahedron; the angle between orbitals is 109.5°.
(From J. E. Brady and F. 
Senese, Chemistry: Matter and Its Changes, 4th edition, 2004. Reprinted with permission of John Wiley & Sons, Inc.)Figure 2.15  Schematic 
diagram that shows bonding of 
carbon sp3 hybrid orbitals to the 
1s orbitals of four hydrogen atoms 
in a molecule of methane (CH4).
(From J. E. Brady and F. Senese, 
Chemistry: Matter and Its Changes, 4th edition, 2004. Reprinted with permission of John Wiley & Sons, Inc.)sp3sp3
sp3
sp3
H
1s
H
1s
Region of overlap
H
1s
H
1s
C
Other types of hybrid bonds are possible for carbon, as well as other substances. 
One of these is sp2, in which an s orbital and two p orbitals are hybridized. To achieve 
this configuration, one 2s orbital mixes with two of the three 2p orbitals—the third p 
orbital remains unhybridized; this is shown in Figure 2.16. Here, 2 pz denotes the unhy-
bridized p orbital.10 Three sp2 hybrids belong to each carbon atom, which lie in the same 
plane such that the angle between adjacent orbitals is 120 ° (Figure 2.17); lines drawn 
from one orbital to another form a triangle. Furthermore, the unhybridized 2 pz orbital 
is oriented perpendicular to the plane containing the sp2 hybrids.
These sp2 bonds are found in graphite, another form of carbon, which has a 
structure and properties distinctly different from those of diamond (as discussed in Section 12.4). Graphite is composed of parallel layers of interconnecting hexagons. Hexagons form from planar sp
2 triangles that bond to one another in the manner 
presented in Figure 2.18—a carbon atom is located at each vertex. In-plane sp2 bonds 
are strong; by way of contrast, weak interplanar bonding results from van der Waals forces that involve electrons originating from the unhybridized 2p
z orbitals. The struc-
ture of graphite is shown in Figure 12.17.
10This 2pz orbital has the shape and orientation of the pz shown in Figure 2.5c. In addition, the two p orbitals found 
in the sp2 hybrid correspond to the px and py orbitals of this same figure. Furthermore, px, py, and pz are the three 
orbitals of the sp3 hybrid.
38  •   Chapter 2  /  Atomic Structure and Interatomic Bonding
Metallic Bonding
Metallic bonding,  the final primary bonding type, is found in metals and their alloys. A rela-
tively simple model has been proposed that very nearly approximates the bonding scheme. 
With this model, these valence electrons are not bound to any particular atom in the solid and are more or less free to drift throughout the entire metal. They may be thought of as belonging to the metal as a whole, or forming a “sea of electrons” or an “electron cloud.” The remaining nonvalence electrons and atomic nuclei form what are called ion cores, 
which possess a net positive charge equal in magnitude to the total valence electron charge metallic bonding(a)
(b)
(c)Energy
Energy
Energypromotion
of electron
hybridization1s
2p
2sp22pzsp22s
1s
1s2p
2sFigure 2.16  Schematic diagram that shows the 
formation of sp2  hybrid orbitals in carbon. (a) 
Pro motion of a 2s electron to a 2p state; (b) this 
promoted electron in a 2p  state; (c ) three 2sp2 orbitals 
that form by mixing the single 2s orbital with two 2p orbitals—the 2p
z orbital remains unhybridized.
sp2sp2
sp2120°
C
Figure 2.17  
Schematic diagram showing three sp
2 
orbitals that are coplanar and point to the corners of a triangle; the angle between adjacent orbitals is 120°.
(From J. E. Brady and 
F. Senese, Chemistry: Matter and Its Changes, 4th edition, 2004. Reprinted with permission of John Wiley & Sons, Inc.)CC
C
CC
C
Figure 2.18  The formation of a hexagon by the bond-
ing of six sp2 triangles to one another.
2.7 Secondary Bonding or van der Waals Bonding   •  39
per atom. Figure 2.19 illustrates metallic bonding. The free electrons shield the positively 
charged ion cores from the mutually repulsive electrostatic forces that they would other-wise exert upon one another; consequently, the metallic bond is nondirectional in charac-ter. In addition, these free electrons act as a “glue” to hold the ion cores together. Bonding energies and melting temperatures for several metals are listed in Table 2.3. Bonding may be weak or strong; energies range from 62 kJ/mol for mercury to 850 kJ/mol for tungsten. Their respective melting temperatures are −39°C and 3414 °C (−39°F and 6177 °F).
Metallic bonding is found in the periodic table for Group IA and IIA elements and, 
in fact, for all elemental metals.
Metals are good conductors of both electricity and heat as a consequence of their free 
electrons (see Sections 18.5, 18.6, and 19.4). Furthermore, in Section 7.4, we note that at room temperature, most metals and their alloys fail in a ductile manner—that is, fracture occurs after the materials have experienced significant degrees of permanent deformation. This behavior is explained in terms of a deformation mechanism (Section 7.2), which is implicitly related to the characteristics of the metallic bond.Figure 2.19  Schematic illustra-
tion of metallic bonding.
-
- --
---
--
---
--
-
- --
- - -- -+ + + + +
+ + + + +
++
+ + + +
+ + + + +Ion coreMetal atom
Sea of valence
electrons-
-
Concept Check 2.3 Explain why covalently bonded materials are generally less dense 
than ionically or metallically bonded ones.
[The answer may be found in all digital versions of the text and/or at www.wiley.com/college/callister  
(Student Companion Site).]
Secondary bonds, or van der Waals (physical) bonds, are weak in comparison to the 
primary or chemical bonds; bonding energies range between about 4 and 30 kJ/mol. 
Secondary bonding exists between virtually all atoms or molecules, but its presence may be obscured if any of the three primary bonding types is present. Secondary bonding is evidenced for the inert gases, which have stable electron structures. In addition, second-ary (or intermolecular) bonds are possible between atoms or groups of atoms, which themselves are joined together by primary (or intramolecular) ionic or covalent bonds.
Secondary bonding forces arise from atomic or molecular dipoles. In essence, 
an electric dipole exists whenever there is some separation of positive and negative portions of an atom or molecule. The bonding results from the coulombic attraction between the positive end of one dipole and the negative region of an adjacent one, as indicated in Figure 2.20. Dipole interactions occur between induced dipoles, between induced dipoles and polar molecules (which have permanent dipoles), and between polar molecules. Hydrogen bonding, a special type of secondary bonding, is found to exist secondary bond
van der Waals bond
dipole
hydrogen bonding2.7  SECONDARY BONDING OR 
VAN DER WAALS BONDINGTutorial Video:
Bonding
What Is Metallic 
Bonding?
40  •   Chapter 2  /  Atomic Structure and Interatomic Bonding
between some molecules that have hydrogen as one of the constituents. These bonding 
mechanisms are discussed briefly next.
Fluctuating Induced Dipole Bonds
A dipole may be created or induced in an atom or molecule that is normally electrically symmetric—that is, the overall spatial distribution of the electrons is symmetric with respect to the positively charged nucleus, as shown in Figure 2.21 a. All atoms experience 
constant vibrational motion that can cause instantaneous and short-lived distortions of this electrical symmetry for some of the atoms or molecules and the creation of small electric dipoles. One of these dipoles can in turn produce a displacement of the electron distribution of an adjacent molecule or atom, which induces the second one also to  become a dipole that is then weakly attracted or bonded to the first (Figure 2.21b); this is one type of van der Waals bonding. These attractive forces, which are temporary and fluctuate with time, may exist between large numbers of atoms or molecules.
The liquefaction and, in some cases, the solidification of the inert gases and other 
electrically neutral and symmetric molecules such as H
2 and Cl2 are realized because of 
this type of bonding. Melting and boiling temperatures are extremely low in materials for which induced dipole bonding predominates; of all possible intermolecular bonds, these are the weakest. Bonding energies and melting temperatures for argon, krypton, methane, and chlorine are also tabulated in Table 2.3.
Polar Molecule–Induced Dipole Bonds
Permanent dipole moments exist in some molecules by virtue of an asymmetrical ar-rangement of positively and negatively charged regions; such molecules are termed 
polar molecules. Figure 2.22a shows a schematic representation of a hydrogen chloride 
molecule; a permanent dipole moment arises from net positive and negative charges that are respectively associated with the hydrogen and chlorine ends of the HCl molecule. polar moleculeFigure 2.20  Schematic illustration 
of van der Waals bonding between two 
dipoles.
Atomic or molecular dipolesvan der Waals
bond+ +
Figure 2.21  Schematic representations of (a) an electrically symmetric atom and (b) how an electric dipole 
induces an electrically symmetric atom/molecule to become a dipole—also the van der Waals bond between the dipoles.+
Atomic nucleusElectron cloud
+ + + + +
Atomic nucleus
Atomic nucleusvan der Waals
bondInduced dipole
Electron cloudDipoleElectrically symmetric
atom/molecule
(b)(a)Tutorial Video:
Bonding
What Is van der 
Waals Bonding?Tutorial Video:
Bonding
What Is a Dipole?
2.7 Secondary Bonding or van der Waals Bonding   •  41
Polar molecules can also induce dipoles in adjacent nonpolar molecules, and a bond 
forms as a result of attractive forces between the two molecules; this bonding scheme is 
represented schematically in Figure 2.22 b. Furthermore, the magnitude of this bond is 
greater than for fluctuating induced dipoles.
Permanent Dipole Bonds
Coulombic forces also exist between adjacent polar molecules as in Figure 2.20. The asso-ciated bonding energies are significantly greater than for bonds involving induced dipoles.
The strongest secondary bonding type, the hydrogen bond, is a special case of polar 
molecule bonding. It occurs between molecules in which hydrogen is covalently bonded to fluorine (as in HF), oxygen (as in H
2O), or nitrogen (as in NH3). For each H F, H O, 
or H N bond, the single hydrogen electron is shared with the other atom. Thus, the hy-
drogen end of the bond is essentially a positively charged bare proton unscreened by any electrons. This highly positively charged end of the molecule is capable of a strong attrac-tive force with the negative end of an adjacent molecule, as demonstrated in Figure 2.23 for HF. In essence, this single proton forms a bridge between two negatively charged atoms. The magnitude of the hydrogen bond is generally greater than that of the other types of secondary bonds and may be as high as 51 kJ/mol, as shown in Table 2.3. Melting and boil-ing temperatures for hydrogen fluoride, ammonia, and water are abnormally high in light of their low molecular weights, as a consequence of hydrogen bonding.
In spite of the small energies associated with secondary bonds, they nevertheless are 
involved in a number of natural phenomena and many products that we use on a daily basis. Examples of physical phenomena include the solubility of one substance in another, surface tension and capillary action, vapor pressure, volatility, and viscosity. Common applications that make use of these phenomena include adhesives —van der Waals bonds form between 
two surfaces so that they adhere to one another (as discussed in the chapter opener for this chapter); surfactants —compounds that lower the surface tension of a liquid and are found 
in soaps, detergents, and foaming agents; emulsifiers —substances that, when added to two 
immiscible materials (usually liquids), allow particles of one material to be suspended in another (common emulsions include sunscreens, salad dressings, milk, and mayonnaise); and desiccants —materials that form hydrogen bonds with water molecules (and remove 
moisture from closed containers—e.g., small packets that are often found in cartons of pack-aged goods); and finally, the strengths, stiffnesses, and softening temperatures of polymers, to some degree, depend on secondary bonds that form between chain molecules.Figure 2.22  Schematic 
representations of (a) a 
hydrogen chloride molecule (dipole) and (b) how an HCl molecule induces an electrically symmetric atom/molecule to become a dipole —also the van der Waals bond between these dipoles.Cl
–H+
Cl
–H+Cl
–H++–
–+ +
van der Waals
bondInduced dipoleElectrically symmetric
atom/molecule
(b)
F
Hydrogen
bondF H HFigure 2.23  Schematic representation of hydrogen 
bonding in hydrogen fluoride (HF).(a)
Tutorial Video:
Bonding
What Are the 
Differences between 
Ionic, Covalent, 
Metallic, and van der 
Waals Types 
of Bonding?
42  •   Chapter 2  /  Atomic Structure and Interatomic Bonding
Water (Its Volume Expansion Upon Freezing)MATERIAL OF IMPORTANCE 2 . 1
Upon freezing (i.e., transforming from a liquid 
to a solid upon cooling), most substances expe-
rience an increase in density (or, correspondingly, a decrease in volume). One exception is water, which exhibits the anomalous and familiar expansion upon freezing—approximately 9 volume percent expan-sion. This behavior may be explained on the basis of hydrogen bonding. Each H
2O molecule has two 
hydrogen atoms that can bond to oxygen atoms; in addition, its single O atom can bond to two  hydrogen atoms of other H
2O molecules. Thus, for 
solid ice, each water molecule participates in four hydrogen bonds, as shown in the three-dimensional schematic of Figure 2.24a; here, hydrogen bonds are denoted by dashed lines, and each water mol-ecule has 4 nearest-neighbor molecules. This is a relatively open structure—that is, the molecules are not closely packed together—and as a result, the density is comparatively low. Upon melting, this structure is partially destroyed, such that the water molecules become more closely packed together (Figure 2.24b )—at room temperature, the average 
number of nearest-neighbor water molecules has increased to approximately 4.5; this leads to an in-crease in density.
Consequences of this anomalous freezing phe-
nomenon are familiar; it explains why icebergs float; why, in cold climates, it is necessary to add antifreeze to an automobile’s cooling system (to keep the engine block from cracking); and why freeze–thaw cycles break up the pavement in streets and cause potholes to form.
A watering can that ruptured along a side panel —
bottom panel seam. Water that was left in the can during a cold late-autumn night expanded as it froze and caused the rupture. 
Figure 2.24  The arrangement of water (H2O) 
molecules in (a) solid ice and (b) liquid water.
H
HH
HHH
H
H
HH
H
HHH H
HHHH
H
O
O
OO
OOO
O
O
O
(b)O
OO
O
OH H
H
HH
HHHydrogen bond
(a)H
HH© William D. Callister, Jr.
2.8 Mixed Bonding  •   43
Sometimes it is illustrative to represent the four bonding types—ionic, covalent, metal-
lic, and van der Waals—on what is called a bonding tetrahedron —a three-dimensional 
 tetrahedron with one of these “extreme” types located at each vertex, as shown in 
Figure 2.25a. Furthermore, we should point out that for many real materials, the atomic 
bonds are mixtures of two or more of these extremes (i.e., mixed bonds). Three mixed-
bond types—covalent–ionic, covalent–metallic, and metallic–ionic—are also included on edges of this tetrahedron; we now discuss each of them.
For mixed covalent–ionic bonds, there is some ionic character to most covalent bonds 
and some covalent character to ionic ones. As such, there is a continuum between these two extreme bond types. In Figure 2.25a , this type of bond is represented between the ionic and 
covalent bonding vertices. The degree of either bond type depends on the relative positions of the constituent atoms in the periodic table (see Figure 2.8) or the difference in their elec-tronegativities (see Figure 2.9). The wider the separation (both horizontally—relative to Group IVA—and vertically) from the lower left to the upper right corner (i.e., the greater the difference in electronegativity), the more ionic is the bond. Conversely, the closer the atoms are together (i.e., the smaller the difference in electronegativity), the greater is the degree of covalency. Percent ionic character (%IC) of a bond between elements A and B (A being the most electronegative) may be approximated by the expression
 %IC =
{1−exp[−(0.25)( XA−XB)2]}×100 (2.16)
where XA and XB are the electronegativities for the respective elements.
Another type of mixed bond is found for some elements in Groups IIIA, IVA, and 
VA of the periodic table (viz., B, Si, Ge, As, Sb, Te, Po, and At). Interatomic bonds for 
these elements are mixtures of metallic and covalent, as noted on Figure 2.25 a. These 
materials are called the metalloids or semi-metals, and their properties are intermedi-
ate between the metals and nonmetals. In addition, for Group IV elements, there is a gradual transition from covalent to metallic bonding as one moves vertically down this column—for example, bonding in carbon (diamond) is purely covalent, whereas for tin and lead, bonding is predominantly metallic.
Mixed metallic–ionic bonds are observed for compounds composed of two metals 
when there is a significant difference between their electronegativities. This means that 2.8 MIXED BONDING
Figure 2.25  (a) Bonding tetrahedron: Each of the four extreme (or pure) bonding types is located at one corner 
of the tetrahedron; three mixed bonding types are included along tetrahedron edges. (b) Material-type tetrahedron: 
correlation of each material classification (metals, ceramics, polymers, etc.) with its type(s) of bonding.Covalent
Bonding
Covalent–
Metallic
Metallic
Bonding
Metallic–
Ionic
Ionic
Bondingvan der Waals
BondingCovalent–
Ionic
(a)Polymers
(Covalent)
Semiconductors
Ceramics
IonicIntermetallicsMetals
(Metallic)Semi-metals
(Metalloids)
Molecular
solids
(van der Waals)
(b)
44  •   Chapter 2  /  Atomic Structure and Interatomic Bonding
some electron transfer is associated with the bond inasmuch as it has an ionic compo-
