Repository: Ketankham/chatbot-meta-books

File: dieter.txt (part 4 of 28)
1A.Nadai, J.Appl. Phys., vol. 8,p.205, 1937.

)ec.3-81 Elements oFthe Iheory ofPlasticity 67
arealsorelated totheoctahedral shearing stress and strain, ascanbe
seenbycomparing Eqs. (3-30) and(3-34) with theabove equations.
-\/2 /-
Toct=—o— 0-Toct=V2e (3-37)
Drucker^ haspointed outthat there arealargenumber ofdifferent
functions ofstress andstrain which might serve asinvariant stress and
strain parameters. Forexample, heshows thatcombined stress data for
aluminum-alloy tubes show better agreement when theeciuivalent shear-
ingstress Teq,defined below, isplotted against octahedral shearing strain
instead ofXoctbeing plotted against Toct-
—Toct0--^:)'(3-38)
where J2andJ3areinvariants ofthestress deviator. There appears to
benotheoretical orexperimental justification forchoosing invariant stress
and strain parameters other than thecloseness ofagreement with the
dataandmathematical convenience.
3-8. Basis oftheTheories ofPlasticity
Thedevelopment ofageneralized theory ofplasticity, wnth thesame
wide applicability asthetheory ofelasticity, hasnotprogressed rapidly
because ofthecomplexity oftheproblem. Theinherent difficulty in
developing asimple mathematical description ofplasticity liesinthefact
that plastic deformation isessentially anirreversible process. While
elastic deformation depends onlyontheinitial and final states ofstress
orstrain andtherefore theresults areindependent ofthepath along
which theload isreached, inplastic deformation thetotal plastic strain
depends notonlyonthefinal loadbutalsoonthepathbywhich itwas
reached. Therefore, inplastic deformation, thetype ofload cycle deter-
mines thestrain increment. The finalvalue ofaplastic-strain component
isgiven bytheintegral oftheincrements oftheplastic-strain component
overtheloading history thatthematerial hasundergone.
Aparticular condition ofloading which simplifies theanalysis is'propor-
tional loading. Forproportional loading, thestress components increase
inconstant ratio toeach other.
dcFl_da2
_d(Tz/qOQN
(T\ 0'2 O'S
Forthistype ofloading, thestrains canbeexpressed interms ofthefinal
stress state because thefinal stress state specifies thestress history.
'D.C.Drucker, J.Appl. Mech., vol. 16,pp.349-357, 1949.

68 Mechanical Fundamentals [Chap. 3
Mathematical theories ofplasticity canbedivided roughly intotwo
types. Deformation theories relate thestress tothestrain, while flow
theories relate thestress tothestrain rate, orthevelocity ofstrain.
Deformation theories utilize anaveraging process over theentire defor-
mation history andrelate thetotal plastic strain tothefinal stress. This
tj^pe oftheory isvalidwhen thematerial issubjected toproportional
loading, but itisnotgenerally considered tobereliable^ when thedirec-
tion ofloading ischanged during thetest. Flow theories consider asuc-
cession ofinfinitesimal increments ofdistortion inwhich theinstantaneous
stress isrelated totheincrement ofthestrain rate. Because aflowtheory
considers theinstantaneous deformation, itisbetter abletodescribe large
plastic deformations.
There areanumber ofgeneral assumptions which arecommon toall
plasticity theories. Themetal isconsidered tobecontinuous and iso-
tropic. The principal axes ofplastic stress and strain areassumed to
coincide atalltimes. Time effects areusually neglected, sothat visco-
elastic materials areexcluded from thetheories presented inthischapter.
Forthevalues ofstress usually encountered, itisaverygoodassumption
toconsider thatvolume remains constant. This alsoleads totheuseful
relation thatthesum oftheprincipal true strains isequal tozero.
61+€2+63=
Constancy ofvolume alsorequires thatPoisson's ratiomust increase from
itselastic value toavalue of0.5fortheplastic condition. Experiments
show that Poisson's ratio increases with progressive plastic strain tothis
limiting value, butfrequently theincorrect assumption ismade that
V=0.5forallvalues ofplastic strain.
Unfortunately, there isnosimple relationship between stress andstrain
intheplastic region such asexists with elastic deformation. Anobvious
simplification istoassume that plastic flowoccurs ataconstant value of
flow stress, i.e.,that there isnostrain hardening. Plasticity theory
based onideal plastic behavior hasbeendeveloped further than theories
which consider thestrain hardening ofthemetal. Onewaytotake strain
hardening intoconsideration istouseexperimental data plotted asinvari-
antstress-strain functions. Inanalyses offorming operations involving
large plastic strains, itiscommon practice toallow forstrain hardening
byusing anaverage value ofyield stress.
Theformation ofmany plasticity theories isbased onthepremise
thatthestress deviator isproportional tothestrain increment. This is
equivalent tosaying thatLode's stress andstrain parameters areequal,
^Arguments toshow thatdeformation theories ofplasticity should bevalid for
loading paths other than proportional loading have been given byB.Budiansky,
J.Appl. Mech., vol. 26,no. 2,pp.259-264, 1959.

Sec. 3-9] Elements oftheTheory ofPlasticity 69
n=V.Although deviations from Lode's relationship have beenshown
byexperiment, itappears thattheproportionality between stress devi-
atorandstrain increment isareasonably good approximation.
Toprovide additional simplification totheanalysis, itisoftenassumed
that thebody acts asarigid plastic material. With thisassumption,
allelastic strain isneglected, andthetotal strain isconsidered tobe
entirely plastic. This isasuitable assumption when theplastic strain is
large, sothattheelastic strains arenegligible bycomparison. However,
inmany problems thebody isstrained only slightly beyond theyield
stress, sothattheelastic andplastic strains areofcomparable magnitude.
Forthissituation, itisnecessary thattheelastic strains beconsidered in
theanalysis. The total strain isthen thesum oftheelastic and plastic
strain.
^ij=4+4 (3-40)
However, because oftheassumption ofconstancy ofvolume, theplastic
component ofthehydrostatic component ofstrain must beequal tozero.
e^"=H(^/+62^+63^)=
Therefore, theplastic-strain deviator isequal totheplastic strain.
e/'=er €2^=e-r e,^=e^ (3-41)
3-9.Flow Theories
Rigid Ideal Plastic Material
Aflowtheory forarigid ideal plastic material based onthepropor-
tionality between stress deviator andstrain rate istheoutgrowth ofwork
bySt.Venant, Levy, andVonMises. TheLevy-VonMises equations
aregiven below forageneral coordinate system. Xisaproportionality
constant, and <rmisthehydrostatic component ofstress. Note thata
dotoverthesymbol forstrain indicates thetime derivative ofstrain, i.e.,
thestrain rate.
Cx~CFm=fx—2Xex Txy=^^jxy
a'y=2Xey Ty^=Xjy, (3-42)
a^=2X63 Txz=Xjxz
Interms oftheprincipal stresses, theLevy-VonMises equations can
bewritten
a^=2Xei ffo=2X€2 a"3—2Xe3 (3-43)
These equations aresimilar totheequations ofviscosity foranincom-
pressible fluid. Theimportant difference isthat forthecase ofthefluid
theproportionality constant Xisatruematerial constant, thecoefficient

70 Mechanical Fundamentals [Chap. 3
ofviscosity. Forthecase oftheplastic body, thevalue ofXdepends on
thevakies ofstress and strain. Xcanbeevaluated when theyield cri-
terion isestablished.
TheVonMises yield criterion isgiven by
or 2J,={a[Y+{a',Y+{c',Y^^' (3-44)
Substituting Eqs. (3-43) intoEq.(3-44) results in
X2(6i2+e^^+h')=^'(3-45)
Thequantity ei^+€2^+€3^isaninvariant ofstrain rate. Substituting
Eq.(3-45) back intoEqs. (3-43) gives
>=V^ o-pei(o_Aa\
'[3(6i2+e^^-Hk,^W^^
Completely analogous equations follow for a'^and 0-3.
Equations (3-43) canbewritten
Z<Ti—0-2—0-3=-37dei
at
2o-2~<^i~<^3="^'^^2 (3-47)
Z(T3—(Ti—(T2——r;Ci^3
at
Eliminating Q\/dt from these equations results in
2ai—(T2—(7z_dei
2a2—cs—o"! de2
2cri—0-2—Cs_dei
2(73—Ci—(72 C?€3(3-48)
Theabove twoequations, plus theconstancy-of-volume relationship
ei+€2+€3=0,constitute asystem ofdifferential equations thatmust
beintegrated overaparticular stress path orstrain path forthesolution
ofaparticular problem.
Elastic-Plastic Material
Theextension oftheLevy-Von Mises equations totheconsideration
ofboth elastic andplastic strains hasbeen primarily thework ofPrandtl
andReuss. Indiscussing thistheory itwillbenecessary todifferentiate
between theelastic strain e^andtheplastic strain e^.Assuming that

Sgc. 3-9] Elements oFtheTheory ofPlasticity 71
therate ofchange ofplastic strain isproportional tothestress deviator
results in
2^6/'=\a[ 2^62^'=\<j', 2Gi,P'=\a', (3-49)
Thetime derivative ofHooke's lawexpressed interms ofstress andstrain
deviators [Eq. (2-50)] gives thecorresponding equations forelastic strain.
2G'6i^'=&[ 2G'62^'=&2 2(?e3^'=&'s (3-50)
Combining Eqs. (3-49) and (3-50) results inexpressions forthetime
derivative oftotal strain.
2G€[=(Ti+XcTi 2G'e2=0^2+Xo-2 26^63=^3"f-\a^ (3-51)
Ifitisassumed thattheVonMises criterion ofyielding applies andthat
there isnostrain hardening,
J2=F J2=
From Eq.(3-44)
J2=a[{a[r+a',{a',r- -fa[(a',r- = (3-52)
This expression canbeused toeliminate theproportionality constant X
from Eq. (3-51). However, tosimplify thealgebra, thequantity Uqis
introduced.' U'oistherate ofchange ofstrain energy involved indis-
tortion, asopposed tothestrain energy required forvolume change.
U'o=o-'ifi+aU'^+ cr'-^e's (3-53)
Byusing Eqs. (3-52) and (3-53) andtheyield criterion J2=fc^ itis
possible toobtain therelationship
2GUo=2XA;2 (3-54)
The stress-strain relations ofReuss's equations areobtained bysubsti-
tuting Eq.(3-54) intoEq.(3-52) andsolving forthestress rate.
a',=SG'f^-l^^;) (3-55)
=2G(., 3L^'oA
These equations givetherate ofchange ofthestress deviator aslong as
J2=k"^and £/[,>0.Togettherate ofchange ofstress, itisnecessary
toremember that ai=a[-fa^ .From Eq.(2-51)
a"=3/ce^" (3-56)
^This derivation follows theprocedure given byPrager andHodge, op. cit.,pp.
27-29.

72 Mechanical Fundamentals [Chap.
When thestress isintheelastic range, orinunloading from theplastic
region, Eqs. (3-55) donotapply. Theproper equations aregivenbythe
elasticity equations likeEq. (2-50).
3-10. Deformation Theories
Hencky proposed that forsmall strains thestress deviator could be
considered proportional tothestrain deviator.
(J=2Gp^' (3-57)
Elastic strains areneglected inEq.(3-57). Gpisaplastic shearmodulus
which varies depending upon thevalues ofstress and strain. Because
oftheassumption ofconstancy ofvolume, e"=0,and e=e.There-
fore,Eq.(3-57) canbeexpanded interms ofprincipal stresses andstrains
togive
ei
€2=
es2(Ti—a2—^3_ 1
2a'2—Ci—CTs 1
QGp^3Gp
2cr3—(Ti—^2_ 1
QGp~3^O"!—2(^^2+0-3)
o-s—2(<^i+^2)Ep
J_Ep
J_
EpO-l—2(^^2+0-3)
0-2—2^^^ "*" '^^-^
0-3—2^^^'^'^^^
(3-58)
Theanalogy isapparent between theright-hand side ofEqs. (3-58) and
thefamiliar equations ofelasticity expressing strain interms ofthe
principal stresses [Eqs. (2-23)]. Fortheplastic case, Poisson's ratiohas
been taken equal to3^.Epcanbe
considered tobeaplastic modulus that
isactually avariable depending upon
thestress and strain. Theevaluation
ofEpfrom aninvariant stress-strain
curve isshown inFig. 3-6.
J_^e
Ep ff(3-59)
Significant strain
Fig.3-6.Definition ofEp.Nadai^ hasdeveloped relationships
similar toEqs. (3-58) based ontheequal-
ityofLode's stress and strain param-
eters. The factthat 11=vleads totheconclusion that theratios of
theprincipal shearing stresses totheprincipal shearing strains areequal.
1A.Nadai, "Plasticity," pp.77-79, McGraw-Hill BookCompany, Inc.,NewYork,
1931.

)ec.3-11] Elements oftheTheory ofPlasticity 73
andfrom these three relationships theequations canbederived. Itis
forthisreason that relationships likeEqs. (3-58) aresometimes called
Nadai's equations.
Inadeformation theory, such asisgiven bytheHencky orNadai
equations, thetotal plastic strain isproportional tothestress deviator,
while inaflow theory, such asisgiven bytheReuss equations, the
increments ofplastic strain areproportional tothestress deviator. The
Hencky theory gives results inagreement with theincremental orflow
theory provided thattheprincipal axes ofstress andstrain remain coinci-
dentduring thestraining process andprovided thatproportional loading
ismaintained. TheHencky theory isnotsatisfactory forlarge defor-
mations, but itisoften used forsmall plastic strains because itoffers
certain mathematical conveniences.
3-11. Two-dimensional Plastic Flow—Plane Strain
Inmany practical problems, such asrolling anddrawing, alldisplace-
ments canbeconsidered tobelimited tothexyplane, sothat strains in
Punch-
Plastic
metal // // merai // //
<i^////////////////////////A.Punchf^=0
Rigid ^^•^.•^--^v'JvRigid
^iPlastic^^
v//////y//?7/?/////////
(a) Kb)
Fig.3-7.Methods ofdeveloping plastic constraint.
thezdirection canbeneglected intheanalysis. This isknown asacon-
dition ofylane strain. When aproblem istoodifficult foranexact three-
dimensional solution, agood indication ofthedeformation and forces
required canoften beobtained byconsideration oftheanalogous plane-
strain problem.
Since aplastic material tends todeform inalldirections, todevelop a
plane-strain condition itisnecessary toconstrain theflow inonedirec-
tion. Constraint canbeproduced byanexternal lubricated barrier, such
asadiewall (Fig. 3-7a),oritcanarisefrom asituation where onlypart
ofthematerial isdeformed andtherigid material outside theplastic
region prevents thespread ofdeformation (Fig. 3-7b).
Even though thestrain inoneoftheprincipal directions isequal to

74 Mechanical Fundamentals [Chap. 3
zero forplane strain, itdoesnotfollow that there iszero stress inthis
direction. Itcanbeshown ^that forplane strain o-^=(a^+(Ty)/2 or
(Ts=(o-i+c7-2)/2. Ifthisvalue issubstituted intotheexpression forthe
VonMises criterion ofyielding, theyield criterion forplane strain becomes
2
(Ti—a2=—7=Co=1.15o-o (3-60)V3
Themaximum-shear-stress criterion ofyielding canbeexpressed by
(Ti—cTs=(To=2k.However, with theplane-strain condition defining
thevalue of0-3,theminimum principal stress willbe 0-2andtheshear-
stress criterion should bewritten
CTi—(72=CTo=2k (3-61)
InEq.(3-61) kistheyield stress inpure shear. However, based onthe
VonMises criterion ofyielding therelationship between thetensile yield
stress andtheyield stress inshear [Eq. (3-21)] isgiven byca=s/S k.
Therefore, Eq.(3-60) becomes o-i—0-2=2k.Thus, forplane-strain con-
ditions, thetwoyield criteria areequivalent, and itcanbeconsidered
thattwo-dimensional flow willoccur when theshear stress reaches a
critical value ofk.Equation (3-61) isequally validwhen written in
terms ofthestress deviator.
(,;=ao=2k (3-62)
3-12. Slip-field Theory
Consider avolume element inplane strain within aplastic region ofa
body. Figure 3-8a represents thetwo-dimensional state ofstress with
respect toarbitrary cartesian coordinates. Itispossible todetermine
theprincipal planes suchthattheshear stresses vanish (Fig. 3-86). The
principal stresses aresimply functions ofthespherical component of
stress, a" ,andtheshearing stress k. fcisaconstant throughout the
plastic region ifstrain hardening isneglected, buta"varies from point to
point. Themaximum shear stress willoccur onplanes 45°tothedirec-
tion oftheprincipal stresses. Thus, thecritical shear stress kwill first
reach itsvalue onthese planes. This condition isshown inFig. 3-8c,
where itisseenthatthemaximum shear stress occurs intwoorthogonal
directions, designated aand ,8.These lines ofmaximum shear stress are
called slip lines. The sliplineshave theproperty thattheshear strain
isamaximum andthelinear strain iszerotangent totheir direction.
However, itshould becarefully noted thatthesliplines justreferred to
'O.Hoffman andG.Sachs, "IntroductiontotheTheoryof Plasticity forEngineers,"
p.1]8,McGraw-Hill BookCompany, Inc.,NewYork, 1953.

Sec.3-12] Elements oftheTheory ofPlasticity 75
arenottheslip lines, orslipbands, observed under themicroscope on
thesurface ofplastically deformed metal. This latter type ofsliplines
willbediscussed more fully inthenext chapter.
o]=a +/[
ic)
Fig.3-8.Two-dimensional state ofstress inplane strain.
Bycomparing Fig.3-86and c,itisseenthattheprincipal stresses have
adirection 45°totheslip lines. Thevalues oftheprincipal stresses can
bedetermined ifa"isknown since
cTi=a" -\-k
(72—0"—K(3-63)
Ifa"isconstant throughout theregion, thesliplines willbestraight lines.
a-<=0
Fig.3-9. Slip-line field atfreesurface.
However, iftheslipUnescurve byanangle 0,thefollowing relationships
hold:
a"-j-2k(^—constant along aline
a"—2k4)=constant along (3line(3-64)
The slip lines atafreesurface mustmake anangle of45°with the
surface (Fig. 3-9), since there canbenoresultant tangential force ata

76 Mechanical Fundamentals [Chap.
freesurface. Since there isnoresultant normal stress atafreesurface,
0-1=andbyEqs. (3-63)0-"=—k. Therefore, 0-2=—2fc,andthetrans-
verse principal stress iscompressive with avalue of2k.
Asafurther example oftheuseofslip lines, consider thedeformation
ofanideal plastic metal byafiatpunch.^The friction between theface
Fig.3-10. Slip-line fieldproduced byindentation ofapunch.
ofthepunch andthemetal isconsidered tobenegligible. Plastic defor-
mation will first start atthecorners ofthepunch and willresult ina
slip-line fieldsuch asisshown inFig. 3-10. Consider thepointM.
Since this isatafreesurface, thenormal stress iszeroanda"=k.In
accordance with Eqs. (3-64), theequation ofthis sliplinemaybewritten
a" -\-2k(f>=k.There isnochange inthevalue ofa"untilwereach
point A^,where thesliplinedeviates from astraight line. Ingoing from
A''toQ,thesliplineturns through anangle ^=—7r/2sothat itsequa-
tion atpointQisa"—2/c(7r/2) =k.Since nofurther change takes
place in (/>ingoing topoint R,theprincipal stress normal tothesurface
atRis
<yin=a"^k=(k-^2kl)+k
a,,=2k(^l+fjor
and ^2«=2k
Ifwetrace outany oftheother slip lines,weshall find inthesameway
that thenormal stress is2k{l -\-x/2). Therefore, thepressure isuni-
form overtheface ofthepunch and isequal to
(71=2k[l -{-
i)(3-65)
1D.Tabor, "The Hardness ofMetals," pp.34-37, Oxford University Press,New
York, 1951.

Sec. 3-12] Elements oftheTheory ofPlasticity 77
Since k=ao/y/S,
<Ji=cr^ax=-^^1+
I)=3(ro(3_66:
Thus, thetheory predicts that full-scale plastic flow, with theresulting
indentation, willoccur when thestress across theface ofthepunch
reaches three times theyield strength intension.
Theexample described above isrelatively simple andrepresents an
overidealized situation. However, themethod ofslip fields, sometimes
called theHencky plastic-section method, isanimportant analytical tool
forattacking difficult problems inplasticity. Ithasbeen used inthe
analysis oftwo-dimensional problems such astheyielding ofanotched
tensile bar^andthehotrolling ofaslab.^ Prager^ andThomsen* have
given general procedures forconstructing slip-line fields. However, there
isnoeasymethod ofchecking thevalidity ofasolution. Partial experi-
mental verification oftheoretically determined slip-line fields hasbeen
obtained formild steelbyetching techniques^ which delineate theplas-
tically deformed regions.
BIBLIOGRAPHY
Hill, R.:"The Mathematical Theory ofPlasticity," Oxford University Press, New-
York, 1950.
Hoffman, O.,andG.Sachs: "Introduction totheTheory ofPlasticity forEngineers,"
McGraw-Hill BookCompany, Inc.,NewYork, 1953.
Nadai, A.:"Theory ofFlow andFracture ofSolids," 2ded., vol. I,McGraw-Hill
BookCompany, Inc.,NewYork, 1950.
Phillips, A.:"Introduction toPlasticity," TheRonald PressCompany, NewYork,
1956.
Prager, W.:"AnIntroduction toPlasticity," Addison-Wesley Publishing Company,
Reading, Mass., 1959.
andP.G.Hodge, Jr. :"Theory ofPerfectly Plastic Solids," JohnWiley&Sons,
Inc.,NewYork, 1951.
1R.Hill, Quart. J.Mech. Appl. Math, vol. 1,pp.40-52, 1949.
2J.M.Alexander, Proc. Inst.Mech. Engrs., (London), vol.169,pp.1021-1030, 1955.
*W.Prager, Trans. Roy. Inst. TechnoL, Stockholm, no.65,1953.
^E.C.Thomsen, /.Appl. Mech., vol. 24,pp.81-84, 1957.
"B.B.Hundy, Meiallurgia, vol. 49,no.293,pp.109-118, 1954.


PartTwo
METALLURGICAL FUNDAMENTALS


Chapter 4
PLASTIC DEFORMATION
OFSINGLE CRYSTALS
4-1 .Introduction
Theprevious three chapters havebeenconcerned withthephenomeno-
logical description oftheelastic and plastic behavior ofmetals. Ithas
beenshown thatformal mathematical theories have been developed for
describing themechanical behavior ofmetals based upon thesimplifying
assumptions thatmetals arehomogeneous and isotropic. That this is
nottrueshould beobvious toanyone whohasexamined thestructure
ofmetals under amicroscope. However, forfine-grained metals sub-
jected tostatic loads within theelastic range thetheories areperfectly
adequate fordesign. Within theplastic range thetheories describe the
observed behavior, although notwith theprecision which isfrequently
desired. Forconditions ofdynamic andimpact loading weareforced,
ingeneral, torelyheavily onexperimentally determined data. Asthe
assumption thatwearedealing withanisotropic homogeneous medium
becomes lesstenable, ourability topredict thebehavior ofmetals under
stress bymeans ofthetheories ofelasticity andplasticity decreases.
Following thediscovery ofthediffraction ofXraysbymetallic crystals
byVonLaue in1912andtherealization thatmetals werefundamentally
composed ofatoms arranged inspecific geometric lattices therehavebeen
agreatmany investigations oftherelationships between atomic structure
andtheplastic behavior ofmetals. Much ofthefundamental work on
theplastic deformation ofmetals hasbeenperformed with single-crystal
specimens, soastoeliminate thecomplicating effects ofgrain boundaries
andtherestraints imposed byneighboring grains andsecond-phase parti-
cles. Techniques forpreparing single crystals have been described ina
number ofsources.^"*
'R.W.K.Honeycombe, Met. Reviews, vol. 4,no. 13,pp.1-47, 1959.
2A.N.Holden, Trans.ASM, vol. 42,pp.319-346, 1950.
3W.D.Lawson and S.Nielsen, "Preparation ofSingle Crystals," Academic Press,
Inc.,NewYork, 1958.
81

82 Metallurgical Fundamentals [Chap.
Thebasicmechanisms ofplastic deformation insingle crystals willbe
discussed inthischapter. This subject willbeextended inthenextchap-
tertoaconsideration ofplastic deformation inpolycrystalline specimens.
Primary consideration willbegiven totensile deformation. Thefunda-
mental deformation behavior increep and fatigue willbecovered in
chapters specifically devoted tothese subjects. The dislocation theory,
which plays suchanimportant part inpresent-day concepts ofplastic
deformation, willbeintroduced inthischapter totheextent needed to
provide aqualitative understanding ofmodern concepts ofplastic defor-
mation. Amore detailed consideration ofdislocation theory willbe
found inChap. 6.This willbefollowed byachapter onthefunda-
mental aspects offracture andachapter oninternal friction andanelastic
effects.
4-2.Concepts oFCrystal Geometry
X-ray diffraction analysis shows thattheatoms inametal crystal are
arranged inaregular, repeated three-dimensional pattern. Theatom
arrangement ofmetals ismost simply portrayed byacrystal lattice in
which theatoms arevisualized ashard ballslocated atparticular locations
inageometrical arrangement.
Themost elementary crystal structure isthesimple cubic lattice (Fig.
4-1). This isthetype ofstructure cellfound forionic crystals, such as
NaCl and LiF, butnotforany oi'
themetals. Three mutually perpen-
dicular axes are arbitrarily placed
through oneofthecorners ofthe cell.
Crystallographic planes and direc-
tions willbespecified with respect to
these axes interms ofMiller indices.
Acrystallographic plane isspecified
interms ofthelength ofitsinter-
cepts onthethree axes, measured
from theorigin ofthecoordinate axes.
To simplify the crystallographic
formulas, thereciprocals ofthese in-
tercepts areused. They arereduced
toalowest common denominator togivetheMiller indices (hkl) ofthe
plane. Forexample, theplaneABCD inFig.4-1 isparallel tothexand
zaxesandintersects theyaxisatoneinteratomic distance ao.There-
fore,theindices oftheplane are1/oo,1/1,1/oo
,or(hkl)=(010). Plane
EBCF would bedesignated asthe(TOO) plane, since theorigin ofthe
coordinate system canbemoved toGbecause every point inaspaceFig.4-1 .Simple cubic structure.

4-2] Plastic Deformation ofSingle Crystals 83
[\00)-HADG
[WO]-HBCG
[\\\)-GEC
[\\2)-GJClattice hasthesame arrangement ofpoints asevery other point. The
baroveroneoftheintegers indicates thattheplane intersects oneofthe
axes inanegative direction. There aresixcrystallographically equiva-
lentplanes ofthetype (100), anyoneofwhich canhave theindices (100),
(010), (001), (TOO), (OlO), (OOT) depending upon thechoice ofaxes. The
notation
J100} isusedwhen they
aretobeconsidered asagroup,
orfamily ofplanes.
Crystallographic directions are
indicated byintegers inbrackets:
[uvw]. Reciprocals arenotused in
determining directions. Asanex-
ample, thedirection ofthelineFD
isobtained bymoving outfrom the
origin adistance aoalong thexaxis
andmoving anequal distance inthe
positive ydirection. The indices
ofthis direction arethen [110].
Afamily ofcrystallographically
equivalent directions would bedes-
ignated {uvw.) Forthecubic lat-
tice only, adirection isalways
perpendicular totheplane having
thesame indices.
Many ofthecommon metals have
either abody-centered cubic (bcc) or
face-centered cubic (fee)crystal struc-
ture. Figure 4-2ashows abody-
centered cubic structure cellwith
anatom ateachcorner andanother
atom atthebody center ofthecube.
Each corner atom issurrounded
byeight adjacent atoms, asisthe
atom located atthecenter ofthecell.Fig.4-2. (a)Body-centered cubic struc-
ture; (6)face-centered cubic structure.
Therefore, there aretwoatoms perstructure cellforthebody-centered
cubic structure {%-\-I).Typical metals which have thiscrystal struc-
turearealpha iron,columbium, tantalum, chromium, molybdenum, and
tungsten. Figure 4-26shows thestructure cellforaface-centered cubic
crystal structure. Inaddition toanatom ateach corner, there isan
atom atthecenter ofeach ofthecube faces. Since these latter atoms
belong totwounit cells, there arefouratoms perstructure cellinthe
face-centered cubic structure (% -f-^^). Aluminum, copper, gold, lead,
silver, andnickel arecommon face-centered cubic metals.

84 Metallurgical Fundamentals [Chap.
The thirdcommon metallic crystal structure isthehexagonal close-
packed (hep) structure (Fig. 4-3). Inorder tospecify planes anddirec-
tions inthehep structure, itisconvenient tousetheMiller-Bravais
system with four indices ofthetype (hkil). These indices arebased on
fouraxes ;thethree axes ai,a^,azare
120° apart inthebasal plane, and
thevertical caxis isnormal tothe
basal plane. These axesandtypical
planes inthehepcrystal structure
aregiven inFig. 4-3.The third
index isrelated tothe firsttwoby
therelation i=—{h-\-k).
Basal plane (0001) -ABCDEF
Prism plane (1010) -FEJH
Pyramidal planes
Type I,Order 1(lOTl) -GHJ
Type I,Order 2(101_2) -KJH
Typen,Order 1(1 121 )-GHL
Type n,Order 2(1122) -KHL
Digonal axis[ll20] -FGC
Fig. 4-3.
ture.Hexagonal close-packed struc- Fig.4-4.Stacking ofclose-packed spheres.
Theface-centered cubicandhexagonal close-packed structures canboth
bebuiltupfrom astacking ofclose-packed planes ofspheres. Figure 4-4
shows thatthere aretwoways inwhich thespheres canbestacked. The
first layer ofspheres isarranged sothateach sphere issurrounded by
andjusttouching sixother spheres. Thiscorresponds tothesolid circles
inFig. 4-4.Asecond layer ofclose-packed spheres canbeplaced over
thebottom layer sothat thecenters oftheatoms inthesecond plane
cover one-half thenumber ofvalleys inthebottom layer (dashed circles
inFig. 4-4). There aretwoways ofadding spheres togiveathird close-
packed plane. Although thespheres inthethird layermust fitintothe
valleys inthesecond plane, theymay lieeither over thevalleys not
covered inthe firstplane (thedots inFig. 4-4) ordirectly above the
atoms inthe firstplane (the crosses inFig. 4-4). The first possibility
results inastacking sequence ABCABC• •
,which isfound forthe

Sec. 4-3] Plastic Deformation ofSingle Crystals 85
{111} planes ofanfeestrueture. Theother possibility results inthestack-
ingsequence ABAB•
,which isfound forthe(0001) basal plane of
thehepstrueture. Fortheidealheppacking, theratio ofc/a is\/%,
or1.633. Table 4-1shows thatactual hepmetals deviate from theideal
c/aratio.
Table 4-1
Axial Ratios ofSomeHexagonal Metals
Metal c/a
Be 1.568
Ti 1.587
Mg 1.623
Ideal hep 1 .633
Zn 1 .856
Cd 1 .886
The feeandhepstructures areboth close-packed structures. Seventy-
fourpercent ofthevolume oftheunit cell isoccupied byatoms, ona
hard sphere model, inthefeeandhepstructures. This iscontrasted
with68percentpacking forabccunit celland52percent ofthevolume
occupied byatoms inthesimple cubic unit cell.
Plastic deformation isgenerally confined tothelow-index planes, which
have ahigher density ofatoms perunitareathan thehigh-index planes.
Table 4-2liststheatomic density perunitarea forthecommon low-index
planes. Note that theplanes ofgreatest atomic density also arethe
most widely spaced planes forthecrystal structure.
Table 4-2
Atomic Density ofLow-index Planes

86 Metallurgical Fundamentals [Chap. 4
oftheperfect lattice isadequate forexplaining thestructure-insensitive
properties ofmetals, forabetter understanding ofthestructure-sensitive
properties ithasbeen necessary toconsider anumber oftypes oflattice
defects. The description ofthe structure-sensitive properties then
reduces itself largely todescribing thebehavior ofthese defects.
Structure-insensitive Structure-sensitive
Elastic constants Electrical conductivity
Melting point Semiconductor properties
Density Yield stress
Specific heat Fracture strength
CoeflScient ofthermal expansion Creep strength
As issuggested bytheabove brief tabulation, practically allthe
mechanical properties arestructure-sensitive properties. Only since the
realization ofthis fact, inrelatively recent times, have really important
advances beenmade inunderstanding themechanical behavior of
materials.
Theterm defect, orimperfection, isgenerally used todescribe anydevi-
ation fromanorderly array oflattice points. When thedeviation from
theperiodic arrangement ofthelattice islocalized tothevicinity ofonly
afewatoms itiscalled apoint defect, orpoint imperfection. However,
ifthedefect extends through microscopic regions ofthecrystal, itis
called alattice imperfection. Lattice imperfections maybedivided into
linedefects andsurface, orplane, defects. Line defects obtain theirname
because theypropagate aslines orasatwo-dimensional netinthecrystal.
Theedgeandscrew dislocations thatarediscussed inthissection arethe
common linedefects encountered inmetals. Surface defects arisefrom
theclustering oflinedefects intoaplane. Low-angle boundaries and
grain boundaries aresurface defects (seeChap. 5).The stacking fault
between twoclose-packed regions ofthecrystal thathave alternate stack-
ingsequences (Sec. 4-10) isalsoasurface defect.
Point Defects
Figure 4-5illustrates three types ofpoint defects. Avacancy, orvacant
lattice site,^ existswhen anatom ismissing from anormal lattice position
(Fig. 4-5a). Inpure metals, smallnumbers ofvacancies arecreated by
thermal excitation, andthese arethermodynamically stable attemper-
atures greater than absolute zero. Atequilibrium, thefraction oflattices
that arevacant atagiven temperature isgiven approximately bythe
equation
n lis /Ai\^=exp-^ (4-1)
1'
'Vacancies andOther Point Defects," Institute ofMetals, London, 1958.

bee. 4-ii Plastic Deformation ofSingle Crystals 87
where nisthenumber ofvacant sites inNsitesandE^istheenergy
required tomove anatom from theinterior ofacrystal toitssurface.
Table 4-3illustrates howthefraction ofvacant lattice sites inametal
increases rapidly with temperature. Byrapid quenching from close to
themelting point, itispossible totrap inagreater than equilibrium
oooo oooo ooooooooo oooo ooooo
oo ooooo o^oooooooo oooo ooooo
ia) [b] [c)
Fig.4-5.Point defects, (a)Vacancy; (6)interstitial; (c)impurity atom.
number ofvacancies atroom temperature. Higher than equilibrium
concentrations ofvacancies canalsobeproduced byextensive plastic
deformation (cold work) orastheresult ofbombardment with high-
energy nuclear particles. When thedensity ofvacancies becomes rela-
tively large, itispossible forthem tocluster together toform voids.
Table 4-3
Equilibrium Vacancies inaMetal

88 Metallurgical Fundamentals [Chap. 4
disturbance separating theslipped andunslipped regions ofacrystal.
InFig. 4-6,ABrepresents adislocation lying intheslipplane, which is
theplane ofthepaper. Itisassumed that slip isadvancing totheright.
Alltheatoms above areaChave been displaced oneatomic distance in
theslipdirection; theatoms aboveDhave notyetslipped. AB isthen
theboundary between theslipped andunslipped regions. Itisshown
shaded toindicate that forafewatomic dis-
tances oneach side ofthedislocation line
there isaregion ofatomic disorder inwhich
the slipdistance isbetween zeroandone
atomic spacing. Asthedislocation moves,
slipoccurs inthearea overwhich itmoves.
Intheabsence ofobstacles, adislocation can
move easily ontheapplication ofonlyasmall
force; this helps explain why real crystals
.,,,.-,. . deform much more readily than would be
Fig.4-6.Adislocation ina^ ir ^ i -^i r ,,,.•
slipplaneexpected toracrystal with aperfect lattice.
Notonly aredislocations important forex-
plaining the slipofcrystals, butthey arealsointimately connected with
nearly allother mechanical phenomena such asstrain hardening, the
yield point, creep, fatigue, and brittle fracture.
Thetwobasic types ofdislocations aretheedge dislocation andthe
screw dislocation. Thesimplest type ofdislocation, which wasoriginally
suggested byOrowan, Polanyi, andTaylor, iscalled theedge disloca-
tion, orTaylor-Orowan dislocation. Figure 4-7shows the slipthat
produces anedge dislocation foranelement ofcrystal having asimple
cubic lattice. Sliphasoccurred inthedirection oftheslipvector over
theareaABCD. Theboundary between theright-hand slipped part of
thecrystal andtheleft-hand partwhich hasnotyetslipped istheline
AD,theedge dislocation. Note thattheparts ofthecrystal above the
slipplane have been displaced, inthedirection ofslip,with respect to
thepart ofthecrystal below theslipplane byanamount indicated by
theshaded area inFig. 4-7. Allpoints inthecrystal which were origi-
nally coincident across theslipplane havebeen displaced relative toeach
otherbythissameamount. Theamount ofdisplacement isequal tothe
Burgers vector bofthedislocation. Forapureedge dislocation such asis
shown here, themagnitude oftheBurgers vector isequal totheatomic
spacing. Adefining characteristic ofanedge dislocation isthat its
Burgers vector isalways perpendicular tothedislocation line.
Although theexact arrangement ofatoms along AZ) isnotknown, itis
generally agreed that Fig.4-8closely represents theatomic arrangement
inaplane normal totheedge dislocation AD. Theplane ofthepaper in
this figure corresponds toa(100) plane inasimple cubic lattice and is

Sec. 4-3] Plastic Deformation ofSingle Crystals 89
equivalent toanyplane parallel tothefront face ofFig. 4-7. Note that
thelattice isdistorted intheregion ofthedislocation. There isonemore
vertical row ofatoms above the slipplane thanbelow it.Theatomic
arrangement results inacompressive stress above the slipplane anda
tensite stress below the slipplane. Anedge dislocation with theextra
plane ofatoms above theslipplane, asinFig. 4-8, iscalled byconvention
apositive edge dislocation and isfrequently indicated bythesymbol X.
Slipvector
vector
Fig. 4-7.Edge dislocation produced by
slip inasimple cubic lattice. Disloca-
tion liesalongAD,perpendicular toslip
direction. Sliphasoccurred over area
ABCD. {W. T.Read, Jr., "Disloca-
tions inCrystals," p.2,McGraw-Hill
Book Company, Inc.,New York, 1953.)'-,, r.

90 Metallurgical Fundamentals [Chap.
Thesecond basic type ofdislocation isthescrew, orBurgers, dislocation,
J'igure 4-9shows asimple example ofascrew dislocation. Theupper
part ofthecrystal totheright oiADhasmoved relative tothelower
part inthedirection oftheslipvector. Nosliphastaken place tothe
leftofAD,andtherefore AD isa,dislocation line. Thus, thedislocation
line isparallel toitsBurgers vector, orslipvector, andbydefinition this
must beascrew dislocation. Consider thetrace ofacircuit around the
dislocation line,onthefront face ofthecrystal. Starting atXandcom-
pleting thecircuit, wearrive atX',
oneatomic plane behind thatcon-
taining X.Inmaking this circuit
wehave traced thepath ofaright-
handed screw. Every time acir-
cuit ismade around thedislocation
line, theendpoint isdisplaced one
plane parallel tothe slipplane in
thelattice. Therefore, theatomic
planes arearranged around the
dislocation inaspiral staircase or
screw.
Thearrangement ofatoms (in
two dimensions) around ascrew
dislocation inasimple cubic lattice
isshown inFig.4-10. Inthisfigure
wearelooking down onthe slip
plane inFig. 4-9.Theopen circles
represent atoms justabove theslip
plane, andthesolid circles areatoms justbelow theslipplane. Ascrew
dislocation does nothave apreferred slipplane, asanedge dislocation
has,andtherefore themotion ofascrew dislocation islessrestricted than
themotion ofanedge dislocation. However, movement byclimb is
notpossible with ascrew dislocation.
Forthepresent, thediscussion ofdislocations willbelimited tothe
geometrical concepts presented inthis section. After amore complete
discussion oftheplastic deformation ofsingle crystals andpolycrystalline
specimens, weshall return toadetailed discussion ofdislocation theory in
Chap. 6.Among thetopics covered willbetheeffect ofcrystal structure
ondislocation geometry, theexperimental evidence fordislocations, and
theinteraction between dislocations./'Slip
^vector
Fig.4-9. Slipthatproduces ascrew dis-
location inasimple cubic lattice. Dis-
location liesalong AD, parallel toslip
direction. Sliphasoccurred over the
areaABCD. (W.T.Read, Jr.,"Disloca-
tions inCrystals," p.15,McGraw-Hill
BookCompany, Inc.,New York, 1953.)
4-4. Deformation bySlip
Theusualmethod ofplastic deformation inmetals isbythesliding of
blocks ofthecrystal over oneanother along definite crystallographic

Sec. 4-4] Plastic Deformation ofSingle Crystals 91
planes, called slipplanes. Asavery crude approximation, the slip, or
glide, ofacrystal canheconsidered analogous tothedistortion produced
inadeck ofcardswhen itispushed from oneend. Figure 4-11 illus-
trates this classical picture ofslip. InFig.4-1la,ashear stress isapplied
®—®—®—®—®—®=^
<ii 6) ii ii ^i «>=^
<i^ «) «5 6) «J6N^
«? 65 ^) 6) ^)-
5 6J «5 i) 656^
(5 65 65 ^5 656^
65 65-
$65 65 65 6) 6^
65 65 65 65 65 65=:^
(5 6) 65 65 6^
(5 65® 6^«5 656^
(5 65 65 65^
65 65 6) 6) ®-
65® 65 6565
65 65 65 65 65 6>=.
65 65 65 65 656^
®®®®®^5 65 6) 656^
Slip
vector
Fig.4-10. Atomic arrangement around thescrew dislocation shown inFig. 4-9.The
plane ofthefigure isparallel totheslipplane. ABCD istheslipped area,andAD is
thescrew dislocation. Open circles represent atoms intheatomic plane justabove
theslipplane, andthesolid circles areatoms intheplane justbelow theslipplane.
(W.T.Read, Jr.,"Dislocations inCrystals," p.17,McGraw-Hill, BookCompany, Inc.,
New York, 1953.)
toametal cubewith atoppolished surface. Slipoccurs when theshear
stress exceeds acritical value. Theatoms move anintegral number of
atomic distances along the slipplane, andastep isproduced inthe
polished surface (Fig. 4-116). When weview thepolished surface from
above with amicroscope, thestepshows upasaline,which w^ecalla
slip line. Ifthesurface isthen repolished after sliphasoccurred, sothat
thestep isremoved, theslipline willdisappear (Fig. 4-1Ic).The single

92 Metallursical Fundamentals [Chap. 4
crystal isstillasingle crystal after sliphastaken place provided that
thedeformation wasuniform. Note that sliplines areduetochanges in
surface elevation andthat thesurface must besuitably prepared for
Polished surface

Sec.4-4] Plastic Deformation ofSingle Crystals 93
there aremany sliplamellae comprising theslipband isfound foralumi-
numandcopper, butinalpha brass there isonlyoneslip line,evenwhen
viewed athigh magnification.
Slipoccurs most readily inspecific directions oncertain crystallographic
planes. Generally theslipplane istheplane ofgreatest atomic density
(Table 4-2),andtheslipdirection istheclosest-packed direction within
