Repository: Ketankham/chatbot-meta-books

File: fracture-book.txt (part 4 of 34)
sufﬁcient potential energy must be available in the plate to overcome the surface energy of thematerial. The Grifﬁth energy balance for an incremental increase in the crack area  
d 
A, under
equilibrium conditions, can be expressed in the following way:
(2.15a)
or
(2.15b)
where  
E 
 = total energy  
Π 
 = potential energy supplied by the internal strain energy and external forces 
W 
s 
 = work required to create new surfaces
For the cracked plate illustrated in Figure 2.3, Grifﬁth used the stress analysis of Inglis [1] to
show that
(2.16)σαγ
fsE
a=
12/
dE
dd
ddW
ds
AA A=∏+= 0
−∏=d
ddW
ds
AA
∏=∏ −oaB
Eπσ22 
1656_C02.fm  Page 29  Thursday, April 14, 2005  6:28 PM
 
30 
Fracture Mechanics: Fundamentals and Applications 
where  
Π 
o 
 is the potential energy of an uncracked plate and  
B 
 is the plate thickness. Since the
formation of a crack requires the creation of two surfaces,  
W 
s 
 is given by
(2.17)
where  
γ 
s 
 is the surface energy of the material. Thus
(2.18a)
and
(2.18b)
Equating Equation (2.18a) and Equation (2.18b) and solving for fracture stress gives
(2.19)
It is important to note the distinction between  
crack area 
 and  
surface area 
. The crack area is
deﬁned as the projected area of the crack (2 
aB 
 in the present example), but since a crack includes
two matching surfaces, the surface area is 2 
A 
. 
FIGURE 2.3 
A through-thickness crack in an inﬁnitely wide plate subjected to a remote tensile stress.
Wa Bss=4γ
−∏=d
da
E Aπσ2
dW
ds
sA=2γ
σγ
πfsE
a=

212/1656_C02.fm  Page 30  Thursday, April 14, 2005  6:28 PM
Linear Elastic F racture Mec hanics 31
The Grifﬁth approach can be applied to other crack shapes. For example, the fracture stress
for a penny-shaped ﬂaw embedded in the material (Figure 2.4) is given by
(2.20)
where a is the crack radius and ν is Poisson’s ratio.
2.3.1 C OMPARISON  WITH THE CRITICAL  STRESS CRITERION
The Grifﬁth model is based on a global energy balance: for fracture to occur, the energy stored
in the structure must be sufﬁcient to overcome the surface energy of the material. Since fractureinvolves the breaking of bonds, the stress on the atomic level must be equal to the cohesivestress. This local stress intensiﬁcation can be provided by ﬂaws in the material, as discussed inSection 2.2.
The similarity between Equation (2.13), Equation (2.14), and Equation (2.19) is obvious.
Predictions of the global fracture stress from the Grifﬁth approach and the local stress criteriondiffer by less than 40%. Thus, these two approaches are consistent with one another, at least in thecase of a sharp crack in an ideally brittle solid.
An apparent contradiction emerges when the crack-tip radius is signiﬁcantly greater than the
atomic spacing. The change in the stored energy with crack formation (Equation (2.16)) is insen-sitive to the notch radius as long as a >> b; thus, the Grifﬁth model implies that the fracture stress
is insensitive to 
ρ. According to the Inglis stress analysis, however, in order for σc to be attained
at the tip of the notch, σf must vary with .FIGURE 2.4 A penny-shaped (circular) crack embed-
ded in a solid subjected to a remote tensile stress.
σπγ
fsE
va=−

21212
()/
1ρ1656_C02.fm  Page 31  Thursday, April 14, 2005  6:28 PM
32 Fracture Mechanics: Fundamentals and Applications
Consider a crack with ρ = 5 × 10−6 m. Such a crack would appear sharp under a light microscope,
but ρ would be four orders of magnitude larger than the atomic spacing in a typical crystalline
solid. Thus the local stress approach would predict a global fracture strength 100 times larger than
the Grifﬁth equation. The actual material behavior is somewhere between these extremes; fracturestress does depend on notch root radius, but not to the extent implied by the Inglis stress analysis.
The apparent discrepancy between the critical stress criterion and the energy criterion based
on thermodynamics can be resolved by viewing fracture as a nucleation and growth process. Whenthe global stress and crack size satisfy the Grifﬁth energy criterion, there is sufﬁcient thermodynamicdriving force to grow the crack, but fracture must ﬁrst be nucleated. This situation is analogous tothe solidiﬁcation of liquids. Water, for example, is in equilibrium with ice at 0 °C, but the liquid-
solid reaction requires ice crystals to be nucleated, usually on the surface of another solid (e.g.,your car windshield on a January morning). When nucleation is suppressed, liquid water can besuper cooled (at least momentarily) to as much as 30 °C below the equilibrium freezing point.
Nucleation of fracture can come from a number of sources. For example, microscopic surface
roughness at the tip of the ﬂaw could produce sufﬁcient local stress concentration to nucleatefailure. Another possibility, illustrated in Figure 2.5, involves a sharp microcrack near the tip of amacroscopic ﬂaw with a ﬁnite notch radius. The macroscopic crack magniﬁes the stress in thevicinity of the microcrack, which propagates when it satisﬁes the Grifﬁth equation. The microcracklinks with the large ﬂaw, which then propagates if the Grifﬁth criterion is satisﬁed globally. Thistype of mechanism controls cleavage fracture in ferritic steels, as discussed in Chapter 5.
2.3.2 M ODIFIED  GRIFFITH  EQUATION
Equation (2.19) is valid only for ideally brittle solids. Grifﬁth obtained a good agreement betweenEquation (2.19) and the experimental fracture strength of glass, but the Grifﬁth equation severelyunderestimates the fracture strength of metals.
Irwin [4] and Orowan [5] independently modiﬁed the Grifﬁth expression to account for materials
that are capable of plastic ﬂow. The revised expression is given by
(2.21)
where 
γp is the plastic work per unit area of surface created and is typically much larger than γs.
FIGURE 2.5 A sharp microcrack at the tip of a macroscopic crack.σγγ
πfspE
a=+ 

212()/
1656_C02.fm  Page 32  Thursday, April 14, 2005  6:28 PM
Linear Elastic F racture Mec hanics 33
In an ideally brittle solid, a crack can be formed merely by breaking atomic bonds; γs reﬂects
the total energy of broken bonds in a unit area. When a crack propagates through a metal,
however, a dislocation motion occurs in the vicinity of the crack tip, resulting in additionalenergy dissipation.
Although Irwin and Orowan originally derived Equation (2.21) for metals, it is possible to
generalize the Grifﬁth model to account for any type of energy dissipation:
(2.22)
where w
f is the fracture energy, which could include plastic, viscoelastic, or viscoplastic effects,
depending on the material. The fracture energy can also be inﬂuenced by crack meandering andbranching, which increase the surface area. Figure 2.6 illustrates various types of material behaviorand the corresponding fracture energy.
A word of caution is necessary when applying Equation (2.22) to materials that exhibit nonlinear
deformation. The Grifﬁth model, in particular Equation (2.16), applies only to linear elastic materialbehavior. Thus, the global behavior of the structure must be elastic. Any nonlinear effects, such asplasticity, must be conﬁned to a small region near the crack tip. In addition, Equation (2.22) assumesthat w
f is constant; in many ductile materials, the fracture energy increases with crack growth, as
discussed in Section 2.5.
EXAMPLE 2.1
A ﬂat plate made from a brittle material contains a macroscopic through-thickness crack with half
length a1 and notch tip radius ρ. A sharp penny-shaped microcrack with radius a2 is located near the
tip of the larger ﬂaw, as illustrated in Figure 2.5. Estimate the minimum size of the microcrack requiredto cause failure in the plate when the Grifﬁth equation is satisﬁed by the global stress and a
1.
Solution : The nominal stress at failure is obtained by substituting a1 into Equation (2.19). The stress
in the vicinity of the microcrack can be estimated from Equation (2.11), which is set equal to the Grifﬁthcriterion for the penny-shaped microcrack (Equation 2.20):
 
Solving for a2 gives
for ν = 0.3, a2 = 0.68 ρ. Thus the nucleating microcrack must be approximately the size of the
macroscopic crack-tip radius. 
This derivation contains a number of simplifying assumptions. The notch-tip stress computed from
Equation (2.11) is assumed to act uniformly ahead of the notch, in the region of the microcrack; theactual stress would decay away from the notch tip. Also, this derivation neglects free boundary effects
from the tip of the macroscopic notch.σπffEw
a=

212/
22
21112
1
2
212E
aa E
vaS sγ
πρπγ 

 =−

//
()
av22
216 1=−πρ
()1656_C02.fm  Page 33  Thursday, April 14, 2005  6:28 PM
34 Fracture Mechanics: Fundamentals and Applications
2.4 THE ENERGY RELEASE RA TE
In 1956, Irwin [6] proposed an energy approach for fracture that is essentially equivalent to the Grifﬁth
model, except that Irwin’s approach is in a form that is more convenient for solving engineeringproblems. Irwin deﬁned an energy release rate  G, which is a measure of the energy available for an
increment of crack extension: 
(2.23)(a)
                                                                                     (b)
(c)
FIGURE 2.6 Crack propagation in various types of materials, with the corresponding fracture energy.
(a) ideally brittle material, (b) quasi-brittle elastic-plastic material and, (c) brittle material with crack mean-
dering and branching.
G=−∏d
dA1656_C02.fm  Page 34  Thursday, April 14, 2005  6:28 PM
Linear Elastic F racture Mec hanics 35
The term rate, as it is used in this context, does not refer to a derivative with respect to time; G is
the rate of change in potential energy with the crack area. Since G is obtained from the derivative
of a potential, it is also called the crack extension force or the crack driving force . According to
Equation (2.18a), the energy release rate for a wide plate in plane stress with a crack of length 2 a
(Figure 2.3) is given by
(2.24)
Referring to the previous section, crack extension occurs when G reaches a critical value, i.e.,
(2.25)
where Gc is a measure of the  fracture toughness  of the material.
The potential energy of an elastic body, Π, is deﬁned as follows:
(2.26)
where U is the strain energy stored in the body and F is the work done by external forces.
Consider a cracked plate that is dead loaded, as illustrated in Figure 2.7. Since the load is ﬁxed
at P, the structure is said to be load controlled . For this case
and
FIGURE 2.7 Cracked plate at a ﬁxed load P.G=πσ2a
E
GcS
fdW
dAw == 2
∏= −UF
FP=∆
UP dP=∆ =∆∆∫ 2 0
1656_C02.fm  Page 35  Thursday, April 14, 2005  6:28 PM
36 Fracture Mechanics: Fundamentals and Applications
Therefore
and 
(2.27)
When displacement is ﬁxed (Figure 2.8), the plate is displacement controlled ; F = 0 and Π = U. Thus
(2.28)
It is convenient at this point to introduce the compliance, which is the inverse of the plate stiffness:
(2.29)
By substituting Equation (2.29) into Equation (2.27) and Equation (2.28) it can be shown that
(2.30)
for both load control and displacement control. Therefore, the energy release rate, as deﬁned in
Equation (2.23), is the same for load control and displacement control. Also
(2.31)
FIGURE 2.8 Cracked plate at a ﬁxed displacement ∆.∏=− U
G=
=∆
1
2 BdU
daP
Bd
da
P P
G=−
=−∆
∆∆1
2 BdU
da BdP
da
CP=∆
G=P
BdC
da2
2
dU
dadU
da P=−
∆
1656_C02.fm  Page 36  Thursday, April 14, 2005  6:28 PM
Linear Elastic F racture Mec hanics 37
Equation (2.31) is demonstrated graphically in Figure 2.7(b) and Figure 2.8(b). In load control,
a crack extension da results in a net increase  in strain energy because of the contribution of the
external force P:
When displacement is ﬁxed, dF = 0 and the strain energy decreases :
where dP is negative. As can be seen in Figure 2.7(b) and Figure 2.8(b), the absolute values of
these energies differ by the amount , which is negligible. Thus
for an increment of crack growth at a given P and ∆.
EXAMPLE 2.2
Determine the energy release rate for a double cantilever beam (DCB) specimen (Figure 2.9)
Solution : From beam theory
where  
FIGURE 2.9 Double cantilever beam (DCB) specimen.dU PdPd Pd
P() =∆ −∆=∆
22
dUdP() =∆
∆2
dPd∆/2
() ()dU dUP=−∆
∆=233Pa
EIIBh=3
12
1656_C02.fm  Page 37  Thursday, April 14, 2005  6:28 PM
38 Fracture Mechanics: Fundamentals and Applications
The elastic compliance is given by
Substituting C into Equation (2.30) gives
2.5 INST ABILITY AND THE R CUR VE
Crack extension occurs when G = 2wf; but crack growth may be stable or unstable, depending on
how G and wf vary with crack size. To illustrate stable and unstable behavior, it is convenient to
replace 2wf with R, the material resistance to crack extension. A plot of R vs. crack extension is
called a resistance curve  or R curve. The corresponding plot of G vs. crack extension is the driving
force curve .
Consider a wide plate with a through crack of initial length 2 ao (Figure 2.3). At a ﬁxed remote
stress σ, the energy release rate varies linearly with crack size (Equation (2.24)). Figure 2.10 shows
schematic driving force vs. R curves for two types of material behavior.
The ﬁrst case, Figure 2.10(a), shows a ﬂat R curve, where the material resistance is constant
with crack growth. When the stress is σ1, the crack is stable. Fracture occurs when the stress reaches
σ2; the crack propagation is unstable because the driving force increases with crack growth, but
the material resistance remains constant.
Figure 2.10(b) illustrates a material with a rising R curve. The crack grows a small amount
when the stress reaches σ2, but cannot grow further unless the stress increases. When the stress is
ﬁxed at σ2, the driving force increases at a slower rate than R. Stable crack growth continues as
the stress increases to σ3. Finally, when the stress reaches σ4, the driving force curve is tangent to
the R curve. The plate is unstable with further crack growth because the rate of change in the
driving force exceeds the slope of the R curve.
FIGURE 2.10 Schematic driving force vs. R curve diagrams (a) ﬂat R curve and (b) rising R curve.CPa
EI=∆=2
33
G==Pa
BEIPa
BhE22 2 2
2312
1656_C02.fm  Page 38  Thursday, April 14, 2005  6:28 PM
Linear Elastic F racture Mec hanics 39
The conditions for stable  crack growth can be expressed as follows:
(2.32a)
and
(2.32b)
Unstable  crack growth occurs when
(2.33)
When the resistance curve is ﬂat, as in Figure 2.10(a), one can deﬁne a critical value of
energy release rate Gc, unambiguously. A material with a rising R curve, however, cannot be
uniquely characterized with a single toughness value. According to Equation (2.33) a ﬂawed
structure fails when the driving force curve is tangent to the R curve, but this point of tangency
depends on the shape of the driving force curve, which depends on the conﬁguration of thestructure. The driving force curve for the through crack conﬁguration is linear, but G in the DCB
specimen (Example 2.2) varies with a
2; these two conﬁgurations would have different Gc values
for a given R curve.
Materials with rising R curves can be characterized by the value of G at the initiation of the
crack growth. Although the initiation toughness is usually not sensitive to structural geometry, thereare other problems with this measurement. It is virtually impossible to determine the precise momentof crack initiation in most materials. An engineering deﬁnition of initiation, analogous to the 0.2%offset yield strength in tensile tests, is usually required. Another limitation of initiation toughnessis that it characterizes only the onset of crack growth; it provides no information on the shape ofthe R curve.
2.5.1 R EASONS  FOR THE R CURVE SHAPE
Some materials exhibit a rising R curve, while the R curve for other materials is ﬂat. The shape of
the R curve depends on the material behavior and, to a lesser extent, on the conﬁguration of the
cracked structure.
The R curve for an ideally brittle material is ﬂat because the surface energy is an invariant
material property. When nonlinear material behavior accompanies fracture, however, the R curve
can take on a variety of shapes. For example, ductile fracture in metals usually results in a risingR curve; a plastic zone at the tip of the crack increases in size as the crack grows. The drivingforce must increase in such materials to maintain the crack growth. If the cracked body is inﬁnite(i.e., if the plastic zone is small compared to the relevant dimensions of the body) the plastic zonesize and R eventually reach steady-state values, and the R curve becomes ﬂat with further growth
(see Section 3.5.2).
Some materials can display a falling R curve. When a metal fails by cleavage, for example,
the material resistance is provided by the surface energy and local plastic dissipation, as illustratedin Figure 2.6(b). The R curve would be relatively ﬂat if the crack growth were stable. However,
cleavage propagation is normally unstable; the material near the tip of the growing crack is subjectto very high strain rates, which suppress plastic deformation. Thus, the resistance of a rapidlygrowing cleavage crack is less than the initial resistance at the onset of fracture.G=R
d
dadR
daG≤
d
dadR
daG>1656_C02.fm  Page 39  Thursday, April 14, 2005  6:28 PM
40 Fracture Mechanics: Fundamentals and Applications
The size and geometry of the cracked structure can exert some inﬂuence on the shape of the
R curve. A crack in a thin sheet tends to produce a steeper R curve than a crack in a thick plate
because there is a low degree of stress triaxiality at the crack tip in the thin sheet, while the
material near the tip of the crack in the thick plate may be in plane strain. The R curve can also
be affected if the growing crack approaches a free boundary in the structure. Thus, a wide platemay exhibit a somewhat different crack growth resistance behavior than a narrow plate of thesame material.
Ideally, the R curve, as well as other measures of fracture toughness, should be a property only
of the material and not depend on the size or shape of the cracked body. Much of fracture mechanicsis predicated on the assumption that fracture toughness is a material property. Conﬁgurationaleffects can occur, however. A practitioner of fracture mechanics should be aware of these effectsand their potential inﬂuence on the accuracy of an analysis. This issue is explored in detail inSection 2.10, Section 3.5, and Section 3.6.
2.5.2 L OAD CONTROL  VS. DISPLACEMENT  CONTROL
According to Equation (2.32) and Equation (2.33), the stability of crack growth depends on therate of change in G, i.e., the second derivative of potential energy. Although the driving force G is
the same for both load control and displacement control, the rate of change  of the driving force
curve depends on how the structure is loaded.
Displacement control tends to be more stable than load control. With some conﬁgurations, the
driving force actually decreases with crack growth in displacement control. A typical example isillustrated in Figure 2.11.
Referring to Figure 2.11, consider a cracked structure subjected to a load P
3 and a displacement
∆3. If the structure is load controlled, it is at the point of instability where the driving force curve
is tangent to the R curve. In displacement control, however, the structure is stable because the
driving force decreases with crack growth; the displacement must be increased for further crackgrowth.
When an R curve is determined experimentally, the specimen is usually tested in displacement
control, or as near to pure displacement control as is possible in the test machine. Since most ofthe common test specimen geometries exhibit falling driving force curves in displacement control,
FIGURE 2.11 Schematic driving force/ R curve diagram that compares load control and displacement control.
1656_C02.fm  Page 40  Thursday, April 14, 2005  6:28 PM
Linear Elastic F racture Mec hanics 41
it is possible to obtain a signiﬁcant amount of stable crack growth. If an instability occurs during
the test, the R curve cannot be deﬁned beyond the point of ultimate failure.
EXAMPLE 2.3
Evaluate the relative stability of a DCB specimen (Figure 2.9) in load control and displacement control.
Solution:  From the result derived in Example 2.2, the slope of the driving force curve in load control
is given by
In order to evaluate displacement control, it is necessary to express G in terms of ∆ and a. From beam
theory, load is related to displacement as follows:
Substituting the above equation into expression for energy release rate gives
Thus
Therefore, the driving force increases with crack growth in load control and decreases in displacement
control. For a ﬂat R curve, crack growth in load control is always unstable, while displacement control
is always stable.
2.5.3 S TRUCTURES  WITH FINITE COMPLIANCE
Most real structures are subject to conditions between load control and pure displacement
control. This intermediate situation can be schematically represented by a spring in series withthe ﬂawed structure (Figure 2.12). The structure is ﬁxed at a constant remote displacement ∆
T;
the spring represents the system compliance Cm. Pure displacement control corresponds to an
inﬁnitely stiff spring, where Cm. = 0. Load control (dead loading) implies an inﬁnitely soft
spring, i.e., Cm. = ∞. 
When the system compliance is ﬁnite, the point of fracture instability obviously lies somewhere
between the extremes of pure load control and pure displacement control. However, determiningthe precise point of instability requires a rather complex analysis.
At the moment of instability, the following conditions are satisﬁed:
(2.34a)d
daPa
BEI aPGG
==22
2
PEI
a=∆3
23
G=∆9
42
4EI
Ba
d
daEI
Ba aGG=−∆=−
∆92
54
G=R1656_C02.fm  Page 41  Thursday, April 14, 2005  6:28 PM
42 Fracture Mechanics: Fundamentals and Applications
and
(2.34b)
The left side of Equation (2.34b) is given by Hutchinson and Paris [7]
(2.35)
Equation (2.35) is derived in Appendix 2.2.
2.6 STRESS ANAL YSIS OF CRA CKS
For certain cracked conﬁgurations subjected to external forces, it is possible to derive closed-form
expressions for the stresses in the body, assuming isotropic linear elastic material behavior. West-ergaard [8], Irwin [9], Sneddon [10], and Williams [11] were among the ﬁrst to publish suchsolutions. If we deﬁne a polar coordinate axis with the origin at the crack tip (Figure 2.13), it canbe shown that the stress ﬁeld in any linear elastic cracked body is given by 
(2.36)
where 
σij = stress tensor
r and θ are as deﬁned in Figure 2.13
k = constant
fij = dimensionless function of θ in the leading termFIGURE 2.12 A cracked structure with ﬁnite com-
pliance, represented schematically by a spring in
series.
d
dadR
daTG
=
∆
d
da a P aCPT P aPm
aGG G=∂
∂

−∂
∂

∂∆
∂

 +∂∆
∂




∆−1
σθ θij ij m ijm
mk
rfA r gm
=

 +
=∞
∑() ()() 2
01656_C02.fm  Page 42  Thursday, April 14, 2005  6:28 PM
Linear Elastic F racture Mec hanics 43
For the higher-order terms, Am is the amplitude and  is a dimensionless function of θ for
the mth term. The higher-order terms depend on geometry, but the solution for any given conﬁg-
uration contains a leading term that is proportional to .As r → 0, the leading term approaches
inﬁnity, but the other terms remain ﬁnite or approach zero. Thus, stress near the crack tip varies
with , regardless of the conﬁguration of the cracked body. It can also be shown that displace-ment near the crack tip varies with . Equation (2.36) describes a stress singularity , since stress
is asymptotic to r = 0. The basis of this relationship is explored in more detail in Appendix 2.3.
There are three types of loading that a crack can experience, as Figure 2.14 illustrates. Mode
I loading, where the principal load is applied normal to the crack plane, tends to open the crack.Mode II corresponds to in-plane shear loading and tends to slide one crack face with respect tothe other. Mode III refers to out-of-plane shear. A cracked body can be loaded in any one of thesemodes, or a combination of two or three modes.
2.6.1 T HE STRESS INTENSITY  FACTOR
Each mode of loading produces the  singularity at the crack tip, but the proportionality constantsk and f
ij depend on the mode. It is convenient at this point to replace k by the stress intensity factor
K, where . The stress intensity factor is usually given a subscript to denote the mode of
loading, i.e., KI, KII, or KIII. Thus, the stress ﬁelds ahead of a crack tip in an isotropic linear elasticFIGURE 2.13 Deﬁnition of the coordinate axis
ahead of a crack tip. The z direction is normal to
the page.
FIGURE 2.14 The three modes of loading that can be applied to a crack.
gijm()
1r
1r
r
1r
Kk= 2π
1656_C02.fm  Page 43  Thursday, April 14, 2005  6:28 PM
44 Fracture Mechanics: Fundamentals and Applications
material can be written as
(2.37a)
(2.37b)
(2.37c)
for Modes I, II, and III, respectively. In a mixed-mode problem (i.e., when more than one loading
mode is present), the individual contributions to a given stress component are additive:
(2.38)
Equation (2.38) stems from the principle of linear superposition.
Detailed expressions for the singular stress ﬁelds for Mode I and Mode II are given in Table 2.1.
Displacement relationships for Mode I and Mode II are listed in Table 2.2. Table 2.3 lists thenonzero stress and displacement components for Mode III.TABLE 2.1
Stress Fields Ahead of a Crack Tip for Mode I and Mode II 
in a Linear Elastic, Isotropic Material
Mode I Mode II
 
 
0 (Plane stress)
 (Plane strain)0 (Plane stress)
(Plane strain)
, 00
Note:  υ is Poisson’s ratio.
TABLE 2.2
Crack-Tip Displacement Fields for Mode I and Mode II 
(Linear Elastic, Isotropic Material)
Mode I Mode II
Note: µ is the shear modulus. κ = 3 − 4ν (plane strain) and κ = (3 − ν)/(1 + ν) (plane stress). σxxK
rI
2 2123
2 πθθ θcos sin sin
−


−
+

K
r
II
2 2223
2 πθθ θsin cos cos
σyyK
rI
2 2123
2 πθθ θcos sin sin
+


K
rII
2 223
2 πθθ θsin cos cos

τxyK
rI
2 223
2 πθθ θcos sin cos

K
rII
2 2123
2 πθθ θcos sin sin−


σzzνσ σ()xx yy+ νσ σ()xx yy+
τxzτyz
lim ( )() ()
rijI I
ijI K
rf
→=
0 2σπθ
lim ( )() ()
rijII II
ijII K
rf
→=
0 2σπθ
lim ( )() ()
rijIII III
ijIII K
rf
→=
0 2σπθ
σσ σ σij ijI
ijII
ijIII () ( ) ( ) ( )total=+ +
uxK rI
22 21222
µπθκθcos sin−+


K rII
22 21222
µπθκθsin cos
++


uyK rI
22 21222
µπθκθsin cos
+−


−
−−

K r
II
22 21222
µπθκθcos sin1656_C02.fm  Page 44  Thursday, April 14, 2005  6:28 PM
Linear Elastic F racture Mec hanics 45
Consider the Mode I singular ﬁeld on the crack plane, where θ = 0. According to Table 2.1,
the stresses in the x and y direction are equal:
(2.39)
When θ = 0, the shear stress is zero, which means that the crack plane is a principal plane for pure
Mode I loading. Figure 2.15 is a schematic plot of σyy, the stress normal to the crack plane vs. distance
from the crack tip. Equation (2.39) is valid only near the crack tip, where the  singularity
dominates the stress ﬁeld. Stresses far from the crack tip are governed by the remote boundaryconditions. For example, if the cracked structure is subjected to a uniform remote tensile stress, 
σyy
approaches a constant value σ∞. We can deﬁne a singularity-dominated zone  as the region where the
equations in Table 2.1 to Table 2.3 describe the crack-tip ﬁelds.
The stress intensity factor deﬁnes the amplitude of the crack-tip singularity. That is, stresses
near the crack tip increase in proportion to K. Moreover, the stress intensity factor completely
deﬁnes the crack tip conditions; if K is known, it is possible to solve for all components of stress,
strain, and displacement as a function of r and θ. This single-parameter description of crack tip
conditions turns out to be one of the most important concepts in fracture mechanics.
2.6.2 R ELATIONSHIP  BETWEEN  K AND GLOBAL  BEHAVIOR
In order for the stress intensity factor to be useful, one must be able to determine K from remote
loads and the geometry. Closed-form solutions for K have been derived for a number of simpleTABLE 2.3
Nonzero Stress and Displacement Components in Mode III 
(Linear Elastic, Isotropic Material)
FIGURE 2.15 Stress normal to the crack plane in
Mode I.τ
πθ
xzIIIK
r=−
 2 2sin
τ
πθ
yzIIIK
r= 2 2cos
uK r
zIII=2
22
µπθsin
σσπxx yyIK
r==2
1r
1656_C02.fm  Page 45  Thursday, April 14, 2005  6:28 PM
46 Fracture Mechanics: Fundamentals and Applications
conﬁgurations. For more complex situations, the stress intensity factor can be estimated by experiment
or numerical analysis (see Chapter 12).
One conﬁguration for which a closed-form solution exists is a through crack in an inﬁnite plate
subjected to a remote tensile stress (Figure 2.3). Since the remote stress σ is perpendicular to the crack
plane, the loading is pure Mode I. Linear elastic bodies must undergo proportional stressing, i.e., allthe stress components at all locations increase in proportion to the remotely applied forces. Thus thecrack-tip stresses must be proportional to the remote stress, and K
I ∝ σ. According to Equation (2.37),
stress intensity has units of . Since the only relevant length scale in Figure 2.3 is thecrack size, the relationship between K
I and the global conditions must have the following form:
(2.40)
The actual solution, which is derived in Appendix 2.3, is given by
(2.41)
Thus the amplitude of the crack-tip singularity for this conﬁguration is proportional to the
remote stress and the square root of the crack size. The stress intensity factor for Mode II loadingof the plate in Figure 2.3 can be obtained by replacing 
σ in Equation (2.41) by the remotely applied
shear stress (see Figure 2.18 and Equation (2.43) below).
A related solution is that for a semi-inﬁnite plate with an edge crack (Figure 2.16). Note that
this conﬁguration can be obtained by slicing the plate in Figure 2.3 through the middle of the crack.The stress intensity factor for the edge crack is given by
(2.42)
which is similar to Equation (2.41). The 12% increase in K
I for the edge crack is caused by different
boundary conditions at the free edge. As Figure 2.17 illustrates, the edge crack opens more becauseit is less restrained than the through crack, which forms an elliptical shape when loaded.
Consider a through crack in an inﬁnite plate where the normal to the crack plane is oriented
at an angle 
β with the stress axis (Figure 2.18(a)). If , the crack experiences combined Mode
I and Mode II loading; KIII = 0 as long as the stress axis and the crack normal both lie in the plane
of the plate. If we redeﬁne the coordinate axis to coincide with the crack orientation (Figure 2.18(b)),we see that the applied stress can be resolved into normal and shear components. The stress normalto the crack plane, , produces pure Mode I loading, while 
τx′y′ applies Mode II loading to the
crack. The stress intensity factors for the plate in Figure 2.18 can be inferred by relating  and
τx′y′ to σ and β through Mohr’s circle:
(2.43a)
and 
(2.43b)
Note that Equation (2.43) reduces to the pure Mode I solution when β = 0. The maximum KII
occurs at β = 45°, where the shear stress is also at a maximum. Section 2.11 addresses fracture
under mixed mode conditions.stress length •
KO aI=()σ
KaI=σπ
KaI=11 2.σπ
β≠0
σ′′yy
σ′′yy
Ka
aI yy=
=′′σπ
σβ πcos ( )2
Ka
aII xy== ′′τπ
σβ β πsin( )cos( )1656_C02.fm  Page 46  Thursday, April 14, 2005  6:28 PM
Linear Elastic F racture Mec hanics 47
FIGURE 2.16 Edge crack in a semi-inﬁnite plate subject to a remote tensile stress.
FIGURE 2.17 Comparison of crack-opening displacements for an edge crack and through crack. The edge
crack opens wider at a given stress, resulting in a stress intensity that is 12% higher.
1656_C02.fm  Page 47  Thursday, April 14, 2005  6:28 PM
48 Fracture Mechanics: Fundamentals and Applications
The penny-shaped crack in an inﬁnite medium (Figure 2.4) is another conﬁguration for which
a closed-form KI solution exists [11]:
(2.44)
where a is the crack radius. Note that Equation (2.44) has the same form as the previous relationships
for a through crack, except that the crack radius is the characteristic length in the above equation.
The more general case of an elliptical or semielliptical ﬂaw is illustrated in Figure 2.19. In thisinstance, two length dimensions are needed to characterize the crack size: 2 c and 2a, the major
and minor axes of the ellipse, respectively (see Figure 2.19). Also, when a < c, the stress intensity
factor varies along the crack front, with the maximum K
I at φ = 90°. The ﬂaw shape parameter Q
is obtained from an elliptic integral, as discussed in Appendix 2.4. Figure 2.19 gives an approximatesolution for Q. The surface correction factor 
λs is also an approximation.
2.6.3 E FFECT OF FINITE SIZE
Most conﬁgurations for which there is a closed-form K solution consist of a crack with a simple
shape (e.g., a rectangle or ellipse) in an inﬁnite plate. Stated another way, the crack dimensionsare small compared to the size of the plate; the crack-tip conditions are not inﬂuenced by externalboundaries. As the crack size increases, or as the plate dimensions decrease, the outer boundariesbegin to exert an inﬂuence on the crack tip. In such cases, a closed-form stress intensity solutionis usually not possible.FIGURE 2.18 Through crack in an inﬁnite plate for the general case where the principal stress is not
perpendicular to the crack plane.
KaI=2
πσπ1656_C02.fm  Page 48  Thursday, April 14, 2005  6:28 PM
Linear Elastic F racture Mec hanics 49
Consider a cracked plate subjected to a remote tensile stress. Figure 2.20 schematically illus-
trates the effect of ﬁnite width on the crack tip stress distribution, which is represented by lines of
force; the local stress is proportional to the spacing between lines of force. Since a tensile stresscannot be transmitted through a crack, the lines of force are diverted around the crack, resultingin a local stress concentration. In the inﬁnite plate, the line of force at a distance W from the crack
centerline has force components in the x and y directions. If the plate width is restricted to 2 W, the
x force must be zero on the free edge; this boundary condition causes the lines of force to becompressed, which results in a higher stress intensiﬁcation at the crack tip.FIGURE 2.19 Mode I stress intensity factors for elliptical and semielliptical cracks. These solutions are valid
only as long as the crack is small compared to the plate dimensions and a ≤ c.
Ka
QfI=σπφ()Ka
Qf
Qa
c
a
c
fa
cIs
s=
=+

=−

+−
=+


λσπφ
λφ
φφ φ()
.
. . [ . ( sin ) ]
( ) sin ( ) cos ( ).
/1 1 464
11 3 00 9 1 01116 5
2
22
214
1656_C02.fm  Page 49  Thursday, April 14, 2005  6:28 PM
50 Fracture Mechanics: Fundamentals and Applications
One technique to approximate the ﬁnite width boundary condition is to assume a periodic array
of collinear cracks in an inﬁnite plate (Figure 2.21). The Mode I stress intensity factor for this
situation is given by
(2.45)
The stress intensity approaches the inﬁnite plate value as a/W approaches zero; KI is asymptotic
to a/W = 1. 
More accurate solutions for a through crack in a ﬁnite plate have been obtained from ﬁnite-element
analysis; solutions of this type are usually ﬁt to a polynomial expression. One such solution [12] is given by
(2.46)
Figure 2.22 compares the ﬁnite width corrections in Equation (2.45) and Equation (2.46). Thesecant term (without the polynomial term) in Equation (2.46) is also plotted. Equation (2.45) agreeswith the ﬁnite-element solution to within 7% for a/W < 0.6. The secant correction is much closer
to the ﬁnite element solution; the error is less than 2% for a/W < 0.9. Thus, the polynomial term
in Equation (2.46) contributes little and can be neglected in most cases.
Table 2.4 lists stress intensity solutions for several common conﬁgurations. These K
I solutions
are plotted in Figure 2.23. Several handbooks devoted solely to stress intensity solutions have beenpublished [12–14].FIGURE 2.20 Stress concentration effects due to a through crack in ﬁnite and inﬁnite width plates: (a)
inﬁnite plate and (b) ﬁnite plate.
KaW
aa
WI=


σπππ 2
212
tan/
Kaa
Wa
Wa
wI=


−
+


σππsec . ./
21 0 025 0 0612 2 41656_C02.fm  Page 50  Thursday, April 14, 2005  6:28 PM
Linear Elastic F racture Mec hanics 51
FIGURE 2.21 Collinear cracks in an inﬁnite plate subject to remote tension.
FIGURE 2.22 Comparison of ﬁnite width corrections for a center-cracked plate in tension.
1656_C02.fm  Page 51  Thursday, April 14, 2005  6:28 PM
52 Fracture Mechanics: Fundamentals and Applications
TABLE 2.4
KI Solutions for Common Test Specimensa
GEOMETRY 
Single Edge Notched Tension (SENT)
Single Edge Notched Bend (SE(B))
Center Cracked Tension (CCT)
Double Edge Notched Tension (DENT)
Compact Specimen
where B is the specimen thickness.
a Taken from Tada, H., Paris, P.C., and Irwin, G.R., The Stress Analysis of Cracks Handbook . 2nd Ed., Paris
Productions, St. Louis, MO, 1985.fa
W
*
22
20 752 2 02tan
cos..π
πa
W
a
Wa
W+



+−

03 7 123
. sinπa
W
3
21 2 119 932S
Wa
W
a
Wa
Wa
W+
−−

/.
1 2 15 3 93 2 72
−
−+





a
Wa
Wa
W.. .
ππa
Wa
Wa
W 421 0 0252
sec .
−

+

00 64
.a
W
πa
W
a
Wa
Wa
W2
11 122 0 561 0 2052
−−
−
.. .
+
+
0 471 0 190
34
..a
Wa
W
2
108 8 6 46 4 1 33 2322 +
−
+−
a
W
a
Wa
Wa
W
/.. .
+
−
14 72 5 60
34
..a
Wa
W
*KP
BWfa
WI=
1656_C02.fm  Page 52  Thursday, April 14, 2005  6:28 PM
Linear Elastic F racture Mec hanics 53
Although stress intensity solutions are given in a variety of forms, K can always be related to
the through crack (Figure 2.4) through the appropriate correction factor:
(2.47)
where
σ = characteristic stress
a = characteristic crack dimension
Y = dimensionless constant that depends on the geometry and the mode of loading
EXAMPLE 2.4
Show that the KI solution for the single edge notched tensile panel reduces to Equation (2.42) when a << W.
Solution : All of the KI expressions in Table 2.4 are of the form:
where 
P = applied force
B = plate thickness 
f(a/W) = dimensionless functionFIGURE 2.23 Plot of stress intensity solutions from Table 2.4.
KY aI II III,,()=σπ
KP
BWfa
wI=
1656_C02.fm  Page 53  Thursday, April 14, 2005  6:28 PM
54 Fracture Mechanics: Fundamentals and Applications
The above equation can be expressed in the form of Equation (2.47):
where
In the limit of a small ﬂaw, the geometry correction factor in Table 2.4 becomes
Thus,
2.6.4 P RINCIPLE  OF SUPERPOSITION
For linear elastic materials, individual components of stress, strain, and displacement are additive.
For example, two normal stresses in the x direction imposed by different external forces can be
added to obtain the total σxx, but a normal stress cannot be summed with a shear stress. Similarly,
stress intensity factors are additive as long as the mode of loading is consistent. That is
but
In many instances, the principle of superposition allows stress intensity solutions for complex
conﬁgurations to be built from simple cases for which the solutions are well established. Consider,
for example, an edge-cracked panel (Table 2.4) subject to combined membrane (axial) loading Pm,
and three-point bending Pb. Since both types of loading impose pure Mode I conditions, the KI
values can be added:
(2.48)
where fm and fb are the geometry correction factors for membrane and bending loading, respectively,
listed in Table 2.4 and plotted in Figure 2.23.P
BWfa
wP
BWfa
wW
aaY a
==
ππσ π
Yfa
WW
a=
π
lim ( . . )
aWfa
Wa
W →=+
00 752 0 37π
lim .
aWfY
→()=
011 2
KK K KIIA
IB
IC () ( ) ( ) ( )total=++
KK K KI II III ()total≠+ +
KK KII I() ( ) ( )total membrane bending=+
=+

1
BWPfa
WPfa
W
mm bb1656_C02.fm  Page 54  Thursday, April 14, 2005  6:28 PM
