Repository: Ketankham/chatbot-meta-books

File: physical-meta.txt (part 4 of 44)
Modern Physical Metallurgy and Materials Engineering
which displays the characteristic silicon/oxygen ratio
(1:4) of a nesosilicate. (It is used for the refractory
kiln furniture which supports ceramic ware duringthe ﬁring process.) The large family of nesosilicateminerals known as olivines has a generic formula
⊿Mg,Fe/triangleleft
2SiO4, which indicates that the negatively-
charged tetrahedra are balanced electrically by either
28Modern Physical Metallurgy and Materials Engineering
Table 2.4 Classiﬁcation of silicate structures
Type of silicate ⊿Si4CCAl3C/triangleleft:O2/NULaArrangement Examples
Mineralogical Chemicalof tetrahedrab
name name
Nesosilicate ‘Orthosilicate’ 1:4 Isolated
 Zircon, olivines, garnets
Sorosilicate ‘Pyrosilicate’ 2:7 Pairing
 Thortveitite
1:3, 4:11 Linear chains Amphiboles, pyroxenes
Inosilicate ‘Metasilicate’ 3:9, 6:18, etc. Rings Beryl
Phyllosilicate 2:5 Flat sheets Micas, kaolin, talc
Tectosilicate 1:2 Framework Feldspars, zeolites,
ultramarines
aOnly includes Al cations within tetrahedra.
brepresents a tetrahedron.
Mg2Cor Fe2Ccations. This substitution, or replace-
ment, among the available cation sites of the struc-
ture forms a solid solution.1This means that the
composition of an olivine can lie anywhere betweenthe compositions of the two end-members, forsterite(Mg
2SiO4) and fayalite ⊿Fe2SiO4/triangleleft. The difference in
high-temperature performance of these two varieties
of olivine is striking; white forsterite (m.p. 1890 °C)
is a useful refractory whereas brown/black fayalite(m.p. 1200
°C), which sometimes forms by interac-
tion between certain refractory materials and a molten
furnace charge, is weakening and undesirable. Substi-
tution commonly occurs in non-metallic compounds(e.g. spinels). Variations in its form and extent can beconsiderableanditisoftenfoundthatsamplescanvary
according to source, method of manufacture, etc. Sub-
stitution involving ions of different valency is found
1This important mixing effect also occurs in many metallic
alloys; an older term, ‘mixed crystal’ (from the GermanwordMischkristall ), is arguably more appropriate.in the dense nesosilicates known as garnets. In their
representational formula, A 3IIB2III⊿SiO4/triangleleft3, the divalent
cation A can be Ca2C,M g2C,M n2Cor Fe2Cand the
trivalent cation B can be Al3C,C r3C,F e3C,o rT i3C.
(Garnet is extremely hard and is used as an abrasive.)
Certain asbestos minerals are important examples of
inosilicates. Their unique ﬁbrous character, or asbesti-
form habit, can be related to the structural disposition
of SiO 44/NULtetrahedra. These impure forms of mag-
nesium silicate are remarkable for their low thermal
conductivity and thermal stability. However, all forms
of asbestos break down into simpler components when
heated in the temperature range 600–1000 °C. The
principal source materials are:
Amosite (brown ⊿Fe22CMg/triangleleft7⊿Si4O11/triangleleft2⊿OH/triangleleft4
asbestos)
Crocidolite (blue Na 2Fe23C⊿Fe2CMg/triangleleft3⊿Si4O11/triangleleft2⊿OH/triangleleft4
asbestos)
Chrysotile (white Mg3Si2O5⊿OH/triangleleft4
asbestos)
Atomic arrangements in materials 29
These chemical formulae are idealized. Amosite and
crocidolite belong to the amphibole group of minerals
in which SiO 44/NULtetrahedra are arranged in double-
strand linear chains (Table 2.4). The term ⊿Si4O11/triangleleft
represents the repeat unit in the chain which is four
tetrahedra wide. Being hydrous minerals, hydroxylions ⊿OH/triangleleft
/NULare interspersed among the tetrahedra.
Bands of cations separate the chains and, in a rather
general sense, we can understand why these structures
cleave to expose characteristic thread-like fracture
surfaces. Each thread is a bundle of solid ﬁbrils or
ﬁlaments, 20–200 nm in breadth. The length/diameter
ratiovariesbutistypically100:1.Amphiboleﬁbresare
used for high-temperature insulation and have usefulacid resistance; however, they are brittle and inﬂexible
(‘harsh’) and are therefore difﬁcult to spin into yarn
and weave. In marked contrast, chrysotile ﬁbres are
strong and ﬂexible and have been used speciﬁcally for
woven asbestos articles, for friction surfaces and for
asbestos/cement composites. Chrysotile belongs to the
serpentineclassofmineralsinwhichSiO
44/NULtetrahedra
are arranged in sheets or layers. It therefore appears
paradoxical for it to have a ﬁbrous fracture. High-
resolution electron microscopy solved the problem by
showing that chrysotile ﬁbrils, sectioned transversely,
were hollow tubes in which the structural layers werecurved and arranged either concentrically or as scrolls
parallel to the major axis of the tubular ﬁbril.
Sincethe1970sconsiderableattentionhasbeenpaid
to the biological hazards associated with the manufac-
ture, processing and use of asbestos-containing mate-
rials. It has proved to be a complicated and highly
emotive subject. Minute ﬁbrils of asbestos are readilyairborneandcancauserespiratorydiseases(asbestosis)
and cancer. Crocidolite dust is particularly dangerous.
Permissible atmospheric concentrations and safe han-
dling procedures have been prescribed. Encapsulation
and/or coating of ﬁbres is recommended. Alternativematerials are being sought but it is difﬁcult to match
the unique properties of asbestos. For instance, glassy
‘wool’ ﬁbres have been produced on a commercial
scale by rapidly solidifying molten rock but they do
not have the thermal stability, strength and ﬂexibil-
ity of asbestos. Asbestos continues to be widely used
by the transportation and building industries. Asbestostextiles serve in protective clothing, furnace curtains,
pipe wrapping, ablative nose cones for rockets, and
conveyorsformoltenglass.Asbestosisusedinfriction
components,
1gaskets, gland packings, joints, pump
seals, etc. In composite asbestos cloth/phenolic resinform, it is used for bearings, bushes, liners and aero-
engine heat shields. Cement reinforced with asbestos
ﬁbres is used for rooﬁng, cladding and for pressure
pipes which distribute potable water.
1Dust from asbestos friction components, such as brake
linings, pads and clutches of cars, can contain 1–2% ofasbestos ﬁbres and should be removed by vacuum or dampcloth rather than by blasts of compressed air.The white mineral kaolinite is an important example
of the many complex silicates which have a layered
structure, i.e. Si:O D2:5. As indicated previously, in
thediscussionofspinels,atomicgrouping(s)withinthe
structuralformulacanindicateactualstructuralgroups.Thus,kaoliniteisrepresentedbyAl
2Si2O5⊿OH/triangleleft4rather
than by Al 2O3.2SiO2.2H2O, an older notation which
uses ‘waters of crystallization’ and disregards the sig-
niﬁcant role of hydroxyl OH/NULions. Sometimes the
formulaiswrittenas[Al 2Si2O5⊿OH/triangleleft4]2inordertogive
a truer picture of the repeat cell. Kaolinite is the com-
monest clay mineral and its small crystals form the
major constituent of kaolin (china-clay), the rock that
is a primary raw material of the ceramics industry. (Itisalsousedforﬁllingandcoatingpaper.)Claysare the
sedimentary products of the weathering of rocks and
when one considers the possible variety of geologicalorigins, the opportunities for the acquisition of impu-
rity elements and the scope for ionic replacement it is
not surprising to ﬁnd that the compositions and struc-tures of clay minerals show considerable variations.
To quote one practical instance, only certain clays, the
so-called ﬁreclays, are suitable for manufacture intorefractory ﬁrebricks for furnace construction.
Structurally, kaolinite provides a useful insight into
the arrangement of ions in layered silicates. Essen-
tially the structure consists of ﬂat layers, several
ions thick. Figure 2.20 shows, in section, adjacentvertically-stackedlayersofkaolinite,eachlayerhaving
ﬁve sub-layers or sheets. The lower side of each layer
consistsofSiO
44/NULtetrahedraarrangedhexagonallyina
planarnet.Threeofthefourverticesofthesetetrahedra
are joined by ‘oxygen bridges’ and lie in the lower-most face; the remaining vertices all point upwards.
The central Si4Ccations of the tetrahedra form the sec-
ond sub-layer. The upward-pointing vertices, together
with OH/NULions, form the close-packed third sub-layer.
Al3Ccations occupy some of the octahedral ‘holes’
⊿CND6/triangleleftbetween this third layer and a ﬁfth close-
packed layer of OH/NULions. The coordination of each
Figure 2.20 Schematic representation of two layers of
kaolinite structure (from Evans, 1966, by permission of
Cambridge University Press) .
30Modern Physical Metallurgy and Materials Engineering
aluminium cation with two oxygen ions and four
hydroxyl ions forms an octahedron, i.e. AlO 2⊿OH/triangleleft4.
Thus, in each layer, a sheet of SiO 44/NULtetrahedra lies
parallel to a sheet of AlO 2⊿OH/triangleleft4octahedra, with the
two sheets sharing common O2/NULanions. Strong ionic
andcovalentbondingexistswithineach layer andeach
layer is electrically neutral. However, the uneven dis-
tributionofionicchargeacrosstheﬁvesub-layershasa
polarizing effect, causing opposed changes to developon the two faces of the layer. The weak van der Waals
bonding between layers is thus explicable. This asym-
metry of ionic structure also unbalances the bonding
forces and encourages cleavage within the layer itself.
In general terms, one can understand the softness, easy
cleavage and mouldability (after moistening) of this
mineral. The ionic radii of oxygen and hydroxyl ions
are virtually identical. The much smaller Al
3Ccations
are shown located outside the SiO 44/NULtetrahedra. How-
ever, the radii ratio for aluminium and oxygen ions is
very close to the geometrical boundary value of 0.414
and it is possible in other aluminosilicates for Al3C
cations to replace Si4Ccations at the centres of oxygen
tetrahedra. In such structures, ions of different valencyenter the structure in order to counterbalance the local
decreases in positive charge. To summarize, the coor-
dination of aluminium in layered aluminosilicates can
be either four- or sixfold.
Many variations in layer structure are possible in
silicates. Thus, talc (French chalk), Mg
3Si4O10⊿OH/triangleleft2,
has similar physical characteristics to kaolinite and
ﬁnds use as a solid lubricant. In talc, each layer con-
sists of alternating Mg2Cand OH/NULions interspersed
betweentheinwardly-pointingverticesoftwosheetsof
SiO44/NULtetrahedra. Thistetrahedral-tetrahedrallayering
thus contrasts with the tetrahedral-octahedral layering
of kaolinite crystals.
Finally, in our brief survey of silicates, we come to
the framework structures in which the SiO 44/NULtetrahe-
dra share all four corners and form an extended and
regular three-dimensional network. Feldspars, whicharemajor constituentsinigneousrocks,arefairlycom-
pact but other framework silicates, such as the zeolites
and ultramarine, have unusually ‘open’ structures with
tunnels and/or polyhedral cavities. Natural and syn-
thetic zeolites form a large and versatile family of
compounds. As in other framework silicates, many of
the central sites of the oxygen tetrahedra are occupied
by Al
3Ccations. The negatively charged framework of
⊿Si,Al/triangleleftO4tetrahedraisbalancedbyassociatedcations;
being cross-braced in three dimensions,the structure is
rigid and stable. The overall ⊿Al3CCSi4C/triangleleft:O2/NULratio
is always 1:2 for zeolites. In their formulae, ⊿H2O/triangleleft
appears as a separate term, indicating that these water
molecules are loosely bound. In fact, they can be read-
ily removed by heating without affecting the structure
and can also be re-absorbed. Alternatively, dehydrated
zeolites can be used to absorb gases, such as carbondioxide ⊿CO2/triangleleftand ammonia ⊿NH3/triangleleft. Zeolites are well-
known for their ion-exchange capacity1but synthetic
resins now compete in this application. Ion exchangecan be accompanied by appreciable absorption so thatthenumberofcationsenteringthezeoliticstructurecan
actually exceed the number of cations being replaced.
Dehydrated zeolites have a large surface/mass ratio,
like many other catalysts, and are used to promotereactions in the petrochemical industry. Zeolites canalsoserveas‘molecularsieves’.Bycontrollingthesizeof the connecting tunnel system within the structure, it
is possible to separate molecules of different size from
a ﬂowing gaseous mixture.
2.6 Inorganic glasses
2.6.1 Network structures in glasses
Having examined a selection of important crystallinestructures, we now turn to the less-ordered glassystructures. Boric oxide (B
2O3; m.p. 460 °C) is one of
the relatively limited number of oxides that can existin either a crystalline or a glassy state. Figure 2.1,which was used earlier to illustrate the concept of
ordering (Section 2.1), portrays in a schematic man-
ner the two structural forms of boric oxide. In thisﬁgure, each planar triangular group ⊿CND3/triangleleftrepre-
sents three oxygen anions arranged around a much
smaller B
3Ccation. Collectively, the triangles form
a random network in three dimensions. Similar mod-
elling can be applied to silica (m.p. 1725 °C), the most
important and common glass-forming oxide. In silica
glass, SiO 44/NULtetrahedra form a three-dimensional net-
workwithoxygen‘bridges’joiningvertices.Likeboricoxide glass, the ‘open’ structure contains many ‘holes’
of irregular shape. The equivalent of metallic alloying
is achieved by basing a glass upon a combination oftwoglass-formers, silicaandboricoxide.Theresultingnetwork consists of triangular and tetrahedral anionicgroups and, as might be anticipated, is less cohesiveand rigid than a pure SiO
2network. B 2O3therefore
has a ﬂuxing action. By acting as a network-former, it
also has less effect upon thermal expansivity than con-
ventional ﬂuxes, such as Na 2Oa n dK 2O, which break
up the network. The expansion characteristics can thusbe adjusted by control of the B
2O3/Na2O ratio.
Apart from chemical composition, the main variable
controlling glass formation from oxides is the rate of
cooling from the molten or fused state. Slow cooling
provides ample time for complete ordering of atomsandgroupsofatoms.Rapidcoolingrestrictsthisphysi-
calprocessandthereforefavoursglassformation.
2The
1In thePermutite water-softening system, calcium ions in
‘hard’ water exchange with sodium ions of a zeolite (e.g.
thomsonite, NaCa 2⊿Al5Si5O20/triangleleft). Spent zeolite is readily
regenerated by contact with brine (NaCl) solution.
2The two states of aggregation may be likened to a stack of
carefully arranged bricks (crystal) and a disordered heap ofbricks (glass).
Atomic arrangements in materials 31
American Society for Testing and Materials (ASTM)
deﬁnes glass as an inorganic product of fusion that has
cooled to a rigid condition without crystallizing. The
cooling rate can be inﬂuenced by a ‘mass effect’ with
the chances of glass formation increasing as the size
of particle or cross-section decreases. Accordingly, a
more precise deﬁnition of a glass-former might also
specify a minimum mass, say 20 mg, and free-cooling
of the melt. As a consequence of their irregular andaperiodic network structures, glasses share certain dis-
tinctive characteristics. They are isotropic and have
properties that change gradually with changing tem-
perature. Bond strengths vary from region to region
within the network so that the application of stress at
an elevated temperature causes viscous deformation or
ﬂow. This remarkable ability to change shape without
fractureisusedtomaximumadvantageinthespinning,
drawing, rolling, pressing and blowing operations of
the glass industry (e.g. production of ﬁlaments, tubes,
sheets, shapes and containers). Glasses do not cleave,because there are no crystallographic planes, and frac-
turetoproducenewsurfacesthatare smoothandshell-
like (conchoidal). It is usually impossible to represent
a glass by a stoichiometric formula. Being essentially
metastable, the structure of a glass can change with
the passage of time. Raising the temperature increases
ionic mobility and hastens this process, being some-
times capable of inducing the nucleation and growth
of crystalline regions within the glassy matrix. Con-trolled devitriﬁcation of special glasses produces the
heat- and fracture-resistant materials known as glass-
ceramics (Section 10.4.4). Finally, glasses lack a deﬁ-
nite melting point. This feature is apparent when spe-
ciﬁc volume ⊿m
3kg/NUL1/triangleleft, or a volume-related property,
is plotted against temperature for the crystalline and
glassy forms of a given substance (Figure 2.21). Oncooling, the melt viscosity rapidly increases. Simul-
taneously, the speciﬁc volume decreases as a result
of normal thermal contraction and contraction due to
structural (conﬁgurational) rearrangement within the
liquid. After supercooling below the crystalline melt-
ing point, a curved inﬂexion over a temperature range
of roughly 50
°C marks the decrease and eventual ces-
sation of structural rearrangement. The ﬁnal portion
of the curve, of lesser slope, represents normal ther-mal contraction of the rigid glass structure. The ﬁctive
(imagined)temperature T
fshowninFigure 2.21serves
as an indexof transition;however, itincreases in value
as the cooling rate is increased. Being disordered, a
glass has a lower density than its corresponding crys-
talline form.
2.6.2 Classiﬁcation of constituent oxides
After considering the relation of oxides to glass struc-
ture, Zachariasen categorized oxides as (1) network-
formers, (2) intermediates and (3) network-modiﬁers.
Oxides other than boric oxide and silica have the
ability to form network structures. They are listed in
Table 2.5.Specific
volumeLiquid
Supercooled
liquid
Glass
Crystal
Tf m.p
Temperature
Figure 2.21 Comparison of the formation of glass and
crystals from a melt .
Table 2.5 Classiﬁcation of oxidesinaccordance withtheir
ability to form glasses (after Tooley)
Network-formers Intermediates Network-modiﬁers
B2O3 Al2O3 MgO
SiO2 Sb2O3 Li2O
GeO2 ZrO2 BaO
P2O5 TiO2 CaO
V2O5 PbO Na 2O
As2O3 BeO SrO
ZnO K 2O
This particular method of classiﬁcation primarily
concerns the glass-forming ability of an oxide; thusoxides classed as network-modiﬁers have little or no
tendency to form network structures. Modiﬁers can
have very important practical effects. For instance, thealkali-metal oxides of sodium and potassium are usedto modify the glasses based on silica which account
for 90% of commercial glass production. Sodium car-
bonate ⊿Na
2CO3/triangleleftand calcium carbonate ⊿CaCO3/triangleleftare
added to the furnace charge of silica sand and cullet
(recycled glass) and dissociate to provide the mod-
ifying oxides, releasing carbon dioxide. Eventually,after melting, ﬁning and degassingoperations in whichthe temperature can ultimately reach 1500–1600
°C,
the melt is cooled to the working temperature of
1000°C. Sodium ions become trapped in the network
andreducethenumberof‘bridges’betweentetrahedra,
as shown schematically in Figure 2.22a. These NaC
cations inﬂuence ‘hole’ size and it has been proposed
32Modern Physical Metallurgy and Materials Engineering
Figure 2.22 Schematic representation of action of modiﬁers
in silica glass. (a) Na 2O breaking-up network; (b) PbO
entering network .
that they may cluster rather than distribute themselves
randomly throughout the network. However, although
acting as a ﬂux, sodium oxide by itself renders theglasswater-soluble.Thisproblemissolvedbyaddingastabilising modiﬁer, CaO, to the melt, a device known
to the glassmakers of antiquity.
1Ca2Cions from dis-
sociated calcium carbonate also enter the ‘holes’ of
the network; however, for each nonbridgingO2/NULanion
generated, there willbe half asmany Ca2Cionsas NaC
ions (Figure 2.22a).
Therearecertainlimitstotheamountsofthevarious
agents that can be added. As a general rule, the glassnetwork becomes unstable and tends to crystallize ifthe addition of modiﬁer or intermediate increases the
numerical ratio of oxygen to siliconions above a value
of 2.5. Sometimes the tolerance of the network for anadded oxide can be extremely high. For instance, upto 90% of the intermediate, lead oxide (PbO), can be
added to silica glass. Pb
2Ccations enter the network
(Figure 2.22b). Glass formulations are discussed fur-
ther in Sections 10.5 and 10.6.
1Extant 2000-year-old Roman vases are remarkable for their
beauty and craftsmanship; the Portland vase, recentlyrestored by the British Museum, London, and tentativelyvalued at £30 million, is a world-famous example.2.7 Polymeric structures
2.7.1 Thermoplastics
Having examined the key role of silicon in crystalline
silicatesandglasses,wenowturntoanothertetravalentelement, carbon, and examine its central contributionto the organic structures known as polymers, or, in a
moregeneralcommercialsense,‘plastics’.Thesestruc-
tures are based upon long-chain molecules and can bebroadly classiﬁed in behavioural terms as thermoplas-tics, elastomers and thermosets. In order to illustrate
somegeneralprinciplesof‘molecularengineering’,we
will ﬁrst consider polyethylene (PE), a linear thermo-plastic which can be readily shaped by a combinationof heat and pressure. Its basic repeat unit of struc-
ture (mer) is derived from the ethene, or ethylene,
2
molecule C 2H4and has a relative mer mass Mmonof
28,i.e. ⊿12ð2/triangleleftC⊿1ð4/triangleleft.Thismonomerhastwofree
bonds and is said to be unsaturated and bifunctional;
these mers can link up endwise to form a long-chainmolecule ⊿C
2H4/triangleleftn,w h e r e nis the degree of polymer-
ization or number of repeat units per chain. Thus the
relative mass3of a chain molecule is MDnMmon.
The resultant chain has a strong spine of covalently-bonded carbon atoms that are arranged in a three-
dimensional zigzag form because of their tetrahedral
bonding. Polyethylene in bulk can be visualized as atangledmass of very large numbersof individualchainmolecules. Each molecule may contain thousands of
mers, typically 10
3to 105. The carbon atoms act rather
like ‘universal joints’ and allow it to ﬂex and twist.
The mass and shape of these linear molecules
have a profound effect upon the physical, mechani-
cal and chemical properties of the bulk polymer. Asthe length of molecules increases, the melting points,strength, viscosity and chemical insolubility also tend
to increase. For the idealized and rare case of a
2The double bond of ethene
is essential for polymerization; it is opened up by heat,
light, pressure and/or catalysts to form a reactivebifunctional monomer
3It is common practice to use relative molecular masses or
‘molecular weights’. Strictly speaking, one should use
molar masses; that is, amounts of substance containing asmany elementary entities (molecules, mers), as there are
atoms in 0.012 kg of the carbon isotope
6C12.
Atomic arrangements in materials 33
Figure 2.23 The molecular mass distribution of a
polyethylene, determined using GPC (from Mills, 1986; by
permission of Edward Arnold) .
monodisperse polymer, all the chain molecules are of
equal length and Mis constant. However, in practice,
polymersareusuallypolydispersewithastatisticaldis-
tribution of chain lengths (Figure 2.23). The average
molecular mass Mand the ‘spread’ in values between
short and long chains are important quantitative indi-
cators of behaviour during processing.
A polymer sample may be regarded as a collection
of fractions, or sub-ranges, of molecular size, with
each fraction having a certain mid-value of molecularmass. Let us suppose that the ith fraction contains
N
imolecules and that the mid-value of the fraction
isMi. Hence the total number of molecules for all
fractions of the sample is/summationtextNi. In calculating a single
numericalvalue,theaveragemolecularmass M,which
will characterize the distribution of chain sizes, it
is necessary to distinguish between number-averagefractions and mass-average fractions of molecules in
the sample. Thus, in calculating the number-average
molecular mass
MNof the sample, let the number
fraction be ˛i.T h e n ˛iDNi//summationtextNiand:
MND/summationdisplay
˛iMiD/summationdisplay/parenleftBig
Ni/slashBig/summationdisplay
Ni/parenrightBig
Mi
D/summationdisplay
NiMi/slashBig/summationdisplay
Ni
MNis very sensitive to the presence of low-mass
molecules; accordingly, it is likely to correlate with
any property that is sensitive to the presence of short-length molecules (e.g. tensile strength).
In similar fashion, the mass-average molecular mass
Mwcan be calculated from mass fractions /RSi.S i n c e
/RSiDmi//summationtextmi, it follows that:
MWD/summationdisplay
/RSiMiD/summationdisplay/parenleftBig
mi/slashBig/summationdisplay
mi/parenrightBig
Mi
D/summationdisplay
miMi/slashBig/summationdisplay
mi
Using the Avogadro constant NA, we can relate mass
and number fractions as follows:
mi/MiDNi/NAhence miDNiMi/NASubstituting for mi, the previous expression for mass-
average molecular mass becomes:
MWD/summationdisplay
NiM2
i/slashBig/summationdisplay
NiMi
The full molecular mass distribution, showing its
‘spread’, any skewness, as well as the two average
values MWandMN, can be determined by gel per-
meation chromatography (GPC). This indirect methodis calibrated with data obtained from direct physicalmeasurements on solutions of polymers (e.g. osmom-etry, light scattering, etc.). For the routine control ofproduction processes, faster and less precise methods,
such as melt ﬂow index (MFI) measurement, are used
to gauge the average molecular mass.
MWis particularly sensitive to the long-chain
molecules and therefore likely to relate to propertieswhich are strongly inﬂuenced by their presence (e.g.
viscosity).
MWalways exceeds MN. (In a hypothetical
monodisperse system, MWDMN.) This inequality
occurs because a given mass of polymer at one endof the distribution contains many short moleculeswhereas, at the other end, the same mass need
only contain a few molecules.
MWis generally
more informative than MNso far as bulk properties
are concerned. The ratio MW/MNis known as
the polydispersivity index; an increase in its valueindicates an increase in the ‘spread’, or dispersion,of the molecular mass distribution (MMD) in apolydisperse. In a relatively simple polymer, this ratiocan be as low as 1.5 or 2 but, as a result of complexpolymerization processes, it can rise to 50, indicatinga very broad distribution of molecular size.
The development of engineering polymers usually
aims at maximizing molecular mass. For a particularpolymer, there is a threshold value for the averagedegree of polymerization ⊿
n/triangleleftbeyond which properties
such as strengthand toughnessdevelop in a potentially
useful manner. (Either MWorMNcan be used to cal-
culate n.) It is apparent that very short molecules of
low mass can slip past each other fairly easily, to thedetriment of mechanical strength and thermal stability.On the other hand, entanglement of chains becomes
more prevalent as chains lengthen. However, improve-
ment in properties eventually becomes marginal andthe inevitable increase in viscosity can make process-ingverydifﬁcult.Thus,formanypracticalpolymers,
n
values lie in the range 200–2000, roughly correspond-ing to molecular masses of 20000 to 200000.
Incertainpolymersystemsitispossibletoadjustthe
conditions of polymerization (e.g. pressure, tempera-ture,catalysttype)andencouragesidereactionsatsitesalong the spine of each discrete chain molecule. Theresultant branches can be short and/or long, even mul-tiple. Polyethylene provides an important commercial
example of this versatility. The original low-density
form (LDPE) has a high degree of branching, withabout 15–30 short and long branches per thousand
carbon atoms, and a density less then 940 kg m
/NUL3.
34Modern Physical Metallurgy and Materials Engineering
The use of different catalysts permitted lower poly-
merization pressures and led to the development ofa high-density form (HDPE) with just a few short
branchesandadensitygreaterthan940 kg m
/NUL3.Being
more linear and closely-packed than LDPE, HDPE isstronger, more rigid and has a melting point ⊿135
°C/triangleleft
which is 25 °C higher.
Weak forces exist between adjacent chain molecules
in polyethylene. Heating, followed by the applicationof pressure, causes the molecules to straighten and
slide past each other easily in a viscous manner.
Molecular mobility is the outstanding feature ofthermoplastics and they are well suited to melt-
extrusion and injection-moulding. These processes
tend to align the chain molecules parallel to the
direction of shear, producing a pronounced preferred
orientation (anisotropy) in the ﬁnal product. If thepolymer is branched, rather than simply linear,
Table 2.6 Repeat units of typical thermoplastics

Atomic arrangements in materials 35
branches on adjacent chains will hook on to each
other and reduce their relative mobility. This effect
underlines the fundamental importance of molecularshape.
In the important vinyl family of thermoplastics, one
of the four hydrogen atoms in the C
2H4monomer of
polyethylene is replaced by either a single atom (chlo-
rine) or a group of atoms, such as the methyl radical
CH3, the aromatic benzene ring C 6H6and the acetate
radical C 2H3O2. These four polymers, polyvinyl chlo-
ride (PVC), polypropylene (PP), polystyrene (PS) andpolyvinyl acetate (PVAc), are illustrated in Table 2.6.
Introduction of a different atom or group alongside
the spine of the molecule makes certain alternative
symmetries possible. For instance, when all the chlo-
rideatomsofthePVCmoleculeliealongthesamesideof each chain, thepolymer issaid tobe isotactic.In thesyndiotactic form, chlorine atoms are disposed sym-metrically around and along the spine of the molecule.A fully-randomized arrangement of chlorine atoms isknown as the atactic form. Like side-branching, tac-
ticity can greatly inﬂuence molecular mobility. During
addition polymerization, it is possible for two or morepolymers to compete simultaneously during the join-ing of mers and thereby form a copolymer with itsownuniqueproperties.Thus,a vinylcopolymer ispro-duced by combining mers of vinyl chloride and vinyl
acetate in a random sequence.
1In some copolymers,
each typeofconstituentmer may form alternateblocksof considerable length within the copolymeric chains.
Branching can, of course, occur in copolymers as well
in ‘straight’ polymers.
2.7.2 Elastomers
The development of a relatively small number ofcrosslinking chains between linear molecules can pro-duce an elastomeric material which, according to an
ASTM deﬁnition, can be stretched repeatedly at room
temperature to at least twice its original length andwhich will, upon sudden release of the stress, returnforciblytoitsapproximateoriginallength.AsshowninFigure 2.24, the constituent molecules are in a coiledand kinked condition when unstressed; during elastic
strain, they rapidly uncoil. Segments of the structure
are locally mobile but the crosslinks tend to preventany gross relative movement of adjoining molecules,i.e. viscous deformation. However, under certain con-ditions it is possible for elastomers, like most poly-mers, tobehave in a viscoelasticmanner when stressedand to exhibit both viscous (time-dependent) and elas-
tic (instantaneous) strain characteristics. These two
effects can be broadly attributed, respectively, to the
1In the late 1940s this copolymer was chosen to provide the
superior surface texture and durability required for the ﬁrst
long-play microgroove gramophone records. This
331
3r.p.m. system, which quickly superseded 78 r.p.m.
shellac records, has been replaced by compact discs made
from polycarbonate thermoplastics of very high purity.
Figure 2.24 Unstrained elastomeric structure showing
entanglement, branching points, crosslinks, loops and free
ends (after Young, 1991) .
relative movement and the uncoiling and/or unravel-
ling of molecular segments.
Elastomers include natural polymers, such as poly-
isoprene and polybutadiene in natural rubbers, and
synthetic polymers, such as polychloroprene ( Neo-
prene), styrene-butadiene rubber (SBR) and silicone
rubbers. The structural repeat units of some impor-
tant elastomers are shown in Table 2.7. In the orig-
inal vulcanization process, which was discovered by
C. Goodyear in 1839 after much experimentation, iso-
prene was heated with a small amount of sulphur toa temperature of 140
°C, causing primary bonds or
crosslinks to form between adjacent chain molecules.
Individual crosslinks take the form C–(S) n–C, where
nis equal to or greater than unity. Monosulphide links
⊿nD1/triangleleftare preferred because they are less likely to
break than longer links. They are also less likely to
allow slowdeformation under stress(creep). Examples
of the potentially-reactive double bonds that open up
and act as a branching points for crosslinking are
shown in Table 2.7. Nowadays, the term vulcaniza-tion is applied to any crosslinking or curing process
which improves elasticity and strength; it does not
necessarily involve the use of sulphur. Hard rubber(Ebonite)contains 30–50%sulphurand is accordingly
heavilycrosslinkedandnolongerelastomeric.Itslong-
established use for electrical storage battery cases is
now being challenged by polypropylene (PP).
Themajorityofpolymersexhibitastructuralchange
known as the glass transition point, T
g;t h i st e m -
perature value is speciﬁc to each polymer and is of
great practical and scientiﬁc signiﬁcance. (Its impli-cations will be discussed more fully in Chapter 11.)
In general terms, it marks a transition from hard, stiff
and brittle behaviour (comparable to that of an inor-ganic glass) to soft, rubbery behaviour as the tempera-
ture increases. The previously-given ASTM deﬁnition
described mechanical behaviour at room temperature;
it follows that the elastomeric condition refers to tem-
peratures well above T
g. Table 2.7 shows that typi-
cal values for most elastomers lie in the range /NUL50°
to/NUL80°C. When an elastomeric structure is heated
through Tg, the segments between the linkage or
branching points are able to vibrate more vigorously.
36Modern Physical Metallurgy and Materials Engineering
Table 2.7 Repeat units of typical elastomers
A simple linear equation expresses the temperature-
dependence of an elastomer’s response to shear stress:
/SYNDNkT
where /SYNis the shear modulus, Nis the number
of segments per unit volume of structure (betweensuccessive points of crosslinking), kis the Boltzmann
constant and Tis absolute temperature. Segments are
typically about 100 repeat units long. Clearly, for a
given polymer, the stiffness under shear conditions isdirectly proportional to the absolute temperature. Astemperature increases, deﬂection under load becomes
less. This rather unusual feature has raised engineering
problems in suspension systems.
At higher temperatures, well above T
g, the poly-
meric structure is likely to deform slowly under
applied stress (creep) and ultimately to break downintosmaller chemical entities,or degrade. Asindicated
in Figure 2.24, unstressed elastomers are disordered
and non-crystalline. Interestingly, stressing to producea high elastic strain, say 200% or more, will inducea signiﬁcant amount of crystallinity. Stress aligns thechains and produces regions in which repeat units
form ordered patterns. (This effect is readily demon-
strated by projecting a monochromatic beam of X-raysthrough relaxed and stretched membranes of an elas-tomer and comparing the diffraction patterns formed
upon photographic ﬁlm.)2.7.3 Thermosets
In the third and remaining category of polymers,
known generally as thermosets or network polyme ˇrs,
the degree of crosslinking is highly developed. As aresult, these structures contain many branching points.They are rigid and strong, being inﬁnitely bracedin three dimensions by numerous chain segments ofrelatively short length. Unlike thermoplastics, molec-ular mobility is virtually absent and T
gis accord-
ingly high, usually being above 50 °C. Thermosets are
therefore regarded generally as being hard and brittle(‘glassy’) materials. Examples of thermoset resins incommon use include phenol-formaldehyde (P-F resin;Bakelite),epoxyresins(structuraladhesives; Araldite),
urea formaldehyde (U-F resin; Beetle) and polyester
resins. A resin is a partially-polymerized substancewhich requires further treatment.
The utilization of thermosets typically involves two
stages of chemical reaction. In the ﬁrst stage, a liq-uid or solid prepolymer form or precursor is producedwhich is physically suitable for casting or moulding.Resins are well-known examples of this intermedi-ate state. Their structures consist mostly of linearmolecules and they are potentially reactive, having aspeciﬁable shelf-life. In the second stage, extensivecrosslinking is promoted by heating, pressure applica-tion or addition of a hardening agent, depending upon
Atomic arrangements in materials 37
the type of polymer. This stage is commonly referred
to as curing. The resultant random network possessesthe desired stiffness and strength. When heated, thisstructure does not exhibit viscoelastic ﬂow and, being
both chemically and physically stable, remains unal-
tered and hard until the decomposition temperatureis reached. The formation of a thermoset may thusbe regarded as an irreversible process. With pheno-
lic resins, ﬁnal crosslinking is induced by heating, as
implied by the term thermoset. The latter term is alsoapplied, in a looser sense, to polymers in which ﬁnalcrosslinking occurs as the result of adding a hard-
ener; for example, in epoxy resin adhesives and in
the polyester resin-based matrix of glass-reinforcedpolymer (GRP; Fibreglass ). In these substances, an
increase in the ratio of hardener to resin tends to
increase the T
gvalue and the modulus.
Many thermoset structures develop by condensa-
tion polymerization. This process is quite different inchemical character to the process of addition polymer-
ization by which linear molecules grow in an endwise
manner in thermoplastics. Although it is one of the
oldest synthetic polymers, having appeared as Bake-
litein the early 1900s, phenolformaldehyde retains its
industrial importance. It is widely used for injection-
mouldings in the automotive and electrical industries,
for surface coatings and as a binder for moulding
sands in metal foundries. It is therefore appropriate to
use phenolformaldehyde as an illustrative example of
the condensation reaction, focusing upon the novolac
resin route. In the ﬁrst stage (Figure 2.25a), phenol
and formaldehyde groups react to form an addition
compound (methylol derivative). Figure 2.25b shows
these derivatives joining with phenol groups in a con-
densation reaction. Methylene bridges ⊿CH2/triangleleftbegin to
form between adjacent phenol groups and molecules
of water are released. The two reactions shown dia-
grammatically in Figures 2.25a and 2.25b produce a
Figure 2.25 Interaction of phenol and formaldehyde to form a thermoset structure .
38Modern Physical Metallurgy and Materials Engineering
relatively unreactive novolac resin. (Control of the ini-
tialphenol/formaldehyderatioaboveunityensuresthata deﬁciency of formaldehyde will inhibit crosslinking
during this ﬁrst stage.) After drying, grinding and the
addition of ﬁllers and colourants, the partly-condensed
resin is treated with a catalysed curing agent which
acts as a source of formaldehyde. Network formationthen proceeds during hot-moulding at a temperature
of 200–300
°C. Each phenol group is said to be tri-
functional because it can contribute three links to thethree-dimensional random network (Figure 2.25c).
Another type of phenolic resin, the resole, is pro-
duced by using an initial phenol/formaldehyde ratio
of less than unity and a different catalyst. Because of
the excess of formaldehyde groups, it is then possibleto form the network structure by heating without the
addition of a curing agent.
2.7.4 Crystallinity in polymers
So far, we have regarded thermoplastic polymers as
essentially disordered (non-crystalline) structures in
