Repository: Ketankham/chatbot-meta-books

File: reed-hill-book.txt (part 4 of 48)
image. A convenient machine that is useful for preparing specimens with a minimum of
distortion is a spark cutter designed to cut thin slices of a metal. In this case, electricalBragg angle θIntensityFIG. 2.15 The X-ray diffractometer records on a
chart the reﬂected intensity as a function of
Bragg angle. Each intensity peak corresponds to
a crystallographic plane in a reﬂecting position02Ch02.qxd  11/6/08  3:24 PM  Page 40
41 2.6 The Transmission Electron Microscope
discharges between a wire and the specimen are used to cut the metal by removing
small particles of metal from the surface of the specimen as the wire slices through the
specimen. This leaves a thin, highly distorted layer near the surfaces of the cut that is
later polished away by chemical or electrochemical means. A typical section obtained by
this type of spark machining may be about 200 mm thick. This is much too thick to be
transparent in the TEM. Therefore, it is necessary to thin the specimen to its ﬁnal desired
thickness of several hundred nm using a chemical, electrochemical, or ion miller tech-
nique. The details of the procedure may be found in standard texts dealing with elec-
tron microscopy.4,5The most recent technique for TEM sample preparation is by using
a focused ion beam (FIB) instrument.3A typical FIB utilizes a liguid metal source to
form a highly focused beam with high current density. When the ion beam strikes a
specimen, it causes physical sputtering and material removal. The main advantage of the
technique is that it allows for selective thinning at desired locations by cutting trenches
in the sample. However, the technique also has the disadvantage of causing ion implan-
tation and severe damage to the material.6
In the transmission electron microscope, the detail in the image is formed by the dif-
fraction of electrons from the crystallographic planes of the object being investigated. The
electron microscope is, in many respects, analogous to an optical microscope. The source
is an electron gun instead of a light ﬁlament. The lenses are magnetic, being composed
normally of a current-carrying coil surrounded by a soft iron case. The lenses are energized
by direct current. An excellent, easy-to-read description of the electron microscope is
given in Volume 9 of the Metals Handbook . 4For our present purposes we shall concentrate
on that part of the microscope containing the specimen and the objective lens. This region
is indicated schematically in Fig. 2.16. In this diagram, the electron beam is shown enter-
ing the specimen from above. This beam originated in the electron gun and has passed
through a set of condensing lenses before it reaches the specimen. On emerging from the
specimen, the beam passes through the rear element of the instrument’s objective lens.
Shortly beyond this lens element, the rays converge to form a spot at point ain plane I1.
This spot is equivalent to an image of the source. Somewhat beyond this point, the image
a
I2I1O2
Specimen
Image of specimenObjective lensElectron beam
Image of sourceO1
O ′ O ′1 2 FIG. 2.16 Schematic drawing of a
transmission electron microscope02Ch02.qxd  11/6/08  3:24 PM  Page 41
Chapter 2 Characterization Techniques 42
of the specimen is formed at plane I2. Similar double image effects are observable in sim-
ple optical instruments where it is possible to form images of the light source at one posi-
tion and images of a lantern slide or other object at other positions.
Because the image formation in the transmission electron microscope depends on the
diffraction of electrons, it is necessary to consider some elementary facts about this type ofdiffraction. As demonstrated in Chapter 3, electrons not only have many of the attributesof particles, but they also possess wavelike properties. It will also be shown that the wave-length of an electron is related to its velocity vby the relation
2.7
where lis the wavelength of the electron, mis its mass, and his Planck’s constant equal
to 6.626 /H1100310
/H1100234J/Hz. This expression shows that the wavelength of an electron varies
inversely as its velocity. The higher the velocity, the shorter its wavelength.
Now let us assume that an electron is accelerated by a potential of 100 kV. This will
give the electron a velocity of about 2 /H11003108m/s and, by the above equation, a wavelength
of about 4 /H1100310/H1100212m, or about 4 /H1100310/H110023nm. This is about two orders of magnitude
smaller than the average wavelength used in X-ray diffraction studies of metallic crystals.This causes a corresponding difference in the nature of the diffraction, as can be deducedby considering Bragg’s law. Suppose that we are concerned with ﬁrst-order diffraction,where n/H110051. Then, by Bragg’s law, Eq. 2.1, we have
l/H110052dsin u
If d, the spacing of the parallel planes from which the electrons are reﬂected, is assumed
to be about 0.2 nm, we have
u/H11015sin u/H110050.01
The angle of incidence or reﬂection of a diffracted beam is thus only of the order of10
/H110022radians, or about 30 /H11032. This means that when a beam of electrons is passed through
a thin layer of crystalline material, only those planes nearly parallel to the beam can beexpected to contribute to the resulting diffraction pattern.
Let us now consider how the image is formed in the electron microscope as the result
of diffraction. In this regard, consider Fig. 2.17. Here it is assumed that some of the elec-trons, in passing through the specimen, are diffracted by one of the sets of planes in thespecimen. In general, only part of the electrons will be diffracted, and the remainder willpass directly through the specimen without being diffracted. These latter electrons will forma spot at position aand an image of the specimen ( O/H11032
2/H11002O/H110321) at the plane I2, as indicated in
Fig. 2.16. On the other hand, the diffracted electrons will enter the objective lens at aslightly different angle and will converge to form a spot at point b. These rays that pass
through point bwill also form an image of the specimen at I
2that is superimposed over that
from the direct beam. In the above, it has been assumed that the crystal is so oriented thatthe electrons are reﬂected primarily from a single crystallographic plane. This should causethe formation of a single pronounced spot at point bas a result of the diffraction. It is also
possible to have simultaneous reﬂections from a number of planes. In this case, instead ofa single spot appearing in I
1at point b, a typical array of spots or a diffraction pattern will
form on plane I. A characteristic diffraction pattern will be described presently.l/H11005h
mv02Ch02.qxd  11/6/08  3:24 PM  Page 42
43 2.6 The Transmission Electron Microscope
The electron microscope is so constructed that either the image of the diffraction pat-
tern (formed at I1) or the image of the detail in the specimen (formed at I2) can be viewed
on the ﬂuorescent screen of the instrument. Alternatively, both of these images can be pho-
tographed on a plate or ﬁlm. This is possible because a projection lens system (not shown)
is located in the microscope below that part of the instrument shown in Fig. 2.16. This lens
system can be adjusted to project either the image of the diffraction pattern at plane I1, or
that of the specimen at plane I2, onto the ﬂuorescent screen or photographic emulsion.
In operating the instrument as a microscope, one has the choice of using either the
image formed by the direct beam or the image formed by diffraction from a particular set
of planes. The elimination of the beam causing either of these two types of images is made
possible by the insertion of an aperture diaphragm at plane I1that allows only one of the
corresponding beams to pass through it, as shown in Fig. 2.18. In this diagram, the dif-
fracted beam is shown intercepted by the diaphragm, while the direct beam is allowed to
pass through the aperture. When the specimen is viewed in this manner, a bright-ﬁeld
image is formed. Imperfections in the crystal will normally appear as dark areas in this
image. These imperfections could be small inclusions of different transparency from the
matrix crystal, and therefore visible in the image as a result of a loss in intensity of the beam
where it passes through the more opaque particles. Of more general interest, however, is
the case where the imperfections are faults in the crystal lattice itself. A very important
defect of this type, that will be of considerable concern to us in subsequent chapters, is a
dislocation. Without delving too deeply into the nature of dislocations at this time, it is nec-
essary to point out that dislocations involve distortions in the arrangement of the crystal
planes. Such local distortions will have effects on the diffraction of electrons, because the
angle of incidence between the electron beam and the lattice planes around the dislocation
are altered. In some cases this may cause an increase in the number of diffracted electrons,
SpecimenO2
b aO1
Objective lens
Diffracted beam
Diaphragm
Image of specimenDirect beam
O1′O2′
FIG. 2.18 The use of a diaphragm to select
the desired imagea bI1
I2O2
Specimen
Image of specimenObjective lens
Diffracted beam Direct beamO1
O ′ O ′1 2
FIG. 2.17 Images can be formed in
the transmission electron microscope
corresponding to the direct beam or to a
diffracted beam. (Images from more than
one diffracted beam are also possible.)02Ch02.qxd  11/6/08  3:24 PM  Page 43
Chapter 2 Characterization Techniques 44
and in others a decrease. Since the direct beam can be considered to be the difference
between the incident beam and the diffracted beam, a local change in the diffracting con-ditions in the specimen will be reﬂected by a corresponding alteration in the intensityrecorded in the specimen image. Dislocations are thus visible in the image because theyaffect the diffraction of electrons. In a bright-ﬁeld image, dislocations normally appear asdark lines. A typical bright-ﬁeld photograph is shown in Fig. 4.6 (see p. 86).
The alternate method of using the electron microscope is to place the aperture so that
a diffracted ray is allowed to pass, while the direct beam is cut off. The image of the spec-imen formed in this case is of the dark-ﬁeld type. Here, dislocations appear as white lineslying on a dark background.
An important feature of the transmission electron microscope is the stage that holds
the specimen. As indicated earlier, diffraction plays a very important role in making thedefects in the crystal structure visible in the image. In order that the specimen may becapable of being aligned so that a suitable crystallographic plane can be brought into areﬂecting condition, it is usually necessary for the specimen to be tilted with respect to theelectron beam. The stage of an electron microscope is normally constructed so that thespecimen may be rotated or tilted.
With regard to the diffraction patterns observable in the microscope, an interesting dif-
fraction pattern is obtained when the specimen is tilted in its stage so that an importantzone axis is placed parallel to the microscope axis. When this is done, a pattern is obtainedwhose spots correspond to the planes of the zone whose axis parallels the electron beam.By way of illustration, let us assume that the specimen is so oriented that a /H20855100/H20856direction
is parallel to the instrument axis. Figure 2.19 shows a stereographic projection in whichthe zone axis is located at the center of the projection. The poles of the planes belongingto this zone should therefore lie on the basic circle of the stereographic projection. In theﬁgure, only the planes of low indices are shown. The diffraction pattern corresponding tothis zone is shown in Fig. 2.20. The Miller indices of the planes responsible for each spotare indicated alongside the corresponding spots.
The most signiﬁcant feature of the diffraction pattern in Fig. 2.20 is that all spots cor-
respond to planes parallel to the electron beam. Furthermore, as may be seen in Fig. 2.20,spots are indexed at both 100 and 00. This implies that the electrons are reﬂected fromboth sides of the same planes. Obviously, the simple Bragg picture shown in Fig. 2.2,where the angle of incidence equals the angle of reﬂection, does not apply in this case. Thereasons for this are not easy to understand. However, several factors are undoubtedlyinvolved. Of some importance is the small value of the Bragg angle u, which is about
10
/H110022radians. Another is the fact that the transmission specimen is very thin, so that the
electron beam, in traversing the specimen, sees a lattice that is nearly two-dimensional.This tends to relax the diffraction conditions. Finally, the electron microscope, with thespecimen located inside a system of lenses, is not a simple diffracting device. For our pres-ent purposes, however, it is more important to note the nature of the diffraction patternthan the causes for it.
Attention is now called to the spacing of the spots in the diffraction pattern in Fig. 2.20.
In this ﬁgure, the distance from the spot corresponding to the direct beam to that of a reﬂec-tion from a {100} plane is indicated as 1
010, while the corresponding distance to a {110}
reﬂection is 1011. As can be deduced from the ﬁgure, 1011/H11005/H2085721010. Attention is now
called to Fig. 2.10, where it is shown that the spacing between the two respective planesvaries inversely as /H208572. This indicates that the spacing of the spots in the diffraction pattern
is inversely proportional to the interplanar spacing. This result, unlike the relationship102Ch02.qxd  11/6/08  3:24 PM  Page 44
45 2.6 The Transmission Electron Microscope
001
011
010
011 011100
010011
001
FIG. 2.19 This stereographic projection of a cubic
crystal shows the principle planes whose zone
axis is [100]011001
001010011
011010
011l011
l010
FIG. 2.20 The diffraction pat-
tern corresponding to a beam
directed along [100] in a cubic
crystal
of the incident beam to the planes from which it is reﬂected, is in good agreement with
the Bragg law. In the present case, where the angle uis small, sin u/H11015uand Bragg’s law
reduces to
nl/H110052du 2.8
or
2.9
Since the angle uis small, tan uis also approximately equal to uand we should expect the
diffracted spots to be deviated through distances that are inversely proportional to the
interplanar spacing d.
It is clear from the above that with the electron microscope it is possible both to inves-
tigate the internal defect structure of a crystalline specimen using the instrument as a
microscope, and to determine a considerable degree of information about the crystallo-
graphic features of the specimen using it as a diffraction instrument. With regard to the
latter application, the diffraction patterns can yield information both about the nature of
the crystal structure and about the orientation of the crystals in a specimen. Furthermore,
the electron microscope has a diaphragm in its optical path that controls the size of the
area that is able to contribute to the diffraction pattern. As a result, it is possible to obtain
information about an area of the specimen that has a radius as small as 0.5 m. The diffrac-
tion patterns are therefore called selected area diffraction patterns .
Examine Fig. 2.20 again. Note that each of the points, except for that at the center of
the diffraction pattern, represents a speciﬁc set of crystal planes. Thus, the point at theu/H11005nl
2d02Ch02.qxd  11/6/08  3:24 PM  Page 45
Chapter 2 Characterization Techniques 46
upper-left-hand corner corresponds to the set of parallel planes represented by the Miller
indices (011). Furthermore, the vector, 1011, from the center of the ﬁgure to this point has
a direction normal to these (011) planes and a length that is proportional to the interpla-nar spacing of the (011) planes. In addition, in the preceding text, it was deduced that
. However, in a simple cubic lattice, the lattice parameter, a, equals 1
100so
that it follows that . This can also be veriﬁed with aid of Eq. 2.2. Actually, thediffraction pattern in Fig. 2.20 corresponds to a two-dimensional section taken throughwhat is known as a reciprocal lattice . As deﬁned in the ASM Handbook , “The reciprocal lat-
tice is a lattice of points, each representing a set of planes in the crystal lattice, such that avector from the origin of the reciprocal lattice to any point is normal to the crystal planesand has a length that is the reciprocal of the planar spacing.” Reciprocal lattice can also beviewed as the Fourier transform of the regular lattice. For more information about thereciprocal lattice, see the book by Barrett and Massalski.
7
2.7 INTERACTIONS BETWEEN THE ELECTRONS IN AN
ELECTRON BEAM AND A METALLIC SPECIMEN
In the discussion about the transmission electron microscope, it was pointed out thatelectrons might penetrate the foil specimen to form the direct beam or be diffractedby certain planes of the crystals through which they passed. These are only two ofthe possibilities that may occur when a high-speed electron strikes a crystal surface.The others are also important. First, it is necessary to mention that the interactionbetween an electron and the atoms in a specimen may occur either elastically orinelastically.
2.8 ELASTIC SCATTERING
In this case, the path or trajectory of the moving electron is changed, but its energy orvelocity is not altered signiﬁcantly. For example, the diffraction of electrons by the planesof a TEM foil specimen can be classiﬁed as a form of elastic scattering. Elastic scattering canalso occur more randomly due to collisions either between beam electrons and atomicnuclei of the specimen that are not completely screened by their bound electrons orbetween the beam electrons and tightly bound core electrons. These scattering events canalter the trajectories of the electrons through any angle up to and including 180°.However, the change in path direction is normally less than about 5° for a single collision.If the direction change is more than 90° and if the electron exits the specimen, it is said tohave been elastically backscattered .
2.9 INELASTIC SCATTERING
Inelastic scattering occurs when the moving electron loses some of its kinetic energy as aresult of an interaction with the specimen. This energy loss can occur in a number of dif-ferent ways. Often, several successive interactions may occur, with each resulting in a lossof a fraction of the electron’s original energy.
A large fraction of the incident electron energy is spent creating phonons or atomic lat-
tice vibrations; that is, in heating the specimens. The electrons in the beam can also lose asigniﬁcant fraction of their energy by creating oscillations in a metal’s electron gas. This isknown as plasmon excitation . Another possibility is the energy loss associated with creating1011/H11005a/v21001/H11005v2 101102Ch02.qxd  11/6/08  3:24 PM  Page 46
47 2.9 Inelastic Scattering
the bremsstrahlung or continuous X-ray radiation, which results from the deceleration of
the beam electrons in the coulombic ﬁeld of an atom.
There are, however, several other types of interactions between beam electrons and a
specimen that are very useful for the microstructural analysis of specimens. Thus, beam
electrons can cause loosely bound conduction band electrons to be ejected from a specimen’s
surface. These ejected electrons are known as secondary electrons , and they normally possess a
relatively low energy; that is, /H1102150 eV. If one plots the intensity of the secondary electrons as
a function of their kinetic energy, as shown schematically in Fig. 2.21A, it is usually found
that the intensity of the secondary electrons peaks between 3 and 5 eV. Additional details on
the energy distribution curve of secondary electrons can be found in Reference 8.
If the electrons in the incident beam are sufﬁciently energetic, they may also cause the
ejection of electrons from the inner shells of the atoms. This ionizes the atoms and leaves
them in an energetic state where electrons from outer shells are able to drop into the
vacancies in the inner shells. Each of these events is accompanied by an energy release
either in the form of (1) an emission of a characteristic X-ray photon or (2) the ejection of
an electron from an outer shell of the atom. The electrons in the second type of emission
N (E  ) (arbitrary units)
Energy (eV) 0 5 10 15 20 
(A)
FIG. 2.21 (A) Energy distribution of secondary electrons (From T. Koshikawa and R. Shimizu,
Osaka University, Department of Applied Physics , A Monte Carlo Calculation of low-energy second-
ary electron emission from metals, Journal of Phys D: Applied Physics, Vol 7No 9, June 1974,
p. 1309.) (B)The ﬂux of electrons measured normal to the specimen surface, with a 45° incident
beam, as a function of the energy of the emitted electrons (Reprinted Figure 3 with permission
from American Physical Society: G.A. Harrower, Physical Review , Vol. 104, pp. 52, 1956. © 1956
by the American Physical Society. http://prola.aps.org/abstract/PR/v104/i1/p52_1)0 5 10 15 Vp = 19 
Vp = 100Vp = 10 Vp = 5 MOLYBDENUMVp = 1 Vp = 0 
20 
Electron Energy in eV0 25 50 75 100 
(B)02Ch02.qxd  11/6/08  3:24 PM  Page 47
Chapter 2 Characterization Techniques 48
are known as Auger electrons . Both types of emissions are associated with ﬁxed amounts of
energy, which are unique to the atomic elements from which they come and thus charac-
teristic of the chemical elements in a specimen. Consequently, it is possible to obtain use-ful information about the chemical nature of a specimen in an electron microscopespecimen by measuring either the characteristic X-ray wavelengths or the Auger electronenergies. This will be discussed in more detail later.
2.10 ELECTRON SPECTRUM
An example of an electron spectrum obtained using a pure metal, molybdenum (atomicnumber 47), bombarded by 100 keV electrons, is shown in Fig. 2.21B. This ﬁgure shows aplot in which the ordinate is proportional to the number ( f) of backscattered electrons per
unit energy interval, while the abscissa represents the energy ( E) of the respective backscat-
tered electrons normalized to the energy of the beam electrons ( E
0). The data for this plot
was obtained using a 45° angle of incidence for the incident beam and a detector for meas-uring the emitted electrons oriented normal to the surface. Note that the backscattered elec-tron ﬂux passes through a very small maximum, identiﬁed by the symbol I, at an energyclose to E
0, the energy of the electrons in the incident beam. A backscattered electron with
an energy E0corresponds to one that has been elastically backscattered. With increasing
atomic number of the specimen, this peak in the emitted electron ﬂux increases in height,becomes narrower, and moves closer to E
0. At lower energies, in the region marked II, the
ordinate represents the ﬂux of the backscattered electrons that have lost some of their inci-dent energy as a result of various inelastic processes in the solid. In region III, which is veryclose to the zero end of the energy spectrum, the measured ﬂux is almost entirely causedby secondary electrons, which are normally considered to have a maximum energy ofabout 50 eV. Note that the ﬂux of the secondary electron peaks between 3 and 5 eV.
2.11 THE SCANNING ELECTRON MICROSCOPE
It is useful to consider the scanning electron microscope (SEM) as an instrument thatgreatly extends the usefulness of the optical microscope for studying specimens thatrequire higher magniﬁcations and greater depths of ﬁeld than can be attained optically.Many SEM specimens are normally polished and etched in the same manner as would bedone for examination in an optical microscope. Thus, the lengthy and tedious proceduresrequired for the preparation of TEM foil specimens are not needed for SEM specimens. Thescanning electron microscope is capable of greatly extending the limited magniﬁcationrange of the optical microscope, which normally extends to only about 1500 /H11003, to over
50,000 /H11003. In addition, with the SEM it is possible to obtain useful images of specimens that
have a great deal of surface relief such as are found on deeply etched specimens or on frac-ture surfaces. The depth of ﬁeld of the SEM can be as great as 300 times that of the opti-cal microscope. This feature makes the SEM especially valuable for analyzing fractures.
On the other hand, at low magniﬁcations, that is, below 300 to 400 /H11003, the image
formed by the scanning electron microscope is normally inferior to that of an opticalmicroscope. Thus, the optical and scanning microscopes can be viewed as complementingeach other. The optical microscope is the superior instrument at low magniﬁcations withrelatively ﬂat surfaces and the scanning microscope is superior at higher magniﬁcationsand with surfaces having strong relief.02Ch02.qxd  11/6/08  3:24 PM  Page 48
49 2.11 The Scanning Electron Microscope
The scanning electron microscope differs signiﬁcantly from the transmission electron
microscope in the way an image of the specimen is formed. First, the ﬁeld of view in the
TEM specimen is uniformly “illuminated” by the high-speed electrons of the incident
beam. After passing through the foil specimen, these electrons are focused by a magnetic
objective lens to form an image of the specimen that is analogous to an optical shadow pic-
ture of the structure in the foil. The contrast in this image is produced by the varying
degree to which the electrons are diffracted as they pass through the specimen. The image
is thus roughly similar to that formed by an optical slide projector. In the scanning elec-
tron microscope, on the other hand, the image is developed as in a television set. The spec-
imen surface is scanned by a pointed electron beam over an area known as the raster . The
interaction of this sharply pointed beam with the specimen surface causes several types of
energetic emissions, including backscattered electrons, secondary electrons, Auger elec-
trons (a special form of secondary electrons), continuous X-rays, and characteristic X-rays.
Most of these emissions can furnish useful information about the nature of the specimen
at the spot under the beam. In a standard scanning electron microscope, one normally uses
the secondary electrons to develop an image. The reason for this is that the secondary elec-
tron signal comes primarily from the area directly under the beam and thus furnishes an
image with a very high resolution or one in which the detail is better resolved. The sec-
ondary electron detector is shown to the right of the electron beam in the schematic draw-
ing of Fig. 2.22. The front of this detector contains a screen biased at /H11001200 V. Since most
of the secondary electrons have energies only of the order of 3 to 5 eV, these low-energy
electrons tend to be easily drawn into the detector by its 200 V bias.
In the part of the specimen surface used to form the image, that is, the raster, the elec-
tron beam is swept along a straight line over the entire width of the raster, as indicated
in Fig. 2.23. As the beam moves across the line, the strength of the secondary electron
Cathode 20keV Anode 
Aperture 
First condenser 
lens 
Second condenser 
lens 
Objective lens 
Double scan coils 
Final aperture 
200V 
Secondary electron 
detector 
Specimen FIG. 2.22 A schematic drawing of a scanning
electron microscope (SEM)02Ch02.qxd  11/6/08  3:24 PM  Page 49
Chapter 2 Characterization Techniques 50
Final aperture
BeamBeam
Beginning of
first line scanEnd of
first line scan
Raster
Specimen
FIG. 2.23 The way the electron beam is moved across the specimen surface
in an SEM
emission from the surface is measured by the detector and is used to control the brightness
of the synchronized spot on the cathode ray tube used to view or record the image. When
the electron beam completes its line scan at the far end of the raster, it is returned quickly
to the other side of the raster and to a point just below the start of the ﬁrst line. During the
time of its return, the beam of the cathode ray tube is turned off. By repeating this line scan-
ning process, the entire surface of the raster can be surveyed. The typical SEM uses 1000
line scans to form a 10 /H1100310 cm image. A CRT screen with a long persistence phosphor is
used so that the image will last long enough for the eye to be able to see a complete picture
without problems of fading. The complete scanning process is repeated every thirtieth of a
second, which conforms well to the one-twenty-fourth of a second frame time of a motion
picture. To obtain a permanent photographic record of the image, on the other hand, a
cathode ray tube with a short persistence phosphor is used. This avoids overlapping of
images from adjacent lines.
2.12 TOPOGRAPHIC CONTRAST
The means by which the SEM is able to interpret the topographic features of a metal sur-
face will now be discussed very brieﬂy. In Fig. 2.24, it is assumed that secondary
electrons are being used to study the surface of a fractured metal specimen and that the
incident beam of high-speed electrons (20 KeV) comes vertically from above. The ener-
getic electrons in this beam cause the emission of low-energy secondary electrons from
the specimen surface. Because of the 200 V positive bias on the detector, the secondary
electrons are attracted to the detector, which lies to the right of the incident beam.
The number of these electrons that reach the detector depends on several factors, one
of which is the relative inclination of the surface with respect to the location of the02Ch02.qxd  11/6/08  3:24 PM  Page 50
51 2.12 Topographic Contrast
detector. Thus, in general, for two different surfaces—for example, one inclined down-
wards to the right as in Fig. 2.24A and the other downwards to the left as in Fig. 2.24B—
more secondary electrons will reach the detector from the former surface than from the
latter as the incident beam moves across each of these facets in turn. The result is that
on the CRT screen, surface A will appear brighter than surface B. Figure 2.25 shows an
example of the ability of the SEM to yield images with good contrast and excellent depth
of focus. This photomicrograph shows the fracture surface of a Copper–4.9 at. % Tin
specimen. This speciﬁc specimen was fractured under conditions that produced a failure
largely along the grain boundaries, although there are a number of grains that failed
transgranularly.
Backscattered electrons may also be used as a source of the signal sent from the spec-
imen surface to the CRT screen. This is considered in Fig. 2.26, where the detector screen
is assumed to be biased negatively ( /H1100250 V). The negative bias is sufﬁcient so that second-
ary electrons are not able to reach the detector, but not nearly high enough to reject the
energetic (16 to 18 keV) backscattered electrons. The backscattered electrons tend to travel
in straight lines so that only those lying on a “line of sight” between the point at which
the incident beam strikes the specimen and the front of the detector are effectively col-
lected by the detector. The detector in this case is more sensitive to its orientation with
respect to the surface than the detector used for secondary electrons. This means that by
using backscattered electrons, it is possible to attain an increased topographic contrast over
what would be achieved using secondary electrons. To illustrate, consider Fig. 2.26. Note
that the detector is aligned to receive some backscattered electrons from surface A, while
for surface B the alignment is much poorer. On the CRT screen, surface B should be very
dark in comparison to surface A. The resulting contrast may actually be too great, so a
detector capable of collecting both backscattered and secondary electrons may be a good
compromise.
Another important feature of the backscattering is that the scattering coefﬁcient, h,
increases with increasing atomic number, as5Beam Beam
Secondary
electron detectorSecondary
electron detector
+200  V +200  V
Specimen
(A) (B)Specimen
FIG. 2.24 An illustration of how the scanning electron microscope can reveal surface relief 
when used with a secondary electron detector02Ch02.qxd  11/6/08  3:24 PM  Page 51
Chapter 2 Characterization Techniques 52
FIG. 2.25 An SEM micrograph of a fractured Cu–4.9 at. % Sn specimen.
Note the large depth of ﬁeld exhibited in the picture, which shows that the
specimen faild by both transgranular (across the grains or crystals) and inter-
granular (along the grain boundaries) fracture
Beam
Specimen Specimen
(A) (B)Detector Detector
–50 V –50 VBeam
FIG. 2.26 Backscattered electrons are also able to reveal surface relief
h/H11005/H110020.0254 /H110010.016 Z/H110021.86/H1100310/H110024Z2/H110018.3/H1100310/H110027Z32.10
where Zis the atomic number and his deﬁned as the ratio of the number of backscattered
electrons to the number of electrons incident on the target. Thus, backscattering can be02Ch02.qxd  11/6/08  3:24 PM  Page 52
53 2.13 The Picture Element Size
used to image the atomic number difference between various regions of a specimen. Note
that when the target is a homogeneous mixture of several elements, the coefﬁcient hwill
depend on the weight fractions of the components.
A comparison between images produced by the secondary and backscattered
electrons is shown in parts A and B of Fig. 2.27. The sample, with an overall compo-
sition Nb–20 at. % Si, contained three phases: Nb5Si3, Nb3Si, and an Nb-rich solid
solution. The first phase, which has a lower atomic number than the other two,
appears as dark islands in the backscattered image, Fig. 2.27B. In contrast, the Nb solid
solution appears white and the Nb3Si solution appears gray. As will be discussed in
Chapter 14 on the solidification of metals, the first phase to solidify is Nb5Si, followed
by the (peritectic) phase Nb3Si, and then by an (eutectic) mixture of Nb3Si and the
Nb-rich solid solution. Note the terms peritectic and eutectic are defined in Chapter 11,
on binary phase diagrams.
2.13 THE PICTURE ELEMENT SIZE
The size of the picture element, also known as the picture point , is an important parameter
for understanding the SEM. It is the area of the raster surface that supplies the informa-
tion to a single spot on the CRT screen. For convenience, it will be considered that a line
scan occurs digitally; that is, the beam advances in equally spaced steps as it scans along a
line. Some scanning microscopes actually do this. Thus, if there are 1000 line scans on a
10/H1100310 cm CRT screen, there normally would be 1000 steps along a 10 cm line. Each spot
should then have a diameter of 100 mm. Dividing this diameter by the magniﬁcation of
(A) (B)
FIG. 2.27 A comparison of images from the same area of a specimen surface, obtained with (A)secondary
electrons and (B)backscattered electrons02Ch02.qxd  11/6/08  3:24 PM  Page 53
Chapter 2 Characterization Techniques 54
the instrument, M, gives the picture element size ( PES), which is also equivalent to the
distance that the beam moves along the raster in a single step.
PES/H11005100 mm/M 2.11
The ratio of the picture element size to the area under the beam supplying infor-
mation to a spot on the CRT screen is important. The latter area is normally larger
than the beam area at the surface, because of scattering of the incident beam electronsafter they penetrate the surface. It should also be pointed out that at the surface, theelectron beam covers a finite dimension; it is not a point of zero diameter. Usingextreme care and special equipment, such as a scanning microscope in which the spec-imen is placed within the objective lens, a probe diameter of the order of 2 nm maybe obtained. However, in the conventional SEM the smallest beam diameter is about5 nm, but the instrument is more often used with a beam diameter of 10 nm. For thesake of the present argument it will be assumed that the effective area supplying infor-mation has a diameter of 12.5 nm. If this area is smaller than the picture element, theimage of the specimen surface on the CRT screen should be in sharp focus. Withthe aid of Eq. 2.11 it can be deduced that a magnification of 8000 /H11003will yield a pic-
ture element with a 12.5 nm diameter. All magnifications greater than 8000 /H11003will of
course produce a picture element smaller than the area supplying information to thespot on the CRT screen. Thus, there will be an overlapping of the information sent tothe spots on the screen. In brief, for magnifications greater than 8000 /H11003, the images
will not contain more information than there is in the 8000 /H11003image. On the other
hand, all magnifications less than 8000 /H11003should yield images in sharp focus.
2.14 THE DEPTH OF FOCUS
The very large depth of focus characteristic of the SEM can be easily understood with theaid of the picture element size concept. The incident electron beam, which scans the spec-imen surface, normally has a very small angle of divergence. This angle may be estimatedusing Fig. 2.28. In this sketch, the distance between the ﬁnal aperture and the plane ofoptimum focus is designated by WD, which signiﬁes the working distance of the micro-
scope. If the radius, R, of the circular opening of the aperture is divided by the working
distance WD, the beam divergence, a, which is the incident beam semicone angle, is
obtained. Thus, a/H11005R/WD . In a typical case, Rcould be 100 mm and WD10 mm, making
aequal 0.01 rad.
Scanning electron microscope images with a very large depth of ﬁeld are obtained
when the area supplying information, which we will assume equals the beam size, is sig-niﬁcantly smaller than the picture element size at the working distance, WD, of the micro-
scope. Thus, because, in general, the divergence of the beam is small, there is a regionbelow and a region above the plane of optimum focus in which the beam size is smallerthan the picture element size. Objects will be in sharp focus within this space. This is illus-trated in Fig. 2.29, where two parallel vertical lines are drawn on a view of the beam cross-section to represent the PESdiameter. In this ﬁgure the depth of focus equals the vertical
distance, D, or the total distance above and below the plane of optimum focus within
which the beam diameter is smaller than the diameter of the picture element. Above andbelow the region deﬁned by D, the beam diameter is larger than the diameter of the pic-
ture element and the focus is no longer sharp.02Ch02.qxd  11/6/08  3:24 PM  Page 54
55 2.16 Electron Probe X-Ray Microanalysis
BeamFinal aperture
Plane of optimum focusWDR
α
FIG. 2.28 The parameters used to
compute the angle of divergence of the
electron beamBeamFinal aperture
Plane of optimum focusPicture element size
Dα
FIG. 2.29 The important parameters
associated with determining the depth
of ﬁeld in an SEM
2.15 MICROANALYSIS OF SPECIMENS
The scanning electron microscope can be easily converted into an instrument capable
of chemically microanalyzing specimens. Two important microanalyzing techniques will
now be considered. These are electron probe X-ray microanalysis and Auger electron
spectroscopy.
2.16 ELECTRON PROBE X-RAY MICROANALYSIS
The electron probe microanalyzer uses the characteristic peaks of the X-ray spectrum
resulting from the bombardment of the specimen by the beam electrons. The wavelengths
and strengths of these peaks can yield valuable information about the chemical composi-
tion of the specimen. An electron probe microanalyzer is thus basically an SEM equipped02Ch02.qxd  11/6/08  3:24 PM  Page 55
Chapter 2 Characterization Techniques 56
with X-ray detectors. Two basic types of detectors are used. In the energy-dispersive X-ray
spectrometer, a solid-state detector develops a histogram showing the relative frequency
of the X-ray photons as a function of their energy. The wavelength-dispersive spectro-
