Repository: Ketankham/chatbot-meta-books

File: tem-book.txt (part 4 of 71)
 هب انم خدا 
1.3.C Electron Beam Damage and Safety
A detrimental effect of ionizing radiation is that it can
damage your specimen, particularly polymers (and most
organics) or certain minerals and ceramics. Some
aspects of beam damage are exacerbated at higher vol-tages, and with commercial instruments offering up to
400 kV, beam damage can now limit much of what we
do in the TEM, even with refractory metals. The situa-
tion is even worse with more intense beams madepossible because of advances in C
scorrection. Figure 1.8
shows an area of a specimen damaged by high-energy
electrons.
However, all is not lost and we can combine more
intense electron sources with more sensitive electrondetectors and use computer enhancement of noisy
images to minimize the total dose received by the
specimen to levels below the damage threshold. Mini-
mum-dose microscopy techniques, often combined
with specimen cooling (cryo-microscopy) and low-noise, charge-coupled device (CCD) cameras (see
Chapters 7 and 31, respectively), are standard
approaches in biological TEM and permit images to
be obtained even when only a few hundred electrons/
nm
2are hitting the specimen. These approaches are
finding increasing usage in TEM of materials where
digital control of the beam in STEMs is another way
to minimize radiation damage.
The combination of high kV beams with the intense
electron sources that are available means that you candestroy almost any specimen, if you are not careful. At
the same time comes the danger that should never be
forgotten, that of exposing yourself to ionizing radiation.Modern TEMs are remarkably well engineered and
designed with safety as a primary concern, but never
forget that you are dealing with a potentially dangerous
instrument that generates radiation levels that will kill
tissue (and managed to damage some operators in the
early days of the technique). So never modify your micro-
scope in any way without consulting the manufacturer
and without carrying out routine radiation-leak tests. If
in doubt, don’t do it!
FIGURE 1.7. Photograph of two rhinos taken so that, in projection, they
appear as one two-headed beast. Such projection artifacts in reflected-light
images are easily discernible to the human eye but similar artifacts in TEMimages are easily mistaken for ‘real’ features.
(A)( B)
FIGURE 1.8. Beam damage (bright bubble-like regions) in quartz
after bombardment with 125 keV electrons. With increasing time from(A) to (B) the damaged regions increase in size.
10 ....................................................................................................................................... T HETRANSMISSION ELECTRON MICROSCOPE
www .Iran -mavad .com  
ﻣﺮﺟﻊ ﺩﺍﻧﺸﺠﻮﻳﺎﻥ ﻭ ﻣﻬﻨﺪﺳﻴﻦ ﻣﻮﺍﺩ
1.3.D Specimen Preparation
Your specimens have to be thin if you’re going to get
any information using transmitted electrons in theTEM. ‘Thin’ is a relative term, but in this context itmeans electron transparent. For a specimen to be trans-parent to electrons, it must be thin enough to transmit
sufficient electrons such that enough intensity falls on the
screen, CCD, or photographic plate to give an interpre-table image in a reasonable time. Generally this require-ment is a function of the electron energy and the averageatomic number ( Z) of your specimen. Typically for
100-keV electrons, specimens of aluminum alloys up to/C241mm would be thin, while steel would be thin up to
about several hundred nanometers. However, it is anaxiom in TEM that, almost invariably, thinner is better
and specimens <100 nm should be used wherever possi-
ble. In extreme cases such as doing HRTEM or electronspectrometry, specimen thicknesses <50 nm (even
<10 nm) are essential. These demands become less strictas the beam voltage increases, but this is offset by theproduction of beam damage.
Again these words of caution are balanced by the
development of a specialized specimen-preparationtool called a focused ion beam (FIB) which is essentialto the semiconductor-device fabricators who usethem (by the dozen) to prepare, in a matter of a fewtens of minutes, thin foils of specific, individual gates
or junctions from one of the many millions of such on
a 12-in. VLSI wafer. The only drawback is that, tobuy a FIB, you have to pay as much as it costs to buya TEM. We’ll talk about this and other methods ofspecimen preparation in Chapter 10 and in the com-panion text.
A terminological distinction is worth noting here. The
words sample and specimen are often used interchange-
ably but, in this text, we’ll distinguish the specimen spe-cifically as the thin piece of material that you insert into
the TEM in a specimen holder and we’ll assume that the
specimen was thinned from a much larger, bulk sample ofthe material you are interested in studying. Sometimeswe’ll mix the terms to test your understanding.
So it should be obvious to you by now that while
TEM and associated techniques are tremendouslypowerful characterization tools when used properly,
they should never be used in isolation to solve a materi-
als problem. You must understand your material at lowmagnification with your eyes and with VLM and SEMbefore venturing into TEM studies. Otherwise you mayfall-foul of some of the limitations we have just listed.But you should also have got the message that we areconstantly improving the technique and overcomingthese limitations while, at the same time, making thepositive aspects even better.
1.4 DIFFERENT KINDS OF TEMs
As you read through the previous sections you will haveseen that TEMs come in a wide variety of types:HRTEMs, HVEMs, IVEMs, STEMs, and AEMs.Complete books have been written on each of theseinstruments, but it is our philosophy that all these aresimply different forms of the basic TEM. So in this book
we intend to treat them as such. Indeed a current 200 or
300 keV TEM can combine aspects of allthe above
microscope types. Figure 1.9 shows several of the dif-ferent kinds of TEMs we have mentioned. It is instruc-tive to consider some of the features of the instrumentsshown here. An HVEM usually requires a two- or three-story room; the operator shows the scale of thisinstrument. A modern machine essentially is an elec-
tron-optical column in which we can maintain a good
vacuum but the lenses and most other functions can becontrolled by one or more computers. Note that theDSTEM only has a flat-panel display: there is no (inter-nal) viewing screen. This aspect is becoming a morepopular design feature in TEMs because, if the screenis not in the microscope, then the operator doesn’t haveto be in the room or in the building or even in the same
country. Removing the operator from proximity to the
TEM overcomes many of the factors that limit theperformance of the best instruments. Remote operation(or telepresence) is an increasingly attractive feature,which will give many more researchers access to themost sophisticated TEMs, as already happens in theworld of astronomy with major telescopes.
1.5 SOME FUNDAMENTAL PROPERTIES
OF ELECTRONS
Many times in the book we’ll have to refer to some of the
basic properties of electrons. You know that electronsshow both particle and wave characteristics, illustratingone of the great puzzles of quantum physics that we allseem to accept without too much trouble. In fact theTEM routinely demonstrates both the particle and wave
characteristics of the electron, repeating the electron
analog of GI Taylor’s famous experiment in which heTHIN SPECIMENS
Amajor limitation of the TEM is we need thin speci-
mens. Methods to prepare thin specimens exist for
almost all materials, and we talk about them in
Chapter 10. But as a general rule, the thinning pro-cesses that we use do affect the specimens, changingboth their structure and chemistry. So you need to beaware of the drawbacks of specimen preparation andlearn to recognize the artifacts introduced by stan-dard preparation methods.
1.5 S OME FUNDAMENTAL PROPERTIES OF ELECTRONS ...................................................................................................................... 11
www .Iran -mavad .com  
ﻣﺮﺟﻊ ﺩﺍﻧﺸﺠﻮﻳﺎﻥ ﻭ ﻣﻬﻨﺪﺳﻴﻦ ﻣﻮﺍﺩ
(A)( B)
(C) (D)
FIGURE 1.9. (Continued)
12 ....................................................................................................................................... T HETRANSMISSION ELECTRON MICROSCOPE
www .Iran -mavad .com  
ﻣﺮﺟﻊ ﺩﺍﻧﺸﺠﻮﻳﺎﻥ ﻭ ﻣﻬﻨﺪﺳﻴﻦ ﻣﻮﺍﺩ
demonstrated Young’s slits interference patterns despite
using such a weak light source that only one photon
passed through either slit at any one time. The electron
beam current in a TEM can be as high as /C240.1–1mA,
which corresponds to about 1012electrons passing
through the specimen plane. But, as we’ll see below,
with 100 keV energy, these electrons travel at about
0.5c (actually /C241.6 /C2108m/s), so they are separated
by/C241.6 mm and this means that there is never more
than one electron in the specimen at any one time.
Nevertheless, electron diffraction and interference
occur, both of which are wave phenomena, andrequire interaction between different electron waves.
Despite this dilemma, we know a lot about the elec-tron and its behavior, and some of the basic charac-teristics are summarized in Table 1.1, along withsome relevant physical constants.
There are a few important equations that you should
know. First of all, based on de Broglie’s ideas of thewave-particle duality, we can relate the particle momen-
tumpto its wavelength lthrough Planck’s constant, thus
l¼
h
p(1:3)(F) (E)
FIGURE 1.9. A selection of different commercial TEMs: (A) JEM 1.25 MeV HVEM. Note the size of the instrument; often the high-voltage tank is in
another room above the column. (B) Zeiss HRTEM with a Cscorrector and an in-column energy filter. Note the large frame to provide high mechanical
stability for the highest-resolution performance. (C) Hitachi 200 keV dedicated STEM; note the absence of a viewing chamber. Such instruments are often
designed to aid failure analysis for the semiconductor device manufacturers. Specimens thinned from wafers on the production line can be easilytransferred and examined. (D) JEOL 200 keV TEM/STEM; note also the absence of a viewing chamber. (E) Nion 200 keV ultrahigh vacuumSuperSTEM; the only US-manufactured (S)TEM and current holder of the world record image resolution (F) FEI Titan. Comparison with Ruska’s
instrument (Figure 1.1), which is 70–80 years older than these instruments, is instructive.
1.5 S OME FUNDAMENTAL PROPERTIES OF ELECTRONS ...................................................................................................................... 13
www .Iran -mavad .com  
ﻣﺮﺟﻊ ﺩﺍﻧﺸﺠﻮﻳﺎﻥ ﻭ ﻣﻬﻨﺪﺳﻴﻦ ﻣﻮﺍﺩ
In the TEM we impart momentum to the electron by
accelerating it through a potential drop, V, giving it a
kinetic energy e V. This potential energy must equal the
kinetic energy, thus
eV¼m0v2
2(1:4)
Now we can equate the momentum pto the electron
mass, m 0, times the velocity, v, and substituting for v
from equation 1.4
p¼m0n¼ð2m0eVÞ1=2(1:5)
These three simple equations define the relationship
between the electron wavelength land the accelerating
voltage of the electron microscope, V
l¼h
ð2m 0eVÞ1=2(1:6)
If you look back, this equation is equivalent to equation1.2. The inverse relationship between landVintroduces a
very important concept: by increasing the accelerating vol-tage we decrease the wavelength of the electrons. So you,the operator, can do this whenever you wish!
Equations 1.2 and 1.6 are useful expressions for
deducing ballpark estimates, but be careful to note thedifferences. We can use equation 1.6 to calculate thenon-relativistic electron wavelength for typical commer-
cial TEM operating voltages as listed in Table 1.2.The simple treatment we just went through neglects
relativistic effects and, unfortunately for electronmicroscopists, relativistic effects cannot be ignored at
energies >/C24100 keV because the velocity of the elec-
trons (as particles) becomes greater than half the
speed of light! So to be exact we must modify equation
1.6 to give
l¼
h
2m0eV1þeV
2m0c2/C16/C17 hi1=2(1:7)
A full listing for many more voltages can easily be
generated by putting equations 1.6 and 1.7 into a
spreadsheet. The effect of relativity is greater for higher
accelerating voltages as shown in Table 1.2 which com-prises all the commercial TEM accelerating voltages.
There will be many times when it’s useful to refer back
to these numbers, especially when we consider the resolu-
tion of the microscope and when we need to make calcu-
lations about the way electrons interact with matter.
A word about units: as we noted above, we should all
be using SI units. We don’t for two reasons: first, some
special units are ideal for the purpose at hand; second we
forget to include special conversion factors in someformulas. The difference between, e.g., the Gaussian
system of units and SI units is summarized in the invalu-
able reference by Fischbeck and Fischbeck (1987) or inthe electronic version of the almost 100-year-old stan-
dard source, Kaye and Laby (1986) (URL #2), or on the
NIST database from which you can quickly find anynumber or constant that you need (URL #3).TABLE 1.1 Fundamental Constants and Definitions
Charge (e) (–) 1.602 /C210–19C
1 eV 1.602 /C210–19J
Rest mass (m 0) 9.109 /C210–31kg
Rest energy (m 0c2) 511 keV
Kinetic energy (charge /C2voltage) 1.602 /C210–19N m (for 1 volt potential) = J
Planck’s constant (h) 6.626 /C210–34Nms
1A 1C / s
Speed of light in vacuum (c) 2.998 /C2108m/s
TABLE 1.2 Electron Properties as a Function of Accelerating Voltage
Accelerating Non-relativistic Relativistic Mass Velocity
voltage (kV) wavelength (nm) wavelength (nm) (/C2m0)( /C2108m/s)
100 0.00386 0.00370 1.196 1.644
120 0.00352 0.00335 1.235 1.759
200 0.00273 0.00251 1.391 2.086
300 0.00223 0.00197 1.587 2.330400 0.00193 0.00164 1.783 2.484
1000 0.00122 0.00087 2.957 2.823
14 ....................................................................................................................................... T HETRANSMISSION ELECTRON MICROSCOPE
www .Iran -mavad .com  
ﻣﺮﺟﻊ ﺩﺍﻧﺸﺠﻮﻳﺎﻥ ﻭ ﻣﻬﻨﺪﺳﻴﻦ ﻣﻮﺍﺩ
1.6 MICROSCOPY O N THE INTERNET/
WORLD WIDE WEB
TEM users are well integrated into the Internet and the
World Wide Web (WWW) and this is a source of usefulinformation (and also some useful knowledge!) aboutwhat’s going on in the field. You can view researchTEMs in real time over the Internet and, as we’ve seen,you may not only see other instruments but you may be
able to operate them remotely (a quick search on tele-
microscopy or telepresence microscopy will get yousome useful hits). So rather than spend a week insunny Storrs operating an advanced TEM you can(regretfully) do it from the comfort of your own officeor lab (or even from the beach in Aruba if there’s a goodbroadband connection). As Internet2 and the NationalLambda Rail further penetrate research labs in the Uni-
ted States and equivalent systems spread throughout the
world, the rapid exchange of experimental informationand the parallel simulation of data via access to high-end computational resources will continue to expandthe options available to microscopists and analysts.In addition, specialized software packages are also
available on the Web which allow you to carry out many
of the advanced analyses that we will introduce in thistext (e.g., DP analysis and image/diffraction/spectralsimulation). In many cases access to this software islimited (i.e., you have to pay for it) but any serious
microscopy operator should have access to such soft-
ware on site. Sometimes it is useful to explore the pos-sibilities before you purchase.
We have already referenced a few important URLs in
this chapter and we will continue to do so throughout thebook and give lists at the end of each chapter. We havetried to keep the referenced URLs to sites associated withlongstanding, reputable organizations such as nationallabs, professional societies, and major publishers. A list
of broadly useful sites is included below and, not surpris-
ingly, much of this list is very different from the one thatwe gave more than a decade ago when the first edition ofthis text was published. Nothing much has changed in
this respect and so we cannot guarantee that these same
URLs will still be active when you get round to searchingfor them. Such is life in the age of the Web.
1.6.A Microscopy and Analysis-Related Web Sites
http://www.amc.anl.gov This is the best source for TEM information on the Web in the United States and it is run by
NJ Zaluzec at Argonne National Laboratory (ANL). Through it you can get access to the Microscopy ListServer
and a Software Library. There is a connection to the Microscopy & Microanalysis FTP Site and to accessSoftware/Image Libraries. Other useful connections through this site include:
http://microscopy.com/MicroscopyListserver/ This is an email-based discussion forum giving members of the EM
community a centralized Internet address to which questions/comments/answers in the various fields of micro-scopy or analysis can be rapidly distributed to a list of (subscribed) individuals by electronic mail.
http://www.microscopy.com/MMMeetingCalendar.pl Listing of currently planned meetings, symposia, and courses.
http://zaluzec.com/cgi-bin/ANLWWW ListingSQL.pl?SearchOrg=society This is a listing of the Web sites of
various national and international microscopy and analysis societies. There are also connections to university,government, and individual microscopy-related sites.
http://cimewww.epfl.ch/EMYP/emyp.html This is the home of the Electron Microscopy Yellow Pages which is a
similar operation to the ANL site, but based at the Ecole Polytechnique Fe ´de´rale de Lausanne in Switzerland, run
by P Stadelmann. The Yellow Pages contain electron microscopy laboratories, software for electron microscopy,learned societies, instruments, equipment and consulting education in electron microscopy, data and databases,news and publications-related sources of information, conferences, workshops and schools, and getting some-
where else on the Web.
http://cimesg1.epfl.ch/CIOL/ andhttp://cimesg1.epfl.ch/CIOL/summary.html Stadelmann also offers access to very
sophisticated EMS software for high-resolution image analysis and diffraction simulation and much more detail
about this is covered in Chapter 30 and in the companion text .
http://iucr.org/resources/commissions A great resource operated for the International Union of Crystallography by
JCH Spence at Arizona State University giving listings of electron diffraction and microscopy-related software,etc.
http://www.numis.northwestern.edu/IUCR_CED/ L Marks resource site for electron microscopy and diffraction
http://tem.msae.wisc.edu/emdb/index.html NSF supported TEM data base maintained by P. Voyles.
1.6.B Microscopy and Analysis Software
There is a lot of software available on the WWW and this
is an aspect of TEM which is changing on a rapid basis,
but you can now buy excellent software packages for allthe fundamental aspects of mic roscopy: diffraction, imag-
ing, and analysis. Many of these programs will be refer-enced throughout the text, but here is a brief summary of
1.6 M ICROSCOPY ON THE INTERNET /W ORLD WIDEWEB.................................................................................................................. 15
www .Iran -mavad .com  
ﻣﺮﺟﻊ ﺩﺍﻧﺸﺠﻮﻳﺎﻥ ﻭ ﻣﻬﻨﺪﺳﻴﻦ ﻣﻮﺍﺩ
the best that are currently used (with an indication of the
source of the software) some of which are still free! Thereare many more packages than we have listed here butthese are the ones with which we are familiar.
&Cross sections for electron scattering: The NIST
version 3.0 of this database provides values of differ-
ential elastic-scattering cross sections, total elastic-scattering cross sections, phase shifts, and transportcross sections for elements with atomic numbersfrom 1 to 96 and for electron energies between
50 eV and 300 keV (in steps of 1 eV). Free downloads
athttp://www.nist.gov/srd/nist64.htm .
&CRISP : It is a commercial package running under
Windows on a PC. It is designed for imaging processof HRTEM images. It can be combined with ELD(see below) and is available from Calidris, Man-hemsva ¨gen 4, S-191 46 Solltuna, Sweden (46 8 625
00 41). www.calidris-em.com/crisp.htm—the site
does not change very often.
&DigitalMicrographTM(DM): It is a complete system
for the acquisition, control, and processing of digitalimagesfromanyelectronmicroscopeandisthecentralsoftware for the Gatan Microscopy Suite
TM(GMS)
(see below). Gatan is to TEM as Microsoft is to PC.
&DTSA (Desk-Top Spectrum Analyzer): The NIST/
NIH Desktop Spectrum Analyzer generates, inter-
prets, and analyzes X-ray spectra from specimens
under electron bombardment. This remarkable soft-ware/database package simulates the experimentalenvironment and emulates specimen properties togenerate spectra reflecting the relevant physics, chem-istry, and statistics of a real-world application. DTSAincorporates many widely accepted X-ray data ana-lysis procedures. Technical Contact: johnhenry.
scott@nist, (301) 975-4981; http://www.cstl.nist.gov/
div837/Division/outputs/DTSA/DTSA.htm .
Really essential for the X-ray analyst but currently
only available from NIST for Macintosh users. APC version has been developed by Masashi Wata-nabe at Lehigh University.
&ELD : It is a commercial package from the producers
of CRISP running under Windows on a PC. It is
intended for quantitative analysis of DPs and is
available from Calidris, Manhemsva ¨gen 4, S-191 46
Solltuna, Sweden (46 8 625 00 41). www.calidris-
em.com/eld.htm—still not changing often.
&ELP: The original Gatan energy-loss acquisition, pro-
cessing, and analysis program now incorporated as partof the Gatan Microscopy Suite
TM(GMS) (see below).
&EMS andjEMS : Image simulation program; see the
listing of its capabilities in Section 1.6.A.
&Gatan Microscopy SuiteTM(GMS) : It permits data
acquisition, processing, and analysis for a wide rangeof TEM applications including EELS analysis, andenergy-filtered compositional mapping, DP analysis,and 3D tomography acquisition. Open to individualscripting for user-specific needs. Widely used by many
microscopists and analysts for acquiring, analyzing,
and processing any kind of image data. Use with aCCD camera that provides digital images from theTEM or interface to any STEM system. From GatanInc., 5933 Coronado Lane, Pleasanton, CA 94588,(925) 463-0200; info@gatan.com.
&ImageJ : It is a versatile and extremely powerful
image-processing and analysis open-source freeware
available from NIH (has largely replaced the popu-
lar NIH Image). Developed by Wayne Rasband andaided by input from more than 1400 users round theworld, ImageJ runs on Linux, Mac OS 9, Mac OS X,Windows. It is the world’s fastest pure Java image-processing program. It can filter a 2048 /C22048
image in 0.1 s (40 million pixels per second!). Openand save all supported data types as TIFF (uncom-
pressed) or as raw data. Open and save GIF, JPEG,
BMP, PNG, PGM, FITS, and ASCII. OpenDICOM. Open TIFFs, GIFs, JPEGs, DICOMs,and raw data using a URL. Open and save manyother formats using plugins. Supports smoothing,sharpening, edge detection, median filtering, andthresholding on both 8-bit grayscale and RGBcolor images. Measure area, mean, standard devia-
tion, min, and max of selection or entire image.
Measure lengths and angles. Use real-world mea-surement units such as millimeters. Calibrate usingdensity standards. Generate histograms and profileplots and much more.Available from http://rsb.info.nih.gov/ij/.
Also look for Image SXM, a version of NIH Imageextended to handle the loading, display, and analysis
of scanning images: http://www.liv.ac.uk //C24sdb/
ImageSXM/.
&Maclispix : A Macintosh-based image-processing pro-
gram, which works in conjunction with NIH Image
(see below) or ImageJ (see above); permits analysis of
Stacks: Movies, Depth profiles, Cropping and sav-
ing of large data sets.
Groups: Coordinated measurements, Color over-
lays, Scatter diagrams.
Pixels: bit, byte, integer, RGB, real, complex.Statistical measurements. Signal/noise determi-
nations.
Also diffraction analysis, segmentation (blobbing
and measurement), registration, principal com-ponent analysis.
Developed by David Bright at NIST (micro@nist.
gov) and can be downloaded (free) from http://
www.nist.gov/lispix/MLxDoc/mlx.html .
&MacTempas and CrystalKit: MacTempas is a Macin-tosh-based image analysis program for the simula-tion of high-resolution images, DPs, and crystalstructures. Features include
16 ....................................................................................................................................... T HETRANSMISSION ELECTRON MICROSCOPE
www .Iran -mavad .com  
ﻣﺮﺟﻊ ﺩﺍﻧﺸﺠﻮﻳﺎﻥ ﻭ ﻣﻬﻨﺪﺳﻴﻦ ﻣﻮﺍﺩ
Full multislice calculation of HRTEM Images and
dynamical DPs.
Automatic calculation of the correct unit cell for any
given beam orientation.
Automatic selection of correct array size and shape
for the multislice calculation.
Display of atomistic models from any direction in
both color and shades of gray.
Display of projected potentials, Fourier coefficients,
diffractogram of images.
Plotting of amplitudes/phases of diffracted beams
vs. thickness, contrast transfer functions.
Database on the 230 space groups; calculates the
associated symmetry operators and atomic
coordinates.
http://www.totalresolution.com/MacTempas.html .
CrystalKit: It works within MacTempas or EMS
and builds models of crystalline defects, from
point defects to grain boundaries and precipi-
tates. A geometric grain boundary involving sev-eral thousand atoms can be generated in a matterof minutes by specifying the orientation relationbetween the grains, the interface plane, and thezone axis. CrystalKit allows the user to freelyrotate the crystal, identify planes, measure anglesand distances between atoms, visually move
atoms, delete atoms, and add new atoms or cre-
ate an arbitrary path interface.
http://www.totalresolution.com/CrystalKit.html .
&Monte Carlo Simulations : Software to simulate elec-
tron-beam trajectories through materials forestimating the spatial resolution of X-ray analysis orthe backscattered electron yield. The best source of
information is NIST’s Web site http://www.cstl.nist.
gov/div837/837.02/epq/index.html .
For thin specimens you should use David Joy’s Monte
Carlo program described in his book (Joy 1995) andavailable at the University of Tennessee Web sitehttp://web.utk.edu/ /C24srcutk/htm/simulati.htm .
&NIH-Image (and ImageJ ): It is a public domain soft-
ware from NIH, developed by Wayne Rasband for
general image manipulation with a limited set of
image-processing tools. Details can be found athttp://rsb.info.nih.gov/nih-image/about.html but
it has been largely replaced by ImageJ (seeabove).
&Adobe Photoshop : Professional page layout pro-
grams for presentations and labeling your fig-ures. Still the standard and available for a
nominal fee at http://www.adobe.com/products/
photoshop/ .
&Diffraction-Pattern Indexing : Start with http://
emaps.mrl.uiuc.edu JM Zuo’s excellent free site
at the University of Illinois. After this you shouldcheck the EM Yellow Pages and the EMS soft-ware and also the Web site for the InternationalUnion of Crystallography (both already referenced
in Section 1.6.A). Also try SingleCrystal
TM; part
of the extensive CrystalMaker1suite of DP and
crystal structure software. Free demo download
at: http://www.crystalmaker.co.uk/singlecrystal/
index.html.
CHAPTER SUMMARY
TEMs comprise a range of different instruments that make use of the properties of electrons,both as particles and as waves. The TEM generates a tremendous range of signals so we canobtain images, DPs, and several different kinds of spectra from the same small region of the
specimen. In the rest of this book we’ll take you through the fundamental aspects of TEM,
trying to explain at all times whywe do certain things in certain ways. We’ll also explain to
some degree howwe carry out certain operations. Since many different commercial TEMs
exist, there’s no point in being specific in how to operate a particular TEM, but we can explainin a generic sense, in many cases, what you have to do to get your particular one to deliver theenormous amounts of information that it can generate. Not least of course, we also describewhat you need to know to interpret the images, DPs, and spectra that you obtain.
If you count up the different imaging, diffraction, and spectroscopic operations that are
available in a TEM there are almost 40 different modes of forming an image, DP, orspectrum, each of which produces different information about your specimen. (Your lasthomework, when you’ve finished the book, is to validate this claim!) Each of these informa-tion planes can be understood in a quantitative manner, to the extent that we can simulate all
TEM images, DPs, and spectra in a computer. Noother characterization technique comes
close to the combination of versatility and quantification that is produced by this remark-able instrument, particularly when you consider the enormous range of magnifications overwhich the information is obtainable.
There is a wealth of other sources of information about TEM and in the general reference
list below we give a selection of appropriate books that emphasize materials science and
CHAPTER SUMMARY .................................................................................................................................................................................... 17
www .Iran -mavad .com  
ﻣﺮﺟﻊ ﺩﺍﻧﺸﺠﻮﻳﺎﻥ ﻭ ﻣﻬﻨﺪﺳﻴﻦ ﻣﻮﺍﺩ
nanotechnology (most of which remain in print) as well as some standard journals and
regular conference proceedings. We also encourage you to get on the WWW and see
what’s out there, but be careful about the validity of the content on any particular site. It
is probably reasonable to trust the Web sites from reputable institutions such as govern-ment labs, commercial TEM and related equipment manufacturers organizations where,once you get past any sales pitch, there’s often great educational material, and of coursethe Web pages of professional electron microscopists such as that associated with this text(URL #4).
REFERENCES PHILOSOPHY
In the reference sections throughout the book, we will annotate the references but we won’t necessarily spell
them out in the text (we’ll give clues); we don’t want the chapters to look like journal papers themselves andwe want to encourage you to look at these reference sections. (This chapter is the exception.) In addition,
don’t forget the references for the figures right at the end of the textbook where you’ll find much more than
is in the figure captions. We do encourage you to explore the literature—you really have no choice if youwant to understand TEM.
GENERAL TEM BOOKS
Amelinckx, S, van Dyck, D, van Landuyt, J and van Tendeloo, G (Eds.) 1997 Electron Microscopy:
Principles and Fundamentals VCH Weinheim Germany. An expensive text containing review articles
by leading microscopists covering TEM and much more. A good overview to put TEM in context, but
make sure your library buys this along with the even more expensive Handbook of Microscopy:
Applications in Materials Science, Solid State Physics and Chemistry edited by the same authors and
published by VCH in 1997.
DeGraef, M 2003 Introduction to Conventional Transmission Microscopy Cambridge University Press New
York. A complementary text to this one, in many ways. It uses different materials specimens as a threadto introduce different techniques. Supported by an excellent Web site ( http://ctem.web.cmu.edu/ ) but not
really an introduction!
Edington, JW 1976 Practical Electron Microscopy in Materials Science Van Nostrand-Reinhold
New York. The original out-of-print 1976 edition has been reprinted by TechBooks, 2600 Seskey
Glen Court, Herndon, VA 22071. A very helpful, if outdated, text full of examples and hands-on
operations; no AEM or HREM, just diffraction-based imaging.
Egerton, RF 2006 Physical Principles of Electron Microscopy; An Introduction to TEM, SEM, and AEM
Springer New York. If you need a general introduction to EM, this is a good choice.
Ernst, F and Ru ¨hle, M (Eds.) 2003 High-Resolution Imaging and Spectrometry of Materials Springer Series
in Materials Science 50 Springer Berlin. A collection of review articles covering some aspects of TEMand other high-resolution techniques.
Fultz, B and Howe, JM 2002 Transmission Electron Microscopy and Diffractometry of Materials 2nd Ed.
Springer New York. A broad-based text emphasizing diffraction-based imaging and crystallographyvia studies with X-ray and electrons.
Goodhew, PJ, Humphreys, FJ and Beanland, R 2001 Electron Microscopy and Analysis 3rd Ed. Taylor &
Francis New York. A succinct summary of SEM, TEM, and AEM.
Hall, CE 1953 Introduction to Electron Microscopy McGraw-Hill New York. A wonderful but nowadays
neglected book. The level is very close to this text. Historically minded students will enjoy the preface.
Hawkes, PW and Spence, JCH (Eds.) 2007 Science of Microscopy Springer New York. Comprehensive, up-
to-date, multi-author review of many forms of microscopy. Get your library to buy it.
Heidenreich, RD 1964 Fundamentals of Transmission Electron Microscopy Interscience Publisher
New York NY. Another wonderful, but sometimes forgotten, classic.
Hirsch, PB, Howie, A, Nicholson, RB, Pashley, DW and Whelan, MJ 1977 Electron Microscopy of Thin
Crystals 2nd Ed. Krieger Huntington NY. For many years, the ‘Bible’ for TEM users and still required
reading for true TEM converts!
Marton, L 1968 Early History of the Electron Microscope San Francisco Press San Francisco.
McLaren, AC 1991 Transmission Electron Microscopy of Minerals and Rocks Cambridge University Press
New York. Invaluable for the geologist or ceramist.
Reimer, L 1997 Transmission Electron Microscopy; Physics of Image Formation and Microanalysis 4th Ed.
Springer New York. Essential reference text. Strong physics background required; never uses a few
words where a triple integral will do.
Ruska, E 1980 The Early Development of Electron Lenses and Electron Microscopy (translated by
T Mulvey) S Hirzel Verlag Stuttgart.
18 ....................................................................................................................................... T HETRANSMISSION ELECTRON MICROSCOPE
www .Iran -mavad .com  
ﻣﺮﺟﻊ ﺩﺍﻧﺸﺠﻮﻳﺎﻥ ﻭ ﻣﻬﻨﺪﺳﻴﻦ ﻣﻮﺍﺩ
Sawyer, LC, Grubb, DT and Meyers, GF 2008 Polymer Microscopy 3rd Ed. Springer New York. An
expensive but useful qualitative introduction to TEM and SEM of polymers.
Thomas, G and Goringe, MJ 1979 Transmission Electron Microscopy of Metals Wiley New York. Invaluable
for classical imaging and diffraction topics. The orig inal out-of-print 1979 edition has been reprinted by
TechBooks, 2600 Seskey Glen Court, Herndon, VA 22071.
Watt, IM 1997 The Principles and Practice of Electron Microscopy 2nd Ed. CUP New York NY. A basic,
practical introduction to SEM and TEM.
Wenk, H-R 1976 Electron Microscopy in Mineralogy Springer New York NY. Required reading for
microscopy of geological or ceramic materials. From the library.
Yao, N and Wang, ZL 2005 Microscopy for Nanotechnology Kluwer New York. In-depth review articles on
techniques for nano-characterization. Half of the 22 chapters are devoted to EM methods and more
than 80% of those are TEM.
SPECIALIZED TEM BOOKS
Ahn, CC (Ed.) 2004 Transmission Electron Energy Loss Spectrometry in Materials Science and the EELS
Atlas 2nd Ed. Wiley-VCH Berlin. An excellent, in-depth review of EELS and the best database for
ionization-edge energies.
Brydson, R 2001 Electron Energy Loss Spectroscopy Bios (Royal Microsc. Soc.) Oxford UK. You must
read this before going on to Egerton’s classic.
Champness, PE 2001 Electron Diffraction in the TEM Bios (Royal Microsc. Soc.) Oxford UK. Outstand-
ing, essential introductory text by a crystallographer who also knows TEM.
Cowley, JM (Ed.) 1992 Electron Diffraction Techniques Vols. 1 and 2 Oxford University Press New York.
Another collection of excellent individual review articles.
Egerton, RF 1996 Electron Energy Loss Spectroscopy in the Electron Microscope 2nd Ed. Plenum Press
New York. The quintessential text for this aspect of AEM.
Frank, J 1992 Electron Tomography Plenum Press New York. A biological EM text but the basis for much
of what’s going to happen in TEM of materials.
Garratt-Reed, AJ and Bell, DC 2002 Energy-Dispersive X-ray Analysis in the Electron Microscope
Bios (Royal Microsc. Soc.) Oxford, UK. Basic introduction pitched at a similar level to thistext.
H a w k e s ,P Wa n dK a s p e r ,E1 9 8 9 ,1 9 9 4 Principles of Electron Optics Vols. 1–3 Academic Press
New York, 1900 pp. Comprehensive but advanced. The third volume deals with many aspects ofimaging in the TEM, simulation and processing with /C24118 pages of TEM references; an exceptional
resource.
Head, AK, Humble, P, Clarebrough, LM, Morton, AJ and Forwood, CT 1973 Computed Electron
Micrographs and Defect Identification North-Holland New York NY. Long out of print but often
referenced.
Horiuchi, S 1994 Fundamentals of High-Resolution Transmission Electron Microscopy North-Holland
Amsterdam. As it says; a one topic book.
Kirkland, EJ 1998 Advanced Computing in Electron Microscopy Plenum Press New York. Required reading
for the mathematically inclined microscopist.
Jones, IP 1992 Chemical Microanalysis Using Electron Beams Institute of Materials London. Great
introduction to AEM with lots of calculations to introduce the principles of quantitativeanalysis.
Loretto, MH 1994 Electron Beam Analysis of Materials 2nd Ed. Chapman and Hall New York. A concise
overview of the subject.
Royal Microscopical Society Handbook series: a br oad range of introductory texts covering many
aspects of TEM but also SEM and visible-light microscopy. Easy reading and not expensive(URL #5).
Shindo, D and Oikawa, T 2002 Analytical Electron Microscopy for Materials Science Springer New York.
Brief summary of X-ray and electron spectrometry.
Spence, JCH 2003 High Resolution Electron Microscopy 3rd Ed. Oxford University Press New York.
Practical HREM combined with lots of sound theory.
Spence, JCH and Zuo, JM 1992 Electron Microdiffraction Plenum Press New York. Quantitative con-
vergent-beam diffraction in great depth.
Tonomura, A 1999 Electron Holography Springer New York. A good introduction.
von Heimendahl, M 1980 Electron Microscopy of Materials Academic Press New York NY. An introduc-
tory-level text, no AEM or HRTEM component. From the library.
Wang, ZL 1995 Elastic and Inelastic Scattering in Electron Diffraction and Imaging Plenum Press
New York. Everything you ever need to know about scattering of electrons in the TEM.
CHAPTER SUMMARY .................................................................................................................................................................................... 19
www .Iran -mavad .com  
ﻣﺮﺟﻊ ﺩﺍﻧﺸﺠﻮﻳﺎﻥ ﻭ ﻣﻬﻨﺪﺳﻴﻦ ﻣﻮﺍﺩ
THE COMPANION TEXT
Throughout this chapter and the rest of the text we will refer to the companion text. This new textbook is
not a required reading for all students but does contain chapters on special topics that are only coveredbriefly in the present text.
JOURNALS
Advances in Imaging and Electron Physics Ed. PW Hawkes. Peter Hawkes is an editor, author, and
historian without peer in the field of electron microscopy. Any text he edits or book he writes is
worth reading. This journal merges two long-running serial journals Advances in Electronics and
Electron Physics andAdvances in Optical and Electron Microscopy . Reviews on particle optics at high
and low energies, image science and digital image processing, electromagnetic-wave propagation,
electron microscopy, and computing methods associated with all these topics. http//www.elsevier.
com/wps/find/bookdescription.cws_home/711044/description #description.
