Repository: Ketankham/chatbot-meta-books

File: callister-book.txt (part 5 of 65)
nent. Furthermore, the larger this electronegativity difference, the greater the degree of ionicity. For example, there is little ionic character to the titanium–aluminum bond for the intermetallic compound TiAl
3 because electronegativities of both Al and Ti are the 
same (1.5; see Figure 2.9). However, a much greater degree of ionic character is present for AuCu
3; the electronegativity difference for copper and gold is 0.5.
EXAMPLE PROBLEM 2.3
Calculation of the Percent Ionic Character for the C-H Bond
Compute the percent ionic character (%IC) of the interatomic bond that forms between carbon and hydrogen.
Solution
The %IC of a bond between two atoms/ions, A and B (A being the more electronegative), is a 
function of their electronegativities X
A and XB, according to Equation 2.16. The electronega-
tivities for C and H (see Figure 2.9) are XC = 2.5 and XH = 2.1. Therefore, the %IC is
 %IC={1−exp[−(0.25)( XC−XH)2]}×100
 ={1−exp[−(0.25)(2.5−2.1)2]}×100
 =3.9%
Thus the C H atomic bond is primarily covalent (96.1%).
Many common molecules are composed of groups of atoms bound together by strong covalent bonds, including elemental diatomic molecules (F
2, O2, H2, etc.), as well as a 
host of compounds (H2O, CO2, HNO3, C6H6, CH4, etc.). In the condensed liquid and 
solid states, bonds between molecules are weak secondary ones. Consequently, mo-lecular materials have relatively low melting and boiling temperatures. Most materials that have small molecules composed of a few atoms are gases at ordinary, or ambient, temperatures and pressures. However, many modern polymers, being molecular materi-als composed of extremely large molecules, exist as solids; some of their properties are strongly dependent on the presence of van der Waals and hydrogen secondary bonds.2.9 MOLECULES
In previous discussions of this chapter, some correlations have been drawn between bond-ing type and material classification—namely, ionic bonding (ceramics), covalent bonding (polymers), metallic bonding (metals), and van der Waals bonding (molecular solids). We summarized these correlations in the material-type tetrahedron shown in Figure 2.25 b—
the bonding tetrahedron of Figure 2.25a , on which is superimposed the bonding location/
region typified by each of the four material classes.
11 Also included are those materials 
having mixed bonding: intermetallics and semi-metals. Mixed ionic–covalent bonding for ceramics is also noted. Furthermore, the predominant bonding type for semiconducting materials is covalent, with the possibility of an ionic contribution.2.10  BONDING TYPE-MATERIAL CLASSIFICATION 
CORRELATIONS
11Although most atoms in polymer molecules are covalently bonded, some van der Waals bonding is normally 
 present. We chose not to include van der Waals bonds for polymers because they (van der Waals) are intermolecular 
(i.e., between molecules) as opposed to intramolecular (within molecules) and not the principal bonding type.
Summary  •   45
SUMMARY
• The two atomic models are Bohr and wave mechanical. Whereas the Bohr model 
assumes electrons to be particles orbiting the nucleus in discrete paths, in wave me-
chanics we consider them to be wavelike and treat electron position in terms of a probability distribution.
• The energies of electrons are quantized —that is, only specific values of energy are 
 allowed.
• The four electron quantum numbers are n, l, m
l, and ms. They specify, respectively, 
electron orbital size, orbital shape, number of electron orbitals, and spin moment.
• According to the Pauli exclusion principle, each electron state can accommodate no 
more than two electrons, which must have opposite spins.
• Elements in each of the columns (or groups) of the periodic table have distinctive 
electron configurations. For example:
Group 0 elements (the inert gases) have filled electron shells.
Group IA elements (the alkali metals) have one electron greater than a filled 
electron shell.
• Bonding force and bonding energy are related to one another according to Equa          -
tions 2.5a and 2.5b.
• Attractive, repulsive, and net energies for two atoms or ions depend on interatomic 
separation per the schematic plot of Figure 2.10 b.
• For ionic bonds, electrically charged ions are formed by the transference of valence 
electrons from one atom type to another.
• There is a sharing of valence electrons between adjacent atoms when bonding is 
covalent.
• Electron orbitals for some covalent bonds may overlap or hybridize. Hybridization of 
s and p orbitals to form sp3 and sp2 orbitals in carbon was discussed. Configurations 
of these hybrid orbitals were also noted.
• With metallic bonding, the valence electrons form a “sea of electrons” that is uni-
formly dispersed around the metal ion cores and acts as a form of glue for them.
• Relatively weak van der Waals bonds result from attractive forces between electric 
dipoles, which may be induced or permanent.
• For hydrogen bonding, highly polar molecules form when hydrogen covalently bonds 
to a nonmetallic element such as fluorine.
• In addition to van der Waals bonding and the three primary bonding types, covalent–
ionic, covalent–metallic, and metallic–ionic mixed bonds exist.
• The percent ionic character (%IC) of a bond between two elements (A and B) 
 depends on their electronegativities (X ’s) according to Equation 2.16.
• Correlations between bonding type and material class were noted:
 Polymers—covalent Metals—metallic Ceramics—ionic/mixed ionic–covalent Molecular solids—van der Waals Semi-metals—mixed covalent–metallic Intermetallics—mixed metallic–ionicElectrons 
in Atoms
The Periodic Table
Bonding Forces 
and Energies
Primary Interatomic 
Bonds
Secondary Bonding 
or van der Waals 
Bonding
Mixed Bonding
Bonding Type-
Material 
Classification 
Correlations
46  •   Chapter 2  /  Atomic Structure and Interatomic Bonding
Equation Summary
Equation
Number Equation Solving For
 2.5a E=∫Fdr Potential energy between two atoms
 2.5b F=dE
dr Force between two atoms
 2.9 EA=−A
r Attractive energy between two atoms
 2.11 ER=B
rn Repulsive energy between two atoms
 2.13 FA=1
4𝜋𝜀0r2(|Z1|e)(|Z2|e) Force of attraction between two isolated ions
 2.16 %IC ={1−exp[−(0.25)( XA−XB)2]}×100 Percent ionic character
List of Symbols
Symbol Meaning
A, B , n Material constants
 E Potential energy between two atoms/ions
 EA Attractive energy between two atoms/ions
 ER Repulsive energy between two atoms/ions
 e Electronic charge
 𝜀0 Permittivity of a vacuum
 F Force between two atoms/ions
 r Separation distance between two atoms/ions
 XA Electronegativity value of the more electronegative element for compound BA
 XB Electronegativity value of the more electropositive element for compound BA
Z1, Z2 Valence values for ions 1 and 2
Important Terms and Concepts
atomic mass unit (amu)
atomic number (Z)atomic weight (A)Bohr atomic modelbonding energycoulombic forcecovalent bonddipole (electric)electron configurationelectronegativeelectron stateelectropositiveground statehydrogen bondionic bondisotopemetallic bondmolePauli exclusion principleperiodic tablepolar moleculeprimary bondquantum mechanicsquantum numbersecondary bondvalence electronvan der Waals bondwave-mechanical model
Note: In each chapter, most of the terms listed in the Important Terms and Concepts section are defined in the 
 Glossary, which follows Appendix E. The other terms are important enough to warrant treatment in a full section of the text and can be found in the Contents or the Index.
References  •   47
REFERENCES
Most of the material in this chapter is covered in college-level 
chemistry textbooks. Two are listed here as references.
Ebbing, D. D., S. D. Gammon, and R. O. Ragsdale, Essentials 
of General Chemistry, 2nd edition, Cengage Learning, 
Boston, MA, 2006.Jespersen, N. D., and A. Hyslop, Chemistry: The Molecular 
Nature of Matter, 7th edition, John Wiley & Sons, Hoboken, NJ, 2014.
Chapter  3   The Structure of 
Crystalline Solids
(a) X-ray diffraction photo-
graph [or Laue photograph 
(Section 3.16)] for a single crystal of magnesium. (b) Schematic diagram 
illustrating how the spots (i.e., the diffraction pattern) in (a ) 
are produced. The lead screen blocks out all beams generated from the x-ray source, except for a narrow beam traveling in a single direction. This 
incident beam is diffracted by individual crystallographic 
planes in the single crystal (having different orientations), which gives rise to the various diffracted beams that impinge on the photographic plate. Intersections of these beams with the plate appear as spots when the film is developed. The large spot in the center of (a ) is from the incident 
beam, which is parallel to a [0001] crystallographic direc-tion. It should be noted that the  hexagonal symmetry of magnesium’s hexagonal close-
packed crystal structure [shown in (c )] is indicated by the diffraction spot pattern that 
was generated.
(d) Photograph of a single crystal of magnesium that was cleaved (or split) along 
a (0001) plane—the flat surface is a (0001) plane. Also, the direction perpendicular to this plane is a [0001] direction.
(e) Photograph of a mag wheel—a lightweight automobile wheel made of 
magnesium.
(e)
(a)X-ray source
Lead screen
Photographic plateDiffracted
beams
Incident
beam
Single crystal
(b)
(c)
 (d)
© William D. Callister, Jr.Courtesy of J. G. Byrne iStockphoto [Figure (b) from J. E. Brady and F. Senese, Chemistry: Matter and Its Changes, 4th edition. Copyright © 
2004 by John Wiley & Sons, Hoboken, NJ. Reprinted by permission of John Wiley & Sons, Inc.]
48  •   
  •  49WHY STUDY The Structure of Crystalline Solids?
Learning Objectives
After studying this chapter, you should be able to do the following:
1.  Describe the difference in atomic/molecular 
structure between crystalline and noncrystalline 
materials.
2.  Draw unit cells for face-centered cubic, body-
centered cubic, and hexagonal close-packed crystal structures.
3.  Derive the relationships between unit cell edge 
length and atomic radius for face-centered cubic and body-centered cubic crystal structures.
4.  Compute the densities for metals having face-
centered cubic and body-centered cubic crystal structures given their unit cell dimensions.5.  Given three direction index integers, sketch the 
direction corresponding to these indices within a unit cell.
6.  Specify the Miller indices for a plane that has 
been drawn within a unit cell.
7.  Describe how face-centered cubic and hexagonal 
close-packed crystal structures may be generated by the stacking of close-packed planes of atoms.
8.  Distinguish between single crystals and poly-
crystalline materials.
9.  Define isotropy and anisotropy with respect to 
material properties.
Chapter 2 was concerned primarily with the various types of atomic bonding, which are 
determined by the electron structures of the individual atoms. The present discussion is devoted to the next level of the structure of materials, specifically, to some of the arrangements that may be assumed by atoms in the solid state. Within this framework, concepts of crystallinity and noncrystallinity are introduced. For crystalline solids, the notion of crystal structure is presented, specified in terms of a unit cell. The three com-mon crystal structures found in metals are then detailed, along with the scheme by which crystallographic points, directions, and planes are expressed. Single crystals, polycrys-talline materials, and noncrystalline materials are considered. Another section of this chapter briefly describes how crystal structures are determined experimentally using x-ray diffraction techniques.3.1 INTRODUCTION
Solid materials may be classified according to the regularity with which atoms or ions are arranged with respect to one another. A crystalline material is one in which the 
atoms are situated in a repeating or periodic array over large atomic distances—that is, long-range order exists, such that upon solidification, the atoms will position themselves crystalline3.2 FUNDAMENTAL CONCEPTSCrystal StructuresThe properties of some materials are directly related 
to their crystal structures. For example, pure and undeformed magnesium and beryllium, having one crystal structure, are much more brittle (i.e., fracture at lower degrees of deformation) than are pure and undeformed metals such as gold and silver that have yet another crystal structure (see Section 7.4).Furthermore, significant property differences 
exist between crystalline and noncrystalline materials having the same composition. For example, noncrystalline  ceramics and polymers normally are optically transparent; the same materials in crystalline (or semicrystalline) form tend to be opaque or, at best, translucent.
50  •   Chapter 3  /  The Structure of Crystalline Solids
in a repetitive three-dimensional pattern, in which each atom is bonded to its nearest-
neighbor atoms. All metals, many ceramic materials, and certain polymers form crystal-line structures under normal solidification conditions. For those that do not crystallize, this long-range atomic order is absent; these noncrystalline or amorphous materials are 
discussed briefly at the end of this chapter.
Some of the properties of crystalline solids depend on the crystal structure of the 
material, the manner in which atoms, ions, or molecules are spatially arranged. There is an extremely large number of different crystal structures all having long-range atomic order; these vary from relatively simple structures for metals to exceedingly complex ones, as displayed by some of the ceramic and polymeric materials. The present dis-cussion deals with several common metallic crystal structures. Chapters 12 and 14 are devoted to crystal structures for ceramics and polymers, respectively.
When crystalline structures are described, atoms (or ions) are thought of as being 
solid spheres having well-defined diameters. This is termed the atomic hard-sphere 
model in which spheres representing nearest-neighbor atoms touch one another. An example of the hard-sphere model for the atomic arrangement found in some of the common elemental metals is displayed in Figure 3.1 c. In this particular case all the atoms 
are identical. Sometimes the term lattice is used in the context of crystal structures; in 
this sense lattice means a three-dimensional array of points coinciding with atom posi-tions (or sphere centers).crystal structure
lattice(a) (b) (c)
Figure 3.1  For the face-centered cubic crystal structure, (a) a hard-sphere unit cell representation, (b) a reduced-
sphere unit cell, and (c) an aggregate of many atoms.
[Figure (c) adapted from W. G. Moffatt, G. W. Pearsall, and J. Wulff, The Structure and Properties of Materials, Vol. I, Structure, 
John Wiley & Sons, 1964. Reproduced with permission of Janet M. Moffatt.]
The atomic order in crystalline solids indicates that small groups of atoms form a repeti-
tive pattern. Thus, in describing crystal structures, it is often convenient to subdivide the structure into small repeat entities called unit cells.  Unit cells for most crystal structures 
are parallelepipeds or prisms having three sets of parallel faces; one is drawn within the aggregate of spheres (Figure 3.1c ), which in this case happens to be a cube. A unit cell is unit cell3.3 UNIT CELLS
3.4 Metallic Crystal Structures  •   51
chosen to represent the symmetry of the crystal structure, wherein all the atom positions 
in the crystal may be generated by translations of the unit cell integral distances along each of its edges. Thus, the unit cell is the basic structural unit or building block of the crystal structure and defines the crystal structure by virtue of its geometry and the atom positions within. Convenience usually dictates that parallelepiped corners coincide with centers of the hard-sphere atoms. Furthermore, more than a single unit cell may be chosen for a particular crystal structure; however, we generally use the unit cell having the high-est level of geometrical symmetry.
The atomic bonding in this group of materials is metallic and thus nondirectional in nature. Consequently, there are minimal restrictions as to the number and position of nearest-neighbor atoms; this leads to relatively large numbers of nearest neighbors and dense atomic packings for most metallic crystal structures. Also, for metals, when we use the hard-sphere model for the crystal structure, each sphere represents an ion core. Table 3.1 presents the atomic radii for a number of metals. Three relatively simple crystal structures are found for most of the common metals: face-centered cubic, body-centered cubic, and hexagonal close-packed.
The Face-Centered Cubic Crystal Structure
The crystal structure found for many metals has a unit cell of cubic geometry, with atoms located at each of the corners and the centers of all the cube faces. It is aptly called the 
face-centered cubic (FCC) crystal structure. Some of the familiar metals having this 
crystal structure are copper, aluminum, silver, and gold (see also Table 3.1). Figure 3.1 a 
shows a hard-sphere model for the FCC unit cell, whereas in Figure 3.1 b the atom 
centers are represented by small circles to provide a better perspective on atom positions. The aggregate of atoms in Figure 3.1 c represents a section of crystal consisting of many 
FCC unit cells. These spheres or ion cores touch one another across a face diagonal; the 
cube edge length a and the atomic radius R are related through
 
a=2R√2 (3.1)
This result is obtained in Example Problem 3.1.face-centered cubic 
(FCC)
Unit cell edge length 
for face-centered cubic3.4 METALLIC CRYSTAL STRUCTURES
Table 3.1
Atomic Radii and 
Crystal Structures for 16 Metals Crystal Atomic Radiusb  Crystal Atomic
Metal Structurea (nm) Metal Structure Radius (nm)
Aluminum FCC 0.1431 Molybdenum BCC 0.1363
Cadmium HCP 0.1490 Nickel FCC 0.1246Chromium BCC 0.1249 Platinum FCC 0.1387Cobalt HCP 0.1253 Silver FCC 0.1445Copper FCC 0.1278 Tantalum BCC 0.1430Gold FCC 0.1442 Titanium ( 𝛼) HCP 0.1445
Iron (𝛼) BCC 0.1241 Tungsten BCC 0.1371Lead FCC 0.1750 Zinc HCP 0.1332
aFCC = face-centered cubic; HCP = hexagonal close-packed; BCC = body-centered cubic.
bA nanometer (nm) equals 10−9 m; to convert from nanometers to angstrom units (Å), 
multiply the nanometer value by 10.
52  •   Chapter 3  /  The Structure of Crystalline Solids
On occasion, we need to determine the number of atoms associated with each unit 
cell. Depending on an atom’s location, it may be considered to be shared with adja-
cent unit cells—that is, only some fraction of the atom is assigned to a specific cell. For example, for cubic unit cells, an atom completely within the interior “belongs” to that unit cell, one at a cell face is shared with one other cell, and an atom residing at a corner is shared among eight. The number of atoms per unit cell, N, can be computed using the 
following formula:
 N=N
i+Nf
2+Nc
8 (3.2)
where
 Ni = the number of interior atoms
 Nf = the number of face atoms
 Nc = the number of corner atoms
For the FCC crystal structure, there are eight corner atoms (Nc = 8), six face atoms 
(Nf = 6), and no interior atoms (Ni = 0). Thus, from Equation 3.2,
N=0+6
2+8
8=4
or a total of four whole atoms may be assigned to a given unit cell. This is depicted in 
Figure 3.1a, where only sphere portions are represented within the confines of the cube. The cell is composed of the volume of the cube that is generated from the centers of the corner atoms, as shown in the figure.
Corner and face positions are really equivalent—that is, translation of the cube 
corner from an original corner atom to the center of a face atom will not alter the cell structure.
Two other important characteristics of a crystal structure are the coordination 
number and the atomic packing factor (APF). For metals, each atom has the same num-
ber of nearest-neighbor or touching atoms, which is the coordination number. For face-
centered cubics, the coordination number is 12. This may be confirmed by examination of Figure 3.1a; the front face atom has four corner nearest-neighbor atoms surrounding it, four face atoms that are in contact from behind, and four other equivalent face atoms residing in the next unit cell to the front (not shown).
The APF is the sum of the sphere volumes of all atoms within a unit cell (assuming 
the atomic hard-sphere model) divided by the unit cell volume—that is,
 
APF =volume of atoms in a unit cell
total unit cell volume (3.3)
For the FCC structure, the atomic packing factor is 0.74, which is the maximum pack-
ing possible for spheres all having the same diameter. Computation of this APF is also included as an example problem. Metals typically have relatively large atomic packing factors to maximize the shielding provided by the free electron cloud.
The Body-Centered Cubic Crystal Structure
Another common metallic crystal structure also has a cubic unit cell with atoms located at all eight corners and a single atom at the cube center. This is called a body-centered 
cubic (BCC) crystal structure. A collection of spheres depicting this crystal structure is 
shown in Figure 3.2c, whereas Figures 3.2a and 3.2b are diagrams of BCC unit cells with 
the atoms represented by hard-sphere and reduced-sphere models, respectively. Center coordination number
atomic packing 
factor (APF)
Definition of atomic 
packing factor
   : VMSE
Crystal Systems and
Unit Cells for Metals
body-centered cubic 
(BCC)Tutorial Video:
FCC Unit Cell 
Calculations
3.4 Metallic Crystal Structures  •   53
and corner atoms touch one another along cube diagonals, and unit cell length a and 
atomic radius R are related through
 a=4R
√3 (3.4)
Chromium, iron, tungsten, and several other metals listed in Table 3.1 exhibit a BCC 
structure.
Each BCC unit cell has eight corner atoms and a single center atom, which is wholly con-
tained within its cell; therefore, from Equation 3.2, the number of atoms per BCC unit cell is
 N=Ni+Nf
2+Nc
8
 =1+0+8
8=2
The coordination number for the BCC crystal structure is 8; each center atom has as 
nearest neighbors its eight corner atoms. Because the coordination number is less for BCC than for FCC, the atomic packing factor is also lower for BCC—0.68 versus 0.74.
It is also possible to have a unit cell that consists of atoms situated only at the 
corners of a cube. This is called the simple cubic (SC) crystal structure; hard-sphere and 
reduced-sphere models are shown, respectively, in Figures 3.3 a and 3.3b. None of the 
metallic elements have this crystal structure because of its relatively low atomic packing factor (see Concept Check 3.1). The only simple-cubic element is polonium, which is considered to be a metalloid (or semi-metal).
The Hexagonal Close-Packed Crystal Structure
Not all metals have unit cells with cubic symmetry; the final common metallic crystal structure to be discussed has a unit cell that is hexagonal. Figure 3.4 a shows a reduced-
sphere unit cell for this structure, which is termed hexagonal close-packed (HCP); an 
assemblage of several HCP unit cells is presented in Figure 3.4 b.
1 The top and bottom Unit cell edge length 
for body-centered cubic
   : VMSE
Crystal Systems and
Unit Cells for Metals
hexagonal close-
packed (HCP)Figure 3.2  For the body-centered cubic crystal structure, (a) a hard-sphere unit cell representation, (b) a reduced-
sphere unit cell, and (c) an aggregate of many atoms.
[Figure (c) adapted from W. G. Moffatt, G. W. Pearsall, and J. Wulff, The Structure and Properties of Materials, Vol. I, Structure, 
John Wiley & Sons, 1964. Reproduced with permission of Janet M. Moffatt.](a) (b) (c)
1Alternatively, the unit cell for HCP may be specified in terms of the parallelepiped defined by the atoms labeled A 
through H in Figure 3.4a. Thus, the atom denoted J lies within the unit cell interior.Tutorial Video:
BCC Unit Cell 
Calculations
54  •   Chapter 3  /  The Structure of Crystalline Solids
faces of the unit cell consist of six atoms that form regular hexagons and surround a 
single atom in the center. Another plane that provides three additional atoms to the unit cell is situated between the top and bottom planes. The atoms in this midplane have as nearest neighbors atoms in both of the adjacent two planes.
In order to compute the number of atoms per unit cell for the HCP crystal structure, 
Equation 3.2 is modified to read as follows:
N=N
i+Nf
2+Nc
6 (3.5)
That is, one-sixth of each corner atom is assigned to a unit cell (instead of 8 as with the cubic structure). Because for HCP there are 6 corner atoms in each of the top and bot-tom faces (for a total of 12 corner atoms), 2 face center atoms (one from each of the top and bottom faces), and 3 midplane interior atoms, the value of N for HCP is found, using Equation 3.5, to be
N=3+2
2+12
6=6
Thus, 6 atoms are assigned to each unit cell.   : VMSE
Crystal Systems and
Unit Cells for Metals(b) (a)Figure 3.3  For the simple cubic crystal 
structure, (a) a hard-sphere unit cell, and 
(b) a reduced-sphere unit cell.
Figure 3.4 For the hexagonal close-packed crystal structure, (a) a reduced-sphere unit cell (a and c represent the 
short and long edge lengths, respectively), and (b) an aggregate of many atoms.c
aAB
CJEGH
F
D
(b) (a)

3.4 Metallic Crystal Structures  •   55
If a and c represent, respectively, the short and long unit cell dimensions of Figure 3.4a , 
the c/a ratio should be 1.633; however, for some HCP metals, this ratio deviates from the 
ideal value.
The coordination number and the atomic packing factor for the HCP crystal struc-
ture are the same as for FCC: 12 and 0.74, respectively. The HCP metals include 
cadmium, magnesium, titanium, and zinc; some of these are listed in Table 3.1.
EXAMPLE PROBLEM 3.1
Determination of FCC Unit Cell Volume
Calculate the volume of an FCC unit cell in terms of the atomic radius R.
Solution
In the FCC unit cell illustrated, the atoms touch one another 
across a face-diagonal, the length of which is 4R . Because the 
unit cell is a cube, its volume is a3, where a is the cell edge 
length. From the right triangle on the face,
a2+a2=(4R)2
or, solving for a,
 a=2R√2 (3.1)
The FCC unit cell volume VC may be computed from
 VC=a3=(2R√2)3=16R3√2 (3.6)a
a4RR
EXAMPLE PROBLEM 3.2
Computation of the Atomic Packing Factor for FCC
Show that the atomic packing factor for the FCC crystal structure is 0.74.
Solution
The APF is defined as the fraction of solid sphere volume in a unit cell, or
APF =volume of atoms in a unit cell
total unit cell volume=VS
VC
Both the total atom and unit cell volumes may be calculated in terms of the atomic radius R. 
The volume for a sphere is 4
3𝜋R3, and because there are four atoms per FCC unit cell, the total 
FCC atom (or sphere) volume is
VS=(4)4
3𝜋R3=16
3𝜋R3
From Example Problem 3.1, the total unit cell volume is
VC=16R3√2
Therefore, the atomic packing factor is
APF =VS
VC=(16
3)𝜋R3
16R3√2=0.74Tutorial Video
Tutorial Video
56  •   Chapter 3  /  The Structure of Crystalline Solids
Concept Check 3.1
(a) What is the coordination number for the simple-cubic crystal structure?
(b) Calculate the atomic packing factor for simple cubic.
[The answer may be found in all digital versions of the text and/or at www.wiley.com/college/callister  
(Student Companion Site).]
EXAMPLE PROBLEM 3.3
Determination of HCP Unit Cell Volume
(a)  Calculate the volume of an HCP unit cell in 
terms of its a and c lattice parameters.
(b)  Now provide an expression for this volume in terms of the atomic radius, R, and the c lattice 
parameter.
Solution
(a)  We use the adjacent reduced-sphere HCP unit cell to solve this problem.
Now, the unit cell volume is just the product 
of the base area times the cell height, c . This base 
area is just three times the area of the parallel-epiped ACDE shown below. (This ACDE paral-
lelepiped is also labeled in the above unit cell.)
The area of ACDE is just the length of CD
 
times the height BC. But CD is just a, and BC is equal to
BC=a cos(30 °)=a√3
2
Thus, the base area is just
AREA =(3)(CD )(BC )=(3)(a )(a√3
2)=3a2√3
2
Again, the unit cell volume VC is just the product of the 
AREA and c; thus,
 VC=AREA( c)
=(3a2√3
2)(c)
 =3a2c√3
2 (3.7a)
(b)  For this portion of the problem, all we need do is realize that the lattice parameter a is 
related to the atomic radius R as
a=2R
Now making this substitution for a in Equation 3.7a gives
VC=3(2R)2c√3
2
 =6R2c√3 (3.7b)a = 2Ra = 2Ra = 2R
AC D
BE30º
60ºc
a2
a1a3a
AE Cz
D
3.6 Polymorphism and Allotropy  •   57
A knowledge of the crystal structure of a metallic solid permits computation of its theo-
retical density 𝜌 through the relationship
 𝜌=nA
VCNA (3.8)
where
 n=number of atoms associated with each unit cell
 A=atomic weight
 VC=volume of the unit cell
 NA=Avogadro’s number (6.022 ×1023 atoms/mol)Theoretical density 
for metals3.5 DENSITY COMPUTATIONS
EXAMPLE PROBLEM 3.4
Theoretical Density Computation for Copper
Copper has an atomic radius of 0.128 nm, an FCC crystal structure, and an atomic weight of 
63.5 g/mol. Compute its theoretical density, and compare the answer with its measured density.
Solution
Equation 3.8 is employed in the solution of this problem. Because the crystal structure is 
FCC, n, the number of atoms per unit cell, is 4. Furthermore, the atomic weight ACu is given 
as 63.5 g/mol. The unit cell volume VC for FCC was determined in Example Problem 3.1 as 
16R3√2, where R , the atomic radius, is 0.128 nm.
Substitution for the various parameters into Equation 3.8 yields
  𝜌Cu=nACu
VCNA=nACu
(16R3√2)NA
 =(4 atoms/unit  cell)(63.5  g/mol)
[16√2(1.28 ×10−8 cm)3/unit  cell](6.022 ×1023 atoms/mol)
  =8.89 g/cm3
The literature value for the density of copper is 8.94 g/cm3, which is in very close agreement 
with the foregoing result.
Some metals, as well as nonmetals, may have more than one crystal structure, a phenomenon known as polymorphism.  When found in elemental solids, the condi-
tion is often termed allotropy.  The prevailing crystal structure depends on both the 
temperature and the external pressure. One familiar example is found in carbon: graphite is the stable polymorph at ambient conditions, whereas diamond is formed at extremely high pressures. Also, pure iron has a BCC crystal structure at room temperature, which changes to FCC iron at 912° C (1674° F). Most often a modifica-
tion of the density and other physical properties accompanies a polymorphic trans-formation.polymorphism
allotropy3.6 POLYMORPHISM AND ALLOTROPY
58  •   Chapter 3  /  The Structure of Crystalline Solids
Tin (Its Allotropic Transformation)MATERIAL OF IMPORTANCE 3 . 1
Another common metal that experiences an al-
lotropic change is tin. White (or 𝛽) tin, having 
a body-centered tetragonal crystal structure at room temperature, transforms, at 13.2°C (55.8°F), to gray 
White (𝛽) tinCooling13.2 °C
Gray (𝛼) tin
The rate at which this change takes place is extremely slow; however, the lower the temperature (below 13.2°C) the faster the rate. Accompanying this white-to-gray-tin transformation is an increase in volume (27%), and, accordingly, a decrease in density (from 7 .30 g/cm
3 to 5.77 g/cm3). Consequently, this volume 
expansion results in the disintegration of the white tin metal into a coarse powder of the gray allotrope. For normal subambient temperatures, there is no need to worry about this disintegration process for tin prod-ucts because of the very slow rate at which the trans-formation occurs.
This white-to-gray tin transition produced some 
rather dramatic results in 1850 in Russia. The winter that year was particularly cold, and record low tem-peratures persisted for extended periods of time. The uniforms of some Russian soldiers had tin buttons, many of which crumbled because of these extreme cold conditions, as did also many of the tin church organ pipes. This problem came to be known as the tin disease .
Specimen of white tin (left). Another specimen disinte-
grated upon transforming to gray tin (right) after it was cooled to and held at a temperature below 13.2 °C for 
an extended period of time.
(Photograph courtesy of Professor Bill Plumbridge, 
Department of Materials Engineering, The Open University, Milton Keynes, England.)(or 𝛼) tin, which has a crystal structure similar to that 
of diamond (i.e., the diamond cubic crystal structure); 
this transformation is represented schematically as follows:
3.7 Crystal Systems  •   59
z
y
xa𝛼
bc
𝛾𝛽Figure 3.5  A unit cell with x, y, and z coordinate axes, 
showing axial lengths (a, b, and c) and interaxial angles 
(𝛼, 𝛽, and 𝛾).
2Also called trigonal.
3In simple terms, degree of crystal symmetry may be identified by the number of unique unit cell parameters—that is, 
higher symmetries are associated with fewer parameters.  For example, cubic structures have the highest symmetry inasmuch as there is only unique lattice parameter—i.e., the unit cell edge length, a. On the other hand, for triclinic, 
which has the lowest symmetry, there are six unique parameters—three unit cell edge lengths and three interaxial angles.Concept Check 3.2 What is the difference between crystal structure and crystal system?
[The answer may be found in all digital versions of the text and/or at www.wiley.com/college/callister  
(Student Companion Site).]
It is important to note that many of the principles and concepts addressed in previ-
ous discussions in this chapter also apply to crystalline ceramic and polymeric systems 
(Chapters 12 and 14). For example, crystal structures are most often described in terms of unit cells, which are normally more complex than those for FCC, BCC, and HCP. In addition, for these other systems, we are often interested in determining atomic pack-ing factors and densities, using modified forms of Equations 3.3 and 3.8. Furthermore, according to unit cell geometry, crystal structures of these other material types are grouped within the seven crystal systems.Because there are many different possible crystal structures, it is sometimes con-venient to divide them into groups according to unit cell configurations and/or atomic arrangements. One such scheme is based on the unit cell geometry, that is, the shape of the appropriate unit cell parallelepiped without regard to the atomic positions in the cell. Within this framework, an x-y-z coordinate system is established with its ori-gin at one of the unit cell corners; each of the x, y, and z axes coincides with one of the 
three parallelepiped edges that extend from this corner, as illustrated in Figure 3.5. The unit cell geometry is completely defined in terms of six parameters: the three edge lengths a, b, and c , and the three interaxial angles 𝛼, 𝛽, and 𝛾 . These are indicated in 
Figure 3.5, and are sometimes termed the lattice parameters of a crystal structure.
On this basis there are seven different possible combinations of a , b, and c  and 𝛼 , 𝛽, and 
𝛾, each of which represents a distinct crystal system. These seven crystal systems are cubic, 
tetragonal, hexagonal, orthorhombic, rhombohedral,
2 monoclinic, and triclinic. The lattice 
parameter relationships and unit cell sketches for each are represented in Table 3.2. The cubic system, for which a = b
 = c and 𝛼 = 𝛽 = 𝛾 = 90°, has the greatest degree of symmetry. 
The least symmetry is displayed by the triclinic system, because a≠b≠c and 𝛼≠𝛽≠𝛾 .3
From the discussion of metallic crystal structures, it should be apparent that both 
FCC and BCC structures belong to the cubic crystal system, whereas HCP falls within the hexagonal system. The conventional hexagonal unit cell really consists of three  parallelepipeds situated as shown in Table 3.2.   : VMSE
Crystal Systems and 
Unit Cells for Metals
lattice parameters
crystal system3.7 CRYSTAL SYSTEMS
60  •   Chapter 3  /  The Structure of Crystalline Solids
Table 3.2  Lattice Parameter Relationships and Figures Showing Unit Cell Geometries for the 
Seven Crystal Systems
 Axial  Unit
Crystal System Relationships Interaxial Angles Cell Geometry
Cubic a=b=c 𝛼=𝛽=𝛾=90° 
a
aa
Hexagonal a=b≠c 𝛼=𝛽=90°, 𝛾=120°
 aaac
Tetragonal a=b≠c 𝛼=𝛽=𝛾=90°
 a
ac
Rhombohedral  a=b=c 𝛼=𝛽=𝛾≠90°
 aa
a𝛼
 (Trigonal)
Orthorhombic a≠b≠c 𝛼=𝛽=𝛾=90°
 a
bc
Monoclinic a≠b≠c 𝛼=𝛾=90°≠𝛽
 a
bc
𝛽
Triclinic a≠b≠c 𝛼≠𝛽≠𝛾≠90°
 abc𝛼
𝛽
𝛾   : VMSE
Crystal Systems and 
Unit Cells for Metals
3.8 Point Coordinates  •   61
Sometimes it is necessary to specify a lattice position within a unit cell. Lattice position 
is defined in terms of three lattice position coordinates, which are associated with the x, 
y, and z axes—we have chosen to label these coordinates as Px, Py, and Pz. Coordinate 
specifications are possible using three point indices: q, r, and s. These indices are frac-
tional multiples of a, b, and c unit cell lengths—that is, q is some fractional length of a 
along the x axis, r is some fractional length of b along the y axis, and similarly for s. In other words, lattice position coordinates (i.e., the Ps) are equal to the products of their 
respective point indices and the unit cell edge lengths—viz.
 P
x=qa (3.9a)
 Py=rb (3.9b)
 Pz=sc (3.9c)
To illustrate, consider the unit cell in Figure 3.6, the x-y-z coordinate system with its 
origin located at a unit cell corner, and the lattice site located at point P. Note how the 
location of P is related to the products of its q, r, and s point indices and the unit cell 
edge lengths.43.8 POINT COORDINATES
4We have chosen not to separate the q, r, and s indices by commas or any other punctuation marks (which is the 
normal convention).Figure 3.6  The manner in which the 
q, r, and s coordinates at point P within 
the unit cell are determined. The q index (which is a fraction) corresponds to the distance qa along the x axis, where a is the unit cell edge length. The respective r and s indices for the y and z axes are determined similarly.z
xq r s
P
y c
rbqascabCrystallographic Points, 
Directions, and Planes
When dealing with crystalline materials, it often becomes necessary to specify a particu-
lar point within a unit cell, a crystallographic direction, or some crystallographic plane of atoms. Labeling conventions have been established in which three numbers or indices are used to designate point locations, directions, and planes. The basis for determining index values is the unit cell, with a right-handed coordinate system consisting of three (x, y, and z) axes situated at one of the corners and coinciding with the unit cell edges, 
as shown in Figure 3.5. For some crystal systems—namely, hexagonal, rhombohedral, monoclinic, and triclinic—the three axes are not mutually perpendicular, as in the familiar Cartesian coordinate scheme.
62  •   Chapter 3  /  The Structure of Crystalline Solids
EXAMPLE PROBLEM 3.5
EXAMPLE PROBLEM 3.6Location of Point Having Specified Coordinates
For the unit cell shown in the accompanying sketch ( a), locate the point having indices 1
4 1 1
2.
0.40 nm0.46 nm
(a)0.48 nmz
xy 
(b)1
0.46 nm0.12 nmM
N OP1
412z
xy 0.20 nm
Solution
From sketch (a ), edge lengths for this unit cell are as follows: a  = 0.48 nm, b  = 0.46 nm, and 
c = 0.40 nm. Furthermore, in light of the preceding discussion, the three point indices are 
q=1
4, r = 1, and s=1
2. We use Equations 3.9a through 3.9c to determine lattice position coor-
dinates for this point as follows:
Px=qa
 =(1
4)a=1
4 (0.48 nm) =0.12 nm
Py=rb
  = (1)b = 1(0.46 nm) = 0.46 nm
Pz=sc
 =(1
2)c=1
2 (0.40 nm) =0.20 nm
To locate the point having these coordinates within the unit cell, first use the x lattice position 
coordinate and move from the origin (point M) 0.12 nm units along the x axis (to point N), as 
shown in (b). Similarly, using the y lattice position coordinate, proceed 0.46 nm parallel to the 
y axis, from point N  to point O . Finally, move from this position 0.20 nm units parallel to the 
z axis to point P  (per the z  lattice position), as noted again in (b ). Thus, point P  corresponds to 
the 1
4 1 1
2 point indices.
