Repository: Ketankham/chatbot-meta-books

File: dieter.txt (part 5 of 28)
theslipplane. Since theplanes ofgreatest atomic density arealsothe
most widely spaced planes inthecrystal structure, theresistance toslip
isgenerally lessforthese planes than foranyother setofplanes. The
slipplane together with theslipdirection establishes theslipsystem.
Slipdistance
^Interslip/ region
Lamella
spacing
id)
Fig.4-13.Schematic drawing ofthefinestructure ofasKpband,
tion; (6)large deformation.(a)Small deforma-
Inthehexagonal close-packed metals, theonlyplane withhighatomic
density isthebasal plane (0001). Thedigonal axes (1120) aretheclose-
packed directions. For zinc, cadmium, magnesium, and cobalt slip
occurs onthe(0001) plane inthe(1120) directions.^ Since there isonly
onebasal plane perunit cellandthree (1120) directions, thehepstructure
possesses three slipsystems. Thelimited number ofslipsystems isthe
reason fortheextreme orientation dependence ofductility inhepcrystals.
Intheface-centered cubic structure, the{lllj octahedral planes and
the(110) directions aretheclose-packed systems. There areeight|111}
planes inthefeeunit cell. However, theplanes atopposite corners of
thecube areparallel toeach other, sothat there areonly four setsof
octahedral planes. Each{111}plane contains three (110) directions (the
reverse directions being neglected). Therefore, thefeelattice has12
possible slipsystems.
Thebccstructure isnotaclose-packed structure likethefeeorhep
structures. Accordingly, there isnooneplane ofpredominant atomic
density, as(111) inthefeestructure and (0001) inthehepstructure.
The {110} planes have thehighest atomic density inthebccstructure,
'Zirconium andtitanium, which havelowc/aratios, slipprimarily ontheprism and
pyramidal planes inthe(1120) direction.

94 Metallurgical Fundamentals [Chap. 4
butthey arenotgreatly superior inthisrespect toseveral other planes.
However, inthebeestructure the(111) direction isjustasclose-packed
asthe(110)and(1120) directions inthefeeandhepstructures. There-
fore, thebccmetals obey thegeneral rulethat theslipdirection isthe
close-packed direction, butthey differ from most other metals bynot
having adefinite single slipplane. Slip inbccmetals isfound tooccur
onthe{110}, {112}, and{123} planes, while theslipdirection isalways
the [111] direction. There are48possible slipsystems, butsince the
€P
Fig.4-14.Wavy aliplines inalpha iron, 150X. {Cuuiicsy J.J.Cox.)
planes arenotsoclose-packed asinthefeestructure, higher shearing
stresses areusually required tocause slip.
Slip inbccalpha ironhasbeen particularly wellstudied.^ Ithasbeen
concluded thattheslipplane inalpha ironmayoccupy anyposition in
the[111] zone, itsposition being determined bytheorientation ofthe
stress axiswith respect tothecrystal axisandthevariation intheshear-
ingstrengths oftheplanes intheslipzone. These studies haveshown
thatobserved deviations from thelow-index planes {110}, {112}, and
{123} arereal effects, which supports thebelief that slipinalpha iron is
noncrystallographic. Further evidence fornoncrystallographic slip isthe
factthat sliplines inalpha ironarewavy^ (Fig. 4-14).
Certain metals show additional slipsystems with increased temper-
1F.L.Vogel andR.M.Brick, Trans. AIME, vol. 197, p.700, 1958; R.P.Steijn
andR.M.Brick, Trans.ASM, vol.4G,pp.140G-1448, 1954; J.J.Cox, G.T.Home,
andR.F.MchI, Trans.ASM, vol. 49,118-131, 1957.
2J.R.LowandR.W.Guard, Acta Mel., vol. 7,pp.171-179, 1959,haveshown that
curved slip linos areproduced inironbyscrew components ofthedislocation loop
butthatthesliplines arestraight when viewed normal totheedgecomponent ofthe
dislocation.

Sec. 4-5] Plastic Deformation ofSingle Crystals 95
ature. Aluminum deforms on'he{100} plane atelevated temperature,
while inmagnesium the{lOllj pyramidal plane plays animportant role
indeformation byslipabove 225°C. Inallcases the slipdirection
remains thesamewhen theslipplane changes withtemperature.
4-5. Slip inaPerfect Lattice
Ifslip isassumed tooccur bythetranslation ofoneplane ofatoms
over another, itispossible tomake areasonable estimate^ oftheshear
oooo
ooo
[a)
/

96 Metallurgical Fundamentals [Chap. 4
symmetry position. Between these positions eachatom isattracted
toward thenearest atom oftheother row, sothat theshearing stress is
aperiodic function ofthedisplacement.
Asafirstapproximation, therelationship between shear stress and dis-
placement canbeexpressed byasinefunction
T=TmSni—r-'(4-2)
where r^istheamplitude ofthesinewaveand histheperiod. Atsmall
values ofdisplacement, Hooke's lawshould apply.
Gx
r=Gy=~(4-3)
Forsmall values ofx/h,Eq. (4-2)canbewritten
27ra;
(4-4)
Combining Eqs. (4-3)and (4-4) provides anexpression forthemaximum
shear stress atwhich slipshould occur.
Asarough approximation, hcanbetaken equal toa,withtheresult that
thetheoretical shear strength ofaperfect crystal isapproximately equal
totheshear modulus divided by2x.
Tm^§^ (4-6)
Theshear modulus formetals isintherange 10®to10'^psi(10^^ to
10^2dynes/cm^). Therefore, Eq.(4-6) predicts thatthetheoretical shear
stress willbeintherange 10^to10®psi,while actual values oftheshear
stress required toproduce plastic deformation areintherange 10^to
10*psi.Even ifmore refined calculations areused tocorrect thesine-
wave assumption, thevalue ofr^cannot bereduced bymore than a
factor of5from thevalue predicted byEq. (4-6). Thus, itseems reason-
able toexpect that thetheoretical shear strength ofmost metals lies
between G/10andG/50. This isstillatleast 100times greater than the
observed shear strengths ofmetal crystals. Itcanonlybeconcluded
thatamechanism other than thebodily shearing ofplanes ofatoms is
responsible forslip. Inthenext section, itisshown that dislocations
provide such amechanism.

Sec. 4-6] Plastic Deformation ofSingle Crystals 97
4-6. SlipbyDislocation Movement
Theconcept ofthedislocation was firstintroduced toexplain thedis-
crepancy between theobserved andtheoretical shear strengths ofmetals.
Fortheconcept tobeuseful inthis field, itisnecessary todemonstrate
(1)that thepassage ofadislocation through acrystal lattice requires
farlessthan thetheoretical shear stress and (2)that themovement of
thedislocation through thelattice produces astep, orslipband, atthe
freesurface.
123456789
id)
Fig.4-16. Schematic diagram illustrating thefactthat adislocation moves easily
through acrystal lattice, (a)Energy field inperfect crystal lattice; (6)lattice
containing anedge dislocation. {F.Seilz, "The Physics ofMetals," p.91,McGraw-
HillBookCompany, Inc.,New York, 1943.)
Toillustrate that thestress required tomove adislocation through a
crystal isverylowcompared with thetheoretical shear stress, weshall
useFig.4-16. Figure 4-16a represents theatoms intwoadjacent planes
inaperfect crystal lattice which does notcontain adislocation. The
topcurve ofthefigure represents schematically theenergy ofanatom in
thelower plane ofatoms asafunction ofitsposition relative totheupper
plane. Forthenormal arrangement ofaperfect crystal, alltheatoms
inthelower plane areatminimum positions intheenergy curve. There-
fore, ifthetoprowofatoms isdisplaced toward theright relative tothe
bottom row,eachatom encounters thesame force opposing thedisplace-
ment. This isthesituation described inSec. 4-5.Now consider the
situation when thecrystal contains adislocation (Fig. 4-166). This illus-
trates apositive edge dislocation, with theextra plane ofatoms between
4and 5.Theatoms atlarge distances from thecenter ofthedislocation
areatpositions corresponding totheminimum oftheenergy curve; the
atoms atthecenter arenot.Now consider pairs ofatoms, forexample.

98 Metallurgical Fundamentals rchap.
4and 5,3and 6,etc., located symmetrically onopposite sides ofthe
center ofthedislocation. They encounter forces which areequal and
opposite. Asaresult, iftheatoms near thecenter ofthedislocation are
displaced byequal distances, one-half willencounter forces opposing the
motion and one-half willencounter forces which assist themotion.
Therefore, toafirstapproximation, thenetwork required toproduce
Fig.4-17.Movement ofedge dislocation inasimple cubic lattice.
Roy. Soc.(London), vol.145A, p.369, 1934.)(G.I.Taylor, Proc.
thedisplacement iszero,andthestress required tomove thedislocation
oneatomic distance isvery small.
The lattice offers essentially noresistance tothemotion ofadislocation
onlywhen thedislocation liesataposition ofsymmetry with respect to
theatoms intheslipplane. Ingeneral, asmall force, thePeierls-Nabarro
force, isneeded todrive adislocation through thelattice. While itis
well established that thevalue ofthePeierls-Nabarro force ismuch
smaller than thetheoretical shear stress foraperfect lattice, theaccu-
rate calculation ofthisforce isdifficult because itdepends strongly on
therelatively uncertain atomic arrangement atthecenter ofadislocation.
Figure 4-17, based ontheoriginal workbyTaylor,^ illustrates thatthe
movement ofadislocation results inasurface step, orslipband. The
topseries ofsketches shows apositive edge dislocation moving totheright
inasimple cubic lattice. The slipplane isshown dashed. When thedis-
location reaches theright side ofthecrystal, assumed tobeafreesurface,
'G.I.Taylor, Proc. Roy. Soc.(London), vol.145A, p.362, 1934.

)ec,4-7] Plastic Deformation ofSingle Crystals 99
itproduces ashiftwith respect totheplanes oneach sideoftheslipplane
ofoneBurgers vector, oroneatomic distance forthesimple cubic lattice.
Thebottom series ofsketches shows thatthesame surface step ispro-
duced bythemovement ofanegative edge dislocation tothe left.
Slip
directionSlipplane4-7. Critical Resolved Shear Stress forSlip
Theextent ofslipinasingle crystal depends onthemagnitude ofthe
shearing stress produced byexternal loads, thegeometry ofthecrystal
structure, andtheorientation ofthe
active slipplanes with respect tothe
shearing stresses. Slip begins when
theshearing stress ontheslipplane in
the slip direction reaches athreshold
value called the critical resolved shear
stress. This value^isreally thesingle-
crystal equivalent oftheyield stress of
anordinary stress-strain curve. The
value ofthe critical resolved shear
stress depends chiefly oncomposition
andtemperature.
The factthat different tensile loads
arerequired toproduce slip insingle
crystals ofdifferent orientation canbe
rationalized byacritical resolved shear
stress; this w^as first recognized by
Schmid.- Tocalculate thecritical re-
solved shear stress from asingle crystal
tested intension, itisnecessary toknow, fromX-ray diffraction, the
orientation with respect tothetensile axis oftheplane onwhich slip first
appears andtheslipdirection. Consider acylindrical single crystal with
cross-sectional areaA(Fig. 4-18). Theangle between thenormal tothe
slipplane andthetensile axis is0,andtheangle which theslipdirec-
tionmakes with thetensile axis isX.Thearea oftheslipplane inclined
attheangle 4>willbeA/cos 0,andthecomponent oftheaxial load
acting intheslipplane inthe slipdirection isPcos X.Therefore, the
critical resolved shear stress isgivenbyFig. 4-18.Diagram forcalculating
critical resolved shear stress.
PCOSXP'^^~T7? 1\="TCOS (^COSXA/(cos<t>)A(4-7)
1Inpractice itisvery difficult todetermine thestress atwhich the first slipbands
areproduced. Inmost cases, thecritical shear stress isobtained bytheintersection
oftheextrapolated elastic andplastic regions ofthestress-strain curve.
2E.Schmid, Z.Elektrochem., vol.37,p.447, 1931.

100 Metallurgical Fundamentals [Chap.
Thelaw ofthecritical resolved shear stress, alsoknown asSchmid's
law, isbestdemonstrated withhepmetals, where thelimited number of
slipsystems allows large differences inorientation between theslipplane
andthetensile axis (seeProb. 4-8). Infeemetals thehighsymmetry
results insomany equivalent slipsystems that itispossible togeta
Table 4-4
Room-temperature SlipSystems andCritical Resolved Shear Stress
FORMetal Single Crystals
Metal
Zn.
Mg
Cd.
Ti.
Ag.
Cu.
Ni.
Fe.
MoCrystal
structure
hep
hep
hep
hep
fee
fee
fee
bee
beePurity,
%
99.999
99.996
99.996
99.99
99.9
99.99
99.97
99.93
99.999
99.98
99.8
99.96Slip
plane
(0001)
(0001)
(0001)
(1010)
(1010)
(111)
(111)
(111)
(111)
(111)
(111)
(110)
(112)
(123)
(110)Slip
direction
[1120]
[1120]
[1120]
[1120]
[1120]
[110]
[110]
[110]
[110]
[110]
[110]
[111]
[111]Critical
shear stress,
g/mm^
18
77
58
1,400
9,190
48
73
131
65
94
580
2,800
5,000Ref.
«D.C.Jillson, Trans.AIME, vol. 188, p.1129, 1950.
^E.C.Burke andW.R.Hibbard, Jr.,Trans.AIME, vol. 194, p.295, 1952.
'^E.Schmid, "International Conference onPhysics," vol. 2,Physical Society,
London, 1935.
<*A.T.Churchman, Proc. Roy. Soc.(London), vol.226A, p.216, 1954.
«F.D.Rosi, Trans.AIME, vol.200, p.1009, 1954.
/J. J.Cox,R.F.Mehl, andG.T.Home, Trans.ASM, vol. 49,p.118, 1957.
"R.Maddin andN.K.Chen, Trans.AIME, vol. 191, p.937, 1951.
variation intheyield stress ofonlyabout afactor of2because ofdiffer-
ences intheorientation ofthe slipplane with thetensile axis. The
demonstration oftheresolved-shear-stress law iseven lessfavorable in
bccmetals owing tothelargenumber ofavailable slipsystems. How-
ever, available data indicate thatSchmid's law isobeyed forcubic metals
aswellashepmetals.
Table 4-4gives values ofcritical resolved shear stress foranumber of
metals. Theimportance ofsmall amounts ofimpurities inincreasing
thecritical resolved shear stress isshown bythedata forsilverandcopper.

Sec. 4-7] Plastic Deformation ofSingle Crystals 101
Alloying-element additions have even agreater effect, asshown bythe
data forgold-silver alloys inFig.4-19. Note that alarge increase inthe
resistance toslip isproduced byalloying goldand silver eventhough
these atoms areverymuch alike insizeandelectronegativity, andhence
Ag20 00
Au40 60
Atom%Au
Fig.4-19. Variation ofcritical resolved shear stress withcomposition insilver-gold-
alloy single crystals. ((?.Sachs andJ.Weerts, Z.Physik, vol.62,p.473, 1930.)
28
24
20
16
2?12I
8
J
\o\l\
t\
• N- —
N.°
-250 -200 -150 100 -50
Temoerature, °C50 100 150 .CO
Fig.4-20. Variation ofcritical resolved shear stress withtemperature foriron single
crystals. (J.J.Cox,R.F.Mehl, andG.T.Home, Trans.ASM, vol.49,p.123,1957.)
theyform asolid solution over thecomplete range ofcomposition. In
solid solutions, where thesolute atoms differ considerably insizefrom the
solvent atoms, aneven greater increase incritical resolved shear stress
would beobserved.

102 Metallurgical Fundamentals [Chap. 4
Themagnitude ofthecritical resolved shear stress ofacrystal isdeter-
mined bytheinteraction ofitspopulation ofdislocations witheach other
andwith defects such asvacancies, interstitials, andimpurity atoms.
This stress is,ofcourse, greater than thestress required tomove asingle
dislocation, but itisappreciably lower than thestress required topro-
duce slipinaperfect lattice. Onthebasis ofthisreasoning, thecritical
resolved shear stress should decrease asthedensity ofdefects decreases,
provided thatthetotalnumber ofimperfections isnotzero.When the
lastdislocation iseliminated, thecritical resolved shear stress should rise
abruptly tothehigh value predicted fortheshear strength ofaperfect
crystal. Experimental evidence fortheeffect ofdecreasing defect den-
sity isshown bythefactthat the critical resolved shear stress ofsoft
metals canbereduced tolessthan one-third byincreasing thepurity. At
theother extreme, micron-diameter single-crystal filaments, orwhiskers,
canbegrown essentially dislocation-free. Tensile tests ^onthese fila-
ments have given strengths which areapproximately equal tothecalcu-
lated strength ofaperfect crystal.
4-8, Testing ofSingle Crystals
Most studies ofthemechanical properties ofsingle crystals aremade
bysubjecting thecrystal tosimple uniaxial tension. While thestress-
strain curves maybeplotted interms ofaverage uniaxial stress vs.aver-
agelinear strain (AL/Lo), amorefundamental way ofpresenting thedata
istoplotresolved shear stress [Eq. (4-7)] against theshear strain orglide
strain. Glide strain istherelative displacement oftwoparallel slipplanes
separated ataunit distance. Iftheorientation oftheslipplane andthe
slipdirection with respect tothetensile axisareknown both before and
after deformation, theglide strain ycanbeobtained^ from Eq. (4-8)
cosXi cosXo ..Qx7=-. -. (4-8)smxismXo
where xoandxiaretheinitial and finalangles between theslipplane and
thetensile axisand Xoand Xiaretheinitial and final angles between the
slipdirection andthetensile axis. The glide strain canalsobeexpressed
interms oftheaxialchange inlength andtheoriginal orientation, with-
outrequiring information onthefinal orientation oftheglide elements.
1^-(1+27sinxocosXo+7-sin^xo)'^'^ (4-9)
-t>0
or T=sm2—sin^Xo}—cos\o (4-10)
1S.S.Brenner, /.AppL Phtjs., vol. 27,pp.1484-1491, 1956.
2Foraderivation ofEqs. (4-8)and (4-9), seeE.Schmid andW.Boas, "PlasticiU
ofCrystals," English translation, pp.58-60, F.A.Hughes &Co.,London, 1950.

Sec. 4-8j Plastic Deformation ofSingle Crystals 103
Intheordinary tension test, themovement ofthecrosshead ofthe
testing machine constrains thespecimen atthegrips, since thegripsmust
remain inline. Therefore, thespecimen isnotallowed todeform freely
byuniform glide onevery slipplane along thelength ofthespecimen,
asispictured inFig. 4-2la. Instead, thespecimen deforms inthe
manner shown inFig. 4-216. Near thecenter ofthegage length the
sV
(a) [b]
Fig. 4-21. (a)Tensile deformation of
single crystal without constraint; (6)
rotation ofslip planes due tocon-
straint.Fig.4-22. Stereographic triangles show-
inglattice rotation offeemetal during
tensile elongation.
slipplanes rotate, asthecrystal isextended, soastoalign themselves
parallel with thetensile axis. Near thegrips bending oftheslipplanes
issuperimposed ontherotation. Theamount ofrotation toward the
tensile axisincreases with theextent ofdeformation. Intensile defor-
mation, thechange intheangle between theslipplane andthetensile
axis isrelated tothechange ingage length intheaxial direction by
smxo
sinXI(4-11)
Aconvenient way ofrecording thisreorientation isbyfollowing the
axis ofthespecimen ontheunitstereographic triangle.^ InFig. 4-22,
the initial orientation oftheaxis ofanfeesingle-crystal tension speci-
men isplotted ontheunitstereographic triangle atP.The slipplane is
1Foradescription ofstereographic projection, seeC.S.Barrett, "The Structure of
Metals," 2ded.,chap. 2,McGraw-Hill BookCompany, Inc.,NewYork, 1952.

104 Metallurgical Fundamentals [Chap. 4
(111), andtheslipdirection is[101]. During elongation ofthecrystal,
thespecimen axismoves along agreat circle passing through Pandthe
slipdirection [101]. Asthedeformation continues androtation ofthe
initial orprimarij slipsystem occurs, thevalue ofcos 4>cosXforthepri-
mary slipsystem decreases. Therefore, even ifstrain hardening isneg-
lected, agreater tensile loadmust beapplied tomaintain thevalue ofthe
resolved shear stress onthis slipsystem. While cos <^cosXisdecreasing
ontheprimary slipsystem owing torotation, itisincreasing onanother
setofplanes, which arebeing rotated closer toaposition 45°tothetensile
axis.When theresolved shear stress onthenew slipsystem isequal or
about equal totheshear stress ontheoldslipsystem, anew setofslip
linesappear onthespecimen surface andtheaxisrotates toward the[112].
Inthefeemetals, thenew slip lines occur ontheconjugate slipsystem
(111)-[011]. Under themicroscope conjugate slipappears asanother set
ofintersecting slip lines. Cross sliponthe(111)-[101] system may also
occur. This slipsystem hasthesame slipdirection astheprimary slip
system. Inthemicroscope cross slipusually appears asshort offsets to
theprimary slip lines. With even greater rotation, itisgeometrically
possible forafourth slipsystem (Ill)-[011] tobecome operative. How-
ever, this slipsystem isusually notfound tobeoperative infeemetals.
Theappearance ofmore thanoneslipsystem during deformation isoften
described under thegeneral heading ofduplex ormultiple slip.
Anexcellent method ofstudying thedeformation behavior ofsingle
crystals isbyloading inshear. Parker andWashburn^have described
amethod ofloading single crystals inpure shear sothattheshear strain
isapplied byacouple acting parallel totheactive slipsystem. This
method oftesting hastheadvantage that thecrystal canbeoriented
sothat themaximum shear stress occurs onanydesired slipsystem.
Resolved shear stress andshear strain aremeasured directly inthistype
oftest.
4-9.DeFormation byTwinning
Thesecond important mechanism bywhich metals deform isthe
process known astwinning.^ Twinning results when aportion ofthe
crystal takes upanorientation that isrelated totheorientation ofthe
rest oftheuntwinned lattice inadefinite, symmetrical way. The
twinned portion ofthecrystal isamirror image oftheparent crystal.
1E.R.Parker and J.Washburn, "Modern Research Techniques inPhysical Metal-
lurgy," American Society forMetals, Metals Park, Ohio, 1953.
2Foracomplete review ofthissubject, seeE.O.Hall,"Twinning andDiffusionless
Transformations inMetals," Butterworth &Co.(Publishers), Ltd.,London, 1954, or
R.W.Cahn, Adv. inPhys., vol. 3,pp.363-445, 1954.

Sec. 4-9] Plastic Deformation ofSingle Crystals 105
Theplane ofsymmetry between thetwoportions iscalled thetwinning
plane. Figure 4-23 illustrates theclassical atomic picture oftwinning.
Figure 4-23a represents asection perpendicular tothesurface inacubic
lattice with alow-index plane parallel tothepaper andoriented atan
angle totheplane ofpolish. Thetwinning plane isperpendicular tothe
paper. Ifashear stress isapplied, thecrystal willtwinabout thetwin-
ningplane (Fig. 4-236). Theregion totheright ofthetwinning plane is
undeformed. Totheleftofthisplane, theplanes ofatoms have sheared
insuchawayastomake thelattice amirror image across thetwin plane.
Polished surface
Fig.4-23. Classical picture oftwinning.
Inasimple lattice such asthis,eachatom inthetwinned region moves
byahomogeneous shear adistance proportional toitsdistance from the
twin plane. InFig.4-236, open circles represent atoms which have not
moved, dashed circles indicate theoriginal positions inthelattice ofatoms
which change position, and solid circles arethe final positions ofthese
atoms inthetwinned region. Note that thetwin isvisible onthe
polished surface because ofthechange inelevation produced bythe
deformation andbecause ofthedifference incrystallographic orientation
between thedeformed andundeformed regions. Ifthesurface were
polished down tosection AA,thedifference inelevation would beelimi-
nated butthetwinwould stillbevisible after etching because itpossesses
adifferent orientation from theuntwinned region.
Itshould benoted thattwinning differs from slip inseveral specific
respects. Inslip,theorientation ofthecrystal above andbelow theslip
plane isthesame after deformation asbefore, while twinning results in
anorientation difference across thetwin plane. Slip isusually considered
tooccur indiscrete multiples oftheatomic spacing, while intwinning
theatommovements aremuch lessthananatomic distance. Slipoccurs

106 Metallurgical Fundamentals [Chap.
onrelatively widely spread planes, butinthetwinned region ofacrystal
every atomic plane isinvolved inthedeformation.
Twins may beproduced bymechanical deformation orastheresult
ofannealing following plastic deformation. The firsttype areknown as
mechanical twins; thelatter arecalled annealing twins. Mechanical twins
areproduced inbccorhepmetals under conditions ofrapid rate ofload-
ing(shock loading) anddecreased temperature. Face-centered cubic
metals arenotordinarily considered todeform bymechanical twinning,
although gold-silver alloys twin fairly readily when deformed atlowtem-
perature, andmechanical twins havebeenproduced incopper bytensile
deformation at4°K. Twins canform inatime asshort asafewmicro-
seconds, while forslipthere isadelay time ofseveral milliseconds before
aslipband isformed. Under certain conditions, twins canbeheard to
form with aclick orloud report (tincry) .Iftwinning occurs during a
tensile test, itproduces serrations inthethestress-strain curve.
Twinning occurs inadefinite direction onaspecific crystallographic
plane foreach crystal structure. Table 4-5liststhecommon twinplanes
Twii

Sec.4-9] Plastic DcFormation ofSingle Crystals 107
intoatwinonthe{1012} plane isonly 7.39percent. Theimportant
role oftwinning inplastic deformation comes notfrom thestrain pro-
duced bythetwinning process butfrom thefactthatorientation changes
resulting from twinning may placenew slipsystems inafavorable orien-
tation with respect tothestress axissothatadditional slipcantake place.
Thus, twinning isimportant intheover-all deformation ofmetals with a
lownumber ofslipsystems, such asthehepmetals. However, itshould
beunderstood thatonlyarelatively small fraction ofthetotalvolume of
-f'"

108 Metallurgical Fundamentals [Chap. 4
4-10. Stacking Faults
Inanearlier section, itwasshown thattheatomic arrangement onthe
{111}plane ofanfeestructure andthe{0001}plane ofanhepstructure
could beobtained bythestacking ofclose-packed planes ofspheres. For
thefeestructure, thestacking sequence oftheplanes ofatoms isgivenby
ABCABCABC. Forthehepstructure, thestacking sequence isgiven
byABABAB.
^o o^ So off
^o~^C^^°Z^'^Bq -Op Cq^ o
tOA
Be
-o
ABCABCA ABCA\CAB
(a) {b]
-TO
Ar.^'o— o° o OB
^o- oc o- o A^^^ ^o °5
^o o a- o A
o o o OB
o o^ o A
ABC'ACB'CA ABABAB
II
(c) {d)
Fig.4-25. Faulted structures, (a)Face-centered cubic packing; (6)deformation
fault infee; (c)twin fault infee; id)heppacking.
Fairly recently ithasbeen realized that errors, orfaults, inthestack-
ingsequence canbeproduced inmost metals byplastic deformation.^
Sliponthe{111} plane inanfeelattice produces adeformation stacking
faultbytheprocess shown inFig. 4-255. Sliphasoccurred between
anAandaBlayer, moving eachatom layer above theslipplane one
identity distance tothe right. The stacking sequence thenbecomes
ABCACAB. Comparison ofthis faulted stacking sequence (Fig.
4-256) with thestacking sequence foranhepstructure without faults
(Fig. 4-25d) shows that thedeformation stacking fault contains four
layers ofanhepsequence. Therefore, theformation ofastacking fault
^Very precise X-ray diffraction measurements areneeded todetect thepresence of
stacking faults. Forexample, seeB.E.Warren andE.P.Warekois, Acta Met.,
vol. 3,p.473, 1955.

Sec.4-10] Plastic Deformation ofSingle Crystals 109
inanfeemetal isequivalent totheformation ofathinhep region.
Another way inwhich astacking fault eould oeeur inanfeemetal isby
thesequence' shown inFig.4-25c. Thestacking sequence ABC\ACB\CA
iscalled anextrinsic, ortwin, stacking fault. The three layersACB
constitute thetwin. Thus, stacking faults infeemetals canalsobecon-
sidered assiibmicroscopic twins otnearly atomic thickness. Thereason
whymechanical twins ofmicroscopically resolvable width arenotformed
readily when feemetals aredeformed isthat theformation ofstacking
faults issoenergetically favorable.
The situation forthehepstructure issomewhat different from that
found infeemetals. Figure 4-25(i shows that,ongoing fromanAlayer
toa-Blayer, ifwecontinue ina
straight Hnewe will notcomestacLing f^uit^ ^siip plane^Partiol^'^
toanother atom onthenextA disiocationsr-^^y )/
layer. However, slipcanoccur //^\ J
between tw^o oftheplanes sothat //r: :;.;.:.•^^J^>>^
the stacking seciuence becomesi^sA^-.\>.^_>.i---' ^--<-ui^
ABABACBCBC. Asaresult, Z /
four layers ofatomsBACB areFig.4-26. Schematic model ofastacking
inthe straight-line feestacking fault.
order. Thus, astacking fault in
anhepmetal isequivalent totheformation ofathin feeregion. Itis
more difficult toform stacking faults inabeelattice than intheclose-
packed feeandhepstructures. The possibility ofstacking faults inthe
{112} planes hasbeen investigated theoretically anddemonstrated by
X-ray diffraction." Stacking faults have been observed w^ith thin-film
electron microscopy incolumbium.^
Stacking faults occur most readily infeemetals, andtheyhave been
most extensively studied forthis crystal structure. Forexample, itis
nowknown that differences inthedeformation behavior offeemetals
canberelated todifferences instaeking-fault behavior. From thepoint
ofview ofdislocation theory, astacking fault inanfeemetal canbecon-
sidered tobeanextended dislocation consisting ofathinhexagonal region
bounded bypartial dislocations^ (Fig. 4-26). Thenearly parallel dis-
locations tend torepel each other, butthis isbalanced bythesurface
tension ofthestacking fault pulling them together. Thelower the
stacking -fault energy, thegreater theseparation between thepartial dis-
1C.N.J.Wagner, Acta Met., vol. 5,pp.427-434. 1957.
2P.B.Hirsch andH.M.Otte, Acta Cryst., vol. 10,pp.447-45.3, 1957; O.J.Guenter
andB.E.Warren, /.Appl. Phtjs., vol. 29,pp.40-48, 1958.
3A.Fourdeux andA.Berghezen, J.Inst. Metals, vol. 89,pp.31-32, 1960-1961.
*Partial dislocations willbeconsidered inmore detail inChap. 6.The splitting
ofdislocations intoseparated partials hasbeenobserved with theelectron microscope
instainless-steel foils.

110 Metallurgical Fundamentals [Chap. 4
locations andthewider thestacking fault. Stacking-fault energies in
feemetals have been estimated ontheassumption that thestacking-
fault energy isequal totwice theenergy ofacoherent boundary ofan
annealing twin. Onthis basis, thestacking-fault energies forcopper,
nickel, andaluminum areapproximately 40,80,and200ergs/cm^. Since
thelower theenergy ofthetwinboundary, thegreater thetendency for
theformation ofannealing twins, theestimates ofstacking-fault energy
areinqualitative agreement withmetallographic observations ofthefre-
quency ofoccurrence ofannealing twins; e.g.,aluminum rarely shows
annealing twins. X-ray work hasshown that theenergy ofstacking
faults inbrass decreases with zinccontent, andthis isinagreement with
thefactthatalpha brass forms agreater number ofannealing twins than
copper.
Stacking faults enter intotheplastic deformation ofmetals inanumber
ofways. Metals withwide stacking faults strain-harden more rapidly,
twin easily onannealing, andshow adifferent temperature dependence
offlow stress from metals withnarrow stacking faults. Figure 4-26helps
toillustrate why cross slip ismore difficult inmetals withwide stacking-
fault ribbons. Because dislocations intheslipplane areextended, itis
notpossible forthem totransfer from one slipplane toanother except
atapoint where thepartial dislocations come together. Since itrequires
energy toproduce aconstriction inthestacking fault, theprocess ofcross
slip ismore difficult inametal withwide stacking faults than inametal
withnarrow stacking faults. Forexample, theactivation energy for
cross slip isabout 1evinaluminum andapproximately 10evincopper.
4-11. DeFormation Bands andKinkBands
Inhomogeneous deformation ofacrystal results inregions ofdifferent
orientation called deformation bands. When slipoccurs without restraint
inaperfectly homogeneous fashion, thesliplines areremoved bysubse-
quent polishing ofthesurface. Deformation bands, however, canbe
observed even after repeated polishing andetching because they repre-
sentregions ofdifferent crystallographic orientation. Insingle crystals,
deformation bands several millimeters widemay occur, while inpoly-
crystalline specimens microscopic observation isneeded toseethem.
Thetendency fortheformation ofdeformation bands isgreater inpoly-
crystalline specimens because therestraints imposed bythegrainbound-
ariesmake iteasy fororientation differences toarise inagrain during
deformation. Deformation bands generally appear irregular inshape
butareelongated inthedirection ofprincipal strain. The outline of
thebands isgenerally indistinct andpoorly defined, indicating ageneral

Sec.4-12] Plastic Deformation ofSinsle Crystals 111
fading outoftheorientation difference. Deformation bands havebeen
observed inboth feeandbeemetals, butnotinhepmetals.
Consideration oftheequation forcritical resolved shear stress shows
that itwillbedifficult todeform ahexagonal crystal when thebasal plane
isnearly parallel tothecrystal axis. Orowan^ found that ifacadmium
crystal ofthis orientation w^re
loaded incompression itwould
deform byalocalized region ofthe
crystal suddenly snapping into a
tilted position with asudden short-
ening ofthecrystal. Thebuckling,
orkinking, behavior isillustrated
inFig. 4-27. Thehorizontal lines
represent basal planes, and theFig.4-27.Kink band.
planes designated parethekink planes atwhich theorientation sud-
denly changes. Distortion ofthecrystal isessentially confined tothe
kinkband. Further study ofkinkbands byHessandBarrett^ showed
thatthey canbeconsidered tobeasimple type ofdeformation band.
Kink bands have alsobeen observed inzinc crystals tested intension,
where anonuniform distribution ofslipcanproduce abending moment
which cancause kink formation.
4-12. Strain Hardenins oFSinsle Crystals
One ofthechief characteristics oftheplastic deformation ofmetals
isthefactthat theshear stress required toproduce slipcontinuously
increases with increasing shear strain. Theincrease inthestress required
tocause slipbecause ofprevious plastic deformation isknown asstrain
hardening, orwork hardening. Anincrease inflow stress ofover 100per
centfrom strain hardening isnotunusual insingle crystals ofductile
metals.
Strain hardening iscaused bydislocations interacting witheach other
andwith barriers which impede theirmotion through thecrystal lattice.
Hardening duetodislocation interaction isacomplicated problem because
itinvolves large groups ofdislocations, and itisdifficult tospecify group
behavior inasimple mathematical way. Itisknown that thenumber
ofdislocations inacrystal increases with strain overthenumber present
intheannealed crystal. Thus, the firstrequirement forunderstanding
strain hardening wasthedevelopment ofalogical mechanism forthe
generation ofdislocations. F.C.Frank andW.T.Read conceived a
1E.Orowan, Nature, vol. 149, p.643, 1942.
2J.A.HessandC.S.Barrett, Trans.AIME, vol. 185, p.599, 1949.

US Metallutgical Fundamentafs [Qap. 4
Slipdirection J80°to
original direction ,logical mechanism bywhich alargeamount ofshpcouJd beproduced
byonedislocation. TheFrank-Read source (seeChap. 6fordetails)
provides amethod bywhich thedislocations initially present inthecrystal
asaresult ofgrowth cangenerate enough dislocations toaccount forthe
observed strain hardening. Themechanism isconsistent withtheexperi-
mental observation that slip isconcentrated onarelatively fewactive
slipplanes andthatthetotal sliponeach slipplane isoftheorder of
1,000 atomic spacings. Amethod isalsoprovided intheconcept ofthe
Frank-Read source forimmobilizing thesource after slipofthisorder of
magnitude hasoccurred. Direct ex-
perimental evidence fortheexistence
oftheFrank-Read source incrystals
hasbeen developed inrecent years.
One oftheearliest dislocation con-
cepts toexplain strain hardening was
theideathat dislocations pileupon
slipplanes atbarriers inthecrystal.
The pile-ups produce ahack stress
which opposes theapplied stress on
the slipplane. The existence ofa
back stresswasdemonstrated experi-
mentally byshear testsonzincsingle
crystals.^ Zinc crystals areideal forShear strainy
Fig.4-28. Effect ofcomplete reversal of
slip direction onstress-strain curve.
(E.H.Edwards, J.Washburn, andE.R.
Parker, Trans.AIMS, vol., 197, p.1526,
1953.)
crystal-plasticity experiments because they sliponlyonthebasal plane,
andhence complications duetoduplex slipareeasily avoided. InFig.
4-28, thecrystal isstrained topoint 0,unloaded, andthen reloaded in
thedirection opposite totheoriginal slipdirection. Note thatonreload-
ingthecrystal yields atalower shear stress thanwhen itwas firstloaded.
This isbecause theback stress developed asaresult ofdislocations piling
upatbarriers during the firstloading cycle isaiding dislocation move-
mentwhen thedirection ofslip isreversed. Furthermore, when theslip
direction isreversed, dislocations ofopposite signcould becreated atthe
same sources thatproduced thedislocations responsible forstrain inthe
first slipdirection. Since dislocations ofopposite signattract andannihi-
lateeach other, theneteffect would beafurther softening ofthelattice.
This explains thefactthat theflowcurve inthereverse direction lies
below thecurve forcontinued flow intheoriginal direction. Thelower-
ingoftheyield stresswhen deformation inonedirection isfollowed by
deformation intheopposite direction iscalled theBauschinger effect.^
While allmetals exhibit aBauschinger effect, itmaynotalways beof
1E.H.Edwards, J.Washburn, andE.R.Parker, Trans.AIME, vol. 197, p.1525,
1953.
2J.Bauschinger, Zivilingur., vol. 27,pp.289-347, 1881.

Sec. 4-12] Plastic Deformation ofSingle Crysta! 113
themagnitude shown here forzinc crystals. Moreover, theflowcurve
after reversal ofdirection doesnot fallbelow theoriginal flowcurve for
allmetals.
Theexistence ofback stress and itsimportance tostrain hardening in
metals having been established, thenext step istoidentify thebarriers
todislocation motion insingle crystals. Microscopic precipitate parti-
clesandforeign atoms canserve asbarriers, butother barriers which are
effective inpure single crystals must befound. Such barriers arisefrom
thefactthat glide dislocations onintersecting slipplanes maycombine
Fig.4-29. Schematic representation ofintersection oftwoscrew dislocations, (a)
Before intersection; (6)jogsformed after intersection.
withoneanother toproduce anewdislocation that isnotinaslipdirec-
tion. Thedislocation oflowmobility that isproduced byadislocation
reaction iscalled asessile dislocation. Since sessile dislocations donot lie
ontheslipplane oflowshear stress, they actasabarrier todislocation
motion until thestress isincreased toahighenough level tobreakdown
thebarrier. Themost important dislocation reaction, which leads to
theformation ofsessile dislocations, istheformation ofCottrell-Lomer
barriers infeemetals bysliponintersecting {111} planes.
Another mechanism ofstrain hardening, inaddition tothatduetothe
back stress resulting from dislocation pile-ups atbarriers, isbelieved to
occurwhen dislocations moving inthe slipplane cutthrough other dis-
locations intersecting theactive slipplane. The dislocations threading
through theactive slipplane areoften called adislocation forest, andthis
strain-hardening process isreferred toastheintersection ofaforest of
dislocations. Figure 4-29shows that theintersection ofdislocations
results intheformation ofjogs, oroffsets, inthedislocation line. The
jogsformed inthiscase areedge dislocations because their Burgers vec-
torsareperpendicular totheoriginal dislocation line.Anyfurther move-
ment ofthescrew dislocations along thelineAAwould require thenewly
formed edgecomponents tomove out oftheir slipplanes. Thus, the

114 Metallurgical Fundamentals [Chap.
formation ofjogs inscrew dislocations impedes their motion andmay
even lead totheformation ofvacancies and interstitials ifthejogs are
forced tomove nonconservatively. Jogs inedge dislocations donot
impede their motion. Allthese processes require anincreased expendi-
ture ofenergy, andtherefore they contribute tohardening.
Strain hardening duetoadislocation cutting process arises from short-
range forces occurring over distances lessthan 5to10interatomic dis-
tances. Thishardening canbeovercome atfinite temperatures with the
^2 ^3
Resolved shear strain y
Fig.4-30. Generalized flowcurve forfeesingle crystals.
help ofthermal fluctuations, andtherefore itistemperature- andstrain-
rate-dependent. Ontheother hand, strain hardening arising from dis-
location pile-up atbarriers occurs overlonger distances, andtherefore it
isrelatively independent oftemperature and strain rate. Accordingly,
dataonthetemperature andstrain-rate dependence ofstrain hardening
canbeused^ todetermine therelative contribution ofthetwomechanisms.
When thestress-strain curves forsingle crystals areplotted asresolved
shear stress vs.shear strain, certain generalizations canbemade forall
feemetals. Following thenotation proposed bySeeger,^ theflowcurve
forpure-metal single crystals canbedivided intothree stages (Fig. 4-30).
Stage I,theregion ofeasy glide, isastage inwhich thecrystal undergoes
little strain hardening. During easy glide, thedislocations areable to
