Repository: Ketankham/chatbot-meta-books

File: fracture-book.txt (part 5 of 34)
Linear Elastic F racture Mec hanics 55
EXAMPLE 2.5
Determine the stress intensity factor for a semielliptical surface crack subjected to an internal pressure
p (Figure 2.24(a)).
Solution: The principle of superposition enables us to construct the solution from known cases. One
relevant case is the semielliptical surface ﬂaw under uniform remote tension p (Figure 2.24(b)). If we
impose a uniform compressive stress −p on the crack surface (Figure 2.24(c)), KI = 0 because the crack
faces close, and the plate behaves as if the crack were not present. The loading conﬁguration of interest
is obtained by subtracting the stresses in Figure 2.24(c) from those of Figure 2.24(b):
Example 2.5 is a simple illustration of a more general concept, namely, stresses acting on the
boundary (i.e., tractions) can be replaced with tractions that act on the crack face, such that the two
loading conﬁgurations (boundary tractions vs. crack-face tractions) result in the same stress intensityfactor. Consider an uncracked body subject to a boundary traction P(x), as illustrated in Figure 2.25.
This boundary traction results in a normal stress distribution p(x) on Plane A-B. In order to conﬁne
the problem to Mode I, let us assume that no shear stresses act on Plane A-B. (This assumption ismade only for the sake of simplicity; the basic principle can be applied to all three modes ofloading.) Now assume that a crack that forms on Plane A-B and the boundary traction P(x) remains
ﬁxed, as Figure 2.26(a) illustrates. If we remove the boundary traction and apply a traction p(x)
on the crack face (Figure 2.26(b)), the principle of superposition indicates that the applied K
I will
be unchanged. That is
 FIGURE 2.24 Determination of KI for a semielliptical surface crack under internal pressure p by means of
the principle of superposition.
KKKIa
Ib
Ic () () ()=−
=− =λπφλπφsspa
Qfpa
Qf () () 0
KK K KIa
Ib
Ic
Ib () () () ()=−= since KIc()= () 01656_C02.fm  Page 55  Thursday, April 14, 2005  6:28 PM
56 Fracture Mechanics: Fundamentals and Applications
2.6.5 W EIGHT FUNCTIONS
When one performs an analysis to infer a stress intensity factor for a cracked body, the K value
that is computed applies only to one particular set of boundary conditions; different loading
conditions result in a different stress intensity factors for that geometry. It turns out, however, thatthe solution to one set of boundary conditions contains sufﬁcient information to infer K for any
other boundary conditions on that same geometry.
Consider two arbitrary loading conditions on an isotropic elastic cracked body in plane stress
or plane strain. For now, we assume that both loadings are symmetric with respect to the crackplane, such that pure Mode I loading is achieved in each case. Suppose that we know the stressintensity factor for loading (1) and we wish to solve for K
I(2), the stress intensity factor for the
second set of boundary conditions. Rice [15] showed that KI(1)and KI(2) are related as follows:
(2.49)FIGURE 2.25 Uncracked body subject to an
arbitrary boundary traction P(x), which results
in a normal stress distribution p(x) acting on
Plane A-B.
FIGURE 2.26 Application of superposition to replace a boundary traction P(x) with a crack face traction
p(x) that results in the same KI.
KE
KTu
adFu
adAI
Iii
i
Ai ()
()() ()
2
111
2=′ ∂
∂+∂
∂

 ∫∫ΓΓ
1656_C02.fm  Page 56  Thursday, April 14, 2005  6:28 PM
Linear Elastic F racture Mec hanics 57
where Γ and A are the perimeter and area of the body, respectively, and ui are the displacements
in the x and y directions. Since loading systems (1) and (2) are arbitrary, it follows that KI(2) cannot
depend on KI(1) and ui(1). Therefore, the function
(2.50)
where xi represents the x and y coordinates, must be independent of the nature of loading system
(1). Bueckner [16] derived a similar result to Equation (2.50) two years before Rice, and referred
to h as a weight function .
Weight functions are ﬁrst-order tensors that depend only on the geometry of the cracked body.
Given the weight function for a particular conﬁguration, it is possible to compute KI from Equation
(2.49) for any boundary condition. Moreover, the previous section invoked the principle of super-position to show that any loading conﬁguration can be represented by appropriate tractions applieddirectly to the crack face. Thus K
I for a two-dimensional cracked body can be inferred from the
following expression:
(2.51)
where p(x) is the crack face traction (equal to the normal stress acting on the crack plane when the
body is uncracked) and Γc is the perimeter of the crack. The weight function h(x) can be interpreted
as the stress intensity resulting from a unit force applied to the crack face at x, and the above integral
represents the superposition of the KI values from discrete opening forces along the crack face.
EXAMPLE 2.6
Derive an expression for KI for an arbitrary traction on the face of a through crack in an inﬁnite plate.
Solution : We already know KI for this conﬁguration when a uniform tensile stress is applied:
where a is the half-crack length. From Equation (A2.43), the opening displacement of the crack faces
in this case is given by
where the x-y coordinate axis is deﬁned in Figure 2.27(a). Since the crack length is 2 a, we must
differentiate uy with respect to 2 a rather than a:
Thus, the weight function for this crack geometry is given byhxE
Ku
ai
Ii()()()
=∂
∂ 211
Kp x h x d xI
c=∫Γ()()
KaI=σπ
uExa xy=±′−()22σ
∂
∂()=±−u
aEx
axy
22
2σ
hxax
ax()=±−1
2 π1656_C02.fm  Page 57  Thursday, April 14, 2005  6:28 PM
58 Fracture Mechanics: Fundamentals and Applications
If we apply a surface traction of ±p(x) on the crack faces, the Mode I stress intensity factor for the two
crack tips is as follows:
The weight function concept is not restricted to two-dimensional bodies, Mode I loading, or
isotropic elastic materials. In their early work on weight functions, Rice [15] extended the theory
to three dimensions, Bueckner [16] considered combined Mode I /II loading, and both allowed for
anisotropy in the elastic properties. Subsequent researchers [17–22] have shown that the theoryapplies to all linear elastic bodies that contain an arbitrary number of cracks.
For mixed-mode problems, separate weight functions are required for each mode: h
I, hII, and
hIII. Since the stress intensity factors can vary along a three-dimensional crack front, the weight
functions also vary along the crack front. That is
(2.52)
where α(= 1, 2, 3) indicates the mode of loading and η is the crack front position.
Given that any loading conﬁguration in a cracked body can be represented by equivalent crack-
face tractions, the general mixed-mode, three-dimensional formulation of the weight functionapproach can be expressed in the following form:
(2.53)
where T
i are the tractions assumed to act on the crack surface Sc.
See Chapter 9 for examples of practical applications of weight functions.
2.7 RELA TIONSHIP BETWEEN K AND G
Two parameters that describe the behavior of cracks have been introduced so far: the energy releaserate and the stress intensity factor. The former parameter quantiﬁes the net change in potentialFIGURE 2.27 Through crack conﬁguration analyzed in Example 2.6: (a) deﬁnition of coordinate axes and
(b) arbitrary traction applied to crack faces.
Kapxx
axdxIx aa
()()==− ∫2
021
2 π
Kapxax
xdxIxa
()()==−∫0
0212
π
hh xaa i=(,)η
KT h x d Sai a i
Sc() ( , )ηη=∫1656_C02.fm  Page 58  Thursday, April 14, 2005  6:28 PM
Linear Elastic F racture Mec hanics 59
energy that accompanies an increment of crack extension; the latter quantity characterizes the
stresses, strains, and displacements near the crack tip. The energy release rate describes globalbehavior, while K is a local parameter. For linear elastic materials, K and G are uniquely related.
For a through crack in an inﬁnite plate subject to a uniform tensile stress (Figure 2.3), G and
K
I are given by Equation (2.24) and Equation (2.41), respectively. Combining these two equations
leads to the following relationship between G and KI for plane stress:
(2.54)
For plane strain conditions, E must be replaced by E/(1 − ν2). To avoid writing separate expressions
for plane stress and plane strain, the following notation will be adopted throughout this book:
for plane stress (2.55a)
and
for plane strain (2.55b)
Thus the G-KI relationship for both plane stress and plane strain becomes
(2.56)
Since Equation (2.24) and Equation (2.41) apply only to a through crack in an inﬁnite plate, we
have yet to prove that Equation (2.56) is a general relationship that applies to all conﬁgurations. Irwin [9]performed a crack closure analysis that provides such a proof. Irwin’s analysis is presented below.
Consider a crack of initial length a+∆a subject to Mode I loading, as illustrated in
Figure 2.28(a). It is convenient in this case to place the origin a distance ∆a behind the crack tip.
FIGURE 2.28 Application of closure stresses which
shorten a crack by ∆a.G=K
EI2
′=EE
′=−EE
v12
G=′K
EI2
1656_C02.fm  Page 59  Thursday, April 14, 2005  6:28 PM
60 Fracture Mechanics: Fundamentals and Applications
Assume that the plate has a unit thickness. Let us now apply a compressive stress ﬁeld to the crack
faces between x = 0 and x = ∆a of sufﬁcient magnitude to close the crack in this region. The work
required to close the crack at the tip is related to the energy release rate:
(2.57)
where ∆U is the work of crack closure, which is equal to the sum of contributions to work from
x = 0 to x = ∆a:
(2.58)
and the incremental work at x is equal to the area under the force-displacement curve:
(2.59)
The factor of 2 on the work is required because both crack faces are displaced an absolute distanceu
y(x). The crack-opening displacement uy for Mode I is obtained from Table 2.2 by setting θ = π.
(2.60)
where KI(a + ∆a) denotes the stress intensity factor at the original crack tip. The normal stress
required to close the crack is related to KI for the shortened crack:
(2.61)
Combining Equation (2.57) to Equation (2.61) gives
(2.62)
Thus, Equation (2.56) is a general relationship for Mode I. The above analysis can be repeated forother modes of loading; the relevant closure stress and displacement for Mode II are, respectively,
τyx and ux, and the corresponding quantities for Mode III are τyz and uz. When all three modes of
loading are present, the energy release rate is given by
(2.63)
Contributions to G from the three modes are additive because energy release rate, like energy, is a
scalar quantity. Equation (2.63), however, assumes a self-similar crack growth, i.e., a planar crackG=∆
∆

∆→lim
aU
a 0fixed load
∆=
==∆∫Ud U x
xxa
()
0
dU x F x u x x u x dxy y yy y() () () () ()=× =21
2σ
uKa a ax
yI=++ ∆ ∆− () ( )κ
µπ1
22
σπyyIKa
x=()
2
G=++ ∆
∆∆−
∆→∆∫lim() ( ) ( )
aIIaKa Ka a
aax
xdx
001
4κ
πµ
=+=′()κ
µ1
822KK
EII
G=′+′+K
EK
EKI II III222
2µ1656_C02.fm  Page 60  Thursday, April 14, 2005  6:28 PM
Linear Elastic F racture Mec hanics 61
is assumed to remain planar and maintain a constant shape as it grows. Such is usually not the case
for mixed-mode fractures. See Section 2.11 for further discussion of energy release rate in mixed-mode problems.
2.8 CRA CK-TIP PLASTICITY
Linear elastic stress analysis of sharp cracks predicts inﬁnite stresses at the crack tip. In realmaterials, however, stresses at the crack tip are ﬁnite because the crack-tip radius must be ﬁnite(Section 2.2). Inelastic material deformation, such as plasticity in metals and crazing in polymers,leads to further relaxation of crack-tip stresses.
The elastic stress analysis becomes increasingly inaccurate as the inelastic region at the crack
tip grows. Simple corrections to linear elastic fracture mechanics (LEFM) are available whenmoderate crack-tip yielding occurs. For more extensive yielding, one must apply alternative crack-tip parameters that take nonlinear material behavior into account (see Chapter 3).
The size of the crack-tip-yielding zone can be estimated by two methods: the Irwin approach,
where the elastic stress analysis is used to estimate the elastic-plastic boundary, and the strip-yieldmodel. Both approaches lead to simple corrections for crack-tip yielding. The term plastic zone  usually
applies to metals, but will be adopted here to describe inelastic crack-tip behavior in a more generalsense. Differences in the yielding behavior between metals and polymers are discussed in Chapter 6.
2.8.1 T HE IRWIN APPROACH
On the crack plane ( θ = 0), the normal stress σyy in a linear elastic material is given by Equation
(2.39). As a ﬁrst approximation, we can assume that the boundary between elastic and plasticbehavior occurs when the stresses given by Equation (2.39) satisfy a yield criterion. For planestress conditions, yielding occurs when 
σyy=σYS, the uniaxial yield strength of the material.
Substituting yield strength into the left side of Equation (2.39) and solving for r gives a ﬁrst-order
estimate of the plastic zone size:
(2.64)
If we neglect strain hardening, the stress distribution for r = ry can be represented by a horizontal
line at σyy = σYS, as Figure 2.29 illustrates; the stress singularity is truncated by yielding at the
crack tip.
The simple analysis in the preceding paragraph is not strictly correct because it was based on
an elastic crack-tip solution. When yielding occurs, stresses must redistribute in order to satisfyequilibrium. The cross-hatched region in Figure 2.29 represents forces that would be present in anelastic material but cannot be carried in the elastic-plastic material because the stress cannot exceedthe yield. The plastic zone must increase in size in order to accommodate these forces. A simpleforce balance leads to a second-order estimate of the plastic zone size r
p: 
(2.65)
Integrating and solving for rp gives
(2.66)
which is twice as large as ry, the ﬁrst-order estimate.rK
yI
YS=

1
22
πσ
σσπYS p yyy
Iy
rd rK
rdrrr
==∫∫00 2
rK
pI
YS=

12
πσ1656_C02.fm  Page 61  Thursday, April 14, 2005  6:28 PM
62 Fracture Mechanics: Fundamentals and Applications
Referring to Figure 2.29, the material in the plastic zone carries less stress than it would
otherwise carry if the material remained elastic. Irwin [23] accounted for the softer material in the
plastic zone by deﬁning an effective crack length that is slightly longer than the actual crack size.The effective crack length is deﬁned as the sum of the actual crack size and a plastic zone correction:
(2.67)
where r
y for plane stress is given by Equation (2.64). In plane strain, yielding is suppressed by the
triaxial stress state, and the Irwin plastic zone correction is smaller by a factor of 3:
(2.68)
The effective stress intensity is obtained by inserting aeff into the K expression for the geometry
of interest:
(2.69)
Since the effective crack size is taken into account in the geometry correction factor Y, an iterative
solution is usually required to solve for Keff. That is, K is ﬁrst determined in the absence of a
plasticity correction; a ﬁrst-order estimate of aeff is then obtained from Equation (2.64) or Equation
(2.68), which in turn is used to estimate Keff. A new aeff is computed from the Keff estimate, and the
process is repeated until successive Keff estimates converge. Typically, no more than three or four
iterations are required for reasonable convergence.
In certain cases, this iterative procedure is unnecessary because a closed-form solution is
possible. For example, the effective Mode I stress intensity factor for a through crack in an inﬁniteplate in plane stress is given by
(2.70)FIGURE 2.29 First-order and second-order estimates of plastic zone size ( ry and rp, respectively). The cross-
hatched area represents load that must be redistributed, resulting in a larger plastic zone.
aa reff y=+
rK
yI
YS=

1
62
πσ
KY a aeff eff eff=() σπ
Ka
eff
YS=
−

σπ
σ
σ11
221656_C02.fm  Page 62  Thursday, April 14, 2005  6:28 PM
Linear Elastic F racture Mec hanics 63
Elliptical and semielliptical ﬂaws (Figure 2.20) also have an approximate closed-form plastic zone
correction, provided the ﬂaw is small compared to the plate dimensions. In the case of the embeddedelliptical ﬂaw, K
eff is given by
(2.71)
where Qeff is the effective ﬂaw shape parameter deﬁned as
(2.72)
Equation (2.72) must be multiplied by a surface correction factor for a semielliptical surface
ﬂaw (see Figure 2.20). 
One interpretation of the Irwin plastic zone adjustment is that of an effective compliance .
Figure 2.30 compares the load-displacement behavior of a purely elastic cracked plate with that ofa cracked plate with a plastic zone at the tip. The load-displacement curve for the latter case deviatesfrom the purely elastic curve as the load increases. At a given load P, the displacement for the plate
with a plastic zone is greater than that of the elastic plate; referring to Figure 2.30, ∆
2 > ∆1. One
can deﬁne an effective compliance as follows:
Therefore, aeff in this instance can be viewed as the crack length that results in the compliance
Ceff in a purely elastic material.
Finally, it should be noted that the author does not recommend using the Irwin plastic zone
adjustment for practical applications. It was presented here primarily to provide a historical contextto the development of both linear and nonlinear fracture mechanics. See Chapter 9 for recommendedapproaches for handling plasticity effects.
FIGURE 2.30 Deﬁnition of the effective compliance to account for crack-tip plasticity.Ka
Qa
ceff
eff=+


σπφφ sin ( ) cos ( )/
22
214
QQeff
YS=−

0 2122
.σ
σ
CPeff=∆2
1656_C02.fm  Page 63  Thursday, April 14, 2005  6:28 PM
64 Fracture Mechanics: Fundamentals and Applications
2.8.2 T HE STRIP-YIELD MODEL
The strip-yield model, which is illustrated in Figure 2.31, was ﬁrst proposed by Dugdale [24] and
Barenblatt [25]. They assumed a long, slender plastic zone at the crack tip in a nonhardeningmaterial in plane stress. These early analyses considered only a through crack in an inﬁnite plate.The strip-yield plastic zone is modeled by assuming a crack of length 2 a + 2
ρ, where ρ is the
length of the plastic zone, with a closure stress equal to σYS applied at each crack tip (Figure 2.31(b)).
This model approximates elastic-plastic behavior by superimposing two elastic solutions: a
through crack under remote tension and a through crack with closure stresses at the tip. Thus thestrip-yield model is a classical application of the principle of superposition.
Since the stresses are ﬁnite in the strip-yield zone, there cannot be a stress singularity at the
crack tip. Therefore, the leading term in the crack-tip ﬁeld that varies with (Equation (2.36))must be zero. The plastic zone length 
ρ must be chosen such that the stress intensity factors from
the remote tension and closure stress cancel one another.
The stress intensity due to the closure stress can be estimated by considering a normal force
P applied to the crack at a distance x from the centerline of the crack (Figure 2.32). The stress
intensities for the two crack tips are given by
(2.73a)
(2.73b)
assuming the plate is of unit thickness. The closure force at a point within the strip-yield zone isequal to
(2.74)FIGURE 2.31 The strip-yield model. The plastic zone is modeled by yield magnitude compressive stresses
at each crack tip (b).
FIGURE 2.32 Crack-opening force applied at a dis-
tance x from the center-line.
1r
KP
aax
axIa()+=+−
π
KP
aaxax
Ia()−=−+
π
Pd xYS=−σ
1656_C02.fm  Page 64  Thursday, April 14, 2005  6:28 PM
Linear Elastic F racture Mec hanics 65
Thus, the total stress intensity at each crack tip resulting from the closure stresses is obtained by
replacing a with a + ρ in Equation (2.73) and summing the contribution from both crack tips:
(2.75)
Solving this integral gives
(2.76)
The stress intensity from the remote tensile stress, , must balance with Kclosure.
Therefore,
(2.77)
Note that ρ approaches inﬁnity as . Let us explore the strip-yield model further by
performing a Taylor series expansion on Equation (2.77):
(2.78)
Neglecting all but the ﬁrst two terms and solving for the plastic zone size gives
(2.79)
for σ << σYS. Note the similarity between Equation (2.79) and Equation (2.66); since 1/ π = 0.318
and π/8 = 0.392, the Irwin and strip-yield approaches predict similar plastic zone sizes.
One way to estimate the effective stress intensity with the strip-yield model is to set aeff equal
to a + ρ:
(2.80)
However, Equation (2.80) tends to overestimate Keff; the actual aeff is somewhat less than a + ρ
because the strip-yield zone is loaded to σYS. Burdekin and Stone [26] obtained a more realistic
estimate of Keff for the strip-yield model
(2.81)
Refer to Appendix 3.1 for a derivation of Equation (2.81).K
aax
axax
axdxYS
aa
closure=−
+()++
+−++−
++



+∫σ
πρρ
ρρ
ρρ
=−+
+−+∫222σρ
π ρρ
YS
aaad x
ax()
Kaa
aYS closure=−+
+

−21σρ
πρcos
Kaσσπ ρ=+ ()
a
aYS+=

ρπσ
σcos2
σσ→YS
a
aYS YS YS+=−

+

−

+ρπσ
σπσ
σπσ
σ11
221
421
62246
!!!
ρπσ
σπ
σ==

222
882a K
YSI
YS
Kaeff
YS=

σππσ
σsec2
Kaeff YS
YS=





σπππσ
σ8
2212
lnsec/1656_C02.fm  Page 65  Thursday, April 14, 2005  6:28 PM
66 Fracture Mechanics: Fundamentals and Applications
2.8.3 C OMPARISON  OF PLASTIC  ZONE CORRECTIONS
Figure 2.33 shows a comparison between a pure LEFM analysis (Equation (2.41)), the Irwin
correction for plane stress (Equation (2.70)), and the strip-yield correction on stress intensity(Equation (2.81)). The effective stress intensity, nondimensionalized by , is plotted againstthe normalized stress. The LEFM analysis predicts a linear relationship between K and stress. Both
the Irwin and strip-yield corrections deviate from the LEFM theory at stresses greater than 0.5
σYS.
The two plasticity corrections agree with each other up to approximately 0.85 σYS. According to the
strip-yield model, Keff is inﬁnite at yield; the strip-yield zone extends completely across the plate,
which has reached its maximum load capacity.
The plastic zone shape predicted by the strip-yield model bears little resemblance to actual
plastic zones in metals (see Section 2.8.4), but many polymers produce crack-tip craze zones thatlook very much like Figure 2.31. Thus, although Dugdale originally proposed the strip-yield modelto account for yielding in thin steel sheets, this model is better suited to polymers (see Chapter 6). 
In the 1970s, the strip-yield model was used to derive a practical methodology for assessing
fracture in structural components. This approach is called the failure assessment diagram (FAD)and is described in Chapter 9.
2.8.4 P LASTIC  ZONE SHAPE
The estimates of plastic zone size that have been presented so far consider only the crack plane
θ  = 0. It is possible to estimate the extent of plasticity at all angles by applying an appropriate
yield criterion to the equations in Table 2.1 and Table 2.3. Consider the von Mises equation:
(2.82)FIGURE 2.33 Comparison of plastic zone corrections for a through crack in plane strain.
σπYSa
σσ σ σ σ σ σe=− + − + −[]1
2122
132
23212() () ()/1656_C02.fm  Page 66  Thursday, April 14, 2005  6:28 PM
Linear Elastic F racture Mec hanics 67
where σe is the effective stress, and σ1, σ2, and σ3 are the three principal normal stresses. According
to the von Mises criterion, yielding occurs when σe = σYS, the uniaxial yield strength. For plane
stress or plane strain conditions, the principal stresses can be computed from the two-dimensional
Mohr’s circle relationship:
(2.83)
For plane stress σ3 = 0, and  for plane strain. Substituting the Mode I stress ﬁelds
into Equation (2.83) gives
(2.84a)
(2.84b)
(plane stress)
(plane strain) (2.84c)
By substituting Equation (2.84) into Equation (2.82), setting σe = σYS, and solving for r, we obtain
estimates of the Mode I plastic zone radius as a function of θ:
(2.85a)
for plane stress, and
(2.85b)
for plane strain. Equation (2.85a) and Equation (2.85b), which are plotted in Figure 2.34(a), deﬁnethe approximate boundary between elastic and plastic behavior. The corresponding equations forModes II and III are plotted in Figure 2.34(b) and Figure 2.34(c), respectively.
Note the signiﬁcant difference in the size and shape of the Mode I plastic zones for plane stress
and plane strain. The latter condition suppresses yielding, resulting in a smaller plastic zone for agiven K
I value.
Equation (2.85a) and Equation (2.85b) are not strictly correct because they are based on a
purely elastic analysis. Recall Figure 2.29, which schematically illustrates how crack-tip plasticitycauses stress redistribution, which is not taken into account in Figure 2.34. The Irwin plasticitycorrection, which accounts for stress redistribution by means of an effective crack length, is alsosimplistic and not totally correct.
Figure 2.35 compares the plane strain plastic zone shape predicted from Equation (2.85b) with
a detailed elastic-plastic crack-tip stress solution obtained from the ﬁnite element analysis. Thelatter, which was published by Dodds et al. [27], assumed a material with the following uniaxialstress-strain relationship:
(2.86)σσσσ σστ12212
222 ,/
=+±− 

+



xx yy xx yy
xy
σσ σ31 2=+v()
σπθθ
12212=
+

K
r
Icos sin
σπθθ
22212=
−

K
r
Icos sin
σ30=
=
2
22vK
rI
πθcos
rK
yI
YSθπσθθ ()=

++

1
413
22
2cos sin
rKvyI
YS( ) ( ) ( cos ) sin θπσθθ =

−++

1
412 13
22
22
ε
εσ
σασ
σoo on
=+

1656_C02.fm  Page 67  Thursday, April 14, 2005  6:28 PM
68 Fracture Mechanics: Fundamentals and Applications
where εo, σo, α, and n are material constants. We will examine the above relationship in more detail
in Chapter 3. For now, it is sufﬁcient to note that the exponent n characterizes the strain-hardening
rate of a material. Dodds et al. analyzed materials with n = 5, 10, and 50, which corresponds to
high, medium, and low strain-hardening, respectively. Figure 2.35 shows the contours of constant
σe for n = 50. The deﬁnition of the elastic-plastic boundary is somewhat arbitrary, since materials
that can be described by Equation (2.86) do not have a deﬁnite yield point. When the plastic zone
boundary is deﬁned at σe = σYS (the 0.2% offset yield strength), the plane strain plastic zone is
considerably smaller than predicted by Equation (2.85b). Deﬁning the boundary at a slightly lower                             (a) (b)
FIGURE 2.34 Crack-tip plastic zone shapes estimated
from the elastic solutions (Table 2.1 and Table 2.3)
and the von Mises yield criterion: (a) Mode I(b) Mode II and (c) Mode III. (c)
FIGURE 2.35 Contours of constant effective stress
in Mode I, obtained from ﬁnite element analysis.
a The
elastic-plastic boundary estimated from Equation (2.85a)is shown for comparison.
a Taken from Dodds, R.H., Jr., Anderson, T.L., and Kirk, M.T., International Journal of Fracture,  V ol. 48, 1991.
1656_C02.fm  Page 68  Thursday, April 14, 2005  6:28 PM
Linear Elastic F racture Mec hanics 69
effective stress results in a much larger plastic zone. Given the difﬁculties of deﬁning the plastic
zone unambiguously with a detailed analysis, the estimates of the plastic zone size and shape fromthe elastic analysis (Figure 2.34) appear to be reasonable.
Figure 2.36 illustrates the effect of strain hardening on the plastic zone. A high strain-hardening
rate results in a smaller plastic zone because the material inside of the plastic zone is capable ofcarrying higher stresses, and less stress redistribution is necessary.
2.9K-CONTROLLED FRACTURE
Section 2.6.1 introduced the concept of the singularity-dominated zone and alluded to single-parameter characterization of crack-tip conditions. The stresses near the crack tip in a linear elasticmaterial vary as ; the stress intensity factor deﬁnes the amplitude of the singularity. Given theequations in Table 2.1 to Table 2.3, one can completely deﬁne the stresses, strains, and displacementsin the singularity-dominated zone if the stress intensity factor is known. If we assume a materialfails locally at some combination of stresses and strains, then crack extension must occur at acritical K value. This K
crit value, which is a measure of fracture toughness , is a material constant
that is independent of the size and geometry of the cracked body. Since energy release rate isuniquely related to stress intensity (Section 2.7), G also provides a single-parameter description of
crack-tip conditions, and G
c is an alternative measure of toughness.
The foregoing discussion does not consider plasticity or other types of nonlinear material
behavior at the crack tip. Recall that the singularity applies only to linear elastic materials. Theequations in Table 2.1 to Table 2.3 do not describe the stress distribution inside the plastic zone. Asdiscussed in Chapter 5 and Chapter 6, the microscopic events that lead to fracture in various materialsgenerally occur well within the plastic zone (or damage zone, to use a more generic term). Thus,even if the plastic zone is very small, fracture may not nucleate in the singularity-dominated zone.This fact raises an important question: Is stress intensity a useful failure criterion in materials thatexhibit inelastic deformation at the crack tip?
Under certain conditions, K still uniquely characterizes crack-tip conditions when a plastic zone
is present. In such cases, K
crit is a geometry-independent material constant, as discussed below.
Consider a test specimen and structure loaded to the same KI level, as illustrated in Figure 2.37.
Assume that the plastic zone is small compared to all the length dimensions in the structure andtest specimen. Let us construct a free-body diagram with a small region removed from the crack tipof each material. If this region is sufﬁciently small to be within the singularity-dominated zone,the stresses and displacements at the boundary are deﬁned by the relationships in Table 2.1 andTable 2.2. The disc-shaped region in Figure 2.37 can be viewed as an independent problem. Theimposition of the singularity at the boundary results in a plastic zone at the crack tip. Thesize of the plastic zone and the stress distribution within the disc-shaped region are a function onlyof the boundary conditions and material properties. Therefore, even though we do not know theactual stress distribution in the plastic zone, we can argue that it is uniquely characterized by theFIGURE 2.36 Effect of strain-hardening on the
Mode I plastic zone; n = 5 corresponds to a high strain-
hardening material, while n = 50 corresponds to very
low hardening (cf. Equation (2.86)).
1/r
1r
1r1656_C02.fm  Page 69  Thursday, April 14, 2005  6:28 PM
70 Fracture Mechanics: Fundamentals and Applications
boundary conditions, i.e., KI characterizes crack-tip conditions even though the singularity
does not apply to the plastic zone. Since the structure and test specimen in Figure 2.37 are loaded
to the same KI value, the crack-tip conditions must be identical in the two conﬁgurations. Further-
more, as the load is increased, both conﬁgurations will fail at the same critical stress intensity,provided the plastic zone remains small in each case. Similarly, if both structures are loaded infatigue at the same ∆K, the crack-growth rates will be similar as long as the cyclic plastic zone is
embedded within the singularity-dominated zone in each case (see Chapter 10).
Figure 2.38 schematically illustrates the stress distributions in the structure and test specimen from
the previous ﬁgure. In the singularity-dominated zone, a log-log plot of the stress distribution is linearwith a slope of −1/2. Inside of the plastic zone, the stresses are lower than predicted by the elastic
solution, but are identical for the two conﬁgurations. Outside of the singularity-dominated zone, higher-order terms become signiﬁcant (Equation (2.36)) and the stress ﬁelds are different for the structure andtest specimen. K does not uniquely characterize the magnitude of the higher-order terms.FIGURE 2.37 Schematic test specimen and structure loaded to the same stress intensity. The crack-tip
conditions should be identical in both conﬁgurations as long as the plastic zone is small compared to all
relevant dimensions. Thus, both will fail at the same critical K value.
1r1656_C02.fm  Page 70  Thursday, April 14, 2005  6:28 PM
Linear Elastic F racture Mec hanics 71
As the plastic zone increases in size, it eventually engulfs the singularity zone, and there is no
longer a region where the stress varies as . In such cases, K no longer characterizes stresses
near the crack tip. What this means in practical terms is that LEFM is not valid once the plastic
zone size becomes large relative to key dimensions such as the crack size.
EXAMPLE 2.7
Estimate the relative size of the singularity-dominated zone ahead of a through crack in an inﬁnite plate
subject to remote uniaxial tension (Figure 2.3). The full solution for the stresses on the crack plane ( θ = 0)
for this geometry are as follows (see Appendix 2.3.2):
where σ is the remotely applied tensile stress. Also, estimate the value of KI where the plane strain
plastic zone engulfs the singularity-dominated zone.
Solution : As r → 0 both of the above relationships reduce to the expected result:
Figure 2.39 is a plot of the ratio of the total stress to the singular stress given by the above equation.
Note that the stress in the y direction is close to the singular limit to relatively large distances from the
crack tip, but the x stress diverges considerably from the near-tip limit. When r/a = 0.02, the singularity
approximation results in roughly a 2% underestimate of σyy and a 20% overestimate of σxx. Let us
arbitrarily deﬁne this point as the limit of the singularity zone:
By setting the plane strain plastic zone size estimate (Equation (2.63)) equal to a/50, we obtain an
estimate of the KI value at which the singularity zone is engulfed by crack-tip plasticity:FIGURE 2.38 Crack-tip stress ﬁelds for the specimen and structure in Figure 2.37.
1r
σσ
yyar
ar r=+
+()
22
σσσxxar
ar r=+
+−()
22
σσσ
πyy xxI a
rK
r== =22
ra
s≈50
aKKI
YSI
YS=

=

∗ ∗ 50
626 522
πσ σ.1656_C02.fm  Page 71  Thursday, April 14, 2005  6:28 PM
72 Fracture Mechanics: Fundamentals and Applications
or
Therefore, when the nominal stress exceeds approximately 35% of yield in this case, the accuracy of
KI as a crack-tip–characterizing parameter in this particular geometry is suspect.1
2.10 PLANE STRAIN FRACTURE: FA CT VS. FICTION
In the 1960s, massive testing programs were undertaken by NASA and other organizations in an effort
to develop experimental procedures for measuring fracture toughness in high strength materials. Amongthe variables that were considered in these studies were the dimensions of the test specimen. 
The NASA data exhibited an apparent effect of specimen thickness on the critical stress intensity
for fracture, K
crit. The explanation that was originally offered was that thin specimens are subject
to plane stress loading at the crack tip, while thick specimens experience plane strain conditions.The biaxial stress state associated with plane stress, it was argued, results in a higher measuredtoughness than is observed in the same material when subject to a triaxial stress state. Failure inthin sections was referred to as “plane stress fracture,” while the term “plane strain fracture” wasFIGURE 2.39 Ratio of actual stresses on the crack plane to the singularity limit in an inﬁnite plate with a
through-thickness crack (Example 2.7).
1The singularity zone is small in this geometry because of a signiﬁcant transverse compressive stress. In cracked geometries
loaded in bending, this transverse stress (also called the T stress) is near zero or slightly positive; consequently, the singularity
zone is larger in these conﬁgurations. See Section 3.6 for a further discussion on the effect of the T stress.
KaIY S*.=03 5 σπ1656_C02.fm  Page 72  Thursday, April 14, 2005  6:28 PM
Linear Elastic F racture Mec hanics 73
applied to toughness tests on thick sections. This two-dimensional viewpoint, which is still prevalent
in textbooks and published literature, is simplistic and misleading.
Much of the classical fracture mechanics theory is predicated on two-dimensional approxima-
tions. For example, the relationship between KI and energy release rate (Equation (2.56)) is
rigorously correct only for the special cases of plane stress and plane strain. There are cases wherea two-dimensional model is appropriate, but there are other instances where a two-dimensionaloutlook gives a distorted view of reality. The relationship between specimen dimensions andapparent fracture toughness is an example of the latter.
In the 1960s, when “plane stress fracture” and “plane strain fracture” mechanisms were ﬁrst
postulated, a detailed three-dimensional analysis of the stress state in front of a crack was simplynot possible. Today, three-dimensional ﬁnite element analyses of components with cracks arecommonplace (Chapter 12). Advances in computer technology have signiﬁcantly aided in ourunderstanding of the behavior of material at the tip of a crack.
This section presents an updated perspective on the interrelationship between specimen dimen-
sions, crack-tip triaxiality, and fracture toughness.
2.10.1 C RACK-TIP TRIAXIALITY
Consider a cracked plate with thickness B subject to in-plane loading, as illustrated in Figure 2.40.
If there was no crack, the plate would be in a state of plane stress. Thus, regions of the plate thatare sufﬁciently far from the crack tip must also be loaded in plane stress. Material near the cracktip is loaded to higher stresses than the surrounding material. Because of the large stress normalto the crack plane, the crack-tip material tries to contract in the x and z directions, but is prevented
from doing so by the surrounding material. This constraint causes a triaxial state of stress near thecrack-tip, as Figure 2.40 illustrates.
Figure 2.41 is a schematic plot of the stress parallel to the crack front, 
σzz, in the plate depicted
in Figure 2.40. In the interior of the plate, the z stress, and therefore the level of triaxiality, is high.
The stress state in this central region is essentially plane strain at distances from the crack tip thatare small compared to the plate thickness. Near the free surface, the stress triaxiality is lower, buta state of pure plane stress exists only at the free surface.
FIGURE 2.40 Three-dimensional deformation at the tip of a crack. The high normal stress at the crack tip causes
material near the surface to contract, but material in the interior is constrained, resulting in a triaxial stress state.
1656_C02.fm  Page 73  Thursday, April 14, 2005  6:28 PM
74 Fracture Mechanics: Fundamentals and Applications
Figure 2.42 is a plot of σzz as a function of z/B and x/B. These results were obtained from a
three-dimensional elastic-plastic ﬁnite element analysis performed by Narasimhan and Rosakis
[28]. Material near the crack tip experiences high triaxiality, but σzz = 0 when x is a signiﬁcant
fraction of the plate thickness. Therefore, plane stress conditions exist remote from the crack tip,but the stress state close to the crack tip is essentially plane strain in the interior of the plate.
2
The stress state can have a signiﬁcant effect on the fracture behavior of a given material. To
illustrate this effect, consider a point on the crack plane ( θ = 0) just ahead of the crack-tip.
According to Equation (2.39), σxx = σyy under linear elastic conditions. If the stress state is planeFIGURE 2.41 Schematic variation of transverse stress and strain through the thickness at a point near the
crack tip.
2Under plane strain loading, the quantity σzz/(σxx + σyy) is equal to Poisson’s ratio for elastic material behavior and is
equal to 0.5 for incompressible plastic deformation. Therefore, the curve for x/B = 0.005 in Figure 2.42 is inside the plastic
