Repository: Ketankham/chatbot-meta-books

File: physical-meta.txt (part 5 of 44)
Modern Physical Metallurgy and Materials Engineering
which chain molecules of various lengths form a tan-
gled mass. This image is quite appropriate for somepolymers e.g. polystyrene and polymethyl methacry-
late (Perspex). However, as indicated in the case of
stressed elastomers (Section 2.7.2), it is possible forchain molecules to form regions in which repeat units
are alignedinclose-packed,ordered arrays. Crystalline
regions in polymers are generally lamellar in form and
often small, with their smallest dimension in the order
of 10–20 nm. Inevitably, because of the complexity ofthe molecules, crystallized regions are associated with
amorphous regions and defects. However, the degree
of crystallinity attainable can approach 80–85% by
volume of the structure. Thus, in polyethylene (PE),
a simple ‘linear’ thermoplastic that has been the sub-ject of much investigation, crystalline regions nucleate
and grow extremely rapidly during polymerization,
their formation being virtually unpreventable. Values
of 50% and 80%, respectively, are quoted for the crys-
tallinity of its low- and high-density forms, LDPE andHDPE. A medium-density form provides an appropri-
ate balance of strength and ﬂexibility and has beenused for the yellow distribution pipes which conveynatural gas in the UK. Crystalline regions are close-
packed and act as barriers to the diffusion of gases
and small molecules. This impermeability favours theuse of LDPE for food wrappings. HDPE, being evenmore crystalline, has a lower permeability to gases andvapours than LDPE.
A typical chain molecule contains hundreds, often
thousands, of single primary bonds along its zigzag-shaped backbone. Rotation about these bonds enablesthe molecule to bend, fold, coil and kink. Under cer-
tain circumstances, it is possible for it to adopt an
overall shape, or conformation, and then interlockin a close-packed manner alongside other molecules(or even itself) to form a three-dimensional crys-
talline region. Figure 2.26 shows a small portion of
a crystalline region in polyethylene. Segments of ﬁvechain molecules, composed of CH
2groups, are packed
together and said to be in extended conformation. (For
convenience, the carbon and hydrogen atoms have
been ‘shrunk’.) The orthorhombic unit cell,1with its
unequal axes, has been superimposed.
The criteria which determine the extent to which a
polymer can crystallize are (1) the conditions under
which the polymer forms or is processed, and (2) thestructuralcharacter of itsmolecules. Withregard totheconditions, crystallization is favoured by slow coolingrates. Industrially, rapid cooling usually prevails and
there is relatively little time available for molecular
packingandordering.Applicationofstresscanbeusedto induce crystallization either during or after poly-merization. As the degree of crystallization increases,
the polymer becomes denser; it also becomes more
resistant to thermal degradation. This important fea-ture is reﬂected in the crystalline melting point T
m.
1PE can also exist in a less stable monoclinic form. Cubic
forms, with their high symmetry, do not appear inpolymeric systems; consequently, crystalline polymersfrequently exhibit pronounced anisotropy.
Figure 2.26 Crystal structure of orthorhombic polyethylene. (a) General view of unit cell. (b) Projection of unit cell parallel to
the chain direction, c. žcarbon atoms,°hydrogen atoms. aD0.741 nm, bD0.494 nm, cD0.255 nm (from Young, 1991) .
Atomic arrangements in materials 39
Figure 2.27 Speciﬁc volume versus temperature plots for (a) 100% amorphous polymer, (b) partially-crystalline polymer,
(c) 100% crystalline polymer .
At this temperature, which is higher in value than Tg,
the crystalline components of the structure break down
completely on heating (Figure 2.27). For a given poly-mer, T
mincreases with the degree of crystallinity; for
example, its values for LDPE and HDPE are 110 °C
and 135 °C, respectively. Holding a polymer at a tem-
perature between TgandTm(annealing) is sometimes
used as a method for increasing existing crystallinity.
Turning now to the matter of structural complex-
ity, crystallization is less likely as molecules becomelonger and more complex. Thus the presence ofside-branching is a steric hindrance to crystallization,particularly if the molecules are atactic in character.Iso- and syndio-tacticity are more readily accommo-
dated; for example, isotactic polypropylene (iPP) is
a material with useful engineering strength whereasatactic PP is a sticky gum. Scrutiny of the variousrepeat units shown earlier in Table 2.6 shows that theyare usually asymmetrical and may be said to possessa ‘head’ and a ‘tail’. Various combinations, or con-ﬁgurations, can result from addition polymerization,such as ‘head to tail’ ( XYXYXYXY ...) or ‘head to
head’ (XYYXXYYXX ...), etc. If the molecules have
asimilarandconsistentconﬁguration,crystallizationisfavoured.Forinstance,thepreviously-mentionedpoly-
mer, isotactic PP, has a ‘head to tail’ conﬁguration
throughout and can develop a high degree of crys-tallinity. Matching conﬁgurations favour crystallinity.Crystallinity is therefore more likely in copolymerswith regular block patterns of constituents than in ran-dom copolymers.
Summarizing, regular conformations and/or regular
conﬁgurationsfavourcrystallization.Eachofthesetwocharacteristics is manipulated in a different way. Con-formations are changed by physical means (annealing,application of stress): changes in conﬁguration require
the breaking of bonds and are achieved by chemical
means.The ﬁne structure of crystalline regions in commer-
cial polymers and their relation to associated amor-
phous regions have been the subject of much research.
An important advance was made in the 1950s whensingle crystals of polyethylene were produced for
the ﬁrst time. A typical method of preparation is
to dissolve <0.01% PE in xylene at a temperature
of 135–138
°C and then cool slowly to 70–80 °C.
The small PE crystals that precipitate are several
microns across and only 10–20 nm thick. The thick-
ness of these platey crystals (lamellae) is temperature-
dependent.Diffractionstudiesbytransmissionelectron
microscope showed that, surprisingly, the axes of thechain molecules were approximately perpendicular to
the two large faces of each lamella. In view of the
smallness of the crystal thickness relative to the aver-
age length of molecules, it was deduced that multiple
chain-folding had occurred during crystallization from
the mother liquor. In other words, a molecule could
exhibit an extended and/or folded conformation. The
chain-folding model has been disputed but is now
generally accepted. The exact nature of the fold sur-face has also been the subject of much debate; typical
modelsfor foldingare showninFigure 2.28.Themea-
sured density of these single crystals is less than the
theoretical value; this feature indicates that irregular
arrangements exist at fold surfaces and that the crystal
itself contains defects. Most of the folds or loops are
tightandeachrequiresonlytwoorthreerepeatunitsof
molecular structure. ‘Loose’ loops of larger radius and
chain ends (cilia) project from the surfaces of lamel-lae. These fundamental studies on single crystals had
a far-reaching effect upon polymer physics, compara-
ble in importance to that of single metal crystals upon
metallurgical science.
In contrast to the relatively uncongested conditions
that exist at the surface of an isolated crystal
growing from a dilute solution, entanglement of
chain molecules is more likely when a polymer
40Modern Physical Metallurgy and Materials Engineering
Figure 2.28 Folded chain model for crystallinity in polymers shown in (a) two dimensions and (b) three dimensions (after
Askeland, 1990, p. 534; by permission of Chapman and Hall, UK and PWS Publishers, USA) .
Figure 2.29 Polarized light micrograph of two-dimensional
spherulites grown in a thin ﬁlm of polyethylene oxide (from
Mills, 1986; by permission of Edward Arnold) .
crystallizes from the molten state. Consequently, melt-
grown crystallites are more complex in physical
character. Microscopical examination of thin sections
of certain crystallizable polymers (PE, PS ornylon) can reveal a visually-striking spherulitic state
of crystalline aggregation. In Figure 2.29, three-
dimensional spherulites have grown in a radial
manner from a number of nucleating points scattered
throughout the melt. Nucleation can occur if a fewmolecular segments chance to order locally at a point
(homogeneous nucleation). However, it is more likely
that nucleation is heterogeneous, being initiated by thepresence of particles of foreign matter or deliberately-
added nucleating agents. Radial growth continues until
spherulites impinge upon each other. Spherulites are
much larger thanthe isolatedsinglecrystals previouslydescribed and range in diameter from microns to
millimetres, depending upon conditions of growth.Thus crystallization at a temperature just below T
m
will proceed from relatively few nucleating points and
will ultimately produce a coarse spherulitic structure.However, this prolonged ‘annealing’, or very slow
cooling from the molten state, can produce cracks
between the spherulites (over-crystallization).
Internally, spherulites consist of lamellae. During
crystallization, the lamellae grow radially from thenucleus. As with solution-grown single crystals, theselamellaedevelopbychain-foldingandareabout10nm
thick. Space-ﬁlling lamellar branches also form. Fre-
quently, a chain molecule extends within one lamellaand then leaves to enter another. The resultant inter-lamellar ties or links have an important role duringdeformation, as will be discussed later. Inevitably, theoutward growth of lamellae traps amorphous material.
Spherulites are about 70–80% crystalline if the con-
stituent molecules are simple. The layered mixture ofstronglamellaeandweakeramorphousmaterialisrem-iniscent of pearlite in steel and, as such, is sometimesregarded as a self-assembled ( in situ) composite.
Thedistinctivepatternsseenwhenspheruliticaggre-
gates are examined between crossed polars in a light
microscope (Figure 2.29) provide evidence that the
lamellae radiating from the nucleus twist in synchro-nism. For orthorhombic PE, the c-axes of lamellae lie
parallel to the length of the extended chain moleculesand are tangential to the spherulite (Figure 2.30). Thea-o rb-axes are radial in direction. Lamellae twist as
they grow and the c-axes remain normal to the growth
direction. The refractive index gradually changes foreach lamella, causing incident plane-polarized lightto become elliptically polarized in four quadrants ofeach spherulite and to form the characteristic ‘Mal-tese cross’ ﬁgure. The grain boundary structures of
Atomic arrangements in materials 41
Figure 2.30 Schematic representation of a possible model
for twisted lamellae in spherulitic polyethylene showing
chain-folds and intercrystalline links (from Young, 1991) .
polycrystalline metals and alloys are reminiscent of
spherulitic structures in polymers. Indeed, control ofspherulite size in partially-crystallized polymers and
of grain (crystal) size in fully-crystallized metals and
alloys are well-known means of manipulating strength
and deformability.
The mechanism of molecular movement in a poly-
meric melt haspresenteda puzzlingscientiﬁcproblem.
In particular, itwas notknown exactly how a molecule
isabletomoveamongentangledmoleculesandtopar-ticipate in the progressive chain-folding action that is
the outstanding feature of crystallization. Clearly, it is
completely different from atomic and ionic diffusionin metals and ceramics. This long-standing problem
Figure 2.31 Movement of a polymer molecule by reptation .was convincingly resolved by de Gennes,1who pio-
neered the idea of reptation, a powerful concept that
serves to explain various viscous and elastic effects
in polymers. He proposed that a long-chain molecule,acting as an individual, is able to creep lengthwise
in snake-like movements through the entangled mass
of molecules. It moves within a constraining ‘reptation
tube’ (Figure 2.31) which occupies free space between
molecules;thediameter ofthisconvoluted‘tube’istheminimum distance between two entangling molecules.
The reptant motion enables a molecule to shift its cen-
tre of mass along a ‘tube’ and to progress through a
tangled polymeric structure. Reptation is more difﬁcult
for the longer molecules. At the surface of a growing
crystalline lamella, a molecule can be ‘reeled in from
its tube’ and become part of the chain-folding process.
Further reading
Barrett, C. S. and Massalski, T. B. (1966). Structure of Met-
als, 3rd edn. McGraw-Hill, New York.
Brydson, J. A. (1989). Plastics Materials , 5th edn. Butter-
worths, London.
Evans, R. C. (1966) An Introduction to Crystal Chemistry ,
2nd edn. Cambridge University Press, Cambridge.
Huheey, J. E. (1978). Inorganic Chemistry: Principles of
Structure and Reactivity , 2nd edn. Harper and Row, New
York.
Hume-Rothery, W., Smallman, R. E. and Haworth, C. W.
(1988).The Structure of Metals and Alloys , revised 5th
edn. Institute of Metals, London.
Kelly, A. and Groves, G. W. (1973). Crystallography and
Crystal Defects. Longmans, Harlow.
Kingery, W. D., Bowen, H. K. and Uhlmann, D. R. (1976).
Introduction to Ceramics , 2nd edn. John Wiley and Sons,
Chichester.
Mills, N. J. (1986). Plastics: Microstructure, Properties and
Applications . Edward Arnold, London.
Morton, M. (ed.) (1987). Rubber Technology , 3rd edn, Van
Nostrand Reinhold, New York.
Young, R. J. and Lovell P. A. (1991). Introduction to Poly-
mers. 2nd edn, Chapman and Hall, London.
1Pierre-Gilles de Gennes, physicist, was awarded the Nobel
Prize for Physics (1991) for his theoretical work on liquidcrystals and macromolecular motion in polymers; deGennes acknowledged the stimulating inﬂuence of the ideasof Professor S. F. Edwards, University of Cambridge.
Chapter 3
Structural phases: their formation and
transitions
3.1 Crystallization from the melt
3.1.1 Freezing of a pure metal
At some stage of production the majority of metals
and alloys are melted and then allowed to solidify asa casting. The latter may be an intermediate product,such as a large steel ingot suitable for hotworking,
or a complex ﬁnal shape, such as an engine cylinder
block of cast iron or a single-crystal gas-turbine bladeof superalloy. Solidiﬁcation conditions determine thestructure, homogeneity and soundness of cast productsand the governing scientiﬁc principles ﬁnd applicationover a wide range of ﬁelds. For instance, knowledge
of the solidiﬁcation process derived from the study
of conventional metal casting is directly relevantto many fusionwelding processes, which may beregarded as ‘casting in miniature’, and to the fusion-castingofoxiderefractories. Theliquid/solidtransitionis obviously of great scientiﬁc and technologicalimportance.
First, in order to illustrate some basic principles,
we will consider the freezing behaviour of a melt oflike metal atoms. The thermal history of a slowlycooling metal is depicted in Figure 3.1; the plateauon the curve indicates the melting point (m.p.), whichis pressure-dependent and speciﬁc to the metal. Its
value relates to the bond strength of the metal. Thus,
the drive to develop strong alloys for service at hightemperatures has stimulated research into new andimproved ways of casting high-m.p. alloys based uponiron, nickel or cobalt.
The transition from a highly-disordered liquid to an
ordered solid is accompanied by a lowering in the
energy state of the metal and the release of thermalenergy (latent heat of solidiﬁcation),forming the arreston the cooling curve shown in Figure 3.1. This order-ing has a marked and immediate effect upon otherstructure-sensitivepropertiesofthemetal;forinstance,
the volume typically decreases by 1–6%, the electrical
Figure 3.1 Cooling curve for a pure metal showing possible
undercooling .
conductivity rises and the diffusivity, or ability of the
atoms to migrate, falls.
Solidiﬁcation is a classic example of a nucleation
and growth process. In the general case of freezing
within the bulk of pure molten metal, minute crys-
talline nuclei form independently at random points.
After this homogeneous form of nucleation, contin-ued removal of thermal energy from the system causes
these small crystalline regions to grow independently
at the expense of the surrounding melt. Throughout
the freezing process, there is a tendency for bombard-
ment by melt atoms to destroy embryonic crystals;
only nuclei which exceed a critical size are able to
survive. Rapid cooling of a pure molten metal reduces
the time available for nuclei formation and delays the
Structural phases: their formation and transitions 43
onset of freezing by a temperature interval of T.
This thermal undercooling (or supercooling), whichis depicted in Figure 3.1, varies in extent, dependingupon the metal and conditions, but can be as much as0.1–0.3 T
m,w h e r e Tmis the absolute melting point.
However, commercial melts usuallycontainsuspended
insoluble particles of foreign matter (e.g. from therefractory crucible or hearth) which act as seedingnuclei for so-called heterogeneous nucleation. Under-cooling is much less likely under these conditions; in
fact, very pronounced undercooling is only obtainable
when the melt is very pure and extremely small involume. Homogeneous nucleation is not encounteredin normal foundry practice.
The growing crystals steadily consume the melt and
eventually impinge upon each other to form a struc-
ture of equiaxed (equal-sized) grains (Figures 3.2 and3.3). Heterogeneous nucleation, by providing a largerpopulation of nuclei, produces a smaller ﬁnal grainsize than homogeneous nucleation. The resultant grain
(crystal)boundariesare severalatomicdiameterswide.
The angle of misorientation between adjacent grainsis usually greater than 10–15
°. Because of this mis-
ﬁt, such high-angle grain boundaries have a higherenergy content than the bulk grains, and, on reheating,
will tend to melt ﬁrst. (During a grain-contrast etch
of diamond-polished polycrystalline metal, the etchantattacks grain boundaries preferentially by an electro-chemical process, producing a broad ‘canyon’ whichscatters vertically incident light during normal micro-
scopical examination. The boundary then appears as a
black line.)
During the freezing of many metals (and alloys),
nucleated crystals grow preferentially in certain direc-tions,causingeachgrowingcrystaltoassumeadistinc-
tive, non-faceted
1tree-like form, known as a dendrite
(Figure 3.2). In cubic crystals, the preferred axes ofgrowth are h100 idirections. As each dendritic spike
grows, latent heat is transferred into the surroundingliquid, preventing the formation of other spikes in its
immediate vicinity. The spacing of primary dendrites
and of dendritic arms therefore tends to be regular.Ultimately, as the various crystals impinge upon eachother, it is necessary for the interstices of the dendritesto be well-fed with melt if interdendritic shrinkage
cavities are to be prevented from forming. Convection
currentswithinthecoolingmeltareliabletodisturbthedelicate dendritic branches and produce slight angu-lar misalignments in the ﬁnal solidiﬁed structure (e.g.5–10
°). These low-angle boundaries form a lineage
(macromosaic) structure within the ﬁnal grain, each
surface of misﬁt being equivalent to an array of edgedislocations (Chapter 4). Convection currents can also
1Many metals and a few organic materials grow with
non-faceted dendritic morphology, e.g. transparentsuccinonitrile-6% camphor has proved a valuable means of
simulating dendrite growth on a hot-stage optical
microscope. Most non-metals grow with a facetedmorphology.
Figure 3.2 Schematic diagram of three dendrites
interlocking .
Figure 3.3 Formation of grains from dendrites of
Figure 3.2 .
provide thermal pulses which cause dendritic branch
tips to melt off and enter the main body of the melt
where they act as ‘kindred nuclei’. Gentle stirring of
the melt encourages this process, which is known asdendrite multiplication, and can be used to produce a
ﬁne-grained and equiaxed structure (e.g. electromag-
netic stirring of molten steel). Dendrite multiplicationis now recognised as an important source of crystalsin castings and ingots.
3.1.2 Plane-front and dendritic solidiﬁcation
at a cooled surface
The previous section describes random, multidirec-
tional crystallization within a cooling volume of puremolten metal. In practice, freezing oftencommences at
the plane surface of a mould under more complex and
constrained conditions, with crystals growing counterto the general direction of heat ﬂow. The morphologyof the interface, as well as the ﬁnal grain structure of
the casting, are then decided by thermal conditions at
the solid/liquid interface.
44Modern Physical Metallurgy and Materials Engineering
Figure 3.4 Plane-front solidiﬁcation (a) and dendritic solidiﬁcation (b) of a pure metal, as determined by thermal conditions .
Figure 3.4a illustrates the case where all the latent
heat evolved at the interface ﬂows into the solid andthe temperature gradients in solid and liquid, G
Sand
GL, are positive. The solidiﬁcation front, which moves
at a velocity R, is stable, isothermal and planar. Any
solid protuberance which chances to form on this frontwill project into increasingly hotter, superheated liquidand will therefore quickly dissolve and be absorbed by
the advancing front. Planar-front solidiﬁcation is char-
acterized by a high G
L/Rratio (e.g. slow cooling). If
the solid is polycrystalline, emerging grain boundarieswill form grooves in the stable planar front.
In the alternative scenario (Figure 3.4b), for which
G
L/Rhas relatively low values, latent heat ﬂows into
both solid and liquid and GLbecomes negative. A
planar interface becomes unstable. Dendritic protu-
berances (spikes) grow rapidly into the undercooled
liquid, which quickly absorbs their evolved latent heat.Thermal undercooling is thus an essential prerequi-site for dendritic growth; this form of growth becomesmore and more likely as the degree of thermal under-cooling increases. Melts almost invariably undercoolslightly before solidiﬁcation so that dendritic mor-phologies are very common. (The ability of dilute
alloy melts to produce a cellular morphology as a
result of constitutional undercooling will be describedin Section 3.2.4.3.)
3.1.3 Forms of cast structure
Because of the interplay of a variety of physical andchemical factors during freezing, the as-cast grain
structure is usually not as uniform and straightforwardas those discussed in the previous two sections.
When solidiﬁcation commences at the ﬂat surface of
a metallic ingot mould there is usually an extreme
undercooling or chilling action which leads to theheterogeneous nucleation of a thin layer of small,randomly-oriented chill crystals (Figure 3.5). The sizeof these equiaxed crystals is strongly inﬂuenced bythe texture of the mould surface. As the thickness ofthe zone of chill crystals increases, the temperaturegradient G
Lbecomes less steep and the rate of cooling
decreases. Crystal growth rather than the nucleationof new crystals now predominates and, in manymetals and alloys, certain favourably-oriented crystalsat the solid/liquid interface begin to grow into themelt. As in the case of the previously-described
Figure 3.5 Chill-cast ingot structure .
Structural phases: their formation and transitions 45
dendrites, the rapid growth directions are h100 ifor
fcc and bcc crystals and lie along the direction of
heat ﬂow. Sideways growth is progressively hinderedso that the crystals develop a preferred orientationand a characteristic columnar form. They thereforeintroduce directionality into the bulk structure; thiseffect will be most pronounced if the metal itselfis strongly anisotropic (e.g. cph zinc). The preferred
growth directions for cph crystals are h10
10i.T h e
growth form of the interface between the columnarcrystals and the liquid varies from planar to dendritic,depending upon the particular metal (or alloy) andthermal conditions.
As the columnar zone thickens, the temperatures
within the liquid become more shallow, undercoolingmore prominent and the presence of kindred nucleifrom dendritic multiplication more likely. Under theseconditions, independent nucleation (Section 3.1.1) isfavoured and a central zone of equiaxed, randomly-oriented crystals can develop (Figure 3.5). Other fac-torssuchasalowpouringtemperature(lowsuperheat),moulds of low thermal conductivity and the presence
of alloying elements also favour the development of
this equiaxed zone. There is a related size effect, withthe tendency for columnar crystals to form decreasingas the cross-section of the mould cavity decreases.However, in the absence of these inﬂuences, growthpredominates over nucleation, and columnar zone mayextend to the centre of the ingot (e.g. pure metals).The balance between the relative proportions of outercolumnarcrystalsandinnerequiaxedcrystalsisimpor-tant and demands careful control. For some purposes,a completely ﬁne-grained stucture is preferred, beingstronger and more ductile. Furthermore, it will notcontain the planes of weakness, shown in Figure 3.5,whichformwhencolumnarcrystalsimpingeuponeachother obliquely. (In certain specialized alloys, how-
ever, such as those for high-power magnets and creep-
resistant alloys, a coarse grain size is prescribed.)
The addition of various ‘foreign’ nucleating agents,
known as inoculants, is a common and effectivemethod for providing centres for heterogeneous nucle-ation within the melt, inhibiting undercooling andproducing a uniform ﬁne-grained structure. Reﬁningthe grain structure disperses impurity elements over agreater area of grain boundary surface and generallybeneﬁts mechanical and founding properties (e.g. duc-tility, resistance to hot-tearing). However, the need forgrain reﬁnement during casting operations is often lesscrucialifthecaststructurecanbesubsequentlyworkedand/or heat-treated. Nucleating agents must remainﬁnely dispersed, must survive and must be wetted by
thesuperheatedliquid.Examples ofinoculantsare tita-
nium and/or boron (for aluminium alloys), zirconiumor rare earth metals (for magnesium alloys) and alu-minium(forsteel).Zirconiumisanextremelyeffectivegrain-reﬁner for magnesium and its alloys. The closesimilarity in lattice parameters between zirconium andmagnesium suggeststhat the oriented overgrowth (epi-taxy) of magnesium upon zirconium is an importantfactor; however, inoculants have largely been devel-
oped empirically.
3.1.4 Gas porosity and segregation
So far we have tended to concentrate upon thebehaviour of pure metals. It is now appropriate to
consider the general behaviour of dissimilar types of
atoms which, broadly speaking, fall into two main
categories: those that have been deliberately added fora speciﬁc purpose (i.e. alloying) and those that are
accidentally present as undesirable impurities. Most
metallic melts, when exposed to a furnace atmosphere,
will readily absorb gases (e.g. oxygen, nitrogen,
hydrogen). The solubility of gas in liquid metal canbe expressed by Sievert’s relation, which states that
the concentration of dissolved gas is proportional to
the square root of the partial pressure of the gas in the
contacting atmosphere. Thus, for hydrogen, which is
one of the most troublesome gases:
[H
solution]DKfp⊿H2/triangleleftg1/2(3.1)
The constant Kis temperature-dependent. The solu-
bility of gases decreases during the course of freezing,usuallyquiteabruptly,andtheyarerejectedintheform
of gas bubbles which may become entrapped within
and between the crystals, forming weakening blow-
holes. It follows from Sievert’s relation that reducing
the pressure of the contacting atmosphere will reducethegascontentofthemelt;thisprincipleisthebasisof
vacuum melting and vacuum degassing. Similarly, the
passageofnumerousbubblesofaninert,low-solubility
gas through the melt will also favour gas removal (e.g.
scavenging treatment of molten aluminium with chlo-rine). Conversely, freezing under high applied pres-
sure, as in the die-casting process for light alloys,
suppresses the precipitation of dissolved gas and pro-
duces a cast shape of high density.
Dissolvedgas may precipitate as simple gas bubbles
but may, like oxygen, react with melt constituents to
form either bubbles of compound gas (e.g. CO
2,C O ,
SO2,H2Ovap) or insoluble non-metallic particles. The
latter are potential inoculants. Although their presence
may be accidental, as indicated previously, their delib-
erate formation is sometimes sought. Thus, a speciﬁcaddition of aluminium, an element with a high chem-
ical afﬁnity for oxygen, is used to deoxidize molten
steel in the ladle prior to casting; the resultant par-
ticles of alumina subsequently act as heterogeneous
nucleants, reﬁning the grain size.
Segregation almost invariably occurs during solid-
iﬁcation; unfortunately, its complete elimination is
impossible. Segregation, in its various forms, can seri-
ously impair the physical, chemical and mechanical
properties of a cast material. In normal segregation,atoms different to those which are crystallizing can
be rejected into the melt as the solid/liquid interface
advances. These atoms may be impurities or, as in the
case of a solid solution alloy, solute atoms. Insolu-
ble particles can also be pushed ahead of the interface.
46Modern Physical Metallurgy and Materials Engineering
Eventually, pronounced macro-segregation can be pro-
duced in the ﬁnal regions to solidify, particularly if
the volume of the cast mass is large. On a ﬁner scale,micro-segregation can occur interdendritically withinboth equiaxed and columnar grains (coring) and at the
surfaces of low- and high-angle grain boundaries. The
modern analytical technique of Auger electron spec-troscopy (AES) is capable of detecting monolayersof impurity atoms at grain boundary surfaces and has
made it possible to study their very signiﬁcant effect
upon properties such as ductility and corrosion resis-tance (Chapter 5).
Intheothermainform ofseparationprocess,
1which
isknownasinversesegregation,thermalcontractionofthe solidiﬁed outer shell forces a residual melt of low
melting point outwards along intergranular channels
until it freezes on the outside of the casting (e.g. ‘tinsweat’ on bronzes, ‘phosphide sweat’ on grey castiron). The direction of this remarkable migration thus
coincides with that of heat ﬂow, in direct contrast
to normal macro-segregation. Inverse segregation canbe prevented by unidirectional solidiﬁcation. Later, inSection 3.2.4.4, it will be shown how the process of
zone-reﬁning, as used in the production of high-purity
materials for the electronics industry, takes positiveadvantage of segregation.
3.1.5 Directional solidiﬁcation
The exacting mechanical demands made upon gas tur-bine blades have led to the controlled exploitation ofcolumnar crystal growthand the developmentof direc-
tional solidiﬁcation (DS) techniques for superalloys.
2
As the turbine rotor rotates, the hot blades are subject
to extremely large centrifugal forces and to thermal
excursionsintemperature.Developmenthasproceeded
in two stages. First, a wholly columnar grain struc-ture, without grain boundaries transverse to the majoraxis of the blade, has been produced during preci-
sion investment casting by initiating solidiﬁcation at
a watercooled copper chill plate in the mould baseand then slowly withdrawing the vertically-positionedmouldfrom thehotzoneof anenclosingfurnace. Most
of the heat is removed by the chill plate. A restricted
number of crystals is able to grow parallel to the majoraxis of the blade. Transverse grain boundaries, whichhave been the initiation sites for intergranular creep
failuresinequiaxedbladestructures,arevirtuallyelim-
inated. Grain shape is mainly dependent upon (1) thethermal gradient G
Lextending into the melt from the
melt/solid interface and (2) the growth rate Rat which
this interface moves. Graphical plots of GLversus R
1Like all separation processes, even so-called chemical
separations, it is essentially a physical process.
2Directional solidiﬁcation of high-temperature alloys was
pioneered by F. L. VerSnyder and R. W. Guard at theGeneral Electric Company, Schenectady, USA, in the late
1950s; by the late 1960s, DS blades were being used in gas
turbines of commercial aircraft.
Figure 3.6 A single-crystal blade embodying a DS-starter
block and helical constriction and a test plate facilitating
orientation check by XRD .
have provided a useful means for predicting the grain
morphology of DS alloys.
Inthesecond,logicalstageofdevelopment,asingle-
crystal (SC) turbine blade is produced by placing a
geometrical restriction between a chilled starter block
and the mould proper (Figure 3.6). This spiral selector
causes several changes in direction and ensures that
only one of the upward-growing columnar crystals in
the starter block survives. A typical production unitis illustrated in Figure 3.7. The orientation of every
blade is checked by means of a computerized X-ray
diffraction procedure (e.g. the SCORPIO system at
Rolls-Royce). In the fcc nickel-based superalloys, the
favoured [100] growth direction coincides with themajor axis of the blade and fortunately offers the best
overall mechanical properties. For instance, the modu-
lus of elasticity is low in the h100idirections; conse-
quently,thermalstressesarereducedandtheresistance
to thermal fatigue enhanced. If full three-dimensionalcontrol of crystal orientation is required, a seed crystal
is precisely located close to the chill plate and gives
the desired epitaxial, or oriented, overgrowth. The pro-
duction of single-crystal turbine blades by directional
solidiﬁcation (DS) techniques has increased blade life
Structural phases: their formation and transitions 47
Figure 3.7 Schematic diagram of directional solidiﬁcation
plant for turbine blades .
substantiallyandhasenabledoperatingtemperaturesto
be raised by 30 °C, thus improving engine efﬁciency.
It has also had a far-reaching effect upon the philoso-phy of alloy design. Previously, certain elements, suchas carbon, boron, hafnium and zirconium, were addedin order to strengthen grain boundary surfaces. Unfor-tunately, their presence lowers the incipient meltingpoint. The DS route dispenses with the need for themandpermitsbeneﬁciallyhighertemperaturestobeused
during subsequent heat-treatment. The DS approach
requires to be carefully matched to alloy composition;itispossibleforittolowerthecreepstrengthofcertainsuperalloys.
3.1.6 Production of metallic single crystals
for research
Development of highly-specialized industrial-scale
techniques, such as the directional solidiﬁcation(DS) of turbine blades and the production ofsilicon, germanium and various compounds forsemiconductors, owes much to expertise gained overmany years in producing small single crystals for
fundamental research. Several methods originally
developed for metals have been adapted for ceramics.Experiments with single crystals of metals (andceramics and polymers) have a special place in thehistory of materials science. The two basic methodsfor preparing single crystals involve (1) solidiﬁcationfrom the melt and (2) grain growth in the solid state.
In the simplest version of the solidiﬁcation method,
the polycrystalline metal to be converted to a single
crystal is supported in a horizontal, non-reactive boat
(e.g. graphite) and made to to freeze progressivelyfrom one end by passing an electric furnace, withits peak temperature set about 10
°C above the melt-
ing point, over the boat. Although several nuclei mayform during initial solidiﬁcation, the sensitivity of the
growth rate to orientation usually results in one of the
crystals swamping the others and eventually formingthe entire growthfront. Themethod is particularlyuse-ful for seeding crystals of a predetermined orientation.A seed crystal is placed adjacent to the polycrystalline
sample in the boat and the junction is melted before
commencing the melting/solidiﬁcation process. Wirespecimens may be grown in silica or heat-resistantglass tubes internally coated with graphite ( Aquadag).
In a modern development of these methods, the sam-
ple is enclosed in an evacuated silica tube and placed
in a water-cooled copper boat; passage through a high-frequency heating coil produces a melt zone.
Most solidiﬁcation techniques for single crystals are
derived from the Bridgman and Czochralski methods.
In the former, a pure metal sample is loaded in a
vertical mould of smooth graphite, tapered to a pointat the bottom end. The mould is lowered slowly downa tubular furnace which produces a narrow melt zone.
The crystal grows from the point of the mould. In
the Czochralski method, often referred to as ‘crystal-pulling’, a seed crystal is withdrawn slowly from thesurface of a molten metal, enabling the melt to solidifywith the same orientation as the seed. Rotation of the
crystalasitiswithdrawnproducesacylindricalcrystal.
This technique is used for the preparation, in vacuo,
of Si and Ge crystals.
Crystals may also be prepared by a ‘ﬂoating-zone’
technique(e.g.metalsofhighmeltingpointsuchasW,
Mo and Ta). A pure polycrystalline rod is gripped at
the top and bottom in water-cooled grips and rotatedin an inert gas or vacuum. A small melt zone, pro-duced by either a water-cooled radio-frequency coilor electron bombardment from a circular ﬁlament, is
passed up its length. High purity is possible because
the specimen has no contact with any source of con-tamination and also because there is a zone-reﬁningaction (Section 3.2.4.4).
Methodsinvolvinggraingrowthinthesolidstate (2)
depend upon the annealing of deformed samples. In
the strain-anneal technique, a ﬁne-grained polycrys-talline metal is critically strained approximately 1–2%elongation in tension and then annealed in a moving-gradient furnace with a peak temperature set below
the melting point or transformation temperature. Light
straining produces very few nuclei for crystallization;during annealing, one favoured nucleus grows morerapidly than the other potential nuclei, which it con-sumes. The method has been applied to metals and
alloys of high stacking-fault energy, e.g. Al, silicon-
iron, (see Chapter 4). Single crystals of metals withlow stacking-fault energy, such as Au and Ag, aredifﬁcult to grow because of the ease of formationof annealing twins which give multiple orientations.
Hexagonal metals are also difﬁcult to prepare because
deformationtwinsformedduringstrainingactaseffec-tive nucleation sites.
48Modern Physical Metallurgy and Materials Engineering
3.2 Principles and applications of
phase diagrams
3.2.1 The concept of a phase
The term ‘phase’ refers to a separate and identiﬁ-
able state of matter in which a given substance mayexist. Being applicable to both crystalline and non-crystalline materials, its use provides a convenientway of expressing a material’s structure. Thus, inaddition to the three crystalline forms mentioned in
Section 2.5.1, the element iron may exist as a liquid
or vapour, giving ﬁve phases overall. Similarly, theimportant refractory oxide silica is able to exist asthree crystalline phases, quartz, tridymite and cristo-balite, as well as a non-crystalline phase, silica glass,andasmoltensilica.Undercertainconditions,itispos-sible for two or more different phases to co-exist. Theglass-reinforced polymer (GRP) known as Fibreglass
is an example of a two-phase structure.
When referring to a particular phase in the structure
