Repository: Ketankham/chatbot-meta-books

File: reed-hill-book.txt (part 5 of 48)
meter uses X-ray diffraction to separate the X-ray radiation into its component
wavelengths. Time does not permit further discussion of these devices; detailed descrip-
tions can be found in books on microanalysis.4
2.17 THE CHARACTERISTIC X-RAYS
The nature of the charactistic X-ray lines may be seen by examining the X-ray spectrum
of a typical metallic element such as molybdenum. Normally, the most important charac-
teristic lines of an element are the Kaand Kblines. If the surface of a molybdenum speci-
men is bombarded by electrons accelerated through a potential of 20,000 V, the X-rays
emitted form only the continuous spectrum, within the wavelength limits, of Fig. 2.30A,
where the X-ray intensity is plotted against the wavelength. Note the sharp cutoff at the
short wavelength side of the spectrum as well as the maximum in the X-ray intensity close
to the short wavelength limit. Increasing the applied potential to 25,000 V causes several
things to happen, as is shown in Fig. 2.30B. The short wavelength limit and the maximum
move to shorter wavelengths, the X-ray intensity increases at all wavelengths, and two
sharp peaks now appear superimposed on the continuous X-ray spectrum. These corre-
spond to the Kaand Kbcharacteristic X-ray lines. Finally, increasing the accelerating volt-
age applied to the electrons to 35,000 V, as in Fig. 2.30C, again increases the intensity at
Relative intensity
Relative intensity
Relative intensity20,000  V
01 0 2 0
Wavelength, nm
(A) (B) (C)30 0 10 20
Wavelength, nm30 0 10 20
Wavelength, nm3025,000  V 35,000  V
Kα
KαKβKβ
FIG. 2.30 The effect of the accelerating potential, applied to the electrons
in the electron beam, on the X-ray spectrum of a molybdenum specimen.
(A)When the electrons are accelerated by a potential of 20,000 volts,
only a continuous X-ray spectrum is obtained. (B)When the potential is
raised to 25,000 volts, two small characteristic peaks are superimposed
upon the continuous spectrum. (C)Further increasing the potential
applied to the electrons to 35,000 volts greatly increases the magnitudes
of the characteristic lines02Ch02.qxd  11/6/08  3:24 PM  Page 56
57 2.17 The Characteristic X-Rays
all wavelengths, including those of the Kaand Kbpeaks, which now become much more
pronounced. Note that since the Kaand Kbwavelengths are ﬁxed, these lines now lie to
the right of the maximum in the continuous part of the spectrum instead of to the left of
it as in Fig. 2.30B.
The continuous part of the X-ray spectrum in Fig. 2.30 is a result of interactions
between incident beam electrons and atomic ions of the specimen in which electrons are
decelerated as they pass through the coulomb force ﬁelds of the ions. The energy losses
of the electrons in these inelastic collisions are converted into the energies of the X-ray
photons. Since these collisions can occur in a multitude of different ways, the result is the
continuous X-ray band or bremsstrahlung radiation. On the other hand, the characteris-
tic lines are formed by collisions between beam electrons and the atoms of the sample in
which inner shell electrons are ejected from their atoms. When one of these events
occurs, an electron from one of the atom’s outer shells falls almost instantly into the inner
shell hole, accompanied by the emission of a characteristic X-ray photon or an Auger
electron. In the present case, it is assumed that the emissions involve X-ray photons asso-
ciated with the Kaline. This line actually consists of two lines of only slightly different
wavelengths known as the Ka1and the Ka2lines. In Fig. 2.31A, the Kand Lshell ener-
gies of the molybdenum atom are plotted as horizontal lines. While the molybdenum
atom also contains electrons in the Mand Nshells, the energy levels of these shells are
not shown so as to simplify the presentation. In Fig. 2.31A, it is assumed that an inelas-
tic collision between an electron in the beam and a molybdenum atom has resulted in
L3X-ray photon
Ejected electron
k kk , –20.00  keV
(A) (B) (C)Auger electron
L2L1L3L2L1L3–2.37  keV
–2.47  keV
–2.70  keVL2L1
FIG. 2.31 Illustration of how Karadiation and Auger electrons are
formed. (A)The ejection of an electron from the Kshell is the ﬁrst step.
(B)If an atom from the Lshell falls into the hole in the Kshell, it is
possible for a Kaphoton to be released. (C)Alternatively, the drop of an L
shell electron into the Kshell hole may result in the ejection of an Auger
electron from the Lshell02Ch02.qxd  11/6/08  3:24 PM  Page 57
Chapter 2 Characterization Techniques 58
the removal of an electron from the Klevel of the atom and then, as shown in Fig. 2.31B,
the hole in the Kshell is ﬁlled by an electron from the L3shell. This jump of the L3
electron produces an X-ray photon whose energy equals
2.12
where his Planck’s constant, vis the frequency of the X-ray photon, and EKand ELare the
ionization energies of the Kand L3levels. Substituting for vthe quotient l/c, where lis
the X-ray wavelength and cis the velocity of light, and rearranging Eq. 2.12 yields
2.13
where lis in nm and EKand       are expressed in keV. In molybdenum, EKis 19.9995 keV
and is 2.6251 keV so that /H110050.07093 nm. The       line, which conforms to electron
jumps between the L2and Kenergy levels, has a wavelength of 0.07136 nm. Since the
line is normally about twice as strong as the       line, a weighted average can be used
to estimate the wavelength of an unresolved Kaline. This gives /H110050.07107 nm. For the
purposes of making chemical analyses with the electron probe, it is normally not neces-
sary to resolve the Kaline into its two components; the wavelength (or energy) correspon-
ding to the Kadoublet is generally used. It is important to note that jumps from the L1
energy level to the Klevel do not occur.
An important consideration in the use of the electron probe X-ray microanalyzer
is that, while the electron beam striking the specimen surface may have a diameteras small as 10 nm, the area of the specimen surface from which the X-rays are emit-ted usually has a diameter of the order of 1 mm or 100 times larger than that of the
beam. Furthermore, the X-rays may also evolve from depths below the surface of
. In effect, this means that with the Electron Microprobe Analysis (EMPA) it
is possible to chemically map a metal specimen over dimensions of the order of mmwith a spatial resolution of about 1 mm and a detection limit of about 100 ppm. This
technique cannot be applied to analyze elements below Boron (atomic number 5)and is only suitable for qualitative analyses for elements between Boron and Neon(atomic number 10). However, quantitative measurements can be made for Na(atomic number 11) and elements with higher atomic numbers. The electron micro-probe is a useful instrument for the identification of the various phases in a metalspecimen, including the nonmetallic inclusions found in almost all commercialmetals. Another area where this instrument has proven valuable is in diffusionstudies where information about composition gradients is required. It can also beused to prove whether or not a metal alloy has a homogeneous composition.
2.18 AUGER* ELECTRON SPECTROSCOPY (AES)
In the previous section, it was assumed that after a beam electron knocks an electronout of an atom’s inner shell (the Kshell), an electron from an outer shell (an Lshell)
jumps into the inner shell hole with the simultaneous release of an X-ray photon. Analternative possibility is for the jump of the outer shell electron to be accompaniedby the ejection of a second outer shell electron (an Auger electron) as illustrated in/H112291 mm
*Pronounced as (Ozha) after Pierre V. Auger, a French physicist.hv/H11005EK/H11002EL3
/H9261K/H92511/H110051.2398/( EK/H11002EL3)
EL3EL3
K/H92511K/H92512/H9261K/H9251Ka2/H9261K/H9251102Ch02.qxd  11/6/08  3:24 PM  Page 58
59 2.18 Auger Electron Spectroscopy (AES)
Fig. 2.31C. Thus, when an electron from an outer shell drops into a hole in an inner
shell, one or the other of these two events occurs. The release of an Auger electronis preferred for elements with an atomic number less than 15 and for the study oflow-energy transitions ( /H9004E /H113512000 eV) in elements of higher atomic number. With
rising atomic number or /H9004E/H114072000 eV, the release of an X-ray photon becomes more
and more probable. Consequently, although the use of Auger electron spectroscopyis favored for elements of low atomic number, it is useful for all elements, eventhrough gold and higher atomic numbers.
When an Auger electron is ejected from an atom, it leaves with a ﬁxed amount of
kinetic energy. A large part of this energy can easily be lost if the Auger electron comesfrom an atom situated at any sizeable distance below the surface. However, if the atom liesvery close to the specimen surface (about 2–3 nm), the electron may be able to leave thesurface still possessing its characteristic energy. With a suitable detector, this energy maybe measured. The energy of the Auger electron that the detector sees may be computedwith the aid of the following equation:
Eke/H11005EK/H110022EL/H11002f 2.14
where Ekeis the kinetic energy of the Auger electron as seen by the detector, EKis
the ionization energy for a Klevel electron, ELis the ionization energy of the Lelec-
trons, and fis the work function of the detector (the work required for an electron
to penetrate an electrostatic or electromagnetic deflection analyzer). For example, ifan aluminum specimen is used where E
K/H110051559 eV, EL/H1100573 eV, and it is assumed
that f/H110055e V ,  Eke/H110051408 eV.
A signiﬁcant feature of the Auger reaction is that it involves three electrons: the elec-
tron knocked out of an inner shell, the outer-shell electron that jumps into the inner-shellhole, and the ejected outer-shell electron. It is common practice to describe a particularAuger reaction with a three-letter symbol identifying the three basic types of electronenergy levels involved in the transition. The present example would be represented by thenotation KLL.
One cannot perform an Auger analysis for an element having less than three electrons
because three electrons are needed for an Auger transition. This eliminates hydrogen andhelium from consideration. An Auger analysis is normally based on measurements of thestrengths of the Auger peaks in a plot of j, the backscattered electron energy per unit energy
interval, versus E, the energy of the electrons. This energy ﬂux is simply equal to the elec-
tron energy times the number of electrons per unit energy interval; that is, j/H11005E/H11003f. Such
a spectrum is depicted for a pure silver specimen bombarded by 1000 V electrons in thelower curve of Fig. 2.32. Note that it is very difﬁcult to resolve the Auger peaks on this curvebecause they are small and superimposed on a strong background signal due to backscat-tered electrons. If jis multiplied by 10 and the results replotted, the intermediate curve in
this ﬁgure is obtained. The Auger peaks are now more pronounced, but still difﬁcult toresolve. This problem can be solved by plotting the derivative of jwith respect of Eas in
the uppermost curve of Fig. 2.32. The resulting dj/dEcurve clearly shows evidence of sev-
eral peaks that fall within the range of energies between approximately 240 and 360 eV.These peaks are associated with MNN Auger transitions. The KLLand LMM peaks do not
appear because the 1,000 eV beam electrons are not energetic enough to remove electronsfrom the Kand Lshells of silver, where the ionization potentials are approximately 25,000
and 3500 V, respectively.02Ch02.qxd  11/6/08  3:24 PM  Page 59
Chapter 2 Characterization Techniques 60
FIG. 2.32 Auger electron spectra of silver with
an incident beam energy of 1 keV. Derivative
and integral spectra are compared (After N. C.
MacDonald)
AgEo
Ag0
0 200 400 600 800 1000
E, Electron energy (eV)Agξ × 10
ξdξ
dε
In summary, Auger electron spectroscopy is useful for determining the compositions
of surface layers to a depth of about 2 nm for elements above He. It also has a spatial res-
olution /H11350100 nm, which is about a tenth of that of the electron probe X-ray microana-
lyzer. This makes this technique well suited to the studies of grain boundaries in metals
and alloys, especially with specimens susceptible to brittle grain boundary fractures. It is
also useful for surface segregation studies as in the solving of stress-corrosion problems.
2.19 THE SCANNING TRANSMISSION ELECTRON 
MICROSCOPE (STEM)
If the beam in the transmission microscope is focused to form a probe, as in the SEM,
and then scanned across the surface of a TEM thin foil specimen, it is possible to make
local, small-area analyses of the material in the foil. Alternatively, small-area diffraction
studies may be made. Accordingly, chemical analyses may be made of small particles or
inclusions observed in the specimen. This technique also makes use of the fact that the
volume from the signal that is sent to the detector is very small. In other words, the STEM
is an instrument with a very high resolution. This is because the foil specimen is normally
so thin that there is not much chance for the electrons to scatter out from the center of
the beam in the specimen. Thus, in the electron probe X-ray microanalyzer, the signal
comes from a bulbous volume roughly 1 mm deep by 1 mm in diameter. In the STEM, the
corresponding volume is roughly the thickness of the foil in depth and 2 to 3 nm in diam-
eter when the specimen is mounted in the lens, and 5–30 nm in diameter when it is
placed in the conventional position below the lens.
PROBLEMS
2.1 If a Bragg 41.31° angle is observed for ﬁrst-order dif-
fraction from the {110} plane of body centered cubic nio-
bium using copper Ka1radiation ( l/H110050.1541 nm), what
is the interplanar spacing of the {110} planes in this
metal? For niobium a/H110050.3301 nm.
2.2 With the aid of a sketch similar to that for a simple
cubic lattice in Fig. 2.10, demonstrate that the interplanarspacing of the {100} planes in the body-centered cubic
lattice also equals .
2.3 Using a geometrical argument similar to that in Prob.
2.2, show that the {100} interplanar spacing in the bcc
lattice is a/2 and not a.
2.4 Consider the Bragg equation with respect to ﬁrst-
order reﬂections from {100} planes of a bcc metal. Bya/v202Ch02.qxd  11/6/08  3:24 PM  Page 60
61 References
how much of a wavelength do the reﬂected pathlengths
differ for two adjacent parallel (100) planes, if the inter-planar spacing, d, is taken as ainstead of a/2? Does this
explain why the {100} plane is not listed as a reﬂectingbcc plane in Appendix C? Explain.
2.5 With the aid of Eq. 2.2, calculate d
hklfor all of the fcc
reﬂecting planes listed in Appendix C using copper with
a/H110050.1541 nm.
2.6 Given a Laue back-reﬂection camera (see Figs. 2.5
and 2.7) with a 5 cm ﬁlm-to-camera distance, a 10 cm indiameter circular ﬁlm, and the (100) plane of a coppercrystal specimen normal to the X-ray beam,
a.What is the maximum angle that some other plane of
the copper crystal can make with the (100) plane and still
reﬂect a spot onto the ﬁlm of the camera?
b. With the aid of the data listed in Appendix A, now
determine which of the planes whose poles are plotted
in the 100 standard projection shown in Fig. 1.31 willproduce spots on the camera film.
2.7 Determine powder pattern, S, values for the ﬁrst four
reﬂecting planes, listed in Appendix C, if the specimen is
a gold powder. Assume that Cu K
a1radiation ( l/H11005
0.1541 nm) is used and that the lattice parameter of thegold crystal is 0.4078 nm.
2.8 Assume that the electrons in a transmission electron
microscope are accelerated through a potential of 80,000
volts. Determinea. The electron velocity given by this potential by assum-
ing that the energy the electrons gain falling through thepotential equals the gain in their kinetic energy.
b. The effective wavelength of the electrons.
c.  The Bragg angle, if the electrons undergo a ﬁrst-order
reﬂection from a {100} plane of a bcc vanadium crystal.
Take the lattice parameter of vanadium as 0.3039 nm.Note. See Appendix D for values of the constants needed
in the solution of this problem.
2.9 Rotate the 100 cubic standard projection of Fig. 1.30
about its north–south polar axis to obtain a 110 standard
projection, and draw a ﬁgure similar to Fig. 2.19 showingthe poles of the major planes of the zone whose axis is[110]. On the assumption that the electron beam of anelectron microscope is parallel to [110], make a sketch,drawn to scale, of the electron diffraction pattern for thiscase that is similar to the one in Fig. 2.20, where thebeam was parallel to [100].
2.10 If the effective area of the raster of an electron
microscope specimen supplying information to the CRT
of an electron microscope has a 5 nm diameter and thesemicone angle, a, of the electron beam is 0.01 rad.,
a. What would be the maximum useable magniﬁcation of
the microscope if a digital spot on the screen of the CRThas a 100 mm diameter?
b. What would be the depth of ﬁeld at this magniﬁcation?
c. What would be the depth of ﬁeld if this microscope
were to be operated at a magniﬁcation of 2000 /H11003?
REFERENCES
1. Elements of X-Ray Crystallography, L.V. Azaroff,
McGraw-Hill, 1968.
2. X-Ray Multiple-Wave Diffraction , Shih-Lin Chang,
Springer, 2004.3. Elements of X-Ray Diffraction (3rd ed.), B. D. Cullity and
S. R. Stock, Addison-Wesley, 2001.4. “Materials Characterization,” ASM Handbook , Volume
10, ASM International, 1992 (third printing), pp. 450–453.5. Scanning Electron Microcopy and X-Ray Microanalysis ,
Joseph I. Goldstein, D. E. Newburry, D. Echlin, D. C. Joy,
C. Fiori, and E. Lifshin, Plenum Press, 1981.6. “TEM Sample Preparation and FIB-Induced Damage,”Joachim Mayor, L. A. Giannuzzi, T. Kamino, and J.Michael, MRS Bulletin , vol. 32, pp. 400–407, May 2007.
7. Structure of Metals , C. S. Barrett and T. B. Massalski,
McGraw-Hill, New York, 1980, p. 84.
8. “Low-Energy Secondary-Electron Spectroscopy of
Molybdenum,” O. F. Panchenko, Phys. Solid State , 39 (10),
October 1997, pp. 1537–1541.02Ch02.qxd  11/6/08  3:24 PM  Page 61
Chapter 3
Crystal Binding
62Crystalline solids are empirically grouped into four classiﬁcations: ( a) ionic, ( b) van der
Waals, ( c) covalent, and ( d) metallic. This is not a rigid classiﬁcation, for many solids are of
an intermediate character and not capable of being placed in a speciﬁc class. Nevertheless,
this grouping is very convenient and greatly used in practice to indicate the general natureof the various solids.
3.1 THE INTERNAL ENERGY OF A CRYSTAL
The internal energy of a crystal is considered to be composed of two parts. First, there isthe lattice energy Uthat is deﬁned as the potential energy due to the electrostatic attrac-
tions and repulsions that atoms exert on one another. Second, there is the thermal energyof the crystal, associated with the vibrations of the atoms about their equilibrium latticepositions. It consists of the sum of all the individual vibrational energies (kinetic andpotential) of the atoms. In order to most conveniently study the nature of the bindingforces that hold crystals together (the lattice energy U), it is desirable to eliminate from
our considerations, as far as possible, complicating considerations of the thermal energy.This can be done most conveniently by assuming that all cohesive calculations refer tozero degrees absolute. Quantum theory tells us that at this temperature the atoms will bein their lowest vibrational energy states and that the zero-point energy associated withthese states is small. For the present, it will be assumed that the zero-point energy can beneglected and that all calculations refer to 0 K.
In setting up quantitative relationships to express the cohesion of solids, it is custom-
ary to work with cohesive energies rather than cohesive forces. The energy concept is pre-ferred because it is more conveniently compared with experimental data. Thus, the heatof sublimation and/or the heat of formation of a compound are both related to cohesiveenergies. In fact, the heat of sublimation at 0 K, which is the energy required to dissociatea mole of a substance into free atoms at absolute zero, is a particularly convenient meas-ure of the cohesive energy of a simple solid such as a metal.
3.2 IONIC CRYSTALS
The sodium chloride crystal serves as a good example of an ionic solid. Figure 3.1 showsthe lattice structure of this salt, which is simple cubic with alternating lattice positionsoccupied by positive and negative ions. This lattice can also be pictured as two interpene-trating face-centered cubic structures made up of positive and negative ions respectively.Figure 3.2 shows another form of ionic lattice, that of cesium chloride. Here each ion of agiven sign is surrounded by eight neighbors of the opposite sign. In the sodium chloridelattice, the corresponding coordination number is 6. An example in which this number is4 is shown in Fig. 3.3. In general, all three of the above structures are characteristic of two-atom ionic crystals in which the positive and negative ions both carry charges of the same
Chapter 303Ch03.qxd  11/11/08  7:52 PM  Page 62
63 3.3 The Born Theory of Ionic Crystals
size. This is equivalent to saying that the atoms that make up the crystal have the same
valence. Ionic crystals can also be formed from atoms that have different valences, for
example, CaF2and TiO2. These, of course, form still different types of crystal lattices1that
will not be discussed.
Ideally, ionic crystals are formed by combining a highly electropositive metallic element
with a highly electronegative element such as one of the halogens, oxygen, or sulfur.
Certain of these solids have very interesting physical properties that are of considerable
importance to the metallurgist. In particular, the study of plastic deformation mechanisms
in ionic crystals, for example, LiF, AgCl, and MgO, has greatly added to our understanding
of similar processes in metals.
3.3 THE BORN THEORY OF IONIC CRYSTALS
The classical theory developed by Born and Madelung gives a simple and rather under-
standable picture of the nature of the cohesive forces in ionic crystals. It is ﬁrst assumed
that the ions are electrical charges with spherical symmetry and that they interact withCl–Na+
FIG. 3.1 The sodium chloride latticeCs+Cl–
FIG. 3.2 The cesium chloride lattice 
Zn S 
FIG. 3.3 The zincblende lattice, ZnS03Ch03.qxd  11/11/08  7:52 PM  Page 63
Chapter 3 Crystal Binding 64
each other according to simple central-force laws. In ionic crystals, these interactions take
two basic forms, one long range and the other short range. The ﬁrst is the well-knownelectrostatic, or coulomb, force that varies inversely with the square of the distancebetween a pair of ions, or
3.1
where e
1and e2are the charges on the ions, r12is the center-to-center distance between
the ions, and kis a constant. If cgs units are used, k/H110051 dyne (cm2)/(statcoulombs)2, and
if mks units are employed, k/H110059/H11003109N m2/C2. The corresponding coulomb potential
energy for a pair of ions is
3.2
The other type of interaction is a short-range repulsion that occurs when ions are broughtso close together that their outer electron shells begin to overlap. When this happens, verylarge forces are brought into play that force the ions away from each other. In a typicalionic crystal, such as NaCl, both the positive and negative ions have ﬁlled electron shellscharacteristic of inert gases. Sodium, in giving up an electron, becomes a positive ion withthe electron conﬁguration of neon (1 s
2, 2s2, 2p6), while chlorine, in gaining an electron,
assumes that of argon (1 s2, 2s2, 2p6, 3s2, 3p6). On a time-average basis, an atom with an
inert-gas arrangement of electrons may be considered as a positively charged nucleus sur-rounded by a spherical volume of negative charge (corresponding to the electrons). Insidethe outer limits of this negatively charged region all the available electronic energy statesare ﬁlled. It is not possible to introduce another electron into this volume without drasti-cally changing the energy of the atom. When two closed-shell ions are brought togetherso that their electron shells begin to overlap, the energy of the system (the two ions takentogether) rises very rapidly, or, as it might otherwise be stated, the atoms begin to repeleach other with large forces.
According to the Born theory, the total potential energy of a single ion in an ionic crys-
tal of the NaCl type, due to the presence of all the other ions, may be expressed in the form
f/H11005fM/H11001fR3.3
In this expression, fis the total potential energy of the ion, fMis its energy due to
coulomb interactions with all the other ions in the crystal, and fRis the repulsive energy.
If one uses the cgs system of units where, in Eqs. 3.1 and 3.2, k/H110051 this expression may
also be written
3.4
Here eis the electron charge, zis the number of electronic charges on the ions, ris the dis-
tance between centers of an adjacent pair of negative and positive ions (Fig. 3.4), nis a
large exponent, usually of the order of 9, and Aand Bare constants. If we now think inf/H11005/H11002Az2e2
r/H11001Be2
rnf/H11005ke1e2
r12f/H11005ke1e2
(r12)203Ch03.qxd  11/11/08  7:52 PM  Page 64
65 3.3 The Born Theory of Ionic Crystals
Cl– Na+ 
r r √3r– 
√2r– FIG. 3.4 Interionic distances in the sodium
chloride lattice
terms of the potential energy of a crystal containing one mole of NaCl, rather than in terms
of a single ion, the preceding equation becomes
3.5
where Nis Avogadro’s number (6.022 /H110031023) and Uis the total lattice potential energy.
The ﬁrst term on the right-hand side of this equation represents the electrostatic energy
due to simple coulomb forces between ions, whereas the second term is that due to the
repulsive interactions that arise when ions closely approach each other. It is a basic
assumption of the Born theory that the repulsive energy can be expressed as a simple
inverse power of the interionic distance. While quantum theory tells us that a repulsive
term of the type Be2/rnis not rigorously correct, it is still a reasonable approximation for
small variations of rfrom the equilibrium separation between atoms r0.
We shall presently consider in more detail the individual terms of the Born equation,
but before doing this let us look at the variation of the lattice energy with respect to the
interionic distance r. This can be done conveniently by plotting each of the two terms on
the right of the equation separately. The cohesive energy Uis then obtained as a function
of rby summing the curves of the individual terms. This is done in Fig. 3.5 for an assumed
value of 9 for the exponent n. Note that the repulsive term, because of the large value of
the exponent, determines the shape of the total energy curve at small distances, whereas
the coulomb energy, with its smaller dependence on r, is the controlling factor at large val-
ues of r. The important factor in this addition is that the cohesive energy shows a mini-
mum, U0, at the interionic distance r0, where r0is the equilibrium separation between ions
at 0K. If the separation between ions is either increased or decreased from r0, the total
energy of the crystal rises. Corresponding to this increase in energy is the development of
restoring forces acting to return the ions to their equilibrium separation r0.
Let us now consider the coulomb energy term of the Born equation, which for a sin-
gle ion is
3.6 fM/H11005/H11002z2e2 A
rU/H11005/H11002ANz2e2
r/H11001NBe2
rn03Ch03.qxd  11/11/08  7:52 PM  Page 65
Chapter 3 Crystal Binding 66 Lattice potential energy 
Interatomic distance r 
Attraction Repulsiono 
ro Uo 
Nz2e2A 
r – NBe2
r 9
Nze2A 
r – + U = NBe2 
r 9FIG. 3.5 Variation of the lattice energy of an
ionic crystal with the spacing between ions
or
3.7
assuming that we are speciﬁcally interested in a sodium chloride crystal where there is a
unit charge on each ion and z2/H110051. Because the coulomb energy varies inversely as the
ﬁrst power of the distance between charged ions, coulomb interactions act over large
distances, and it is not sufﬁcient to consider only the coulomb energy between a given ion
and its immediate neighbors. That this is true may be seen in the following. Around each
negative chlorine ion there are 6 positive sodium atoms at a distance of r. This may be con-
ﬁrmed by studying Fig. 3.4. There is an attractive energy between each of the six sodium
ions and the chlorine ions equal to /H11002e2/r, or in total /H110026e2/r. The next closest ions to a
given chlorine ion are 12 other negatively charged chlorine ions at a distance . The
interaction energy between these ions and the given ion is accordingly .
Following this there are 8 sodium ions at a distance of , 6 chlorine ions at , 24
sodium atoms at , etc. It is evident, therefore, that the coulomb energy of a single ion
equals a series of terms of the form
3.8
or
3.9 fM/H11005/H11002Ae2
r/H11005/H11002e2
r [6/H110028.45/H110014.62/H110023.00/H1100110.7 . . .]fM/H11005/H110026e2
v1r/H1100112e2
v2r/H110028e2
v3r/H110016e2
v4r/H1100224e2
v5r . . . v5rv4r v3r12e2/v2rv2rfM/H11005/H11002e2A
r03Ch03.qxd  11/11/08  7:52 PM  Page 66
67 3.3 The Born Theory of Ionic Crystals
The constant Aof the coulomb energy, of course, equals the sum of the terms inside the
brackets in the preceding expression. This series, as expressed earlier, does not converge
because the terms do not decrease in size as the distance between ions is made larger.There are other mathematical methods of summing the ionic interactions
2,3and it is quite
possible to evaluate the constant A, which is called the Madelung number . For sodium chlo-
ride, the Madelung number is 1.7476 and the coulomb, or Madelung energy, for one ionin the crystal is, accordingly,
3.10
For a single ion, the repulsive energy term is
3.11
In this term the two quantities, Band n, must be evaluated. This can be accomplished with
the aid of two experimentally determined quantities: r
0, the equilibrium interionic sepa-
ration at 0 K; and K0, the compressibility of the solid at 0 K. At r0the net force on an ion
due to the other ions is zero, so that the ﬁrst derivative of the total potential energy withrespect to the distance, which equals the force on the ion, is also zero or
3.12
Since the quantity Ais already known, the preceding expression produces an equa-
tion relating nand B. A second equation is obtained from the fact that the compress-
ibility is a function of the second derivative of the cohesive energy ( d
2f/dr2)r/H11005r0at
r/H11005r0. In making these computations, the equilibrium separation of ions r0can be
experimentally obtained from X-ray diffraction measurements of the lattice constantextrapolated to 0K. In the NaCl crystal, this quantity equals 0.282 nm.
The compressibility is deﬁned by the expression
3.13
where K
0is the compressibility, Vis the volume of the crystal, and ( /H11128V//H11128p)Tis the rate of
change of the volume of the crystal with respect to pressure at constant temperature. Thecompressibility is thus the relative rate of change of volume with pressure at constant tem-perature, and is a quantity capable of experimental evaluation and extrapolation to 0 K.
When the calculations outlined above are made,
4it is found that the Born exponent
for the sodium chloride lattice is 8.0. In terms of this exponent, the computed cohesiveenergy is 180.4 K cal (7.56 /H1100310
5J) per mole. The latter is actually the energy of forma-
tion of a mole of solid NaCl from a mole of Na/H11001ions, in the vapor form, and a mole of
gaseous Cl/H11002ions. It is not possible experimentally to measure this quantity directly, but it
can be evaluated from measured values of the heat of formation of NaCl from metallicsodium and gaseous Cl
2in combination with measured values of the energy to sublime
sodium, the energy to ionize sodium, the energy to dissociate molecular chlorine to atomicchlorine, and the energy to ionize chlorine. When all of these values are considered,K0/H110051
V /H20898/H11128V
/H11128p/H20899
T/H20898df
dr/H20899
r/H11005r0/H11005d
dr/H20898/H11002Ae2
r/H11001Be2
rn/H20899/H110050fR/H11005Be2
rnfM/H11005/H110021.7476 e2
r03Ch03.qxd  11/11/08  7:52 PM  Page 67
Chapter 3 Crystal Binding 68
the experimental value of Ufor the NaCl lattice turns out to be 188 K cal (7.88 /H11003105J)
per mole.
The rather good correspondence between the measured value of the cohesive energy
for NaCl and the value computed with the Born equation shows that the latter gives a
good ﬁrst approximation of the cohesive energy for a typical ionic solid.
3.4 VAN DER WAALS CRYSTALS
In the ﬁnal analysis, the cohesion of an ionic crystal is the result of its being composed of
ions: atoms carrying electrical charges. In forming the crystal, the atoms arrange them-
selves in such a way that the attractive energies between ions with unlike charges is
greater than all of the repulsive energies between ions with charges of the same signs. We
shall now consider another type of bonding that makes possible the formation of crystals
from atoms or even molecules that are electrically neutral and possess electron conﬁgura-
tions characteristic of inert gases. The forces that hold this type of solid together are usu-
ally quite small and of short range. They are called van der Waals forces and arise from
nonsymmetrical charge distributions. The most important component of these forces can
be ascribed to the interactions of electrical dipoles.
3.5 DIPOLES
An electrical dipole is formed by a pair of oppositely charged particles ( /H11001e1and /H11002e1) sep-
arated by a small distance. Let us call this distance a. Because the charges are not concen-
tric, they produce an electrostatic ﬁeld that is capable of exerting a force on other electrical
charges. Thus, in Fig. 3.6, let l1and l2be the respective distances from the two charges of
the dipole to a point in space at a distance rfrom the midpoint of the dipole. If ris large
compared to a, then the potential at the point p, using cgs units, is given by
3.14
or
3.15 V/H11005e1
r /H208981/H11001(a/2r)cos u/H110021/H11001(a/2r)cos u
1/H11002[(a/2r)cos u]2 /H20899V/H11005e1
l1/H11002e2
l2/H11005e1
r/H11002(a/2)cos u/H11002e1
r/H11001(a/2)cos u
–e1
a+e1l2P
l1 r
θ
FIG. 3.6 An electrical dipole03Ch03.qxd  11/11/08  7:52 PM  Page 68
69 3.6 Inert Cases
which gives us
3.16
and since ( a/2r)/H110211, Eq. 3.16 simpliﬁes to
3.17
The components of the electric ﬁeld intensity in the radial and transverse directions are
then given by
3.18
In these latter equations, ris the distance from the dipole to the point p, and uis the angle
between the axis of the dipole and the direction r. It is customary to call the quantity e1a,
the product of one of the dipole charges and the distance between the dipole charges, thedipole moment. We will designate it by the symbol m. The components of the force, which
would act on a charge of magnitude eif placed at point p, are accordingly
3.19
or using meter-kilogram-second (mks) units with k/H110059/H1100310
9N m2/C2
3.20
Note: In the Centimeter-gram-second (cgs) system of units, k/H110051 dyne 
(cm2)/(statcoulomb)2.
Also note that the electric ﬁeld intensity due to a dipole varies as the inverse cube of
the distance from the dipole, whereas the ﬁeld of a single charge varies as the inversesquare of the distance.
3.6 INERT CASES
Let us turn to a consideration of the inert-gas atoms such as neon or argon. The solidsformed by these elements serve as the prototype for the van der Waals crystals, just as crys-tals of the alkali halides (NaCl, etc.) are the prototype for ionic solids. It is interesting thatthey crystallize (at low temperatures) in the face-centered cubic system. In these atoms, asin all others, there is a positively charged nucleus surrounded by electrons traveling inorbits. Because of their closed-shell structures, we can consider that over a period of timethe negative charges of the electrons are distributed about the nucleus with completespherical symmetry. The center of gravity of the negative charge on a time-average basisFr/H110052kme cos u
r3,   Fu/H11005kme sin u
r3Fr/H110052me cos u
r3,   Fu/H11005me sin u
r3 E/H9258/H11005/H11002/H11128V
r /H11128u/H11005e1 a sin u
r3 Er/H11005/H11002/H11128V
/H11128r/H110052e1 a cos u
r3V/H11005e1 a cos u
r2V/H11005e1 
r/H20898(a/r)cos u
1/H11002[(a/2r)cos u]2/H2089903Ch03.qxd  11/11/08  7:52 PM  Page 69
Chapter 3 Crystal Binding 70
therefore coincides with the center of the positive charge on the nucleus, which means
that the inert gas atoms have no average dipole moment. They do, however, have an
instantaneous dipole moment because their electrons, in moving around the nuclei, do
not have centers of gravity that instantaneously coincide with the nuclei.
3.7 INDUCED DIPOLES
When an atom is placed in an external electrical ﬁeld, its electrons are, in general, dis-
placed from their normal positions relative to the nucleus. This charge redistribution may
be considered equivalent to the formation of a dipole inside the atom. Within limits, the
size of the induced dipole is proportional to the applied ﬁeld, so that we write
mI/H11005aE 3.21
where mIis the induced dipole moment, Eis the electrical ﬁeld intensity, and ais a con-
stant known as the polarizability .
When two inert-gas atoms are brought close together, the instantaneous dipole in
one atom (due to its electron movements) is able to induce a dipole in the other. This
mutual interaction between the atoms results in a net attractive force between the atoms.
Figure 3.7 represents two inert-gas atoms of the same kind (perhaps argon atoms) sepa-
rated by the distance r. Now let it be assumed that the atom on the left possesses an
instantaneous dipole moment mdue to the movement of the electrons around the
nucleus. This moment will produce a ﬁeld Eat the position of the second atom, which,
in turn, induces a dipole moment in the latter as given by Eq. 3.21. Ein this equation is
the ﬁeld at the right-hand atom due to the dipole moment in the left-hand atom.
First, consider the force exerted by the left dipole on the right dipole, which may be
evaluated as follows. Let us assume, as indicated in Fig. 3.7, that the induced dipole in the
right-hand atom is equivalent to the pair of charges /H11002e/H11032and /H11001e/H11032separated by the distance
a/H11032. According to this, the induced dipole moment is e/H11032a/H11032. Now let Ebe the ﬁeld intensity
due to the instantaneous dipole on the left atom at the negative charge ( /H11002e/H11032) of the
induced dipole. The corresponding ﬁeld at the position of the positive charge ( /H11001e/H11032) of the
induced dipole is E/H11001dE/dr/H11080a/H11032. The total force on the induced dipole due to the ﬁeld of
the other dipole is
3.22
However, substituting for mIfrom Eq. 3.21 gives
3.23 f/H11005a Ed E
drf/H11005/H11002 e/H11032E/H11001e/H11032/H20898 E/H11001dE
dra/H11032/H20899/H11005e/H11032a/H11032dE
dr/H11005mIdE
dr
– + 
Atom with
instantaneous
dipole moment μAtom with induced
dipole moment μl = aξ–e′ + e′
a′ μ r 
FIG. 3.7 Dipole-dipole interaction in a pair
of inert-gas atoms03Ch03.qxd  11/11/08  7:52 PM  Page 70
71 3.8 The Lattice Energy of an Inert-Gas Solid
but in general the ﬁeld of a dipole is proportional to the inverse cube of the distance, or
3.24
This leads us to the result
3.25
The energy of a pair of inert-gas atoms due to dipole interactions can now be evaluated as
follows:
3.26
