Repository: Ketankham/chatbot-meta-books

File: tem-book.txt (part 5 of 71)
 هب انم خدا 
Journal of Electron Microscopy Official Journal of the Japanese Society for Microscopy, becoming a more
widely appreciated resource now that the papers are all in English. Oxford University Press Oxford.http//jmicro.oxfordjournals.org/archive/ .
Journal of Microscopy Official Journal of the Royal Microscopical Society, the International Society for
Stereology, the Microscopical Society of Ireland, the Polish Society for Microscopy, and the AustrianSociety for Electron Microscopy. Many groundbreaking papers in the TEM of materials have
appeared in this journal despite the strong biological theme of many of the papers. Blackwell Publish-
ing Ltd Oxford, UK. http//www.rms.org.uk/journal.shtml .
Micron The International Research and Review Journa l for Microscopy. Elsevier Amsterdam The
Netherlands. http//www.elsevier.com/wps /find/journaldescription. cws_home/475/description #description.
Microscopy and Microanalysis Official Journal of the Microscopy Society of America, Microbeam Analysis
Society (USA), Microscopical Society of Canada/Socie ´te´de Microscopie du Canada, Mexican Micro-
scopy Society, Brazilian Society for Microscopy and Microanalysis, Venezuelan Society for Electron
Microscopy, European Microbeam Analysis Society, Australian Microscopy and Microanalysis
Society. Has the largest circulation of any EM journal. Cambridge University Press New YorkNY. http//www.msa.microscopy.org/MSAUnits/Journal/MscopyManalysis.html .
Microscopy, Microanalysis, Microstructure Official Journal of the Socie ´te´Franc ¸ aise des Microscopies.
Publication continued by The European Physical Journal (Applied Physics) in 1998 since when it haslost much visibility, but there are key papers in here before 1998.
Microscopy Research and Technique A place to publish your new techniques and methods for microscopy,
specimen preparation, or any related aspect of TEM. John Wiley & Sons Hoboken NJ. http//
www3.interscience.wiley.com/cgi-bin/jhome/38527 .
Ultramicroscopy An international journal affiliated with multiple national societies, committed to the
advancement of new methods, tools, and theories in microscopy, where much cutting-edge TEM researchis published. Look out for Peter Hawkes’ occasional reviews of the state of the microscopy literature.Elsevier Amsterdam The Netherlands http//www.elsevier.com/wps/find/journaldescription.cws_home/
505679/description #description.
SELECTED CONFERENCE PROCEEDINGS
Asia-Pacific Electron Microscopy Conference organized by the Committee of Asia-Pacific Societies for
Electron Microscopy (CAPSEM) every 4 years (2012).
Australian Microscopy and Microanalysis Society every 2 years (2010).
Electron Microscopy and Analysis Group (EMAG), Institute of Physics, London, UK every 2 years (2011).European Microbeam Analysis Society every 2 years (2011).European Microscopy Congress organized by the European Microscopy Society, every 4 years
(2012).
Inter-American Congress for Electron Microscopy organized by Comite ´Interamericano De Sociedades De
Microscopı ´a Electr ´onica (CIASEM), every 2 years (2011).
International Congress for Microscopy organized by the International Federation of Societies for
Microscopy (IFSM), every 4 years (2010 in Rio de Janeiro). The world gathers here.
International Union of Microbeam Analysis Societies every 4 years (2012).
Japanese Society for Microscopy annually.
Microscopy & Microanalysis combined meeting of the Microscopy Society of America, the Microbeam
Analysis Society and occasionally others (including the Canadians); annually.
20 ....................................................................................................................................... T HETRANSMISSION ELECTRON MICROSCOPE
www .Iran -mavad .com  
ﻣﺮﺟﻊ ﺩﺍﻧﺸﺠﻮﻳﺎﻥ ﻭ ﻣﻬﻨﺪﺳﻴﻦ ﻣﻮﺍﺩ
USEFUL SOURCES OF NUMERICAL DATA AND CONSTANTS
Fischbeck, HJ and Fischbeck, KH 1987 Formulas, Facts and Constants 2nd Ed. Springer New York. An
invaluable reference. SI units are described in Chapter 2. Relevant equations in Gaussian units are
related to SI units on page 127.
Jackson, AG 1991 Handbook for Crystallography for Electron Microscopists and Others Springer
New York. Ideal for the microscopist but see the review by JA Eades Microsc. Res. Tech. 21368.
Kaye, GWC and Laby, TH 1986 Tables of Physical and Chemical Constants 15th Ed. This invaluable
resource was first published in 1911 and is now online courtesy of the National Physical Laboratory
(UK) (URL #2).
SPECIFIC REFERENCES IN CHAPTER 1
Usually we will group these into topics but this time the topic is ‘The Introduction.’CBE (Council of Biology Editors) 1994 Scientific Style and Format 6th Ed. Cambridge University Press
New York.
Cosslett, VE 1979 The Cosslett Festschrift J. Microsc
.1171–184.
Davisson, CJ and Germer, LH 1927 Diffraction of Electrons by a Crystal of Nickel Phys. Rev. 30705–740.
Early work by Clinton J. Germer and Lester H. German; read the introduction for encouragement.
de Broglie, L 1925 Recherches sur la Theorie des Quanta (Researches on the Quantum Theory) Ann. Phys. 3
22–128.
Ewald, PP 1962 Fifty Years of X-ray Diffraction International Union of Crystallography D. Reidel
Dordrecht.
Fujita, H 1986 History of Electron Microscopes Business Center for Academic Societies Japan.
Goodman, P 1981 Fifty Years of Electron Diffraction International Union of Crystallography Utrecht.
Haguenau, F, Hawkes, PW, Hutchison JL, Satiat-Jeunemaitre, B, Simon, G and Williams, DB 2003 Key
Events in the History of Electron Microscopy Microsc. Microanal. 996–138.
Hashimoto, H 1986 High Resolution and High Voltage Electron Microscopy J. Elec. Microsc. Tech. 31.
Hawkes, PW (Ed.) 1985 The Beginnings of Electron Microscopy, Advances in Electronics and Electron
Physics Academic Press New York NY.
Hayes, TL 1980 Biophysical Aspects of Scanning Electron Microscopy SEM-1980 11–10 Ed. O Johari SEM
Inc. AMF O’Hare IL.
Howie, A 2000 A Symposium in Honor of Professor Archie Howie’s 65th Birthday Eds. PL Gai, ED Boyes,
CB Carter, DJH Cockayne, LD Marks and SJ Pennycook. Microsc. Microanal. 6281–284.
Joy, DC 1995 Monte Carlo Modeling for Electron Microscopy and Microanalysis Oxford University Press
New York.
Knoll, M and Ruska, E 1932 Das Elektronenmikroskop (Electron Microscope) Z. Phys. 78318–339.
Kossel, W and M ¨ollenstedt, G 1939 Electroneninterferenzen im Konvergenten Ann. Phys. 36113–140.
Thomas, G 2002 A Symposium in Honor of Gareth Thomas’ 70th Birthday Eds. DG Howitt, CB Carter,
U Dahmen, R Gronsky, DB Williams and R Sinclair Microsc. Microanal. 8237–364.
Thomson, GP 1928 Experiments on the Diffraction of Cathode Rays Proc. Roy. Soc. Lond. 117600–609.
George Paget Thomson was the son of J. J. Thomson; he shared the 1937 Nobel Prize for physics with
Davisson. A good read.
Zeitler, E 2003 Zeitler Festschrift Eds. GA Botton, K Moore and D Su Micron 34119–260.
SPECIFIC URLs
1. http//www.nano.gov/html/facts/whatIsNano.html2. http//www.kayelaby.npl.co.uk/3. http//www.physics.nist.gov/cuu/Constants/archive1998.html4. http//www.TEMbook.com
5. http//www.rms.org.uk/other-publications.shtml
SELF-ASSESSMENT QUESTIONS
Q1.1 Define ionizing radiation and explain why it’s useful.
Q1.2 List four signals generated by electrons interacting with the atoms in your specimen.Q1.3 What makes electrons interact strongly with matter?
Q1.4 What is the resolution or the resolving power of a microscope?
Q1.5 What limits the resolution of VLMs?Q1.6 What limits the resolution of TEMs?
Q1.7 How can we get high resolution in a TEM?
Q1.8 Define depth of field for a specimen in the TEM.Q1.9 Explain why sampling is a problem with TEMs and how to combat this limitation.
CHAPTER SUMMARY .................................................................................................................................................................................... 21
www .Iran -mavad .com  
ﻣﺮﺟﻊ ﺩﺍﻧﺸﺠﻮﻳﺎﻥ ﻭ ﻣﻬﻨﺪﺳﻴﻦ ﻣﻮﺍﺩ
Q1.10 List three benefits of using a TEM rather than any other instrument to characterize nanoparticles.
Q1.11 What is the major difficulty with interpreting all TEM images?Q1.12 Why is TEM so powerful a characterization tool?
Q1.13 What signals are most commonly used in the conventional TEM?
Q1.14 Define the acronyms TEM, AEM, STEM, HREM, HVEM. Are there any other kinds of electron
microscopes?
Q1.15 Which two signals produced when electrons interact with matter are used in AEM?Q1.16 What happens to the wavelength of the electron beam when the accelerating voltage of the TEM is
increased?
Q1.17 What does ‘thin’ mean when referring to a TEM specimen?
Q1.18 Give a ballpark figure for a suitably ‘thin’ TEM specimen.
Q1.19 Why is TEM such an important experimental tool for materials scientists and nanotechnologists?Q1.20 What is a typical electron beam current in a TEM?
Q1.21 What are the typical causes of specimen damage in the TEM?
Q1.22 What effect should we consider in any calculations when the energy of the electrons is 100 keV or higher
and why?
TEXT-SPECIFIC QUESTIONS
T1.1 If you were a physicist in the 1920s why would you think that the fact that electrons can be diffracted by
crystals is a good reason to develop an electron microscope?
T1.2 Calculate an approximate wavelength for 50 kV electrons via equations 1.1 and 1.2 and then estimate the
Rayleigh-defined resolving power of a microscope using such electrons. We tell you to assume msinb/C24bso
what does this tell you about what numbers might be reasonable for the refractive index and numericalaperture in a TEM?
T1.3 Examine Figure 1.2A; draw a schematic diagram to summarize all that you can deduce about the crystal-
lography of the specimen with the information given in the text.
T1.4 Look at the arrows in Figure 1.3. From what little you know at this stage about how electrons interact with
matter, can you work out which signals are most likely to be used in a TEM and which are less likely to beused? (Hint: relate the diagram to the actual construction of the TEM.)
T1.5 Examine Figure 1.4; as a materials scientist, do you expect there to be more of the Ti (blue) alloying element
present in the smaller precipitates in the matrix, the larger precipitates on the boundary or the large particleon the boundary, the big dark lumps up the middle of the image or in the matrix? Are there reasons to beconcerned about trying to estimate compositions from the color in the image only?
T1.6 In Figure 1.5 some dislocations appear to begin or end in the material but you will recall that dislocation
lines cannot begin or end in a crystal. (Refer, e.g., to Hull, D and Bacon, DJ Introduction to Dislocations,Butterworth-Heinemann, 2001 ISBN 0750646810 or Weertman, J and Weertman, J, Elementary Dis-location Theory, Oxford University Press; 1992 ISBN 0195069005.) So why do the lines appear to do just
this?
T1.7 Why do you think it is useful to be able to relate the directions in the DP in Figure 1.6 to the directions of the
plate-like precipitates in the inset in the same figure?
T1.8 Can you think of an analogy to Figure 1.7 involving images viewed in transmission using visible light?
(Hint: think about looking at images of objects at varying distance apart viewed through a transparent
medium, e.g., air or water).
T1.9 Examine Figure 1.8; what information in the images would lead you to infer that electron-beam damage
was occurring and what could you do to try and avoid further damage? (Hint: what is the differencebetween the two images and what is causing it?)
T1.10 Would you expect a higher-voltage TEM to be capable of more damage to your specimen than a lower-
voltage instrument?
T1.11 Use equations 1.6 and 1.7 in a spreadsheet to reproduce Table 1.2 and add in lines for electrons accelerated
to 50 and 250 kV.
T1.12 Compare the usefulness of Google searches for ‘TEM’ and ‘transmission electron microscopy,’ ‘AEM’, and
‘analytical electron microscopy.’ What does this tell you about acronyms (TMBA?)
T1.13 See how many of the URLs listed in Section 1.6 are still active. Make your own list of useful URLs related
to your own interests in electron microscopy.
T1.14 Confirm for yourself the calculation referred to in Section 1.4 that there is never more than one electron
inside a typical thin specimen in a 100 keV TEM.
T1.15 Looking at Figure 1.9, you’ll notice that high-voltage microscope is bigger than other ones. Can you think
of any reasons why this is so?
T1.16 Why do some TEMs have viewing screens and some only have computer displays?T1.17 Why might you want to build an ultrahigh vacuum TEM and why are there so few available?
22 ....................................................................................................................................... T HETRANSMISSION ELECTRON MICROSCOPE
www .Iran -mavad .com  
ﻣﺮﺟﻊ ﺩﺍﻧﺸﺠﻮﻳﺎﻥ ﻭ ﻣﻬﻨﺪﺳﻴﻦ ﻣﻮﺍﺩ
2
Scattering and Diffraction
CHAPTER PREVIEW
The electron is a low-mass, negatively charged particle. As such, it can easily be deflected by
passing close to other electrons or the positive nucleus of an atom. These Coulomb
(electrostatic) interactions cause electron scattering, which is the process that makes TEM
feasible. We will also discuss how the wave nature of the electron gives rise to diffractioneffects. What we can already say is that if the electrons weren’t scattered, there would be no
mechanism to create TEM images or DPs and no source of spectroscopic data. So it is
essential to understand both the particle approach and the wave approach to electronscattering in order to be able to interpret all the information that comes from a TEM.Electron scattering from materials is a reasonably complex area of physics, but it isn’t
necessary to develop a detailed comprehension of scattering theory to be a competent
microscopist.
We start by defining some terminology that recurs throughout the book and then we
introduce a few fundamental ideas that have to be grasped. These fundamental ideas can besummarized in the answers to four questions.
&What is the probability that an electron will be scattered when it passes near an atom?
&If the electron is scattered, what is the angle through which it is deviated?
&What is the average distance an electron travels between scattering events?
&Does the scattering event cause the electron to lose energy or not?
The answer to the first question concerning the probability of scattering is embodied in
the idea of a cross section. The angle of scattering (usually determined through the differ-ential cross section) is also important because it allows you as the TEM operator to controlwhich electrons form the image and therefore what information is contained in the image.
We will develop this point much further when we talk about image contrast in Part 3 of the
book. The third question requires defining the mean-free path, an important concept giventhat we use thin specimens. The answer to the fourth question requires distinguishing elasticand inelastic scattering. The former constitutes most of the useful information in DPs
obtained in the TEM, discussed in Part 2, while the latter is the source of X-rays and
other spectroscopic signals discussed in Part 4. The distinction between electrons that loseenergy and those that don’t is important enough that we devote the next two chapters to
each kind of electron and expand on the basic ideas introduced here.
2.1 WHY ARE WE INTERESTED IN
ELECTRON SCATTERING?
We need to know about electron scattering because it is
fundamental to all electron microscopy (not just TEM).You know well that your eyes cannot see any objectunless it interacts with visible light in some way, for
example through reflection or refraction, which are
two forms of scattering (e.g., we can’t see a light beamunless it is scattered by dust within it or it hits a surface).Similarly, we cannot see anything in EM images unlessthe specimen interacts with and scatters the electrons
in some way. Thus, any non-scattering object is
invisible and we will come across situations where‘invisibility’ is an important criterion in TEM
images. In the TEM we are usually most interested
in those electrons that do not deviate far from theincident-electron directi on. This is because the TEM
is constructed to gather these electrons primarily and
they also give us the information we seek about the
internal structure and chemistry of the specimen.Other forms of scattering, such as electrons whichare scattered through large angles (e.g., backscattered
2.1 W HYAREWEINTERESTED IN ELECTRON SCATTERING ? ........................................................................................................... 23
www .Iran -mavad .com  
ﻣﺮﺟﻊ ﺩﺍﻧﺸﺠﻮﻳﺎﻥ ﻭ ﻣﻬﻨﺪﺳﻴﻦ ﻣﻮﺍﺩ
electrons) and electrons ejected from the specimen
(such as secondary electrons) are also of interest andwe will not totally neglect them (although they are ofmuch greater interest in the SEM where they provide
atomic number contrast and surface-sensitive, topogra-
phical images, respectively).
In this chapter we intr oduce the fundamental
ideas of electron scattering; then, in the next two
chapters, we discuss the two principal forms of scat-tering, namely, elastic and inelastic. Both forms are
useful to us, but you’ll see that the latter has theunfortunate side effect of being responsible for speci-
men damage and ultimately limits what we can do
with a TEM.
To give you some feel for the importance of electron
scattering, it is worth illustrating at this stage the basic
principles of the TEM. You will see in due course that in
a TEM we illuminate a thin specimen with a broad beam
of electrons in which the intensity is uniform over the
illuminated area.
We will often refer to incident and scattered elec-
trons as beams of electrons, because we are dealing with
many electrons, not an individual electron; these elec-
trons are usually confined to well-defined paths in the
microscope. So the electrons that hit the specimen are
often called the incident beam and those scattered by thespecimen are called scattered (or sometimes specifically,
diffracted) beams. Electrons coming through a thin spe-
cimen are separated into those that suffer no angulardeviation and those scattered though measurable
angles. We call the undeviated electrons the ‘direct
beam’ (in contrast to most texts that describe this as
the ‘transmitted beam’ despite the fact that all electrons
coming through the specimen have been ‘transmitted’).As the electrons travel through the specimen they are
either scattered by a variety of processes or they may
remain unaffected. The end result, however, is that a non-
uniform distribution of electrons emerges from the exit
surface of the specimen, as shown schematically in Figure2.1. It is this non-uniform distribution that contains all the
structural, chemical, and other information about our
specimen. So everything we learn about our specimenusing TEM can be attributed to some form of electron
scattering.We’ll see in Chapter 9 that the TEM is constructed to
display this non-uniform distribution of electrons in two
different ways. First the spatial distribution (Figure
2.1A) of scattering can be observed as contrast in images
of the specimen, and the angular distribution of scatter-
ing (Figure 2.1B) can be viewed in the form of scatteringpatterns, usually called diffraction patterns. A simple
(and fundamental) operational step in the TEM is touse a restricting aperture, or an electron detector, of asize such that it only selects electrons that have suffered
more or less than a certain angular deviation. So you as
the operator have the ability to choose which electronsyou want to use and thus you control what informationDIRECT BEAM
The beam that comes through the specimen, but
remains parallel to the direction of the incident elec-trons is a very important beam, which we will termthedirect beam .
(A)
(B)
FIGURE 2.1. (A) A uniform intensity of elect rons, represented by the hori-
zontal lines, falls on a thin specimen. Scattering within the specimen changes
both the spatial and angular distributions of the emerging electrons. The
spatial distribution (intensity) is indi cated by the wavy line. (B) The change in
angular distribution is shown by an incident beam of electrons being trans-
formed into several forward-scattered beams.WAVE AND PARTICLE
The electron is treated in two different ways through-
out this book: in electron scattering it is a successionof particles, while in electron diffraction it is treated
by wave theory. The analogy to X-rays or visible light
would be to compare a beam of photons and anelectromagnetic wave. However, you must alwaysremember that electrons are charged particles andthat Coulomb forces are very strong.
24 ...............................................................................................................................................................S CATTERING AND DIFFRACTION
www .Iran -mavad .com  
ﻣﺮﺟﻊ ﺩﺍﻧﺸﺠﻮﻳﺎﻥ ﻭ ﻣﻬﻨﺪﺳﻴﻦ ﻣﻮﺍﺩ
will be present in the image. Therefore, to comprehend
these images, you have to understand what causes elec-
trons to scatter in the first place. The same is true for
DPs since you can also control (to a lesser extent) theangular-scattering distribution, e.g., by tilting yourspecimen.
We devote the whole of Part 2 to diffraction
phenomena and Part 3 to images. Lastly, Part 4 dealswith ways in which we use inelastic scattering foranalytical electron microscopy (AEM) to study, e.g.,
the chemistry and the bonding of the atoms in our
specimen.
2.2 TERMINOLOGY OF SCATTERING
AND DIFFRACTION
Electron-scattering phenomena can be grouped in dif-
ferent ways. We’ve already used the most importantterms: elastic and inelastic scattering. These terms,
respectively, describe scattering that results in no lossof energy or in some measurable loss of energy (usuallyvery small with respect to the beam energy). In eithercase, we can consider the beam electrons and specimenatoms as particles, and scattering of the incident elec-
trons by the atoms in the specimen can often be approxi-
mated to something like billiard balls colliding. Thebilliard-ball analogy will be good through Section 2.7after which we’ll be talking about waves.
However, we can also separate scattered electrons
into coherent andincoherent , which refers, of course,
to their wave nature. These distinctions are related
since elastically scattered electrons are usually coherent
and inelastic electrons are usually incoherent (note themodifier ‘usually’). Let’s assume that the incident elec-tron waves are coherent, that is, they are essentially in
step (in phase) with one another and of a fixed wave-
length, governed by the accelerating voltage. You’ll seethat this isn’t a bad assumption in most circumstances.Then, coherently scattered electrons are those that
remain in step and incoherently scattered electrons
have no phase relationship, after interacting with thespecimen.
The nature of the scattering can result in different
angular distributions. Scattering can be either forward
scattering orback scattering (usually written as one
word) wherein the terms refer to the angle of scatteringwith respect to the incident beam and a specimen that isnormal to that beam. (Note: you will sometimes see theterm ‘forward scattering’ used in another sense.) If anelectron is scattered through <908, then it is forward
scattered and >908it is backscattered. These various
terms are related by the following general principles,summarized in Figure 2.2.
&Elastic scattering is usually coherent, if the specimen
is thin and crystalline (think in terms of waves).
&Elastic scattering usually occurs at relatively lowangles (1–10 8), i.e., it is strongly peaked in the for-
ward direction (waves).
&At higher angles ( >/C24108) elastic scattering becomes
more incoherent (now think of particles).
&Inelastic scattering is almost always incoherent and
is very low angle ( <18) scattering (think particles).
&As the specimen gets thicker, fewer electrons are
forward scattered and more are backscattered. Inco-herent, backscattered electrons are the only rem-nants of the incident beam that emerge from bulk,non-transparent specimens (think particles).Coherent
incident beam Incoherent
elastic
backscattered
electrons
Incoheren t
elastic
forward
scattered
electronsCoherent
elastic
scattered
electronsIncoherent
inelastic
scattered
electronsThin specimen
Direct
beam
Bulk specimenCoherent incident
beamIncoherent
elastic
BSEs
Incoherent
elastic BSEsSEs from
within
the specimen
SEs from
within the specimen(A)
(B)
FIGURE 2.2. Different kinds of electron scattering from (A) a thin speci-
men and (B) a bulk specimen: a thin specimen permits electrons to be
scattered in both the forward and back directions while a bulk specimenonly backscatters the incident-beam electrons.ELECTRON SCATTERING
This theme permeates the whole text and connects
ALL aspects of TEM.
2.2 T ERMINOLOGY OF SCATTERING AND DIFFRACTION .................................................................................................................... 25
www .Iran -mavad .com  
ﻣﺮﺟﻊ ﺩﺍﻧﺸﺠﻮﻳﺎﻥ ﻭ ﻣﻬﻨﺪﺳﻴﻦ ﻣﻮﺍﺩ
The notion that electrons can be scattered through
different angles is related to the fact that an electron can
also be scattered more than once. Generally, the more
scattering events, the greater the angle of scattering(although sometimes a second scattering event canredirect the electron back into the direct beam, so itappears to have undergone no scattering).
The simplest scattering process is single scattering
and we often approximate all scattering within a TEMspecimen to this process (i.e., an electron either under-
goes a single-scattering event or it suffers no scattering).
We’ll see that this can be a very reasonable assumption ifthe specimen is very thin (something you can control). Ifthe electron is scattered more than once, we use the termplural scattering and if it is scattered >20 times, we say
multiple scattering . It is generally safe to assume that,
unless you have a particularly thick specimen (throughwhich you probably can’t see anything anyhow), multi-ple scattering will not occur in the TEM. The greater the
number of scattering events, the more difficult it is to
predict what will happen to the electron and the moredifficult it is to interpret the images, DPs, and spectrathat we gather. So, once again, we emphasize the impor-tance of the ‘thinner is better’ criterion, i.e., if you createthin enough specimens so that the single-scatteringassumption is plausible, your TEM research will beeasier.
Diffraction is a very special form of elastic scattering
and the terminology used can be confusing. Collins’Dictionary defines diffraction as ‘a deviation in the
direction of a wave at the edge of an obstacle in itspath’ while scattering is defined as ‘the process in
which particles, atoms, etc., are deflected as a result ofcollision.’ The word scatter can also be a noun denotingthe act of scattering. So scattering might best apply to
particles and diffraction to waves; both terms thus apply
to electrons! You should also note that the term diffrac-tion is not limited to Bragg diffraction which we’llemphasize in TEM; it refers to anyinteraction involving
a wave, but many texts are not consistent in this respect.
In the TEM we utilize the electrons that go through a
specimen; it is important to note that such electrons arenot simply ‘transmitted’ in the sense of visible lightthrough window glass. Electrons are scattered mainlyin the forward direction, i.e., parallel to the incidentbeam direction (and we’ve already noted the confusion
between ‘direct’ and ‘transmitted’). We’ll tell you in a
short while what fraction of the electrons are forwardscattered and how this varies with the thickness of thespecimen and atomic number of the ‘target’ atom. Thisscattering is a direct consequence of the fact that there issuch a strong interaction between electrons and matter.
Forward scattering includes the direct beam, most
elastic scattering, diffraction, particularly Bragg diffrac-tion (see Chapter 3), refraction, and inelastic scattering
(see Chapter 4). Because of forward scattering through
our thin specimen, we see a DP or an image on theviewing screen, and detect an X-ray spectrum or anelectron energy-loss spectrum outside the TEM column.
But don’t neglect backscattering; it is an important
imaging mode in the SEM.
When physicists consider the theory of electron inter-
actions within a solid, they usually consider scattering of
electrons by a single, isolated atom, then progress toagglomerations of atoms, first in amorphous solids andthen in crystalline solids and we’ll follow a similar path.
2.3 THE ANGLE OF SCATTERING
When an electron encounters a single, isolated atom itcan be scattered in several ways which we will cover in
the next two chapters. For the time being, let’s imagine
simply that, as shown in Figure 2.3, the electron isscattered through an angle y(radians) into some solid
angleo, measured in steradians (sr). We have to define
this angle first because you’ll see that it plays an impor-tant role in the subsequent discussion of cross sections.
Often we assume that yis small enough such that
siny/C25tany/C25y. When yis this small, it is often
convenient to use milliradians or mrads; 1 mrad is
0.0573 8, 10 mrads is /C240.58.
The characteristics of the scattering event are con-
trolled by factors such as the incident-electron energy
and the atomic number/weight of the scattering atom.
When we consider a specimen rather than a singleFORWARD SCATTERING
The cause of most of the signals used in the TEM.
DEFINE DIFFRACTION
An interaction between a wave of any kind and an
object of any kind (Taylor 1987).SEMI-ANGLE
Note that the scattering angle yis in fact a semi-angle,
not a total angle of scattering. Henceforth, wheneverwe say ‘‘scattering angle’’ we mean ‘‘scattering semi-angle.’’
SMALL ANGLE
A convenient upper limit is <10 mrads.
26 ...............................................................................................................................................................S CATTERING AND DIFFRACTION
www .Iran -mavad .com  
ﻣﺮﺟﻊ ﺩﺍﻧﺸﺠﻮﻳﺎﻥ ﻭ ﻣﻬﻨﺪﺳﻴﻦ ﻣﻮﺍﺩ
atom, factors such as the thickness, density, crystal-
linity, and angle of the specimen to the incident beamalso become important. To understand these variables,we need to examine the physics of scattering in moredetail. Of necessity, we’ll be rather brief and often
imprecise since we’re trying to condense much of
Mott and Massey’s substantial and classic textbookinto just a few pages.
2.4 THE INTERACTION CROSS SECTION
AND ITS DIFFERENTIAL
The chance of a particular electron undergoing any kind
of interaction with an atom is determined by an inter-action cross section. The concept of a cross section is
well described by the following analogy given by RudolfPeierls (Rhodes 1986)
‘‘If I throw a ball at a glass window one square footin area, there may be one chance in ten that thewindow will break and nine chances in ten that theball will just bounce. In the physicist’s language
this particular window, for a ball thrown in this
particular way, has a disintegration (inelastic!)cross section of 0.1 square feet and an elasticcross section of 0.9 square feet.’’
So each possible interaction has a different cross
section which depends on the energy of the particle, inour case the beam energy. The cross section (for which
we’ll use the Greek letter s) has units of area (not square
feet as used in Peierls’ analogy, but a tiny fraction of the
area of an atom termed a ‘barn’). One barn is 10
–28m2
(that’s (10–5nm)2) and the name arises because of the
perverse sense of humor of some of the early atomicphysicists who considered that this unimaginably smallarea is ‘as big as a barn door.’ The cross section does not
represent a physical area but, when divided by the actual
area of the atom, it represents a probability that a scat-
tering event will occur.
2.4.A Scattering from an Isolated Atom
First of all we’ll consider the scattering cross section for
a single isolated atom, then extend the concept to aspecimen with many atoms. We’ll use a generalizedform to start with in this chapter and then break downthe concept of a total cross section into cross sections forindividual processes such as elastic scattering and the
various inelastic processes in the next two chapters.
Following Heidenreich (1964), we can define the
cross section (an area) in terms of the effective radius
of a single, isolated atom, r
s
atom¼pr2ð2:1Þ
where rhas a different value for each scattering process
as we’ll see in the next chapter. What interests us in the
TEM is whether or not the scattering process deviatesthe incident-beam electrons outside a particular scatter-ing angle ysuch that, e.g., they do not go through the
aperture in the lens or they miss the electron detector. Sowe have to know the differential cross section (ds/dO)
which describes the angular distribution of scattering from
an atom. As shown in Figure 2.3 electrons are scattered
t h r o u g ha na n g l e yinto a solid angle Oand there is a
simple geometrical relationship between yandO
O¼2pð1/C0cosyÞð 2:2Þ
and therefore
dO/C02psinydy ð2:3Þθ
dΩdθ
Unscattered
electronsScattered
electronsIncident beam
Ω
FIGURE 2.3. Electron scattering by a single isolated atom. The electrons
are scattered through an angle yand the total solid angle of scattering is
O. An incremental increase in scattering angle dygives an incremental
increase in a solid angle dO, which is the basis for determining the differential
scattering cross section.SCATTERING PROBABILITY
The larger the cross section, the better the chances of
scattering.
2.4 T HEINTERACTION CROSS SECTION AND ITSDIFFERENTIAL .................................................................................................... 27
www .Iran -mavad .com  
ﻣﺮﺟﻊ ﺩﺍﻧﺸﺠﻮﻳﺎﻥ ﻭ ﻣﻬﻨﺪﺳﻴﻦ ﻣﻮﺍﺩ
So the differential scattering cross section for a sin-
gle, isolated atom can be written as
ds
dO¼1
2psinyds
dyð2:4Þ
Now, we can calculate satomfor scattering into all
angles greater than yby integrating equation 2.4 from y
top
satom¼ðp
yds¼2pðp
yds
dOsinydy ð2:5Þ
The limits of the integration are governed by the
fact that the values of ycan vary from 0 to p,
depending on the specific type of scattering. If we
work out the integral we find that sdecreases as y
increases (which makes physical sense). Since ds/dO
is often what is measured experimentally (but not inthe TEM), equation 2.5 gives us an easy way todetermine the cross section for a given atom
(s
atom) for all values of y, by working out the inte-
gral of ( ds/dO)sinyfrom 0 to p.
2.4.B Scattering from the Specimen
So let’s move on from the cross section for a single
isolated atom (with units of area) and consider that thespecimen contains Natoms/unit volume. Therefore, we
can define the total cross section for scattering from the
specimen (in units of m
/C01)a s
stotal¼Nsatom ð2:6Þ
Since N=N 0r/Awhere N 0is Avogadro’s number (in
units of atoms mol/C01),Ais the atomic weight of the
scattering atoms in the specimen (kg mol/C01) which has
density r(kg m/C03), we can write
stotal¼Nsatom¼N0satomr
Að2:7Þ
Thus, stotalis the number of scattering events per unit
distance that the electron travels through the specimen.
If the specimen has thickness t, then the probability of
scattering from the specimen is given by
stotalt¼N0satomðrtÞ
Að2:8ÞHere we’ve gathered together the product of randt
because this is called the mass thickness of the speci-
men (e.g., doubling rproduces the same effect as dou-
bling t) and we’ll come across this term again when
we discuss image contrast and also X-ray absorption.
Equation 2.8 is an important expression, since it containsall the variables that affect the scattering probability froma real specimen. We’ll use it again when we consider howcertain kinds of image contrast arise in the TEM.
So we can now appreciate, through a few (rather
simplified) equations, the relationship between the phy-sics of electron scattering and the information we collectin the TEM.
Expressions for the cross section become more com-
plicated as they are modified to give better approxima-tions for the scattering in a real specimen, as we’ll see inthe next couple of chapters. However, the more complexequations don’t alter the basic scattering behavior pre-
dicted by the simple equations we’ve just given.
2.4.C Some Numbers
Because of all the variables that affect satomandstotal,
it is only possible to give a ballpark (barnyard?) value
f o rt h ec r o s ss e c t i o n .F o rT E Me l e c t r o ne n e r g i e s(100–400 keV), the elastic c ross section is almost
always the dominant component of the total scatter-ing. If you look ahead to Figure 3.3, typical small-angle, elastic cross sections for transition metals bom-
barded by 100-keV electrons are /C2410
/C022m2.T h i si sa
good number to remember for typical elastic scatter-ing. Inelastic cross sectio ns are generally smaller and
range from /C2410
/C022m2d o w nt o1 0/C026m2depending on
the specific type of scattering and the material. Going
back to equation 2.1, a typical scattering radius ( r)i s
/C2410/C011mo r /C240.01 nm, which might seem a bit small
(about a tenth of an atomic radius) but, since the
scattering is localized to the inner or core shells whichare closer to the nucleus or to a particular electron-electron interaction, perhap s this isn’t such a bad esti-
mate, given all the caveats.
2.5 THE MEAN FREE PATH
Instead of using an area to describe the interaction we
can use a length since the distance an electron travels
between interactions with atoms is clearly going to beimportant when we are using thin specimens. This newparameter is then the average distance that the electrontravels between scattering events. This distance is impor-tant because, if we know what it is, we can work out howthin we have to make our specimen, so plural scatteringis not significant, thus making it easier to interpret our
images and spectroscopic data in terms of single-scatter-
ing theory. The term s
totalcan be expressed as the inverseINTEGRATE
If we integrate from 0 to ythen we determine the
cross section for scattering into all angles less than y
which is in fact more relevant to the TEM situation.
28 ...............................................................................................................................................................S CATTERING AND DIFFRACTION
www .Iran -mavad .com  
ﻣﺮﺟﻊ ﺩﺍﻧﺸﺠﻮﻳﺎﻥ ﻭ ﻣﻬﻨﺪﺳﻴﻦ ﻣﻮﺍﺩ
of the mean free path, l. Because the dimensions of stotal
are m/C01(you can check this using equations 2.1 and 2.7)
there is a simple expression for the mean free path l
which has units of length
l¼1
stotal¼A
N0satomrð2:9Þ
Typical values of lfor scattering at TEM voltages are of
the order of tens of nm, so single-scattering approxima-
tions imply specimen thicknesses of this order. It is,unfortunately, conventional to use lto denote the
mean free path; it is notthe wavelength of the electron.
From equation 2.9 we can define a probability of scat-tering pas the electron travels through a specimen thick-
nesst
p¼
1
l¼N0satomðrtÞ
Að2:10Þ
which is ( stotalt) from equation 2.8.
Although computational resources are constantly
improving, our knowledge of the values of s,l, andy
is imprecise at best, particularly at the 100–400 keVbeam energies used in TEMs. Cross sections and meanfree paths for particular scattering events may only beknown within a factor of two, but we can often measure
yvery precisely in the TEM. We can combine all our
knowledge of scattering in Monte Carlo simulations to
predict the electron paths as a beam is scattered througha thin foil.
The first Monte Carlo calculation was developed by
two of the United States’ foremost mathematicians,
John von Neumann and Stanley Ulam, at Los Alamos
in the late 1940s. Ulam actually rolled dice and madehand (!) calculations to determine the paths of neutrons
through deuterium and tritium which proved that Tell-
