Repository: Ketankham/chatbot-meta-books

File: callister-book.txt (part 6 of 65)
Specification of Point Indices
Specify indices for all numbered points of the unit cell in the illustration on the next page.
Solution
For this unit cell, lattice points are located at all eight corners with a single point at the center 
position.
3.8 Point Coordinates  •   63
Point 1 is located at the origin of the coordinate system, and, 
therefore, its lattice position coordinates referenced to the x, y, 
and z  axes are 0a , 0b, and 0c , respectively. And from Equations 3.9a 
through 3.9c,
Px=qa=0a
Py=rb=0b
Pz=sc=0c
Solving the above three expressions for values of the q, r, and s 
indices leads to
 q=0a
a=0
 r=0b
b=0
 s=0c
c=0
Therefore this is the 0 0 0 point.
 Because point number 2 lies one unit cell edge length along the x axis, its lattice position coordinates referenced to the x, y, and z axes are a, 0b, and 0c, and
P
x=qa=a
Py=rb=0b
Pz=sc=0c
Thus we determine values for the q, r, and s indices as follows:
q=1   r=0   s=0
Hence, point 2 is 1 0 0. This same procedure is carried out for the remaining seven points in the unit cell. Point indices for all nine points are listed in the following table.xy
a
bcz
158 76 9
4
3 2
Point Number q r s
 1 0 0 0
 2 1 0 0 3 1 1 0 4 0 1 0 5 
1
2 1
2 1
2
 6 0 0 1 7 1 0 1 8 1 1 1 9 0 1 1
64  •   Chapter 3  /  The Structure of Crystalline Solids
A crystallographic direction is defined as a line directed between two points, or a vector. 
The following steps are used to determine the three directional indices:
 1. A right-handed x-y-z coordinate system is first constructed. As a matter of con-
venience, its origin may be located at a unit cell corner.
 2. The coordinates of two points that lie on the direction vector (referenced to 
the coordinate system) are determined—for example, for the vector tail, point 
1: x1, y1, and z1; whereas for the vector head, point 2: x2, y2, and z2.5
 3. Tail point coordinates are subtracted from head point components—that is, 
x2 − x1, y2 − y1, and z2 − z1.
 4. These coordinate differences are then normalized in terms of (i.e., divided by) their respective a, b, and c lattice parameters—that is,
x
2−x1
a y2−y1
b z2−z1
c
  which yields a set of three numbers.
 5. If necessary, these three numbers are multiplied or divided by a common factor 
to reduce them to the smallest integer values.
 6. The three resulting indices, not separated by commas, are enclosed in square 
brackets, thus: [uvw]. The u , v, and w integers correspond to the normalized 
coordinate differences referenced to the x, y, and z axes, respectively.
In summary, the u, v , and w indices may be determined using the following equations:
  u=n(x2−x1
a) (3.10a)
  v=n(y2−y1
b) (3.10b)
  w=n(z2−z1
c) (3.10c)
In these expressions, n  is the factor that may be required to reduce u , v, and w to integers.
For each of the three axes, there are both positive and negative coordinates. Thus, 
negative indices are also possible, which are represented by a bar over the appropri-
ate index. For example, the [11 1] direction has a component in the −y direction. Also, 
changing the signs of all indices produces an antiparallel direction; that is, [1 11] is 
directly opposite to [11 1]. If more than one direction (or plane) is to be specified for a 
particular crystal structure, it is imperative for maintaining consistency that a positive–negative convention, once established, not be changed.
The [100], [110], and [111] directions are common ones; they are drawn in the unit 
cell shown in Figure 3.7.   : VMSE
Crystallographic 
Directions3.9 CRYSTALLOGRAPHIC DIRECTIONS
Figure 3.7  The [100], [110], and [111] directions within a 
unit cell.z
y
x[111]
[110]
[100]Tutorial Video: 
Crystallographic 
Planes and 
Directions
5These head and tail coordinates are lattice position coordinates, and their values are determined using the procedure 
outlined in Section 3.8.
3.9 Crystallographic Directions  •   65
EXAMPLE PROBLEM 3.7
Determination of Directional Indices
Determine the indices for the direction shown in 
the accompanying figure.
Solution
It is first necessary to take note of the vector tail 
and head coordinates. From the illustration, tail coordinates are as follows:
x
1=a   y1=0b   z1=0c
For the head coordinates,
x2=0a   y2=b   z2=c/2
Now taking point coordinate differences,
 x2−x1=0a−a=−a
 y2−y1=b−0b=b
 z2−z1=c/2−0c=c/2
It is now possible to use Equations 3.10a through 3.10c to compute values of  u, v, and w. 
However, because the z2 − z1 difference is a fraction (i.e., c/2), we anticipate that in order to 
have integer values for the three indices, it is necessary to assign n a value of 2. Thus,
 u=n(x2−x1
a)=2(−a
a)=−2
 v=n(y2−y1
b)=2(b
b)=2
 w=n(z2−z1
c)=2(c∕2
c)=1
And, finally enclosure of the −2, 2, and 1 indices in brackets leads to [2 21] as the direction 
designation.6
 This procedure is summarized as follows:z
y
xa
bO
cx2 = 0a
y2 = b
z2 = c/2 
x1 = a
y1 = 0b
z1 = 0c
 x y z
Head coordinates (x2, y2, z2,) 0a b c/2
Tail coordinates (x1, y1, z1,) a 0 b 0 c
Coordinate differences −a b c/2
Calculated values of u, v , and w u = −2 v = 2 w = 1
Enclosure  [221]
6If these u, v, and w values are not integers, it is necessary to choose another value for n.
66  •   Chapter 3  /  The Structure of Crystalline Solids
EXAMPLE PROBLEM 3.8
Construction of a Specified Crystallographic Direction
Within the following unit cell draw a [11 0] direction with its tail 
located at the origin of the coordinate system, point O.
Solution
This problem is solved by reversing the procedure of the preceding 
example. For this [11 0] direction,
 u=1
 v=−1
 w=0
Because the tail of the direction vector is positioned at the origin, its coordinates are as follows:
 
x1=0a
 y1=0b
 z1=0c
We now want to solve for the coordinates of the vector head—that is, x2, y2, and z2. This is 
possible using rearranged forms of Equations 3.10a through 3.10c and incorporating the above values for the three direction indices (u, v , and w) and vector tail coordinates. Taking the value 
of n to be 1 because the three direction indices are all integers leads to
 
x2=ua+x1=(1)(a )+0a=a
 y2=vb+y1=(−1)(b)+0b=−b
 z2=wc+z1=(0)(c )+0c=0c
The construction process for this direction vec-tor is shown in the following figure. Because the tail of the vector is positioned at the origin, we start at the point labeled O 
and then move in a stepwise manner to locate the vector head. Because the x head coordinate 
(x
2) is a, we proceed from point O, a units along 
the x axis to point Q. From point Q, we move b 
units parallel to the −y axis to point P, because 
the y head coordinate (y2) is −b. There is no z 
component to the vector inasmuch as the z head 
coordinate (z2) is 0c. Finally, the vector corre-
sponding to this [11 0] direction is constructed by 
drawing a line from point O to point P, as noted in the illustration.z
y
xa
bO
c
z
xy
a
bO
Qcy2 = –b
x2 = a–y
P[110] Direction
For some crystal structures, several nonparallel directions with different indices are 
crystallographically equivalent, meaning that the spacing of atoms along each direction is the same. For example, in cubic crystals, all the directions represented by the follow-ing indices are equivalent: [100], [1
00], [010], [01 0], [001], and [001 ]. As a convenience, 
equivalent directions are grouped together into a family, which is enclosed in angle Tutorial Video
3.9 Crystallographic Directions  •   67
brackets, thus: 〈 100〉 . Furthermore, directions in cubic crystals having the same indices 
without regard to order or sign—for example, [123] and [2 13]—are equivalent. This is, 
in general, not true for other crystal systems. For example, for crystals of tetragonal 
symmetry, the [100] and [010] directions are equivalent, whereas the [100] and [001] are not.
Directions in Hexagonal Crystals
A problem arises for crystals having hexagonal symmetry in that some equivalent crys-tallographic directions do not have the same set of indices. This situation is addressed using a four-axis, or Miller–Bravais, coordinate system, which is shown in Figure 3.8a. The three a
1, a2, and a3 axes are all contained within a single plane (called the basal 
plane) and are at 120° angles to one another. The z axis is perpendicular to this basal plane. Directional indices, which are obtained as described earlier, are denoted by four indices, as [uvtw]; by convention, the u, v, and t relate to vector coordinate differences 
referenced to the respective a
1, a2, and a3 axes in the basal plane; the fourth index pertains 
to the z axis.
Conversion from the three-index system (using the a1–a2–z coordinate axes of 
Figure 3.8b) to the four-index system as
[UVW ]→[uvtw ]
is accomplished using the following formulas7:
 u=1
3(2U−V) (3.11a)
 v=1
3(2V−U) (3.11b)
 t=−(u+v)  (3.11c)
 w=W  (3.11d)
Here, uppercase U, V , and W indices are associated with the three-index scheme 
(instead of u, v , and w as previously), whereas lowercase u, v , t, and w correlate with 
the Miller–Bravais four-index system. For example, using these equations, the [010] direction becomes [1
210]; furthermore, [1 210] is also equivalent to the following: [1210], 
[1210], [1210].
7Reduction to the lowest set of integers may be necessary, as discussed earlier.Figure 3.8  Coordinate axis systems 
for a hexagonal unit cell: (a) four-axis 
Miller–Bravais; (b) three-axis.
a1a2
a3z
120°
(a)a1a2z
120°
(b)
68  •   Chapter 3  /  The Structure of Crystalline Solids
Several directions have been drawn in the hexagonal unit cell of Figure 3.9.
Determination of directional indices is carried out using a procedure similar to the 
one used for other crystal systems—by the subtraction of vector tail point coordinates from head point coordinates. To simplify the demonstration of this procedure, we first determine the U, V, and W indices using the three-axis a
1–a2–z coordinate system of 
Figure 3.8b and then convert to the u, v, t, and w indices using Equations 3.11a–3.11d.
The designation scheme for the three sets of head and tail coordinates is as follows:
Using this scheme, the U, V, and W hexagonal index equivalents of Equations 3.10a 
through 3.10c are as follows:
  U=n (a″1−a′1
a) (3.12a)
  V=n (a″2−a′2
a) (3.12b)
  W=n (z″−z′
c) (3.12c)
In these expressions, the parameter n is included to facilitate, if necessary, reduction of 
the U, V, and W to integer values.Figure 3.9  For the hexagonal crystal system, the 
[0001], [11 00], and [112 0] directions. 
 Head Tail
Axis Coordinate Coordinate
 a1 a″1 a′1
 a2 a″2 a2′
 z z″ z′
EXAMPLE PROBLEM 3.9
Determination of Directional Indices for a Hexagonal Unit Cell
For the direction shown in the accompanying figure, do the following:
(a)  Determine the directional indices referenced to the three-axis coordinate system of 
Figure 3.8b.
(b)  Convert these indices into an index set referenced to the four-axis scheme (Figure 3.8a).[0001]
[1120]
[1100]a1a2
a3z
3.9 Crystallographic Directions  •   69
Solution
The first thing we need to do is determine U, V, and 
W indices for the vector referenced to the three-axis 
scheme represented in the sketch; this is possible us-ing Equations 3.12a through 3.12c. Because the vector passes through the origin, a′
1=a′2=0a and z′=0c. 
Furthermore, from the sketch, coordinates for the vector head are as follows:
 a″
1=0a
 a″2=−a
 z″=c
2
Because the denominator in z″ is 2, we assume that 
n = 2. Therefore,
 U=n(a″1−a1′
a)=2(0a−0a
a)=0
 V=n(a″2−a′2
a)=2(−a−0a
a)=−2
 W=n(z″−z′
c)=2(c/2−0c
c)=1
This direction is represented by enclosing the above indices in brackets—namely, [02 1].
 (b) To convert these indices into an index set referenced to the four-axis scheme 
requires the use of Equations 3.11a–3.11d. For this [02 1] direction
U=0   V=−2   W=1
and
 u=1
3(2U−V)=1
3[(2)(0) −(−2)]=2
3
 v=1
3(2V−U)=1
3[(2)( −2)−0]=−4
3
 t=−(u+v)=−(2
3−4
3)=2
3
 w=W=1
Multiplication of the preceding indices by 3 reduces them to the lowest set, which yields values 
for u, v, t, and w of 2, −4, 2, and 3, respectively. Hence, the direction vector shown in the figure 
is [24 23].a1a2z
a
ac
a″1 = 0a
a″2 = –a
z″ = c/2
The procedure used to plot direction vectors in crystals having hexagonal symmetry 
given their sets of indices is relatively complicated; therefore, we have elected to omit a description of this procedure.
70  •   Chapter 3  /  The Structure of Crystalline Solids
The orientations of planes for a crystal structure are represented in a similar manner. Again, 
the unit cell is the basis, with the three-axis coordinate system as represented in Figure 3.5. In all but the hexagonal crystal system, crystallographic planes are specified by three Miller 
indices as (hkl). Any two planes parallel to each other are equivalent and have identical 
indices. The procedure used to determine the h , k, and l  index numbers is as follows:
 1. If the plane passes through the selected origin, either another parallel plane must 
be constructed within the unit cell by an appropriate translation, or a new origin 
must be established at the corner of another unit cell.
8
 2. At this point, the crystallographic plane either intersects or parallels each of the three 
axes. The coordinate for the intersection of the crystallographic plane with each of the axes is determined (referenced to the origin of the coordinate system). These intercepts for the x , y, and z  axes will be designed by A , B, and C , respectively.
9
 3. The reciprocals of these numbers are taken. A plane that parallels an axis is con-
sidered to have an infinite intercept and therefore a zero index.
 4. The reciprocals of the intercepts are then normalized in terms of (i.e., multiplied 
by) their respective a, b, and c lattice parameters. That is,
a
A  b
B     c
C
 5. If necessary, these three numbers are changed to the set of smallest integers by 
multiplication or by division by a common factor.10
 6. Finally, the integer indices, not separated by commas, are enclosed within paren-
theses, thus: (hkl). The h , k, and l integers correspond to the normalized intercept 
reciprocals referenced to the x, y, and z axes, respectively.
In summary, the h , k, and l indices may be determined using the following equations:
 h=na
A (3.13a)
 k=nb
B (3.13b)
 l=nc
C (3.13c)
In these expressions, n is the factor that may be required to reduce h, k, and l to integers.
An intercept on the negative side of the origin is indicated by a bar or minus sign 
positioned over the appropriate index. Furthermore, reversing the directions of all indi-ces specifies another plane parallel to, on the opposite side of, and equidistant from the origin. Several low-index planes are represented in Figure 3.10.Miller indices   : VMSE
Crystallographic 
Planes3.10 CRYSTALLOGRAPHIC PLANES
8When selecting a new origin, the following procedure is suggested:
If the crystallographic plane that intersects the origin lies in one of the unit cell faces, move the origin one unit 
cell distance parallel to the axis that intersects this plane.
If the crystallographic plane that intersects the origin passes through one of the unit cell axes, move the origin 
one unit cell distance parallel to either of the two other axes.
For all other cases, move the origin one unit cell distance parallel to any of the three unit cell axes.
9These intercept points are lattice position coordinates, and their values are determined using the procedure outlined 
in Section 3.8.
10On occasion, index reduction is not carried out (e.g., for x-ray diffraction studies described in Section 3.16); for 
example, (002) is not reduced to (001). In addition, for ceramic materials, the ionic arrangement for a reduced-index 
plane may be different from that for a nonreduced one.
3.10 Crystallographic Planes  •   71
One interesting and unique characteristic of cubic crystals is that planes and direc-
tions having the same indices are perpendicular to one another; however, for other crys-
tal systems there are no simple geometrical relationships between planes and directions having the same indices.Figure 3.10
Representations of a 
series each of the (a) (001), (b) (110), and (c) (111) crystallographic planes.z
xyz
xy
z
xy(b)
(c)(a)O(001) Plane referenced to
the origin at point O
(111) Plane referenced to
the origin at point O(110) Plane referenced to the
origin at point O
Other equivalent
(001) planes
Other equivalent
(111) planesOther equivalent
(110) planesO
O
EXAMPLE PROBLEM 3.10
Determination of Planar (Miller) Indices
Determine the Miller indices for the plane shown in the accompanying sketch ( a).
z
y
xa
bOc
(a)  z
y
x
(b)x′C = c/2B = –b
(012) Planez′
O O′
72  •   Chapter 3  /  The Structure of Crystalline Solids
Solution
Because the plane passes through the selected origin O , a new origin must be chosen at the 
corner of an adjacent unit cell. In choosing this new unit cell, we move one unit-cell distance 
parallel to the y -axis, as shown in sketch (b ). Thus x ʹ-y-z ʹ is the new coordinate axis system 
having its origin located at O ʹ. Because this plane is parallel to the x ʹ axis its intercept is 
∞a—that is, A  = ∞a. Furthermore, from illustration (b ), intersections with the y  and z ʹ axes 
are as follows:
B=−b   C=c∕2
It is now possible to use Equations 3.13a–3.13c to determine values of  h, k, and l. At this point, 
let us choose a value of 1 for n. Thus,
 h=na
A=1a
∞a=0
 k=nb
B=1b
−b=−1
 l=nc
C=1c
c∕2=2
And finally, enclosure of the 0, −1, and 2 indices in parentheses leads to (01 2) as the designa-
tion for this direction.11
This procedure is summarized as follows:
11If h, k, and l are not integers, it is necessary to choose another value for n. x y z
Intercepts (A, B , C) ∞a −b c/2
Calculated values of h, k , and l h = 0 k = −1 l = 2
(Equations 3.13a–3.13c)
Enclosure  (012)
EXAMPLE PROBLEM 3.11
Construction of a Specified Crystallographic Plane
Construct a (101) plane within the following unit cell.
Solution
To solve this problem, carry out the procedure used in the preced-
ing example in reverse order. For this (101) direction,
h=1
k=0
l=1z
y
xa
bOc
(a)
3.10 Crystallographic Planes  •   73
Atomic Arrangements
The atomic arrangement for a crystallographic plane, which is often of interest, depends 
on the crystal structure. The (110) atomic planes for FCC and BCC crystal structures are represented in Figures 3.11 and 3.12, respectively. Reduced-sphere unit cells are also included. Note that the atomic packing is different for each case. The circles repre-sent atoms lying in the crystallographic planes as would be obtained from a slice taken through the centers of the full-size hard spheres.
A “family” of planes contains all planes that are crystallographically equivalent —
that is, having the same atomic packing; a family is designated by indices enclosed in 
braces—such as {100}. For example, in cubic crystals, the (111), (1
  1  1), (111), (1  1 1), (111 ), 
(1  11), (1 11), and (11 1) planes all belong to the {111} family. However, for tetragonal    : VMSE
Planar Atomic 
ArrangementsUsing these h, k, and l indices, we want to solve for the values of A, B, and C using rearranged 
forms of Equations 3.13a–3.13c. Taking the value of n  to be 1 —because these three Miller indices 
are all integers—leads to the following:
 A=na
h=(1)(a )
1=a
 B=nb
k=(1)( b)
0=∞b
 C=nc
l=(1)(c )
1=c
Thus, this (101) plane intersects the x axis at a 
(because A = a), it parallels the y  axis (because 
B = ∞b), and intersects the z  axis at c. On the unit 
cell shown in the ( b) sketch are noted the loca-
tions of the intersections for this plane.
The only plane that parallels the y axis and intersects the x 
and z axes at axial a  and c  coordinates, respectively, is shown in 
the (c ) sketch.
Note that the representation of a crystallographic plane ref-
erenced to a unit cell is by lines drawn to indicate intersections of 
this plane with unit cell faces (or extensions of these faces). The following guides are helpful with representing crystallographic planes:
 • If two of the h, k, and l indices are zeros [as with (100)], the 
plane will parallel one of the unit cell faces (per Figure 3.10 a).
 • If one of the indices is a zero [as with (110)], the plane will 
be a parallelogram, having two sides that coincide with opposing unit cell edges (or edges of adjacent unit cells) (per Figure 3.10b ).
 • If none of the indices is zero [as with (111)], all intersections will pass through unit cell faces 
(per Figure 3.10c).z
y
xa
bOc
(b)Intersection with
x axis (value of A)Intersection with
z axis (value of C)
z
y
xa
bOc
(c)Tutorial Video
74  •   Chapter 3  /  The Structure of Crystalline Solids
Figure 3.11 (a) Reduced-sphere FCC unit cell with the (110) plane. (b) Atomic packing of an FCC (110) plane. 
Corresponding atom positions from (a) are indicated.A ABC
DEFBC
F
DE
(a) (b)
crystal structures, the {100} family contains only the (100), (1 00), (010), and (01 0) 
planes because the (001) and (001 ) planes are not crystallographically equivalent. Also, 
in the cubic system only, planes having the same indices, irrespective of order and sign, 
are equivalent. For example, both (12 3) and (31 2) belong to the {123} family.
Hexagonal Crystals
For crystals having hexagonal symmetry, it is desirable that equivalent planes have the same indices; as with directions, this is accomplished by the Miller–Bravais system shown in Figure 3.8a. This convention leads to the four-index (hkil) scheme, which is favored in most instances because it more clearly identifies the orientation of a plane in a hexagonal crystal. There is some redundancy in that i is determined by the sum of h and k through
 i=−(h+k) (3.14)
Otherwise, the three h, k, and l indices are identical for both indexing systems.
We determine these indices in a manner analogous to that used for other crystal sys-
tems as described previously—that is, taking normalized reciprocals of axial intercepts, 
as described in the following example problem.
Figure 3.13 presents several of the common planes that are found for crystals having 
hexagonal symmetry.
A′B′
C′
E′
D′
(a) (b)A′ B′
D′ E′C′
Figure 3.12  (a) Reduced-sphere BCC unit cell with the (110) plane. (b) Atomic packing of a BCC (110) plane. 
Corresponding atom positions from (a) are indicated.
3.10 Crystallographic Planes  •   75
EXAMPLE PROBLEM 3.12
Determination of the Miller–Bravais Indices for a Plane within a 
Hexagonal Unit Cell
Determine the Miller–Bravais indices for the plane shown in the 
hexagonal unit cell.
Solution
These indices may be determined in the same manner that was used 
for the x-y-z coordinate situation and described in Example Problem 3.10. However, in this case the a
1, a2, and z  axes are used and corre-
late, respectively, with the x , y, and z  axes of the previous discussion. 
If we again take A , B, and C  to represent intercepts on the respective 
a1, a2, and z  axes, normalized intercept reciprocals may be written as
a
A  a
B     c
C
Now, because the three intercepts noted on the above unit cell are
A=a   B=−a   C=c
values of h , k, and l , may be determined using Equations 3.13a–3.13c, as follows (assuming n = 1):
 h=na
A=(1)(a )
a=1
 k=na
B=(1)(a )
−a=−1
 l=nc
C=(1)(c )
c=1
And, finally, the value of i is found using Equation 3.14, as follows:
i=−(h+k)=−[1+(−1)]=0
Therefore, the (hkil) indices are (11 01).
Notice that the third index is zero (i.e., its reciprocal = ∞), which means this plane parallels 
the a3 axis. Inspection of the preceding figure shows that this is indeed the case.a1a
aca2
a3z
C = c
B = –aA = a(0001)(1010)
(1011)
a1a3z Figure 3.13 For the hexagonal crystal system, the 
(0001), (101 1), and (1 010) planes.
This concludes our discussion on crystallographic points, directions, and planes. 
A review and summary of these topics is found in Table 3.3.
76  •   Chapter 3  /  The Structure of Crystalline Solids
The two previous sections discussed the equivalency of nonparallel crystallographic 
directions and planes. Directional equivalency is related to linear density in the sense 
that, for a particular material, equivalent directions have identical linear densities. The corresponding parameter for crystallographic planes is planar density, and planes having 
the same planar density values are also equivalent.
Linear density ( LD) is defined as the number of atoms per unit length whose cen-
ters lie on the direction vector for a specific crystallographic direction; that is,
 
LD =number  of atoms  centered  on direction  vector
length  of direction  vector (3.15)
The units of linear density are reciprocal length (e.g., nm−1, m−1).
For example, let us determine the linear density of the [110] direction for the FCC 
crystal structure. An FCC unit cell (reduced sphere) and the [110] direction therein are 
shown in Figure 3.14 a. Represented in Figure 3.14b  are the five atoms that lie on the bot-
tom face of this unit cell; here, the [110] direction vector passes from the center of atom X, through atom Y , and finally to the center of atom Z . With regard to the numbers of 
atoms, it is necessary to take into account the sharing of atoms with adjacent unit cells (as discussed in Section 3.4 relative to atomic packing factor computations). Each of the X and Z  corner atoms is also shared with one other adjacent unit cell along this [110] 
direction (i.e., one-half of each of these atoms belongs to the unit cell being considered), whereas atom Y lies entirely within the unit cell. Thus, there is an equivalence of two 
atoms along the [110] direction vector in the unit cell. Now, the direction vector length is equal to 4 R (Figure 3.14b ); thus, from Equation 3.15, the [110] linear density for FCC is
 LD
110=2 atoms
4R=1
2R (3.16)3.11 LINEAR AND PLANAR DENSITIESTable 3.3  Summary of Equations Used to Determine Crystallographic Point, Direction, and Planar Indices
Coordinate Type Index Symbols Representative Equationa Equation Symbols
Point q r s q=a
Px Px = lattice position coordinate
Direction
 Non-hexagonal [uvw]  u=n(x2−x1
a) 
    Hexagonal [UVW]  U=n(a″
1−a′1
a) 
   
 [ uvtw] u=1
3(2U−V) —
Plane
 Non-hexagonal (hkl) h=na
A A = plane intercept— x axis
 Hexagonal (hkil) i=−(h+k) —
aIn these equations a and n denote, respectively, the x-axis lattice parameter, and a reduction-to-integer parameter. x1 = tail coordinate— x axis
 x2 = head coordinate— x axis
a′1=tail coordinate— a1 axis
a″1=head coordinate— a1 axis
3.12 Close-Packed Crystal Structures  •   77
In an analogous manner, planar density ( PD) is taken as the number of atoms per 
unit area that are centered on a particular crystallographic plane, or
 PD=number of atoms centered on a plane
area of plane (3.17)
The units for planar density are reciprocal area (e.g., nm−2, m−2).
For example, consider the section of a (110) plane within an FCC unit cell as rep-
resented in Figures 3.11a and 3.11b. Although six atoms have centers that lie on this 
plane (Figure 3.11b), only one-quarter of each of atoms A, C, D, and F and one-half of 
atoms B and E, for a total equivalence of just 2 atoms, are on that plane. Furthermore, 
the area of this rectangular section is equal to the product of its length and width. From Figure 3.11b, the length (horizontal dimension) is equal to 4R, whereas the width (verti-cal dimension) is equal to 2 R
√2 because it corresponds to the FCC unit cell edge length 
(Equation 3.1). Thus, the area of this planar region is (4 R)(2R√2)=8R2√2, and the 
planar density is determined as follows:
 PD110=2 atoms
8R2√2=1
4R2√2 (3.18)
Linear and planar densities are important considerations relative to the process of slip—
that is, the mechanism by which metals plastically deform (Section 7.4). Slip occurs on 
the most densely packed crystallographic planes and, in those planes, along directions having the greatest atomic packing.Figure 3.14  (a) Reduced-sphere FCC unit cell 
with the [110] direction indicated. (b) The bottom 
face-plane of the FCC unit cell in (a) on which is shown the atomic spacing in the [110] direction, through atoms labeled X, Y, and Z.
(a)Z[110]ZYY
XX
(b)R
You may remember from the discussion on metallic crystal structures (Section 3.4) that 
both face-centered cubic and hexagonal close-packed crystal structures have atomic packing factors of 0.74, which is the most efficient packing of equal-size spheres or atoms. In addition to unit cell representations, these two crystal structures may be described in terms of close-packed planes of atoms (i.e., planes having a maximum atom or sphere-packing density); a portion of one such plane is illustrated in Figure 3.15 a. Both 
crystal structures may be generated by the stacking of these close-packed planes on top of one another; the difference between the two structures lies in the stacking sequence.
Let the centers of all the atoms in one close-packed plane be labeled A. Associated 
with this plane are two sets of equivalent triangular depressions formed by three adja-cent atoms, into which the next close-packed plane of atoms may rest. Those having the triangle vertex pointing up are arbitrarily designated as B positions, whereas the remain-ing depressions are those with the down vertices, which are marked C in Figure 3.15a.   : VMSE
Close-Packed 
Structures (Metals)3.12 CLOSE-PACKED CRYSTAL STRUCTURES
78  •   Chapter 3  /  The Structure of Crystalline Solids
A second close-packed plane may be positioned with the centers of its atoms over 
either B or C  sites; at this point, both are equivalent. Suppose that the B positions are 
arbitrarily chosen; the stacking sequence is termed AB, which is illustrated in Figure 3.15b . 
The real distinction between FCC and HCP lies in where the third close-packed layer is 
positioned. For HCP, the centers of this layer are aligned directly above the original A
positions. This stacking sequence, ABABAB . . . , is repeated over and over. Of course, the ACACAC . . . arrangement would be equivalent. These close-packed planes for HCP 
are (0001)-type planes, and the correspondence between this and the unit cell representa-tion is shown in Figure 3.16.
For the face-centered crystal structure, the centers of the third plane are situated 
over the C sites of the first plane (Figure 3.17 a). This yields an ABCABCABC . . . 
stacking sequence; that is, the atomic alignment repeats every third plane. It is more difficult to correlate the stacking of close-packed planes to the FCC unit cell. However, this relationship is demonstrated in Figure 3.17 b. These planes are of the (111) type; an 
FCC unit cell is outlined on the upper left-hand front face of Figure 3.17 b to provide 
perspective. The significance of these FCC and HCP close-packed planes will become apparent in Chapter 7.
The concepts detailed in the previous four sections also relate to crystalline ceramic 
and polymeric materials, which are discussed in Chapters 12 and 14. We may specify Figure 3.15  (a) A portion of a close-packed plane of atoms; A, B, and C positions are indicated. (b) The AB 
stacking sequence for close-packed atomic planes.
(Adapted from W. G. Moffatt, G. W. Pearsall, and J. Wulff, The Structure and Properties of Materials, Vol. I, Structure, John Wiley 
& Sons, 1964. Reproduced with permission of Janet M. Moffatt.)CCCCCCBBB
BBBBCCCAAAA
AAAAA
AAAAAA
(a)
BBBBBBBBBBBBBBBB
B
BCCCCCCCCCAAAA
(b)
Figure 3.16  Close-packed plane stacking 
sequence for the hexagonal close-packed 
structure.
(Adapted from W. G. Moffatt, G. W. Pearsall, and 
J. Wulff, The Structure and Properties of Materials, Vol. I, Structure, John Wiley & Sons, 1964. Repro-duced with permission of Janet M. Moffatt.)
A
A
AB
B

3.14 Polycrystalline Materials  •   79
Crystalline and Noncrystalline Materialscrystallographic planes and directions in terms of directional and Miller indices; further-
more, on occasion it is important to ascertain the atomic and ionic arrangements of particular crystallographic planes. Also, the crystal structures of a number of ceramic materials may be generated by the stacking of close-packed planes of ions (Section 12.2).
(a) (b)B
A
C
B
A
CB
A
Figure 3.17  (a) Close-packed stacking sequence for the face-centered cubic 
structure. (b ) A corner has been removed to show the relation between the stacking 
of close-packed planes of atoms and the FCC crystal structure; the heavy triangle 
outlines a (111) plane.
[Figure (b) adapted from W. G. Moffatt, G. W. Pearsall, and J. Wulff, The Structure and 
Properties of Materials, Vol. I, Structure, John Wiley & Sons, 1964. Reproduced with permission of Janet M. Moffatt.]
For a crystalline solid, when the periodic and repeated arrangement of atoms is perfect 
or extends throughout the entirety of the specimen without interruption, the result is a single crystal. All unit cells interlock in the same way and have the same orientation. 
Single crystals exist in nature, but they can also be produced artificially. They are ordi-narily difficult to grow because the environment must be carefully controlled.
If the extremities of a single crystal are permitted to grow without any external 
constraint, the crystal assumes a regular geometric shape having flat faces, as with some of the gemstones; the shape is indicative of the crystal structure. An iron pyrite single crystal is shown in Figure 3.18. Within the past few years, single crystals have become extremely important in many modern technologies, in particular electronic microcir-cuits, which employ single crystals of silicon and other semiconductors.single crystal3.13 SINGLE CRYSTALS
Most crystalline solids are composed of a collection of many small crystals or grains;  
such materials are termed polycrystalline.  Various stages in the solidification of a 
polycrystalline specimen are represented schematically in Figure 3.19. Initially, small grain
polycrystalline3.14 POLYCRYSTALLINE MATERIALS
80  •   Chapter 3  /  The Structure of Crystalline Solids
(a) (b)
(c) (d)
Figure 3.19  Schematic diagrams of the various stages in the solidification of a polycrystalline material; the square 
grids depict unit cells. (a ) Small crystallite nuclei. (b ) Growth of the crystallites; the obstruction of some grains that 
are adjacent to one another is also shown. ( c) Upon completion of solidification, grains having irregular shapes have 
formed. ( d) The grain structure as it would appear under the microscope; dark lines are the grain boundaries.
(Adapted from W. Rosenhain, An Introduction to the Study of Physical Metallurgy, 2nd edition, Constable & Company Ltd., 
London, 1915.)Figure 3.18  An iron pyrite single 
crystal that was found in Navajún, 
La Rioja, Spain.
© William D. Callister, Jr.
3.15 Anisotropy  •   81
crystals or nuclei form at various positions. These have random crystallographic 
orientations, as indicated by the square grids. The small grains grow by the succes-sive addition from the surrounding liquid of atoms to the structure of each. The extremities of adjacent grains impinge on one another as the solidification process approaches completion. As indicated in Figure 3.19, the crystallographic orientation varies from grain to grain. Also, there exists some atomic mismatch within the region where two grains meet; this area, called a grain boundary,  is discussed in more detail 
in Section 4.6.
grain boundary
The physical properties of single crystals of some substances depend on the crystallo-graphic direction in which measurements are taken. For example, the elastic modulus, the electrical conductivity, and the index of refraction may have different values in the [100] and [111] directions. This directionality of properties is termed anisotropy, and it 
is associated with the variance of atomic or ionic spacing with crystallographic direction. Substances in which measured properties are independent of the direction of measure-ment are isotropic. The extent and magnitude of anisotropic effects in crystalline ma-
terials are functions of the symmetry of the crystal structure; the degree of anisotropy increases with decreasing structural symmetry—triclinic structures normally are highly anisotropic. The modulus of elasticity values at [100], [110], and [111] orientations for several metals are presented in Table 3.4.
For many polycrystalline materials, the crystallographic orientations of the indi-
vidual grains are totally random. Under these circumstances, even though each grain may be anisotropic, a specimen composed of the grain aggregate behaves isotropically. Also, the magnitude of a measured property represents some average of the directional values. Sometimes the grains in polycrystalline materials have a preferential crystallo-graphic orientation, in which case the material is said to have a “texture.”
The magnetic properties of some iron alloys used in transformer cores are 
anisotropic—that is, grains (or single crystals) magnetize in a 〈 100〉 -type direction 
easier than any other crystallographic direction. Energy losses in transformer cores are minimized by utilizing polycrystalline sheets of these alloys into which have been introduced a magnetic texture: most of the grains in each sheet have a 〈 100〉 -type 
crystallographic direction that is aligned (or almost aligned) in the same direction, which is oriented parallel to the direction of the applied magnetic field. Magnetic textures for iron alloys are discussed in detail in the Material of Importance box in Chapter 20 following Section 20.9.anisotropy
isotropic3.15 ANISOTROPY
Table 3.4
Modulus of Elasticity 
Values for Several Metals at Various Crystallographic Orientations Modulus of Elasticity (GPa)
Metal [100] [110] [111]
Aluminum 63.7 72.6 76.1
Copper 66.7 130.3 191.1Iron 125.0 210.5 272.7Tungsten 384.6 384.6 384.6
Source: R. W. Hertzberg, Deformation and Fracture 
Mechanics of Engineering Materials, 3rd edition. Copyright © 1989 by John Wiley & Sons, New York. Reprinted by permission of John Wiley & Sons, Inc.
82  •   Chapter 3  /  The Structure of Crystalline Solids
Historically, much of our understanding regarding the atomic and molecular arrange-
ments in solids has resulted from x-ray diffraction investigations; furthermore, x-rays are still very important in developing new materials. We now give a brief overview of the diffraction phenomenon and how, using x-rays, atomic interplanar distances and crystal structures are deduced.
The Diffraction Phenomenon
Diffraction occurs when a wave encounters a series of regularly spaced obstacles that (1) are capable of scattering the wave, and (2) have spacings that are comparable in magnitude to the wavelength. Furthermore, diffraction is a consequence of specific phase relationships established between two or more waves that have been scattered by the obstacles.
Consider waves 1 and 2 in Figure 3.20a , which have the same wavelength (𝜆 ) 
and are in phase at point O–Oʹ . Now let us suppose that both waves are scattered 3.16  X-RAY DIFFRACTION: DETERMINATION 
OF CRYSTAL STRUCTURES
Wave 1 Wave 1 '
Wave 2
PositionWave 2 '+Scattering
eventAmplitudeO
(a)
(b)O'A
AA
A2A
Wave 3 Wave 3 '
Wave 4
PositionWave 4 '+Scattering
eventAmplitudeP
P'A
AA
A𝜆𝜆
𝜆
𝜆𝜆
𝜆
𝜆𝜆
𝜆
Figure 3.20  (a) Demonstration of how two waves (labeled 1 and 2) that have the same wavelength 𝜆 and remain 
in phase after a scattering event (waves 1 ′ and 2 ′) constructively interfere with one another. The amplitudes of the 
scattered waves add together in the resultant wave. (b) Demonstration of how two waves (labeled 3 and 4) that have 
the same wavelength and become out of phase after a scattering event (waves 3 ′ and 4 ′) destructively interfere with 
one another. The amplitudes of the two scattered waves cancel one another.
3.16 X-Ray Diffraction: Determination of Crystal Structures   •  83
in such a way that they traverse different paths. The phase relationship between the 
scattered waves, which depends upon the difference in path length, is important. One possibility results when this path length difference is an integral number of wavelengths. As noted in Figure 3.20a , these scattered waves (now labeled 1 ′ and 2′)
