Repository: Ketankham/chatbot-meta-books

File: dieter.txt (part 6 of 28)
move over relatively large distances without encountering barriers. The
lowstrain hardening produced during thisstage implies thatmost ofthe
dislocations escape from thecrystal atthesurface. During easy glide,
1Z.S.Basinski, Phil. Mag., vol. 4,ser. 8,pp.393-432, 1959.
2A.Seeger, "Dislocations andMechanical Properties ofCrystals,'
Sons, Inc.,NewYork, 1957.John Wiley&

Sec.4-12] Plastic Deformation oFSingle Crystals 115
slipalways occurs ononlyone slipsystem. Forthisreason, stage Islip
issometimes called laminar flow.
Stage IIisanearly linear part oftheflowcurve where strain hardening
increases r.apidly. Inthis stage, slipoccurs onmore than one setof
planes. The length oftheactive slip lines decreases with increasing
strain, which isconsistent with theformation ofagreater number of
Cottrell-Lomer barriers with increasing strain. During stage II,the
ratio ofthestrain-hardening coefficient (the slope ofthecurve) tothe
shear modulus isnearly independent ofstress andtemperature, and
approximately independent ofcrystal orientation andpurity. The fact
thattheslope oftheflowcurve instage IIisnearly independent oftem-
perature agrees with thetheory thatassumes thechief strain-hardening
mechanism tobepiled-up groups ofdislocations.
Stage III isaregion ofdecreasing rate ofstrain hardening. Theproc-
esses occurring during thisstage areoften called dynamical recovery. In
thisregion oftheflow curve, thestresses arehighenough sothat dis-
locations cantake part inprocesses thataresuppressed atlower stresses.
Cross slip isbelieved tobethemain process bywhich dislocations, piled
upatobstacles during stage II,canescape andreduce theinternal-strain
field. The stress atwhich stage IIIbegins, T3,isstrongly temperature-
dependent. Also, theflow stress ofacrystal strained intostage III is
more temperature-dependent than ifithadbeen strained only intostage
II.Thistemperature dependence suggests thattheintersection offorests
ofdislocations isthechief strain-hardening mechanism instage III.
Thecurve shown inFig.4-30 represents ageneral behavior forfee
metals. Certain deviations from athree-stage flow curve have been
observed. Forexample, metals with ahigh stacking-fault energy, like
aluminum, usually show only avery small stage IIregion atroom tem-
perature because theycandeform soeasily bycross slip. Theshape and
magnitude ofasingle-crystal flow curve, particularly during theearly
stages, depends upon thepurity ofthemetal, theorientation ofthe
crystal, thetemperature atwhich itistested, andtherate atwhich itis
strained. Theeasy-glide region ismuch more prominent inhepcrystals
than infeemetals. Aregion ofeasy glide intheflowcurve isfavored by
sliponasingle system, high purity, lowtemperature, absence ofsurface
oxide films, anorientation favorable forsimple slip,andamethod of
testing which minimizes extraneous bending stresses. Figure 4-31shows
that crystal orientation canhave avery strong eff"ect ontheflowcurve
offeesingle crystals. When thetensile axis isparallel toa(Oil) direc-
tion,one slipsystem iscarrying appreciably more shear stress thanany
other andtheflowcurve shows arelatively large region ofeasy glide.
When thetensile axis isclose toa(100) or(111) direction, thestress on
several slipsystems isnotvery different andtheflowcurves show rapid
rates ofstrain hardening.

116 Metallurgical Fundamentals [Chap.
Starting asclose toabsolute zero asispractical, thevalue ofthe
resolved shear stress atagiven shear strain decreases with increasing
temperature. Iffeecrystals arestrained totheendofstage IIatatem-
perature Tiandthen thetemperature isincreased toT2without any
Resolved shear strain
Fig.4-31. Effect ofspecimen orientation ontheshape oftheflowcurve forfeesingle
crystals.
Shear strain
Fig.4-32. Flow curves exhibiting work softening.
change instrain, theflow stress drops from ritot2(Fig. 4-32). The
state ofstrain hardening reached atTiisunstable atT2,andarecovery
process sets inwhich tends toreduce thestrain hardening towhat it
would havebeen ifallthestraining hadbeenaccomplished atT2.This
behavior iscalled^ work softening. Work softening istheresult ofthe
release atT2ofdislocation pile-ups produced atTi.The release ofdis-
locations maybeduetoeasier cross shpatthehigher temperature or
1A.H.Cottrell andR.J.Stokes, Proc. Roy. Soc.(London), vol.A233, p.17,1955.

Sec.4-12] Plastic Deformation ofSinsle Crystals 117
thefactthatthesizeofastable dislocation pile-up issmaller atT2because
ofincreased thermal fluctuations.
BIBLIOGRAPHY
Azaroff, L.V.:"Introduction toSolids," McGraw-Hill BookCompany, Inc.,New
York, 1960.
Barrett, C.S.:"The Structure ofMetals," 2ded.,McGraw-Hill Book Company,
Inc.,NewYork, 1952.
Clarebrough, L.M.,andM.E.Hargreaves: Work Hardening ofMetals, in"Progress
inMetal Physics," vol. 8,Pergamon Press, Ltd.,London, 1959.
Cottrell, A.H.:"Dislocations andPlastic Flow inCrystals," Oxford University Press,
NewYork, 1953.
Maddin, R.,andN.K.Chen: Geometrical Aspects ofthePlastic Deformation of
Metal Single Crystals, in"Progress inMetal Physics," vol. 5,Pergamon Press,
Ltd.,London, 1954.
Schmid, E.,andW.Boas: "Plasticity ofCrystals," English translation, F.A.Hughes
&Co.,London, 1950.

Chapter 5
PLASTIC DEFORMATION
OFPOLYCRYSTALLINE AGGREGATES
5-1.Introduction
Theprevious chapter considered theplastic deformation ofmetallic
single crystals interms ofthemovement ofdislocations andthebasic
deformation mechanisms ofslipandtwinning. Single-crystal specimens
represent themetal initsmost ideal condition. Thesimplification which
results from thesingle-crystal condition materially assists indescribing
thedeformation behavior interms ofcrystallography anddefect struc-
ture. However, with theexception ofelectronic andsemiconductor
devices, single crystals arerarely used forpractical purposes because of
limitations involving their strength, size,andproduction. Commercial
metal products areinvariably made upofatremendous number ofsmall
individual crystals orgrains. Theindividual grains ofthepolycrystalline
aggregate donotdeform inaccordance with therelatively simple laws
which describe plastic deformation insingle crystals because ofthe
restraining effect ofthesurrounding grains. Therefore, there isagap
between fundamental deformation mechanisms determined from single
crystals andtheprediction oftheplastic behavior ofapolycrystalline
aggregate from these basic concepts.
Grain boundaries exert aconsiderable influence ontheplastic-deforma-
tionbehavior ofpolycrystalline metals. Other factors which alsohave
animportant effect onmechanical properties arethepresence ofsub-
grain boundaries within the grains, solid-solution alloying additions,
and dispersion ofsecond-phase particles. These factors willeach
beconsidered inthis chapter, primarily interms ofhow they
influence thetensile-flow curve. Wherever possible, qualitative explana-
tions ofthese processes willbegiven interms ofdislocation theory.
Other topics covered inthischapter include yield-point behavior, strain
aging, coldwork, annealing, andthedevelopment ofpreferred orienta-
tions. Itwillbeappreciated thatnot allthese topics aresolely restricted
topolycrystalline materials. However, thebulk oftheexperimental
118

Sec. 5-2] Plastic Deformation oFPolycrystalline Aggregates 119
data onthese phenomena have been obtained from polycrystalHne
materials, andtherefore they areconsidered inthischapter.
5-2.Grain Boundaries andDeformation
Theboundaries between grains inapolycrystalline aggregate area
region ofdisturbed lattice only afewatomic diameters wide. Inthe
general case, thecrystallographic orientation changes abruptly inpassing
from onegrain tothenext across thegrain boundary. Theordinary
high-angle grainboundary represents aregion ofrandom misfit between
theadjoining crystal lattices.^ Asthedifference inorientation between
thegrains oneach side oftheboundary decreases, thestate oforder inthe
boundary increases. For thelimiting case ofalow-angle boundary
where theorientation difference across theboundary maybelessthan1°
(seeSec. 5-3),theboundary iscomposed ofaregular array ofdislocations.
Ordinary high-angle grain boundaries areboundaries ofrather high
surface energy. Forexample, agrain boundary incopper hasaninter-
facial surface energy ofabout 600ergs/cm^, while theenergy ofatwin
boundary isonlyabout 25ergs/cm^. Because oftheir highenergy, grain
boundaries serve aspreferential sites forsolid-state reactions such as
diffusion, phase transformations, and precipitation reactions. An
important point toconsider isthatthehighenergy ofagrainboundary
usually results inahigher concentration ofsolute atoms attheboundary
than intheinterior ofthegrain. Thismakes itdifficult toseparate the
puremechanical effect ofgrain boundaries onproperties fromaneffect
duetoimpurity segregation.
Grain boundaries may serve toeither strengthen orweaken ametal,
depending upon thetemperature, rate ofstrain, andthepurity ofthe
metal. Attemperatures below approximately one-half oftheabsolute
melting point, andforrelatively faststrain rates (sothatrecovery effects
arenotgreat), grain boundaries increase therate ofstrain hardening and
increase thestrength. Athightemperatures andslow strain rates (con-
ditions ofcreep deformation) deformation islocalized atthegrain
boundaries. Grain-boundary sliding andstress-induced migration can
occur, andeventually fracture takes place atthegrain boundary. The
fairly narrow temperature region inwhich thegrain boundaries become
weaker than theinterior ofthegrains, sothat fracture occurs inaninter-
granular rather than transgranular fashion, iscalled theequicohesive
temperature.
Theprincipal difference between theroom-temperature deformation of
single-crystal and polycrystalline specimens isthat polycrystalline
1Forareview oftheproposed models ofgrain boundaries seeD.McLean, "Grain
Boundaries inMetals," chap. 2,Oxford University Press,NewYork 19.57

120 Metallurgical Fundamentals [Chap. 5
material exhibits ahigher rate ofstrain hardening. The stress-strain
curve forpolycrystaUine material shows nostage Ioreasy-glide region.
Only stage IIandstage IIIdeformation areobtained withpolycrystaUine
specimens. Associated with theincreased strain hardening isusually an
increase inyield stress andtensile strength. The effects ofgrainbound-
ariesonstrength areduetotwomain factors. The first isthefactthat
Fig.5-1.Dislocations piledupagainst agrain boundary, asobserved with theelectron
microscope inathin foilofstainless steel, 17,500 X.[M.J.Whelan, P.B.Hirsch,
R.W.Home, andW.Bollman, Proc. Roy. Soc.(London), vol.240A, p.524, 1957.]
grain boundaries arebarriers toslip. Ofgreater importance isthefact
that therequirement forcontinuity between grains during deformation
introduces complex modes ofdeformation within theindividual grains.
Sliponmultiple-slip systems occurs very readily inpolycrystaUine
specimens.
Thefactthat sliplines stopatgrain boundaries canbereadily observed
with the light microscope. However, bymeans ofspecial etch-pit
techniques (Sec. 6-2)andhigh-magnification electron microscopy ofthin
films itispossible toestablish that dislocations pileupalong the slip
planes atthegrain boundaries (Fig. 5-1). Dislocation pile-ups produce
back stresses which oppose thegeneration ofnew dislocations atFrank-
Read sources within thegrains. With increasing applied stress moreand
more dislocations pileupatgrain boundaries. High shear stresses are
developed atthehead ofadislocation pile-up, andeventually thisbecomes
highenough toproduce dislocation movement intheneighboring grain
across theboundary. This willreduce thedislocation pile-up andmini-
mize hardening from this effect. Hardening duetodislocation pile-up

Sec. 5-21 Plastic Deformation ofPolycrystalline Aggregates 121
atgrain boundaries istherefore important intheearly stages ofdeforma-
tion,butnotatlarge strains. Itwillbemore effective inanhepmetal,
with only oneeasy slipplane, than infeeorbeemetals, withmany
equivalent slipplanes. Forthelatter case,nograin canbeveryunfavor-
ably oriented with respect totheapplied stress, sothat, ontheaverage,
slipcanbeinitiated inaneighboring grain atonly alittle higher stress
thanwasrequired toinitiate slipinthemost favorably oriented grains.
However, forhepmetals, theremaybeavery unfavorable orientation
difference between neighboring grains sothatanappreciably higher stress
isrequired toinitiate slip intheneighboring grain. Therefore, poly-
crystalline hepmetals show averymuch higher rate ofstrain hardening
compared with single crystals. Infeeandbccmetals thedifference inthe
flowcurve between polycrystals andsingle crystals isnotnearly sogreat.
The effect ofcrystal orientation ontheflowcurve offeesingle crystals
wasillustrated inFig.4-31. Orientations which produce many favorably
oriented slipsystems readily deform bymultiple slip. Multiple slip
always results inahigh rate ofstrain hardening. From purely geometri-
calconsiderations thegrains ofapolycrystalline metal must remain in
contact during deformation. Taylor^ hasshown that fiveindependent
slipsystems must operate ineach grain inorder tomaintain continuity.
Since slipononlytwoorthree systems, depending onorientation, occurs
formultiple slip insingle crystals, slip inpolycrystals ismore complex
than insingle crystals oriented formultiple slip. Greater strain harden-
ing isusually observed inpolycrystals than canbeaccounted foronthe
basis ofmultiple slipinsingle crystals andbygrain-boundary barriers.^
Grain sizehasameasurable effect onmost mechanical properties. For
example, atroom temperature, hardness, yield strength, tensile strength,
fatigue strength, andimpact resistance allincrease with decreasing grain
size. The effect ofgrain size islargest onproperties which arerelated to
theearly stages ofdeformation, for itisatthisstage thatgrain-boundary
barriers aremost effective. Thus, yield stress ismore dependent on
grain sizethan tensile strength. Forthelater stages ofdeformation the
strength iscontrolled chiefly bycomplex dislocation interactions occurring
within thegrains, andgrain size isnotacontrolling variable.
Formost metals theyield stress isrelated tothegrain sizeby
cro=ai+K,D-y^ (5-1)
where an=yield stress
(Xi=friction stress opposing motion ofadislocation
K,,=measure ofextent towhich dislocations arepiled upat
barriers
D=grain diameter
1G.I.Taylor, J.Inst. Metals, vol. 62,p.307, 1938.
2McLean, op. cit.,chap. 6.

122 Metallurgical Fundamentals [Chap. 5
Equation (5-1)was firstproposed forlow-carbon steeP andhasbeen
extensively applied totestsonthismaterial. The slope ofaplot ofo-q
versus D~^^ isKy,ameasure oftheextent towhich dislocations arepiled
upatgrain boundaries. Itisessentially independent oftemperature.
Theintercept aiisameasure ofthestress needed todrive adislocation
against theresistance ofimpurities, precipitate particles, subgrain bound-
aries, andthePeierls-Nabarro force. Thisterm depends onboth the
composition andthetemperature, but itisindependent oftheapplied
stress. Since thePeierls-Nabarro force istemperature-dependent and
theother resistances todislocation motion areapproximately tempera-
ture-independent, itappears possible toobtain anestimate ofthelattice
resistance todislocation motion fromananalysis ofthegrain-size depend-
ence ofyield stress."
Theproblem ofdetermining theflowcurve ofpolycrystalline material
from single-crystal data isdifficult. Theanalyses ofthisproblem which
havebeenmade^ consist essentially inaveraging thesingle-crystal curves
over different orientations. Onlymoderate agreement hasbeen obtained.
Grain size ismeasured with amicroscope bycounting thenumber of
grains within agiven area,bydetermining thenumber ofgrains that
intersect agiven length ofrandom line, orbycomparison withstandard
charts. Theaverage grain diameter Dcanbedetermined frommeasure-
ments alongrandom linesbytheequation
D=^(5-2)
whereListhelength ofthelineandNisthenumber ofintercepts which
thegrain boundary makes with the line. This canberelated^ tothe
ratio ofthegrain-boundary surface areaStothevolume ofthegrains,
V,bytheequation
where Iisthetotal length ofgrainboundary onarandom plane ofpolish
andAisthetotal area ofthegrains onarandom plane ofpolish. Avery
common method ofmeasuring grain sizeintheUnited States istocom-
pare thegrains atafixed magnification with theAmerican Society for
Testing Materials (ASTM) grain-size charts. TheASTM grain-size
1N.J.Fetch, /.Iron Steel Inst. (London), vol. 173, p.25,1953; E.O.Hall, Proc.
Phys. Soc.(London), vol.64B, p.747, 1951.
2J.Heslop and ISlJ.Fetch, Phil. Mag., vol. 1,p.866, 1956.
3Taylor, op. cit.; J.F.W.Bishop, J.Mech. andPhys. Solids, vol. 3,pp.259-266,
1955; U.F.Kocks, Ada Met., vol. 8,pp.345-352, 1960.
^C.S.Smith andL.Guttman, Trans.AIMS, vol. 197, p.81,1953.

Sec. 5-3] Plastic Deformation ofPolycrystalline Aggregates 123
number nisrelated toN*,thenumber ofgrains persquare inch ata
magnification oflOOX bytherelationship s ,
N*=2' (5-4)'
Table 5-1compares theASTM grain-size numbers with several other
useful measures ofgrain size.
Table 5-1
Comparison ofGrain-size Measuring Systemsj
ASTM
No.

124 Metallurgical Fundamentals [Chap. 5
slight difference inorientation between thegrains isindicated bythe
angle 6.InFig.5-36thetwocrystals havebeen joined toform abicrystal
containing alow-angle boundary. Along theboundary theatoms adjust
their position bylocalized deformation toproduce asmooth transition
from onegrain tothe other. However, elastic deformation cannot
accommodate allthemisfit, sothatsome oftheatom planes mustendon
thegrain boundary. Where theatom planes end, there isanedge dis-
location. Therefore, low-angle tiltboundaries canbeconsidered tobe
A »;
^
Fig.5-2.Substructure network iniron-3 percent silicon alloy, 250X.
anarray ofedge dislocations. From thegeometry ofFig. 5-36 the
relationship between dandthespacing between dislocations isgiven by
^=2tan-i2^ =-^ (5-5)
where histhemagnitude oftheBurgers vector ofthelattice.
The validity ofthedislocation model ofthelow-angle boundary is
found inthefact itispossible tocalculate thegrain-boundary energy as
afunction ofthedifference inorientation between thetwo grains. So
longastheangle doesnotbecome greater thanabout 20°,goodagreement
isobtained between themeasured values ofgrain-boundary energy and
thevalues calculated onthebasis ofthedislocation model. Other
evidence forthedislocation nature oflow-angle boundaries comes from
metallographic observations. Iftheangle islow, sothat thespacing
between dislocations islarge, itisoften possible toobserve that the

Sec. 5-3] Plastic Deformation ofPolycrystalline Aggregates 125
ia) id)
Fig.5-3.Diagram oflow-angle grain boundary, (a)Two grains having acommon
[001] axisandangular difference inorientation of6;(b)twograins joined together to
form alow-angle grain boundary made upofanarray ofedge dislocations. {W.T.
Read, Jr.,^'Dislocations inCrystals," p.157,McGraw-Hill BookCompany, Inc.,New
York, 1953.)
Fig. 5-4.Etch-pit structures along low-angle grain boundaries iniron-silicon alloy,
1,000X.

126 Metallurgical Fundamentals [Chap. 5
boundary iscomposed ofarow ofetch pits,witheach pitcorresponding
tothesiteofanedge dislocation (Fig. 5-4).
Subboundaries orlow-angle boundaries canbeproduced inanumber
(a) id)
Fig.5-5.Movement ofdislocations toproduce polygonization (schematic).
ofways.^ Theymaybeproduced during crystal growth, during high-
temperature creep deformation, orastheresult ofaphase transformation.
Theveining inferrite grains isawell-known example ofasubstructure
resulting from theinternal stresses ac-
companying aphase transformation.
Perhaps themost general method of
producing asubstructure network is
byintroducing asmallamount ofde-
formation (from about 1to10per
cent prestrain) andfollowing thiswith
anannealing treatment torearrange
thedislocations intosubgrain bound-
aries. Theamount ofdeformation
andtemperature must belowenough
toprevent theformation ofnewgrains
byrecrystallization (see Sec. 5-12).
This process hasbeen called recrystal-
lization insitu, orpolygonization.
Theterm polygonization wasused
originally todescribe thesituation that
occurs when asingle crystal isbent to
arelatively small radius ofcurvature
andthen annealed. Bending results
intheintroduction ofanexcess number ofdislocations ofone sign.
These dislocations aredistributed along thebent-glide planes asshown
inFig. 5-5a.When thecrystal isheated, thedislocations group them-
selves intothelower-energy configuration ofalow-angle boundary by
dislocation climb. The resulting structure isapolygonlike network of
low-angle grain boundaries (Fig. 5-56).
^R.W.Cahn, "Impurities andImperfections," American Society forMetals,
Metals Park, Ohio, 1955.1 2 34 5 6
Density ofsubboundaries
(arbitrary scale)
Fig. 5-6. Effect ofdensity ofsub-
boundaries onyield stress. (E.R.
Parker andT.H.Hazlett, "Relation
ofProperties toMicrostructure,"
American Society forMetals, Metals
Park, Ohio, 1954.)

5-3] Plastic Deformation ofPolycrystalline Agsregatcs 127
Since low-angle boundaries consist ofsimple dislocation arrays, astudy
oftheir properties should provide valuable information ondislocation
behavior. Parker andWashburn^demonstrated thatalow-angle bound-
arymoves asaunitwhen subjected toashear stress, incomplete agree-
ment withwhatwould beexpected foralinear dislocation array. Ithas
alsobeen found that theboundary angle decreases with increasing
80
70
60
o
850
i:40
30
20
10n

128 Metallurgical Fundamentals [Chap. 5
annealed, soastoproduce asubstructure, hasahigher yield point and
tensile strength thanboth theannealed material andthematerial which
wasonly cold-reduced. Moreover, theductility ofthematerial contain-
ingasubstructure isalmost asgood astheductility oftheannealed steel.
5-4. Solid-solution Hardening
Theintroduction ofsolute atoms into solid solution inthesolvent-
atom lattice invariably produces analloywhich isstronger than thepure
metal. There aretwotypes ofsolid solutions. Ifthesolute- andsolvent
atoms areroughly similar, thesolute atoms willoccupy lattice points in
thecrystal lattice ofthesolvent atoms. This iscalled substitutional
solid solution. Ifthesolute atoms aremuch smaller than thesolvent
atoms, theyoccupy interstitial positions inthesolvent lattice. Carbon,
nitrogen, oxygen, hydrogen, andboron aretheelements which commonly
form interstitial solid solutions.
Thefactors which control thetendency fortheformation ofsubstitu-
tional solid solutions have beenuncovered chiefly through thework of
Hume-Rothery. Ifthesizes ofthetwoatoms, asapproximately indi-
cated bythelattice parameter, differbylessthan 15percent, thesize
factor isfavorable forsolid-solution formation. When thesizefactor is
greater than 15percent, theextent ofsolid solubility isusually restricted
tolessthan 1percent. Metals which donothave astrong chemical
affinity foreachother tend toform solid solutions, while metals which are
farapart ontheelectromotive series tend toform intermetallic com-
pounds. Therelative valence ofthesolute andsolvent also isimportant.
Thesolubility ofametal withhigher valence inasolvent oflower valence
ismore extensive than forthereverse situation. Forexample, zinc is
muchmore soluble incopper than iscopper inzinc. This relative-valence
effect canberationalized toacertain extent interms oftheelectron-atom
ratio.^For certain solvent metals, thelimit ofsolubility occurs at
approximately thesame value ofelectron-atom ratio forsolute atoms of
different valence. Finally, forcomplete solid solubility over theentire
range ofcomposition thesolute andsolvent atoms must have thesame
crystal structure.
Theacquisition offundamental information about thecauses ofsolid-
solution hardening hasbeen aslow process. Early studies'' oftheincrease
inhardness resulting from solid-solution additions showed thatthehard-
^Forexample, analloy of30atomic percentZninCuhasanelectron-atom ratio
of1.3. (3X2)+(7XIj=13valence electrons per3+7=10atoms.
2A.L.Norbury, Trans. Faraday Soc, vol. 19,pp.506-600, 1924; R.M.Brick, D.
L.Martin, andR.P.Angier, Trans.ASM, vol. 31,pp.675-698, 1943; J.H.Fryeand
W.Hume-Rothery, Proc. Roy. Soc.(London), vol. 181,pp.1-14, 1942.

)ec.5-4] Plastic Deformation ofPolycrystaliinc Aggregates 129
ness increase varies directly with thedifference inthesize ofthesohite
andsolvent atoms, orwith thechange inlattice parameter resulting
from thesolute addition. However, itisapparent that sizefactor alone
cannot explain solid-solution hardening. Animprovement incorrelation
ofdata' results when therelative valence ofthesolute andsolvent are
considered inaddition tothelattice-parameter distortion. Theimpor-
tance ofvalence isshown inFig. 5-8,where theyield stress ofcopper
alloys ofconstant lattice parameter is
plotted against the electron-atom
ratio.'- Further results^ show that
alloys with equal grain size, lattice
parameter, and electron-atom ratio
have thesame initial yield stress, but
theflowcurves differ atlarger strains.
Systemic studies ofthe effect of
solid-solution alloying additions on
theflowcurve intension have been
made foriron,* copper,^ aluminum,^
and nickel.^ Forthecase ofironthe
solid-solution-strengthened alloy isa
power function ofthealloy addition.
Figure 5-9shows theincrease inten-
silestrength duetoalloying additions
iniron. Foragiven atomic percent ofsolute theincrease instrength
varies inversely with thelimit ofsolubility.
The distribution ofsolute atoms inasolvent lattice isnotusually
completely random. There isgrowing evidence that solute atoms group
preferentially atdislocations, stacking faults, low-angle boundaries, and
grain boundaries. However, even inaperfect lattice theatoms would
notbecompletely random. Forasolid solution ofAandBatoms, ifB
atoms tend togroup themselves preferentially around otherBatoms, thp
situation iscalled clustering. However, ifagivenBatom ispreferentially
surrounded byAatoms, the solid solution exhibits short-range order.
Thetendency forclustering orshort-range order increases with increasing
solute additions.
1J.E.Dorn, P.Pietrokowsky, andT.E.Tietz, Trans.AIME, vol. 188,pp.933-
943, 1950.
2W.R.Hibbard, Jr.,Trans. Met. Soc.AIME, vol.212,pp.1-5, 1958.
3N.G.Ainslie, R.W.Guard, andW.R.Hibbard, Trans. Met. Soc.AIME, vol.215,
pp.42-48, 1959.
^C.E.LacyandM.Gensamer, Trans.ASM, vol. 32,pp.88-110, 1944.
5R.S.French andW.R.Hibbard, Jr.,Trans.AIME, vol. 188,pp.53-58, 1950.
^Dorn, Pietrokowsky, andTietz, op. cit.
'V.F.Zackay andT.H.Hazlett, Ada Met., vol. 1,pp.624-628, 1953.1.10 1.15 1.20
E!ectron-o!om ratio
Fig.5-8. Effect ofelectron-atom ratio
ontheyield stress ofcopper solid-solu-
tion alloys. {W. R.Hibbaid, Ji.,
Trans. Met. Soc.AIME, vol.212, p.3,
1958.)

130 Metallurgical Fundamentals [Chap. 5
Itislikely that solid-solution hardening isnotsimply theresult of
internal stresses due tothe local lattice disturbance from randomly
dispersed solute atoms. Consider adislocation lineinaperfectly random
solid-solution lattice. Ontheaverage, there willbeequal numbers of
positive andnegative stress fields, duetosolute atoms, acting onthe
dislocation line. Thenetstress willbenearly zero,andthedislocation
0.4 0.7
Atomic%solute
Fig. 5-9.Increase intensile strength ofironduetosolid-solution alloy additions vs.
atomic percent ofalloy added. (C.E.LacyandM.Gensamer, Trans. ASM, vol.
32,p.88,1944.)
willmove through thelattice almost aseasily asthrough thelattice ofa
pure metal.
Following theideas ofCottrell,^ itisgenerally held thathardening
from solute atoms results from theinteraction ofsolute atoms, inthe
form of"atmospheres," with dislocations. Since theatoms inthe
region above apositive edge dislocation arecompressed andbelow the
slipplane arestretched, thestrain energy ofdistortion canbereduced by
largeatoms collecting intheexpanded region andsmall atoms collecting
inthecompressed region. Interstitial atoms collect intheexpanded
1A.H.Cottrell, "Dislocations and Plastic Flow inCrystals," Oxford University
Press,NewYork, 1953.

Sec. 5-4] Plastic Deformation ofPolycrystalline Aggregates 131
region below the slipplane ofapositive edge dislocation. Because the
localenergy islowerwhen adislocation issurrounded byasolute atmos-
phere, ahigher stress isrequired tomake thedislocation move thanwould
berequired ifthere werenointeraction between thedislocation andthe
solute atoms. Ifthestress becomes highenough, thedislocation canbe
tornaway from itsatmosphere. When thishappens, thedislocation is
freetomove atalower stress.
Thebest-known case ofdislocation interaction wj^^h asolute-atom
atmosphere istheexistence ofanupper andlower yield point inironand
other metals. Theoccurrence ofayield point iniron isknown tobe
associated with interstitial solute atoms (seeSec. 5-5). Theupper yield
point corresponds tothestress required totear dislocations away from
theiratmospheres ofinterstitial atoms.
Anumber oftypes ofsolute-atom interaction must beconsidered in
explaining solid-solution strengthening.^ Cottrell locking duetoelastic
interaction between thesolute atoms andthedislocations, such asis
described above forinterstitial atoms, iscertainly animportant factor in
solid-solution strengthening. Inview ofthevalency effects observed in
solid solutions, electrical interaction must alsobeconsidered. However,
estimates show that electrical interaction isonlyabout one-third toone-
seventh asstrong aselastic interaction. Suzuki- haspointed outthe
existence ofathird type ofinteraction. Thermodynamic reasoning
shows that theconcentration ofsolute atoms atastacking fault willbe
greater than theaverage bulk concentration. Thus, there isa"chemical
interaction" between these regions and dislocations. While formost
alloys thischemical interaction isweaker than theinteraction force due
toCottrell locking, theforceduetochemical interaction doesnotdecrease
with increasing temperature nearly somuch asinthecase ofCottrell
locking. Fisher^ haspointed outthattheexistence ofshort-range order
orclustering inanalloy willproduce astrengthening effect. Slip ina
puremetal doesnotchange theinternal energy ofthelattice, because the
configuration ofatoms across theslipplane isthesame after slipasbefore.
Thesame situation would exist foracompletely random solid solution,
but inanalloy with short-range order slip will partially destroy the
1Theories ofsolid-solution strengthening arereviewed byE.R.Parker andT.H.
Hazlett, "Relation ofProperties toMicrostructure," pp.50-53, American Society for
Metals, Metals Park, Ohio, 1954. Afairly mathematical discussion oftheinteractions
between dislocations andsolute atoms isgivenbyA.H.Cottrell, "Relation ofProper-
tiestoMicrostructure," pp.131-162, American Society forMetals, Metals Park,
Ohio, 1954.
2H.Suzuki, Sci.Repts. Research Insts. Tohoku Univ., vol.4A,no. 5,pp.455-463,
1952; "Dislocations andMechanical Properties ofCrystals," p.361,John Wiley&
Sons, Inc.,New York, 1957.
3J.C.Fisher, Ada Met., vol. 2,p.9,1954.

132 Metallurgical Fundamentals [Chap. 5
pattern oforder across theslipplane. Aninternal surface ofincreased
energy isproduced atthe slipplane, and this results inanincrease in
thestress required toproduce slip. Thechemical interaction ofSuzuki
would beexpected topredominate over short-range order indilute solu-
tions, where thestacking-fault energy decreases rapidly withconcentra-
tion. Inconcentrated solid solutions strengthening from short-range
order should predominate.
Inabinary alloy with long-range order each oftheconstituent atoms
occupies special sites inthelattice. Ineffect, thisresults inasuperlattice
with alarger unit cellandanew crystal structure. Theinteraction of
dislocations with long-range order^ results inastrengthening effect. An
ordered crystal willcontain domains within which theorder isperfect,
butwhich areoutofstepwith theorder intheneighboring domains.
Since thedomain boundaries areahigh-energy interface, there isan
interaction between dislocations andthese antiphase boundaries. The
stress required toproduce slipvaries inversely with thedistance between
domain boundaries. Because moredomain boundaries areproduced as
slipcontinues, therate ofstrain hardening ishigher intheordered condi-
tionthan inthedisordered state. Ordered alloys with afinedomain size
(approximately 50A)arestronger than thedisordered state. Ordered
alloys with alargedomain sizegenerally have ayield stress lower than
that ofthedisordered state. This arises from thefactthatthedisloca-
tions inawell-ordered alloy aregrouped into pairs, each pairhaving a
Burgers vector twice aslarge asthat forthedisordered lattice.
5-5. Yield-point Phenomenon
Many metals, particularly low-carbon steel,show alocalized, hetero-
geneous type oftransition from elastic toplastic deformation which
produces ayield point inthestress-strain curve. Rather thanhaving a
flowcurve with agradual transition from elastic toplastic behavior, such
aswasshown inFig. 3-1,metals withayield point have aflowcurve or,
what isequivalent, aload-elongation diagram similar toFig. 5-10. The
load increases steadily with elastic strain, drops suddenly, fluctuates
about some approximately constant value ofload,andthen riseswith
further strain. Theload atwhich thesudden drop occurs iscalled the
upper yield point. Theconstant load iscalled thelower yield point, and
theelongation which occurs atconstant load iscalled theyield-point
elongation. Thedeformation occurring throughout theyield-point elon-
1N.Brown andM.Herman, Trans.AIME, vol.206,pp.1353-1354, 1954; A.H.
Cottrell, "Relation ofProperties toMicrostriicture," pp.131-162, American Society
forMetals, Metals Park, Ohio, 1954; N.Brown, Phil.Mag., vol. 4,pp.693-704, 1959;
P.A.Flinn, Trans.AIME, vol.218,pp.145-154, 1960.

5-5] Plastic Deformation ofPolycrystalline Aggregates 133
,.Upper yield point
Elongotion
Fig.5-10. Typical yield-point behavior.gation isheterogeneous. Attheupper jdeldpomt adiscrete band of
deformed metal, often readily visible with theeye,appears atastress
concentration such asafillet,andcoincident with theformation ofthe
band theloaddrops tothelower yield point. Theband thenpropagates
along thelength ofthespecimen, causing theyield-point elongation.
Intheusual caseseveral bands will
form atseveral points ofstress
concentration. These bands are
generally atapproximately 45°to
thetensile axis. They areusually
called Luders hands, Hartmann
lines, orstretcher strains, and this
type ofdeformation issometimes
referred toasthePiobert effect.
When several Liiders bands are
formed, theflowcurve during the
yield-point elongation willbeir-
regular, each jogcorresponding
totheformation ofanew Liiders band. After theLiiders bands have
propagated tocover theentire length ofthespecimen test section, the
flow willincrease with strain intheusual manner. Thismarks theend
oftheyield-point elongation.
Theyield-point phenomenon wasfound originally inlow-carbon steel.
Apronounced upper andlower yield pointandayield-point elongation of
over 10percentcanbeobtained wdth thismaterial under proper condi-
tions. More recently theyield point hascome tobeaccepted asageneral
phenomenon, since ithasbeenobserved inanumber ofother metals and
alloys. Inaddition toironand steel, yield points havebeenobserved in
polycrystalline molybdenum, titanium, andaluminum afloys and in
single crystals ofiron,cadmium, zinc, alpha andbeta brass, andalumi-
num. Usually theyield point canbeassociated with small amounts of
interstitial orsubstitutional impurities. Forexample, ithasbeenshown^
thatalmost complete removal ofcarbon andnitrogen from low-carbon
steelbywet-hydrogen treatment willremove theyield point. However,
onlyabout 0.001 percent ofeither ofthese elements isrequired fora
reappearance oftheyield point.
Anumber ofexperimental factors affect theattainment ofasharp
upper yield point. Asharp upper yield point ispromoted bytheuseof
anelastically rigid (hard) testing machine, very careful axial alignment
ofthespecimen, theuseofspecimens freefrom stress concentrations, high
rate ofloading, and, frequently, testing atsubambient temperatures.
If,through careful avoidance ofstress concentrations, the first Liiders
1J.R.LowandM.Gensamer, Trans.AIME, vol. 158, p-207, 1944.

134 Metallurgical Fundamentals [^hap. 5
band canbemade toform atthemiddle ofthetestspecimen, theupper
yield point canberoughly twice thelower yield point. However, itis
more usual toobtain anupper yield point 10to20percentgreater than
thelower yield point.
Cottrell's concept thattheyield point isduetotheinteraction ofsolute
atoms with dislocations wasintroduced intheprevious section. Solute
atoms diffuse todislocations because thislowers thestrain energy ofthe
crystal. Thedislocations arethenanchored inposition byanatmosphere
ofsolute atoms. Theoriginal theory^ considered that solute atoms would
segregate only toedge dislocations, because ascrew dislocation ordinarily
hasnotensile component. More recently thetheory hasbeen modified
toshow that there isastrong interaction between interstitial atoms and
screw dislocations when thelattice isnonsymmetrically deformed bythe
solute atoms sothatatensile component ofstress isdeveloped.-
The local concentration ofsolute atoms near thedislocation, c,is
related totheaverage concentration cobytherelationship
c=Coexp—T—(5-6)
whereUistheinteraction energy. Forcarbon andnitrogen inironthe
interaction energy hasavalue between 0.5and 1.0ev.Asthetempera-
ture decreases, thesolute atmosphere becomes more concentrated and
below acritical temperature theatmosphere condenses into aline of
solute atoms. These atoms occupy aposition ofmaximum interaction
energy justbelow thecenter ofapositive edge dislocation running parallel
tothelength ofthedislocation.
Theshear stress required totearaway adislocation from itsatmosphere
goesthrough amaximum when plotted against displacement. Therefore,
adislocation willtend toreturn toitsatmosphere forsmall displacements,
butwhen acertain breakaway stress hasbeen reached, movement of
thedislocation becomes easier with increasing distance from theatmos-
phere. The stress atwhich thedislocations break away from their
atmosphere corresponds totheupper yield point. This releases an
avalanche ofdislocations intothe slipplane, andthese pileupatthe
grain boundary. The stress concentration atthe tipofthepile-up
combines with theapplied stress inthenext grain tounlock thedisloca-
tions inthat grain, and inthiswayaLiiders band propagates overthe
specimen.
1A.H.Cottrell andB.A.Bilby, Proc. Phijs. Soc. (London), vol.62A, pp.49-62,
1949.
2A.W.Cochardt, G.Schoek, andH.Wiedersich, Acta Met., vol. 3,pp.533-537,
1955.

Sec. 5-6] Plastic DeFormation ofPolycrystalline Aggregates 135
5-6. Strain Asing
Strain aging isatype ofbehavior, usually associated with theyield-
point phenomenon, inwhich thestrength ofametal isincreased andthe
ductility isdecreased onheating atarelatively lowtemperature after
cold working. This behavior canbest beillustrated byconsidering
Fig. 5-11,which schematically describes theeffect ofstrain aging onthe
Strain
Fig.5-11. Stress-strain curves forlow-carbon steelshowing strain aging. Region A,
original material strained through yield point. Region B,immediately retested after
reaching point A'.Region C,reappearance andincrease inyield point after aging at
300°F.
flowcurve ofalow-carbon steel. Region AofFig.5-11shows thestress-
strain curve foralow-carbon steel strained plastically through theyield-
point elongation toastrain corresponding topoint X.Thespecimen is
thenunloaded andretested without appreciable delay oranyheat treat-
ment (region B).Note thatonreloading theyield point doesnotoccur,
since thedislocations havebeen tornaway from theatmosphere ofcarbon
andnitrogen atoms. Consider nowthatthespecimen isstrained topoint
Yandunloaded. Ifitisreloaded after aging forseveral days atroom
temperature orseveral hours atanaging temperature like300°F, the
yield point willreappear. Moreover, theyield point willbeincreased
bytheaging treatment fromFtoZ.Thereappearance oftheyield
point isdue tothediffusion ofcarbon andnitrogen atoms tothedis-
locations during theaging period toformnewatmospheres ofinterstitials
