Repository: Ketankham/chatbot-meta-books

File: fracture-book.txt (part 6 of 34)
zone at ( KI/σYS) = 0.96B.FIGURE 2.42 Transverse stress through the thickness as a function of distance from the crack tip [28].
1656_C02.fm  Page 74  Thursday, April 14, 2005  6:28 PM
Linear Elastic F racture Mec hanics 75
stress, σzz = 0 by deﬁnition. Under plain strain conditions, σzz = 2νσyy. Substituting these stresses
into the von Mises yield criterion (Equation (2.82)) leads to the following:
(2.87)
assuming ν = 0.3. Therefore, the triaxial stress state associated with plane strain leads to higher stresses
in the plastic zone. For fracture mechanisms that are governed by normal stress, such as cleavage in
metals (Section 5.2), the material will behave in a more brittle fashion when subjected to a triaxial stressstate. Triaxial stresses also assist ductile fracture processes such as microvoid coalescence (Section 5.1).
2.10.2 E FFECT OF THICKNESS  ON APPARENT  FRACTURE  TOUGHNESS
Figure 2.43 and Figure 2.44 show two sets of data that have commonly been used to illustratethickness effects on fracture toughness [29]. The measured K
crit values decrease with specimen
thickness until a plateau is reached, at which point the toughness appears to be relatively insensitiveto further increase in thickness. This apparent asymptote in the toughness vs. thickness trend isdesignated by the symbol K
Ic, and is referred to as “plane strain fracture toughness” [30, 31]. A
KIc value is purported to be a specimen-size–independent material property.3 
In the past, the decreasing trend in Kcrit with increasing thickness in Figure 2.43 and Figure 2.44
was attributed to a transition from plane stress to plane strain at the crack tip. Although this trend
3In reality, fracture toughness, as it is deﬁned standardized KIc test methods, does not usually exhibit a true asymptote with
increasing specimen size. Refer to Section 7.2 for a detailed discussion of the KIc test.FIGURE 2.43 Variation of measured fracture toughness with specimen thickness for an unspeciﬁed alloy.
Adapted from Barsom and Rolfe, Fracture and Fatigue Control in Structur es.  2nd Ed., Prentice-Hall,
Englewood Cliffs, NJ, 1987.σσ
σyyYS
YS()()
()at yieldplane stress
2.5 plane strain=


1656_C02.fm  Page 75  Thursday, April 14, 2005  6:28 PM
76 Fracture Mechanics: Fundamentals and Applications
is related to the crack-tip stress state, the traditional plane stress–plane strain transition model is
far too simplistic.
Plots such as Figure 2.43 and Figure 2.44, that show a decrease in apparent toughness with
specimen thickness, generally correspond to materials in which the crack propagation is ductile(microvoid coalescence). In such tests, the crack “tunnels” through the center of the specimen.That is, the crack grows preferentially in the region of high triaxiality. Crack growth on the outerregions of the specimen lags behind, and occurs at a 45 ° angle to the applied load. The resulting
fracture surface exhibits a ﬂat region in the central region and 45 ° shear lips on the edges. Section
5.1 provides additional information on crack tunneling and the formation of shear lips. Figure 2.45FIGURE 2.44 Variation of measured fracture toughness with specimen thickness for 7075-T6 Aluminum.
Adapted from Barsom and Rolfe, Fracture and Fatigue Control in Structur es.  2nd Ed., Prentice-Hall,
Englewood Cliffs, NJ, 1987.
FIGURE 2.45 Effect of specimen thickness on fracture surface morphology for materials that exhibit ductile
crack growth.
1656_C02.fm  Page 76  Thursday, April 14, 2005  6:28 PM
Linear Elastic F racture Mec hanics 77
illustrates the fracture surface morphology for three specimen thicknesses. Fracture toughness tests
on very thin plates or sheets typically result in a 45 ° shear fracture. At larger thicknesses, there is
generally some mixture of shear fracture and ﬂat fracture. The thickness effect on the apparentfracture toughness is due to the relative portions of ﬂat and shear fracture. In the limit of a verythick specimen, the ﬂat fracture mechanism dominates, and further increases in thickness haverelatively little effect on the measured toughness.
The stress distribution depicted in Figure 2.41 is characteristic of all section thicknesses. A
central plane strain region can exist even in thin sheet specimens, as long as the distance from thecrack-tip is sufﬁciently small. Pure slant fracture occurs when the distance over which hightriaxiality conditions exist is smaller than the fracture process zone, which is a function of micro-structural parameters such as inclusion spacing. Figure 2.46 illustrates the concept of a fractureprocess zone. The micromechanical processes that lead to ductile crack extensions occur over aﬁnite distance x
c, which typically is much less than the plastic zone size. Figure 2.47 illustrates the
effect of thickness on the crack-tip stress state at x = xc. For very thin sections, plane strain conditions
do not exist at x = xc. As the thickness increases, the size of the plane strain zone increases relative
to the low triaxiality zone near the free surfaces. It is this stress state that results in the varyingfracture surface morphology depicted in Figure 2.45, which in turn leads to the apparent thicknessdependence of fracture toughness shown in Figure 2.43 and Figure 2.44.
To summarize, the trends in Figure 2.43 and Figure 2.44 are not indicative of a transition from
“plane stress fracture” to “plane strain fracture.” Rather, this trend reﬂects the differing relativecontributions of two distinct fracture mechanisms. In point of fact, there is no such thing as “planestress fracture” except perhaps in very thin foil. There is nearly always some level of triaxialityalong the crack front.
The shear lips, that cause the apparent thickness dependence of toughness in materials that exhibit
ductile crack growth, are an artifact of the way in which K
Ic tests have been conducted since the early
1960s. More recent fracture toughness test methods typically use side-grooved specimens (Section 7.1).This specimen design eliminates shear lips and provides an accurate measure of the resistance of thematerial to ﬂat, ductile fracture. The apparent thickness dependence of toughness observed in Figure 2.43and Figure 2.44 would disappear if the same materials were tested with side-grooved specimens.FIGURE 2.46 Fracture process zone at the tip of a
crack.
FIGURE 2.47 Effect of thickness on stress — the crack-tip stress state in the fracture process zone.
1656_C02.fm  Page 77  Thursday, April 14, 2005  6:28 PM
78 Fracture Mechanics: Fundamentals and Applications
Fracture toughness specimens that fail by cleavage fracture usually do not form shear lips, so
the trends in Figure 2.43 and Figure 2.44 do not apply to such data. Cleavage fracture toughness
does exhibit a slight thickness-dependence due to weakest-link sampling effects. See Section 5.2for a detailed discussion of this fracture mechanism.
2.10.3 P LASTIC  ZONE EFFECTS
Section 2.9 outlines the conditions required for K-controlled fractures. The plastic zone must be
embedded within an elastic singularity zone in order for K to characterize crack-tip conditions.
Traditionally, the loss of K dominance with plastic zone growth has been lumped together with the
purported transition from “plane strain fracture” to “plane stress fracture,” as if these phenomenawere synonymous. In fact, there is not a direct correspondence between the plastic zone size andthe existence (or absence) of plane strain conditions near the crack tip. Three-dimensional elastic-plastic ﬁnite element analyses of standard laboratory fracture toughness specimens have shownthat a high degree of triaxiality near the crack tip exists even when the entire cross-section hasyielded. Although K is not valid as a characterizing parameter under fully plastic conditions, a
single-parameter description of fracture toughness is still possible using the J integral, or crack-
tip-opening displacement (Chapter 3).
Figure 2.48 shows the evolution of the Mode I plastic zone at mid-thickness in a plate containing
an edge crack. These results were obtained from a three-dimensional elastic-plastic ﬁnite elementanalysis performed by Nakamura and Parks [32]. The plastic zone boundary is deﬁned at 
σe = σYS
in this case. As the quantity  increases relative to plate thickness B, the plastic zone size
increases, as one would expect. What is interesting about these results is the change in plastic zoneshape. At low K
I values, the plastic zone has a typical plane strain shape, but evolves into a plane
stress shape at higher KI values (Figure 2.34(a)). This transition can be understood by referring to
Figure 2.42. At distances from the crack tip on the order of half the plate thickness, σzz = 0. As a
result, the plastic zone takes on a plane stress shape when it grows to approximately half the plate
FIGURE 2.48 Effect of KI, relative to thickness, of the plastic zone size and shape. Taken from Nakamura,
T. and Parks, D.M., ASME AMD-91. American Society of Mechanical Engineers, New York, 1988.(/ )KIY Sσ2
1656_C02.fm  Page 78  Thursday, April 14, 2005  6:28 PM
Linear Elastic F racture Mec hanics 79
thickness. Although the stress state at the plastic zone boundary is plane stress, the material close
to the crack tip is subject to a triaxial stress state. This is illustrated in Figure 2.49, which depictsa plastic zone in the center of an edge-cracked plate. Because the plastic zone size in Figure 2.49is of the same order of magnitude as the plate thickness, the plastic zone has a plane stress shape.At the crack tip, however, there is a zone of high triaxiality. As stated above, the zone of hightriaxiality at the crack tip can persist even in the presence of large-scale plasticity.
When performing laboratory K
Ic tests on standard specimens, such as those illustrated in
Table 2.4, the following size requirements have been adopted [30, 31]:
(2.88)
Recall that the quantity  is proportional to the plastic zone size. The minimum require-ments on the crack length and ligament length ( W – a) are designed to ensure that the plastic zone
is sufﬁciently small for fracture to be K-controlled. The thickness requirement, which is based on
experimental data such as Figure 2.43 and Figure 2.44, is intended to ensure plane strain conditionsalong the crack front. As stated earlier, however, the apparent thickness dependence in fracturetoughness is a result of the relative mixtures of ﬂat fracture and shear fracture, and side grooveswould eliminate this effect. The thickness requirement in Equation (2.88) is far more stringent thanis necessary to ensure plane strain conditions along the majority of the crack front.
2.10.4 I MPLICATIONS  FOR CRACKS  IN STRUCTURES
A ﬁnal, very important point is that the observed thickness dependence of fracture toughness inlaboratory tests is usually not directly transferable to structural components. For example,Figure 2.50 schematically compares the crack-tip stress state of a laboratory fracture toughnessFIGURE 2.49 Cracked plate in which the plastic zone size is of the same order of magnitude as the plate
thickness. The plastic zone at mid thickness has a plane stress shape, but there is a zone of high triaxiality
close to the crack tip.
aB W aKIc
YS,, ( ) . −≥

252
σ
(/ )KIY Sσ21656_C02.fm  Page 79  Thursday, April 14, 2005  6:28 PM
80 Fracture Mechanics: Fundamentals and Applications
specimen with that of a surface crack in a structural component. In the case of the test specimen,
the relative size of the high-triaxiality zone is directly related to the thickness. For the surface ﬂaw,however, the size of the high-triaxiality zone is governed by the crack front length, which need notbe related in any way to the section thickness. A standard laboratory specimen and a surface crackwould not necessarily produce the same fracture morphology (e.g., the relative fractions of ﬂatfracture vs. shear fracture). The observed trends in Figure 2.43 and Figure 2.44 cannot legitimatelybe used to predict the fracture behavior of structural components.
In 1967, Irwin et al. [33] developed a simple empirical relationship to describe the trends in
Figure 2.43 and Figure 2.44, as well as other similar data sets:
(2.89)
where K
crit is the measured fracture toughness for thinner sections, KIc is the presumed asymptotic
fracture toughness for large section thicknesses, and
(2.90)
Unfortunately, this empirical ﬁt to a few data sets has been grossly misused over the years. Equation(2.89) has often been applied to structural components in an effort to account for the presumedimprovement in toughness in thinner sections. As Figure 2.50 illustrates, however, the stress stateat the tip of a surface crack is not directly related to the plate thickness.
Equation (2.89) is suitable only for edge-cracked laboratory specimens that exhibit shear lips on
the fracture surface, as Figure (2.45) illustrates. It does not apply to ﬂaws in structural components,nor does it apply to side-grooved laboratory specimens or specimens that fail by cleavage.
2.11 MIXED-MODE FRACTURE
When two or more modes of loading are present, Equation (2.63) indicates that the energy releaserate contributions from each mode are additive. This equation assumes self-similar crack growth,however. Consider the angled crack problem depicted in Figure 2.18. Equation (2.63) givesthe energy release rate for planar crack growth at an angle 90 ° − 
β from the applied stress.FIGURE 2.50 Schematic comparison of a laboratory specimen with a ﬂaw in a structural component. In the
latter case, the stress state and fracture morphology are not necessarily directly related to section thickness.
KKIc Ic crit=+()11 4212./β
βσIcIc
YS BK=

121656_C02.fm  Page 80  Thursday, April 14, 2005  6:28 PM
Linear Elastic F racture Mec hanics 81
Figure 2.51 illustrates a more typical scenario for an angled crack. When fracture occurs, the crack
tends to propagate orthogonal to the applied normal stress; i.e., the mixed-mode crack becomes a
Mode I crack.
A propagating crack seeks the path of least resistance (or the path of maximum driving force)
and need not be conﬁned to its initial plane. If the material is isotropic and homogeneous, the crackwill propagate in such a way as to maximize the energy release rate. What follows is an evaluationof the energy release rate as a function of propagation direction in mixed-mode problems. OnlyMode I and Mode II are considered here, but the basic methodology can, in principle, be appliedto a more general case where all three modes are present. This analysis is based on similar workin Refs. [34–36].
2.11.1 P ROPAGATION  OF AN ANGLED  CRACK
We can generalize the angled through-thickness crack of Figure 2.18 to any planar crack oriented
90° − β from the applied normal stress. For uniaxial loading, the stress intensity factors for Mode I
and Mode II are given by 
(2.91a)
(2.91b)
where KI(0) is the Mode I stress intensity when β = 0. The crack-tip stress ﬁelds (in polar coordinates)
for the Mode I portion of the loading are given by
(2.92a)
(2.92b)
(2.92c)FIGURE 2.51 Typical propagation from an initial
crack that is not orthogonal to the applied normal
stress. The loading for the initial angled crack is acombination of Mode I and Mode II, but the cracktends to propagate normal to the applied stress, result-ing in pure Mode I loading.
KKII=()cos02β
KKII I=()0cos sinββ
σπθθ
rrIK
r=
−

25
421
43
2cos cos
σπθθ
θθ=
+

K
r
I
23
421
43
2cos cos
τπθθ
θrIK
r=
+

21
421
43
2sin sin1656_C02.fm  Page 81  Thursday, April 14, 2005  6:28 PM
82 Fracture Mechanics: Fundamentals and Applications
As stated earlier, these singular ﬁelds only apply as r → 0. The singular stress ﬁelds for Mode II
are given by
(2.93a)
(2.93b)
(2.93c)
Suppose that the crack in question forms an inﬁnitesimal kink at an angle α from the plane of the
crack, as Figure 2.52 illustrates. The local stress intensity factors at the tip of this kink differ from
the nominal K values of the main crack. If we deﬁne a local x-y coordinate system at the tip of the
kink and assume that Equation (2.92) and Equation (2.93) deﬁne the local stress ﬁelds, the localMode I and Mode II stress intensity factors at the tip are obtained by summing the normal andshear stresses, respectively, at 
α:
(2.94a)
(2.94b)
where kI and kII are the local stress intensity factors at the tip of the kink and KI and KII are the
stress intensity factors for the main crack, which are given by Equation (2.91) for the tilted crack.The coefﬁcients C
ij are given by
(2.95a)
(2.95b)
(2.95c)
(2.95d)FIGURE 2.52 Inﬁnitesimal kink at the tip of a
macroscopic crack.
σπθθ
rrIIK
r=−
+

25
423
43
2sin sin
σπθθ
θθ=−
−

K
r
II
23
423
43
2sin sin
τπθθ
θrIIK
r=
+

21
423
43
2cos cos
kr C K C KIy y I I I()ασ π== + 211 12
kr C K C KII xy I II()ατ π== + 221 22
C113
421
43
2=
+cos cos
αα
C123
423
2=−+

sin sin
αα
C211
423
2=
+

sin sin
αα
C221
423
43
2=
+cos cos
αα1656_C02.fm  Page 82  Thursday, April 14, 2005  6:28 PM
Linear Elastic F racture Mec hanics 83
The energy release rate for the kinked crack is given by
(2.96)
Figure 2.53 is a plot of G(α) normalized by G(α = 0). The peak in G(α) at each β corresponds to
the point where kI exhibits a maximum and kII = 0. Thus, the maximum energy release rate is given by
(2.97)
where α* is the angle at which both G and kI exhibit a maximum and kII = 0. Crack growth in a
homogeneous material should initiate along α*.
Figure 2.54 shows the effect of β on the optimum propagation angle. The dashed line corre-
sponds to propagation perpendicular to the remote principal stress. Note that the Gmax criterion
implies an initial propagation plane that differs slightly from the normal to the remote stress.
2.11.2 E QUIVALENT  MODE I CRACK
Let us now introduce an effective Mode I crack that results in the same stress intensity and energy
release rate as a crack oriented at an angle β and propagating at an angle α*:
(2.98)
For the special case of a through-thickness crack in an inﬁnite plate (Figure 2.18), Equation (2.98)becomes
(2.99)FIGURE 2.53 Local energy release rate at the tip of a kinked crack.
G()() ()ααα=+ kk
EII I22
Gmax()=∗k
EI2α
Ka k aIe q I() ( , , ) =∗αβ
σπ σπ β α β β α aa C Ceq=+ []∗∗cos ( ) sin cos ( )2
11 121656_C02.fm  Page 83  Thursday, April 14, 2005  6:28 PM
84 Fracture Mechanics: Fundamentals and Applications
Solving for aeq gives
(2.100)
2.11.3 B IAXIAL  LOADING
Figure 2.55 illustrates a cracked plate subject to principal stresses σ1 and σ2, where σ1 is the greater
of the two stresses; β is deﬁned as the angle between the crack and the σ1 plane. Applying superposition
leads to the following expressions for KI and KII:
(2.101a)
(2.101b)
where B is the biaxiality ratio, deﬁned as
(2.102)
The local Mode I stress intensity for a kinked crack is obtained by substituting Equation (2.101)
into Equation (2.94a):
(2.103)FIGURE 2.54 Optimum propagation angle for a crack oriented at an angle β from the stress axis.
a
aCCeq=+[]∗∗cos ( ) sin cos ( )2
11 122βα ββα
KK BII=+()(cos sin )022ββ
KK BII I=−()(sin cos )( )01 ββ
B=σ
σ2
1
kK BC B CII( ) (cos sin ) ( ) (sin cos )( ) ( )()αβ β α β β α=+ + − []022
11 1211656_C02.fm  Page 84  Thursday, April 14, 2005  6:28 PM
Linear Elastic F racture Mec hanics 85
The maximum local stress intensity factor and energy release rate occurs at the optimum propagation
angle α*, which depends on the biaxiality ratio. Figure 2.56 illustrates the effect of B and β on the
propagation angle. Note that when B > 0 and β = 90°, propagation occurs in the crack plane ( α* = 0),
since the crack lies on a principal plane and is subject to pure Mode I loading.FIGURE 2.55 Cracked plane subject to a biaxial stress state.
FIGURE 2.56 Optimum propagation angle as a function of β and biaxialty.
1656_C02.fm  Page 85  Thursday, April 14, 2005  6:28 PM
86 Fracture Mechanics: Fundamentals and Applications
2.12 INTERA CTION OF MULTIPLE CRACKS
The local stress ﬁeld and crack driving force for a given ﬂaw can be signiﬁcantly affected by the
presence of one or more neighboring cracks. Depending on the relative orientation of the neighboringcracks, the interaction can either magnify or diminish the stress intensity factor. An example of theformer is an inﬁnite array of coplanar cracks (Figure 2.21). The K
I solution for this conﬁguration is
given by Equation (2.45) and is plotted in Figure 2.22. When cracks are parallel to one another, KI
tends to decrease due to the interaction. The interaction of both coplanar and parallel cracks isdiscussed further in the following section.
2.12.1 C OPLANAR  CRACKS
Figure 2.57 illustrates two identical coplanar cracks in an inﬁnite plate. The lines of force representthe relative stress-concentrating effect of the cracks. As the ligament between the cracks shrinksin size, the area through which the force must be transmitted decreases. Consequently, K
I is
magniﬁed for each crack as the two cracks approach one another.
Figure 2.58 is a plot of the KI solution for the conﬁguration in Figure 2.57. As one might
expect, the crack tip closest to the neighboring crack experiences the greater magniﬁcation inK
I. The KI solution at tip B increases asymptotically as s → 0. At tip A, the solution approaches
as s → 0 because the two cracks become a single crack with twice the original length of each
crack.
Figure 2.57 and Figure 2.58 illustrate the general principle that multiple cracks in the same
plane have the effect of magnifying KI in one another.
2.12.2 P ARALLEL  CRACKS
Figure 2.59 illustrates two parallel cracks. In this case, the cracks tend to shield one another,which results in a decrease in K
I relative to the single crack case. Figure 2.60 shows the KI
solution for this geometry. This is indicative of the general case where two or more parallelcracks have a mutual shielding interaction when subject to Mode I loading. Consequently,multiple cracks that are parallel to one another are of less concern than multiple cracks in thesame plane.
FIGURE 2.57 Coplanar cracks. Interaction between
cracks results in a magniﬁcation of KI.2
1656_C02.fm  Page 86  Thursday, April 14, 2005  6:28 PM
Linear Elastic F racture Mec hanics 87
FIGURE 2.58 Interaction of two identical coplanar through-wall cracks in an inﬁnite plate. Taken from
Murakami, Y ., Stress Intensity Factors Handbook.  Pergamon Press, New York, 1987.
FIGURE 2.59 Parallel cracks. A mutual shielding effect reduces KI in each crack.
1656_C02.fm  Page 87  Thursday, April 14, 2005  6:28 PM
88 Fracture Mechanics: Fundamentals and Applications
APPENDIX 2: MATHEMATIC AL FOUNDA TIONS OF LINEAR 
ELASTIC FRA CTURE MECHANICS
A2.1 P LANE ELASTICITY
This section catalogs the governing equations from which linear fracture mechanics is derived. The
reader is encouraged to review the basis of these relationships by consulting one of the manytextbooks on elasticity theory.
4
The equations that follow are simpliﬁcations of more general relationships in elasticity and are
subject to the following restrictions:
• Two-dimensional stress state (plane stress or plane strain)
• Isotropic material• Quasistatic, isothermal deformation
• Absence of body forces from the problem (In problems where body forces are present,
a solution can ﬁrst be obtained in the absence of body forces, and then modiﬁed bysuperimposing the body forces.)
Imposing these restrictions simpliﬁes crack problems considerably, and permits closed-form solu-tions in many cases.FIGURE 2.60 Interaction between two identical parallel through-wall cracks in an inﬁnite plate. Taken from
Murakami, Y ., Stress Intensity Factors Handbook . Pergamon Press, New York, 1987.
4This appendix is intended only for more advanced readers, who have at least taken one graduate-level course in the theory
of elasticity.
1656_C02.fm  Page 88  Thursday, April 14, 2005  6:28 PM
Linear Elastic F racture Mec hanics 89
The governing equations of plane elasticity are given below for rectangular Cartesian coordi-
nates. Section A2.1.2 lists the same relationships in terms of polar coordinates.
A2.1.1Cartesian Coordinates
Strain-displacement relationships:
(A2.1)
where 
x and y = horizontal and vertical coordinates
εxx, εyy, etc. = strain components 
ux and uy = displacement components
Stress-strain relationships:
1. Plane strain
(A2.2a)
(A2.2b)
(A2.2c)
(A2.2d)
(A2.2e)
where 
σ and τ = normal and shear stress components
E = Young’s modulus 
µ = shear modulus 
υ = Poisson’s ratio
2. Plane stress
(A2.3a)
(A2.3b)
(A2.3c)
(A2.3d)
(A2.3e)εεεxxx
yyy
yxyx y u
xu u
yu
x=∂
∂=∂
∂=∂
∂+∂
∂

1
2
σνννε ν εxx xx yyE=+−−+() ( )[( ) ]11 21
σνννε ν εyy yy xxE=+−−+() ( )[( ) ]11 21
τµ ενεxy xy xyE==+21
σν σσzz xx yy=+()
εεεττzz xz yz xz yz===== 0
σνεν εxx xx yyE=−+12[]
σνεν εyy yy xxE=−+12[]
τµ ενεxy xy xyE==+21
εν
νεεzz xx yy=−
−+1()
σεεττzz xz yz xz yz===== 01656_C02.fm  Page 89  Thursday, April 14, 2005  6:28 PM
90 Fracture Mechanics: Fundamentals and Applications
Equilibrium equations:
(A2.4a)
(A2.4b)
Compatibility equation:
(A2.5)
where
Airy stress function: For a two-dimensional continuous elastic medium, there exists a function
Φ(x, y) from which the stresses can be derived:
(A2.6a)
(A2.6b)
(A2.6c)
where Φ is the Airy stress function. The equilibrium and compatibility equations are automatically
satisﬁed if Φ has the following property:
or
(A2.7)
A2.1.2 P olar Coordinates
Strain-displacement relationships:
(A2.8a)
(A2.8b)
(A2.8c)
where and are the radial and tangential displacement components, respectively.∂
∂+∂
∂=σ τxx xy
xy0
∂
∂+∂
∂=στyy xy
yx0
∇+ =20 ()σσxx yy
∇=∂
∂+∂
∂22
22
2xy
σxxy=∂
∂2
2Φ
σyyx=∂
∂2
2Φ
τxyxy=−∂
∂∂2Φ
∂
∂+∂
∂∂+∂
∂=4
44
224
420ΦΦ Φ
xx y y
∇∇ =220Φ
εrrru
r=∂
∂
εθ
θθθ=+∂
∂u
rrur1
εθθθθ
rr
ru u
ru
r=∂
∂+∂
∂−

1
21
uruθ1656_C02.fm  Page 90  Thursday, April 14, 2005  6:28 PM
Linear Elastic F racture Mec hanics 91
Stress-strain relationships: The stress-strain relationships in polar coordinates can be obtained
by substituting r and θ for x and y in Equation (A2.2) and Equation (A2.3). For example,
the radial stress is given by
(A2.9a)
for plane strain, and
(A2.9b)
for plane stress.
Equilibrium equations:
(A2.10a)
(A2.10b)
Compatibility equation:
(A2.11)
where
Airy stress function
(A2.12)
where Φ = Φ (r, θ) and 
(A2.13a)
(A2.13b)
(A2.13c)
A2.2 C RACK GROWTH  INSTABILITY  ANALYSIS
Figure 2.12 schematically illustrates the general case of a cracked structure with ﬁnite system
compliance CM. The structure is held at a ﬁxed remote displacement ∆T given by
(A2.14)σνννε ν εθθ rr rrE=+−−+() ( )[( ) ]11 21
σνεν εθθ rr rrE=−+12[]
∂
∂+∂
∂+−=σ τ
θσσθθ θ rr r rr
rr r10
1 20rr rrr∂
∂+∂
∂+=σ
θττθθ θ θ
∇+=20 ()σσθθ rr
∇+∂
∂+∂
∂+∂
∂22
222
211
Rr r r θ
∇∇ =220Φ
σθrrrr r=∂
∂+∂
∂11
22
2ΦΦ
σθθ=∂
∂2
2Φ
r
τθθθrrr r=−∂
∂∂+∂
∂112
2ΦΦ
∆= ∆ +TMCP1656_C02.fm  Page 91  Thursday, April 14, 2005  6:28 PM
92 Fracture Mechanics: Fundamentals and Applications
where ∆ is the local load line displacement and P is the applied load. Differentiating
Equation (A2.14) gives
(A2.15)
assuming ∆ depends only on load and crack length. We can make this same assumption about the
energy release rate:
(A2.16)
Dividing both sides of Equation (A2.16) by da and ﬁxing ∆T yields
(A2.17)
which, upon substitution of Equation (A2.15), leads to
(A2.18)
A virtually identical expression for the J integral (Equation 3.52) can be derived by assuming J
depends only on P and a, and expanding dJ into its partial derivatives.
Under dead-loading conditions, , and all but the ﬁrst term in Equation (A2.18) vanish.
Conversely, corresponds to an inﬁnitely stiff system, and Equation (A2.18) reduces to the
pure displacement control case.
A2.3 C RACK-TIP STRESS ANALYSIS
A variety of techniques are available for analyzing stresses in cracked bodies. This section focuseson two early approaches developed by Williams [11, 37] and Westergaard [8]. These two analysesare complementary; the Williams approach considers the local crack-tip ﬁelds under generalized in-plane loading, while Westergaard provided a means for connecting the local ﬁelds to global boundaryconditions in certain conﬁgurations.
Space limitations preclude listing every minute step in each derivation. Moreover, stress, strain,
and displacement distributions are not derived for all modes of loading. The derivations that followserve as illustrative examples. The reader who is interested in further details should consult the originalreferences.
A2.3.1 Generalized In-Plane Loading
Williams was the ﬁrst to demonstrate the universal nature of the singularity for elastic crack
problems, although Inglis [1], Westergaard, and Sneddon [10] had earlier obtained this result inspeciﬁc conﬁgurations. Williams actually began by considering stresses at the corner of a platewith various boundary conditions and included angles; a crack is a special case where the includedangle of the plate corner is 2
π and the surfaces are traction free (Figure A2.1).dadaPdP C dPT
PaM∆=∂∆
∆

 +∂∆
∂

 += 0
dadaPdP
PaGGG=∂
∂

 +∂
∂


d
da a PdP
daT T PaGG G
=∂
∂

+∂
∂



∆ ∆
d
da a P aCPT Pa PM
aGG G
=∂
∂

−∂
∂

∂∆
∂

 +∂∆
∂




∆−1
CM=∞
CM=0
1r1656_C02.fm  Page 92  Thursday, April 14, 2005  6:28 PM
Linear Elastic F racture Mec hanics 93
For the conﬁguration shown in Figure A2.1(b), Williams postulated the following stress function:
(A2.19)
where c1, c2, c3, and c4 are constants, and θ* is deﬁned in Figure A2.1(b). Invoking Equation (A2.13)
gives the following expressions for the stresses:
(A2.20a)
(A2.20b)
(A2.20c)
where the primes denote derivatives with respect to θ*. Williams also showed that Equation (A2.19)
implies that the displacements vary with rλ. In order for displacements to be ﬁnite in all regions of the
body, λ must be > 0. If the crack faces are traction free,
which implies the following boundary conditions:
(A2.21)
Assuming the constants in Equation (A2.19) are nonzero in the most general case, the boundary
conditions can be satisﬁed only when . Thus,
, where n = 1, 2, 3,…
There are an inﬁnite number of λ values that satisfy the boundary conditions; the most general
solution to a crack problem, therefore, is a polynomial of the form
(A2.22)FIGURE A2.1 Plate corner conﬁguration analyzed by Williams. A crack is formed when ψ = 2π: (a) plate
corner with included angle ψ and (b) special case of a sharp crack. Taken from Williams, J.G. and Ewing,
P.D., International Journal of Fracture Mechanics,  V ol. 8, 1972.
Φ= + + + [ +− + − ]+rc c c cλλθ λθ λθ λθ1
12 3 411 11 sin( ) cos( ) sin( ) cos( )* * **
=+rλθλ1Φ(,)*
σθ λ θλ
rrrF F= ′′ ++−11 [( ) ( ) ( ) ]**
σλ λ θθθλ=+−rF11 [( )( ) ]*
τλ θθλ
rrF=− ′−1[( ) ]*
σσ π ττ πθθ θθ θ θ() ( ) () ( ) , 02 0 2 0== = = =rr
FF F F() ( ) () ( )02 0 2 0== ′=′ = ππ
sin( )20πλ=
λ=n
2
Φ=


 +
=∑rFnn
nN
21
12θ*,1656_C02.fm  Page 93  Thursday, April 14, 2005  6:28 PM
94 Fracture Mechanics: Fundamentals and Applications
and the stresses are given by
(A2.23)
where Γ is a function that depends on F and its derivatives. The order of the stress function
polynomial, M, must be sufﬁcient to model the stresses in all regions of the body. When ,
the ﬁrst term in Equation (A2.23) approaches inﬁnity, while the higher-order terms remain ﬁnite
(when m = 0) or approach zero (for m > 0). Thus the higher-order terms are negligible close to the
crack-tip, and stress exhibits a  singularity. Note that this result was obtained without assuminga speciﬁc conﬁguration. It can be concluded that the inverse square-root singularity is universalfor cracks in isotropic elastic media.
A further evaluation of Equation (A2.19) and Equation (A2.20) with the appropriate boundary
conditions reveals the precise nature of the function Γ. Recall that Equation (A2.19) contains four,
as yet unspeciﬁed, constants; by applying Equation (A2.21), it is possible to eliminate two of theseconstants, resulting in
(A2.24)
for a given value of n. For crack problems, it is more convenient to express the stress function
in terms of 
θ, the angle from the symmetry plane (Figure A2.1). Substituting θ = θ* − π into
Equation (A2.24) yields, after some algebra, the following stress function for the ﬁrst few valuesof n:
(A2.25)
where s
i and ti are constants to be deﬁned. The stresses are given by
(A2.26a)
(A2.26b)
(A2.26c)
Note that the constants si in the stress function (Equation (A2.25)) are multiplied by cosine
terms while the ti are multiplied by sine terms. Thus, the stress function contains symmetric
and antisymmetric components, with respect to θ = 0. When the loading is symmetric about
θ = 0, ti = 0, while si = 0 for the special case of pure antisymmetric loading. Examples of
symmetric loading include pure bending and pure tension; in both cases the principal stress isnormal to the crack plane. Therefore, symmetric loading corresponds to Mode I (Figure 2.14);antisymmetric loading is produced by in-plane shear on the crack faces and corresponds toMode II.σθ
θijijm
ij
mM
rrm =−
+
()∗
∗
=∑Γ
Γ,
(,)/1
2 2
0
r→0
1r
Φ( , ) sin sin cos cos/ **rr cnn
nncnn nθθ θ θ θ=−
−−
++




+−
−+




+21
34212
2212121
Φ( , ) cos cos sin sin [ cos ] ( )/ /rr s t s r O r θθθ θ θθ =− −
+− −

+− + +
32
11 225 2
21
33
223
212 
σθθ θ θθrrrst s O r =− +

+− +

++ +1
4523
25233
2411 221 2cos cos sin sin cos ( )/
σθθ θ θθθθ=− −

+− −

++ +1
4323
23233
2411 221 2
rst s O r cos cos sin sin sin ( )/
τθθ θ θθθrrst s O r =− −

++

−+ +1
423
2233
22211 212sin sin cos cos sin ( )/1656_C02.fm  Page 94  Thursday, April 14, 2005  6:28 PM
Linear Elastic F racture Mec hanics 95
It is convenient in most cases to treat the symmetric and antisymmetric stresses separately. The
constants s1 and t1 can be replaced by the Mode I and Mode II stress intensity factors, respectively:
(A2.27a)
(A2.27b)
The crack-tip stress ﬁelds for symmetric (Mode I) loading (assuming the higher-order terms are
negligible) are given by
(A2.28a)
(A2.28b)
(A2.28c)
The singular stress ﬁelds for Mode II are given by
(A2.29a)
(A2.29b)
(A2.29c)
The relationships in Table 2.1 can be obtained by converting Equation (A2.28) and Equation (A2.29)to Cartesian coordinates.
The stress intensity factor deﬁnes the amplitude of the crack-tip singularity; all the stress and
strain components at points near the crack tip increase in proportion to K, provided the crack is
stationary. The precise deﬁnition of the stress intensity factor is arbitrary, however; the constants s
1
and t1 would serve equally well for characterizing the singularity. The accepted deﬁnition of stress
intensity stems from the early work of Irwin [9], who quantiﬁed the amplitude of the Mode I singularitywith , where G is the energy release rate. It turns out that the  in the denominators of
Equation (A2.28) and Equation (A2.29) is superﬂuous (see Equation (A2.34)– (A2.36), but conventionestablished over the last 35 years precludes redeﬁning K in a more straightforward form.
Williams also derived relationships for radial and tangential displacements near the crack tip.
We will postpone the evaluation of displacements until the next section, however, because theWestergaard approach for deriving displacements is somewhat more compact.
A2.3.2 The Westergaard Stress Function
Westergaard showed that a limited class of problems could be solved by introducing a complex
stress function Z(z), where z = x + iy and . The Westergaard stress function is related tosKI
12=−π
tKII
12=π
σπθθ
rrIK
r=
−

25
421
43
2cos cos
σπθθ
θθ=
+

K
r
I
23
421
43
2cos cos
τπθθ
θrIK
r=
+

21
421
43
2sin sin
σπθθ
rrIIK
r=−
+

25
423
43
2sin sin
σπθθ
θθ=−
−

K
r
II
23
423
43
2sin sin
τπθθ
θrIIK
r=
+

21
423
43
2cos cos
GE π
i=− 11656_C02.fm  Page 95  Thursday, April 14, 2005  6:28 PM
96 Fracture Mechanics: Fundamentals and Applications
the Airy stress function as follows:
(A2.30)
where Re and Im denote real and imaginary parts of the function, respectively, and the bars over
Z represent integrations with respect to z, i.e.,
and
Applying Equation (A2.6) gives
(A2.31a)
(A2.31b)
(A2.31c)
Note that the imaginary part of the stresses vanishes when y = 0. In addition, the shear stress
vanishes when y = 0, implying that the crack plane is a principal plane. Thus, the stresses are
symmetric about θ = 0 and Equation (A2.31) implies Mode I loading.
The Westergaard stress function, in its original form, is suitable for solving a limited range of
Mode I crack problems. Subsequent modiﬁcations [38–41] generalized the Westergaard approachto be applicable to a wider range of cracked conﬁgurations.
Consider a through crack in an inﬁnite plate subject to biaxial remote tension (Figure A2.2).
If the origin is deﬁned at the center of the crack, the Westergaard stress function is given by
(A2.32)
where 
σ is the remote stress and a is the half-crack length, as deﬁned in Figure A2.2. Consider the
crack plane where y = 0. For −a < x < a , Z is pure imaginary, while Z is real for |x| > |a| . The
normal stresses on the crack plane are given by
(A2.33)
Let us now consider the horizontal distance from each crack tip, x* = x − a, Equation (A2.33)
becomes
(A2.34)
for x* << a. Thus, the Westergaard approach leads to the expected inverse square-root singularity.
One advantage of this analysis is that it relates the local stresses to the global stress and crack size.From Equation (A2.28), the stresses on the crack plane (
θ = 0) are given by
(A2.35)Φ= +Re ImZy Z
ZdZ
dz= ZdZ
dz=
σxxZy Z =− ′ Re Im
σyyZy Z =+ ′ Re Im
τxyyZ=− ′ Re
Zzz
za()=
−σ
22
σσσ
xx yyZx
xa== =
−Re22
σσσ
xx yya
x==
2*
σσ σσ
πθθ rr xx yyIK
x====
2*1656_C02.fm  Page 96  Thursday, April 14, 2005  6:28 PM
Linear Elastic F racture Mec hanics 97
Comparing Equation (A2.34) and Equation (A2.35) gives
(A2.36)
for the conﬁguration in Figure A2.2. Note that  appears in Equation (A2.36) because K was
originally deﬁned in terms of the energy release rate; an alternative deﬁnition of stress intensity
might be
 where
for the plate in Figure A2.2.
Substituting Equation (A3.26) into Equation (A2.32) results in an expression of the Westergaard
stress function in terms of KI:
(A2.37)
where  z* = z − a. It is possible to solve for the singular stresses at other angles by making the
following substitution in Equation (A2.37):
where
and FIGURE A2.2 Through-thickness crack in an inﬁnite plate loaded in biaxial tension.
KaI=σπ
π
σθyyIK
x()**
==02KaI*=σ
ZzK
zI()*
*=
2π
zr ei *=θ
rx a y22 2=− +() θ=−
 −tan1y
xa1656_C02.fm  Page 97  Thursday, April 14, 2005  6:28 PM
98 Fracture Mechanics: Fundamentals and Applications
which leads to
(A2.38a)
(A2.38b)
(A2.38c)
assuming  r >> a . Equation (A2.38) is equivalent to Equation (A2.28), except that the latter is
expressed in terms of polar coordinates.
Westergaard published the following stress function for an array of collinear cracks in a plate
in biaxial tension (Figure 2.21):
(A2.39)
where a is the half-crack length and 2 W is the spacing between the crack centers. The stress intensity
for this case is given in Equation (2.45); early investigators used this solution to approximate the
behavior of a center-cracked tensile panel with ﬁnite width.
Irwin [9] published stress functions for several additional conﬁgurations, including a pair of
crack-opening forces located at a distance X from the crack center (Figure 2.32):
(A2.40)
where P is the applied force. When there are matching forces at , the appropriate stress function
can be obtained by superposition:
(A2.41)
In each case, the stress function can be expressed in the form of Equation (A2.37) and the near-tip stresses are given by Equation (A2.38). This is not surprising, since all of the above cases arepure Mode I and the Williams analysis showed that the inverse square root singularity is universal.
