Repository: Ketankham/chatbot-meta-books

File: physical-meta.txt (part 6 of 44)
Modern Physical Metallurgy and Materials Engineering
of a material, we imply a region comprising a largenumber of atoms (or ions or molecules) and the exis-tence of a bounding surface which separates it fromcontiguous phases. Local structural disturbances andimperfections are disregarded. Thus, a pure metal oran oxide solid solution are each described, by conven-tion, as single-phase structures even though they maycontain grain boundaries, concentration gradients (cor-ing) and microdefects, such as vacancies, dislocationsand voids (Chapter 4). Industrial practice understand-ably favours relatively rapid cooling rates, frequently
causingphasestoexistinametastablecondition.Some
form of ‘triggering’ process, such as thermal activa-tion, is needed before a metastable phase can adoptthe stable, or equilibrium, state of lowest energy (e.g.annealing of metals and alloys). These two features,structural heterogeneity on a micro-scale and non-equilibrium, do not give rise to any untoward scientiﬁcdifﬁculty.
Theproductionofthethermal-shockresistantknown
asVycorprovides an interesting example of the
potential of phase control.
1Although glasses of very
high silica content are eminently suitable for high-temperature applications, their viscosity is very high,making fabrication by conventional methods difﬁcultand costly. This problem was overcome by takingadvantage of phase separation in a workable silicacontaining a high proportion of boric oxide. Aftershaping, this glass is heat-treated at a temperatureof 500–600
°C in order to induce separation of two
distinct and interpenetrating glassy phases. Electronmicroscopy reveals a wormlike boron-rich phase sur-rounded by a porous siliceous matrix. Leaching in hotacid dissolvesaway the former phase, leavinga porous
1Vycor, developed and patented by Corning Glass Works
(USA) just before World War II, has a ﬁnal composition of
96SiO2–4B2O3. It has been used for laboratory ware and
for the outer windows of space vehicles.silica-rich structure. Consolidation heat-treatment at a
temperature of 1000 °C ‘shrinks’ this skeletal structure
by a remarkable 30%. This product has a low linear
coefﬁcient of thermal expansion ( ˛D0.8ð10/NUL60C;
0–300°C)andcanwithstandquenchingintoicedwater
from a temperature of 900 °C, its maximum service
temperature.
3.2.2 The Phase Rule
For a given metallic or ceramic material, there isa theoretical condition of equilibrium in which eachconstituent phase is in a reference state of lowestenergy. The independent variables determining this
energy state, which are manipulated by scientists and
technologists, are composition, temperature and pres-sure. The Phase Rule derived by Willard Gibbs fromcomplex thermodynamical theory provides a devicefor testing multi-phase (heterogeneous) equilibria anddeciding the number of variables (degrees of free-
dom) necessary to deﬁne the energy state of a sys-
tem. Its basic equation, PCFDCC2, relates the
number of phases present at equilibrium ⊿P/triangleleftand the
number of degrees of freedom ⊿F/triangleleftto the number of
components ⊿C/triangleleft, which is the smallest number of sub-
stances of independently-variable composition making
up the system. For metallic systems, the components
are metallic elements: for ceramics, the componentsare frequently oxides (e.g. MgO, SiO
2,e t c . ) .
Consider Figure 3.8, which is a single-component
(unary) diagram representing the phase relations for atypical pure metal. Transitions such as melting, subli-
mation and vaporization occur as boundaries between
the three single-phase ﬁelds are crossed. Supposethat conditions are such that three phases of a puremetal co-exist simultaneously, a unique condition rep-resented by the triple-point O. Applying the PhaseRule: PD3,CD1a n d FD0. This system is said
to be invariant with no degrees of freedom. Having
stated that ‘three phases co-exist’, the energy state isfully deﬁned and it is unnecessary to specify valuesfor variables. One or two phases could be caused todisappear, but this would require temperature and/orpressure to be changed. Similarly, at a melting point
on the line between single-phase ﬁelds, a solid and
a liquid phase may co-exist (i.e. PD2,CD1a n d
FD1). Speciﬁcation of one variable (either tempera-
ture or pressure) will sufﬁce to deﬁne the energy stateof a particular two-phase equilibrium. A point withinone of the single-phase ﬁelds represents a system that
is bivariant ⊿FD2/triangleleft. Both temperature and pressure
must be speciﬁed if its state is to be fully deﬁned.
Let us consider some practical implications of
Figure 3.8. The line for the solid/liquid transition isshown with a slight inclination to the right in thisschematic diagram because, theoretically, one may
reason from Le Chatelier’s principle that a pressure
increase on a typical melt, from P
1toP2, will favour
a constraint-removing contraction and therefore leadto freezing. (Bismuth and gallium are exceptions: like
Structural phases: their formation and transitions 49
Figure 3.8 Phase diagram for a typical pure metal .
water, they expand on freezing and the solid/liquid
line has an opposite slope.) The pressure at the critical
point C, beyond which liquid and vapour are indis-
tinguishable, is usually extremely high and consider-
ably greater than one atmosphere. The diagram refers
to an enclosed system. For instance, if molten metalis in a vacuum system, and the pressure is reduced
isothermally from P
1toP3, then vaporization will be
favoured.
For most metals, the pressure value at the
triple point is far below one atmosphere ⊿1a t m D
101.325 kN m/NUL2¾D1b a r/triangleleft. For copper and lead, it is
intheorderof10/NUL6atm. Thepressuresassociatedwith
the solid/vapour line are obviously even lower. Thus,
for most metals, vapour pressure is disregarded and itis customary to use isobaric (constant pressure) phase
diagrams in which the composition (concentration) of
component metals is plotted against temperature. As
a consequence of this practice, metallurgists use a
modiﬁedformofthePhaseRuleequationi.e. PCFD
CC1.
Nevertheless, it is possible for vapour pressure to be
a highly signiﬁcant factor in alloy systems formed by
volatile components such as mercury, zinc, cadmiumand magnesium: in such cases, it is advisable to takeadvantage of full pressure-temperature diagrams. Fur-
thermore, the partial pressures of certain gases in a
contacting atmosphere can be highly signiﬁcant and at
elevated temperatures can contribute to serious corro-sion of metals (e.g. O
2,S2(Chapter 12)). Again, the
pressure variable must be taken into account.
3.2.3 Stability of phases
3.2.3.1 The concept of free energy
Every material in a given state has a characteristic
heat content or enthalpy, H, and the rate of change of
heat content with temperature is equal to the speciﬁc
heat of the material measured at constant pressure,C
PD⊿dH/dT/triangleleftp. A knowledge of the quantity His
clearly important to understand reactions but it does
not provide a criterion for equilibrium, nor does it
determine when a phase change occurs, as shown bythe occurrence of both exothermic and endothermicreactions. To provide this criterion it is necessary to
consider a second important property of state known
astheentropy, S.Instatisticalterms Smayberegarded
as a measure of the state of disorder of the structure,but from classical thermodynamics it may be shown
that for any material passing through a complete cycle
50Modern Physical Metallurgy and Materials Engineering
of events
/contintegraldisplaydQ
TD0
where d Qis the heat exchanged between the system
and its surroundings during each inﬁnitesimal step andTis the temperature at which the transfer takes place.
It is then convenient to deﬁne a quantity Ssuch that
dSDdQ/T,s ot h a t /contintegraltextdSD0; entropy so deﬁned is
then a state property. At constant pressure, d QDdH
and consequently
dSDdQ/TDCpdT/T
which by integration gives
SDS0C/integraldisplayT
0⊿Cp/T/triangleleftdTDS0C/integraldisplayT
0Cpυ⊿lnT/triangleleft
where Sis the entropy at TK usually measured
in J K/NUL1. The integration constant S0represents the
entropy at absolute zero, which for an ordered crys-talline substance is taken to be zero; this is oftenquoted as the third law of thermodynamics. Clearly,any reaction or transformation within a system will beassociated with a characteristic entropy change givenby
dSDS
ˇ/NULS˛
where d Sis the entropy of transformation and Sˇand
S˛are the entropy values of the new phase ˇand
the old phase ˛, respectively. It is a consequence of
this that any irreversible change which takes place ina system (e.g. the combustion of a metal) must beaccompanied by an increase in the total entropy of thesystem. This is commonly known as the second lawof thermodynamics.
The quantity entropy could be used for deciding the
equilibrium state of a system, but it is much moreconvenient to work in terms of energy. Accordingly,it is usual to deal with the quantity TS, which has
the units of energy, rather than just S, and to separate
the total energy of the system Hinto two components
according to the relation
HDGCTS
where Gis that part of the energy of the system which
causes the process to occur and TSis the energy
requirement resulting from the change involved. ThetermGis known as Gibbs’ free energy and is deﬁned
by the equation
GDH/NULTS
Every material in a given state will have a charac-
teristic value of G. The change of free energy accom-
panying a change represents the ‘driving force’ of thechange, and is given by the expression
dGDdH/NULTdS/DC1dECPdV/NULTdSAll spontaneous changes in a system must be accom-
panied by a reduction of the total free energy of that
system, and thus for a change to occur the free energychange Gmust be negative. It also follows that the
equilibrium condition of a reaction will correspond to
the state where d GD0, i.e. zero driving force.
For solids and liquids at atmospheric pressure the
volume change accompanying changes of state is verysmall and hence PdVis also very small. It is therefore
reasonable to neglect this term in the free energy
equation and use as the criterion of equilibrium d E/NUL
TdSD0. This is equivalent to deﬁning the quantity
⊿E/NULTS/triangleleftto be a minimum in the equilibrium state,
for by differentiation
d⊿E/NULTS/triangleleftDdE/NULTdS/NULSdT
DdE/NULTdS(since Tis constant)
D0 for the equilibrium state
The quantity ⊿E/NULTS/triangleleftthus deﬁnes the equilibrium
state at constant temperature and volume, and is given
the symbol F, the Helmholtz free energy ⊿FDE/NUL
TS/triangleleft, to distinguish it from the Gibbs free energy
⊿GDH/NULTS/triangleleft. In considering changes in the solid
state it is thus a reasonable approximation to use Fin
place of G. The enthalpy His the sum of the internal
and external energies which reduces to H'Ewhen
the external energy PVis neglected.
3.2.3.2 Free energy and temperature
If a metal undergoes a structural change from phase ˛
to phase ˇat a temperature Ttthen it does so because
above this temperature the free energy of the ˇphase,
Gˇ,becomeslowerthanthefree energyofthe ˛phase,
G˛. For this to occur the free energy curves must vary
with temperature in the manner shown in Figure 3.9a.
It can be seen that at Ttthe free energy of the ˛-phase
is equal to that of the ˇ-phase so that Gis zero; Tt
is, therefore, the equilibrium transformation point.
Figure 3.9a also shows that successive transforma-
tions occur in a given temperature range. The way in
which the absolute value of the free energy of a crystalvarieswithtemperatureisshowninFigure 3.9b,whereHand/NULTSareplottedasafunctionoftemperature.At
the transformation temperature, T
t, the change in heat
content His equal to the latent heat L, while the
entropy change Sis equal to L/Tt. In consequence,
ap l o to f GDH/NULTSshows no sharp discontinuities
atTt(since HDTtS)o rTmbut merely a discon-
tinuity of slope. A plot of Gversus temperature for
each of the three phases considered, ˛,ˇand liquid,
would then be of the form shown in Figure 3.9(a). In
any temperature range the phase with the lowest free
energy is the stable phase.
3.2.3.3 Free energy and composition
Of considerable importance in metallurgical practice istheincreaseinentropyassociatedwiththeformationof
Structural phases: their formation and transitions 51
Figure 3.9 Free energy-temperature curves for ˛,ˇand liquid phases .
a disordered solid solution from the pure components.
Thisarises because over andabove the entropiesof the
pure components A and B, the solution of B in A has
an extra entropy due to the numerous ways in which
the two kinds of atoms can be arranged amongst each
other.Thisentropyofdisorderormixingisoftheform
shown in Figure 3.10a.
As a measure of the disorder of a given state we
can, purely from statistics, consider Wthe number of
distributions which belong to that state. Thus, if the
crystal contains Nsites, nof which contain A-atoms
and⊿N/NULn/triangleleftcontain B-atoms, it can be shown that
the total number of ways of distributing the A and B
Figure 3.10 Variation with composition of entropy (a) and
free energy (b) for an ideal solid solution, and for non-ideal
solid solutions (c) and (d) .atoms on the Nsites is given by
WDN!
n!⊿N/NULn/triangleleft!
This is a measure of the extra disorder of solution,
since WD1 for the pure state of the crystal because
there is only one way of distributing Nindistinguish-
able pure A or pure B atoms on the Nsites. To ensure
that the thermodynamic and statistical deﬁnitions of
entropy are in agreement the quantity, W,w h i c hi sa
measure of the conﬁgurational probability of the sys-tem, is not used directly, but in the form
SDklnW
wherekis Boltzmann’s constant. From this equation it
can be seen that entropy is a property which measuresthe probability of a conﬁguration, and that the greaterthe probability, the greater is the entropy. SubstitutingforWin the statistical equation of entropy and using
Stirling’s approximation
1we obtain
SDkln[N!/n!⊿N/NULn/triangleleft!]
Dk[NlnN/NULnlnn/NUL⊿N/NULn/triangleleftln⊿N/NULn/triangleleft]
for theentropy of disorder, or mixing. The form of this
entropy is shown in Figure 3.10a, where cDn/Nis
the atomic concentration of A in the solution. It is ofparticular interest to note the sharp increase in entropyfor the addition of only a small amount of solute. Thisfact accounts for the difﬁculty of producing really puremetals,sincetheentropyfactor, /NULTdS,associatedwith
impurity addition, usually outweighs the energy term,dH, so that the free energy of the material is almost
certainly lowered by contamination.
1Stirling’s theorem states that if Nis large
lnN!DNlnN/NULN
52Modern Physical Metallurgy and Materials Engineering
Figure 3.11 Free energy curves showing extent of phase
ﬁelds at a given temperature .
While Figure 3.10a shows the change in entropy
with composition the corresponding free energy
versus composition curve is of the form shown in
Figure 3.10b, c or d depending on whether the solidsolution is ideal or deviates from ideal behaviour.The variation of enthalpy with composition, or heatof mixing, is linear for an ideal solid solution, but
if A atoms prefer to be in the vicinity of B atoms
ratherthanA atoms,andB atomsbehavesimilarly,theenthalpy will be lowered by alloying(Figure 3.10c). Apositive deviation occurs when A and B atoms prefer
like atoms as neighbours and the free energy curve
takes the form shown in Figure 3.10d. In diagrams
3.10b and 3.10c the curvature d G
2/dc2is everywhere
positive whereas in 3.10d there are two minima and
a region of negative curvature between points of
inﬂexion1given by d G2/dc2D0. A free energy curve
for which d2G/dc2is positive, i.e. simple U-shaped,
gives rise to a homogeneous solution. When a region
of negative curvature exists, the stable state is a phasemixture rather than a homogeneous solid solution,as shown in Figure 3.11a. An alloy of compositionchas a lower free energy G
cwhen it exists as a
mixture of A-rich phase ⊿˛1/triangleleftof composition cAand B-
rich phase ⊿˛2/triangleleftof composition cBin the proportions
given by the Lever Rule, i.e. ˛1/˛2D⊿cB/NULc/triangleleft/⊿c/NUL
cA/triangleleft. Alloys with composition c<cAorc>cBexist
as homogeneous solid solutions and are denoted by
phases, ˛1and˛2respectively.Partialmiscibilityinthe
solid state can also occur when the crystal structuresof the component metals are different. The free energycurve then takes the form shown in Figure 3.11b, the
phases being denoted by ˛andˇ.
3.2.4 Two-phase equilibria
3.2.4.1 Extended and limited solid solubility
Solid solubility is a feature of many metallic and
ceramic systems,beingfavouredwhenthecomponents
have similarities in crystal structure and atomic (ionic)
diameter. Such solubilitymay be either extended (con-tinuous) or limited. The former case is illustrated bythebinaryphasediagramforthenickel–coppersystem
(Figure 3.12) in which the solid solution ( ˛) extends
1The composition at which d2G/dc2D0 varies with
temperature and the corresponding
temperature–composition curves are called spinodal lines.
Figure 3.12 Binary phase diagram for Ni–Cu system
showing extended solid solubility .
from component to component. In contrast to the
abrupt (congruent) melting points of the pure metals,the intervening alloys freeze, or fuse, over a range oftemperatureswhichisassociatedwithaunivarianttwo-phase ⊿˛Cliquid /triangleleftﬁeld. This ‘pasty’ zone is located
between two lines known as the liquidus and solidus.
(The phase diagrams for Ni–Cu and MgO–FeO sys-
tems are similar in form.)
Let us consider the very slow (equilibrating) solidi-
ﬁcation of a 70Ni–30Cu alloy. A commercial versionof this alloy, Monel, also contains small amounts of
iron and manganese. It is strong, ductile and resistscorrosion by all forms of water, including sea-water(e.g. chemical and food processing, water treatment).An ordinate is erected from its average compositiononthe base line. Freezing starts at a temperature T
1.A
horizontal tie-line is drawn to show that the ﬁrst crys-tals of solid solution to form have a composition ˛
1.
When the temperature reaches T2, crystals of compo-
sition ˛2are in equilibrium with liquid of composition
L2.Ultimately,attemperature T3,solidiﬁcationiscom-
pleted as the composition ˛3of the crystals coincides
with the average composition of the alloy. It will be
seen that the compositions of the ˛-phase and liquid
have moved down the solidus and liquidus, respec-tively, during freezing.
Each tie-line joins two points which represent two
phase compositions. One might visualize that a two-phase region in a binary diagram is made up of an inﬁ-nite number of horizontal (isothermal) tie-lines. Usingthe average alloy composition as a fulcrum ( x)a n d
applyingtheLeverRule,itisquicklypossibletoderive
Structural phases: their formation and transitions 53
mass ratios and fractions. For instance, for equilibrium
at temperature T2in Figure 3.12, the mass ratio of
solid solution crystals to liquid is xL2/˛2x. Similarly,
the mass fraction of solid in the two-phase mixture atthis temperature is xL
2/L2˛2. Clearly, the phase com-
positions are of greater structural signiﬁcance than the
average composition of the alloy. If the volumetricrelations of two phases are required, these being whatwe naturally assess in microscopy, then the above val-
ues must be corrected for phase density.
In most systems, solid solubility is far more
restricted and is often conﬁned to the phase ﬁeldadjacent to the end-component. A portion of a binaryphasediagramforthecopper–berylliumsystem,which
contains a primary, or terminal, solid solution, is
shown in Figure 3.13. Typically, the curving lineknown as the solvus shows an increase in theability of the solvent copper to dissolve beryllium
solute as the temperature is raised. If a typical
‘beryllium–copper’ containing 2% beryllium is ﬁrstheld at a temperature just below the solidus (solution-treated), water-quenched to preserve the ˛-phase and
then aged at a temperature of 425
°C, particles of
a second phase ( /CR) will form within the ˛-phase
matrix because the alloy is equilibrating in the ⊿˛C/CR/triangleleft
ﬁeld of the diagram. This type of treatment, closelycontrolled, is known as precipitation-hardening; the
mechanism of this important strengthening process
will be discussed in detail in Chapter 8. Precipitation-hardening of a typical beryllium–copper, which alsocontains up to 0.5% cobalt or nickel, can raise the
0.1% proof stress to 1200 MN m
/NUL2and the tensile
strength to 1400 MN m/NUL2. Apart from being suitable
for non-sparking tools, it is a valuable spring material,beingprincipallyusedforelectricallyconductivebrushsprings and contact ﬁngers in electrical switches.
A curving solvus is an essential feature of phase
diagrams for precipitation-hardenable alloys (e.g.aluminium–copper alloys ( Duralumin )).
When solid-state precipitation takes place, say
ofˇwithin a matrix of supersaturated ˛grains,
this precipitation occurs in one or more of thefollowing preferred locations: (1) at grain boundaries,(2) around dislocations and inclusions, and (3) onspeciﬁc crystallographic planes. The choice of site
for precipitation depends on several factors, of which
grain size and rate of nucleation are particularlyimportant.Ifthegrainsizeislarge,theamountofgrainboundary surface is relatively small, and deposition
ofˇ-phase within the grains is favoured. When this
precipitation occurs preferentially on certain sets ofcrystallographic planes within the grains, the etchedstructure has a mesh-like appearance which is known
as a Widmanst ¨atten-type structure.
1Widmanst ¨atten
structures have been observed in many alloys (e.g.overheated steels).
1Named after Count Alois von Widmanst ¨atten who
discovered this morphology within an iron–nickel meteoritesample in 1808.
Figure 3.13 Cu-rich end of phase diagram for Cu–Be
system, showing ﬁeld of primary solid solution ( ˛).
3.2.4.2 Coring
It is now possible to consider microsegregation, a phe-
nomenon introduced in Section 3.1.4, in more detail.
Referring again to the freezing process for a Ni–Cu
alloy (Figure 3.12), it is clear that the composition ofthe˛-phase becomes progressively richer in copper
and, consequently, if equilibrium is to be maintained
in the alloy, the two phases must continuously adjust
their compositions by atomic migration. In the liquid
phase such diffusion is relatively rapid. Under indus-trial conditions, the cooling rate of the solid phase is
often too rapid to allow complete elimination of dif-
ferences in composition by diffusion. Each grain ofthe˛-phase will thus contain composition gradients
between the core, which will be unduly rich in the
metal of higher melting point, and the outer regions,
whichwillbeundulyrichinthemetaloflowermelting
point. Such a non-uniform solid solution is said to becored: etching of a polishedspecimen can reveal a pat-
tern of dendritic segregation within each cored grain.
The faster the rate of cooling, the more pronouncedwill be the degree of coring. Coring in chill-cast ingots
is, therefore, quite extensive.
The physical and chemical hetereogeneity produced
by non-equilibrium cooling rates impairs properties.
Cored structures can be homogenized by annealing.For instance, an ingot may be heated to a temperature
just below the solidus temperature where diffusion
is rapid. The temperature must be selected with
54Modern Physical Metallurgy and Materials Engineering
care because some regions might be rich enough in
low melting point metal to cause localized fusion.
However, when practicable, it is more effectiveto cold-work a cored structure before annealing.
This treatment has three advantages. First, dendritic
s t r u c t u r e sa r eb r o k e nu pb yd e f o r m a t i o ns ot h a tregions of different composition are intermingled,reducing the distances over which diffusion must
take place. Second, defects introduced by deformation
accelerate rates of diffusion during the subsequentanneal. Third, deformation promotes recrystallization
during subsequent annealing, making it more likely
that the cast structure will be completely replaced bya generation of new equiaxed grains. Hot-working isalso capable of eliminating coring.
3.2.4.3 Cellular microsegregation
In the case of a solid solution, we have seen that itis possible for solvent atoms to tend to freeze beforesolute atoms, causing gradual solute enrichment ofan alloy melt and, under non-equilibrium conditions,
dendritic coring (e.g. Ni–Cu). When a very dilute
alloy melt or impure metal freezes, it is possible foreach crystal to develop a regular cell structure on a
ﬁner scale than coring. The thermal and compositional
conditionresponsibleforthiscellularmicrosegregationis referred to as constitutional undercooling.
Suppose that a melt containing a small amount
of lower-m.p. solute is freezing. The liquid becomes
increasingly enriched in rejected solute atoms, partic-ularly close to the moving solid/liquid interface. The
variation of liquid composition with distance from
Figure 3.14 Variation with distance from solid/liquid
interface of (a) melt composition and (b) actual temperature
T and freezing temperature TL.the interface is shown in Figure 3.14a. There is a
corresponding variation with distance of the temper-
ature TLat which the liquid will freeze, since solute
atoms lower the freezing temperature. Consequently,
for the positive gradient of melt temperature Tshown
in Figure 3.14b, there is a layer of liquid in which the
actual temperature Tis below the freezing temperature
TL: this layer is constitutionally undercooled. Clearly,
the depth of the undercooled zone, as measured from
the point of intersection, will depend upon the slopeof the curve for actual temperature, i.e. G
LDdT/dx.
AsGLdecreases, the degree of constitutional under-
cooling will increase.
Supposethatwevisualizea tie-linethroughthetwo-
phase region of the phase diagram fairly close to thecomponent of higher m.p. Assuming equilibrium, a
partition or distribution coefﬁcient kcan be deﬁned
as the ratio of solute concentration in the solid to that
in the liquid, i.e. c
S/cL. For an alloy of average com-
position c0, the solute concentration in the ﬁrst solid to
freeze is kc0,w h e r e k<1, and the liquid adjacent to
the solid becomes richer in solute than c0. The next
solid to freeze will have a higher concentration of
solute. Eventually, for a constant rate of growth of
the solid/liquid interface, a steady state is reached forwhich the solute concentration at the interface reaches
a limiting value of c
0/kand decreases exponentially
within the liquid to the bulk composition. This con-
centration proﬁle is shown in Figure 3.14a.
The following relation can be derived by applying
Fick’s second law of diffusion (Section 6.4.1):
cLDc0/bracketleftbigg
1C1/NULk
kexp/parenleftbigg
/NULRx
D/parenrightbigg/bracketrightbigg
(3.2)
where xis the distance into the liquid ahead of the
interface, cLis the solute concentration in the liquid
at point x, Ris the rate of growth, and Dis the
diffusion coefﬁcient of the solute in the liquid. The
temperature distribution in the liquid can be calculatedif it is assumed that kis constant and that the liquidus
is a straight line of slope m. For the two curves of
Figure 3.14b:
TDT
0/NULmc0/kCGLx (3.3)
and
TLDT0/NULmc0/bracketleftbigg
1C1/NULk
kexp/parenleftbigg
/NULRx
D/parenrightbigg/bracketrightbigg
(3.4)
where T0is the freezing temperature of pure solvent,
TLthe liquidus temperature for the liquid of composi-
tioncLandTis the actual temperature at any point x.
The zone of constitutional undercooling may be
eliminated by increasing the temperature gradient GL,
such that:
GL>dTL/dx (3.5)
Substituting for TLand putting [1 /NUL⊿Rx/D]f o rt h e
exponential gives the critical condition:
GL
R>mc0
D/parenleftbigg1/NULk
k/parenrightbigg
(3.6)
Structural phases: their formation and transitions 55
Solid Liquid Solid Liquid
(a) (b) (c) 
Figure 3.15 The breakdown of a planar solid–liquid interface (a), (b) leading to the formation of a cellular structure of the
form shown in (c) for Sn/0.5 at.% Sb ð140.
This equation summarizes the effect of growth condi-
tionsupon the transitionfrom planar to cellular growth
and identi ﬁes the factors that stabilize a planar inter-
face. Thus, a high GL,l o w Rand low c0will reduce
the tendency for cellular (and dendritic) structures toform.
The presence of a zone of undercooled liquid
aheadofamacroscopicallyplanarsolid/liquidinterface
(Section 3.1.2) makes it unstable and an interface with
cellular morphology develops. The interface growslocally into the liquid from a regular array of points on
its surface, forming dome-shaped cells. Figures 3.15a
and 3.15b show the development of domes within a
metallic melt. As each cell grows by rapid freezing,
soluteatoms are rejected intothe liquidarounditsbasewhich thus remains unfrozen. This solute-rich liquid
between the cells eventually freezes at a much lower
temperature and a crystal with a periodic columnar
cell structure is produced. Solute or impurity atoms
are concentrated in the cell walls. Decantation ofa partly-solidi ﬁed melt will reveal the characteristic
surface structure shown in Figure 3.15c. The cells
of metals are usually hexagonal in cross-section and
about 0.05 –1 mm across: for each grain, their major
axes have the same crystallographic orientation to
within a few minutes of arc. It is often found that
a lineage or macromosaic structure (Section 3.1.1) issuperimposed on the cellular structure; this other form
of sub-structure is coarser in scale.
Different morphologies of a constitutionally-
cooled surface, other than cellular, are possible.
A typical overall sequence of observed growthforms is planar/cellular/cellular dendritic/dendritic.
Substructures produced by constitutional undercooling
have been observed in ‘doped’single crystals and
in ferrous and non-ferrous castings/weldments.
1When
1The geological equivalent, formed by very slowly cooling
magma, is the hexagonal-columnar structure of the Giant ’s
Causeway, Northern Ireland.the extent of undercooling into the liquid is increased
as, for example, by reducing the temperature gradient
GL, the cellular structure becomes unstable and a few
cells grow rapidly as cellular dendrites. The branches
of the dendrites are interconnected and are an extreme
development of the dome-shaped bulges of the cell
structure in directions of rapid growth. The growth ofdendrites in a very dilute, constitutionally-undercooled
alloy is slower than in a pure metal because solute
atoms must diffuse away from dendrite/liquid surfaces
and also because their growth is limited to the
undercooled zone. Cellular impurity-generated sub-
structureshavealsobeen observedin ‘non-metals ’as a
result of constitutionalundercooling.Unlikethe dome-shapedcellsproducedwithmetals,non-metalsproduce
faceted projections which relate to crystallographic
planes. For instance, cells produced in a germanium
crystal containinggallium have been reported inwhich
cell cross-sections are square and the projection tips
are pyramid-shaped,comprisingfouroctahedral f111g
planes.
3.2.4.4 Zone-re ﬁning
Extreme puri ﬁcation of a metal can radically improve
properties such as ductility, strength and corrosion-
resistance. Zone-re ﬁning was devised by W. G. Pfann,
its development being ‘driven’by the demands of the
newly invented transistor for homogeneous and ultra-
pure metals (e.g. Si, Ge). The method takes advantage
of non-equilibrium effects associated with the ‘pasty’
zone separating the liquidus and solidus of impure
metal. Considering the portion of Figure 3.12 where
addition of solute lowers the liquidus temperature,
the concentration of solute in the liquid, cL, will
always be greater than its concentration csin the
solid phase; that is, the distribution coef ﬁcient kD
cs/cLis less than unity. If a bar of impure metal
is threaded through a heating coil and the coil is
slowly moved, a narrow zone of melt can be made
to progress along the bar. The ﬁrst solid to freeze is
56Modern Physical Metallurgy and Materials Engineering
purer than the average composition by a factor of k,
while that which freezes last, at the trailing interface,is correspondingly enriched in solute. A net movement
of impurity atoms to one end of the bar takes place.
Repeated traversing of the bar with a set of coilscan reduce the impurity content well below the limit
of detection (e.g. <1p a r ti n1 0
10for germanium).
Crystal defects are also eliminated: Pfann reducedthe dislocation density in metallic and semi-metallic
crystals from about 3 .5ð10
6cm/NUL2to almost zero.
Zone-reﬁninghasbeenusedtooptimizetheductilityofcopper, making it possible to cold-draw the ﬁne-gauge
threads needed for interconnects in very large-scale
integrated circuits.
3.2.5 Three-phase equilibria and reactions
3.2.5.1 The eutectic reaction
In many metallic and ceramic binary systems it is
possible for two crystalline phases and a liquid to co-
exist. The modiﬁed Phase Rule reveals that this uniquecondition is invariant; that is, the temperature andall phase compositions have ﬁxed values. Figure 3.16
shows the phase diagram for the lead–tin system.
It will be seen that solid solubility is limited foreach of the two component metals, with ˛andˇ
representingprimarysolidsolutionsofdifferentcrystal
structure.Astraightline,theeutectichorizontal,passes
throughthree phasecompositions( ˛
e,Leandˇe)a tt h e
temperature Te. As will become clear when ternary
systems are discussed (Section 3.2.9), this line is a
collapsed three-phase triangle: at any point on this
line, three phases are in equilibrium. During slowcooling or heating, when the average composition ofan alloy lies between its limits, ˛
eandˇe, a eutectic
reaction takes place in accordance with the equation
Le/arrowrighttophalf/arrowleftbothalf˛eCˇe. The sharply-deﬁned minimum in the
liquidus, the eutectic (easy-melting) point, is a typicalfeature of the reaction.
Considerthefreezingofamelt,averagecomposition
37Pb–63Sn. At the temperature T
eof approximately
180°C, it freezes abruptly to form a mechanical mix-
ture of two solid phases, i.e. Liquid Le!˛eCˇe.
From the Lever Rule, the ˛/ˇmass ratio is approx-
imately 9:11. As the temperature falls further, slow
cooling will allow the compositions of the two phasesto follow their respective solvus lines. Tie-lines acrossthis⊿˛Cˇ/triangleleftﬁeld will provide the mass ratio for any
temperature. In contrast, a hypoeutectic alloy melt, say
of composition70Pb–30Sn,willform primary crystals
of˛over a range of temperature until T
eis reached.
Successive tie-lines across the ⊿˛CLiquid /triangleleftﬁeld show
that the crystals and the liquid become enriched in tin
as the temperature falls. When the liquid composition
reaches the eutectic value Le, all of the remaining liq-
uid transforms into a two-phase mixture, as before.However, for this alloy, the ﬁnal structure will com-
prise primary grains of ˛in a eutectic matrix of ˛and
ˇ. Similarly, one may deduce that the structure of a
solidiﬁed hyper-eutectic alloy containing 30Pb–70Snwill consist of a few primary ˇgrains in a eutectic
matrix of ˛andˇ.
Low-lead or low-tin alloys, with average composi-
tions beyond the two ends of the eutectic horizontal,
1
freeze by transforming completely over a small range
of temperature into a primary phase. (Changes in com-position are similar in character to those described
for Figure 3.12) When the temperature ‘crosses’ the
relevant solvus, this primary phase becomes unsta-ble and a small amount of second phase precipitates.Final proportions of the two phases can be obtainedby superimposing a tie-line on the central two-phaseﬁeld: there will be no signs of a eutectic mixture in
the microstructure.
The eutectic (37Pb–63Sn) and hypo-eutectic
(70Pb–30Sn) alloys chosen for the description of
freezingrepresenttwoofthenumeroustypesofsolder
2
used for joining metals. Eutectic solders containing
60–65% tin are widely used in the electronics industryfor making precise, high-integrity joints on a mass-production scale without the risk of damaging heat-sensitive components. These solders have excellent
‘wetting’ properties (contact angle <10
°), a low
liquidus and a negligible freezing range. The longfreezing range of the 70Pb–30Sn alloy (plumbers’solder) enables the solder at a jointto be ‘wiped’ while‘pasty’.
Theshearstrengthofthemostwidely-usedsoldersis
relativelylow,say25–55 MN m
/NUL2,andmechanically-
interlocking joints are often used. Fluxes (corrosivezinc chloride, non-corrosive organic resins) facilitate
essential ‘wetting’ of the metal to be joined by dis-
solving thin oxide ﬁlms and preventing re-oxidation.Inelectronicapplications,minutesolderpreformshavebeen used to solve the problems of excess solder andﬂux.
Figure 3.16 shows the sequence of structures
obtained across the breadth of the Pb–Sn system.
Cooling curves for typical hypo-eutectic and eutecticalloys are shown schematically in Figure 3.17a.Separation of primary crystals produces a change inslope while heat is being evolved. Much more heatis evolved when the eutectic reaction takes place.The lengths (duration) of the plateaux are proportional
to the amounts of eutectic structure formed, as
summarized in Figure 3.17b. Although it follows thatcooling curves can be used to determine the form ofsuch a simple system, it is usual to conﬁrm details bymeans ofmicroscopical examination(optical,scanningelectron) and X-ray diffraction analysis.
1Theoretically, the eutectic horizontal cannot cut the vertical
line representing a pure component: some degree of solid
solubility, however small, always occurs.
2Soft solders for engineering purposes range in composition
from 20% to 65% tin; the ﬁrst standard speciﬁcations for
solders were produced in 1918 by the ASTM. The USA is
currently contemplating the banning of lead-bearing
products; lead-free solders are being sought.
Structural phases: their formation and transitions 57
Figure 3.16 Phase diagram for Pb–Sn system. Alloy 1: 63Sn–37Pb, Alloy 2: 70Pb–30Sn, Alloy 3: 70Sn–30Pb .
Figure 3.17 (a) Typical cooling curves for hypo-eutectic alloy 2 and eutectic alloy 1 in Figure 3.16 and (b) dependence of
duration of cooling arrest at eutectic temperature TEon composition .
3.2.5.2 The peritectic reaction
Whereas eutectic systems often occur when the melt-
ing pointsof the two componentsare fairly similar, the
second important type of invariant three-phase condi-
tion, the peritectic reaction, is often found when the
components have a large difference in melting points.Usually they occur in the more complicated systems;
for instance, there is a cascade of ﬁve peritectic reac-tions in the Cu–Zn system (Figure 3.20).
A simple form of peritectic system is shown in,
Figure 3.18a; although relatively rare in practice (e.g.Ag–Pt), it can serve to illustrate the basic principles.
58Modern Physical Metallurgy and Materials Engineering
Figure 3.18 (a) Simple peritectic system; (b) development of a peritectic ‘wall’ .
A horizontal line, the key to the reaction, links
three critical phase compositions; that is, ˛p,ˇpand
liquid Lp. A peritectic reaction occurs if the average
composition of the alloy crosses this line during either
slow heating or cooling. It can be represented by the
equation ˛pCLp/arrowrighttophalf/arrowleftbothalfˇp. Binary alloys containing less
of component B than the point ˛pwill behave in the
manner previously described for solid solutions. A
meltofalloy 1,whichisofperitecticcomposition,willfreeze over a range of temperature, depositing crystals
of primary ˛-phase. The melt composition will move
down the liquidus, becoming richer in component B.
At the peritectic temperature T
p, liquid of composition
Lpwill react with these primary crystals, transforming
them completely into a new phase, ˇ, of different
crystal structure in accordance with the equation ˛pC
Lp!ˇp.Inthesystemshown, ˇremainsstableduring
