Repository: Ketankham/chatbot-meta-books

File: reed-hill-book.txt (part 6 of 48)
It can be seen, therefore, that the van der Waals energy between a pair of inert-gas atomsdue to dipole interactions varies as the square of the dipole moment and the inverse sixthpower of their distance of separation; that the force varies as the square of the dipolemoment is signiﬁcant. Over a period of time the average dipole moment for an inert-gasatom must be zero. The square of this quantity does not equal zero, and it is on this basisthat inert-gas atoms can interact.
3.8 THE LATTICE ENERGY OF AN INERT-GAS SOLID
When the atoms of a rare-gas solid have their equilibrium separation, the van der Waalsattraction is countered by a repulsive force. The latter is of the same nature as that whichoccurs in ionic crystals and is due to the interaction that occurs when closed shells of elec-trons start to overlap. The cohesive energy of an inert-gas solid may therefore be expressedin the form
3.27
where A, B, and nare constants. It was shown,
5over 50 years ago, that if nequals 12, the
preceding equation correlates well with the observed properties of rare-gas solids. The ﬁrstterm on the right-hand side represents the total energy for one mole of the crystal causedby the dipole-dipole interactions between all the atoms of the solid. It may be obtained byﬁrst computing the energy of a single atom caused by its interactions with its neighbors.This quantity is then summed over all the atoms of the crystal. The computations arelengthy and will not be discussed. The second term in the preceding equation is the molarrepulsive energy.
As might be surmised from the second-order nature of the van der Waals interaction,
the cohesive energies of the inert-gas solids are quite small, being of the order of ofthose of the ionic crystals. The rare gases have also very low melting and boiling points,which is to be expected because of their small cohesive energies. Table 3.1 gives theseproperties for the inert-gas elements, with the exception of helium. Additional propertyvalues can be found in Reference 7.
1
100U/H11005/H11002A
r6/H11001B
rnf /H11229/H20885r
/H11009a m2
r7 dr /H11229 a m2
r6f /H11229 a m
r3 d
dr m
r3 /H11229 a m2
r7 E /H11229 m
r303Ch03.qxd  11/11/08  7:52 PM  Page 71
Chapter 3 Crystal Binding 72
TABLE 3.1 Experimental Cohesive Energies,6Melting
Points, and Boiling Points of Inert Gas Elements.
Melting Boiling
Cohesive Energy Point Point
Element Kcal/mol KJ/mol °C °C
Ne 0.450 1.83 /H11002248.6 /H11002246.0
A 1.850 7.74 /H11002189.4 /H11002185.8
Kr 2.590 10.84 /H11002157 /H11002152
Xe 3.830 16.03 /H11002112 /H11002108
3.9 THE DEBYE FREQUENCY
The zero-point energy of a crystal is its thermal energy when the atoms are vibrating
in their lowest energy states. When theoretical and experimental cohesive energiesare compared at an assumed temperature of 0 K, this energy, which has previouslybeen neglected, should be included along with other terms. In a crystaline solid thereare three vibrational degrees of freedom per atom. This means that an atom is freeto vibrate independently in three orthogonal directions. Thus, if one considers anatom to lie at the center of an orthogonal coordinate system, it should be able tovibrate parallel to the xaxis without inducing vibrations along the yor zaxes.
Similarly, it should be able to vibrate independently along either the yor zaxes. To
each of the three degrees a mode of vibration can be assigned so that there are threemodes per atom. A crystal of Natoms is considered as equivalent to 3 Noscillators of
various frequencies v.
The basic reasoning that brought Debye to these conclusions is as follows. First,
he assumed that the forces of interaction between a neighboring pair of atoms wereroughly equivalent to a linear spring. Pushing the atoms together would have theeffect of compressing the spring, and in so doing, a restoring force would be devel-oped that would act to return the atoms to their rest positions. Pulling the atomsapart would produce an equivalent opposite result. On this basis, Debye concludedthat the entire lattice might be considered to be a three-dimensional array of massesinterconnected by springs. In effect, assuming a simple cubic crystal, each atomwould be held in space by a set of three pairs of springs, as indicated in Fig. 3.8A. Henext considered how such an array right be able to vibrate. To simplify the presenta-tion, a one-dimensional crystal will be considered, as indicated in Fig. 3.8B, andfollowing Debye, the existence of longitudinal lattice vibrations will be ignoredbecause they are of less significance. The vibration modes of such an array are anal-ogous to the standing waves that can be set up in a string. In a simple string, thenumber of possible harmonics is theoretically infinite, and there is no lower limit forthe wavelengths that might be obtained. According to Debye, this is not true whena series of masses connected by springs are caused to vibrate. Here, as shown inFig. 3.9, the minimum wavelength or the mode of maximum frequency is obtainedwhen neighboring atoms vibrate against each other. As may be seen in the drawing,the minimum wavelength corresponds to twice the spacing between the atoms, orl
min/H110052a, where ais the interatomic spacing. The (maximum) vibrational frequency
associated with this wavelength is 03Ch03.qxd  11/11/08  7:52 PM  Page 72
73 3.10 The Zero-Point Energy
(A)
(B)FIG. 3.8 (A) Debye model of a simple cubic
crystal pictures an atom as a mass joined to its
neighbors by springs. (B)A one-dimensional
crystal model
FIG. 3.9 The highest frequency vibration mode for an array of
four masses
3.28
where vis the velocity of the shortest sound waves. This latter is normally of the
order of 5 /H11003103m/s. At the same time, the interatomic spacing in metals is about
0.25 nm, so that
3.29
The value, vm/H110051013Hz, is often used in simple calculations to represent the vibration
frequency of an atom in a crystal. Since these calculations ordinarily are accurate to only
about an order of magnitude (factor of 10), the use of the maximum vibration frequency
for the average vibration frequency does not cause serious problems.
3.10 THE ZERO-POINT ENERGY
In standing waves, the order of the harmonic corresponds to the number of half wave-
lengths in the standing wave pattern. Observe that in Fig. 3.9, where there are four
atoms, there are four half wavelengths, and this system of four atoms will be able to
vibrate in only four modes. In the case of a linear array of Nxatoms, there will be Nx
half wavelengths when the array vibrates at its maximum frequency. Since this lattervm/H110055/H11003103
2(0.25 /H1100310/H110029)/H110051013 Hzvm/H11005v
l03Ch03.qxd  11/11/08  7:52 PM  Page 73
Chapter 3 Crystal Binding 74
frequency corresponds to the Nxth harmonic, the system will have Nxtransverse
modes of vibration in the vertical plane, which is the assumed plane of vibration in
the drawing.
In a three-dimensional crystal of Natoms, each atom inside the crystal can undergo
transverse vibrations in three independent directions, as can be deduced by examining
Fig. 3.8A; and by reasoning similar to that above, it is possible to show that there are 3 N
independent transverse modes of vibrations.
In a linear crystal, such as that implied in Fig. 3.8B, the density of vibrational
modes is the same in any frequency interval dv. However, in a three-dimensional array
or crystal the vibrational modes are three-dimensional, and the multiplicity of the
standing wave patterns increases with increasing frequency. As a result, in the three-
dimensional case the number of modes possessing frequencies in the range vto v/H11001dv
is given by
3.30
where f(v)is a density function, Nis the number of atoms in the crystal, vis the vibrational
frequency of an oscillator, and vmis the maximum vibrational frequency.
Figure 3.10 is a schematic plot of the Debye density function f(v)as a function of v.
The area under this curve from v/H110050 to v/H11005vmequals 3 N, the total number of oscillators.
According to the quantum theory, the zero-point energy of a simple oscillator is hv/2. The
total vibrational energy of the crystal at absolute zero is, accordingly,
3.31
This quantity should normally be added to experimentally determined cohesive
energies (Table 3.1) in comparing them with computed static lattice energies. The cor-
rection due to the zero-point energy is about 31 percent or about 0.59 KJ per mol in
the case of neon,6so that the lattice energy U0should be about 2.47 KJ per mol rather
than 1.88 KJ per mol, as shown in Table 3.1. The importance of this correction
decreases as the atomic number of the rare-gas element rises, so that for Xe it amounts
to about 3 percent.Ez/H11005/H20885vm
0 f(v)hv
2 dv/H110059
8Nhvmf(v) dv/H110059N
v3
mv2 dv
f(ν)
νm νFIG. 3.10 Frequency spectrum of a crystal
according to Debye. The maximum lattice
frequency is vm03Ch03.qxd  11/11/08  7:52 PM  Page 74
75 3.13 Reﬁnements to the Born Theory of Ionic Crystals
3.11 DIPOLE-QUADRUPOLE AND QUADRUPOLE-QUADRUPOLE
TERMS
The van der Waals attractive energy is caused by a synchronization of the motion of the
electrons on the various atoms of a solid. As a ﬁrst approximation it might be consideredthat this interaction is equivalent to the development of synchronized dipoles on the atoms.The summation of the dipole interactions throughout the crystal then leads to an attractiveenergy that varies as the inverse sixth power of the distance. Actually, the complex chargedistributions that exist in real atoms cannot be accurately represented by picturing them assimple dipoles. Modern quantum mechanical treatments generally use an expression forthe van der Waals attractive energy (expressed in terms of a single ion) of the type
3.32
where c
1, c2, and c3are constants. The ﬁrst term of this expression is the dipole-dipole
interaction already considered. The second term in the inverse eighth power of the dis-tance is called the dipole-quadrupole term because the interaction between a dipole on
one atom and a quadrupole on another will lead to an energy that varies as the inverseeighth power of the distance. A quadrupole is a double dipole consisting of fourcharges. The last term, varying as the inverse tenth power of the distance, is called thequadrupole-quadrupole term . It is, in general, small and amounts to less than 1.3 percent
of the total van der Waals attractive energy for all of the inert-gas solids.
6,8The dipole-
quadrupole term, on the other hand, equals approximately 16 percent of the totalattractive energy, indicating that, whereas the dipole-dipole term makes up most of thevan der Waals attractive energy, the second term is also signiﬁcant.
3.12 MOLECULAR CRYSTALS
Many molecules form crystals which are held together by van der Waals forces. Amongthese are N
2, H2, and CH4; these are typical covalent molecules in which the atoms share
valence electrons to effectively obtain closed shells for each atom in the molecule.The forces of attraction between such molecules are very small and of the order of thosein the inert-gas crystals.
The molecules mentioned in the preceding paragraph are nonpolar molecules; they do
not have permanent dipole moments. Thus, the attractive force between two hydrogenmolecules comes in large measure from the synchronism of electron movements in thetwo molecules, or from instantaneous dipole-dipole interactions. In addition to these,there are also polar molecules, such as water (H
2O), which possess permanent dipoles. The
interaction between a pair of permanent dipoles is, in general, much stronger than thatbetween induced dipoles. This leads to much stronger binding (van der Waals binding) intheir respective crystals with correspondingly higher melting and boiling points.
3.13 REFINEMENTS TO THE BORN THEORY OF IONIC CRYSTALS
In the inert-gas and molecular solids considered in the preceding section, van der Waalsforces are the primary source of the cohesive energy. These forces exist in other solids, butwhen the binding due to other causes is strong they may contribute only a small fractionf(r)/H11005/H11002/H20898c1
r6/H11001c2
r8/H11001c3
r10/H2089903Ch03.qxd  11/11/08  7:52 PM  Page 75
Chapter 3 Crystal Binding 76
TABLE 3.2 Contributions to the Cohesive Energies of Certain of the Alkali
Halides.*
Alkali Dipole-
Halide Dipole- Quadru- Zero 
Crystal Madelung Repulsive Dipole pole Point Total
LiF 285.5 /H1100244.1 3.9 0.6 /H110023.9 242.0
LiCl 223.5 /H1100226.8 5.8 0.1 /H110022.4 200.2
LiBr 207.8 /H1100222.5 5.9 0.1 /H110021.6 189.7
LiI 188.8 /H1100218.3 6.8 0.1 /H110021.2 176.2
NaCl 204.3 /H1100223.5 5.2 0.1 /H110021.7 184.4
KCl 183.2 /H1100221.5 7.1 0.1 /H110021.4 167.5
RbCl 175.8 /H1100219.9 7.9 0.1 /H110021.2 162.7
CsCl 162.5 /H1100217.7 11.7 0.1 /H110021.0 155.6
*All values given above are expressed in Kilo calories per mole. From The Modern Theory of Solids , by Seitz, F.
Copyright 1940, McGraw-Hill Book Company, Inc., New York, p. 88. (Used by permission of the author.)
of the total binding energy. This is generally true in ionic crystals, although some types, like
the silver halides, may have van der Waals contributions of more than 10 percent. The alkalihalides, as may be seen in Table 3.2, have van der Waals energies that amount to only asmall percentage of the total energy. This table is of particular interest because it lists thecontribution of ﬁve terms to the total lattice energy. The ﬁrst column gives the Madelungenergy, or the ﬁrst term in the simple Born equation. The second is the repulsive energy,caused by the overlapping of closed ion shells. The third and fourth columns are van derWaals terms: dipole-dipole and dipole-quadrupole. The ﬁfth column lists zero-point ener-gies: the energy of vibration of the atoms in their lowest energy levels. Finally, the lastcolumn is that corresponding to the sum of all ﬁve terms, which should equal the internalenergy of the crystals at zero degrees absolute and at zero pressure.
3.14 COVALENT AND METALLIC BONDING
In both the ionic and the inert-gas crystals that have been considered, the crystals areformed of atoms or ions with closed-shell conﬁgurations of electrons. In these solids,the electrons are considered to be tightly bound to their respective atoms inside thecrystal. Because of this fact, ionic and rare-gas solids are easier to interpret in terms ofthe laws of classical physics. It is only when greater accuracy is needed in computingthe physical properties of these crystals that one needs to turn to the more modernquantum mechanical interpretation. Quantum, or wave mechanics, is, however, anessential when it comes to studying the bonding in covalent or metallic crystals. In eachof the latter, the bonding is associated with the valence electrons that are not consid-ered to be permanently bound to speciﬁc atoms in the solids. In other words, in bothof these solids, the valence electrons are shared between atoms. In valence crystals, thesharing of electrons effects a closed-shell conﬁguration for each atom of the solid. Theprototype of this form of crystal is the diamond form of carbon. Each carbon atombrings four valence electrons into the crystal. The coordination number of the diamondstructure is also four, as shown in Fig. 3.11. If a given carbon atom shares one of itsfour valence electrons with each of its four neighbors, and the neighbors reciprocate inturn, the carbon atom will, as a result of this sharing of eight electrons, effectively03Ch03.qxd  11/11/08  7:52 PM  Page 76
77 3.14 Covalent and Metallic Bonding
FIG. 3.11 The diamond structure. Each carbon
atom is surrounded by four nearest neighbors.
Note: this structure is the same as that of
zincblende (ZnS), Fig. 3.3, except that this
lattice contains one kind of atom, instead of two
achieve the electron conﬁguration of neon (1 s2, 2s2, 2p6). In this type of crystal, it is
often convenient to think of the pairs of electrons which are shared between nearest
neighbors as constituting a chemical bond between a pair of atoms. On the other hand,
according to the band theory of solids, the electrons are not ﬁxed to speciﬁc bonds, but
can interchange between bonds. Thus, the valence electrons in a valence crystal can
also be thought of as belonging to the crystal as a whole.
The binding associated with these covalent, or homopolar , linkages as they are called,
is very strong so that the cohesive energy of a solid such as diamond is very large and, in
agreement with this fact, these solids are usually very hard and have high melting points.
The covalent bond is also responsible for the cohesion of many well-known mole-
cules, for example, the hydrogen molecule. An idea of how the binding energy develops
can be obtained by an elementary consideration of the hydrogen molecule. The lowest
atomic energy state is associated with the 1 sshell. Two electrons can be accommodated in
this state, but only if they have opposite spins. Thus an unexcited helium atom will have
both of its electrons in the 1 sstate but only if the spin vectors of the electrons are opposed.
The fact that two electrons can occupy the same quantum state only if the spins are oppo-
sitely directed is known as the Pauli exclusion principle . Now suppose that two hydrogen
atoms are made to approach each other. Then there are two cases to be considered: when
the spins of the electrons on the two atoms are parallel, and when the spins are opposed.
First consider the latter case. As the atoms come closer and closer together, the electron on
either atom begins to ﬁnd itself in the ﬁeld of the charge on the nucleus of the other atom.
Since the spins of the electrons are opposed, each nucleus is capable of containing both
electrons in the 1 sground state. Under these conditions, there is a strong probability that
the electrons will spend more time in the neighborhood of one nucleus than the other,
and the hydrogen molecule becomes a pair of charged ions—one positive and the other
negative. This structure is unstable, especially when the hydrogen atoms are far apart, as
may be estimated from the energy required to form a positive and a negative pair of hydro-
gen ions ( /H110021237 KJ per mol).8At the normal distance of separation of the atoms in a
hydrogen molecule, the ionic structure exists for limited periods of time and contributes
about 5 percent of the total binding energy.8
A much more important type of electron interchange occurs when both electrons
simultaneously exchange nuclei. The resulting shifting of the electrons back and forth
between the nuclei, which occurs at a very rapid rate, is commonly known as a resonance
effect, and about 80 percent8of the binding energy of the hydrogen molecule is attributed
to it. With the aid of quantum mechanics, the total binding energy of a hydrogen molecule03Ch03.qxd  11/11/08  7:52 PM  Page 77
Chapter 3 Crystal Binding 78
has been computed and, as a result, an insight into the nature of the binding energy asso-
ciated with this exchange of electrons has been obtained. Quantum mechanics shows that,on the average, the electrons spend more of their time in the region between the two pro-tons than they do on the far sides of the protons. From a very elementary point of view, wemay consider that the binding of the hydrogen molecule results from the attraction of thepositively charged hydrogen nuclei to the negative charge which exists between them.
Attention is called to the interrelation between space and time implied in this discus-
sion concerning the time-average position of the electrons. These ideas are normallyexpressed in terms of a phase space. This is a coordinate system that includes both the posi-tions of the particles and their momenta (that is, velocities). Thus, for a single particle freeto move along a single direction (the x-axis), there will be two dimensions in phase space:
its position along the axis, and its momentum. For nparticles capable of moving in a sin-
gle direction, there will be 2 nlinear dimensions in the phase space associated with these
particles. These are x
1, x2, . . . xn, the positions of the particles; and p1, p2, . . . pn, the
momenta of the particles. For particles capable of moving in three dimensions, there willbe 6ndegrees of freedom and therefore a corresponding number of dimensions in phase
space.
An important theorem in statistical mechanics that bears on the subject of phase space
states that the position and momentum average in phase space coincide with the sameaverage over an inﬁnite time. As an example of the application of this theorem, considerthe following. The energy of a set of particles is a function of their positions in space andtheir momenta (velocities). The average energy can be computed by averaging a ﬁnitenumber of position and velocity measurements. The greater the number of these sets ofreadings that are taken, the closer to the true average will be the result. On the other hand,the positions and velocities are also a function of time. Therefore their energy can also beconsidered as a function of time, and the average could be taken from a set of readingsmade over a very long period of time. This average should agree with that made inside avery short time interval.
In the above, it was assumed that the electrons of the two hydrogen atoms had oppo-
sitely directed spins. Now consider the case where two hydrogen atoms with parallel spinsare made to approach each other. Here, as the electron on either of the atoms comeswithin the range of effectiveness of the ﬁeld on the nucleus of the other atom, it is foundthat the energy level it would normally occupy is already ﬁlled. The situation is similar tothat when an electron is brought within the limits of the closed shell of an inert-gas con-ﬁguration. The normal electronic orbits become badly distorted, or else the second elec-tron moves into a higher energy state, such as 2 s
1. In either case, bringing together two
hydrogen atoms with electrons that have parallel spins increases the energy of the system.A stable molecule cannot be formed in this fashion. This is shown in Fig. 3.12, where theuppermost curve represents the hydrogen molecule with parallel spins and both electronsin 1sorbits. The lower curve is for opposed electron spins, and it can be observed that this
curve has a pronounced minimum, indicating that in this case a stable molecule can beformed. Notice that the curves of Fig. 3.12 represent the total energy of the hydrogenmolecule at corresponding values of r. In addition to the ionic and the exchange, or reso-
nance energy, there are other more complicated electrostatic interactions between the twoelectrons and the two protons. These contribute the remaining 15 percent of the bindingenergy of the hydrogen molecule.
Valence electrons are also shared between atoms in a typical metallic crystal. Here,
however, they are best considered as free electrons and not as electron pairs forming bonds03Ch03.qxd  11/11/08  7:52 PM  Page 78
79 3.14 Covalent and Metallic Bonding
Interatomic distance, rEnergy
o
Opposite electron
spinsParallel electron spins
roUoFIG. 3.12 Interaction energy of two hydrogen
atoms
between neighboring atoms. This difference between a metal and a covalent solid is prob-
ably a matter of degree, for it is known that the valence electrons in a covalent solid can
move from one bond to another and thus are able to move throughout the crystal. It can
be shown that the zone or band theory of solids is able to explain adequately the difference
between a covalent or homopolar crystal and a metallic one. However, for the present let
us assume that in a metal the valence electrons are able to move at will through the lattice,
while in a covalent crystal the electrons form directed bonds between neighboring atoms.
One result of this difference is that metals tend to crystallize in close-packed lattices (face-
centered cubic and close-packed hexagonal structures) in which the directionality of the
bonds between atoms is of secondary importance, while covalent crystals form complicated
structures so that the bonds between neighboring atoms will give each atom the effect of
having a closed-shell conﬁguration of electrons. Thus, carbon, with four valence electrons
per atom, crystallizes in the diamond lattice with four nearest neighbors, so that each car-
bon atom has a total of eight shared electrons. In the same manner, arsenic, antimony, and
bismuth, which have ﬁve valence electrons per atom, need to share electrons with three
neighbors in order to attain the eight electrons needed for a closed-shell conﬁguration. The
latter substances therefore crystallize with three nearest neighbors. In general, covalent
crystals follow what is known as the (8 – N) rule, where Nis the number of valence elec-
trons, and the factor (8 – N) gives the number of nearest neighbors in the structure.
On the assumption that inside a metal the valence electrons are free, we arrive at the
following elementary idea of a metal. A metal consists of an ordered array of positively
charged ions between which the valence electrons move in all directions with high veloci-
ties. Over a period of time, this movement of electrons is equivalent to a more or less uni-
form distribution of negative electricity which might be thought of as an electron gas that
holds the assembly together. In the absence of this gas, the positively charged nuclei would
repel each other and the assembly would disintegrate. On the other hand, the electron gas
itself could not exist without the presence of the array of positively charged nuclei. This is
because the electrons would also repel each other. The cooperative interaction between the
electron gas and the positively charged nuclei forms a structure that is stable. The binding
forces that hold a metallic crystal together can be assumed to come from the attraction of
the positively charged ions for the cloud of negative charge that lies between them. It is also
interesting to note that, as the distance between nuclei is made smaller (as the volume of
the metal is decreased), the velocities of the free electrons increase with a corresponding03Ch03.qxd  11/11/08  7:52 PM  Page 79
Chapter 3 Crystal Binding 80
rise in their kinetic energy. This leads to a repulsive energy term which becomes large when
a metal is compressed. The simplest metals to understand are such alkali metals as sodiumand potassium. In them there is only a single valence electron and the positive ions are wellseparated in the solid so that there is little overlapping of ion shells, and the repulsioncaused by the overlapping of shells is therefore small. In these metals, the repulsive energyis chieﬂy due to the electronic kinetic energy term. In other metallic elements, the theoriesof the cohesive energies are much more involved. They will not be discussed here.
Additional information concerning bonding in crystals, as well as about an important
related area known as the electron theory of metals , may be obtained in the books by
Hummel
4and Kittel.9
PROBLEMS
3.1 The general equation for the force between electrical
charges is
where kis a constant with units force /H11003distance2/H11004
charge2. In the electrostatic or cgs system of units, k/H110051
dyne cm2/(statcoulombs)2. Prove that k/H110059/H11003109Nm2C
in the international (mks) system of units.
3.2 (a) Determine the distance of separation between a
positive ion and a negative ion, each carrying a charge
equal to that of an electron, if their mutual force ofattraction equals /H110023/H1100310
/H110029N.
(b)What is the coulomb potential energy of this ion pair?
Give your answer in joules, calories, electron volts, andjoules per mol of ion pairs. See Appendix D.
3.3 (a) Make the actual calculation for the Madelung or
attractive energy term of the Born equation for the NaCl
lattice using the cgs system. Give your answer in kcal permol and compare it with the value in Table 3.2.
(b) Also give your answer in joules per mol.
3.4 Using cgs units, compute the repulsive energy term for
the NaCl lattice. Assume the Born exponent is 8.00. Bcan
be determined by taking the derivative of the Born equa-
tion with respect to rand assuming that at r
0the forces on
the ions are zero. (Coulomb force equals 1 repulsive force.)
3.5 (a) Using the mks system of units, compute the force
on an electron, due to a dipole, if the electron is situated at
point pin Fig. 3.6, r/H110050.4 nm, a/H1100510/H110023nm and u/H110050°.
Assume that the dipole charges e1and /H11002e2are the same as
that on an electron.f/H11005ke1 e2
(r12)2(b) In what direction does this force act?
(c)What is the magnitude and direction of the force if
u/H1100590°?
3.6 Determine the magnitude and direction of the force
between a dipole and an electron if r/H110050.35 nm, u/H1100545°,
a/H110051.5/H1100310/H110023nm and the dipole charges are the same
as that on an electron.
3.7 The zero-point energy of the solid neon crystal is
reported to be 590 J/mol. On the basis of this information
estimate the maximum lattice vibrational frequency, vm,
of the neon lattice. Use the mks system of units in solv-
ing this problem.
3.8 Empirical speciﬁc heat data imply that the Debye
temperature of pure iron is close to 425 K. The Debye
temperature also has been proposed as the temperatureat which the energy of the highest vibrational mode of alattice, hv
m, equals the thermal energy or kT, i.e.,
hv/H11005kT
On this basis compute a value for iron of vmusing mks
units.
3.9 Do you expect a correlation between bonding energy
and melting points of metals? Justify your answer.3.10 The lattice energy of an ionic solid, U, is the
amount of energy required to separate a mole of the
solid into an ionized gas. As such, it is the opposite ofcrystallization energy of the solid from ionic gaseousspecies. Using the following information, show that U
for rock salt (NaCl) is 788 kJ/mol. ( Hint: Construct a
Born-Haber cycle.)03Ch03.qxd  11/11/08  7:52 PM  Page 80
81 References
REFERENCES
1. Pearson, W. B., Crystal Chemistry and Physics of Metals and
Alloys , Wiley-Interscience, New York, 1977.
2. Kittel, C., Introduction to Solid State Physics , ﬁfth edition,
John Wiley and Sons, New York, 1976.
3. Hummel, R. E., Electronic Properties of Materials ,
Springer-Verlag New York, Inc., New York, 1985.4. Seitz, F., Modern Theory of Solids , McGraw-Hill Book Co.,
Inc., New York, 1940, p. 80.5. Lennard-Jones, J. E., Physica , 4 941 (1937).6. Dobbs, E. R., and Jones, G. O., Reports on Prog. in Phys .,
20 516 (1957).7. R. K. Crawford in Rare Gas Solids , edited by M. L. Klein
and J. A Venables, Academic Press, 1976, vol. 2, chapter 11,
pp. 663–728.
8. Pauling, L., The Nature of the Chemical Bond , p. 22,
Cornell University Press, Ithaca, N.Y., 1940.9. Kittel, C., Introduction to Solid State Physics , ﬁfth edition,
John Wiley and Sons, Inc., New York, 1976.Na (s) /H11001Cl
2(g) :NaCl (s) /H11002411 kJ/mol /H11005Enthalpy of formation
Na (s) :Na (g) 108 kJ/mol /H11005Heat of sublimation
Na (g) :Na/H11001(g)/H11001e 496 kJ/mol /H11005Ionization energy
Cl2(g) :2Cl (g) 244 kJ/mol /H11005Bond dissociation energy
Cl (g) /H11001e :Cl/H11002(g) /H11002349 kJ/mol /H11005Electron afﬁnity of Cl1
203Ch03.qxd  11/11/08  7:52 PM  Page 81
824.1 THE DISCREPANCY BETWEEN THE THEORETICAL AND
OBSERVED YIELD STRESSES OF CRYSTALS
The stress-strain curve of a typical magnesium single crystal, oriented with the basal
plane inclined at 45° to the stress axis and strained in tension, is shown in Fig. 4.1.
At the low tensile stress of 0.7 MPa, the crystal yields plastically and then easily
stretches out to a narrow ribbon which may be four or five times longer than the
original crystal. If one examines the surface of the deformed crystal, markings can be
seen which run more or less continuously around the specimen in the form of
ellipses. (See Fig. 4.2.) These markings, if viewed at very high magnifications, are
recognized as the visible manifestations of a series of fine steps that have formed on
the surface. The nature of these steps is shown schematically in Fig. 4.3. Evidently,
as a result of the applied force, the crystal has been sheared on a number of parallel
planes. Crystallographic analyses of the markings, furthermore, show that these are
basal (0002) planes and, therefore, the closest packed plane of the crystal. (Earlier in
Chapter 1 the basal plane was given the Miller indices (0001). The notation (0002)
is also used, primarily to call attention to the fact that the spacing between basal
planes equals one-half the height of the hcp unit cell.) When this type of deforma-
tion occurs, the crystal is said to have undergone “slip,” the visible markings on the
surface are called slip lines , or slip traces , and the crystallographic plane on which the
shear has occurred is called the slip plane .
The shear stress at which plastic flow begins in a single crystal is amazingly small
when compared to the theoretical shear strength of a perfect crystal (computed in
Tensile strain, m/m 0.7 MPaTensile stress, MPa 
FIG. 4.1 Tensile stress-strain curve
for a magnesium single crystalForceForce
FIG. 4.2 Slip lines on
magnesium crystal
Chapter 4
Introduction to Dislocations04Ch04.qxd  11/6/08  4:49 PM  Page 82
83 4.1 The Discrepancy Between the Theoretical and Observed Yield Stresses of Crystals
terms of cohesive forces between atoms). An estimate of this strength can be
obtained in the following manner. Figure 4.4A shows two adjacent planes of a hypo-
thetical crystal. A shearing stress, acting as indicated by the vectors marked τ, tends
to move the atoms of the upper plane to the left. Each atom of the upper plane rises
to a maximum position (Fig. 4.4B) as it slides over its neighbor in the plane below.
This maximum position represents a saddle point, for continued motion to the left
will now be promoted by the forces which pull the atom into the next well. A shear
of one atomic distance requires that the atoms of the upper plane in Fig. 4.4A be
brought to a position equivalent to that in Fig. 4.4B, after which they move on their
own accord into the next equilibrium position, Fig. 4.4C. To reach the saddle point,
a horizontal movement of each atom is required equal to an atomic radius. This
movement is shown in Fig. 4.4B. Since the separation of the two planes is of the
order of two atomic radii, the shear strain at the saddle point is approximately equal
to one half. That is,
4.1
where /H9253/H11005shear strain. In a perfectly elastic crystal, the ratio of shear stress to shear strain
is equal to the shear modulus:
4.2
where /H9253is shear strain, τis shear stress, and /H9262is shear modulus. Substituting the
value for /H9253the shear strain, and the value 17.2 GPa for /H9262, which is of the order of 
magnitude of the shear modulus for magnesium, we obtain for τthe stress at the
saddle point,
4.3 τ/H1100517,200
2/H112299/H11003103 MPa1
2τ
g/H11005mg/H11229a
2a/H112291
2Force Force 
Force 
(A) (B)Force FIG. 4.3 (A) Magniﬁed schematic view of slip
lines (side view). (B)Magniﬁed schematic view
of slip lines (front view)04Ch04.qxd  11/6/08  4:49 PM  Page 83
The ratio of the theoretical stress to start the shear of the crystal to that observed in a real
crystal is, therefore, approximately
In other words, the crystal deforms plastically at stresses of its theoretical strength.
Similarly, with other metals, real crystals deform at small fractions of their theoretical
strengths ( to ).1
100,0001
10001
10,000104
1/H1100510,000Chapter 4 Introduction to Dislocations 84
τ
τ 
τ
τ
τ
τ(A)
(B)
(C)a b ≈ 2a
FIG. 4.4 (A) Initial position of the atoms on a slip plane.
(B)The saddle point for the shear of one plane of atoms
over another. (C)Final position of the atoms after shear by
one atomic distance04Ch04.qxd  11/6/08  4:49 PM  Page 84
85 4.2 Dislocations
4.2 DISLOCATIONS
The discrepancy between the computed and real yield stresses is because real crystals
contain defects. Experimental proof for the existence of these defects can be obtained with
the aid of the electron microscope. Thus, suppose that a crystal has been deformed so as
to form visible slip lines, as indicated in Fig. 4.3. Let us now assume that it is possible to
cut from the deformed crystal a transmission electron microscope foil containing a portion
of a slip plane.
If the transmission foil has been prepared properly and contains a section of a slip
plane, when it is examined in the microscope one may obtain a photograph of the type
shown schematically in Fig. 4.5A. In this schematic representation a set of dark lines
may be seen that start and end at the two dashed lines a-aand b-b. The latter lines have
been drawn on the ﬁgure to indicate the positions where the slip plane intersects the foil
surfaces. It should be noted that the drawing in Fig. 4.5A is a two-dimensional projec-
tion of a three-dimensional specimen. So that the geometrical relations involved in this
a 
aa
b
b Slip plane
Etch pits
Slip planeDislocations b 
ab
(A) (B)
(C)
FIG. 4.5 (A) Schematic representation of an electron microscope
photograph showing a section of a slip plane. (B)A three-
dimensional view of the same slip plane section. (C)Termination
of dislocations can also be revealed by etch pits04Ch04.qxd  11/6/08  4:49 PM  Page 85
ﬁgure may be better understood, a three-dimensional sketch of the specimen is shown
in Fig. 4.5B. This diagram demonstrates that the dark lines in the photograph run acrossthe slip plane from the top to the bottom surfaces of the foil. The fact that these lines arevisible in an electron microscope photograph implies that they represent defects in thecrystal structure, as was explained previously in Chapter 2.
We may conclude from the preceding discussion that in a crystal which has under-
gone slip, lattice defects tend to accumulate along the slip planes. These defects arecalled dislocations . The presence of dislocations can also be made evident in another fash-
ion. The points where they intersect a specimen surface can often be made visible byetching the surface with a suitable etching solution. The fact that the dislocations aredefects in the crystal structure tends to make the places where they intersect the surfacepreferred positions for the attack of the etching solution. As a result, etch pits may form.This is indicated schematically in Fig. 4.5C. Photographs showing etch pits associatedwith dislocations may be seen in Figs. 5.3 and 6.3.
An electron microscope photograph is shown in Fig. 4.6. This picture shows a portion
of a foil of an aluminum specimen with a grain containing a slip plane with dislocations.The specimen was polycrystalline. The dark region at the upper right-hand corner repre-sents a second grain. Its orientation was such that it did not diffract as strongly as the largergrain. As a consequence, this crystal appears black.
The fact that dislocations are visible in a transmission electron microscope, and that
they may also be revealed by etching a specimen surface, agrees with the assumptionthat they represent disturbances in the crystal structure. The best evidence now indi-cates that they are boundaries on the slip planes where a shearing operation has ended.Let us look into the nature of these small shears. Figure 4.7A represents a simple cubiccrystal that is assumed to be subjected to shearing stresses, τ, on its upper and lower
surfaces, as indicated in the diagram. The line SPrepresents a possible slip plane in the
crystal. Suppose that as a result of the applied shear stress, the right-hand half of thecrystal is displaced along SPso that the part above the slip plane is moved to the left
with respect to the part below the slip plane. The amount of this shear is assumed toequal one interatomic spacing in a direction parallel to the slip plane. The result of sucha shear is shown in Fig. 4.7B and C. As may be seen in the ﬁgure, this will leave anChapter 4 Introduction to Dislocations 86
FIG. 4.6 An electron micrograph of a foil
