Repository: Ketankham/chatbot-meta-books

File: tem-book.txt (part 6 of 71)
 هب انم خدا 
er’s design for the ‘Super’ (H-bomb) was not feasible(Rhodes 1995). Monte Carlo methods are used more
often in SEM imaging and X-ray calculations (see,
e.g., NIST’s Web site (URL #1), Joy 1995, Goldsteinet al. 2003) but they have a role in TEM in determining
the expected spatial resolution of X-ray analysis as we’ll
discuss in Chapter 36. Figure 2.4 shows Monte Carlosimulations of electron paths through thin foils of Cu
and Au.2.6 HOW WE USE SCATTERING
IN THE TEM
So why have we made you go through all this math?
Because when you select electrons that have been
scattered through a certain angle (choosing a y), you are
changing the effective scattering cross section ( sy), because
the scattering strength generally decreases as the angle ofscattering increases. Therefor e, there will generally be less
scattering at higher angles, which explains why we said atthe start of the chapter that we are mainly interested in
forward scattering in the TEM . Most scattered electrons
are contained within /C658of the direct beam.
(A)
(B)
FIGURE 2.4. Monte Carlo simulation of the paths followed by 103100-
keV electrons as they pass through thin foils of (A) Cu and (B) Au. Notice
the increase in scattering angle with atomic number and the small numberof electrons that are scattered through >908.
MONTE CARLO SIMULATION
So called because random numbers are used in the
computer programs; the outcome is always predictedby statistics!
300 VERSUS 100 kV
Totalsdecreases as E0increases; electron scattering
at 300 kV will be less than at 100 kV. Higher-densityregions of your specimen scatter more than lower-
density regions. The target becomes smaller as the
bullets become faster!
2.6 H OWWEUSESCATTERING IN THE TEM ....................................................................................................................................... 29
www .Iran -mavad .com  
ﻣﺮﺟﻊ ﺩﺍﻧﺸﺠﻮﻳﺎﻥ ﻭ ﻣﻬﻨﺪﺳﻴﻦ ﻣﻮﺍﺩ
You also have control of the scattering cross section
in other ways. First, the accelerating voltage, which
determines the electron energy E0(eV), will affect the
cross section as implied in equation 2.3 (specifically forelastic scattering). In fact, for all forms of scattering,the total cross section decreases as E
0increases. There-
fore, intermediate- and h igher-voltage TEMs will
result in lesselectron scattering than typical 100-kV
instruments and, as we’ll see in Chapter 4, this hasimportant implications f or electron-beam damage in
delicate specimens, such as polymers. Second, andmore intuitively, you can choose specimens with dif-ferent densities. Denser materials scatter more strongly,so you have to make them thinner to keep the single-scattering approximation valid.
We shall see in the next two chapters that the effect
of the atomic number of the atom is more important inelastic than inelastic scattering and, as Zincreases, elas-
tic scattering dominates. This behavior helps when we
consider ways to enhance scattering (and therefore con-
trast) in low- Zmaterials such as polymers and biologi-
cal tissue.
2 . 7C O M P A R I S O NT OX - R A Y
DIFFRACTION
There is a very good reason why electrons are used in
microscopy: they have a ‘suitable interaction’ with mat-
ter. Most descriptions of the interaction of electronswith matter are based on scattering. You will comeacross such topics as kinematical scattering and dynam-ical scattering in addition to elastic and inelastic scatter-ing, and we will use the formalism of a scattering factorto describe the process mathematically. It is this scat-tering process that varies with the structure or composi-tion of the specimen, permitting us ultimately to image a
microstructure, record a DP, or collect a spectrum.
We’ll see in the next chapter that scattering factors areused when we consider electrons as waves and theirdiffraction as a specific form of scattering.
So now it’s time to move from billiard balls to waves.
Historically, it was diffraction that provided most of thecrystallographic information we have about materials,and the majority of those studies used X-rays. This ispartly why X-ray diffraction is so well documented inthe scientific literature. A good understanding of X-raydiffraction helps considerably in understanding electron
diffraction; however, the primary processes by which
electrons are scattered are very different to the processesby which X-rays are scattered. Electron scattering ismuch more complex.
X-rays are scattered by the electrons in a material
through an interaction between the negativelycharged electrons and the electromagnetic field ofthe incoming X-rays. The electrons in the specimenrespond to the applied field of the X-ray flux,
oscillating with the period of the X-ray beam. Theseaccelerated charged particles then emit their own elec-tromagnetic field, identical in wavelength and phase
to the incident X-rays. The resultant field, which
propagates radially from every scattering source, iscalled the scattered wave.
Electrons are scattered by both the electrons and
the nuclei in a material; the incoming negativelycharged electrons interact with the local electromag-
netic fields of the specimen. The incoming electrons
are therefore directly scattered by the specimen; it isnot a field-to-field exchange as occurs for the case ofX-rays.
2.8 FRAUNHOFER AND FRESNEL
DIFFRACTION
Diffraction of visible light is well understood, so we
should carry over as much of the analysis as possible.Optics is a venerable discipline with a history of severalhundred years and what we’re trying to do here is con-
dense the principal messages from classic texts such as
Hecht (2003) into a few pages. So, as with electronscattering, we’ll be making a few simplifications. If you
have any experience with diffraction of visible light
you will have encountered Fraunhofer and Fresneldiffraction.
&Fraunhofer diffraction occurs when a flat wavefront
interacts with an object. Since a wave emitted by apoint becomes planar at large distances, this isknown as far-field diffraction.
&Fresnel diffraction occurs when it’s not Fraunhofer.
This case is also known as near-field diffraction.
We will see later that electron-diffraction patterns
correspond closely to the Fraunhofer case while we ‘see’
the effects of Fresnel diffraction in our images.
In TEM we will find both forms of diffraction.
We will briefly go through the Huygens’ explanationof how a wave propagates, then consider Fraunhoferdiffraction from two slits (Young’s slits) and then
extend this process to many slits. So why discuss
these topics now? There are two reasons for review-ing this analysisELECTRONS VERSUS X-RAYS
Electrons are scattered much more strongly than
X-rays.
30 ...............................................................................................................................................................S CATTERING AND DIFFRACTION
www .Iran -mavad .com  
ﻣﺮﺟﻊ ﺩﺍﻧﺸﺠﻮﻳﺎﻥ ﻭ ﻣﻬﻨﺪﺳﻴﻦ ﻣﻮﺍﺩ
&It reminds us that coherent interference is purely a
matter of physical optics.
&We can introduce the concept of phasor diagramswhich we’ll use in later chapters.
Huygens explained the propagation of any wave-
front by imagining that each point on the wavefront
itself acts as a new source for a spherical wavelet. The
wavelets interfere with one another to give the newwavefront and the process is repeated.
2.9 DIFFRACTION OF LIGHT FROM SLITS
AND HOLES
In this section we will very briefly review the topic
known as physical or geometric optics as it relates
to diffraction. Much of what we know about diffraction
of electron waves has been carried over from the under-standing of the diffraction of visible light and X-rays.There are textbooks on this topic if you don’t vaguely
remember it from high school.
Two slits (the Young’s slits experiment)
We start with diffraction caused by a wavefront
incident on a pair of very narrow slits. We then select
just two of the Huygens wavelets; these wavelets then
must have the same phase at the slits. As they propa-
gate past the slits, their phases differ depending on theposition of the detector. The important term is thepath difference L=d sinya ss h o w ni nF i g u r e2 . 5 .
The two wavelets propagating in direction rhave a
path difference of Land a phase difference of 2p L/l,
i.e., 2pdsiny/l.I fdandlare such that this phase
difference is actually a multiple of 2 p(sodsiny/l=
an integer, n) then the rays are again in phase and their
amplitudes add. The condition for this additive inter-ference is thus that dsiny=nl.T h e r e f o r e ,t h e r ei sa n
inverse relationship between dandyfor a given d;a sd
decreases, sin yincreases. If we think of each wavelet
as having an amplitude and a phase we can representeach by a vector—a phasor. When the phasors are
parallel to one another (in phase) they add; when
they are antiparallel, they cancel (since they haveequal lengths). A phasor diagram is a way to plot theamplitude and phase of the total scattered wave; in
other words, when we add the amplitudes of beams we
must take into account their phase.Many slits (the diffraction grating)
When we extend this analysis to more than two slits
we see a similar result but with added subsidiary peaks.
The origin of the subsidiary peaks can best be illustrated
by considering a series of phasor diagrams. (We’ll findsimilar diagrams useful when we discuss TEM images inChapter 27.) We’ll examine the case of five slits. Each of
the polyhedra in Figure 2.6 represents a different value
ofy. When yis zero, the five rays are all in phase and we
simply add all of the amplitudes (the phasor vectors arealigned); as yincreases the rays become out of phase but
the phasors can still add to give a large resultant vectorbut can also add to give zero. For example, when yis
exactly 72 8(3608/5 for 5 slits) the phasor diagram is a
closed pentagon (shown in the figure) and the resultantamplitude is zero. This process repeats at 144 8(2/C27208/
5)
and 216 8(3/C23608/5). In between these values at 108 8d
θ
L = d sin θθGratingSlit 1 Slit 2
r
FIGURE 2.5. An incident plane wave is scattered by two slits, distance d
apart. The scattered waves are in phase when the path difference dsinyis
nl.
THE INVERSE RELATIONSHIP
yad/C01solely due to the positions of the slits. We’ll
come across an identical relationship when we talk
about electron diffraction.θ72°
0°Amplitude144° 288°
216°180°
360°
FIGURE 2.6. A phasor diagram showing how the total amplitude pro-
duced by summing five waves produced by five slits varies with the phase
angleybetween the different waves. The individual phasors from each of
the five slits sum to create a total amplitude of zero at y=7 28, 1448, 2168,
and 288 8, large positive amplitudes at y=08and 360 8, a single-phasor
negative amplitude at y= 108 8and 252 8, and a single-phasor positive
amplitude at y= 180 8. Remember the intensity is governed by the square
of the amplitude, so positive and negative values both contribute to
diffracted intensity.
2.9 D IFFRACTION OF LIGHT FROM SLITS AND HOLES ........................................................................................................................ 31
www .Iran -mavad .com  
ﻣﺮﺟﻊ ﺩﺍﻧﺸﺠﻮﻳﺎﻥ ﻭ ﻣﻬﻨﺪﺳﻴﻦ ﻣﻮﺍﺩ
(1.5/C23608/5) we produce a local maximum in amplitude
which is repeated at 180 8(2.5/C23608/5). If we plot the
amplitude as a function of y, we produce the curve with
a series of subsidiary maxima shown in Figure 2.6. From
this figure you see that the amplitude is a strong func-
tion of yand you’ll learn in the next chapter that the
electron intensity (which is what we see in images andDPs) is proportional to the square of the amplitude (so
negative amplitudes don’t mean anything) and the scat-
tered electron intensity is, therefore, a similarly strongfunction of y.
A single wide slit
What happens if we allow the slit to have some width
as shown in Figure 2.7? Now the rays from within a
single slit will interfere with each other. We can thinkof the single slit as being many adjacent slits of width dw.
Imagine dividing the one slit into 11 slits of width dw/11.
This one slit would then produce a phasor diagram asshown in Figure 2.8; if we make dwincreasingly small,the phasor diagram becomes a curve: instead of havingFigure 2.8, we have Figure 2.9 (for several differentvalues of y). If you do the full analysis you’d find that
the amplitude from a single slit varies as A=A
0f/C01sinf
where fis the phase pwsiny/lfor a slit of width w(which
reminds you of the analysis from Figure 2.5). For one slit,we would see a zero in the phasor diagram when f=/C6np.
If we plot the intensity (rather than A) we obtain the Airy
plot shown in Figure 2.10.y-axisw
θIncident plane
wavefront
Reference
planeSlit
wsinθ
To P at
infinity
FIGURE 2.7. Geometry for the scattering from an individual slit.
Resultant amplitude:
add all 11 phasors
Phasor contributed
by 'slit' at originPhasor contributed
by 'slit' dy at yEach arrow is
one phasorTotal phase
changePhase change
between two
phasors
FIGURE 2.8. How the phasors from within an individual slit can be
added to give the total phasor for the slit shown in Figure 2.7.THE AIRY DISK
The disk of radius r=1.22 l/Dis named after Airy
and is one of the fundamental limits on the achievable
resolution in TEM, as we will discuss in Chapter 6. Ifwe introduce anyaperture into anymicroscope we
will limit the ultimate resolution of the instrument.
Resultant
No resultantNo resultant
Resultantθ = θ1Resultant θ = 0°
θ = θ2
θ = θ3
θ = θ4
FIGURE 2.9. How a single slit can produce a beam which has zero
amplitude for certain values of yin Figure 2.7. The circles are directly
comparable to the polyhedra in Figure 2.6. The total length of the phasor
increments (from each dy) is the same in each figure.
32 ...............................................................................................................................................................S CATTERING AND DIFFRACTION
www .Iran -mavad .com  
ﻣﺮﺟﻊ ﺩﺍﻧﺸﺠﻮﻳﺎﻥ ﻭ ﻣﻬﻨﺪﺳﻴﻦ ﻣﻮﺍﺩ
Scattering from a circular hole
Now the real purpose of the exercise: without going
into the detailed math we can replace the slit of width w,by a circular hole or aperture of diameter D. The result-
ing peak width in the plot of amplitude versus ythen has
a maximum at 1.22 l/Das shown in Figure 2.11, which is
a 3D representation of Figure 2.10 (but the third dimen-
sion is I, not I/I0).
Because of the circular symmetry of the aperture, the
calculation needed to obtain the number 1.22 involves
the use of Bessel functions which you can find in texts on
physical optics, a few of which we reference at the end ofthe chapter.
As the diameter of the aperture, D, decreases, the mini-
mum resolvable spacing, r, increases (i.e., the resolving
power gets worse). This expression for the Airy diskdiameter also shows that as ldecreases, rdecreases
(so decreasing lby increasing the accelerating voltage
of the TEM will improve resolution).
Why is this relevant to TEM?
The important point about this analysis for TEM is
that we’ll see the same relationship in several later chap-
ters. In those chapters, we will replace the slits by anaperture or we’ll replace the hole by an atom or by your
specimen. In other words, this analysis of diffraction
from slits and holes is just geometry applied to optics—it’s geometric optics.
2.10 CONSTRUCTIVE INTERFERENCE
To expand on this point, consider an infinite plane wavedescribed by the usual characteristics of amplitude andphase. We can describe the wave function cby the
standard expression
c¼c
0exp½if/C138ð 2:11Þ
where c0is the amplitude and fthe phase of the wave.
The phase depends on position x, such that if the path
length changes by one wavelength l, the phase differ-
ence is 2 p. Stated another way, the phase difference Df
between any two monochromatic (same wavelength)
waves is related to the path difference Dxthey must
travel in going from the source to the detector. The
relationship is
Df¼2p
lDx ð2:12Þ
This phenomenon of constructive interference is pre-
cisely what we discussed in Figure 2.6. Constructive
interference between waves relies on the fact that the
amplitudes of the waves add when you take accountof the phase. If all waves scattered by all of the atoms
in the specimen are to interfere constructively, they
must all differ in phase by integral multiples of 2 p.
Clearly this condition requires that the path differencesλ
w–3λ
w–2λ
w–λ
w3λ
w2λ
w0.51.0
)(sin φ
φ2
I =I0
φ = πφ  = 2π φ  = 3πφ =π w sinθ
λI
I0
sinθ
FIGURE 2.10. The plot of the resulting intensity for scattering from the
slit shown in Figure 2.7; this is known as the Fraunhofer DP from a single
slit;wis the slit width defined in Figure 2.7.
FIGURE 2.11. The visible-light intensity produced by a 0.5-mm-diameter
circular aperture and the observed Airy rings (inset). The width of the
central intense region is 1.22l /D.
2.10 C ONSTRUCTIVE INTERFERENCE ....................................................................................................................................................... 33
www .Iran -mavad .com  
ﻣﺮﺟﻊ ﺩﺍﻧﺸﺠﻮﻳﺎﻥ ﻭ ﻣﻬﻨﺪﺳﻴﻦ ﻣﻮﺍﺩ
traveled by all of the waves be integer multiples of the
wavelength of the incident wave. We can ensure this by
requiring that the scattering centers be periodically spaced;
fortunately this can happen for all crystals. So themathematical description of constructive interferenceis simplified (as we’ll see in Part 2 of this text). Thep o i n th e r ei st h a tt h i sa n a l y s i sw a sc a r r i e do u tf o rX-rays and was not changed for electrons since itdoes not depend on the scattering mechanism, onlyon the geometry.
2.11 A WORD ABOUT ANGLES
Since angles (remember we mean semi-angles) are soimportant in the TEM (you can control some of themand the specimen controls others) we want to try to beconsistent in our terminology.
&We can control the angle of incidence of electrons on
the specimen and we will define the angle of inci-
dence as a, as shown in Figure 2.12.
&In the TEM we use apertures or detectors to collect acertain fraction of the scattered electrons and we willdefine any angle of collection as b.
&We will define all scattering angles controlled by thespecimen as y. This may be a specific angle, such as
twice the Bragg angle (where y=2y
B) (see Section
11.4) or a general scattering angle y.S oyis the scatter-
ing semi-angle for diffraction even though it is 2 yB!
In fact the only angle of interest in TEM which is not
given as a semi-angle is the solid angle of collection ofX-rays by the XEDS detector (see Chapter 32) which issuch a miserably small fraction of the total solid angle ofX-ray generation (4 psr) that it is traditionally given in
terms of the full collection angle!
2.12 ELECTRON-DIFFRACTION
PATTERNS
We’ve mentioned a couple of times that the TEM is
uniquely suited to take advantage of electron scatteringbecause it can form a picture (DP) of the distribution ofscattered electrons, which we’ll discuss in Part 2 in
much more detail. To understand fully how a DP is
formed in the TEM, you need to go to Chapter 6 tosee how electron lenses work and then to Chapter 9 tofind how we combine several lenses to create the TEMimaging system. But before we take you through theseconcepts it is worth just showing a few of the many kindsof DPs that can be formed in the TEM. At this stage, allyou have to do is imagine that a photographic film is
placed directly after the thin specimen and that electrons
scattered by the specimen as in Figure 2.1B impingedirectly on the film. Under these circumstances, the
greater the angle of scatter, the further off center theelectron hits the film.
Even using this simple description, however, you
can comprehend some of the basic features of DPs.Figure 2.13 is a montage of several kinds of DPs, all ofwhich are routinely obtainable in a TEM. You can see
that several points we’ve already made about scattering
are intuitively obvious in the patterns. First, most of theintensity is in the direct beam, in the center of thepattern, which means that most electrons appear to
travel straight through the specimen. Second, the scat-
tered intensity decreases with increasing y(increasing
distance from the direct beam), which reflects theGeneral
scattering
semiangle
θ
βCollection
semiangleBeam-convergence
semiangleα
Optic axisSpecimen
Limiting
aperture or
detector
FIGURE 2.12. Definition of the major angles (i.e., semi-angles) in TEM.
Any incidence/convergence angle of the beam is a; any collection angle is
band general scattering angles are y. All the angles are measured from the
optic axis, an imaginary line along the length of the TEM column.
ON THE ‘FILM’
Thus in a DP, distances on the film correspond to
angles of scatter at the specimen.
34 ...............................................................................................................................................................S CATTERING AND DIFFRACTION
www .Iran -mavad .com  
ﻣﺮﺟﻊ ﺩﺍﻧﺸﺠﻮﻳﺎﻥ ﻭ ﻣﻬﻨﺪﺳﻴﻦ ﻣﻮﺍﺩ
(A)
(C) (D)(B)
FIGURE 2.13. Several kinds of DPs obtained from a range of materials in a conventional 100-kV TEM: (A) amorphous carbon, (B) an Al single crystal,
(C) polycrystalline Au, (D) Si illuminated with a convergent beam of electrons. In all cases the direct beam of electrons is responsible for the bright
intensity at the center of the pattern and the scattered beams account for the spots or rings that appear around the direct beam.
2.12 E LECTRON -DIFFRACTION PATTERNS ............................................................................................................................................ 35
www .Iran -mavad .com  
ﻣﺮﺟﻊ ﺩﺍﻧﺸﺠﻮﻳﺎﻥ ﻭ ﻣﻬﻨﺪﺳﻴﻦ ﻣﻮﺍﺩ
decrease in the scattering cross section with increasing y.
Third, the scattering intensity varies strongly with the
structure of the specimen. You’ll see much more of thisin Part II.
So far, we’ve only considered the amplitude/inten-
sity of the electron wave and neglected the phase.
When a wave is scattered, it will change its phasewith respect to the incident wave. This is because a
wave cannot change direction and remain in step witha wave that is not scattered. The phase of the scatteredwave is most important in the specific topic of phase-
contrast images, which have until recently been the
principal form of high-resolution, atomic-level images
s u c ha ss h o w nb a c ki nF i g u r e1 . 2 .W e ’ l la l s oc o m e
across the importance of the phase of the scattered
wave when we consider the intensity of diffractedelectron beams and the intensity in diffraction-con-trast images. But at this stage all you need to know
is that the electrons in the beam are in phase when
they hit the specimen and the process of scattering, inany form, results in a loss of phase between the scat-tered and direct beams.
CHAPTER SUMMARY
Remember that electrons are strongly scattered because they are charged particles. This is
the big difference compared to X-rays. Electrons are scattered by the electron cloud and bythe nucleus of an atom. Remember X-rays are only scattered by the electron cloud. (In caseyou are physics oriented, a quantum-mechanical calculation does give the same distributionas the classic calculation for the Coulomb force.)
We have defined four important parameters in this chapter:
s
atom the scattering cross section of one atom
stotal the number of scattering events per unit distance traveled in the specimen
ds/dOthe differential scattering cross section of one atom
l the mean free path of (average distance traveled by) an electron betweenscattering events
Finally, a note on grammar! Should we discuss electron scatter or electron scattering ?
Electrons are scattered and we observe the results of this scattering (a gerund) but in factwe see the scatter (noun) of the electrons, which can be measured. However, if you’ve beenobservant you’ll have noticed that we have always used scattering to denote the effect. Our
practice is also consistent with the popular usage, which goes back to the early work ofBragg and others.
SCATTERING AND CROSS SECTIONS
Born, M and Wolf, E 1999 Principle of Optics 7th (yes, 7th!) Ed. Cambridge University Press New York.
Perhaps theoptics textbook in terms of classical treatments and number of editions.
Heidenreich, RD 1964 Fundamentals of Transmission Electron Microscope Interscience Publisher New
York NY.
Jones 1992 gives a succinct introduction to scattering and Newbury (1986) gives a clear exposition on the
units of cross sections. If you want to see a fuller description, read Wang (1995). If you’re a glutton for
punishment, the classic text is by Mott and Massey (1965) as we’ve already mentioned. You should
realize that we’ve introduced you to some of the giants of electron optics, e.g., Airy, Fresnel, andFraunhofer, who never knew about electron waves.
Jones, IP 1992 Chemical Microanalysis Using Electron Beams The Institute of Materials London.
Mott, NF and Massey, HSW 1965 The Theory of Atomic Collisions Oxford University Press Oxford.
Newbury, DE 1986 in Principles of Analytical Electron Microscopy p 1 Eds. DC Joy, AD Romig Jr and JI
Goldstein Plenum Press New York.
Wang, ZL 1995 Elastic and Inelastic Scattering in Electron Diffraction and Imaging Plenum Press New York. An
in-depth treatment of scattering using a much more rigorous mathematical approach than in this chapter.ANGLE OF SCATTER AND DISTANCES IN DPs
This relationship is different to the usual interpreta-
tion of images in which distances correspond todistances in the specimen, but it is critical to ourunderstanding of diffraction patterns.
36 ...............................................................................................................................................................S CATTERING AND DIFFRACTION
www .Iran -mavad .com  
ﻣﺮﺟﻊ ﺩﺍﻧﺸﺠﻮﻳﺎﻥ ﻭ ﻣﻬﻨﺪﺳﻴﻦ ﻣﻮﺍﺩ
OPTICS
We should have references to some of the founders of optics here, especially Abbe, Airy, Fraunhofer, and
Fresnel, but we’ll leave you to chase those up in the optics texts.
Fishbane, PM, Gasiorowicz, S and Thornton, ST 2004 Physics for Scientists and Engineers 3rd Ed. Prentice
Hall Englewood Cliffs NJ.
Goodman, JW 2004 Introduction to Fourier Optics 3rd Ed. Roberts & Company Greenwood Village CO.
An excellent source for the advanced student.
Hecht, E 2003 Optics 4th Ed. Addison-Wesley Reading MA. A favorite.
Klein, MV and Furtak, TE 1985 Optics 2nd Ed. Wiley & Sons New York NY. Not for the faint-hearted.
Smith, FG and Thomson, JH 1988 Optics 2nd Ed. Wiley & Sons New York.
Taylor, C 1987 Diffraction Adam Hilger Bristol UK.
SOME MICROANALYSIS AND MORE
Goldstein, JI, Newbury, DE, Joy, DC, Lyman, CE, Echlin, P, Lifshin, E, Sawyer, LC and Michael, JR 2003
Scanning Electron Microscopy and X-ray Microanalysis 3rd Ed. Kluwer New York.
Joy, DC 1995 Monte Carlo Modeling for Electron Microscopy and Microanalysis Oxford University Press
New York.
Rhodes, R 1986 The Making of the Atomic Bomb Simon and Schuster New York. See p 282.
Rhodes, R 1995 Dark Sun: The Making of the Hydrogen Bomb Simon and Schuster New York. See p 423.
These books are well worth reading because of both the historical and the scientific content.
URLs
1) http://www.cstl.nist.gov/div837/837.02/epq/index.html
SELF-ASSESSMENT QUESTIONS
Q2.1 What is a cross section and in what units is it measured?
Q2.2 Distinguish between total, atomic, and differential cross sections.
Q2.3 Why are we interested in variations in the scattering intensity and the angular distribution of
electron scattering?
Q2.4 What is the mean free path of an electron?Q2.5 What do we mean by the term electron beams and why do we ask this question?
Q2.6 How is the direct beam different from or similar to the scattered beams?
Q2.7 Distinguish scatter and scattering.Q2.8 What’s the difference between forward scattering and backscattering?
Q2.9 What distinguishes elastic and inelastic scatterings?
Q2.10 Distinguish between coherent and incoherent scattering.Q2.11 Describe what distinguishes diffraction from other kinds of scattering.
Q2.12 Distinguish between Fraunhofer and Fresnel diffractions.
Q2.13 Distinguish the angles a,b,y, andO.
Q2.14 List the different ways a specimen can scatter electrons.
Q2.15 How many different ways can you control the scattering processes in the TEM?
Q2.16 How can you select electrons that have suffered a specific kind of scattering?Q2.17 What’s the fundamental difference between electron scattering and X-ray scattering?
Q2.18 What is a phasor diagram?
Q2.19 Why would you want to draw a phasor diagram in TEM?Q2.20 How small is a small angle in the TEM and why are scattering angles in the TEM usually this small?
TEXT-SPECIFIC QUESTIONS
T2.1 Write down concise definitions of coherent, incoherent, elastic, and inelastic as we use them and link
these definitions to the information in Figure 2.2.
T2.2 Explain in a paragraph the relationship between scattering cross section and atomic scattering
factor, mentioning the important factors that influence them.
T2.3 Explain the link between the information in Figures 1.3 and 2.1.T2.4 Distinguish the scattering angles yandOin Figure 2.3 and the information that can be gathered
within them. Relate these angles to the relevant angles in a TEM described in Figure 2.12.
T2.5 Sketch the intensity projected onto a photographic plate or viewing screen from the scattering
produced by the Cu and Au specimens in Figure 2.4. The result does not look like the intensity in
either a typical TEM image or DP shown in many figures throughout the book. Explain why this
is so.
CHAPTER SUMMARY .................................................................................................................................................................................... 37
www .Iran -mavad .com  
ﻣﺮﺟﻊ ﺩﺍﻧﺸﺠﻮﻳﺎﻥ ﻭ ﻣﻬﻨﺪﺳﻴﻦ ﻣﻮﺍﺩ
T2.6 Why are the backscattered electrons so few in number in Figure 2.4A and B and why do they all
scatter to the one side in Figure 2.4A?
T2.7 Draw equivalent diagrams to Figure 2.5 for (a) 2 slits d/2 apart; (b) 2 slits 2 dapart; (c) 5 slits dapart.
What does this tell you about the effect on the scattering distribution of both the number and the
spacing of the scattering centers?
T2.8 Draw a phasor diagram like Figure 2.6, but for three slits only.
T2.9 What is the relationship between Figure 2.10 and Figure 2.11?
T2.10 Make a copy of Figure 2.13. Cut out two circular holes with diameters /C245 and /C2440 mm in another
sheet of paper corresponding to different collection angles ( b) in Figure 2.12. Superimpose the
smaller circular hole on the different patterns in different positions to simulate the selection of
electrons for forming images in a TEM. Note how easy it is to select electrons scattered in specific
directions, but also note how many electrons are excluded when you do this. (a) What does this tellyou about the advantages and disadvantages of a small selection aperture (or small detector)? Now
superimpose the larger hole and note how many more electrons can be selected. (b) What does this
tell you about the advantages and disadvantages of a large selection aperture (or large detector)?
38 ...............................................................................................................................................................S CATTERING AND DIFFRACTION
www .Iran -mavad .com  
ﻣﺮﺟﻊ ﺩﺍﻧﺸﺠﻮﻳﺎﻥ ﻭ ﻣﻬﻨﺪﺳﻴﻦ ﻣﻮﺍﺩ
3
Elastic Scattering
CHAPTER PREVIEW
Elastically scattered electrons are the major source of contrast in TEM images. They also
create much of the intensity in DPs, so we need to understand what controls this process.
First we’ll consider elastic scattering from single, isolated atoms and then from many atoms
together in the specimen. To comprehend elastic scattering we need to invoke both particleand wave characteristics of electrons.
Scattering from isolated atoms can occur either as a result of electrons interacting with
the negatively charged electron cloud, which results in angular deviations of only a fewdegrees, or by attraction toward the positive nucleus which scatters the electrons throughmuch larger angles, up to 180 8. Such scattering can often be interpreted in terms of billiard-
ball type, particle-particle collisions, cross sections, and mean free paths that we introduced
in the previous chapter. We’ll introduce the Rutherford differential cross section, which
explains the strong dependence of high-angle elastic scattering on the atomic number ( Z)o f
the atom. Later in the book, we’ll show how to use this Zdependence to form images that
reflect the chemistry of the specimen. When we treat the electrons as waves, their coherency
becomes important. The coherency of the scattered electrons is related to their angle of
scattering ( y). As this angle becomes larger, the degree of coherency becomes less and
electrons that are Rutherford-scattered out to high angles are incoherent.
In contrast to Rutherford scattering, electrons that are scattered elastically through
small angles (which we’ll define as <38) are coherent. The intensity of this low-angle
scattering is strongly affected by the arrangement of atoms within the specimen. As weintroduced in the previous chapter, such collective scattering by the atoms is referred to asdiffraction and can only be understood if we treat the electron as a wave. Diffraction is
controlled mainly by the angle of incidence of the electron beam to the atomic planes in thespecimen, the spacing between these planes, and interatomic distances within the planes. Sothis small-angle, coherent scattering is invaluable for characterizing the crystallography ofthe specimen and is undoubtedly themost significant scattering phenomenon in the TEM.
So as we discuss elastic scattering, you’ll see that we often use the wave-particle duality
simultaneously, because both lines of thought are necessary for a full understanding.
3.1 PARTICLES AND WAVES
We have two different ways of looking at how an elec-
tron beam interacts with our TEM specimens. We can
c o n s i d e rt h eb e a ma sas u c c e s s i o no fp a r t i c l e so ra sanumber of waves. What we want to do is understand therelationship between the two approaches and we can
summarize the two viewpoints thus:
Electrons are particles so they have the following
properties, which we introduced in Chapter 2.
&They have a scattering cross section and a differen-
tial scattering cross section.&They can be scattered through particular angles(remember our angles are semi-angles).
&The electrons interact with the nucleus and theelectron cloud through Coulomb forces.
&We can relate this process to scattering of other parti-cles such as aparticles, so lots of analysis can carry over
from other systems.
PARTICLES AND WAVES
When we discuss X-ray and electron spectrometryyou’ll see that we have to use a particle description.When we discuss imaging, HRTEM, and DPs you’llsee that we use a wave description.
3.1 P ARTICLES AND WAVES ............................................................................................................................... ........................................ 39
www .Iran -mavad .com  
ﻣﺮﺟﻊ ﺩﺍﻧﺸﺠﻮﻳﺎﻥ ﻭ ﻣﻬﻨﺪﺳﻴﻦ ﻣﻮﺍﺩ
Electrons have a wave nature and the electron beam
is almost a plane wave , hence:
&Waves are diffracted by atoms or ‘scattering centers.’
&How strongly a wave is scattered by an atom is
determined by the atomic-scattering amplitude.
&When we gather atoms together into a solid, the
diffraction process gets much more complicatedbut it is central to TEM.
&We can relate the process to the diffraction ofX-rays, so lots of analysis already exists.
3.2 MECHANISMS OF ELASTIC
SCATTERING
In the previous chapter we simply stated that elec-
trons going through a thin specimen are either scat-tered or not scattered and either lose energy or don’t
lose energy. It’s now time to describe the ways in
which this scattering occurs and in this chapter we’llconfine our attention to ela stic events, saving inelas-
tic scattering for Chapter 4.
It’s convenient to divide el astic-scattering mechan-
isms into two principal forms: electron scattering fromsingle, isolated atoms and collective scattering frommany atoms together within the specimen. We’ll start
in the same way we did in the previous chapter by
looking first at the interaction of a single electron withanisolated atom.Inthis situation,elastic scatteringcanoccur in one of two ways, both of which involve Cou-
lomb forces. As shown in Figure 3.1, the electron may
interact with the electron cloud, resulting in a smallangular deviation. Alternatively, if an electron pene-trates the electron cloud an d approaches the nucleus, it
will be strongly attracted a nd may be scattered through
a larger angle that, in rare cases in the TEM, canapproach 180 8(i.e., complete backscattering).
In fact many electron-electron interactions are
inelastic, as we’ll see in the next chapter. We’ll also see,for example, that the nuclear interaction may result in
the generation of a bremsstrahlung X-ray or may even
result in the displacement of the atom from its site in thecrystal, both of which involve some energy loss for theelectron. Indeed, the higher the angle of scattering of an
electron emerging from the specimen, the greater thechance that it will have undergone an inelastic event at
some time during its passage through the specimen.Despite all this, we’ll continue to ignore any inelasticeffects in this chapter.
The second principal form of elastic scattering occurs
when the electron wave interacts with the specimen as a
whole. We’ve already mentioned the best-known form of
this interaction, namely, diffraction, which is particularly
important at low-scattering angles. Understanding dif-fraction involves treating the electron beam as a wave,rather than as a particle as we did in Figure 3.1. Followingthe original approach of Huygens for the diffraction ofvisible light, we imagine each atom in the specimenthat interacts with the incident plane wave acts as a
source of secondary spherical wavelets, as illustrated in
Figure 3.2.
Thus, the low-angle, elastic scattering distribution is
modified by the crystal structure of the specimen, andstrong diffracted beams emerge at specific angles. The
INTERFERENCE
These wavelets reinforce one another in certain angu-
lar directions and cancel in other directions: bothreinforcement and cancellation are extremely usefulphenomena.
ELASTIC?
You should be aware that either of these two inter-actions may not be truly elastic, so our separation ofscattering into elastic and inelastic is a bit of asimplification.
FIGURE 3.1. An isolated atom can scatter a high-energy electron by two
mechanisms. Coulombic interaction within the electron cloud results in
low-angle scattering; Coulombic attraction by the nucleus causes higher-angle scattering (and perhaps complete backscatter when y>908). The
potential within the electron cloud is always positive.
40 .................................................................................................................................................................................. E LASTIC SCATTERING
www .Iran -mavad .com  
ﻣﺮﺟﻊ ﺩﺍﻧﺸﺠﻮﻳﺎﻥ ﻭ ﻣﻬﻨﺪﺳﻴﻦ ﻣﻮﺍﺩ
diffracted beam scattered through the smallest angle is
called the first-order beam and we’ll discuss these and
higher-order effects in depth in Chapters 11 and 12.We’ll now go on to examine these two forms of elastic
scattering in more detail, starting with the billiard-ball
approach. Then we will briefly describe the scattering ofa wave to show how it relates to this particle-basedtreatment and later we’ll use the wave approach as the
basis for a full analysis of diffraction.
3.3 ELASTIC SCATTERING FROM
ISOLATED ATOMS
So let’s look at two possible paths for a beam electron
interacting with an isolated atom as shown in Figure 3.1.
Whether it interacts more strongly with the nucleus or theelectrons, the electron is scattered through an angle y.
If we just consider an electron, charge e, accelerated
through a voltage Vbefore being scattered from an
