Repository: Ketankham/chatbot-meta-books

File: callister-book.txt (part 7 of 65)
are still in phase. They are said to mutually reinforce (or constructively interfere with) one another; when amplitudes are added, the wave shown on the right side of the figure results. This is a manifestation of diffraction,  and we refer to a diffracted 
beam as one composed of a large number of scattered waves that mutually reinforce one another.
Other phase relationships are possible between scattered waves that will not 
lead to this mutual reinforcement. The other extreme is that demonstrated in Figure 3.20b , in which the path length difference after scattering is some integral 
number of half-wavelengths. The scattered waves are out of phase — that is, corre-sponding amplitudes cancel or annul one another, or destructively interfere (i.e., the resultant wave has zero amplitude), as indicated on the right side of the figure. Of course, phase relationships intermediate between these two extremes exist, resulting in only partial reinforcement.
X-Ray Diffraction and Bragg’s Law
X-rays are a form of electromagnetic radiation that have high energies and short wavelengths—wavelengths on the order of the atomic spacings for solids. When a beam of x-rays impinges on a solid material, a portion of this beam is scattered in all direc-tions by the electrons associated with each atom or ion that lies within the beam’s path. Let us now examine the necessary conditions for diffraction of x-rays by a periodic arrangement of atoms.
Consider the two parallel planes of atoms A–A ʹ and B–B ʹ in Figure 3.21, which have 
the same h, k, and l Miller indices and are separated by the interplanar spacing d
hkl. Now 
assume that a parallel, monochromatic, and coherent (in-phase) beam of x-rays of wave-length 𝜆 is incident on these two planes at an angle 𝜃. Two rays in this beam, labeled 
1 and 2, are scattered by atoms P and Q. Constructive interference of the scattered rays 1ʹ and 2 ʹ occurs also at an angle 𝜃 to the planes if the path length difference between 
1–P–1 ʹ and 2–Q–2 ʹ (i.e., SQ
+QT) is equal to a whole number, n, of wavelengths—that 
is, the condition for diffraction is
 n𝜆=SQ+QT (3.19)diffraction
𝜃𝜃
𝜃 𝜃𝜆
𝜆Incident
beamDiffracted
beam
P
ST
QA
B1
2
A'
B'1'
2'
dhklFigure 3.21  Diffraction of 
x-rays by planes of atoms 
(A–A ʹ and B–B ʹ).
84  •   Chapter 3  /  The Structure of Crystalline Solids
or
 n𝜆=dhkl sin  𝜃+dhkl sin  𝜃
  =2dhkl sin  𝜃 (3.20)
Equation 3.20 is known as Bragg’s law; n is the order of reflection, which may be 
any integer (1, 2, 3, . . .) consistent with sin 𝜃 not exceeding unity. Thus, we have a simple 
expression relating the x-ray wavelength and interatomic spacing to the angle of the 
diffracted beam. If Bragg’s law is not satisfied, then the interference will be noncon-structive so as to yield a very low-intensity diffracted beam.
The magnitude of the distance between two adjacent and parallel planes of atoms 
(i.e., the interplanar spacing d
hkl) is a function of the Miller indices (h, k, and l) as well 
as the lattice parameter(s). For example, for crystal structures that have cubic symmetry,
 dhkl=a
√h2+k2+l2 (3.21)
in which a  is the lattice parameter (unit cell edge length). Relationships similar to 
Equation 3.21, but more complex, exist for the other six crystal systems noted in Table 3.2.
Bragg’s law, Equation 3.20, is a necessary but not sufficient condition for diffrac-
tion by real crystals. It specifies when diffraction will occur for unit cells having atoms 
positioned only at cell corners. However, atoms situated at other sites (e.g., face and in-terior unit cell positions as with FCC and BCC) act as extra scattering centers, which can produce out-of-phase scattering at certain Bragg angles. The net result is the absence of some diffracted beams that, according to Equation 3.20, should be present. Specific sets of crystallographic planes that do not give rise to diffracted beams depend on crystal structure. For the BCC crystal structure, h + k + l must be even if diffraction is to occur, 
whereas for FCC, h, k , and l must all be either odd or even; diffracted beams for all sets 
of crystallographic planes are present for the simple cubic crystal structure (Figure 3.3). These restrictions, called reflection rules, are summarized in Table 3.5.
12Bragg’s law—
relationship among x-ray wavelength, interplanar spacing, and angle of diffraction for constructive interference
Bragg’s law
Interplanar spacing 
for a plane having indices h, k, and l
12Zero is considered to be an even integer.Table 3.5
X-Ray Diffraction 
Reflection Rules and Reflection Indices for Body-Centered Cubic, Face-Centered Cubic, and Simple Cubic Crystal Structures  Reflection Indices
Crystal Structure Reflections Present for First Six Planes
BCC (h + k + l) even 110, 200, 211, 
   220, 310, 222
FCC h, k, and l  either 111, 200, 220, 
  all odd or all even 311, 222, 400
Simple cubic All 100, 110, 111, 
   200, 210, 211Concept Check 3.3 For cubic crystals, as values of the planar indices h, k, and l increase, 
does the distance between adjacent and parallel planes (i.e., the interplanar spacing) increase 
or decrease? Why?
[The answer may be found in all digital versions of the text and/or at www.wiley.com/college/callister  
(Student Companion Site).]
3.16 X-Ray Diffraction: Determination of Crystal Structures   •  85
Diffraction Techniques
One common diffraction technique employs a powdered or polycrystalline specimen 
consisting of many fine and randomly oriented particles that are exposed to monochro-matic x-radiation. Each powder particle (or grain) is a crystal, and having a large number of them with random orientations ensures that some particles are properly oriented such that every possible set of crystallographic planes will be available for diffraction.
The diffractometer is an apparatus used to determine the angles at which diffraction 
occurs for powdered specimens; its features are represented schematically in Figure 3.22. A specimen S  in the form of a flat plate is supported so that rotations about the axis 
labeled O are possible; this axis is perpendicular to the plane of the page. The mono-
chromatic x-ray beam is generated at point T , and the intensities of diffracted beams are 
detected with a counter labeled C in the figure. The specimen, x-ray source, and counter 
are coplanar.
The counter is mounted on a movable carriage that may also be rotated about the 
O axis; its angular position in terms of 2𝜃 is marked on a graduated scale.
13 Carriage and 
specimen are mechanically coupled such that a rotation of the specimen through 𝜃 is ac-
companied by a 2𝜃 rotation of the counter; this ensures that the incident and reflection angles are maintained equal to one another (Figure 3.22). Collimators are incorporated within the beam path to produce a well-defined and focused beam. Utilization of a filter provides a near-monochromatic beam.
As the counter moves at constant angular velocity, a recorder automatically plots 
the diffracted beam intensity (monitored by the counter) as a function of 2𝜃 ; 2𝜃 is 
termed the diffraction angle, which is measured experimentally. Figure 3.23 shows a dif-fraction pattern for a powdered specimen of lead. The high-intensity peaks result when the Bragg diffraction condition is satisfied by some set of crystallographic planes. These peaks are plane-indexed in the figure.
Other powder techniques have been devised in which diffracted beam intensity and 
position are recorded on a photographic film instead of being measured by a counter.Figure 3.22  Schematic diagram 
of an x-ray diffractometer; T = x-ray 
source, S = specimen, C = detector, 
and O = the axis around which the 
specimen and detector rotate.
O
𝜃
2𝜃S
T
C160°
140°
120°
100° 80°60°40°20°0°
13Note that the symbol 𝜃 has been used in two different contexts for this discussion. Here, 𝜃 represents the angular 
locations of both x-ray source and counter relative to the specimen surface. Previously (e.g., Equation 3.20), it 
denoted the angle at which the Bragg criterion for diffraction is satisfied.
86  •   Chapter 3  /  The Structure of Crystalline Solids
One of the primary uses of x-ray diffractometry is for the determination of crystal 
structure. The unit cell size and geometry may be resolved from the angular positions 
of the diffraction peaks, whereas the arrangement of atoms within the unit cell is associ-ated with the relative intensities of these peaks.
X-rays, as well as electron and neutron beams, are also used in other types of ma-
terial investigations. For example, crystallographic orientations of single crystals are possible using x-ray diffraction (or Laue) photographs. The chapter-opening photo-graph (a) was generated using an incident x-ray beam that was directed on a magnesium crystal; each spot (with the exception of the darkest one near the center) resulted from an x-ray beam that was diffracted by a specific set of crystallographic planes. Other uses of x-rays include qualitative and quantitative chemical identifications and the determi-nation of residual stresses and crystal size.Figure 3.23
Diffraction pattern 
for powdered lead. 
EXAMPLE PROBLEM 3.13
Interplanar Spacing and Diffraction Angle Computations
For BCC iron, compute (a) the interplanar spacing and (b) the diffraction angle for the (220) 
set of planes. The lattice parameter for Fe is 0.2866 nm. Assume that monochromatic radiation 
having a wavelength of 0.1790 nm is used, and the order of reflection is 1.
Solution
(a)  The value of the interplanar spacing dhkl is determined using Equation 3.21, with a  = 0.2866 nm, 
and h = 2, k = 2, and l  = 0 because we are considering the (220) planes. Therefore,
 dhkl=a
√h2+k2+l2
 =0.2866 nm
√(2)2+(2)2+(0)2=0.1013 nm
(b)  The value of 𝜃  may now be computed using Equation 3.20, with n  = 1 because this is a first-
order reflection:
 sin  𝜃=n𝜆
2dhkl=(1)(0.1790  nm)
(2)(0.1013  nm)=0.884
 𝜃=sin−1(0.884) =62.13°
The diffraction angle is 2 𝜃, or
2𝜃=(2)(62.13° )=124.26°
3.17 Noncrystalline Solids  •   87
EXAMPLE PROBLEM 3.14
Interplanar Spacing and Lattice Parameter Computations for Lead
Figure 3.23 shows an x-ray diffraction pattern for lead taken using a diffractometer and mono-
chromatic x-radiation having a wavelength of 0.1542 nm; each diffraction peak on the pattern has been indexed. Compute the interplanar spacing for each set of planes indexed; also, de-termine the lattice parameter of Pb for each of the peaks. For all peaks, assume the order of diffraction is 1.
Solution
For each peak, in order to compute the interplanar spacing and the lattice parameter we must 
employ Equations 3.20 and 3.21, respectively. The first peak of Figure 3.23, which results from diffraction by the (111) set of planes, occurs at 2𝜃  = 31.3° ; the corresponding interplanar spacing 
for this set of planes, using Equation 3.20, is equal to
d
111=n𝜆
2 sin  𝜃=(1)(0.1542 nm)
(2)[sin (31.3°
2)]=0.2858 nm
And, from Equation 3.21, the lattice parameter a is determined as
 a=dhkl√h2+k2+l2
 =d111√(1)2+(1)2+(1)2
 =(0.2858 nm) √3=0.4950 nm
Similar computations are made for the next four peaks; the results are tabulated below:
Peak Index 2𝜽 dhkl (nm) a (nm)
 200 36.6 0.2455 0.4910
 220 52.6 0.1740 0.4921 311 62.5 0.1486 0.4929 222 65.5 0.1425 0.4936
It has been mentioned that noncrystalline solids lack a systematic and regular arrange-
ment of atoms over relatively large atomic distances. Sometimes such materials are also called amorphous (meaning literally “without form”), or supercooled liquids, inasmuch 
as their atomic structure resembles that of a liquid.
An amorphous condition may be illustrated by comparison of the crystalline and 
noncrystalline structures of the ceramic compound silicon dioxide (SiO
2), which may 
exist in both states. Figures 3.24 a and 3.24b present two-dimensional schematic dia-
grams for both structures of SiO2. Even though each silicon ion bonds to three oxygen 
ions (and a fourth oxygen ion above the plane) for both states, beyond this, the structure is much more disordered and irregular for the noncrystalline structure.
Whether a crystalline or an amorphous solid forms depends on the ease with 
which a random atomic structure in the liquid can transform to an ordered state during solidification. Amorphous materials, therefore, are characterized by atomic or molecular structures that are relatively complex and become ordered only with some noncrystalline
amorphous3.17 NONCRYSTALLINE SOLIDS
88  •   Chapter 3  /  The Structure of Crystalline Solids
Figure 3.24  Two-dimensional schemes of the structure of (a) crystalline silicon dioxide and (b) noncrystalline 
silicon dioxide.(a) (b)Silicon atom
Oxygen atom
difficulty. Furthermore, rapidly cooling through the freezing temperature favors the for-
mation of a noncrystalline solid, because little time is allowed for the ordering process.
Metals normally form crystalline solids, but some ceramic materials are crystalline, 
whereas others—the inorganic glasses—are amorphous. Polymers may be completely noncrystalline or semicrystalline consisting of varying degrees of crystallinity. More about the structure and properties of amorphous ceramics and polymers is contained in Chapters 12 and 14.
SUMMARY
• Atoms in crystalline solids are positioned in orderly and repeated patterns that are in 
contrast to the random and disordered atomic distribution found in noncrystalline or amorphous materials.
• Crystal structures are specified in terms of parallelepiped unit cells, which are charac-
terized by geometry and atom positions within.
• Most common metals exist in at least one of three relatively simple crystal structures:
Face-centered cubic (FCC), which has a cubic unit cell (Figure 3.1).Body-centered cubic (BCC), which also has a cubic unit cell (Figure 3.2).Hexagonal close-packed, which has a unit cell of hexagonal symmetry, 
[Figure 3.4(a )].
• Two features of a crystal structure are
Coordination number—the number of nearest-neighbor atoms, andAtomic packing factor—the fraction of solid sphere volume in the unit cell.Fundamental 
Concepts
Unit Cells
Metallic Crystal 
StructuresConcept Check 3.4 Do noncrystalline materials display the phenomenon of allotropy (or 
polymorphism)? Why or why not?
[The answer may be found in all digital versions of the text and/or at www.wiley.com/college/callister  
(Student Companion Site).]
Summary  •   89
• The theoretical density of a metal (𝜌 ) is a function of the number of equivalent atoms per 
unit cell, the atomic weight, unit cell volume, and Avogadro’s number (Equation 3.8).
• Polymorphism is when a specific material can have more than one crystal structure. 
Allotropy is polymorphism for elemental solids.
• The concept of a crystal system is used to classify crystal structures on the basis of unit 
cell geometry—that is, unit cell edge lengths and interaxial angles. There are seven crystal systems: cubic, tetragonal, hexagonal, orthorhombic, rhombohedral (trigonal), monoclinic, and triclinic.
• Crystallographic points, directions, and planes are specified in terms of indexing 
schemes. The basis for the determination of each index is a coordinate axis system defined by the unit cell for the particular crystal structure.
The location of a point within a unit cell is specified using coordinates that are 
fractional multiples of the cell edge lengths (Equations 3.9a–3.9c).
Directional indices are computed in terms of differences between vector head 
and tail coordinates (Equations 3.10a–3.10c).
Planar (or Miller) indices are determined from the reciprocals of axial intercepts 
(Equations 3.13a–3.13c).
• For hexagonal unit cells, a four-index scheme for both directions and planes is found 
to be more convenient. Directions may be determined using Equations 3.11a–3.11d and 3.12a–3.12c.
• Crystallographic directional and planar equivalencies are related to atomic linear and 
planar densities, respectively.
• For a given crystal structure, planes having identical atomic packing yet different 
Miller indices belong to the same family.
• Both FCC and HCP crystal structures may be generated by the stacking of close-
packed planes of atoms on top of one another. With this scheme A, B, and C denote 
possible atom positions on a close-packed plane.
The stacking sequence for HCP is ABABAB. . . .The stacking sequence for FCC is ABCABCABC. . . .
• Single crystals are materials in which the atomic order extends uninterrupted over the entirety of the specimen; under some circumstances, single crystals may have flat faces and regular geometric shapes.
• The vast majority of crystalline solids, however, are polycrystalline, being composed 
of many small crystals or grains having different crystallographic orientations.
• A grain boundary is the boundary region separating two grains where there is some 
atomic mismatch.
• Anisotropy is the directionality dependence of properties. For isotropic materials, properties are independent of the direction of measurement.
• X-ray diffractometry is used for crystal structure and interplanar spacing determinations. A beam of x-rays directed on a crystalline material may experience diffraction (con-structive interference) as a result of its interaction with a series of parallel atomic planes.
• Bragg’s law specifies the condition for diffraction of x-rays—Equation 3.20.
• Noncrystalline solid materials lack a systematic and regular arrangement of atoms or 
ions over relatively large distances (on an atomic scale). Sometimes the term amor-
phous is also used to describe these materials.Density 
Computations
Polymorphism and 
Allotropy
Crystal Systems
Point Coordinates
Crystallographic 
Directions
Crystallographic 
Planes
Linear and Planar 
Densities
Close-Packed 
Crystal Structures
Single Crystals
Polycrystalline 
Materials
Anisotropy
X-Ray Diffraction: 
Determination of 
Crystal Structures
Noncrystalline Solids
90  •   Chapter 3  /  The Structure of Crystalline Solids
Equation Summary
Equation
Number Equation Solving For
 3.1 a=2R√2 Unit cell edge length, FCC
 3.3 APF =volume of atoms in a unit cell
total unit cell volume=VS
VC Atomic packing factor
 3.4 a=4R
√3 Unit cell edge length, BCC
 3.8 𝜌=nA
VCNA Theoretical density of a metal
 3.9a q=a
Px Point index referenced to x axis
 3.10a u=n(x2−x1
a) Direction index referenced
   to x axis
 3.11a u=1
3(2U−V) Direction index conversion
   to hexagonal
 3.12a U=n(a″1−a′1
a) Hexagonal direction index referenced
   to a1 axis (three-axis scheme)
 3.13a h=na
A Planar (Miller) index referenced
   to x axis
 3.15 LD =number of atoms centered on direction vector
length of direction vector Linear density
 3.17 PD =number of atoms centered on a plane
area of plane Planar density
 3.20 n𝜆=2dhkl sin  𝜃 Bragg’s law; wavelength–interplanar
   spacing–angle of diffracted beam
 3.21 dhkl=a
√h2+k2+l2 Interplanar spacing for crystals
   having cubic symmetry
Symbol Meaning
 a  Unit cell edge length for cubic structures; unit cell x-axial length
 a′1 Vector tail coordinate, hexagonal
 a″1 Vector head coordinate, hexagonal
 A  Atomic weight
 A  Planar intercept on x axis
 dhkl Interplanar spacing for crystallographic planes having indices h, k, and l
 n  Order of reflection for x-ray diffraction
 n  Number of atoms associated with a unit cellList of Symbols
(continued)
References  •   91
Important Terms and Concepts
allotropy
amorphousanisotropyatomic packing factor (APF)body-centered cubic (BCC)Bragg’s lawcoordination numbercrystallinecrystal structurecrystal systemdiffractionface-centered cubic (FCC)graingrain boundaryhexagonal close-packed (HCP)isotropiclatticelattice parametersMiller indicesnoncrystallinepolycrystallinepolymorphismsingle crystalunit cell
REFERENCES
Buerger, M. J., Elementary Crystallography, John Wiley & 
Sons, New York, NY, 1956.
Cullity, B. D., and S. R. Stock, Elements of X-Ray Diffraction, 3rd 
edition, Pearson Education, Upper Saddle River, NJ, 2001.
DeGraef, M., and M. E. McHenry, Structure of Materials: An 
Introduction to Crystallography, Diffraction, and Symmetry,  
2nd edition, Cambridge University Press, New York, NY, 
2014.Hammond, C., The Basics of Crystallography and Diffraction,  
4th edition, Oxford University Press, New York, NY, 2014.
Julian, M. M., Foundations of Crystallography with Computer 
Applications, 2nd edition, CRC Press, Boca Raton FL, 2014.
Massa, W., Crystal Structure Determination, Springer, New York, 
NY, 2010.
Sands, D. E., Introduction to Crystallography, Dover, Mineola, 
NY, 1975.Symbol Meaning
 n  Normalization factor—reduction of directional/planar indices to integers
 NA Avogadro’s number (6.022 × 1023 atoms/mol)
 Px Lattice position coordinate
 R  Atomic radius
 VC Unit cell volume
 x1 Vector tail coordinate
 x2 Vector head coordinate
 𝜆 X-ray wavelength
 𝜌 Density; theoretical density
Chapter 4  Imperfections in Solids
A tomic defects are 
responsible for reductions of gas 
pollutant emissions from today’s automobile engines. A catalytic converter is the pollutant-reducing device that is located in the automobile’s exhaust system. Molecules of pollutant gases become attached to surface defects of crystalline metallic materials found in the catalytic converter. While attached to these sites, the molecules experience chemical reactions that convert them into other, non-polluting or less-polluting substances. The Materials of Importance box in Section 4.6 contains a detailed description of this process.
 (a)
(b)
(c)
(d)Insulation
Packa ging
Catalyst
Subst rateStainless Steel
Body
Water
Carbon Dioxide
NitrogenTail Pipe Emissions:
Hydrocarbons
Carbon Monox ide
Nitrogen OxidesExhaust Gases:
(d) High-resolution transmission electron micrograph that shows surface defects on single crystals of one material that is used in catalytic converters.(a) Schematic diagram showing the location of the catalytic converter in an automobile’s exhaust system.
(c) Ceramic monolith on which the metallic catalyst substrate is deposited.(b) Schematic diagram of a catalytic converter.
[Figure (d ) from W. J. Stark, L. Mädler, M. Maciejewski, S. E. Pratsinis, and A. 
Baiker, “Flame-Synthesis of Nanocrystalline Ceria/Zirconia: Effect of Carrier Liquid,”  
Chem. Comm., 588–589 (2003). Reproduced by permission of The Royal 
Society of Chemistry.]
92  •   
Learning Objectives
After studying this chapter, you should be able to do the following:
1.  Describe both vacancy and self-interstitial 
 crystalline defects.
2.  Calculate the equilibrium number of vacancies in 
a material at some specified temperature, given the relevant constants.
3.  Name the two types of solid solutions and 
 provide a brief written definition and/or  schematic sketch of each.
4.  Given the masses and atomic weights of two or more elements in a metal alloy, calculate the weight percent and atom percent for each  element.
5. For each of edge, screw, and mixed dislocations:
(a)  describe and make a drawing of the 
 dislocation,
(b)  note the location of the dislocation line, and
(c)  indicate the direction along which the 
 dislocation line extends.
6.  Describe the atomic structure within the  vicinity of 
(a) a grain boundary and (b) a twin boundary.
Thus far it has been tacitly assumed that perfect order exists throughout crystalline ma-
terials on an atomic scale. However, such an idealized solid does not exist; all contain large numbers of various defects or imperfections. As a matter of fact, many of the prop-
erties of materials are profoundly sensitive to deviations from crystalline perfection; the influence is not always adverse, and often specific characteristics are deliberately fashioned by the introduction of controlled amounts or numbers of particular defects, as detailed in succeeding chapters.
A crystalline defect refers to a lattice irregularity having one or more of its dimen-
sions on the order of an atomic diameter. Classification of crystalline imperfections is frequently made according to the geometry or dimensionality of the defect. Several different imperfections are discussed in this chapter, including point defects (those as-
sociated with one or two atomic positions); linear (or one-dimensional) defects; and in-terfacial defects, or boundaries, which are two-dimensional. Impurities in solids are also discussed, because impurity atoms may exist as point defects. Finally, techniques for the microscopic examination of defects and the structure of materials are briefly described.imperfection
point defect4.1 INTRODUCTION
The simplest of the point defects is a vacancy, or vacant lattice site, one normally oc-
cupied but from which an atom is missing (Figure 4.1). All crystalline solids contain 
vacancies, and, in fact, it is not possible to create such a material that is free of these vacancy4.2 VACANCIES AND SELF-INTERSTITIALSPoint DefectsWHY STUDY Imperfections in Solids?
The properties of some materials are profoundly 
influenced by the presence of imperfections. Consequently, it is important to have a knowledge about the types of imperfections that exist and the roles they play in affecting the behavior of materials. For example, the mechanical properties of pure  metals experience significant alterations when the metals are alloyed (i.e., when impurity atoms are added)—for example, brass (70% copper–30% zinc) is much harder and stronger than pure copper (Section 7.9).
Also, integrated-circuit microelectronic 
 devices found in our computers, calculators, and home  appliances function because of highly controlled  concentrations of specific impurities that are  incorporated into small, localized regions of  semiconducting materials (Sections 18.11 and 18.15).
  •  93
94  •   Chapter 4  /  Imperfections in Solids
defects. The necessity of the existence of vacancies is explained using principles of 
thermodynamics; in essence, the presence of vacancies increases the entropy (i.e., the randomness) of the crystal.
The equilibrium number of vacancies N
𝜐 for a given quantity of material (usually 
per meter cubed) depends on and increases with temperature according to
 N𝜐=N exp(−Q𝜐
kT) (4.1)
In this expression, N is the total number of atomic sites (most commonly per cubic 
meter), Q𝜐 is the energy required for the formation of a vacancy (J/mol or eV/atom), T 
is the absolute temperature in kelvins,1 and k is the gas or Boltzmann’s constant. The 
value of k is 1.38 × 10−23 J/atom ∙K, or 8.62 × 10−5 eV/atom ∙K, depending on the units of 
Q𝜐.2 Thus, the number of vacancies increases exponentially with temperature—that is, 
as T in Equation 4.1 increases, so also does the term exp( −Q𝜐/kT). For most metals, the 
fraction of vacancies N𝜐/N just below the melting temperature is on the order of 10−4—that 
is, one lattice site out of 10,000 will be empty. As ensuing discussions indicate, a number of other material parameters have an exponential dependence on temperature similar to that in Equation 4.1.
A self-interstitial is an atom from the crystal that is crowded into an interstitial 
site—a small void space that under ordinary circumstances is not occupied. This kind of 
defect is also represented in Figure 4.1. In metals, a self-interstitial introduces relatively large distortions in the surrounding lattice because the atom is substantially larger than the interstitial position in which it is situated. Consequently, the formation of this defect is not highly probable, and it exists in very small concentrations that are significantly lower than for vacancies.Temperature 
dependence of the equilibrium number of vacancies
Boltzmann’s constant
self-interstitialFigure 4.1  Two-dimensional representations of a 
vacancy and a self-interstitial.
(Adapted from W. G. Moffatt, G. W. Pearsall, and 
J. Wulff, The Structure and Properties of Materials, Vol. I, Structure, John Wiley & Sons, 1964. Reproduced with permission of Janet M. Moffatt.)VacancySelf-interstitial
1Absolute temperature in kelvins (K) is equal to °C + 273.
2Boltzmann’s constant per mole of atoms becomes the gas constant R; in such a case, R = 8.31 J/mol ∙K.
 Scanning probe 
 micrograph that shows a vacancy on a (111)-type surface plane for silicon. Approximately 7,000,000 ×.
(Micrograph courtesy 
of D. Huang, Stanford University.)
Tutorial Video:
Computation of 
the Equilibrium 
Number of 
Vacancies
4.3 Impurities in Solids  •   95
EXAMPLE PROBLEM 4.1
Number-of-Vacancies Computation at a Specified Temperature
Calculate the equilibrium number of vacancies per cubic meter for copper at 1000 °C. The 
energy for vacancy formation is 0.9 eV/atom; the atomic weight and density (at 1000 °C) for 
copper are 63.5 g/mol and 8.4 g/cm3, respectively.
Solution
This problem may be solved by using Equation 4.1; it is first necessary, however, to determine 
the value of NCu—the number of atomic sites per cubic meter for copper, from its atomic weight 
ACu, its density 𝜌, and Avogadro’s number NA, according to
 NCu=NA𝜌
ACu (4.2)
   =(6.022 ×1023 atoms/mol)(8.4 g/cm3)(106 cm3/m3)
63.5 g/mol
   =8.0×1028 atoms/m3
Thus, the number of vacancies at 1000 °C (1273 K) is equal to
 N𝜐=N exp(−Q𝜐
kT)
 =(8.0 ×1028 atoms/m3) exp[−(0.9 eV)
(8.62 ×10−5 eV/K)(1273 K) ]
 =2.2×1025 vacancies/m3Number of 
atoms per unit volume for a metal
A pure metal consisting of only one type of atom just isn’t possible; impurity or foreign 
atoms are always present, and some exist as crystalline point defects. In fact, even with relatively sophisticated techniques, it is difficult to refine metals to a purity in excess of 99.9999%. At this level, on the order of 10
22 to 1023 impurity atoms are present in 1 m3 
of material. Most familiar metals are not highly pure; rather, they are alloys, in which 
impurity atoms have been added intentionally to impart specific characteristics to the material. Ordinarily, alloying is used in metals to improve mechanical strength and  corrosion resistance. For example, sterling silver is a 92.5% silver–7.5% copper alloy. In normal ambient environments, pure silver is highly corrosion resistant, but also very soft. Alloying with copper significantly enhances the mechanical strength without re-ducing the corrosion resistance appreciably.
The addition of impurity atoms to a metal results in the formation of a solid solution 
and/or a new second phase, depending on the kinds of impurity, their concentrations, and the temperature of the alloy. The present discussion is concerned with the notion of a solid solution; treatment of the formation of a new phase is deferred to Chapter 9.
Several terms relating to impurities and solid solutions deserve mention. With re-
gard to alloys, solute and solvent are terms that are commonly employed. Solvent is the 
element or compound that is present in the greatest amount; on occasion, solvent atoms are also called host atoms. Solute is used to denote an element or compound present in 
a minor concentration.alloy
solid solution
solute, solvent4.3 IMPURITIES IN SOLIDSTutorial Video
96  •   Chapter 4  /  Imperfections in Solids
Solid Solutions
A solid solution forms when, as the solute atoms are added to the host material, the crys-
tal structure is maintained and no new structures are formed. Perhaps it is useful to draw an analogy with a liquid solution. If two liquids that are soluble in each other (such as water and alcohol) are combined, a liquid solution is produced as the molecules intermix, and its composition is homogeneous throughout. A solid solution is also compositionally homogeneous; the impurity atoms are randomly and uniformly dispersed within the solid.
Impurity point defects are found in solid solutions, of which there are two types: 
substitutional and interstitial. For the substitutional type, solute or impurity atoms re-place or substitute for the host atoms (Figure 4.2). Several features of the solute and solvent atoms determine the degree to which the former dissolves in the latter. These are expressed as four Hume–Rothery rules, as follows:
 1. Atomic size factor. Appreciable quantities of a solute may be accommodated in 
this type of solid solution only when the difference in atomic radii between the two atom types is less than about ±15%. Otherwise, the solute atoms create 
substantial lattice distortions and a new phase forms.
 2. Crystal structure. For appreciable solid solubility, the crystal structures for metals of both atom types must be the same.
 3. Electronegativity factor. The more electropositive one element and the more elec-tronegative the other, the greater the likelihood that they will form an intermetal-lic compound instead of a substitutional solid solution.
 4. Valences. Other factors being equal, a metal has more of a tendency to dissolve another metal of higher valency than to dissolve one of a lower valency.
An example of a substitutional solid solution is found for copper and nickel. These 
two elements are completely soluble in one another at all proportions. With regard to 
the aforementioned rules that govern degree of solubility, the atomic radii for copper and nickel are 0.128 and 0.125 nm, respectively; both have the FCC crystal structure; and their electronegativities are 1.9 and 1.8 (Figure 2.9). Finally, the most common valences are +1 for copper (although it sometimes can be +2) and +2 for nickel.
For interstitial solid solutions, impurity atoms fill the voids or interstices among the 
host atoms (see Figure 4.2). For both FCC and BCC crystal structures, there are two types of interstitial sites— tetrahedral and octahedral; these are distinguished by the num-
ber of nearest neighbor host atoms—that is, the coordination number. Tetrahedral sites substitutional solid 
solution
interstitial solid 
solution
Tutorial Video:
Defects
What Are 
the Differences 
between Interstitial 
and Substitutional 
Solid Solutions?Interstitial
impurity atomSubstitutional
impurity atom
Figure 4.2  Two-dimensional schematic representations 
of  substitutional and interstitial impurity atoms.
(Adapted from W. G. Moffatt, G. W. Pearsall, and J. Wulff, The 
Structure and Properties of Materials, Vol. I, Structure, John Wiley & Sons, 1964. Reproduced with permission of Janet M. Moffatt.)
4.3 Impurities in Solids  •   97
have a coordination number of 4; straight lines drawn from the centers of the surrounding 
host atoms form a four-sided tetrahedron. However, for octahedral sites the coordination number is 6; an octahedron is produced by joining these six sphere centers.
3 For FCC, 
there are two types of octahedral sites with representative point coordinates of 0 1
21 and 
1
2 1
2 1
2. Representative coordinates for a single tetrahedral site type are 1
4 3
4 1
4.4 Locations of 
these sites within the FCC unit cell are noted in Figure 4.3a . Likewise, for BCC, there are 
two octahedral and one tetrahedral types. Representative coordinates for the octahedral sites are as follows: 
1
2 1 1
2 and 1
2 1 0; for BCC tetrahedral, 1 1
2 1
4 is a representative coordi-
nate. Figure 4.3b  shows the positions of these sites within a BCC unit cell.4
Metallic materials have relatively high atomic packing factors, which means that 
these interstitial positions are relatively small. Consequently, the atomic diameter of an interstitial impurity must be substantially smaller than that of the host atoms. Normally, the maximum allowable concentration of interstitial impurity atoms is low (less than 10%). Even very small impurity atoms are ordinarily larger than the interstitial sites, and as a consequence, they introduce some lattice strains on the adjacent host atoms. Problems 4.8 and 4.9 call for determination of the radii of impurity atoms r (in terms of 
R, the host atom radius) that just fit into tetrahedral and octahedral interstitial positions of both BCC and FCC without introducing any lattice strains.
Carbon forms an interstitial solid solution when added to iron; the maximum con-
centration of carbon is about 2%. The atomic radius of the carbon atom is much less than that of iron: 0.071 nm versus 0.124 nm.
Solid solutions are also possible for ceramic materials, as discussed in Section 12.5.
3The geometries of these site types may be observed in Figure 12.7 .
4Other octahedral and tetrahedral interstices are located at positions within the unit cell that are equivalent to these 
representative ones.Figure 4.3
Locations of 
tetrahedral and octahedral interstitial sites within (a) FCC and (b) BCC unit cells.Octahedral
Tetrahedral
1
41434121201
1212
(a)OctahedralTetrahedral
12114
121 012112
(b)
EXAMPLE PROBLEM 4.2
Computation of Radius of BCC Interstitial Site
Compute the radius r of an impurity atom that just fits into a BCC octahedral site in terms of 
the atomic radius R of the host atom (without introducing lattice strains).
Solution
As Figure 4.3b  notes, for BCC, one octahedral interstitial site is situated at the center of a unit 
cell edge. In order for an interstitial atom to be positioned in this site without introducing lattice 
98  •   Chapter 4  /  Imperfections in Solids
strains, the atom just touches the two adjacent host atoms, which 
are corner atoms of the unit cell. The drawing shows atoms on the (100) face of a BCC unit cell; the large circles represent the host atoms—the small circle represents an interstitial atom that is positioned in an octahedral site on the cube edge. On this drawing is noted the unit cell edge length—the distance between the centers of the corner atoms—which, from Equation 3.4, is equal to
Unit cell edge length =4R
√3
Also shown is that the unit cell edge length is equal to two times the sum of host atomic radius 2R plus twice the radius of the interstitial atom 2r; i.e.,
Unit cell edge length =2R+2r
Now, equating these two unit cell edge length expressions, we get
2R+2r=4R
√3
and solving for r in terms of R
2r=4R
√3−2R=(2
√3−1)(2R)
or
r=(2
√3−1)R=0.155RR
2rR4R
3√
It is often necessary to express the composition (or concentration)5 of an alloy in terms 
of its constituent elements. The two most common ways to specify composition are weight (or mass) percent and atom percent. The basis for weight percent (wt%) is 
the weight of a particular element relative to the total alloy weight. For an alloy that composition
weight percent4.4 SPECIFICATION OF COMPOSITION
5The terms composition and concentration will be assumed to have the same meaning in this book (i.e., the relative 
content of a specific element or constituent in an alloy) and will be used interchangeably.Concept Check 4.1 Is it possible for three or more elements to form a solid solution? 
Explain your answer.
[The answer may be found in all digital versions of the text and/or at www.wiley.com/college/callister  
(Student Companion Site).]
Concept Check 4.2 Explain why complete solid solubility may occur for substitutional 
solid solutions but not for interstitial solid solutions.[The answer may be found in all digital versions of the text and/or at 
www.wiley.com/college/callister  
(Student Companion Site).]
4.4 Specification of Composition  •   99
contains two hypothetical atoms denoted by 1 and 2, the concentration of 1 in wt%, 
C1, is defined as
 C1=m1
m1+m2×100  (4.3a)
where m1 and m2 represent the weight (or mass) of elements 1 and 2, respectively. The 
concentration of 2 is computed in an analogous manner.6
The basis for atom percent (at%) calculations is the number of moles of an element 
in relation to the total moles of the elements in the alloy. The number of moles in some specified mass of a hypothetical element 1, n
m1, may be computed as follows:
 nm1=m1′
A1 (4.4)
Here, m′1 and A1 denote the mass (in grams) and atomic weight, respectively, for element 1.
Concentration in terms of atom percent of element 1 in an alloy containing element 
1 and element 2 atoms, C′1 is defined by7
 C′1=nm1
nm1+nm2×100  (4.5a)
In like manner, the atom percent of element 2 is determined.8
Atom percent computations also can be carried out on the basis of the number of 
atoms instead of moles, because one mole of all substances contains the same number of atoms.
