Repository: Ketankham/chatbot-meta-books

File: dieter.txt (part 7 of 28)
anchoring thedislocations. Support forthismechanism isfound inthe
factthat theactivation energy forthereturn oftheyield point onaging
isingoodagreement withtheactivation energy forthediffusion ofcarbon
inalpha iron.

136 Metallurgical Fundamentals [Chap. 5
Nitrogen plaj^s amore important role inthestrain aging ofironthan
carbon because ithasahigher solubihty and diffusion coefficient and
produces lesscomplete precipitation during slow cooling. From a
practical standpoint itisimportant toeliminate strain aging indeep-
drawing steel because thereappearance oftheyield point canlead to
difficulties with surface markings or"stretcher strains" duetothelocal-
izedheterogeneous deformation. Tocontrol strain aging, itisusually
desirable tolower theamount ofcarbon andnitrogen insolution by
adding elements which willtake part oftheinterstitials outofsolution
intheform ofstable carbides ornitrides. Aluminum, vanadium,
titanium, columbium, andboron have been added forthispurpose.
While acertain amount ofcontrol over strain aging canbeachieved,
there isnocommercial low-carbon steelwhich iscompletely non-strain
aging. Theusual industrial solution tothisproblem istodeform the
metal topointXbyroller leveling oraskin-pass rolling operation anduse
itimmediately before itcanage.
Justastheexistence ofayield point hasbecome recognized asageneral
metallurgical phenomenon, sotheexistence ofstrain aging hascome to
berecognized inmetals other thanlow-carbon steel. Inaddition tothe
return oftheyield point andanincrease intheyield point after aging,
ithasbeen suggested^ thataserrated flowcurve andaminimum inthe
variation ofstrain-rate sensitivity withtemperature arecharacteristics
ofstrain aging. Thestrain-rate sensitivity isthechange instress required
toproduce acertain change instrain rate atconstant temperature (see
Chap. 9).The occurrence ofserrations inthestress-strain curve is
known asdiscontinuous, orrepeated, yielding. Itisalso called the
Portevin-Le Chdtelier effect. Thisphenomenon isdue tosuccessive
yielding andaging while thespecimen isbeing tested. This results from
thefactthat intherange oftemperature inwhich itoccurs thetime
required forthediffusion ofsolute atoms todislocations ismuch less
than thetime required foranordinary tension test. Discontinuous
yielding isobserved inaluminum-3 percentmagnesium alloys, duralumin,
alpha brass, andplain-carbon steel.
Forplain-carbon steeldiscontinuous yielding occurs inthetemperature
region of450to700°F. Thistemperature region isknown astheblue
brittle region because steel heated inthistemperature region shows a
decreased tensile ductility and decreased notched-impact resistance.
Thistemperature range isalsotheregion inwhich steelsshow aminimum
instrain-rate sensitivity andamaximum intherate ofstrain aging. All
these facts point totherealization that blue brittleness isnotaseparate
phenomenon but isjustanaccelerated strain aging.
Thephenomenon ofstrain aging should bedistinguished from aprocess
»J.D.Lubahn, Trans.ASM, vol. 44,pp.643-666, 1952.

Sec. 5-7] Plastic Deformation ofPolycrystalline Aggregates 137
known asquench aging, which occurs inlow-carbon steels. Quench
aging isatype oftrueprecipitation hardening thatoccurs onquenching
from thetemperature ofmaximum solubility ofcarbon andnitrogen in
ferrite. Subsequent aging atroom temperature, orsomewhat above,
produces anincrease inhardness andyield stress, asintheagehardening
ofaluminum alloys. Plastic deformation isnotnecessary toproduce
quench aging.
5-7. Strengthening fromSecond-phase Particles
Only arelatively smallnumber ofalloy systems permit extensive solid
solubility between two ormore elements, andonly arelatively small
hardening effect canbeproduced inmost alloy systems bysolid-solution
additions. Therefore, most commercial alloys contain aheterogeneous
microstructure consisting oftwoormore metallurgical phases. Anum-
berofdifferent conditions maybeencountered.^ Thetwophases may
beductile andpresent inthemicrostructure inrelatively massive form,
asinalpha-beta brass. Ontheother hand, thestructure may consist
ofahard, brittle phase inaductile matrix, asinspheroidized steel or
WC particles inacobalt matrix inacemented carbide cutting tool.
Thestrengthening produced bysecond-phase particles isusually addi-
tive tothesolid-solution strengthening produced inthematrix. For
two-phase alloys produced byequilibrium methods, theexistence ofa
second phase ensures maximum solid-solution hardening because its
presence resulted from supersaturation ofthecontinuous phase. More-
over, thepresence ofsecond-phase particles inthecontinuous matrix
phase results inlocalized internal stresses which modify the plastic
properties ofthecontinuous phase. Many factors must beconsidered
foracomplete understanding ofstrengthening from second-phase par-
ticles. These factors include the size, shape, number, anddistribution
ofthesecond-phase particles, thestrength, ductility, andstrain-hardening
behavior ofthematrix andsecond phase, thecrystallographic fitbetween
thephases, andtheinterfacial energy and interfacial bonding between
thephases. Itisalmost impossible tovary these factors independently
inexperiments, and itisvery difficult tomeasure many ofthese quantities
withanydegree ofprecision. Therefore, ourexisting knowledge ofthe
effect ofsecond phases onmechanical properties ismainly empirical and
incomplete.
Inamultiphase alloy, each phase contributes certain things tothe
over-all properties oftheaggregate. Ifthecontributions from each
'Areview oftheeffect ofsecond-phase particles onmechanical properties hasbeen
given byJ.E.DornandC.D.Starr, "Relation ofProperties toMicrostructure,"
pp.71-94, American Society forMetals, Metals Park, Ohio, 1954.

138 Metallurgical Fundamentals [Chap. 5
phase areindependent, then theproperties ofthemultiphase alloy will
beaweighted average oftheproperties oftheindividual phases. For
example, thedensity ofatwo-phase alloy willbeequal tothesum ofthe
volimie fraction ofeach phase times itsdensity. However, forthe
structure-sensitive mechanical properties theproperties oftheaggregate
aregenerally influenced byinteraction between thetwophases. Two
simple hypotheses maybeused tocalculate theproperties ofatwo-phase
alloyfrom theproperties oftheindividual phases. Ititisassumed that
Fig.5-12. Estimate offlow stress oftwo-phase alloy, (a)Equal strain; (b)equal
stress. (From J.E.DornandC.D.Starr, "Relation ofProperties toMicrostrudure,"
pp.77-78, American Society forMetals, Metals Park, Ohio, 1954.)
thestrain ineach phase isequal, theaverage stress inthealloy fora
given strain willincrease linearly with thevolume fraction ofthestrong
phase.
O-avg=/lO-l+/2Cr2 (5-7)
Thevolume fraction ofphase 1is/i,and/i+/a=1.Figure 5-12a shows
thecalculation oftheflowcurve foranalloy with 0.5volume fraction of
phase 2onthebasis oftheequal-strain hypothesis. Analternative
hypothesis istoassume thatthetwophases aresubjected toequal stresses.
Theaverage strain inthealloy atagiven stress isthen given by
=/lei+fo^i (5-8)
Figure 5-126 shows theflowcurve fora0.5-volume-fraction alloyonthe
basis oftheequal-stress hypothesis. Both these hypotheses aresimple
approximations, andthestrengths ofalloys containing twoductile phases
usually liesomewhere between thevalues predicted bythetwomodels.
Thedeformation ofanalloy consisting oftwoductile phases depends
upon thetotal deformation and thevolume fractions ofthephases.
Slip willoccur first intheweaker phase, and ifvery little ofthestronger

Sec. 5-7] Plastic Deformation ofPolycrystalline Aggregates 139
phase ispresent, most ofthedeformation willcontinue inthesofter phase.
Atlarge deformations flow ofthematrix willoccur around theparticles
oftheharder phase. Ifthevolume fraction oftheharder phase isless
than about 0.3,thesoftphase deforms more than thehard phase for
reductions ofupto60percent. Atgreater reductions thetwophases
deform more uniformly. When thephases arepresent inabout equal
amounts, theydeform toabout thesame extent.^
Themechanical properties ofanalloy consisting ofaductile phase and
ahard brittle phase willdepend onhowthebrittle phase isdistributed in
themicrostructure. Ifthebrittle phase ispresent asagrain-boundary
envelope, asinoxygen-free copper-bismuth alloys orhypereutectoid
steel, thealloy isbrittle. Ifthebrittle phase isintheform ofdiscon-
tinuous particles atgrain boundaries, aswhen oxygen isadded tocopper-
bismuth alloys orwith internally oxidized copper and nickel, thebrittle-
ness ofthealloy isreduced somewhat. When thebrittle phase ispresent
asafinedispersion uniformly distributed throughout thesofter matrix,
acondition ofoptimum strength andductility isobtained. This isthe
situation inheat-treated steelwithatempered martensitic structure.
Thestrengthening produced byafinely dispersed insoluble second
phase inametallic matrix isknown asdispersion hardening. Avery
similar strengthening phenomenon, precipitation hardening, orageharden-
ing, isproduced bysolution treating andquenching analloy inwhich a
second phase isinsolid solution attheelevated temperature butprecipi-
tates upon quenching andaging atalower temperature. The age-
hardening aluminum alloys andcopper-beryllium alloys arecommon
examples. Forprecipitation hardening tooccur, thesecond phase must
besoluble atanelevated temperature butmust exhibit decreasing
solubility with decreasing temperature. Bycontrast, thesecond phase
indispersion-hardening systems hasvery little solubility inthematrix,
even atelevated temperatures. Usually there isatomic matching, or
coherency, between thelattices oftheprecipitate andthematrix, while in
dispersion-hardened systems there generally isnocoherency between the
second-phase particles andthematrix. Therequirement ofadecreasing
solubility withtemperature places alimitation onthenumber ofuseful
precipitation-hardening alloy systems. Ontheother hand, itisatleast
theoretically possible toproduce analmost infinite number ofdispersion-
hardened systems bymixing finely divided metallic powders andsecond-
phase particles (oxides, carbides, nitrides, borides, etc.)andconsolidating
thembypowder metallurgy techniques. Advantage hasbeen taken of
thismethod toproduce dispersion-hardened systems which arethermally
stable atveryhightemperatures. Because ofthefinely dispersed second-
phase particles these alloys aremuch more resistant torecrystallization
'L.M.Clarebrough, Australian J.Sci.Repts., vol. 3,pp.72-90, 1950.

140 Metallurgical Fundamentals [Chap. 5
andgrain growth than single-phase alloys. Because there isvery little
solubility ofthesecond-phase constituent inthematrix, theparticles
resist growth oroveraging toamuch greater extent than thesecond-
phase particles inaprecipitation-hardening system.
Theformation ofacoherent precipitate inaprecipitation-hardening
system, such asAl-Cu, occurs inanumber ofsteps. After quenching
from solid solution thealloy contains regions ofsolute segregation, or
clustering. Guiner andPreston firstdetected this local clustering with
special X-ray techniques, andtherefore thisstructure isknown asaGP
zone. The clustering mayproduce local strain, sothatthehardness of
GP[1] ishigher than forthesolid
solution. With additional aging
Lossofcoherency thehardness isincreased further
bytheordering oflarger clumps of
Equilibrium copper atoms onthe{100} planes
precipitateQf^j^gmatrix. This structure is
known asGP[2], orQ".Next,
„. . definite precipitate platelets of
Aging time-^
(Particle size^) CUAI2, or0,which arecoherent
r. r4o Tr•4^- 4^ •ij 4^ -it,with thematrix, formonthe{100}rig. 5-13.Variation 01yield stress with' ' '
aging time (schematic).planes ofthe matrix. The co-
herent precipitate produces anin-
creased strain field inthematrix andafurther increase inhardness.
With stillfurther aging theequilibrium phase CUAI2, or0,isformed from
thetransition lattice Q'.These particles arenolonger coherent with the
matrix, and therefore thehardness islow^er than atthestage when
coherent Q'was present. Formost precipitation-hardening alloys the
resolution with thelight microscope ofthe first precipitate occurs after
theparticles arenolonger coherent with thematrix. Continued aging
beyond thisstage produces particle growth andfurther decrease inhard-
ness. Figure 5-13 illustrates theway inwhich strength varies withaging
time orparticle size. Thesequence ofevents intheAl-Cu system is
particularly complicated. Although other precipitation-hardening sys-
temsmay nothave somany stages, itisquitecommon foracoherent
precipitate toformandthen losecoherency when theparticle grows toa
critical size.
Metallographic observations ofdeformation mechanisms inprecipita-
tion-hardening systems require very careful techniques.^ Inthe as-
quenched condition slipbands arebroad andwidely spaced. Asaging
continues, the slipbands become finerandmore closely spaced. As
GP[2] zones formandthealloy proceeds toward peak hardness, fewer
andfewer slipbands canbeobserved with theelectron microscope.
1(J.Thomas and J.Nutting, J.Insl. Melals, vol. 86,pp.7-14, 1957-1958; R.B.
Nicholson, G.Thomas, and J.Nutting, Acta Met., vol. 8,pp.172-176, 1960.

Sec. 5-7] Plastic Deformation ofPolycrystalline Aggregates 141
When thealloy begins tooverage andcoherency breaks down, theslip
lines oncemore canbeobserved. Electron-microscope studies have
shown that dislocation motion isimpeded byfullyandpartially coherent
precipitates, buteventually thedislocations shear Ihrouj^h theparticles.
Foranoncoherent precipitate the slip lines donotcutthrough the
particles. Instead, thedislocation linesbend toavoid the particles,
probably byaprocess ofcross slip.^
Thedegree ofstrengthening resulting from second-phase dispersions
depends upon thedistribution ofparticles inthesoftmatrix. Inaddi-
tiontoshape, thesecond-phase dispersion canbedescribed byspecifying
thevolume fraction, average particle diameter, andmean interparticle
spacing. These factors are allinterrelated sothatonefactor cannot be
changed without affecting theothers (seeProb. 5-5). Forexample, for
agiven volume fraction ofsecond phase, reducing theparticle size
decreases theaverage distance between particles. Foragiven size
particle, thedistance between particles decreases withanincrease in
thevolume fraction ofsecond phase. Quantitative relationships between
strength andthegeometrical factors have notbeen determined toany
extent forreal alloys.
However, thequalitative aspects ofdispersion hardening canbecon-
sidered, thecommon situation ofcarbide particles inferrite being used as
anexample. Ingeneral, thehardness andstrength increase withcarbon
content orvolume fraction ofthecarbide phase. Further, foragiven
carbon content, thestrength willbehigher forafinecarbide spacing
thanwithacoarse interparticle spacing. Particle shape hasalessimpor-
tant effect ontensile properties, although foragiven volume fraction of
carbides lamellar carbides willbestronger than spheroidized carbides.
Particle shape isofgreater importance innotched impact, where a
spheroidized structure willbetougher than alamellar structure.
Detailed quantitative metallography onsteels heat-treated toprovide
different interparticle spacings hasshown the relationship between
strength andstructure. Gensamer andcoworkers- found that theflow
stress, atatrue strain of0.2,wasinversely proportional tothelogarithm
ofthemean interparticle spacing (mean free ferrite path) forpearlite
andspheroidite structures (Fig. 5-14). Confirmation ofthis relation-
shiphasbeenfound fortempered martensitic structures' andoveraged
Al-Cu alloys.'' Figure 5-15 illustrates themarked strengthening produced
byCuAl2 particles inanAl-Cu alloy. The figure shows thevariation of
1P.B.Hirsch, /.Inst. Metals, vol. 86,pp.13-14, 1957-58.
2M.Gensamer, E.B.Pearsall, W.S.Pellini, and J.R.Low, Jr.,Trans.ASM,
vol. 30,pp.983-1020, 1942.
3A.M.Turkalo and J.R.Low, Jr.,Trans. Met. Soc.AIMS, vol.212,pp.750-758,
1958.
^C.D.Starr, R.B.Shaw, and J.E.Dorn, Trans.ASM, vol. 46,pp.1075-1088,
1954.

142 Metallurgical Fundamentals [Chap. 5
200

>ec.5-7] Plastic Deformation ofPolycrystalline Aggresates 143
flow stress witktemperature foranalloy containing 5volume percent
ofCuAU inthree conditions. Thetopcurve i»sforafineCuAU disper-
sion, themiddle curve foracoarse dispersion, andthebottom curve isfor
analloy without dispersed particles which contains thesameamount of
copper insolid solution asthetoptwo alloys.
Table 5-2gives thevariation ofproportional limitand tensile strength
Table 5-2
Variation ofTensile Properties withVolume Fraction
OFSecond Phase forCo-WC Alloys!
Volume

144 Metallurgical Fundamentals [Chap. 5
dislocation possesses line tension, which tends tokeep itatitsshortest
length, anybending orincrease inlength ofadislocation linerequires the
expenditure ofextra energy. Thesmallest radius ofcurvature towhich a
dislocation linecanbebentunder theinfluence ofaninternal stress field
Tiisgiven by
GbR=
2Ti(5-9)
Orowan' suggested thattheyield stress ofanalloy containing adisper-
sion offineparticles isdetermined bytheshear stress required toforce a
dislocation linebetween two particles separated byadistance A.In
'^ Ci><®
Ci>c®
(1) (2) (3) (4) (5)
Fig.5-16. Schematic drawing ofstages inpassage ofadislocation between widely
separated obstacles—based onOrowan's mechanism ofdispersion hardening.
Fig. 5-16, stage 1shows astraight dislocation lineapproaching two
particles separated byadistance A.Atstage 2theline isbeginning to
bend, andatstage 3ithasreached thecritical stage. SinceAequals
twice thecritical radius ofcurvature, from Eq. (5-9) thestress needed to
force thedislocation linebetween theobstacles isgiven by
Gb
A(5-10)
Atstage 4thedislocation haspassed between theobstacles, leaving them
encircled bysmall loops ofdislocations. Every dislocation gliding over
the slipplane adds onelooparound theobstacle. These dislocation
loops exert aback stress which must beovercome bydislocations moving
ontheslipplane. This requires anincrease inshear stress tocontinue
deformation. Thus, thepresence ofdispersed particles leads toincreased
strain hardening during theperiod when loops arebuilding uparound the
particles. Thiscontinues until theshear stress developed bytheloops is
highenough toshear theparticles orthesurrounding matrix. According
tothetheory developed byFisher, Hart, andPry,^ theincrease inshear
^E.Orowan, discussion in"Symposium onInternal Stresses," p.451, Institute of
Metals, London, 1947.
2J.C.Fisher, E.W.Hart, andR.H.Pry,Ada Met., vol. 1,p.33G, 1953.

Sec. 5-8] Plastic DeFormation ofPolycrystalline Aggregates 145
stress duetofineparticles, ta,isrelated tothevolume fraction ofthesec-
ondphase, /,andtheshear strength ofadislocation-free matrix, Tc,by
therelationship
TH=3rJ" (5-11)
where nisbetween 1and 1.5.
Orowan's relationship between strength and particle spacing hasbeen
experimentally confirmed formost systems containing overaged ornon-
coherent particles. TheFisher, Hart, andPryequation forthecontribu-
tion tostrain hardening from dispersed particles alsoappears tobe
approximately verified. According toEq.(5-10) theshear strength ofa
dispersion-hardened alloy willhave amaximum valuewhenAhasavalue
thatmakes ite(}ually likely that dislocations willpassbetween the
particles orcutthrough them. Asthedistance between particles is
increased, the critical radius ofcurvature isincreased and thestress
required tobend thedislocation line isdecreased. When thedistance
between particles isdecreased, thedislocation linebecomes more rigid.
Itisdifficult forthedislocation line tobend sharply enough topass
between theparticles, andsoitshears through them instead. There are
indications that intheregion ofsmall particle spacing theyield stress isa
direct function oftheradius oftheparticles.
5-8.Hardening Due toPoint Defects
Vacancies and interstitials areproduced bythebombardment ofa
metal with high-energy nuclear particles. Thebombardment ofthe
lattice with fastneutrons having energies upto2million evknocks atoms
into interstitial positions inthe lattice, andvacancies are leftbehind.
Neutron irradiation increases thehardness and yield strength ofmost
metals. Incopper single crystals adose of10'^neutrons perscjuare
centimenter increases theyield strength byafactor of10andchanges
thedeformation characteristics sothatthey aresimilar toalpha brass.'
Inmetals which show aductile-to-brittle transition, such assteel, pro-
longed neutron irradiation canappreciably raise thetransition tempera-
ture. Thestructural changes producing radiation hardening andradia-
tiondamage aredifficult tostudy indetail because atleasttwopoint
defects areacting simultaneously. Interstitials areevenmore mobile
than vacancies, sothat quite lowtemperatures arerequired toprevent
them from interacting with other lattice defects.
Asituation inwhich theonly point defects arevacancios canbe
produced byrapidly quenching apure metal (sothat there canbeno
'A.H.Cottrell, "Vacancies andOther Point Defects inMetals and Alloys,"
pp.1-39, Institute ofMetals, London, 1958.

146 Metallurgical Fundamentals [Chap. 5
precipitation ofasecond phase) from atemperature near itsmelting
point. Atroom temperature orbelow themetal contains asuper-
saturated solution ofmost ofthevacancies that existed inequilibrium at
thehigher temperature. Vacancy concentrations ofuptoabout 10~^
canbeachieved byquenching. Softmetals, such asaluminum, copper,
and zinc,canbehardened byintroducing arandomly distributed popula-
tion ofvacancies inthisway. Quench hardening results inanincrease
inyield stress andadecrease intherate ofstrain hardening, just asis
produced byradiation hardening. Therefore, adispersion ofpoint
defects canproduce hardening, byanalogy with thehardening produced
byadispersion ofsecond-phase particles. Themechanism bywhich this
occurs isnotyetestablished. There issome evidence that atthisstage
the single vacancies have migrated into clusters. Agreater quench
hardening results ifanaging treatment isinterposed between thequench
andthemeasurement ofthetensile properties. Itislikely thattheaging
permits thevacancies tomigrate todislocations, where they interact and
impede themovement ofdislocations (seeSec. 6-12). Much remains to
belearned about theinteraction ofpoint defects witheachotherandwith
linedefects andhowthese interactions affect themechanical properties.
Plastic deformation produces point defects, chiefly vacancies. These
point defects arecreated bytheintersection ofdislocations, andtherefore,
adiscussion ofthistopic willbedeferred untilChap. 6.Vacancy forma-
tionappears tobeparticularly important inthefatigue ofmetals, and it
willbeconsidered from thisstandopint inChap. 12.Atelevated tem-
peratures vacancies become veryimportant incontrolling diffusion andin
making possible dislocation climb. Thus, vacancies areimportant inthe
creep ofmetals, andthey willbeconsidered ingreater detail inChap. 13.
5-9. Strain Hardening andColdWork
InChap. 4strain hardening wasattributed totheinteraction ofdis-
locations with other dislocations andwith other barriers totheirmotion
through thelattice. Solong assliptakes place ononly asingle setof
parallel planes, aswith single crystals ofhepmetals, onlyasmallamount
ofstrain hardening occurs. However, evenwith single crystals extensive
easy glide isnotageneral phenomenon, andwith polycrystalline speci-
mens itisnotobserved. Because ofthemutual interference ofadjacent
grains inapolycrystalline specimen multiple slipoccurs readily, andthere
isappreciable strain hardening. Plastic deformation which iscarried out
inatemperature region andover atime interval such that thestrain
hardening isnotrelieved iscalled coldwork.
Plastic deformation produces anincrease inthenumber ofdislocations,

>ec.5-9] Plastic Deformation ofPolycrystallinc Asgregates 147
which byvirtue oftheir interaction results inahigher state ofinternal
stress. Anannealed metal contains about 10®to10^dislocations per
square centimeter, while aseverely plastically deformed metal contains
about 10^^dislocations persquare centimeter. Strain hardening orcold
work canbereadily detected byX-ray diffraction, although detailed
analysis oftheX-ray patterns interms ofthestructure ofthecold-worked
state isnotusually possible. InLaue patterns coldwork produces a
blurring, orasterism, ofthespots. ForDebye-Scherrer patterns thelines
arebroadened bycoldwork. X-ray
Regions ofrelatively
perfect lottice-
Groin boundary
Distorted
regions of
high dislocation
density
Fig.5-17. Model ofthestructure ofcold-
worked metal (schematic).linebroadening canbeduetoboth
adecrease insizeofthediffraction
unit, aswould occur ifthegrains
werefragmented bycoldwork, and
anincrease inlattice strain due
todislocation interaction. Tech-
niques foranalyzing the entire
peak profile ofX-ray lines and
separating out the contribution
due tolattice strain and particle
sizehave been developed.^ Itis
likely thatimprovements inthis
method andmore widespread application ofthetechnique willresult in
better understanding ofthestructure ofcold-worked metal.
Afairly reliable model ofthestructure ofcold-worked metal hasdevel-
opedfrommicrobeam X-ray studies^ andfrom electron microscopy of
thin films. Figure 5-17 isaschematic drawing ofthecold-worked struc-
turethatoccurs within asingle grain. Itisacell-like structure consisting
ofrelatively perfect regions ofthelattice which areconnected witheach
otherbyboundaries ofdislocation networks. According tothismodel the
dislocation density varies drastically from ahighvalue inthedistorted
boundaries toalowvalue intherelatively perfect regions. Thestudy of
thedislocation structure ofcold-worked metal with thin-film electron
microscopy isavery active area ofresearch which should provide valuable
information abouthow these networks vary with composition, deforma-
tion,andtemperature.
Most oftheenergy expended indeforming ametal bycoldworking is
converted intoheat. However, roughly about 10percent oftheexpended
IB.E.Warren andB.L.Averbach, J.Appl. Phijs., vol. 21,p.595, 1950; B.E.
Warren andB.L.Averbach, "Modern Research Techniques inPhysical Metallvirgy,"
American Society forMetals, Metals Park, Ohio, 1953; B.E.Warren, "Progress in
Metal Physics," vol. 8,pp.147-202, Pergamon Press, Ltd.,London, 1959.
2P.Gay, P.B.Hirsch, andA.Kelly, Acta Cryst., vol. 7,p.41,1954.

148 Metallurgical Fundamentals [Chap. 5
energy isstored inthelattice asanincrease ininternal energy. Reported
values ofstored energy^ range fromabout 0.01to1.0cal/g ofmetal. The
magnitude ofthestored energy increases with themelting point ofthe
metal andwith solute additions. Foragiven metal theamount ofstored
energy depends onthetype ofdeformation process, e.g.,wiredrawing vs.
tension. Thestored energy increases with strain uptoalimiting value
corresponding tosaturation. Itincreases with, decreasing temperature of
deformation. Very careful calorimeter measurements arerequired to
measure thesmallamounts ofenergy stored bycoldworking.
Themajor part ofthestored energy isduetothegeneration andinter-
action ofdislocations during coldworking. Vacancies account forpart
ofthestored energy formetals deformed atverylowtemperature. How-
ever, vacancies aresomuch more mobile than dislocations thatthey
readily escape frommost metals deformed atroom temperature. Stack-
ingfaults andtwin faults areprobably responsible forasmall fraction of
thestored energy. Areduction inshort-range order during thedeforma-
tion ofsolid solutions may alsocontribute tostored energy. Elastic
strain energy accounts foronly aminor part ofthemeasured stored
energy.
Strain hardening orcoldworking isanimportant industrial process that
isused toharden metals oralloys thatdonotrespond toheattreatment.
Therate ofstrain hardening canbe
gaged from theslope oftheflow
curve. Inmathematical terms,
therate ofstrain hardening canbe
expressed bythestrain-hardening
coefficient ninEq. (3-1). Gener-
ally, therate ofstrain hardening
islower forhepmetals than for
cubic metals. Increasing tempera-
ture alsolowers therate ofstrain
hardening. For alloys strength-
ened bysolid-solution additions
10203040506070 ,, . r .•i i•
Reduction bycoldwork,% therate otstraui hardenmg may
Fig.5-18. Variation oftensile properties^eeither increased ordecreased
withamount ofcoldwork. compared with thebehavior forthe
pure metal. However, the final
strength ofacold-worked solid-solution alloy isalmost always greater
than that ofthepuremetal cold-worked tothesame extent.
Figure 5-18shows thetypical variation ofstrength and ductility
'Foracomprehensive review ofthestored energy ofcoldwork seeA.L.Titchener
andM.B.Bever, "Progress inMetal Physics," vol. 7,pp.247-338, Pergamon Press,
Ltd.,London, 1958.

5-10] Plastic Deformation ofPolycrystallinc Aggregates 149
parameters with increasing amount ofcoldwork. Since inmost cold-
working processes oneortwodimensions ofthemetal arereduced atthe
expense ofanincrease intheother dimensions, coldwork produces
elongation ofthegrains intheprincipal direction ofworking. Severe
deformation produces areorientation ofthegrains into apreferred
orientation (Sec. 5-11). Inaddition tothechanges intensile properties
shown inFig.5-18, coldworking produces changes inother physical prop-
erties. There isusually asmall decrease indensity oftheorder ofafew
tenths ofapercent,anappreciable decrease inelectrical conductivity due
toanincreased number ofscattering centers, andasmall increase inthe
thermal coefficient ofexpansion. Because oftheincreased internal energy
ofthecold-worked state chemical reactivity isincreased. This leads toa
general decrease incorrosion resistance and incertain alloys introduces
thepossibility ofstress-corrosion cracking.
5-10. Bauschinger Effect
Inanearlier discussion ofthestrain hardening ofsingle crystals itwas
shown thatgenerally alower stress isrequired toreverse thedirection of
sliponacertain slipplane than to
continue slipintheoriginal direction.
Thedirectionality ofstrain hardening
iscalled theBauschinger effect. Fig-
ure5-19 isanexample ofthetype
ofstress-strain curve that isobtained
when the Bauschinger effect is
considered.
The initial yield stress ofthema-
terial intension isA. Ifthesame
ductile material were tested incom-
pression, theyield strength would be
approximately thesame, pointBon
thedashed curve. Now, consider
that anew specimen isloaded in
tension past thetensile yield stress to
Calong thepathOAC. Ifthespeci-
men isthenunloaded, itwillfollow the
pathCD, small elastic-hysteresis effects being neglected. Ifnow a
compressive stress isapplied, plastic flow willbegin atthestress corre-
sponding topoint E,which isappreciably lower thantheoriginal compres-
sive yield stress ofthematerial. While theyield stress intension was
increased bystrain hardening fromAtoC,theyield stress incompression
was decreased. This istheBauschinger effect. Thephenomenon isFig.5-19.Bauschinger effect andhys-
teresis loop.

150 Metallurgical Fundamentals [Chap. 5
reversible, forhadthespecimen originally been stressed plastically in
compression, theyield stress intension would have been decreased.
Oneway ofdescribing theamount ofBauschinger effect isbytheBau-
schinger strain 13(Fig. 5-19). This isthedifference instrain between the
tension andcompression curves atagiven stress.
Iftheloading cycle inFig.5-19 iscompleted byloading further in
compression topoint F,then unloading, andreloading intension, a
mechanical-hysteresis loop isobtained. Theareaunder theloop will
depend upon theinitial overstrain beyond theyield stress andthenumber
oftimes thecycle isrepeated. Ifthecycle isrepeated many times, failure
byfatigue islikely tooccur.
Orowan^ haspointed outthat, iftheBauschinger effect isduesolely to
theeffect ofback stresses, theflowcurve after reversal ofstrain ought
always tobesofter than theflowcurve fortheoriginal direction ofstrain.
However, not allmetals show apermanent softening after strain reversal,
andthose which doshow only asmall effect. Therefore, Orowan con-
siders thattheBauschinger effect canbeexplained bythesamemecha-
nismwhich heproposed fordispersion hardening (Sec. 5-7). Obstacles
todislocation motion areconsidered tobeother dislocations, inclusions,
precipitate particles, etc.The stress required tomove adislocation
through these obstacles isgiven approximately byEq. (5-10). Fora
given shear stress adislocation line willmove over theslipplane until it
meets arow ofobstacles that arestrong enough toresist shearing and
closeenough toresist thedislocation loopfrom squeezing between them.
Now,when theload isremoved, thedislocation linewillnotmove appreci-
ably unless there areveryhighback stresses. However, when thedirec-
tion ofloading isreversed, thedislocation linecanmove anappreciable
distance atalowshear stress because theobstacles totherear ofthedis-
location arenotlikely tobesostrong andclosely packed asthoseimme-
diately infront ofthedislocation. Asthedislocation linemoves, it
encounters, ontheaverage, stronger and closer obstacles, sothat the
shear stress continuously increases with strain. This isinagreement
with thetype offlowcurve usually observed fortheBauschinger effect.
5-11. Preferred Orientation
Ametal which hasundergone asevere amount ofdeformation, asin
rolling orwiredrawing, willdevelop apreferred orientation, ortexture, in
which certain crystallographic planes tend toorient themselves inapre-
ferred manner with respect tothedirection ofmaximum strain. The
tendency fortheslipplanes inasingle crystal torotate parallel totheaxis
1E.Orowan, Causes and Effects ofInternal Stresses, in"Internal Stresses and
Fatigue inMetals," Elsevier Publishing Company, New York, 1959.

Sec. 5-11] Plastic Deformation ofPolycrystalline Aggregates 151
ofprincipal strain wasconsidered intheprevious chapter. Thesame
situation exists inapolycrystalline aggregate, butthecomplex inter-
actions between themultiple slipsystems makes analysis ofthepoly-
crystalline situation much more difficult. Since theindividual grains in
apolycrystalline aggregate cannot rotate freely, lattice bending and
fragmentation willoccur.
Preferred orientations aredetermined byX-ray methods. TheX-ray
pattern ofafine-grained randomly oriented metal willshow rings corre-
sponding todifferent planes where theangles satisfy thecondition for
Bragg reflections. Ifthegrains arerandomly oriented, theintensity of
therings willbeuniform for allangles, but ifapreferred orientation
exists, therings willbebroken upintoshort arcs, orspots. Thedense
areas oftheX-ray photograph indicate theorientation ofthepoles ofthe
planes corresponding tothediffraction ring inquestion. Theorientation
ofthegrains ofaparticular crystallographic orientation with respect to
theprincipal directions ofworking isbestshown bymeans ofapole
figure. Foradescription ofthemethods ofdetermining pole figures and
acompilation ofpole figures describing thedeformation textures inmany
metals, thereader isreferred toBarrett.^ Thecurrent useofGeiger-
counter X-ray diffractometer techniques'- hasmade itpossible todeter-
mine pole figures with greater accuracy and lesslabor than with older
filmmethods.
Apreferred orientation canbedetected withXrays afterabout a20to
30percentreduction incross-sectional areabycoldworking. Atthis
stage ofreduction there isappreciable scatter intheorientation ofindi-
vidual crystals about theideal orientation. The scatter decreases with
increasing reduction, until atabout 80to90percentreduction thepre-
ferred orientation isessentially complete. Thetype ofpreferred orienta-
tion, ordeformation texture, which isdeveloped depends primarily on
thenumber andtype ofslipsystems available andontheprincipal
strains. Other factors whichmaybeimportant arethetemperature of
deformation andthetype oftexture present prior todeformation.
Thesimplest deformation texture isproduced bythedrawing orrolling
ofawire orrod. This isoften referred toasafiber texture because ofits
similarity tothearrangement innaturally fibrous materials. Itis
important tonotethatadistinction should bemade between thecrystal-
lographic fibering produced bycrystallographic reorientation ofthegrains
during deformation andmechanical fibering, which isbrought about by
thealignment ofinclusions, cavities, andsecond-phase constituents inthe
1C.S.Barrett, "Structure ofMetals," 2ded.,chap. 9,McGraw-Hill BookCom-
pany, Inc.,NewYork, 1952.
2A.H.Geisler, "Modern Research Techniques inPhysical Metallurgy," American
Society forMetals, Metals Park, Ohio, 1953.

152 Metallurgical Fundamentals [Chap. 5
main direction ofmechanical working. Mechanical andcrystallographic
fibering areimportant factors inproducing directional mechanical
properties ofplastically worked metal shapes such assheet and rods.
This willbediscussed further inChap. 9.
Inanideal wire texture adefinite crystallographic direction lies
parallel tothewire axis,andthetexture issymmetrical around thewireor
fiber axis. Several types ofdeviations from theideal texture areobserved.
Inface-centered cubic metals adouble fiber texture isusually observed.
Thegrains have either (111) or(100) parallel tothewire axisandhave
random orientations around theaxis.^Body-centered cubic metals have a
simple (110)wire texture. Thewiretexture inhepmetals isnotsosimple.
Formoderate amounts ofdeformation thehexagonal axis(0001) ofzinc is
parallel tothefiber axis,while forsevere deformation thehexagonal axis is
about 20°from thewire axis. Formagnesium and itsalloys (1010) is
parallel tothewire axis fordeformation below 450°C,while above this
temperature (2110) isparallel tothefiber axis.
Thedeformation texture ofasheet produced byrolling isdescribed by
thecrystallographic planes parallel tothesurface ofthesheet aswellas
thecrystallographic directions parallel tothedirection ofrolling. There
isoften considerable deviation from theideal texture, sothatpole figures
areuseful fordescribing thedegree ofpreferred orientation.^ Precision
determination oftherolling texture infeemetals hasshown that the
texture maybedescribed bestbythe{123} planes lying parallel tothe
plane ofthesheet withthe(112) direction parallel totherolling direction.^
Thistexture changes tothemorecommon {110} (112) texture bytheaddi-
tion ofsolid-solution alloying elements. Inbccmetals the{100} planes
tend tobeoriented parallel totheplane ofthesheet with the(110) direc-
tionwithin afewdegrees oftherolling direction. Forhepmetals the
basal plane tends tobeparallel with therolling plane with (2110) aligned
intherolling direction.
The preferred orientation resulting from deformation isstrongly
dependent ontheslipandtwinning systems available fordeformation, but
itisnotgenerally affected byprocessing variables such asdieangle, roll
diameter, rollspeed, andreduction perpass. Thedirection offlow isthe
most important process variable. Forexample, thesame deformation
texture isproduced whether arod ismadebyrolling, drawing, orswaging.
Theformation ofastrong preferred orientation will result inan
^Ithasbeen suggested thata(111) texture isfavored byeasy cross sUp,which
occurs most readily inmetals with high stacking-fault energy. SeeN.Brown,
Trans.AIME, vol.221,pp.236-238, 1961.
2Alargenumber ofpole figures forrolling textures aregiven byBarrett, op. cit.,
chap. 18.
3R.E.Smallman, J.Inst. Metals, vol. 84,pp.10-18, 1955-56.

)ec.5-12] Plastic DcFormation ofPolycrystalline Aggregates 153
anisotropy inmechanical properties. Although theindividual grains ofa
metal areanisotropic with respect tomechanical properties, when these
grains arecombined inarandom fashion intoapolycrystalline aggregate
themechanical properties oftheaggregate tend tobeisotropic. How-
ever, thegrain alignment that accounts forthepreferred orientation
again introduces ananisotropy inmechanical properties. Different
mechanical properties indifferent directions canresult inuneven response
ofthematerial during forming andfabrication operations.
5-12. Annealins ofCold-worked Metal
Thecold-worked state isacondition ofhigher internal energy than the
undeformed metal. Therefore, there isatendency forstrain-hardened
Reco\/ery i Recrystollization |Grain growth
Temperature —*
