Repository: Ketankham/chatbot-meta-books

File: fracture-book.txt (part 7 of 34)
For plane strain conditions, the in-plane displacements are related to the Westergaard stress
function as follows:
(A2.42a)
(A2.42b)
For the plate in Figure A2.2, the crack-opening displacement is given by
(A2.43a)σπθθ θ
xxIK
r=
−

22123
2cos sin sin
σπθθ θ
yyIK
r=
+

2 2123
2cos sin sin
τπθθ
xyIK
r=
 22 2cos sin
Zz
a
W
z
W()
sin
sin/ =
−













σ
π
π12
2212
ZzPa
pz XzXa
az()()(/ )
(/ )=−−
−1
12
2
±X
ZzPa
zXXa
az()()(/ )
(/)=−−
−21
1222
2π
uZ yZx=− −1
212µν [( )Re Im ]
uZ yZy=−−1
221µν [( ) I m R e ]
212 1 4 122
22uZEZEaxy=−=−=−−ν
µνν σIm()Im()1656_C02.fm  Page 98  Thursday, April 14, 2005  6:28 PM
Linear Elastic F racture Mec hanics 99
assuming plane strain, and
(A2.43b)
for plane stress. Equation (A2.43) predicts that a through crack forms an elliptical opening proﬁle
when subjected to tensile loading.
The near-tip displacements can be obtained by inserting Equation (A2.37) into Equation (A2.42):
(A2.44a)
(A2.44b)
for r << a, where
 for plane strain (A2.45a)
and
 for plane stress (A2.45b)
Although the original Westergaard approach correctly describes the singular Mode I stresses in
certain conﬁgurations, it is not sufﬁciently general to apply to all Mode I problems; this shortcominghas prompted various modiﬁcations to the Westergaard stress function. Irwin [38] noted thatphotoelastic fringe patterns observed by Wells and Post [42] on center-cracked panels did not matchthe shear strain contours predicted by the Westergaard solution. Irwin achieved a good agreementbetween theory and experiment by subtracting a uniform horizontal stress:
(A2.46)
where 
σoxx depends on the remote stress. The other two stress components remain the same as in
Equation (A2.31). Subsequent analyses have revealed that when a center-cracked panel is loaded inuniaxial tension, a transverse compressive stress develops in the plate. Thus, Irwin’s modiﬁcation tothe Westergaard solution has a physical basis in the case of a center-cracked panel.
5 Equation (A2.46)
has been used to interpret photoelastic fringe patterns in a variety of conﬁgurations.
Sih [39] provided a theoretical basis for the Irwin modiﬁcation. A stress function for Mode I
must lead to zero shear stress on the crack plane. Sih showed that the Westergaard function wasmore restrictive than it needed to be, and was thus unable to account for all situations. Sihgeneralized the Westergaard approach by applying a complex potential formulation for the Airystress function [39]. He imposed the condition 
τxy = 0 at y = 0, and showed that the stresses could
be expressed in terms of a new function φ(z):
(A2.47a)
(A2.47b)
(A2.47c)
5Recall that the stress function in Equation (A2.32) is strictly valid only for biaxial loading. Although this restriction was
not imposed in Westergaard’s original work, a transverse tensile stress is necessary in order to cancel with −σoxx. However,
the transverse stresses, whether compressive or tensile, do not affect the singular term; thus the stress intensity factor is t he
same for uniaxial and biaxial tensile loading and is given by Equation (A2.36).24 22uEaxy=−σ
uK r
xI=
−+

22 2122
2
µπθκθcos sin
uK r
yI=
+−

22 2122
2
µπθκθsin cos
κν=−34
k=−
+3
1ν
ν
σσxx oxxZy Z =− ′− Re Im
σφ φxxzy z A = ′− ′′− 22Re ( ) Im ( )
σφ φyyzy z A = ′+ ′′+ 22Re ( ) Im ( )
τφxyyz= ′′ 2R e ( )1656_C02.fm  Page 99  Thursday, April 14, 2005  6:28 PM
100 Fracture Mechanics: Fundamentals and Applications
where A is a real constant. Equation (A2.47) is equivalent to the Irwin modiﬁcation of the
Westergaard approach if
(A2.48)
Substituting Equation (A2.48) into Equation (A2.47) gives
(A2.49a)
(A2.49b)
(A2.49c)
Comparing Equation (A2.49) with Equation (A2.31) and Equation (A2.46), it is obvious that the
Sih and Irwin modiﬁcations are equivalent, and 2 A = σoxx.
Sanford [41] showed that the Irwin-Sih approach is still too restrictive, and he proposed
replacing A with a complex function η(z):
(A2.50)
The modiﬁed stresses are given by
(A2.51a)
(A2.51b)
(A2.51c)
Equation (A2.51) represents the most general form of Westergaard-type stress functions. When
η(z) = a real constant for all z, Equation (A2.51) reduces to the Irwin-Sih approach, while Equation
(A2.51) reduces to the original Westergaard solution when η(z) = 0 for all z.
The function η can be represented as a polynomial of the form
(A2.52)
Combining Equation (A2.37), Equation (A2.50), and Equation (A2.52) and deﬁning the origin atthe crack tip gives
(A2.53)
which is consistent with the Williams [11, 38] asymptotic expansion.
A2.4 E LLIPTICAL  INTEGRAL  OF THE SECOND  KIND
The solution of stresses in the vicinity of elliptical and semielliptical cracks in elastic solids [10, 44]involves an elliptic integral of the second kind:
(A2.54)2′=− φ() ()zZ zA
σxxZy Z A =− ′− Re Im 2
σyyZy Z =+ ′ Re Im
τxyyZ=− Re
2′=− φη() () ()zZ z z
ση ηxxZy Z y =− ′+ ′− Re Im Im Re 2
σηyyZy Z y =+ ′+ ′ Re Im Im
τη ηxyyZ y=− + ′+ Re Re Im
ηα()/zzmm
mM
=
=∑2
0
222
0′=−
=∑φπαK
zzI
mm
mM
/
Ψ= −−∫122
22
02ca
cd sin/
φφπ1656_C02.fm  Page 100  Thursday, April 14, 2005  6:28 PM
Linear Elastic F racture Mec hanics 101
where 2c and 2a are the major and minor axes of the elliptical ﬂaw, respectively. A series expansion
of Equation (A2.54) gives
(A2.55)
Most stress intensity solutions for elliptical and semiellipical cracks in published literature are
written in terms of a ﬂaw shape parameter Q, which can be approximated by
(A2.56)
REFERENCES
1. Inglis, C.E., “Stresses in a Plate Due to the Presence of Cracks and Sharp Corners.” Transactions of
the Institute of Naval Architects,  V ol. 55, 1913, pp. 219–241.
2. Grifﬁth, A.A., “The Phenomena of Rupture and Flow in Solids.” Philosophical Transactions,  Series
A, V ol. 221, 1920, pp. 163–198.
3. Gehlen, P.C. and Kanninen, M.F., “An Atomic Model for Cleavage Crack Propagation in Iron.”
Inelastic Behavior of Solids,  McGraw-Hill, New York, 1970, pp. 587–603.
4. Irwin, G.R., “Fracture Dynamics.” Fracturing of Metals,  American Society for Metals, Cleveland,
OH, 1948, pp. 147–166.
5. Orowan, E., “Fracture and Strength of Solids.” Reports on Progress in Physics,  V ol. XII, 1948, p. 185.
6. Irwin, G.R., “Onset of Fast Crack Propagation in High Strength Steel and Aluminum Alloys.”
Sagamore Research Conference Proceedings,  V ol. 2, 1956, pp. 289–305.
7. Hutchinson, J.W. and Paris, P.C., “Stability Analysis of J-Controlled Crack Growth.” ASTM STP 668,
American Society for Testing and Materials, Philadelphia, PA, 1979, pp. 37–64.
8. Westergaard, H.M., “Bearing Pressures and Cracks.” Journal of Applied Mechanics,  V ol. 6, 1939,
pp. 49–53.
9. Irwin, G.R., “Analysis of Stresses and Strains near the End of a Crack Traversing a Plate.” Journal
of Applied Mechanics,  V ol. 24, 1957, pp. 361–364.
10. Sneddon, I.N., “The Distribution of Stress in the Neighbourhood of a Crack in an Elastic Solid.”
Proceedings, Royal Society of London,  V ol. A-187, 1946, pp. 229–260.
11. Williams, M.L., “On the Stress Distribution at the Base of a Stationary Crack.” Journal of Applied
Mechanics,  V ol. 24, 1957, pp. 109–114.
12. Tada, H., Paris, P.C., and Irwin, G.R., The Stress Analysis of Cr acks Handbook . 2nd Ed., Paris
Productions, St. Louis, MO, 1985.
13. Murakami, Y ., Stress Intensity Factors Handbook . Pergamon Press, New York, 1987.
14. Rooke, D.P. and Cartwright, D.J., Compendium of Stress Intensity Factors.  Her Majesty’s Stationery
Ofﬁce, London, 1976.
15. Rice, J.R., “Some Remarks on Elastic Crack-Tip Stress Fields.” International Journal of Solids and
Structures,  V ol. 8, 1972, pp. 751–758.
16. Bueckner, H.F., “A Novel Principle for the Computation of Stress Intensity Factors.” Zeitschrift f ür
Angewandte Mathematik und Mechanik,  V ol. 50, 1970, pp. 529–545.
17. Rice, J.R., “Weight Function Theory for Three-Dimensional Elastic Crack Analysis.” ASTM STP
1020, American Society for Testing and Materials, Philadelphia, PA, 1989, pp. 29–57.
18. Parks, D.M. and Kamentzky, E.M., “Weight Functions from Virtual Crack Extension.” International
Journal for Numerical Methods in Engineering ,  V ol. 14, 1979, pp. 1693–1706.
19. Vainshtok, V .A., “A Modiﬁed Virtual Crack Extension Method of the Weight Functions Calculation
for Mixed Mode Fracture Problems.” International Journal of Fracture,  V ol. 19, 1982, pp. R9–R15.
20. Sha, G.T. and Yang, C.-T., “Weight Function Calculations for Mixed-Mode Fracture Problems
with the Virtual Crack Extension Technique.” Engineering Fracture Mechanics . V ol. 21, 1985,
pp. 1119–1149.Ψ= −−−−

−



π
211
43
6422
222
22ca
cca
c
Qa
c=≈ +
Ψ
216 5
1 1 464 ..1656_C02.fm  Page 101  Thursday, April 14, 2005  6:28 PM
102 Fracture Mechanics: Fundamentals and Applications
21. Atluri, S.N. and Nishoika, T., “On Some Recent Advances in Computational Methods in the Mechanics
of Fracture.” Advances in Fracture Research: Seventh International Conference on Fracture,  Pergamon
Press, Oxford, 1989, pp. 1923–1969.
22. Sham, T.-L., “A Uniﬁed Finite Element Method for Determining Weight Functions in Two and Three
Dimensions.” International Journal of Solids and Structur es,  V ol. 23, 1987, pp. 1357–1372.
23. Irwin, G.R., “Plastic Zone Near a Crack and Fracture Toughness.” Sagamore Research Conference
Proceedings,  V ol. 4, 1961 Syracuse University Research Institute, Syracuse NY pp. 63–78.
24. Dugdale, D.S., “Yielding in Steel Sheets Containing Slits.” Journal of the Mechanics and Physics of
Solids, V ol. 8, 1960, pp. 100–104.
25. Barenblatt, G.I., “The Mathematical Theory of Equilibrium Cracks in Brittle Fracture.” Advances in
Applied Mechanics,  V ol. VII, Academic Press, 1962, NY pp. 55–129.
26. Burdekin, F.M. and Stone, D.E.W., “The Crack Opening Displacement Approach to Fracture Mechan-
ics in Yielding Materials.” Journal of Strain Analysis,  V ol. 1, 1966, pp. 145–153.
27. Dodds, R.H., Jr., Anderson, T.L., and Kirk, M.T., “A Framework to Correlate a/W Effects on Elastic-
Plastic Fracture Toughness (Jc).” International Journal of Fracture,  V ol. 48, 1991, pp. 1–22.
28. Narasimhan, R. and Rosakis, A.J., “Three Dimensional Effects Near a Crack-Tip in a Ductile Three
Point Bend Specimen - Part I: A Numerical Investigation.” California Institute of Technology, Division
of Engineering and Applied Science, Report SM 88-6, Pasadena, CA, January 1988.
29. Barsom, J.M. and Rolfe, S.T., Fracture and Fatigue Control in Structures . 2nd Ed., Prentice-Hall,
Englewood Cliffs, NJ, 1987.
30. E 399-90, “Standard Test Method for Plane-Strain Fracture Toughness of Metallic Materials.” American
Society for Testing and Materials, Philadelphia, PA, 1990.
31. Brown, W.F., Jr. and Srawley, J.E., Plane Strain Crack Toughness Testing of High Strength Metallic
Materials.  ASTM STP 410, American Society for Testing and Materials, Philadelphia, PA, 1966.
32. Nakamura, T, and Parks, D.M., “Conditions of J-Dominance in Three-Dimensional Thin Cracked
Plates.” Analytical, Numerical, and Experimental Aspects of Three-Dimensional Fracture Processes,
ASME AMD-91, American Society of Mechanical Engineers, New York, 1988, pp. 227–238.
33. Irwin, G.R., Kraft, J.M., Paris, P.C., and Wells, A.R., “Basic Aspects of Crack Growth and Fracture.”
NRL Report 6598, Naval Research Lab, Washington, DC, 1967.
34. Erdogan, F. and Sih, G.C., “On the Crack Extension in Plates under Plane Loading and Transverse
Shear.” Journal of Basic Engineering,  V ol. 85, 1963, pp. 519–527.
35. Williams, J.G. and Ewing, P.D., “Fracture under Complex Stress — The Angled Crack Problem.”
International Journal of Fracture Mechanics,  V ol. 8, 1972, pp. 441–446.
36. Cottrell, B. and Rice, J.R., “Slightly Curved or Kinked Cracks.” International Journal of Fracture,
V ol. 16, 1980, pp. 155–169.
37. Williams, M.L., “Stress Singularities Resulting from Various Boundary Conditions in Angular Corners
of Plates in Extension.” Journal of Applied Mechanics,  V ol. 19, 1952, pp. 526–528.
38. Irwin, G.R., Discussion of Ref. 9, 1958.39. Sih, G.C., “On the Westergaard Method of Crack Analysis.” International Journal of Fracture Mechan-
ics, V ol. 2, 1966, pp. 628–631.
40. Eftis, J. and Liebowitz, H., “On the Modiﬁed Westergaard Equations for Certain Plane Crack Prob-
lems.” International Journal of Fracture Mechanics,  V ol. 8, 1972, p. 383.
41. Sanford, R.J., “A Critical Re-Examination of the Westergaard Method for Solving Opening Mode
Crack Problems.” Mechanics Research Communications,  V ol. 6, 1979, pp. 289–294.
42. Wells, A.A. and Post, D., “The Dynamic Stress Distribution Surrounding a Running Crack — A
Photoelastic Analysis.” Proceedings of the Society for Experimental Stress Analysis,  V ol. 16, 1958,
pp. 69–92.
43. Muskhelishvili, N.I., Some Basic Problems in the Theory of Elasticity . Noordhoff, Netherlands, 1953.
44. Green, A.E. and Sneddon, I.N., “The Distribution of Stress in the Neighbourhood of a Flat Elliptical
Crack in an Elastic Solid.” Proceedings, Cambridge Philosophical Society,  V ol. 46, 1950, pp. 159–163.1656_C02.fm  Page 102  Thursday, April 14, 2005  6:28 PM
 
103 
Elastic-Plastic Fracture 
Mechanics 
Linear elastic fracture mechanics (LEFM) is valid only as long as nonlinear material deformation
is conﬁned to a small region surrounding the crack tip. In many materials, it is virtually impossibleto characterize the fracture behavior with LEFM, and an alternative fracture mechanics model isrequired. 
Elastic-plastic fracture mechanics 
 applies to materials that exhibit time-independent, nonlinear
behavior (i.e., plastic deformation). Two elastic-plastic parameters are introduced in this chapter:the crack-tip-opening displacement (CTOD) and the 
 J  
contour integral. Both parameters describe
crack-tip conditions in elastic-plastic materials, and each can be used as a fracture criterion. Criticalvalues of CTOD 
  
or 
 J  
give nearly size-independent measures of fracture toughness, even for relatively
large amounts of crack-tip plasticity. There are limits to the applicability of 
 J  
and CTOD 
  
(Section 3.5
and Section 3.6), but these limits are much less restrictive than the validity requirements ofLEFM. 
3.1 CRACK-TIP-OPENING DISPLACEMENT 
When Wells [1] attempted to measure  
K 
Ic 
values in a number of structural steels, he found that
these materials were too tough to be characterized by LEFM. This discovery brought both goodnews and bad news: High toughness is obviously desirable to designers and fabricators, but Wells’experiments indicated that the existing fracture mechanics theory was not applicable to an importantclass of materials. While examining fractured test specimens, Wells noticed that the crack faceshad moved apart prior to fracture; plastic deformation had blunted an initially sharp crack, asillustrated in Figure 3.1. The degree of crack blunting increased in proportion to the toughness ofthe material. This observation led Wells to propose the opening at the crack tip as a measure offracture toughness. Today, this parameter is known as CTOD.
In his original paper, Wells [1] performed an approximate analysis that related CTOD 
  
to the
stress intensity factor in the limit of small-scale yielding. Consider a crack with a small plasticzone, as illustrated in Figure 3.2. Irwin [2] postulated that crack-tip plasticity makes the crackbehave as if it were slightly longer (Section 2.8.1). Thus, we can estimate the CTOD 
  
by solving
for the displacement at the physical crack tip, assuming an effective crack length of  
a  
+  
r 
y 
. From
Table 2.2, the displacement  
r 
y 
 behind the effective crack tip is given by
(3.1)
where  
E 
′ 
 is the effective Young’s modulus, as deﬁned in Section 2.7. The Irwin plastic zone correction
for plane stress is
(3.2)3
uKr
EKr
yIy
Iy=+=′κ
µπ π1
224
2
rK
yI
YS=

1
22
πσ 
1656_C003.fm  Page 103  Monday, May 23, 2005  5:42 PM
 
104 
Fracture Mechanics: Fundamentals and Applications 
Substituting Equation (3.2) into Equation (3.1) gives
(3.3)
where  
δ 
 is the CTOD. Alternatively, CTOD 
  
can be related to the energy release rate by applying
Equation (2.54):
(3.4)
Thus, in the limit of small-scale yielding, CTOD 
  
is related to  
G 
 and 
 K 
I 
. Wells postulated that CTOD
is an appropriate crack-tip-characterizing parameter when LEFM is no longer valid. This assumption
was shown to be correct several years later when a unique relationship between CTOD 
  
and the 
 J 
integral was established (Section 3.3).
The strip-yield model provides an alternate means for analyzing CTOD 
  
[3]. Recall Section
2.8.2, where the plastic zone was modeled by yield magnitude closure stresses. The size of thestrip-yield zone was deﬁned by the requirement of ﬁnite stresses at the crack tip. The CTOD 
  
can
be deﬁned as the crack-opening displacement at the end of the strip-yield zone, as Figure 3.3illustrates. According to this deﬁnition, CTOD 
  
in a through crack in an inﬁnite plate subject to a
remote tensile stress (Figure 2.3) is given by [3]
(3.5) 
FIGURE 3.1 
Crack-tip-opening displacement (CTOD).
An initially sharp crack blunts with plastic deforma-
tion, resulting in a ﬁnite displacement ( 
d 
) at the crack
tip. 
FIGURE 3.2 
Estimation of CTOD from the displace-
ment of the effective crack in the Irwin plastic zonecorrection.
δπσ==242
uK
EyI
YS
δπσ=4G
YS
δσ
ππσ
σ=

8
2YS
YSa
Elnsec
 
1656_C003.fm  Page 104  Monday, May 23, 2005  5:42 PM
 
Elastic-Plastic Fracture Mechanics 
105 
Equation (3.5) is derived in Appendix 3.1. Series expansion of the “ln sec” term gives
(3.6)
Therefore, as 
(3.7)
which differs slightly from Equation (3.3).
The strip-yield model assumes plane stress conditions and a nonhardening material. The actual
relationship between CTOD 
  
and 
 K 
I 
 and  
G 
 depends on stress state and strain hardening. The more
general form of this relationship can be expressed as follows:
(3.8)
where  
m 
 is a dimensionless constant that is approximately 1.0 for plane stress and 2.0 for plane
strain.
There are a number of alternative deﬁnitions of CTOD. The two most common deﬁnitions,
which are illustrated in Figure 3.4, are the displacement at the original crack tip and the 90 
° 
intercept. The latter deﬁnition was suggested by Rice [4] and is commonly used to infer CTOD 
  
in
ﬁnite element measurements. Note that these two deﬁnitions are equivalent if the crack blunts in
a semicircle.
Most laboratory measurements of CTOD 
  
have been made on edge-cracked specimens loaded in
three-point bending (see Table 2.4). Early experiments used a ﬂat paddle-shaped gage that was insertedinto the crack; as the crack opened, the paddle gage rotated, and an electronic signal was sent to an 
x 
- 
y 
 plotter. This method was inaccurate, however, because it was difﬁcult to reach the crack tip with
the paddle gage. Today, the displacement  
V 
 at the crack mouth is measured, and the CTOD 
  
is inferred
by assuming the specimen halves are rigid and rotate about a hinge point, as illustrated in Figure 3.5.Referring to this ﬁgure, we can estimate CTOD 
  
from a similar triangles construction: 
FIGURE 3.3 
Estimation of CTOD from the strip-
yield model. Taken from Burdekin, F.M. and Stone,
D.E.W.,  
‘‘ 
The Crack Opening Displacement Approach
to Fracture Mechanics in Yielding Materials. 
’’ 
  
Journal
of Strain Analysis, 
 V ol. 1, 1966, pp. 145–153.
δσ
ππσ
σπσ
σ
σπσ
σ=

+

+




=+

+



8 1
221
12 2
116224
22YS
YS YS
I
YS YSa
E
K
E

σσ/,YS→0
δσσ==K
EI
YS YS2G
δσσ=′=K
mEmI
YS YS2G
δ
rW aV
rW a a () ()−=−+ 
1656_C003.fm  Page 105  Monday, May 23, 2005  5:42 PM
 
106 
Fracture Mechanics: Fundamentals and Applications 
Therefore
(3.9)
where  
r 
 is the rotational factor, a dimensionless constant between 0 and 1.
The hinge model is inaccurate when displacements are primarily elastic. Consequently, standard
methods for CTOD 
  
testing [5, 6] typically adopt a modiﬁed hinge model, in which displacements are
separated into elastic and plastic components; the hinge assumption is applied only to plastic dis-
placements. Figure 3.6 illustrates a typical load ( 
P 
) vs. displacement ( 
V 
) curve from a CTOD 
  
test.
The shape of the load-displacement curve is similar to a stress-strain curve: It is initially linear butdeviates from linearity with plastic deformation. At a given point on the curve, the displacement isseparated into elastic and plastic components by constructing a line parallel to the elastic loading line. 
FIGURE 3.4 
Alternative deﬁnitions of CTOD: (a) displacement at the original crack tip and (b) displacement
at the intersection of a 90 
° 
 vertex with the crack ﬂanks. 
FIGURE 3.5 
The hinge model for estimating CTOD from three-point bend specimens.
δ=−
−+rW aV
rW a a()
()
 
1656_C003.fm  Page 106  Monday, May 23, 2005  5:42 PM
 
Elastic-Plastic Fracture Mechanics 
107 
The dashed line represents the path of unloading for this specimen, assuming the crack does not
grow during the test. The CTOD 
  
in this specimen is estimated by
(3.10)
The subscripts  
el 
 and  
p 
 denote elastic and plastic components, respectively. The elastic stress intensity
factor is computed by inserting the load and specimen dimensions into the appropriate expression inTable 2.4. The plastic rotational factor  
r 
p 
 is approximately 0.44 for typical materials and test specimens.
Note that Equation (3.10) reduces to the small-scale yielding result (Equation (3.8)) for linear elasticconditions, but the hinge model dominates when ..
Further details of CTOD 
  
testing are given in Chapter 7. Chapter 9 outlines how CTOD 
  
is used
in design. 
3.2THE  
J 
 CONTOUR INTEGRAL 
The 
 J  
contour integral has enjoyed great success as a fracture characterizing parameter for nonlinear
materials. By idealizing elastic-plastic deformation as nonlinear elastic, Rice [4] provided the basisfor extending fracture mechanics methodology well beyond the validity limits of LEFM.
Figure 3.7 illustrates the uniaxial stress-strain behavior of elastic-plastic and nonlinear elastic
materials. The loading behavior for the two materials is identical, but the material responses differwhen each is unloaded. The elastic-plastic material follows a linear unloading path with the slopeequal to Young’s modulus, while the nonlinear elastic material unloads along the same path as itwas loaded. There is a unique relationship between stress and strain in an elastic material, but agiven strain in an elastic-plastic material can correspond to more than one stress value if the materialis unloaded or cyclically loaded. Consequently, it is much easier to analyze an elastic material thana material that exhibits irreversible plasticity.
As long as the stresses in both materials in Figure 3.7 increase monotonically, the mechanical
response of the two materials is identical. When the problem is generalized to three dimensions,it does not necessarily follow that the loading behavior of the nonlinear elastic and elastic-plasticmaterials is identical, but there are many instances where this is a good assumption (see Appendix3.6). Thus an analysis that assumes nonlinear elastic behavior may be valid for an elastic-plasticmaterial, provided no unloading occurs. The  
deformation theory of plasticity 
, which relates total
strains to stresses in a material, is equivalent to nonlinear elasticity. 
FIGURE 3.6 
Determination of the plastic compo-
nent of the crack-mouth-opening displacement.
δδ δσ=+=′+−
−+el pI
YSpp
pK
mErW a V
rW a a2()
()
VV p≈ 
1656_C003.fm  Page 107  Monday, May 23, 2005  5:42 PM
 
108 
Fracture Mechanics: Fundamentals and Applications 
Rice [4] applied deformation plasticity (i.e., nonlinear elasticity) to the analysis of a crack in
a nonlinear material. He showed that the nonlinear energy release rate 
 J  
could be written as a path-
independent line integral. Hutchinson [7] and Rice and Rosengren [8] also showed that 
 J  
uniquely
characterizes crack-tip stresses and strains in nonlinear materials. Thus the 
 J  
integral can be viewed
as both an energy parameter and a stress intensity parameter. 
3.2.1 N 
ONLINEAR 
 E 
NERGY 
 R 
ELEASE 
 R 
ATE 
Rice [4] presented a path-independent contour integral for the analysis of cracks. He then showed
that the value of this integral, which he called 
 J 
, 
  
is equal to the energy release rate in a nonlinear
elastic body that contains a crack. In this section, however, the energy release rate interpretationis discussed ﬁrst because it is closely related to concepts introduced in Chapter 2. The 
 J  
contour
integral is outlined in Section 3.2.2. Appendix 3.2 gives a mathematical proof, similar to what Rice[4] presented, that shows that this line integral is equivalent to the energy release rate in nonlinearelastic materials.
Equation (2.23) deﬁnes the energy release rate for linear materials. The same deﬁnition holds
for nonlinear elastic materials, except that  
G 
 is replaced by  
J 
:
(3.11)
where  
Π 
 is the potential energy and  
A 
 is the crack area. The potential energy is given by
(3.12)
where 
 U 
 is the strain energy stored in the body and  
F 
 is the work done by external forces. Consider
a cracked plate which exhibits a nonlinear load-displacement curve, as illustrated in Figure 3.8. Ifthe plate has unit thickness,  
A  
=  
a 
. 
1 
 For load control
where  
U* is the complimentary strain energy, deﬁned as
(3.13)FIGURE 3.7 Schematic comparison of the stress-
strain behavior of elastic-plastic and nonlinear elastic
materials.
1 It is important to remember that the energy release rate is deﬁned in terms of the crack area, not crack length. Failure to
recognize this can lead to errors and confusion when computing G or J for conﬁgurations other than edge cracks; examples
include a through crack, where dA = 2da (assuming unit thickness), and a penny-shaped crack, where dA=2p ada.
Jd
dA=−Π
Π= −UF
Π∆=− = −UP U *
Ud PP
*=∫∆
01656_C003.fm  Page 108  Monday, May 23, 2005  5:42 PM
Elastic-Plastic Fracture Mechanics 109
Thus if the plate in Figure 3.8 is in load control,  J is given by
(3.14)
If the crack advances at a ﬁxed displacement, F = 0, and J is given by
(3.15)
According to Figure 3.8, dU* for load control differs from −dU for displacement control by the
amount dPd∆, which is vanishingly small compared to dU. Therefore,  J for load control is equal
to J for displacement control. Recall that we obtained this same result for G in Section 2.4.
By invoking the deﬁnitions for U and U*, we can express  J in terms of load and displacement:
(3.16)
or
(3.17)FIGURE 3.8 Nonlinear energy release rate.
JdU
da P=
*
JdU
da=−
∆
12
JadP
adPP
P
PP=∂
∂


=∂
∂

∫
∫∆
∆0
0
JaPd
P
ad=−∂
∂


=−∂
∂

∫
∫∆
∆∆
∆
∆∆0
01656_C003.fm  Page 109  Monday, May 23, 2005  5:42 PM
110 Fracture Mechanics: Fundamentals and Applications
Integrating Equation (3.17) by parts leads to a rigorous proof of what we have already inferred
from Figure 3.8. That is, Equation (3.16) and Equation (3.17) are equal, and  J is the same for ﬁxed
load and ﬁxed grip conditions.
Thus, J is a more general version of the energy release rate. For the special case of a linear
elastic material,  J = G. Also
(3.18)
for linear elastic Mode I loading. For mixed mode loading refer to Equation (2.63).
A word of caution is necessary when applying  J to elastic-plastic materials. The energy release
rate is normally deﬁned as the potential energy that is released  from a structure when the crack
grows in an elastic material. However, much of the strain energy absorbed by an elastic-plasticmaterial is not recovered when the crack grows or the specimen is unloaded; a growing crack inan elastic-plastic material leaves a plastic wake (Figure 2.6(b)). Thus the energy release rate concepthas a somewhat different interpretation for elastic-plastic materials. Rather than deﬁning the energyreleased from the body when the crack grows, Equation (3.15) relates  J to the difference in energy
absorbed by specimens with neighboring crack sizes. This distinction is important only when thecrack grows (Section 3.4.2). See Appendix 4.2 and Chapter 12 for a further discussion of the energyrelease rate concept.
The energy release rate deﬁnition of  J is useful for elastic-plastic materials when applied in an
appropriate manner. For example, Section 3.2.5 describes how Equations (3.15)–(3.17) can beexploited to measure  J experimentally.
3.2.2J AS A PATH-INDEPENDENT  LINE INTEGRAL
Consider an arbitrary counterclockwise path ( Γ) around the tip of a crack, as in Figure 3.9. The  J
integral is given by
(3.19)
where 
w = strain energy density
Ti = components of the traction vector
ui = displacement vector components
ds = length increment along the contour Γ
The strain energy density is deﬁned as
(3.20)
FIGURE 3.9 Arbitrary contour around the tip of a
crack.JK
EI=′2
J wdy Tu
xdsii=−∂
∂

 ∫Γ
wdij ijij
=∫σεε
0
1656_C003.fm  Page 110  Monday, May 23, 2005  5:42 PM
Elastic-Plastic Fracture Mechanics 111
where sij and eij are the stress and strain tensors, respectively. The traction is a stress vector at a
given point on the contour. That is, if we were to construct a free body diagram of the material
inside of the contour, Ti would deﬁne the stresses acting at the boundaries. The components of the
traction vector are given by
(3.21)
where nj are the components of the unit vector normal to Γ.
Rice [4] showed that the value of the  J integral is independent of the path of integration around
the crack. Thus  J is called a path-independent  integral. Appendix 3.2 demonstrates this path inde-
pendence, and shows that Equation (3.19) is equal to the energy release rate.
3.2.3J AS A STRESS INTENSITY  PARAMETER
Hutchinson [7] and Rice and Rosengren [8] independently showed that  J characterizes crack-tip
conditions in a nonlinear elastic material. They each assumed a power law relationship betweenplastic strain and stress. If elastic strains are included, this relationship for uniaxial deformation isgiven by
(3.22)
where
s
o = reference stress value that is usually equal to the yield strength
eo = so/E
a = dimensionless constant
n = strain-hardening exponent.2
Equation (3.22) is known as the Ramberg-Osgood equation, and is widely used for curve-ﬁttingstress-strain data. Hutchinson, Rice, and Rosengren showed that in order to remain path indepen-dent, stress–strain must vary as 1/ r near the crack tip. At distances very close to the crack tip, well
within the plastic zone, elastic strains are small in comparison to the total strain, and the stress-strain behavior reduces to a simple power law. These two conditions imply the following variationof stress and strain ahead of the crack tip:
(3.23a)
(3.23b)
where k
1 and k2 are proportionality constants, which are deﬁned more precisely below. For a linear
elastic material, n = 1, and Equation (3.23) predicts a  singularity, which is consistent with
LEFM theory.
2 Although Equation (3.22) contains four material constants, there are only two ﬁtting parameters. The choice of so,
which is arbitrary, deﬁnes eo; a linear regression is then performed on a log-log plot of stress vs. plastic strain to determine
a and n.Tnii j j=σ
ε
εσ
σασ
σoo on
=+


σijnkJ
r=
+
11
1
εijn
nkJ
r=
+
21
1r1656_C003.fm  Page 111  Monday, May 23, 2005  5:42 PM
112 Fracture Mechanics: Fundamentals and Applications
The actual stress and strain distributions are obtained by applying the appropriate boundary
conditions (see Appendix 3.4):
(3.24a)
and
(3.24b)
where In is an integration constant that depends on n, and  and are the dimensionless functions
of n and q . These parameters also depend on the assumed stress state (i.e., plane stress or plane
strain). Equation (3.24a) and Equation (3.24b) are called the HRR singularity, named after Hutchinson,
Rice, and Rosengren [7, 8]. Figure 3.10 is a plot of In vs. n  for plane stress and plane strain.
Figure 3.11 shows the angular variation of ( n, q) [7]. The stress components in Figure 3.11
are deﬁned in terms of polar coordinates rather than x and y .
The J integral deﬁnes the amplitude of the HRR singularity, just as the stress intensity factor
characterizes the amplitude of the linear elastic singularity. Thus  J completely describes the con-
ditions within the plastic zone. A structure in small-scale yielding has two singularity-dominatedzones: one in the elastic region, where stress varies as , and one in the plastic zone wherestress varies as . The latter often persists long after the linear elastic singularity zone hasbeen destroyed by crack-tip plasticity.
FIGURE 3.10 Effect of the strain-hardening exponent on the HRR integration constant.σσασσθij o
onn
ijEJ
Irn =

+
21
1
˜(, )
εασ
ασεθijo
onn
n
ijEEJ
Irn =

+
21
˜(, )
˜σij˜εij
˜σij
1r
rn−+11/( )
1656_C003.fm  Page 112  Monday, May 23, 2005  5:42 PM
Elastic-Plastic Fracture Mechanics 113
3.2.4 T HE LARGE STRAIN ZONE
The HRR singularity contains the same apparent anomaly as the LEFM singularity; namely, both
predict inﬁnite stresses as r → 0. However, the singular ﬁeld does not persist all the way to the
crack tip. The large strains at the crack tip cause the crack to blunt, which reduces the stresstriaxiality locally. The blunted crack tip is a free surface; thus s
xx must vanish at r = 0.
The analysis that leads to the HRR singularity does not consider the effect of the blunted crack
tip on the stress ﬁelds, nor does it take account of the large strains that are present near the crack tip.This analysis is based on the small strain theory, which is the multi-axial equivalent of engineeringstrain in a tensile test. Small strain theory breaks down when strains are greater than ~0.10 (10%).
McMeeking and Parks [9] performed crack-tip ﬁnite element analyses that incorporated large
strain theory and ﬁnite geometry changes. Some of their results are shown in Figure 3.12, whichis a plot of stress normal to the crack plane vs. distance. The HRR singularity (Equation (3.24a))is also shown on this plot. Note that both axes are nondimensionalized in such a way that bothcurves are invariant, as long as the plastic zone is small compared to the specimen dimensions.
The solid curve in Figure 3.12 reaches a peak when the ratio xs
o/J is approximately unity, and
decreases as x → 0. This distance corresponds approximately to twice the CTOD. The HRR singularity
is invalid within this region, where the stresses are inﬂuenced by large strains and crack blunting.
The breakdown of the HRR solution at the crack tip leads to a similar question to one that
was posed in Section 2.9: Is the  J integral a useful fracture criterion when a blunting zone forms(a)
(b)
FIGURE 3.11 Angular variation of dimensionless stress for n = 3 and n = 13: (a) plane stress (b) plane strain.
Taken from Hutchinson, J.W., ‘‘Singular Behavior at the End of a Tensile Crack Tip in a Hardening Material. ’’
Journal of the Mechanics and Physics of Solids,  V ol. 16, 1968, pp. 13–31.
1656_C003.fm  Page 113  Monday, May 23, 2005  5:42 PM
114 Fracture Mechanics: Fundamentals and Applications
at the crack tip? The answer is also similar to the argument offered in Section 2.9. That is, as
long as there is a region surrounding  the crack tip that can be described by Equation (3.24), the
J integral uniquely characterizes crack-tip conditions, and a critical value of  J is a size-
independent measure of fracture toughness. The question of  J controlled fracture is explored
further in Section 3.5.
3.2.5 L ABORATORY  MEASUREMENT  OF J
When the material behavior is linear elastic, the calculation of J in a test specimen or structure is
relatively straightforward because  J = G, and G is uniquely related to the stress intensity factor.
The latter quantity can be computed from the load and crack size, assuming a  K solution for that
particular geometry is available.
Computing the  J integral is somewhat more difﬁcult when the material is nonlinear. The
principle of superposition no longer applies, and  J is not proportional to the applied load. Thus a
simple relationship between  J, load, and crack length is usually not available.
One option for determining  J is to apply the line integral deﬁnition Equation (3.19) to the
conﬁguration of interest. Read [10] has measured the  J integral in test panels by attaching an array
of strain gages in a contour around the crack tip. Since  J is path independent and the choice of
contour is arbitrary, he selected a contour in such a way as to simplify the calculation of  J as much
as possible. This method can also be applied to ﬁnite element analysis, i.e., stresses, strains, anddisplacements can be determined along a contour and  J can then be calculated according to
Equation (3.19). However, the contour method for determining  J is impractical in most cases. The
instrumentation required for experimental measurements of the contour integral is highly cumber-some, and the contour method is also not very attractive in numerical analysis (see Chapter 12).FIGURE 3.12 Large-strain crack-tip ﬁnite element results of McMeeking and Parks. Blunting causes the
stresses to deviate from the HRR solution close to the crack tip. Taken from McMeeking, R.M. and Parks,
D.M., ‘‘On Criteria for J-Dominance of Crack Tip Fields in Large-Scale Yielding. ’’ Elastic Plastic Fracture
ASTM STP 668, American Society for Testing and Materials, Philadelphia, PA, 1979, pp. 175–194.
1656_C003.fm  Page 114  Monday, May 23, 2005  5:42 PM
Elastic-Plastic Fracture Mechanics 115
A much better method for determining  J numerically is outlined in Chapter 12. More practical
experimental approaches are developed below and are explored further in Chapter 7.
Landes and Begley [11, 12], who were among the ﬁrst to measure  J experimentally, invoked
the energy release rate deﬁnition of  J (Equation (3.11)). Figure 3.13 schematically illustrates their
approach. They obtained a series of test specimens of the same size, geometry, and material and
introduced cracks of various lengths.3 They deformed each specimen and plotted load vs. displace-
ment (Figure 3.13(a)). The area under a given curve is equal to U, the energy absorbed by the
specimen. Landes and Begley plotted U vs. crack length at various ﬁxed displacements
(Fig. 3.13(b)). For an edge-cracked specimen of thickness B, the J integral is given by
(3.25)
Thus J can be computed by determining the slope of the tangent to the curves in Figure 3.13(b).
Applying Equation (3.25) leads to Figure 3.13(c), a plot of  J vs. displacement at various crackFIGURE 3.13 Schematic of early experimental measurements of J, performed by Landes and Begley. Taken
from Begley, J.A. and Landes, J.D., ‘‘The J-Integral as a Fracture Criterion. ’’ ASTM STP 514, American
Society for Testing and Materials, Philadelphia, PA, 1972, pp. 1–20; Landes, J.D. and Begley, J.A., ‘‘The
Effect of Specimen Geometry on JIc.’’ ASTM STP 514, American Society for Testing and Materials, Phila-
delphia, PA, 1972, pp. 24–29.
3 See Chapter 7 for a description of fatigue-precracking procedures for test specimens.
JBU
a=−∂
∂

1
∆1656_C003.fm  Page 115  Monday, May 23, 2005  5:42 PM
116 Fracture Mechanics: Fundamentals and Applications
lengths. The latter is a calibration curve, which only applies to the material, specimen size, specimen
geometry, and temperature for which it was obtained. The Landes and Begley approach has obviousdisadvantages, since multiple specimens must be tested and analyzed to determine  J in a particular
set of circumstances.
Rice et al. [13] showed that it was possible, in certain cases, to determine  J directly from the
load displacement curve of a single specimen. Their derivations of  J relationships for several
specimen conﬁgurations demonstrate the usefulness of dimensional analysis.
4
Consider a double-edge-notched tension panel of unit thickness (Figure 3.14). Cracks of length a
on opposite sides of the panel are separated by a ligament of length  2b. For this conﬁguration, dA =
