Repository: Ketankham/chatbot-meta-books

File: physical-meta.txt (part 7 of 44)
Modern Physical Metallurgy and Materials Engineering
further cooling. Alloy 2 will aso deposit primary ˛,
but the reaction at temperature Tpwill not consume
all these crystals and the ﬁnal solid will consist of ˇ
formed by peritectic reaction and residual ˛. Initially,
the˛/ˇmass ratio will be approximately 2.5 to 1
but both phases will adjust their compositions during
subsequent cooling. In the case of alloy 3, fewer
primary crystals of ˛form: later, they are completely
destroyed by the peritectic reaction. The amount of ˇ
in the resultant mixture of ˇand liquid increases until
the liquid disappears and an entire structure of ˇis
produced.
The above descriptions assume that equilibrium is
attained at each stage of cooling. Although very slow
cooling is unlikely in practice, the nature of the peri-
tectic reaction introduces a further complication. Thereaction product ˇtends to form a shell around the
particles of primary ˛: its presence obviously inhibits
the exchange of atoms by diffusion which equilibrium
demands (Figure 3.18b).3.2.5.3 Classiﬁcation of three-phase equilibria
The principal invariant equilibria involving three con-densed (solid, liquid) phases can be conveniently
divided into eutectic- and peritectic-types and classi-ﬁedinthemannershowninTable 3.1.Interpretationofthesereactionsfollowsthemethodologyalreadysetout
for the more common eutectic and peritectic reactions.
Theinverserelationbetweeneutectic-andperitectic-
type reactions is apparent from the line diagrams.Eutectoid and peritectoid reactions occur wholly in the
solid state. (The eutectoid reaction /CR/arrowrighttophalf/arrowleftbothalf˛CFe
3Ci s
the basis of the heat-treatment of steels.) In all thesystems so far described, the components have beencompletely miscible in the liquid state. In monotectic
and syntectic systems, the liquid phase ﬁeld contains
a region in which two different liquids ( L
1andL2)a r e
immiscible.
3.2.6 Intermediate phases
An intermediate phase differs in crystal structure fromthe primary phases and lies between them in a phase
diagram. In Figure 3.19, which shows the diagram
for the Mg–Si system, Mg
2Si is the intermediate
phase. Sometimes intermediate phases have deﬁnitestoichiometric ratios of constituent atoms and appear
as a single vertical line in the diagram. However,
they frequently exist over a range of composition andit is therefore generally advisable to avoid the term‘compound’.
In some diagrams, such as Figure 3.19, they extend
from room temperature to the liquidus and melt orfreeze without any change in composition. Such a
melting point is said to be congruent: the melting
point of a eutectic alloy is incongruent. A congruentlymelting phase provides a convenient means to dividea complex phase diagram (binary or ternary) into
more readily understandable parts. For instance, an
Structural phases: their formation and transitions 59
Table 3.1 Classiﬁcation of three-phase equilibria
Eutectic-type Eutectic Liq /arrowrighttophalf/arrowleftbothalf˛CˇLiq
b aAl–Si, Pb–Sn, Cu–Ag
reactions Al2O3–SiO2,A l2O3–ZrO2
Eutectoid /CR/arrowrighttophalf/arrowleftbothalf˛Cˇg
b aFe–C, Cu–Zn
Monotectic Liq1/arrowrighttophalf/arrowleftbothalf˛CLiq2Liq1
Liq2 aCu–Pb, Ag–Ni
SiO2–CaO
Peritectic-type Peritectic ˛CLiq/arrowrighttophalf/arrowleftbothalfˇLiq
baCu–Zn, Ag–Pt
reactions
Peritectoid ˛Cˇ/arrowrighttophalf/arrowleftbothalf/CRb
gaAg–Al
Syntectic Liq1CLiq2/arrowrighttophalf/arrowleftbothalf˛Liq2
aLiq1Na–Zn
Figure 3.19 Phase diagram for Mg–Si system showing intermediate phase Mg2Si(after Brandes and Brook, 1992) .
ordinatethroughthevertexoftheintermediatephasein
Figure 3.19 produces two simple eutectic sub-systems.
Similarly, an ordinate can be erected to pass through
the minimum (or maximum) of the liquidus of a solidsolution (Figure 3.38b).
In general, intermediate phases are hard and brittle,
having a complex crystal structure (e.g. Fe
3C, CuAl 2
(/DC2)). For instance, it is advisable to restrict time andtemperature when soldering copper alloys, otherwise it
is possible for undesirable brittle layers of Cu 3Sn and
Cu6Sn5to form at the interface.
3.2.7 Limitations of phase diagrams
Phase diagrams are extremely useful in the interpre-tation of metallic and ceramic structures but they are
60Modern Physical Metallurgy and Materials Engineering
subject to several restriction. Primarily, they identify
whichphases are likelytobe present and providecom-positionaldata. The most serious limitationis that they
givenoinformationonthestructuralformanddistribu-
tion of phases (e.g. lamellae, spheroids, intergranular
ﬁlms, etc.). This is unfortunate, since these two fea-
tures, which depend upon the surface energy effects
between different phases and strain energy effects due
to volume and shape changes during transformations,play an important role in the mechanical behaviour
of materials. This is understood if we consider a two-
phase ⊿˛Cˇ/triangleleftmaterial containingonlya small amount
ofˇ-phase. The ˇ-phase may be dispersed evenly as
particles throughout the ˛-grains, in which case the
mechanical properties of the material would be largely
governed by those of the ˛-phase. However, if the ˇ-
phase is concentrated at grain boundary surfaces of the
˛-phase, then the mechanical behaviour of the mate-
rial will be largely dictated by the properties of the
ˇ-phase. For instance, small amounts of sulphide par-
ticles, such as grey manganese sulphide (MnS), are
usually tolerable in steels but sulphide ﬁlms at the
grain boundaries cause unacceptable embrittlement.
A second limitation is that phase diagrams por-
tray only equilibrium states. As indicated in previous
sections, alloys are rarely cooled or heated at very
slow rates. For instance, quenching, as practised in the
heat-treatmentofsteels,canproducemetastablephases
known as martensite and bainite that will then remain
unchanged at room temperature. Neither appears inphase diagrams. In such cases it is necessary to devise
methods for expressing the rate at which equilibrium
is approached and its temperature-dependency.
3.2.8 Some key phase diagrams
3.2.8.1 Copper –zinc system
Phase diagrams for most systems, metallic and
ceramic, are usually more complex than the examplesdiscussed so far. Figure 3.20 for the Cu –Zn system
illustrates this point. The structural characteristics and
mechanical behaviour of the industrial alloys known
as brasses can be understood in terms of the copper-
rich end of this diagram. Copper can dissolve up to
40% w/wofzincand coolingofanyalloyinthisrange
will produce an extensive primary solid solution (fcc-˛). By contrast, the other primary solid solution ( /DC1)i s
extremely limited. A special feature of the diagram is
the presence of four intermediate phases ( ˇ,/CR,υ,ε).
Each is formed during freezing by peritectic reaction
and each exists over a range of composition. Another
notable feature is the order –disorder transformation
which occurs in alloys containing about 50% zincover the temperature range 450 –470
°C. Above this
temperature range, bcc ˇ-phase exists as a disordered
solid solution. At lower temperatures, the zinc atoms
are distributed regularly on the bcc lattice: this ordered
phase is denoted by ˇ0.
Suppose that two thin plates of copper and zinc are
held in very close contact and heated at a temperature
Figure 3.20 Phase diagram for copper–zinc (from Raynor;
courtesy of the Institute of Metals) .
of 400°C for several days. Transverse sectioning of the
diffusioncouplewillreveal ﬁvephasesinthesequence
˛/ˇ//CR/ε//DC1, separated from each other by a planar inter-
face. The υ-phase will be absent because it is unstable
at temperatures below itseutectoid horizontal ⊿560°C/triangleleft.
Continuation of diffusion will eventually produce oneor two phases, depending on the original proportionsof copper and zinc.
3.2.8.2 Iron –carbon system
The diagram for the part of the Fe –C system shown
in Figure 3.21 is the basis for understanding themicrostructures of the ferrous alloys known as steelsand cast irons. Dissolved carbon clearly has a pro-nounced effect upon the liquidus, explaining why thedifﬁculty of achieving furnace temperatures of 1600
°C
caused large-scale production of cast irons to predatethat of steel. The three allotropes of pure iron are ˛-Fe
(bcc), /CR-Fe (fcc) and υ-Fe (bcc).
1Small atoms of car-
bon dissolve interstitially in these allotropes to form
three primary solid solutions: respectively, they are ˛-
phase (ferrite), /CR-phase (austenite) and υ-phase. At the
other end of the diagram is the orthorhombic interme-diate phase Fe
3C, which is known as cementite.
The large difference in solid solubility of carbon
in austenite and ferrite, together with the existence ofa eutectoid reaction, are responsible for the versatilebehaviour of steels during heat-treatment. Ae
1,A e2,
Ae3and Acmindicate the temperatures at which phase
changes occur: they are arrest points for equilibria
detected during thermal analysis. For instance, slow
cooling enables austenite (0.8% C) to decomposeeutectoidally at the temperature Ae
1and form the
microconstituent pearlite, a lamellar composite of soft,
1The sequence omits ˇ-Fe, a term once used to denote a
non-magnetic form of ˛-Fe which exists above the Curie
point.
Structural phases: their formation and transitions 61
Figure 3.21 Phase diagram for Fe–C system (dotted lines represent iron-graphite equilibrium) .
ductile ferrite (initially 0.025% C) and hard, brittle
cementite (6.67% C). Quenching of austenite from atemperature above Ae
3forms a hard metastable phase
known as martensite. From the diagram one can seewhy a medium-carbon (0.4%) steel must be quenchedfrom a higher Ae
3temperature than a high-carbon
(0.8%) steel. Temperature and composition ‘windows’
for some important heat-treatment operations havebeen superimposed upon the phase diagram.
3.2.8.3 Copper–lead system
ThephasediagramfortheCu–Pbsystem(Figure3.22)provides an interesting example of extremely limited
solubility in the solid state and partial immiscibility
in the liquid state. The two components differ greatlyin density and melting point. Solid solutions, ˛and
ˇ, exist at the ends of the diagram. The ‘miscibility
gap’ in the liquid phase takes the form of a dome-shaped two-phase ⊿L
1CL2/triangleleftﬁeld. At temperatures
above the top of the dome, the critical point,liquid miscibility is complete. The upper isothermal
represents a monotectic reaction, i.e. L1/arrowrighttophalf/arrowleftbothalf˛CL2.
On cooling, a hyper-monotectic 50Cu–50Pb melt
will separate into two liquids of different composition.
The degree of separation depends on cooling condi-
tions. Like oil and water, the two liquids may form an
emulsion of droplets or separate into layers accordingto density. At a temperature of 954
°C, the copper-rich
liquid L1disappears, forming ˛crystals and more of
the lead-rich liquid L2. This liquid phase gets richer
in lead and eventually decomposes by eutectic reac-
tion, i.e. L2/arrowrighttophalf/arrowleftbothalf˛Cˇ. (Tie-lines can be used for all
two-phase ﬁelds, of course; however, because of den-
sity differences, mass ratios may differ greatly from
observed volume ratios.)
The hypo-monotectic 70Cu–30Pb alloy, rapidly
cast,hasbeenusedforsteel-backedbearings:dispersed
friction-reducing particles of lead-rich ˇare supported
in a supporting matrix of copper-rich ˛.B i n a r y
combinations of conductive metal (Cu, Ag) and
62Modern Physical Metallurgy and Materials Engineering
Figure 3.22 Phase diagram for Cu–Pb system (by permission of the Copper Development Association, 1993) .
refractory arc-resistant metal (W, Mo, Ni) have
been used for electrical contacts (e.g. 60Ag–40Ni).
These particular monotectic systems, with their liquid
immiscibility, are difﬁcult to cast and are thereforemade by powder metallurgy techniques.
3.2.8.4 Alumina–silica system
The binary phase diagram for alumina–silica
(Figure 3.23) is of special relevance to the refractories
industry, an industry which produces the bricks,slabs, shapes, etc. for the high-temperature plant thatmake steel-making, glass-making, heat-treatment, etc.
possible. The proﬁle of its liquidus shows a minimum
and thus mirrors the refractoriness of aluminosilicaterefractories (Figure 3.24). Refractoriness, the prime
requirement of a refractory, is commonly determined
by an empirical laboratory test. A sample cone of agiven refractory is placed on a plaque and located at
the centre of a ring of standard cones, each of which
has a different softening or slumping temperature andis identiﬁed by a Pyrometric Cone Equivalent (PCE)
number. All cones are then slowly heated until the
Structural phases: their formation and transitions 63
Figure 3.23 Phase diagram for SiO 2–Al2O3system.
Figure 3.24 Refractoriness of aluminosilicate ceramics .
sample cone bends or slumps under gravity: the PCE
of a standard cone that has behaved similarly is notedand taken to represent the refractoriness of the sample.It will be realized that the end-point of the PCE testis rather arbitrary, being a rising-temperature value.(Other requirements may include refractoriness-under-load, resistance to thermal shock, resistance to attackby molten slag, low thermal conductivity, etc.)
The steeply-descending liquidus shows the adverse
effect of a few per cent of alumina on the refractori-ness of silica bricks. (Sodium oxide, Na
2O, has an
even more pronounced eutectic-forming effect and iscommonly used to ﬂux sand particles during glass-melting.) The discovery of this eutectic point led toimmediate efforts to keep the alumina content as farbelow 5% as possible. Silica refractories are made byﬁring size-graded quartzite grains and a small amountof lime (CaO) ﬂux at a temperature of 1450
°C: the
ﬁnal structure consists of tridymite, cristobalite and a
minimal amount of unconverted quartz. Tridymite ispreferred to cristobalite because of the large volumechange ( ¾1%) associated with the ˛/ˇcristobalite
inversion. The lime forms an intergranular bond of
SiO
2–CaO glass. Chequerwork assemblies of silica
bricks are used in hot-blast stoves that regenerativelypreheat combustion air for iron-making blast furnacesto temperatures of 1200–1300
°C. Silica bricks have
a surprisingly good refractoriness-under-load at tem-
peratures only 50 °C or so below the melting point
of pure silica 1723 °C/triangleleft. Apparently, the ﬁred grains
of tridymite and cristobalite interlock, being able to
withstand a compressive stress of, say, 0.35 MN m/NUL2
at these high temperature levels.
Firebricks made from carefully-selected low-iron
clays are traditionallyused for furnace-building. These
clays consist essentially of minute platey crystals
of kaolinite, Al 2⊿Si2O5/triangleleft⊿OH/triangleleft4: the (OH) groups are
expelled during ﬁring. The alumina content (46%)of ﬁred kaolinite sets the upper limit of the normalcomposition range for ﬁrebricks. Refractoriness rises
steeply with alumina content and aluminous ﬁreclays
containing 40% or more of alumina are therefore par-ticularly valued. A ﬁreclay suitable for refractoriesshould have a PCE of at least 30 (equivalent to1670
°C): with aluminous clays the PCE can rise
to 35 ⊿1770°C/triangleleft. Firing the clay at temperatures of
1200–1400 °C forms a glassy bond and an interlock-
ing mass of very small lath-like crystals of mullite;this is the intermediate phase with a narrow range ofcomposition which marks the edge of the important
⊿mullite Ccorundum /triangleleftplateau. High-alumina bricks,
with their better refractoriness, have tended to replaceﬁrebricks. An appropriate raw material is obtainedby taking clay and adding alumina (bauxite, artiﬁ-
cialcorundum)ora‘sillimanite-type’mineral,Al
2SiO5
(andalusite, sillimanite, kyanite).
Phase transformations in ceramic systems are
generally more sluggish than in metallic systems andsteep concentration gradients can be present on a
micro-scale. Thus tie-lines across the silica–mullite
ﬁeld usually only give approximate proportions ofthese two phases. The presence of traces of catalysingmineralizers, such as lime, can make application of thediagram nominal rather than rigorous. For instance,
although silica bricks are ﬁred at a temperature of
1450
°C,whichiswithinthestabilityrangeoftridymite
⊿870–1470 °C/triangleleft, cristobalite is able to form in quantity.
However, during service, true stability is approachedand a silica brick operating in a temperature gradient
will develop clearly-deﬁned and separate zones of
tridymite and cristobalite.
By tradition, refractories are often said to be acid
or basic, indicating their suitability for operation incontact with acid (SiO
2-rich) or basic (CaO- or FeO-
rich) slags. For instance, suppose that conditions are
reducing and the lower oxide of iron, FeO, formsin a basic steel-making slag ⊿1600
°C/triangleleft. ‘Acid’ silica
64Modern Physical Metallurgy and Materials Engineering
refractory will be rapidly destroyed because this fer-
rous oxide reacts with silica to form fayalite, Fe 2SiO4,
which has a melting point of 1180 °C. (The SiO 2–FeO
phase diagram shows a sudden fall in the liquidus.)
However, in certain cases, this approach is scientiﬁ-cally inadequate. For instance, ‘acid’ silica also has a
surprising tolerance for basic CaO-rich slags. Refer-
ence to the SiO
2–CaO diagram reveals that there is a
monotectic plateau at its silica-rich end, a feature that
is preferable to a steeply descending liquidus. Its exis-tence accounts for the slower rate of attack by molten
basic slag and also, incidentally, for the feasibility of
using lime as a bonding agent for silica grains duringﬁring.
3.2.8.5 Nickel–sulphur–oxygen and
chromium–sulphur–oxygen systems
The hot corrosion of superalloys based upon nickel,
iron or cobalt by ﬂue or exhaust gases from the
combustion of sulphur-containing fuels is a problemcommon to a number of industries (e.g. power
generation). These gases contain nitrogen, oxygen
(excess to stoichiometric combustion requirements),carbon dioxide, water vapour, sulphur dioxide, sulphur
trioxide, etc. In the case of a nickel-based alloy, the
principal corrosive agents are sulphur and oxygen.
They form nickel oxide and/or sulphide phases at the
ﬂue gas/alloy interface: their presence represents metalwastage. A phase diagram for the Ni–S–O system,
which makes due allowance for the pressure variables,
providesavaluableinsightintothethermochemistryofattack of a Ni-based superalloy. Althoughdisregarding
kinetic factors, such as diffusion, a stability diagram
of this type greatly helps understanding of underlying
mechanisms. Primarily, it indicates which phases are
likely to form. Application of these diagrams to hotcorrosion phenomena is discussed in Chapter 12.
Under equilibrium conditions, the variables gov-
erning chemical reaction at a nickel/gas interface aretemperature and the partial pressures p
o2andps2for
the gas phase. For isothermal conditions, the gen-
eral disposition of phases will be as shown schemat-ically in Figure 3.25a. An isothermal section (900 K)
is depicted in Figure 3.25b. A comprehensive three-
dimensional representation, based upon standard free
energy data for the various competing reactions,
is given in Figure 3.26. Section AAis isothermal
(1200 K): the full diagram may be regarded as a par-
allel stacking of an inﬁnite number of such vertical
sections. From the Phase Rule, PCFDCC2, it fol-
lows that FD5/NULP. Hence, for equilibrium between
gas and one condensed phase, there are three degrees
of freedom and equilibrium is represented by a vol-
ume. Similarly, equilibrium between gas and three
condensed phases is represented by a line. The bivari-ant and univariant equilibrium equations which form
the basis of the three-dimensional stabilitydiagram are
given in Figure 3.26.
Figure 3.25 (a) General disposition of phases in
Ni–S–Osystem;(b)isothermalsectionattemperatureof
900 K (after Quets and Dresher, 1969, pp. 583–599) .
3.2.9 Ternary phase diagrams
3.2.9.1 The ternary prism
Phase diagrams for three-component systems usually
take the standard form of a prism which combines anequilateral triangular base (ABC) with three binarysystem ‘walls’ (A–B, B–C, C–A), as shown inFigure 3.27a. This three-dimensional form allows thethree independent variables to be speciﬁed, i.e. twocomponent concentrations and temperature. As thediagram is isobaric, the modiﬁed Phase Rule applies.The vertical edges can represent pure components ofeither metallic or ceramic systems. Isothermal contourlines are helpful means for indicating the curvature ofliquidus and solidus surfaces.
Figure 3.27b shows some of the ways in which the
base of the prism, the Gibbs triangle, is used. Forinstance, the recommended method for deriving thecomposition of a point P representing a ternary alloyis to draw two construction lines to cut the nearestof the three binary composition scales. In similarfashion, the composition of the phases at each endof the tie-line passing through P can be derived. Tie-trianglesrepresentingthree-phaseequilibriacommonlyappear in horizontal (isothermal) sections through theprism.TheexampleinFigure 3.27bshowsequilibriumbetween ˛,ˇand/CRphases for an alloy of average
Structural phases: their formation and transitions 65
Figure 3.26 Three-dimensional equilibrium diagram and basic reactions for the Ni –S–Osystem(afterQuetsandDresher,
1969, pp. 583–99) .
Figure 3.27 (a) Ternary system with complete miscibility in solid and liquid phases and (b) the Gibbs triangle .
66Modern Physical Metallurgy and Materials Engineering
Figure 3.28 Derivation of vertical and horizontal sections: (a) lines of construction, (b) vertical section ( ¾20% C),
(c) isothermal section at temperature T2.
composition Q. Each side of the tie-triangle is a
tie-line. Applying the centre-of-gravity principle, theweight proportion of any phase in the mixture canbe obtained by drawing a line and measuring two
lengths (e.g. % ˛DQR/R˛ ð100). Congruently-
melting phases can be linked together by a join-line, thus simplifying interpretation. For example,component B may be linked to the intermediate
phase A
2C. Any line originating at a pure component
also provides a constant ratio between the other twocomponents along its length.
Tie-lines can be drawn across two-phase regions of
isothermal sections but, unlike equivalent tie-lines in
binary systems, they do not necessarily point directlytowardspurecomponents:theirexactdispositionhastobe determined by practical experiment. It follows that
whenverticalsections(isopleths)aretakenthroughthe
prism, insertion of tie-lines across a two-phase ﬁeld isnot always possible because they may be inclined tothe vertical plane. For related reasons, one ﬁnds that
three-phase regions in vertical sections have slightly
curved sides.
3.2.9.2 Complete solid miscibility
In the ternary diagram of Figure 3.27a the volumeof continuous solid solubility ⊿˛/triangleleftis separated from
the liquid phase by a two-phase ⊿˛CLiquid /triangleleftzone of
convex-lens shape. Analysis of this diagram provides
an insight into the compositional changes attendingthe freezing/melting of a ternary solid solution. It isconvenient to fold down the binary ‘walls’ so thatconstruction lines for isothermal and vertical sections
can be prepared (Figure 3.28a). A vertical section,
which provides guidance on the freezing and melting
of all alloyscontainingthe same amount of component
C, is shown in Figure 3.28b.
Assuming that an alloy of average composition
Xfreezes over a temperature range of T
1toT4,
Figure 3.28c shows an isothermal section for a
temperature T2just below the liquidus. The two-phase
ﬁeld in this section is bivariant. As the proportions
and compositions of ˛and liquid Lgradually change,
the tie-lines for the four temperatures change their
orientation. This rotational effect, which is shown
by projecting the tie-lines downward onto the basal
triangle (Figure 3.29), occurs because the composition
of the residual liquid Lmoves in the general
direction of C, the component of lowest melting point,
and the composition of ˛approaches the average
composition X.
3.2.9.3 Three-phase equilibria
In a ternary system, a eutectic reaction such as
Liquid /arrowrighttophalf/arrowleftbothalf˛Cˇis univariant ⊿FD1/triangleleftand, unlike its
binary equivalent, takes place over a range of tempera-
ture. Its characteristics can be demonstrated by consid-
ering the system shown in Figure 3.30a in which two
binary eutectic reactions occur at different tempera-
tures.Thekeyfeatureofthediagram, athree-phasetri-
angle ⊿˛CˇCLiquid /triangleleft, evolves from the upper binary
eutectic horizontal and then appears to move down
Structural phases: their formation and transitions 67
Figure 3.29 Rotation of tie-lines during freezing of a
ternary solid solution ⊿˛/triangleleft.
three ‘guide rails’ until it ﬁnally degenerates into the
lower binary eutectic horizontal. As the temperaturefalls,theeutecticreactionLiquid !˛Cˇtakesplace;
hence the leading vertex of the triangle represents the
composition of the liquid phase.
A vertical section between component A and the
mid-point of the B–C ‘wall’ (Figure 3.30b) andan isothermal section taken when the tie-triangleis about halfway through its downward movement
(Figure 3.30c) help to explain typical solidiﬁcation
sequences. The vertical section shows that when analloy of composition Xfreezes, primary ˇformation
is followed by eutectic reaction over a range of
temperature. The ﬁnal microstructure consists of
primary ˇin a eutectic matrix of ˛andˇ.I fw e
now concentrate on the immediate surroundings ofthe isothermal triangle, as depicted in Figure 3.30d,primary deposition of ˇis represented by the tie-line
linking ˇandliquidcompositions.(Thistypeoftie-line
rotates, as described previously.) The eutectic reaction⊿Liquid!˛Cˇ/triangleleftstarts when one leading edge of the
triangle, in this case the tie-line L-ˇ, cuts point X and
is completed when its trailing edge, the tie-line ˛-ˇ,
cuts X. As X is traversed by tie-triangles, the relative
amounts of the three phases can be derived for eachisotherm. For alloy Y, lying on the valley line of the
Figure 3.30 Three-phase equilibrium in a simple ternary system (after Rhines, 1956) .
68Modern Physical Metallurgy and Materials Engineering
eutectic reaction, it can be seen from both sections
that no primary ˇforms and freezing only produces a
mixture of ˛andˇphases.
These ideas can also be applied to three-phase peri-
tectic reactions in ternary systems, i.e. ˛CLiquid /arrowrighttophalf/arrowleftbothalf
ˇ. Being the converse form of the eutectic reaction, its
tie-triangle has the ⊿LC˛/trianglelefttie-line as the leading side
and a trailing vertex. The ‘inﬂated’ triangle in verticalsections is inverted.
3.2.9.4 Four-phase equilibria
The simplest form of four-phase equilibrium, referredto as Class I, is summarized by the ternary eutecticreaction, Liquid /arrowrighttophalf/arrowleftbothalf˛CˇC/CR. This invariant condi-
tion⊿FD0/triangleleftis represented by the triangular plateau
at the heart of Figure 3.31. The plateau itself is solidand can be regarded as a stack of three-phase triangles,i.e.˛CˇC/CR. Each of the three constituent binary
systems is eutectiferous with limited solid solubility.It is necessary to visualize that, on cooling, each ofthe three eutectic horizontals becomes the independentsourceofasetofdescendingthree-phaseeutectictrian-gles which behave in the general manner described intheprevioussection.Attheternaryeutecticleveloftheplateau, temperature T
6, these three triangles coalesce
and the ternary reaction follows. (The lines where tri-angles meet are needed when sections are drawn.) Thestackoftie-trianglesassociatedwitheachbinaryeutec-tic reaction deﬁnes a beak-shaped volume, the upper
edge being a ‘valley’ line. Figure 3.31 shows three
valley lines descending to the ternary eutectic point.
A typical sequence of isothermal sections is shown
in Figure 3.32 over the temperature range T
1–T6.A s
the temperature falls, the three eutectic tie-trianglesappear in succession. The liquid ﬁeld shrinks until, at
Figure 3.31 Phase diagram for a ternary eutectic system
(Class I four-phase equilibrium) (after Rhines, 1956) .temperature T6, thethreetrianglescoalescetoform the
larger triangle of four-phase equilibrium. Below this
level, after ternary eutectic reaction, the three solidphases adjust their composition in accordance withtheir respective solvus lines. A vertical section whichincludes all alloys containing about 30% component
C is shown in Figure 3.33. The three-phase plateau is
immediatelyapparent.Thissectionalsointersectsthreeof the binary eutectic reaction ‘beaks’, i.e. Liquid C
˛Cˇ, Liquid C˛C/CRand Liquid CˇC/CR.
We will consider the solidiﬁcation of four alloys
which are superimposed on the T
6isothermal section
of Figure 3.32. The simplest case of solidiﬁcation isthe liquid ternary alloy W, which transforms to threephases immediately below the plateau temperature T
6.
This type of alloy is the basis of fusible alloys which
are used for special low m.p. applications (e.g. plugs
for ﬁre-extinguishing sprinkler systems). For example,a certain combination of lead (m.p. 327
°C), tin (m.p.
232°C) and bismuth (m.p. 269 °C) melts at a temper-
ature of 93 °C. On cooling, liquid alloy X will ﬁrst
decompose over a range of temperature to form aeutectic mixture ⊿˛Cˇ/triangleleftand then change in composi-
tionalong a ‘valley’ line untilitsresidue is ﬁnally con-sumed in the ternary eutectic reaction. Liquid alloy Y
will ﬁrst deposit primary ˇand then, with rotation of
⊿ˇCLiquid /trianglelefttie-lines, become depleted in B until it
reaches the nearby ‘valley’ line. Thereafter, it behaveslike alloy X. In the special case of alloy Z, which lieson a construction line joining the ternary eutectic point
toacorneroftheternaryplateau,itwillﬁrstformapri-
mary phase ⊿/CR/triangleleftand then undergo the ternary reaction:
there will be no preliminary binary eutectic reaction.
We will now outline the nature of two other four-
phase equilibria. Figure 3.34a illustrates the Class II
reaction, Liquid C˛/arrowrighttophalf/arrowleftbothalfˇC/CR. As the temperature is
lowered, two sets of descending tie-triangles repre-senting a peritectic-type reaction and a eutectic-typereaction, respectively, combine at the ternary reactionisotherm to form a kite-shaped plane. This plane then
divides,as shownschematicallyin Figure 3.35a, form-
ingasolidthree-phaseplateauandinitiatingadescend-ingsetofeutectictriangles.UnlikeClass Iequilibrium,the composition which reacts with ˛-phase lies outside
the limits of the top of the plateau.
From Figure 3.34b, which illustrates Class III
equilibrium, Liquid C˛Cˇ/arrowrighttophalf/arrowleftbothalf/CR, a solid three-phase
plateau is again a central feature. At the highertemperatures, a eutectic-type reaction ⊿Liquid!˛C
ˇ/triangleleftgenerates a stack of tie-triangles. At the critical
temperature of the ternary peritectic reaction, a large
triangle breaks up and two sets of peritectic-typetriangles are initiated (Figure 3.35b). If the Class IIand Class III ternary reaction sequences are comparedwith that of Class I, it will be seen that there
is an inverse relation between eutectic Class I and
the peritectic Class III. Class II is intermediate incharacter to Classes I and III.
Structural phases: their formation and transitions 69
Figure 3.32 Horizontal sections at six temperatures in phase diagram of Figure 3.31 (after Rhines, 1956) .
70Modern Physical Metallurgy and Materials Engineering
Figure 3.33 Vertical section through ternary system shown
in Figure 3.31 .
3.2.9.5 Application to dielectric ceramics
The phase diagram for the MgO–Al 2O3–SiO2system
(Figure 3.36)hasprovedextremelyusefulinproviding
guidance on ﬁring strategies and optimum phase
relations for important dielectric1ceramics. (The
diagram is also relevant to basic steel-making
refractories based on magnesia, i.e. periclase.) Its
principal features are the straight join-lines, which
link binary and/or ternary compounds, and the curving
1A dielectric is a material that contains few or no free
electrons and has a lower electrical conductivity than ametal.‘valley’ lines. Two junctions of these join-lines lie
within the diagram, marking the ternary compounds
sapphirine ⊿M4A5S2/triangleleftand cordierite ⊿M2A2S5/triangleleft.T h e
join-lines divide the projection into tie-triangles
(sometimes termed compatibility triangles). Thesetriangles enable the amounts and composition of stable
phases to be calculated. The topology of the liquidus
surface is always of prime interest. In this system,
the lowest liquidus temperature ⊿1345
°C/triangleleftis associated
with the tridymite–protoenstatite–cordierite eutectic.
In the complementary Figure 3.37, compositional
zones for four classes of dielectric ceramic have been
superimposed, i.e. forsterite ceramics, low-loss-factor
steatites, steatite porcelains and cordierite ceramics.
These ﬁred ceramics originate from readily-workableclay/talc mixtures. The nominal formula for talc is
Mg
3⊿Si2O5/triangleleft2⊿OH/triangleleft2.Firedclaycanberegardedasmul-
lite⊿A3S2/triangleleftplus silica, and ﬁred talc as protoenstatite
(MS) plus silica: accordingly, the zones are located
toward the silica-rich corner of the diagram. Each ﬁred
product consists of small crystals in a glassy matrix
(20–30%). The amount of glass must be closely con-
trolled. Ideally, control of ﬁring is facilitated when theamount of glass-forming liquid phase changes slowly
with changing temperature. In this respect, the pres-
ence of a steeply sloping liquidus is favourable (e.g.
forsterite ⊿Mg
2Si2O4/triangleleftceramics). Unfortunately, the
other three materials tend to liquefy rather abruptlyand to form too much liquid, making ﬁring a poten-
tially difﬁcult operation.
Figure 3.34 Phase diagrams illustrating (a) Class II equilibrium ⊿Liquid C˛/arrowrighttophalf/arrowleftbothalfˇC/CR/triangleleft, and (b) Class III equilibrium
⊿Liquid C˛Cˇ/arrowrighttophalf/arrowleftbothalf/CR/triangleleft(after Rhines, 1956) .
Structural phases: their formation and transitions 71
Figure 3.35 Class II and Class III equilibria in ternary systems .
Figure 3.36 Basal projection for MgO–Al 2O3–SiO2system; regions of solid solution not shown (from Keith and Schairer,
1952; by permission of University of Chicago Press) .
72Modern Physical Metallurgy and Materials Engineering
Figure 3.37 Location of steatites, cordierite and forsterite in Figure 3.36 (after Kingery, Bowen and Uhlmann, 1976; by
permission of Wiley-Interscience) .
Let us consider four representative compositions A,
B,CandDinmoredetail(Figure 3.37).Thesteatite Ais produced from a 90% talc–10% clay mixture. Puretalc liqueﬁes very abruptly and clay is added to mod-ify this undesirable feature; even then ﬁring conditionsare critical. Additional magnesia is used in low-loss
steatites (B) for the same purpose but, again, ﬁring is
difﬁculttocontrol.Duringcoolingafterﬁring,protoen-statite converts to clinoenstatite: small crystals of thelatterareembeddedinaglassymatrix.Low-loss-factorsteatites also have a relatively high dielectric constantand are widely used for high-frequency insulators.Cordierite ceramics (C) are thermally shock-resistant,having a low coefﬁcient of thermal expansion. Despitetheir restricted ﬁring range, they ﬁnd use as electricalresistor supports and burner tips. Fluxes can be usedto extend the freezing range of steatites and cordierites
buttheelectricalpropertiesarelikelytosuffer.Insharpcontrast, forsterite ceramics (D), which are also suit-ableforhigh-frequencyinsulation,haveaconvenientlywide ﬁring range.
When considering the applicationof phase diagrams
to ceramics in general, it must be recognized that
ceramic structures are usually complex in character.Rawmaterialsoftencontaintraceimpuritieswhichwillshift boundaries in phase diagrams and inﬂuence ratesof transformation. Furthermore, metastable glass for-mation is quite common. Determination of the actualphase diagrams is difﬁcult and time-consuming; con-sequently, experimental work often focuses upon aspeciﬁcproblemorpartofasystem.Againstthisback-ground, in circumstances where detailed information
Structural phases: their formation and transitions 73
on phases is sought, it is advisable to refer back to
the experimental conditions and data upon which the
relevant phase diagram are based.
3.3 Principles of alloy theory
3.3.1 Primary substitutional solid solutions
3.3.1.1 The Hume-Rothery rules
The key phase diagrams outlined in Section 3.2.8
exhibit many common features (e.g. primary solid
solutions, intermediate phases) and for systems based
on simple metals some general rules1governing the
formation of alloys have been formulated. Theserules can form a useful basis for predicting alloyingbehaviour in other more complex systems.
In brief the rules for primary solid solubility are as
follows:
1.Atomic size factor — If the atomic diameter of the
solute atom differs by more than 15% from thatof the solvent atom, the extent of the primarysolid solution is small. In such cases it is said thatthe size-factor is unfavourable for extensive solid
solution.
1These are usually called the Hume-Rothery rules because it
was chieﬂy W. Hume-Rothery and his colleagues who
formulated them.2.Electrochemical effect — The more electropositive
the one component and the more electronegative
the other, the greater is the tendency for the twoelements to form compounds rather than extensivesolid solutions.
3.Relativevalencyeffect — Ametalofhighervalency
is more likely to dissolve to a large extent in oneof lower valency than vice versa.
3.3.1.2 Size-factor effect
Twometalsareabletoformacontinuousrangeofsolidsolutions only if they have the same crystal structure(e.g. copper and nickel). However, even when thecrystal structure of the two elements is the same, the
extent of the primary solubility is limited if the atomic
size of the two metals, usually taken as the closestdistance of approach of atoms in the crystal of thepure metal, is unfavourable. This is demonstrated in
Figure 3.38 for alloy systemswhere rules 2 and 3 have
been observed, i.e. the electrochemical properties ofthe twoelements are similar and thesoluteisdissolvedin a metal of lower valency. As the size difference
between the atoms of the two component metals A and
B approaches 15%, the equilibrium diagram changesfromthatofthecopper–nickeltypetooneofaeutecticsystem with limited primary solid solubility.
The size-factor effect is due to the distortion
produced in the parent lattice around the dissolvedmisﬁtting solute atom. In these localized regions the
Figure 3.38 Effect of size factor on the form of the equilibrium diagram; examples include (a) Cu–Ni, Au–Pt, (b) Ni–Pt,
(c)Au–Ni,and(d)Cu–Ag .
74Modern Physical Metallurgy and Materials Engineering
interatomic distance will differ from that given by the
minimum in the E–rcurve of Figure 6.2, so that the
internal energy and hence the free energy, G,o ft h e
system is raised. In the limit when the lattice distortion
is greater than some critical value the primary solidsolution becomes thermodynamically unstable relative
to some other phase.
3.3.1.3 Electrochemical effect
This effect is best demonstrated by reference to the
alloying behaviour of an electropositive solvent with
solutes of increasing electronegativity.The electroneg-
ativityofelementsinthePeriodicTableincreasesfrom
lefttorightinanyperiodandfrombottomtotopinany
group. Thus, if magnesium is alloyed with elementsof Group IV the compounds formed, Mg
2(Si, Sn or
Pb), become more stable in the order lead, tin, silicon,
as shown by their melting points, 550 °C, 778°Ca n d
1085°C, respectively. In accordance with rule 2 the
extent of the primary solid solution is small ( ³7.75
at.%, 3.35 at.%, and negligible, respectively, at the
eutectic temperature) and also decreases in the order
lead, tin, silicon. Similar effects are also observed with
elementsof Group V, whichincludestheelements bis-
