Repository: Ketankham/chatbot-meta-books

File: reed-hill-book.txt (part 7 of 48)
removed from an aluminum specimen. Note
the dislocations lying along a slip plane, inagreement with Fig. 4.5. (Photograph courtesyof E.J. Jenkins and J. Hren.)04Ch04.qxd  11/6/08  4:49 PM  Page 86
87 4.2 Dislocations
extra vertical half-plane cdbelow the slip plane at the right and outside the crystal. It
will also form an extra vertical half-plane ababove the slip plane and in the center of
the crystal. All other vertical planes are realigned so that they run continuously
through the crystal.
Now let us consider the extra half-plane abthat lies inside the crystal. An examina-
tion of Fig. 4.7B clearly shows that the crystal is badly distorted where this half-plane ter-
minates at the slip plane. It can also be deduced that this distortion decreases in intensity
as one moves away from the edge of this half-plane. This is because at large distances from
this lower edge of the extra plane, the atoms tend to be arranged as they would be in a
perfect crystal. The distortion in the crystal is thus centered around the edge of the extra
plane. This boundary of the additional plane is called an edge dislocation . It represents one
of the two basic orientations that a dislocation may take. The other is called a screw
dislocation and will be described shortly.τ
τ ττ
S P P
dSa
bc
(A) (B)
a
b
(C)
FIG. 4.7 An edge dislocation. (A)A perfect crystal. (B)When the crystal is
sheared one atomic distance over part of the distance S–P, an edge dislocation
is formed. (C)Three dimensional view of slip04Ch04.qxd  11/6/08  4:49 PM  Page 87
Chapter 4 Introduction to Dislocations 88
Extra plane
Sheared area
of slip plane
Dislocation line
FIG. 4.8 This three-dimensional view of a crystal containing an edge
dislocation shows that the dislocation forms the boundary on the slip
plane between a region that has been sheared and a region that has
not been sheared
(A) (B) (C)τ yx
c
ττ yx
c’
ττ
τ
FIG. 4.9 Three stages in the movement of an edge dislocation through a crystalFigure 4.8 represents a three-dimensional sketch of the edge dislocation of Fig. 4.7. The
ﬁgure clearly shows that the dislocation has the dimensions of a line, in agreement with our
discussion of Fig. 4.8. Another important fact shown in Fig. 4.8 is that the dislocation line
marks the boundary between the sheared and unsheared parts of the slip plane. This is a
basic characteristic of a dislocation. In fact, a dislocation may be deﬁned as a line that forms
a boundary on a slip plane between a region that has slipped and one that has not.
Figure 4.9 illustrates how the above dislocation moves through the crystal under an
applied shear stress which is indicated by the vectors τ. As a result of the applied stress,04Ch04.qxd  11/6/08  4:49 PM  Page 88
89 4.2 Dislocations
atom cmay move to the position marked c/H11032in Fig. 4.9B. If it does, the dislocation moves
one atomic distance to the left. The plane x, at the top of the ﬁgure, now runs continu-
ously from top to bottom of the crystal, while plane yends abruptly at the slip plane.
Continued application of the stress will cause the dislocation to move by repeated steps
along the slip plane of the crystal. The ﬁnal result is that the crystal is sheared across the
slip plane by one atomic distance, as is shown in Fig. 4.9C.
Each step in the motion of the dislocation, as can be seen in Figs. 4.9A and B, requires
only a slight rearrangement of the atoms in the neighborhood of the extra plane. As a
result, a very small force will move a dislocation. Theoretical calculations show that this
force is of the correct order of magnitude to account for the low-yield stresses of crystals.
The existence of dislocations was postulated at least a quarter of a century before
experimental techniques were available to make them visible. In 1934, Orowan,1
Polyani,2and Taylor3presented papers which are said to have laid the foundation for the
modern theory of slip due to dislocations.4This early work in the ﬁeld of dislocations in
metal crystals had as its basis an effort to explain the large discrepancy between the
theoretical and observed shear strengths of metal crystals. It was felt that the observed low
yield strengths of real crystals could best be explained on the basis that the crystal con-
tained defects in the form of dislocations. An excellent review of the early concepts of
dislocations can be found in the proceedings of the commemorative ﬁftieth anniversary
meeting held in London in December 1984.5
The movement of a single dislocation completely through a crystal produces a step on
the surface, the depth of which is one atomic distance. Since an atomic distance in metal
crystals is less than a nanometer, such a step will certainly not be visible to the naked eye.
Many hundreds or thousands of dislocations must move across a slip plane in order to pro-
duce a visible slip line. A mechanism will be given presently to show how it is possible to
produce this number of dislocations on a single slip plane inside a crystal. First, however,
it is necessary to deﬁne a screw dislocation, which is shown schematically in Fig. 4.10A,
where each small cube can be considered to represent an atom. Figure 4.10B represents
the same crystal with the position of the dislocation line marked by the line DC. The plane
ABCD is the slip plane. The upper front portion of the crystal has been sheared by one
atomic distance to the left relative to the lower front portion. The designation “screw” for
this lattice defect is derived from the fact that the lattice planes of the crystal spiral the dis-
location line DC. This statement can be proved by starting at point xin Fig. 4.10A and then
proceeding upward and around the crystal in the direction of the arrows. One circuit of
the crystal ends at point y; continued circuits will ﬁnally end at point z.
Screw
dislocationScrew
dislocation
xy
z
(A) (B)AD
BC
FIG. 4.10 Two representations of a screw dislocation. Notice that the planes in
this dislocation spiral around the dislocation like a left-hand screw04Ch04.qxd  11/6/08  4:49 PM  Page 89
Figure 4.10B plainly shows that a dislocation in a screw orientation also represents the
boundary between a slipped and an unslipped area. Here the dislocation, centered along
line DC, separates the slipped area ABCD from the remainder of the slip plane in back of
the dislocation.
A model of a screw dislocation can be readily constructed using a stack of ﬁling cards,
or small sheets of paper, and a roll of transparent tape. First, cut halfway through the stack
of cards, as indicated in Fig. 4.11. Then tape (along the cut) the left-hand half of the top
card to the right-hand half of the card just below it. This is indicated in the right-hand part
of the illustration. Now repeat the process through the entire stack. The result should be
a continuous spiral plane that goes entirely through the pack. This is a left-hand screw dis-
location, as can be checked by placing the thumb of the left hand in the direction of the
screw axis and noting that the ﬁngers of the left hand indicate that the direction of
advance of the spiral plane is toward the thumb.
The edge dislocation shown in Fig. 4.7B has an incomplete plane which lies above
the slip plane. It is also possible to have the incomplete plane below the slip plane. The
two cases are differentiated by calling the former a positive edge dislocation , and the lat-
ter a negative edge dislocation . It should be noted that this differentiation between the
two dislocations is purely arbitrary, for a simple rotation of the crystal of 180° will
convert a positive dislocation into a negative one, and vice versa. Symbols represent-
ing these two forms are and /H11477, respectively, where the horizontal line represents
the slip plane and the vertical line the incomplete plane. There are also two forms of
screw dislocations. The screw dislocation shown in Fig. 4.10 has lattice planes that spi-
ral the line DClike a left-hand screw. An equally probable screw dislocation is one in
which the lattice spirals in a right-hand fashion around the dislocation line. Both
forms of the edge and the screw dislocations, respectively, are shown in Fig. 4.12. The
figure also illustrates how the four types move under the same applied shear stress
(indicated by the vectors τ). As previously mentioned, Fig. 4.12 shows that a positive
edge dislocation moves to the left when the upper half of the lattice is sheared to the
left. On the other hand, a negative edge dislocation moves to the right, but produces
the identical shear of the crystal. The figure also demonstrates that the right-hand
screw moves forward and the left-hand screw moves to the rear, again producing the
same shear of the lattice.
In the preceding examples, the dislocation lines have been assumed to run as
straight lines through the crystal. As explained at the end of Section 4.2, it is a conse-
quence of the basic nature of dislocations that they cannot end inside a crystal. Thus, the
extra plane of an edge dislocation may extend only part way through the crystal, as is/H11036Chapter 4 Introduction to Dislocations 90
(A)Cut Transparent
tape
(B)
FIG. 4.11 Illustration of the construction of a model of a screw dislocation04Ch04.qxd  11/6/08  4:49 PM  Page 90
91 4.2 Dislocations
Extra plane a b 
FIG. 4.13 Dislocations can vary in direction.
This shaded extra plane forms a dislocation with
edge components aand bτ
τ τ ττ τ
τ
τ τ ττ τ
τ
τ τ ττ τ
τ
τ τ ττ τ(A)
(B)
(C)
(D)
FIG. 4.12 The ways that the four basic orientations
of a dislocation move under the same applied stress:
(A)Positive edge, (B)Negative edge, (C)Left-hand
screw, and (D)Right-hand screw
shown in Fig. 4.13, and its rear edge bthen forms a second edge dislocation. The two
dislocation segments aand bthus form a continuous path through the crystal from front
to top surfaces.04Ch04.qxd  11/6/08  4:49 PM  Page 91
It is also possible for all four edges of an incomplete plane to lie inside a crystal,
forming a four-sided closed edge dislocation at the boundaries of the plane.
Furthermore, a dislocation that is an edge in one orientation can change to a screw
in another orientation, as is illustrated in Fig. 4.14. Figure 4.15 shows the same dis-
location viewed from above. Open circles represent atoms lying in the plane just
above the slip plane, while dots represent the atoms just below the slip plane. Notice
that the lattice is sheared by an atomic distance in the region at the lower right-
hand quarter of the figure bounded by the two dislocation segments. Finally, a
dislocation does not need to be either pure screw or pure edge, but may have ori-
entations intermediate to both. This fact signifies that dislocation lines do not have
to be straight, but can be curved. An example is shown in Fig. 4.16. The drawing,
like Fig. 4.15, shows a change in orientation from edge to screw, but here the
change is not abrupt.
Consider the closed rectangular dislocation of Fig. 4.17, consisting of the four
elementary types of dislocations shown in Fig. 4.12. Sides aand care positive and neg-
ative edge dislocations, respectively, while band dare right-and left-hand screws,
respectively. Figure 4.12 shows that, under the indicated shear-stress sense, disloca-
tions aand cmove to the left and right, respectively, while band dmove forward and
to the rear, respectively. The dislocation loop thus opens, or becomes larger, under the
given stress. (It would close, however, if the sense of the stress were reversed.) From
what has been stated previously, it is evident that the dislocation loop abcd does not
need to be rectangular in order to open under the given shearing stress. A closed curve,
such as a circle, would also expand in a similar manner and shear the crystal in the
same way.
It has been mentioned that a dislocation cannot end inside a crystal. This is because a
dislocation represents the boundary between a slipped area and an unslipped area. If the
slipped area on the slip plane does not touch the specimen surface, as in Fig. 4.18, then its
boundary is continuous and the dislocation has to be a closed loop. Only when the slipped
area extends to the specimen surface, as in Fig. 4.13, is it possible for a single dislocation
to have an end point.Chapter 4 Introduction to Dislocations 92
Screw 
dislocation 
Extra plane of 
edge dislocation
FIG. 4.15 Atomic conﬁguration corresponding
to the dislocation of Fig. 4.14 viewed from
above. Open-circle atoms are above the slip
plane, dot atoms are below the slip planeEdge
dislocationScrew
dislocation
FIG. 4.14 A two-component dislocation
composed of an edge and a screw
component04Ch04.qxd  11/6/08  4:49 PM  Page 92
93 4.3 The Burgers Vector
4.3 THE BURGERS VECTOR
The area inside the rectangle abcdof Fig. 4.17, or inside the closed loop of a more general
curved dislocation loop, such as that in Fig. 4.18, is sheared by one atomic distance; that is,
inside this region the lattice lying above the slip plane ( ABCD ) has slipped one atomic
distance to the left relative to the lattice below the slip plane. The direction of this shear is
indicated by the vector , the length of which is one atomic distance. Outside of the
dislocation loop shown in Fig. 4.17, the crystal is not sheared. The dislocation is, therefore,
a discontinuity at which the lattice shifts from the unsheared to the sheared state. Although
the dislocation varies in orientation in the slip plane ABCD , the variation in shear across the
dislocation is everywhere the same, and the slip vector is therefore a characteristic prop-
erty of the dislocation. By deﬁnition, this vector is called the Burgers vector of the dislocation .
The Burgers vector of a dislocation is an important property of a dislocation
because, if the Burgers vector and the orientation of the dislocation line are known,
the dislocation is completely described. Figure 4.19 shows a method of determining
the Burgers vector applied to a positive edge dislocation. It is first necessary to choose
arbitrarily a positive direction for the dislocation. In the present case, let us assume
it to be the direction out of the paper. In Fig. 4.19A a counterclockwise circuit of
atom-to-atom steps in a perfect crystal closes, but when the same step-by-step circuit
is made around a dislocation in an imperfect crystal (Fig. 4.19B), the end point of the
circuit fails to coincide with the starting point. The vector bconnecting the end point b; b;Slip plane This area sheared 
by b A b B D τ
τC 
c d a 
FIG. 4.17 A closed dislocation loop consisting of
(a) positive edge, (b) right-hand screw, (c) negative
edge, and (d) left-hand screw
FIG. 4.16 A dislocation that changes its ori-
entation from a screw to an edge as viewed
from above looking down on its slip plane
This area sheared
by bFIG. 4.18 A curved dislocation loop lying in a
slip plane04Ch04.qxd  11/6/08  4:49 PM  Page 93
Chapter 4 Introduction to Dislocations 94
with the starting point is the Burgers vector of the dislocation. This procedure can be
used to find the Burgers vectors of any dislocation if the following rules are observed:
1. The circuit is traversed in the same manner as a rotating right-hand screw advan-
cing in the positive direction of the dislocation.
2. The circuit must close in a perfect crystal and must go completely around the
dislocation in the real crystal.
3. The vector that closes the circuit in the imperfect crystal (by connecting the end
point to the starting point) is the Burgers vector.
The above convention involving a right-hand (RH) circuit around the dislocation
line yields a Burgers vector pointing from the ﬁnish to the start (FS) of the circuit, and
because the closure failure is measured in an imperfect crystal, it is called a local Burg-
ers vector or more completely a RHFS local Burgers vector . Alternatively, suppose the
Burgers circuit is ﬁrst made to close in Fig. 4.19B, which shows the crystal containing
a dislocation. In this case the ﬁnishing and starting points will coincide. Then, if a sim-
ilar step-by-step circuit is made in the perfect crystal of Fig. 4.19A, the starting and ﬁn-
ishing points will no longer coincide in this ﬁgure. The resulting closure failure now
occurs in a crystal where there is no distortion, and therefore, it is known as a true
Burgers vector. Since it is measured in a lattice distorted by the strains of the disloca-
tion, the local Burgers vector differs in general from the true Burgers vector. However,
if the size of the Burgers circuit around the dislocation is increased, so that the path of
the Burgers circuit lies in an almost perfect crystal, the two forms of Burgers vectors
will approach each other.
It should be understood that a number of arbitrary assumptions are involved in mak-
ing a Burgers circuit. Thus, one must arbitrarily choose the positive direction of the disloca-
tion line, make a choice on whether the circuit is to be right-handed or left-handed, and
decide whether the sense of the vector is determined from the start to the ﬁnish of the
circuit or vice versa. Unfortunately, in the past not all authors have used the same conven-
tion in choosing their Burgers circuits. For more detailed discussion, see Reference 6.
Figure 4.20 shows a Burgers circuit around a left-hand screw dislocation. In Fig. 4.20A,
the circuit is indicated for the perfect crystal. Figure 4.20B shows the same circuit trans-
ferred to a crystal containing a screw dislocation.Starting point Starting point 
End point 
b 
(B) (A)End point 
FIG. 4.19 The Burgers circuit for an edge dislocation: (A)Perfect crystal
and (B)crystal with dislocation04Ch04.qxd  11/6/08  4:49 PM  Page 94
95 4.4 Vector Notation for Dislocations
It is now possible to summarize certain characteristics of both edge and screw
dislocations.
1.Edge dislocations :
(a) An edge dislocation lies perpendicular to its Burgers vector.
(b) An edge dislocation moves (in its slip plane) in the direction of the Burgers
vector (slip direction). Under a shear-stress sense Na positive dislocation 
moves to the right, a negative one /H11477to the left.
2.Screw dislocations :
(a) A screw dislocation lies parallel to its Burgers vector.
(b) A screw dislocation moves (in the slip plane) in a direction perpendicular to
the Burgers vector (slip direction).
A useful relationship to remember is that the slip plane is the plane containing
both the Burgers vector and the dislocation. The slip plane of an edge dislocation is
thus uniquely defined because the Burgers vector and the dislocation are perpendi-
cular. On the other hand, the slip plane of a screw dislocation can be any plane
containing the dislocation because the Burgers vector and dislocation have the same
direction. Edge dislocations are thus confined to move or glide in a unique plane, but
screw dislocations can glide in any direction as long as they move parallel to their
original orientation.
4.4 VECTOR NOTATION FOR DISLOCATIONS
Up to this point we have been interested in dislocations only in a general sense. In an
actual crystal, because of the more complex spatial arrangement of atoms, the dislocations
are complicated and often difﬁcult to visualize. It is sometimes convenient to neglect all
considerations of the geometrical appearance of a complicated dislocation and deﬁne the
dislocation by its Burgers vector. The vector notation for Burgers vectors is especially con-
venient here. It has already been pointed out that, in any crystal form, the distance
between atoms in a close-packed direction corresponds to the smallest shear distance that
will preserve the crystal structure during a slip movement. Dislocations with Burgers vec-
tors equal to this shear are energetically the most favored in a given crystal structure. With/H11036Starting and 
end point 
(A) (B)End point b Starting point 
FIG. 4.20 The Burgers circuit for a dislocation in a screw orientation.
(A)Perfect crystal and (B)crystal with dislocation04Ch04.qxd  11/6/08  4:49 PM  Page 95
Chapter 4 Introduction to Dislocations 96
1
2[101]bcz
y
xa[100]o1
2[111]FIG. 4.21 The spacing between atoms in the
close-packed directions of the different cubic
systems: face-centered cubic, body-centered
cubic, and simple cubic
regard to the vector notation, the direction of a Burgers vector can be represented by the
Miller indices of its direction, and the length of the vector can be expressed by a suitable
numerical factor placed in front of the Miller indices. Several explanatory examples will
be considered.
Figure 4.21 represents the unit cell for cubic structures. In a simple cubic lattice, the
distance between atoms in a close-packed direction equals the length of one edge of a
unit cell. Now consider the symbol [100]. This quantity may be taken to represent a vec-
tor, such as is shown in Fig. 4.21, with a unit component in the xdirection, and is, accord-
ingly, the distance between atoms in the xdirection. A dislocation with a Burgers vector
parallel to the xdirection in a simple cubic lattice is therefore represented by [100]. Now
consider a face-centered cubic lattice. Here the close-packed direction is a face diagonal,
and the distance between atoms in this direction is equal to one-half the length of the
face diagonal. In Fig. 4.21, the indicated face diagonal obhas indices [101]. This symbol
also corresponds to a vector with unit components in the xand zdirections and a zero
component in the ydirection. As a result, a dislocation in a face-centered cubic lattice
having a Burgers vector lying in the [101] direction should be written [101]. In the
body-centered cubic lattice, the close-packed direction is a cube diagonal, or a direction
of the form /H20855111 /H20856. The distance between atoms in these directions is one-half the length
of the diagonal, so that a dislocation having a Burgers vector parallel to [111], for
example, is written [111].
4.5 DISLOCATIONS IN THE FACE-CENTERED CUBIC LATTICE
The primary slip plane in the face-centered cubic lattice is the octahedral plane {111}.
Figure 4.22 shows a plane of this type looking down on the extra plane of an edge dislo-
cation. The darkened circles represent the close-packed (111) plane at which the extra
plane of the edge dislocation ends, while the white circles are the atoms in the next
following close-packed (111) plane. Notice that in the latter plane a zigzag row of atoms is
missing. This corresponds to the missing plane of the edge dislocation. Now consider the
plane of atoms (lying directly over the zigzag row of white atoms) immediately to the left1
21
204Ch04.qxd  11/6/08  4:49 PM  Page 96
97 4.5 Dislocations in the Face-Centered Cubic Lattice
of the missing plane of atoms. The movement of the atoms of this plane through the hor-
izontal distance bdisplaces the dislocation one unit to the left. The vector bthus represents
the Burgers vector of the dislocation, which is designated as [ 10], according to the
method outlined in the preceding section. Similar movements in succession of the planes
of atoms that ﬁnd themselves to the left of the dislocation will cause the dislocation to
move across the entire crystal. As is to be expected, this dislocation movement shears the
upper half of the crystal (above the plane of the paper) one unit bto the right relative to
the bottom half (below the plane of the paper).
A dislocation of the type shown in Fig. 4.22 does not normally move in the simple
manner discussed in the preceding paragraph. As can be deduced with the aid of the
ping-pong-ball model of the atom arrangement shown in Fig. 4.22, the movement of a
zigzag plane of atoms, such as aa, through the horizontal distance bwould involve a
very large lattice strain, because each white atom at the slip plane would be forced to
climb over the dark atom below it and to its right. What actually is believed to happen
is that the indicated plane of atoms makes the move indicated by the vectors marked c
in Fig. 4.23. This movement can occur with a much smaller strain of the lattice. A
second movement of the same type, indicated by the vectors marked d, brings the atoms
to the same ﬁnal positions as the single displacement bof Fig. 4.22.
The atom arrangement of Fig. 4.23 is particularly signiﬁcant because it shows how a
single-unit dislocation can break down into a pair of partial dislocations. Thus, the isolated
single zigzag row of atoms has an incomplete dislocation on each side of it. The Burgers
vectors of these dislocations are the vectors cand dshown in the ﬁgure. The vector nota-
tion for these Burgers vectors can be deduced with the aid of Fig. 4.24. This ﬁgure shows
the (111) surface of a face-centered cubic crystal in relation to the unit cell of the structure.
The positions of the atoms in this surface are indicated by circles drawn with dashed lines.
The places that would be occupied by the atoms in the next plane above the given one are
designated by small circles with the letter Binside them. In the center of Fig. 4.24 is another11
2aa
b
bbb
FIG. 4.22 A total dislocation (edge orientation) in a face-centered
cubic lattice as viewed when looking down on the slip plane04Ch04.qxd  11/6/08  4:49 PM  Page 97
Chapter 4 Introduction to Dislocations 98
m 
n z 
y x e 1 
6 [121] 1 
6 [211] 1 
2 [110] 
B1 
c B2 
FIG. 4.24 The orientation relationship between the
Burgers vectors of a total dislocation and its partial
dislocations
small circle marked C. The Burgers vector of the total dislocation equals the distance B1B2,
while the Burgers vectors of the two partial dislocations cand dof Fig. 4.23 are the same
as the distances B1Cand CB2. The Burgers vector of the total dislocation is [110], which
follows from the previous discussion. The line B1Clies in the [ 2 ] direction. The symbol
[ 2 ] represents a vector with unit negative components in the xand zdirections and a
component of 2 in the ydirection. This is a vector the length of which is twice the distance
mnin Fig. 4.24. Since B1Cis just one-third of line mn, the Burgers vector for this disloca-
tion is [ 2 ]. In the same manner, it can be shown that the vector CB2111
611111
2c d
c d
cdcd
FIG. 4.23 Partial dislocation in a face-centered cubic lattice04Ch04.qxd  11/6/08  4:49 PM  Page 98
99 4.5 Dislocations in the Face-Centered Cubic Lattice
can be represented by [ 11]. The total face-centered cubic dislocation [ 10] is thus able
to dissociate into two partial dislocations according to the relation
[ 10] /H11005[2] /H11001[ 11] 4.4
When a total dislocation breaks down into a pair of partials, the strain energy of the
lattice is decreased. This results because the energy of a dislocation is proportional to the
square of its Burgers vector (see Eqs. 4.19 and 4.20) and because the square of the Burgers
vector of the total dislocation is more than twice as large as the square of the Burgers vec-
tor of a partial dislocation. Because the partial dislocations of Fig. 4.23 represent approxi-
mately equal lattice strains, a repulsive force exists between them that forces the partials
apart. Such a separation will add additional planes of atoms to the single zigzag plane of
Fig. 4.23, as shown in Fig. 4.25. A total dislocation that has dissociated into a pair of sep-
arated partials like those in the latter ﬁgure is known as an extended dislocation . An impor-
tant fact to notice about Fig. 4.25 is that the white atoms that lie between the two partial
dislocations have stacking positions which differ from those of the atoms on the far side of
either of the partial dislocations. Thus, if we assume that the dark-colored atoms occupy
Apositions in a stacking sequence and the white atoms at either end of the ﬁgure, Bposi-
tions, then the white atoms between the two partial dislocations lie on Cpositions. In this
region, the ABCABCABC . . . stacking sequence of the face-centered cubic lattice suffers a
discontinuity and becomes ABCAb
cCABCA ....  The arrows indicate the discontinuity.
Discontinuities in the stacking order of the {111}, or close-packed planes, are called stack-
ing faults . In the present example, the stacking fault occurs on the slip plane (between the
dark and white atoms) and is bounded at its ends by what are known as Shockley partial
dislocations . In a face-centered cubic lattice, stacking faults may arise in a number of other
ways. In all cases, if a stacking fault terminates inside a crystal, its boundaries will form a
partial dislocation. The partial dislocations of stacking faults, in general, may be either of
the Shockley type, with the Burgers vector of the dislocation lying in the plane of the fault,
or of the Frank type, with the Burgers vector normal to the stacking fault. The partial 
dislocations presently being considered, however, are only those associated with slip and
are of the Shockley form. Figure 4.26 shows examples of stacking faults bordered by21
6111
611
211
221
6
c
C
c d
d
dC
c
C C
C CB BB BB BBB
CC C
c
CB
B
B
Bd
C CA Position
FIG. 4.25 An extended dislocation04Ch04.qxd  11/6/08  4:49 PM  Page 99
Chapter 4 Introduction to Dislocations 100
FIG. 4.26 An electron micrograph of a thin foil of lightly deformed Cu /H1100115.6 at. 
% Al alloy. The beam direction is close to [101] and gis indicated. X 44,000. (From
A.K. Head, P. Humble, L.M. Clarebrough, A.J. Morton and C.T. Forwood, Computed
Electron Micrographs and Defect Identiﬁcation, American Elsevier PublishingCompany, Inc., New York, 1973. Used by permission of the authors.)
dislocations in Cu–15.6 at % Al.7The defect marked by A in the ﬁgure shows stacking
faults bordered by two dislocations in the lower-left- and upper-right-hand sides. The dis-
locations, which are not straight, are [10 ] and [5 ], respectively.7The defect marked by
B shows a narrow region of stacking fault surrounded by Shockley partial dislocations.
Since the atoms on either side of a stacking fault are not at the positions they would
normally occupy in a perfect lattice, a stacking fault possesses a surface energy which, ingeneral, is small compared with that of an ordinary grain boundary, but neverthelessﬁnite. This stacking-fault energy plays an important part in determining the size of anextended dislocation. The larger the separation between the partial dislocations, thesmaller is the repulsive force between them. On the other hand, the total surface energyassociated with the stacking fault increases with the distance between partial dislocations.The separation between the two partials thus represents an equilibrium between therepulsive energy of the dislocations and the surface energy of the fault. Seeger andSchoeck
8,9have shown that the separation of the pair of partial dislocations in an extended
dislocation depends on a dimensionless parameter /H9253Ic/Gb2, where /H9253Iis the speciﬁc surface
energy of the stacking fault, Gis the shear modulus in the slip plane, cis the separation
between adjoining slip planes, and bis the magnitude of the Burgers vector. In certain
face-centered cubic metals typiﬁed by aluminum, this parameter is larger than 10/H110022and32 104Ch04.qxd  11/6/08  4:49 PM  Page 100
101 4.6 Intrinsic and Extrinsic Stacking Faults in Face-Centered Cubic Metals
the separation between dislocations is only of the order of a single atomic distance. These
metals are said to have high stacking-fault energies. When the parameter is less than 10/H110022,
a metal is said to have a low stacking-fault energy. A typical example of a metal with a low
stacking-fault energy is copper. The computed9separation of the partial dislocations in
copper are of the order of twelve interatomic spacings if the extended dislocation is in the
edge orientation, and about ﬁve interatomic spacings if it is in the screw orientation.
A word should be said about the movement of an extended dislocation through a
crystal. The actual movement may be quite complicated for several reasons. First, if the
moving dislocation meets obstacles, such as other dislocations, or even second-phase
particles, the width of the stacking fault should vary. Second, thermal vibrations may also
cause the width of the stacking fault to vary locally along the dislocation, the variation
being a function of time. On the assumption that these and other complicating effects can
be neglected, an extended dislocation can be pictured as a pair of partial dislocations, sep-
arated by a ﬁnite distance, which move in consort through the crystal. The ﬁrst partial dis-
location, as it moves, changes the stacking order, while the second restores the order to its
proper sequence. After both partials have passed a given point in the lattice, the crystal will
have been sheared (at the slip plane) by an amount equal to the Burgers vector bof the
total dislocation.
4.6 INTRINSIC AND EXTRINSIC STACKING FAULTS 
IN FACE-CENTERED CUBIC METALS
The movement of a Shockley partial across the slip plane of a fcc metal has been shown
to produce a stacking sequence ABCAb
cCABCA ....  I n  this case the normal stacking
sequence can be observed to exist right up to the plane of the fault. A fault of this type, fol-
lowing Frank, is called an intrinsic stacking fault . An intrinsic stacking fault may also be devel-
oped in a fcc crystal by removing part of a close-packed plane, as shown in Fig. 4.27A.
Such a method of developing an intrinsic stacking fault is physically quite possible and can
occur by the condensation of vacancies on an octahedral plane. While the fault produced
B 
A 
C 
B 
A 
C 
B 
A B 
A 
C 
A 
C 
B 
A 
(A)b = 1/3 <111>
b = 1/3 <111>
(B)A
C
B
A
C
B
AA
C
B
A
CC
B
AB 
A 
C 
B 
A 
C 
B 
A 
A
C
B
A
C
B
AFIG. 4.27A An intrinsic stacking fault can also
be formed in a face-centered cubic crystal by
removing part of a close-packed plane
FIG. 4.27B The addition of a portion of an
extra close-packed plane to a face-centered
cubic crystal produces an extrinsic stacking fault04Ch04.qxd  11/6/08  4:49 PM  Page 101
Chapter 4 Introduction to Dislocations 102
in this manner is the same as that resulting from the slip of a Shockley partial, the partial
dislocation surrounding the fault is not the same. In this case it is normal to the {111} slipplane and therefore of the Frank type. Its Burgers vector is equal to one-third of a total dis-location and therefore may be written /H20855111/H20856.
The addition of a portion of an octahedral plane produces a different type of stacking
sequence which is ABCA
b
cCb
cBCABC . . . . In this fault (Fig. 4.27B) a plane has been
inserted that is not correctly stacked with respect to the planes on either side of the fault.This type of fault is called an extrinsic or double stacking fault . The Burgers vector for the
extrinsic fault, shown in Fig. 4.27B, is also /H20855111/H20856. An extrinsic stacking fault could be
formed by the precipitation of interstitial atoms on an octahedral plane. This is believed tobe much less probable than the condensation of vacancies to produce an intrinsic fault. Itis also possible to form extrinsic stacking faults by the slip of Shockley partials. However,to do this one normally has to assume that this type of slip occurs on two neighboringplanes.
6
4.7 EXTENDED DISLOCATIONS IN HEXAGONAL METALS
Because the basal plane of a hexagonal metal has exactly the same close-packedarrangement of atoms as the octahedral {111} plane of face-centered cubic metals,extended dislocations also occur in these metals. In the hexagonal system, the dissoci-ation of a total dislocation into a pair of partials on the basal plane is expressed in thefollowing fashion:
[20 ] /H11005[01 0] /H11001[ 100] 4.5
This equation represents exactly the same addition of Burgers vectors as given in the pre-vious section for the face-centered cubic system, namely,
[ 10] /H11005[2] /H11001[ 11] 4.6
The only difference between the two equations lies in the present use of the four-digitMiller indices for hexagonal metals. The stacking fault associated with extended disloca-tions in the hexagonal metals is similar to that of the face-centered metals. The movementof the ﬁrst partial dislocation through the crystal changes the stacking sequenceABABABABAB . . . to ABACBCBCBC . . . on the assumption that the fourth plane slips rel-
ative to the third. Notice that the sequence CBCBCB . . . is a perfectly good hexagonal
sequence with alternate planes lying above one another. The stacking fault occurs betweenthe third and fourth planes: between A
b
cC . . . . As in the face-centered cubic example, the
movement of the second partial dislocation restores the crystal to the proper stackingsequence ABABAB . . . .
4.8 CLIMB OF EDGE DISLOCATIONS
The slip plane of a dislocation is deﬁned as the plane that contains both the dislocation andits Burgers vector. Since the Burgers vector is parallel to a screw dislocation, any planecontaining the dislocation is a possible slip plane. (See Fig. 4.28A.) On the other hand, theBurgers vector of an edge dislocation is perpendicular to the dislocation, and there is onlyone possible slip plane. (See Fig. 4.28B.) A screw dislocation may move by slip or glide inany direction perpendicular to itself, but an edge dislocation can only glide in its single slip21
6111
611
211
311
3111
31
31
304Ch04.qxd  11/6/08  4:49 PM  Page 102
103 4.8 Climb of Edge Dislocations
plane. There is, however, another method, fundamentally different from slip, by which an
edge dislocation can move. This process is called climb and involves motion in a direction
perpendicular to the slip plane.
Figure 4.29A represents a view of an edge dislocation with the extra plane perpen-
dicular to the plane of the paper and designated by ﬁlled circles. In this diagram, a
vacancy or vacant lattice site has moved up to a position just to the right of atom a, one
of the atoms forming the edge or boundary of the extra plane. If atom ajumps into the
vacancy, the edge of the dislocation loses one atom, as is shown in Fig. 4.29B, where
atom c, designated with a crossed circle, represents the next atom of the edge (lying just
below the plane of the paper). If atom cand all others that formed the original edge of
the extra planes move off through interaction with vacancies, the edge dislocation will
climb one atomic distance in a direction perpendicular to the slip plane. This situation is
shown in Fig. 4.29C. Climb, as illustrated in the above example, is designated as positive
climb and results in a decrease in size of the extra plane. Negative climb corresponds to
the opposite of the above in that the extra plane grows in size instead of shrinking. A
mechanism for negative climb is illustrated in Fig. 4.30A and Fig. 4.30B.
In this case, let us suppose that atom aof Fig. 4.30A moves to the left and joins
the extra plane, leaving a vacancy to its right, as is shown in Fig. 4.30B. This vacancy
then moves off into the crystal. Notice that this is again an atom by atom procedure
and not a cooperative movement of the entire row of atoms lying behind atom a.b b Screw dislocation 
Edge dislocation
b 
(A) (B)
FIG. 4.28 (A) Any plane containing the dislocation is a slip
plane for a screw dislocation. (B)There is only one slip plane
for an edge dislocation. It contains both the Burgers vector and
the dislocation
a 
(A) (B)a c 
(C)
FIG. 4.29 Positive climb of an edge dislocation04Ch04.qxd  11/6/08  4:49 PM  Page 103
Chapter 4 Introduction to Dislocations 104
Thus, atom c(crossed circle), shown in Fig. 4.30B, represents the atom originally
behind atom a. A cooperative movement of all atoms in the row behind acorresponds
to slip and not to climb.
Because we are removing material from inside the crystal as the extra plane itself
grows smaller, the effect of positive climb on the crystal is to cause it to shrink in a
direction parallel to the slip plane (perpendicular to the extra plane). Positive climb
is therefore associated with a compressive strain and will be promoted by a compres-
sive stress component perpendicular to the extra plane. Similarly, a tensile stress
applied perpendicular to the extra plane of an edge dislocation promotes the growth
