Repository: Ketankham/chatbot-meta-books

File: tem-book.txt (part 7 of 71)
 هب انم خدا 
isolated atom, the electron-electron and electron-
nucleus scattering paths are hyperbolic and can begiven by two simple equations (Hall 1953) which areuseful because they summarize the principal factors thatcontrol elastic scatteringr
e¼e=Vy (3:1)
rn¼Ze=Vy (3:2)
where ris the radius of the scattering field of the nucleus
and the electron. The different cross sections for scatter-
ing through angles >yare given by prn2for the nucleus
andZpre2for the scattering by Zelectrons in the cloud.
If we sum the two components and (just as back inequation 2.8) multiply by N
0rt/Awe’ll get a sense of
the total elastic scattering through a film of thickness t.
This approach is ‘‘defective in many respects’’ as Hall
says but gives you a good qualitative sense of the variousparameters that affect elastic scattering. You can see thatthe atomic number Zof the atom controls the elastic
interaction with the nucleus, but the electron-electronscattering is more a function of the incident-beam energyV(which has to be in esu if the dimensions of these
equations are to be correct). We’ll see later in Chapter22 that the strong effect of Zbecomes important when
we need to enhance scattering in low- Zmaterials, such as
polymers and biological tissue, in order to get betterTEM image contrast. Notice that when the electron
passes close to the nucleus ( r
nis small) the angle ywill
be large. We’ll see in Chapter 22 that this dependence on
ydirectly relates to TEM-image contrast. The electron-
beam energy can also control the image contrast to someextent. So Z,V,a n dyall affect image contrast and are
the three major reasons why you cannot avoid having tostudy the physics of electron scattering.
3.4 THE RUTHERFORD CROSS SECTION
For the next three sections, we’ll ignore the low-angle,electron-electron scattering a nd concentrate only on scat-
tering by the nucleus. The high-angle, electron-nucleusinteraction is analogous to the backscattering of aparti-
cles from a thin metal foil. The first observation of such
backscattering in 1911 by H. Geiger (of counter fame) and
a Manchester University undergraduate ,E .M a r s d e n ,
enabled their professor, Ernest Rutherford, to deduce
the existence of the nucleus (never overlook undergradu-ate research results!). Rutherford (1911) described back-scattering as ‘‘the most incredible event that has everhappened to me’’ (even though he’d already won theNobel Prize for Chemistry in 1908), and he derived the
following expression for the differential cross section for
this high-angle scattering by the nucleus alone
s
RðyÞ¼e4Z2
16ð4pe0E0Þ2dO
sin4y
2(3:3)
All the terms in this equation were defined back in
Chapter 2. The expression ignores relativistic effectsand assumes that the incident electron does not lose
FIGURE 3.2. A plane, coherent electron wave generates secondary
wavelets from a row of scattering centers (e.g., atoms in the specimen).
The secondary wavelets interfere, resulting i n a strong direct (zero-
order) beam and several (higher order) coherent beams scattered (dif-
fracted) at specific angles.
SCATTERING ANGLE
Elastic electron-electron interactions usually result in
a relatively low scattering angle, while electron-nucleus interactions cause higher-angle scattering.
3.4 T HERUTHERFORD CROSS SECTION ............................................................................................................................... .................. 41
www .Iran -mavad .com  
ﻣﺮﺟﻊ ﺩﺍﻧﺸﺠﻮﻳﺎﻥ ﻭ ﻣﻬﻨﺪﺳﻴﻦ ﻣﻮﺍﺩ
significant energy through inelastic processes, so that
the energy of the electrons, E0(in keV), is fixed. As we’ve
already noted, although strictly inaccurate, these
assumptions can be tolerated in the TEM (at least at
100 keV or below).
3.5 MODIFICATIONS TO THE
RUTHERFORD CROSS SECTION
You’ll often see the Rutherford differential cross
section in different, but mathematically similar, forms.
For example, equation 3.3 neglects the so-called screen-
ing effect of the electron cloud. Screening can bethought of as making the nucleus appear somewhat
less positive to the incident electron (although the over-
all charge within the electron cloud is always positive).
So the differential cross section is effectively reduced
and the amount of scattering is lowered. Screening is
only important when the beam electron passes far fromthe nucleus and under these circumstances the scattering
angle will be small (say </C2438). If we wish to account for
screening, we replace the sin
2(y/2) term with [sin2(y/2)
+(y0/2)2] where y0is called the screening parameter
given by
y0¼0:117Z1=3
E01=2(3:4)
(Here E0is in keV.) What we are saying is that the
screening parameter can be described by a particular
scattering angle, y0. When the scattering angle is greater
thany0we can neglect electron-electron interactions and
the electron-nucleus interaction is dominant. The valueofy
0at 100 keV is only /C2428for Cu and less for lighter
elements, so above a few degrees, all scattering can be
approximated to Rutherford high-angle scattering.
As we’ve noted, so far all our equations are non-
relativistic, which is unfortunate since relativistic
effects are significant for electrons with energies
>/C24100 keV (which is the case for most materials inves-tigations in the TEM). Fortunately, we can easily cor-rect for relativity to give a more accurate cross section
by using l
R, the relativistical ly corrected electron
wavelength (see equation 1.7), and a0, the Bohr radius
of the scattering atom
a0¼h2e0
pm0e2(3:5)
where e0is the dielectric constant. Using the other
constants listed in Table 1.1 we find a0is 0.0529 nm
(if you’re old enough you can easily remember this as0.5 A˚). The net result of adding screening and relativity
corrections is thats
RðyÞ¼Z2l4
R
64p4a2
0dO
sin2y
2/C18/C19
þy2
0
4/C20/C21 2(3:6)
This expression describes the screened, relativistic, differ-
ential Rutherford cross section. One very important
effect of incorporating screening into these equations is
that the cross section does not go to infinity as the scat-
tering angle goes to zero which is an important limita-
tion of all the simpler equations that we used initially.
The screened Rutherford cross section is the one
most widely used for TEM calculations, although ithas particular limitations at the highest operating vol-
tages (300–400 kV) and for heavier elements ( Z>30)
which scatter electrons through large angles. Underthese circumstances, you should use another cross
section, such as that of Mott, for which you should
consult the text by Mott and Massey (which we referred
to in Chapter 2) or Newbury (1986).
So, as we did for the basic cross section back in
Chapter 2, we can integrate this expression to obtainthe total cross section over specific angular ranges. We
can substitute appropriate values for the various con-
stants and integrate the differential cross section from y
topto obtain the total nuclear cross section (in scatter-
ing events/electron/atom/m
2) for electrons elastically
scattered into angles >y
snucleus ¼1:62/C210/C024Z
E0/C18/C192
cot2y
2(3:7)
(From what we told you in Chapter 2 you ought to be
able to work out the integration necessary to determine
the probability of electrons being scattered into angles
<y.) Again we see that the beam energy ( E0), the angle of
scattering ( y), and the atomic number ( Z) all affect the
probability that an electron will be scattered by the nuclei
of atoms in the specimen. If you simplify this last expres-
sion by assuming that yis small you should be able to see
some parallels with Hall’s less accurate equation 3.2 fornuclear scattering. However, there’s much more to this
whole scattering process than we have covered here and
you should read Newbury (1986) and Jones (1992) for
further discussion of these calculations once you reallyappreciate their significance.
The best way to summarize the characteristics of
cross sections is to present some data. Figure 3.3shows the variation of the screened Rutherford cross
section in equation 3.7 with scattering angle for (a) three
different elements and (b) two different beam energies.
As you can see for Cu, the cross section decreases by
several orders of magnitude from /C2410
/C022to/C2410/C028m2
as the scattering angle increases from 0 to 180 8; so, as
we’ve already told you, scattering is most likely to occur
in the forward ( y/C2408) direction and drops off rapidly
42 .................................................................................................................................................................................. E LASTIC SCATTERING
www .Iran -mavad .com  
ﻣﺮﺟﻊ ﺩﺍﻧﺸﺠﻮﻳﺎﻥ ﻭ ﻣﻬﻨﺪﺳﻴﻦ ﻣﻮﺍﺩ
above a few degrees. Increasing Zfrom carbon to gold
can increase the cross section by a factor of /C24100, which
is why you need proportionately thinner TEM speci-
mens if you want to ‘see’ through higher- Zmaterials.
Doubling the electron-beam energy can lower the cross
section by a factor of two or three, which is why higher-
energy electrons are less likely to be scattered by your
specimen than lower-energy electrons, all else beingequal. Figure 3.4 plots the related mean free paths for
elastic scattering. From this graph you can see that
very few high-angle elastic scattering events will occurif you can make your specimen <100 nm in thickness.
Within such specimens, most e l e c t r o n se i t h e ru n d e r g o
a single-scattering event or are not scattered and we’ll
assume that this simplification is a viable approxima-tion to what’s actually going on in the microscopemany times throughout this text. This approximationis the main reason why, as we’ve already noted that inalmost all TEM studies, the ‘thinner is better’ criterion
applies.
3.6 COHERENCY OF THE RUTHERFORD-
SCATTERED ELECTRONS
Up to now, in this chapter, we’ve treated the electron as a
particle, but there is useful insight to be gained if weexamine the wave nature of the scattered electron.High-angle Rutherford-scattered electrons are incoher-
ent: i.e., there is no phase relationship between them.
This is a tricky concept because we are scatteringparticles. Such incoherent scattering is important in
two respects. First, the high-angle, forward scattering
can be used to form exceptionally high-resolution(A)
(B)
–22
–24
–26
–28Beam energy 100 keV
Au
Cu
C
Scattering angle, θ (°)log10 σ
(m2)
60 120–22
–24
–26
–28Target: Cu
Scattering angle, θ (°)100 keV
200 keV
60 120log10 σ
(m2)
FIGURE 3.3. The variation of the logarithm of the screened relativistic
Rutherford cross section with scattering angle from equation 3.7, describ-
ing the change in cross section for electrons scattered at angles >y(A) for
different elements at 100 keV and (B) for scattering from Cu at different
accelerating voltages.400
200
200 1000AuCuSiC
Incident electron energy, E 0 (keV)Mean free
path
λ (nm)
FIGURE 3.4. The variation of the mean free paths of elastic scattering for
four different elements as a function of the beam energy, calculated
assuming a screened, relativistic Rutherford cross section.
3.6 C OHERENCY OF THE RUTHERFORD -SCATTERED ELECTRONS .................................................................................................... 43
www .Iran -mavad .com  
ﻣﺮﺟﻊ ﺩﺍﻧﺸﺠﻮﻳﺎﻥ ﻭ ﻣﻬﻨﺪﺳﻴﻦ ﻣﻮﺍﺩ
images of a crystalline specimen in which the image
contrast is due solely to the value of Z, not the
orientation of the specimen (as is the case for low-angle coherent diffraction). Such Z-contrast images,
as we’ll see in Chapter 22, provide qualitative atomic-resolution elemental analysis, in addition to showingatomic-resolution detail at interfaces between regions
of different Z. Compared to other image-contrast
mechanisms, Z-contrast imaging is a relatively new
technique for most microscopists but, particularlysince the availability of C
s-correctors, it has consis-
tently held the record for the highest-resolutionimages and analysis in the TEM (e.g., Varela et al.2005) and is already beginning to revolutionize ourunderstanding of the atomic-level structure and chem-
istry of crystal defects.
Second (but much less important), the high-angle
backscattered electrons (BSEs) can be used to formimages of the beam-entrance surface of the specimen,
in which the contrast is not only due to differences in Z,
but also to changes in surface topography of the speci-men. BSE images are rarely used in the TEM because
the BSE signal is small. If you go back and look at the
Monte Carlo simulation in Figure 2.4 you’ll see thatout of 10
3incident electrons in Cu only about three
(0.3%) were backscattered. Therefore, the quality ofthis signal is very poor, the images are noisy, and thecontrast is low. The contrast is much better for bulks p e c i m e n si na nS E Mi nw h i c hm a n ym o r ee l e c t r o n sa r e
backscattered (e.g., about 30% in Cu) and BSEs pro-
vide a stable, high-contrast imaging technique in SEMsin which you can discriminate between the signals fromadjacent elements in the periodic table. In principle, Z-
contrast should be able to do the same in the TEM.
3.7 THE ATOMIC-SCATTERING FACTOR
The classic Rutherford differential cross section cannotbe used to calculate the cross section exactly, because itignores the wave nature of the electron beam. A fulltreatment involves wave mechanics and is well beyond
the scope of this text. Perhaps the most familiar aspect
of the wave approach to cross sections is the concept ofthe atomic-scattering factor f(y), which is related to the
differential elastic cross section by a simple equation
(more on this in Section 3.8)fyðÞjj
2¼dsyðÞ
dO(3:8)
What we will now do is to highlight some of the impor-
tant features that lead to this result by outlining the
basic arguments.
&f(y) is a measure of the amplitude of an electron wave
scattered from an isolated atom.
&|f(y)|2is proportional to the scattered intensity.
From these two statements and given the importance of
scattered-electron intensity in images and DPs, you can
appreciate why f(y) is such an important parameter in
TEM.
The scattering-factor approach is complementary to the
Rutherford differential cross section analysis, because it ismost useful for describing the low-angle (i.e., </C2438)e l a s t i c
scattering where the Rutherford model is inappropriate.Usually, f(y) is defined in the following manner
fðyÞ¼1þE0
m0c2/C18/C19
8p2a0l
siny
20
@1A2
ðZ/C0fxÞ (3:9)
All the terms have been previously defined (note
that we’ve dropped the screening term, so remember
what this implies). If you need a more detailed approach
you could consult the physics-based text by Reimer.
Because we’re now thinking in terms of waves, we need
the wavelength l(controlled of course by the beam energy
E0), and fxis the scattering factor for X-rays, which is well
known. The most widely referenced source of electron-
scattering factors for TEM was usually the classic work ofDoyle and Turner (1968), but you can now find values in
software packages (see Section 1.6) and you can even do
your own calculations using the free software on the
NIST database (also in Section 1.6 and URL #1). The
appearance of f
xin equation 3.9 is a reminder that f(y)i sa
fundamental result of the wave nature of the electron.
We can plot this angular variation for a single iso-
lated atom. Figure 3.5 summarizes graphically what wealready know about the magnitude of elastic scattering
(see equations 3.1 and 3.2)
&It decreases as yincreases ( y¼08for the incident-
beam direction).
&It decreases as ldecreases (i.e., as the accelerating
voltage ( V) increases).
&It increases with Zfor any value of y.COHERENCY
Coherency of the scattered electron is a wave prop-
erty. If the scattered electron waves have a phaserelationship they must be coherent.
f(q)
The atomic-scattering factor f(y) depends on l,y,
andZ.
44 .................................................................................................................................................................................. E LASTIC SCATTERING
www .Iran -mavad .com  
ﻣﺮﺟﻊ ﺩﺍﻧﺸﺠﻮﻳﺎﻥ ﻭ ﻣﻬﻨﺪﺳﻴﻦ ﻣﻮﺍﺩ
This expression (equation 3.9) for f(y)c o n t a i n s
components of both elastic nuclear scattering (the Z
term) and elastic electron-cloud scattering (the fx
term). We’ll see later in t he chapters on diffraction
in Part 2 that the f(y) approach is used exclusively
and, if we neglect the fxterm, then it can be shown that
|f(y)|2is mathematically equivalent to the high-angle
Rutherford differential cross section, as we defined it
in equation 3.6. So now we’ve tied together theparticle and wave approaches to elastic scattering.
3.8 THE ORIGIN OF f(q)
Since f(y) relates to the amplitude of a scattered wave,
we’ll consider briefly how it arises. The following anal-
ysis is not intended to be completely rigorous, but only
to give the fundamental ideas behind the meaning of f(y)
and its relation to the differential scattering cross
section. You can safely delay studying this topic until
curiosity wins, then you can go and read the really thickphysics textbooks.To find the total elastic-sc attering cross section,
we have to integrate ds/dO. Note that this is a particle
model, but you should also be aware of how the wave
nature of the electrons is brought in. We can consider
the wave nature by looking at Figure 3.6 (which
you should realize is closely related to Figures 2.3and 2.12).
We can describe the incident beam as a wave of
amplitude c
0and phase 2 pkr
c¼c0e2pikr(3:10)
In this definition of phase, ki st h em a g n i t u d eo ft h e
wave vector and ris the distance that the wave has
propagated, as we’ll discuss i n detail later in Chapter
11. When the incident plane wave is scattered by apoint charge, a spherical scattered wave is createdwhich has a different amplitude c
scbut keeps the
same phase apart from a p/2 addition which we return
to in a moment
csc¼c0fyðÞe2pikr
r(3:11)
In this equation, f(y) is the amplitude we would have
ifc0¼1, i.e., it is the atomic-scattering amplitude.12
8
4
0
0.2 0.4 0.6
(sin θ)/λ (Å–1)f (θ)
(Å)
Au
Cu
Al
FIGURE 3.5. Change in the atomic scattering factor f(y) with scattering
angle y(calculated from equation 3.9) showing that elastic scattering
decreases with angle away from the incident beam direction ( y¼08) and
increases with Z.
Incident beam
θ
dθPlane wave
Radial
scattered
spherical
waveConstructive
interferencek
FIGURE 3.6. Generating a scattered wave by the interaction of a plane
wave (horizontal line, wavelength l) with a point charge. The circles
represent the scattered spherical wavefronts which are in phase and retain
the original l. The in-phase, constructive interference between the plane
and spherical waves is shown by the dark areas. The angles yanddyare
the same as in Figure 2.3.ANGLE VARIATION
The important point to remember is that both the
differential cross section and the scattering factor aresimply measures of how the electron-scattering inten-sity varies with y.
3.8 T HEORIGIN OF f(y) ............................................................................................................................................................................. 45
www .Iran -mavad .com  
ﻣﺮﺟﻊ ﺩﺍﻧﺸﺠﻮﻳﺎﻥ ﻭ ﻣﻬﻨﺪﺳﻴﻦ ﻣﻮﺍﺩ
So obviously we need to know f(y) and an accep-
table model is essential to make the problem manage-
able. Up to this point, our treatment has been quiterigorous and ideally, the model would distinguish
between a neutral atom in a metal, a covalently bonded
atom, and an ion. If you’re desperate, the quantity f(y)
can always, in principle, be calculated from the
Schr ¨odinger equation. In practice, however, we usually
use a simple approximation which we’ll now describe.
If we write down the expression for the scattering
process shown in Figure 3.6, then we have
c
sc¼c0e2pikI/C1rþifyðÞe2pikr
r/C20/C21
(3:12)
You should note first of all that, as usual for Huygens
wavelets, there is a 90 8phase shift (shown by the
inclusion of ‘i’ in the second term) between the incident
and scattered beams and secondly, that f(y) can be
expressed as
fyðÞ ¼ fyðÞjj eiZyðÞ¼fyðÞjj cosZyðÞ þ i sinZyðÞ ðÞ (3:13)
which means that the phase, Z(y), of f(y) also depends
on the angle of scatter, y.
First aside: In writing equation 3.12, we have
introduced two wave-propagation parameters:the vector k
Ifor the incident plane wave and
the scalar kfor the spherical scattered wavelet.
By writing the 2 pfactor separately as part of the
phase term, we have implicitly defined kto be 1/ l.
Many physics textbooks include the 2 pinkso they
have kgiven by 2 p/l. Just be careful when you
compare similar formulas in two textbooks.
Second aside:T h e 9 0 8phase change for
the scattered-wave component in equation 3.13
can be easily understood if you considerthe following. If the amplitude of the wave
is initially c
0sin(2pkr) then, after it has passed
through the specimen, it will be ctot. After scatter-
ing, the phase is increased by f, so we can express
the new ctotas
ctot¼c0sin 2pkzþf ðÞ ¼ c0sin 2pkzðÞ cosf
þc0cos 2pkzðÞ sinf(3:14)Now if fis small, then cos f/C251 and sin f/C25f; cosyis
always the same as sin ( y+p/2), hence
ctot¼c0sin 2pkzðÞ þ c0fsin 2pkzþp
2/C16/C17
(3:15)
Thep/2 term would arise if we used the exponential
rather than the sine to denote phase, so we can now
write equation 3.15 as
ctot¼cþicsc (3:16)
This equation has the same form as that given in equa-tion 3.12.
3.9 THE STRUCTURE FACTOR F(q)
The next introductory step in discussing electron scatter-
ing is to take the idea of individual atoms scattering
electrons (i.e., f(y)), which we’ve just discussed in some
detail, and consider what happens when the atoms arestacked together regularly in a crystal structure. (We can,in principle, also do this for an amorphous solid but we’llstick to crystals for simplicity.) We will deal with thisapproach in great detail in Chapter 13, but for now wecan introduce the structure factor F(y), which is a measure
of the amplitude scattered by a unit cell of a crystalstructure. Because F(y) is an amplitude like f(y), it also
has dimensions of length. We can define F(y) as the sum of
thef(y) terms from all the iatoms in the unit cell (with
atomic coordinates x
iyizi)m u l t i p l i e db yap h a s ef a c t o r .
The phase factor takes account of the difference in phasebetween waves scattered from atoms on different butparallel atomic planes with the same Miller indices ( hkl).
The scattering angle yis the angle between the incident
and scattered electron beams. So we can write
FyðÞ ¼X
1
ifie2pihxiþkyiþlzi ðÞ(3:17)
The amplitude (and hence its square, the intensity)
of scattering is influenced by the type of atom ( f(y)),
theposition of the atom in the cell ( x,y,z), and the
specific atomic planes (hkl)t h a tm a k eu pt h ec r y s t a l
structure. None of this is very surprising, but it turnsout that this equation predicts that in certain circum-
stances the amplitude of scattering is zero. This beha-
vior is intrinsic to the scattering process, is implicitback in Figure 3.2, and is often a very useful diagnostictest when determining crystal structures in the TEM.1/lAND 2 p/l
Sometimes k¼1/land sometimes k¼2p/land it’s
sometimes difficult to find out which definition isbeing used.
ZERO SCATTERING
Under specific conditions, electrons scattering in acrystal may result in ZERO scattered intensity. Why
might this occur?
46 .................................................................................................................................................................................. E LASTIC SCATTERING
www .Iran -mavad .com  
ﻣﺮﺟﻊ ﺩﺍﻧﺸﺠﻮﻳﺎﻥ ﻭ ﻣﻬﻨﺪﺳﻴﻦ ﻣﻮﺍﺩ
We’ll return to this point in Chapter 13 in much
more detail.
3.10 SIMPLE DIFFRACTION CONCEPTS
As we mentioned earlier, electron diffraction is by
far the most important scattering phenomenon in the
TEM. The reason for this importance, as we’ll show
you in Chapters 11 and 12, is that we can usediffraction to determine the spacing of planes incrystals and, as you’ll see later in Chapters 20, 21,a n di nt h ec o m p a n i o nt e x t ,t h e r ei saw h o l ef i e l dtermed electron crystallography which gives an
unprecedented amount of crystallographic informa-tion from space-group symmetry data right down to
the dimensions of single unit cells. At the most basic
level, the interplanar spac ings in different crystal
structures are characteristic of that structure.
We’ll see that the positions of the diffracted beams
of electrons are determined by the size and shape ofthe unit cell and the intensities of the diffracted beams
are governed by the distribution, number, and types ofatoms in the specimen. We’ll also show you in Part 3
how diffraction leads to contrast in TEM images
which is controlled by the orientation of a crystalwith respect to the electron beam and which you cancontrol simply by tilting your specimen.
It’s easy to see, in a qualitative manner, how diffrac-
tion modifies the distribution of the low-angle scatter-
ing, described by f(y), and shown for a single atom in
Figure 3.5. When we consider the effect of the arrange-
ment of atoms in the specimen, then Figure 3.5 has to be
modified. For an amorphous specimen, the atoms arealmost (but not quite) randomly arranged. A randomarrangement would result in a plot similar to Figure 3.5,
but there are certain interatomic spacings that tend to
occur in an amorphous structure (e.g., first- and sec-ond-nearest neighbor spacings are usually relativelywell defined). As a result, the amplitude (and hence
the intensity) of diffraction is stronger at some angles
than at others, so we see diffuse, bright rings on theTEM screen. If the specimen is crystalline, then the
intensity of the diffracted beams is a maximum at
specific angles because the interplanar spacings arevery well defined. The variation of f(y)w i t h yplotted
in Figure 3.7A and B is equivalent to the radialintensity variation across the DPs in Figure 2.13A
and C, respectively, and thus emphasizes the strongrelationship between f(y) and diffracted intensity.
We’ll describe this important relationship mathemati-
cally in Section 3.10.B below.
3.10.A Interference of Electron Waves; Creation
of the Direct and Diffracted Beams
To interpret low-angle elasti cs c a t t e r i n g( w h i c hi sp r i -
marily from the electron cloud) it is best to think inDP PLUS IMAGE
We can distinguish different crystal structures by
observing and measuring DPs. The combination ofthe DP and the electron image(s) is a most powerfultool for characterizing crystals and particularly theirdefects.(A)
(B)Scattering angle θamplitude
f(θ)Scattered
Scattering angle θScattered
amplitude
f(θ)
FIGURE 3.7. Change in f(y)w i t hyfor (A) an amorphous specimen and (B)
a crystalline specimen. The amplitude (an d therefore the intensity) of scatter-
ing generally decrea ses with increasing ybut the smooth decrease is modified
at certain scattering angles (compare t hese curves with the intensity variation
along a radius of the DPs in Figure 2.13A and C, respectively).
3.10 S IMPLE DIFFRACTION CONCEPTS ............................................................................................................................... .................... 47
www .Iran -mavad .com  
ﻣﺮﺟﻊ ﺩﺍﻧﺸﺠﻮﻳﺎﻥ ﻭ ﻣﻬﻨﺪﺳﻴﻦ ﻣﻮﺍﺩ
terms of electron waves and not in terms of particle-
particle interactions that characterize high-angle
Rutherford scattering. If you go back and look at
Figure 3.2 you see a periodic one-dimensional array
of scattering centers (slits), and a monochromatic
wave (i.e., fixed l) is advancing toward these centers.
E a c hc e n t e ra c t sa san e ws o u r c eo faw a v eo ft h es a m e
l. Thus many new waves are created and, when more
than one wave is present, the waves can interfere withone another. This process happens from even the
thinnest specimens and is entirely a wave phenom-
enon that doesn’t need concepts such as cross section,
which we apply when we think of the electron as a
particle.
A rule of wave theory is that waves reinforce one
another (this is constructive interference) when they arein phase. Waves also cancel one another (destructive
interference) when they are out of phase. What you seein Figure 3.2 is that the diffracted waves are in phase
with one another only in certain directions. There is
invariably a zero-order wave that proceeds in the same
direction as the incident wave, which in the TEM we’llrefer to as the direct beam of electrons, as we defined at
the start of Chapter 2. There are also higher-order waves
that propagate in forward directions that are at somefixed (but very small) angle to the incident wave and
we’ll call these the diffracted beams.
So diffraction creates ma ny electron beams trav-
eling at specific angles relative to a single mono-chromatic incident beam. In the chapters ondiffraction in Part 2, we’ll find ways to measure
these angles and relate them to the spacing of the
scattering planes.
3.10.B Diffraction Equations
Here we’ll introduce the mathematical relationships
that describe the diffraction process. The idea of using
diffraction to probe the atomic structure of materialswas credited to von Laue (1913) in Germany, althoughothers such as Ewald were working on similar ideas at
the same time. Von Laue’s crucial idea was that much
shorter electromagnetic rays th an light would cause diffrac-
tion or interference phenomena in a crystal. Although his
colleague Sommerfeld, with whom he discussed the idea
while skiing, disagreed, Friedrich, one of Sommerfeld’sassistants, and Knipping tested the idea experimentally
by irradiating a copper sulfate crystal and became the
first to observe diffraction from crystal planes. In fact it
was a remarkable stroke of luck that the CuSO
4dif-
fracted the X-rays at all because of the strict equationsthat govern diffraction.
Von Laue used the well-known light-optics
approach to argue that the diffracted waves are inphase if the path difference between waves scattered byadjacent scattering centers is a whole number of wave-
lengths, hl(his an integer). Thus, as shown in Figure
3.8, if the scattering centers (B and C) are spaced some
distance aapart and the incident beam (wavelength l)
makes an angle y
1with the line connecting the scattering
centers and is diffracted at an angle y2, then the path
difference AB – CD is
aðcosy1/C0cosy2Þ¼hl (3:18)
Now in three dimensions, two more Laue equations
can be written for two more distances band cand
appropriate angles yn
bðcosy3/C0cosy4Þ¼kl (3:19)
cðcosy5/C0cosy6Þ¼ll (3:20)
These three simultaneous equations bear von
Laue’s name and for his original suggestion and theanalysis of the experiments of Sommerfeld’s students,
he received the Nobel Prize in Physics in 1914 (nicework: three equations). We’ll show in Chapter 11 that
A
BaC
2θ
Scattered plane waveIncident plane wave
1θ
D
FIGURE 3.8. The approach used by von Laue to calculate the path differ-
ence for a wave (wavelength l). In this one-dimensional figure the wave is
incident at an angle y1and scattered at an angle y2from two atoms (B and
C) spaced distance aapart. The path difference between scattered waves is
AB – CD.DIRECT AND DIFFRACTED
The direct beam consists of electron, scattered in thesame direction as the incident beam. Often in TEMterminology these electrons are called the transmittedbeam but this term is ambiguous since, in fact, allforward-scattered beams are ‘transmitted’ through
the specimen.
48 .................................................................................................................................................................................. E LASTIC SCATTERING
www .Iran -mavad .com  
ﻣﺮﺟﻊ ﺩﺍﻧﺸﺠﻮﻳﺎﻥ ﻭ ﻣﻬﻨﺪﺳﻴﻦ ﻣﻮﺍﺩ
in a TEM specimen, when all three Laue equations are
satisfied simultaneously a diffracted beam is produced.We’ll also show you in Chapters 11 and 12 that theletters hklare the indices of the diffracted beam and
are equivalent to the Miller indices ( hkl)o ft h ed i f f r a c t -
ing crystal plane (or some multiple thereof).
Usually in TEM, we use a simpler approach to
describe diffraction. Von Laue’s approach was simpli-fied by the family team of Sir William H. (obviously the
dad) and Mr. W. Lawrence Bragg (the son) in England
who proposed (Bragg and Bragg 1913) that the wavesbehaved as if they were reflected off atomic planes as
shown in Figure 3.9.
In parallel with von Laue’s optical approach, the
Braggs argued that waves reflected off adjacent scattering
centers must have a path difference equal to an integralnumber of wavelengths, if they are to remain in phase.So, in the TEM the path difference between electronwaves reflected from the upper and lower planes in Fig-
ure 3.9 is (AB + BC). Thus, if the ‘reflecting’ hkl planes
are spaced a distance dapart and the wave is incident and
reflected at an angle y
B, both AB and BC are equal to
dsinyBand the total path difference is 2 dsinyB.S ow e
can write what is known as Bragg’s (although gramma-tically and historically it should be Braggs’) law
nl¼2dsiny
B (3:21)
We’ll reserve yBfor the Bragg angle, which is the
most important scattering angle (remember we reallymean semi-angle) in TEM and you’ll come across it
many more times in this text. The Braggs also receiveda Nobel Prize in Physics a year after von Laue but thistime for only one equation (even nicer work!) and
despite the fact that the idea of reflected electrons,
while mathematically correct, is physically wrong.We’ll continue to use the term Bragg reflection todescribe diffraction in the TEM because everyonedoes so, even though it’s inaccurate, and because it isextremely useful. However, we’ll demonstrate to you,in a rigorous fashion, the mathematical equivalence ofthe Bragg and von Laue approaches in Chapter 12.
It is simple to see from the Bragg equation that
atomic planes which are cl oser together give rise to
larger angles of scatter. Th is reciprocal relationship ( d
is proportional to 1/ y; see Chapter 12) is very impor-
tant in diffraction-pattern interpretation. So, if youknow lfor the incident electron (which you control
by choosing the accelerating voltage) and you canmeasure yexperimentally, you can work out the inter-
planar spacings in your spec i m e n .I ti st h i sc r y s t a l l o -
graphic information that makes diffraction such animportant aspect of the TEM.
CHAPTER SUMMARY
What should you remember from this chapter? Until you have time to study this materialvery carefully you may find it difficult, so here are a few suggestions:
&Know the words! In particular, we can describe the scattering process by three param-eters
s(y) the scattering cross section
dsyðÞ
dOthe differential scattering cross section
f(y) the atomic-scattering amplitude
In particular, don’t be put off because ‘differential scattering cross section’ sounds
difficult. All three terms are veryimportant in different parts of TEM.
&The relationships between f(y) and s(y) are very important (as a principle, but not
much used in practice).A
BCθ θ
θ d θScattered
plane waveIncident
plane wave
FIGURE 3.9. The Bragg description of diffraction in terms of the
reflection of a plane wave (wavelength l)i n c i d e n ta ta na n g l e yto
atomic planes of spacing d. The path difference between reflected
w a v e si sA B+B C .
CHAPTER SUMMARY ........................................................................................................................................................................................... 49
www .Iran -mavad .com  
ﻣﺮﺟﻊ ﺩﺍﻧﺸﺠﻮﻳﺎﻥ ﻭ ﻣﻬﻨﺪﺳﻴﻦ ﻣﻮﺍﺩ
&The relationship between f(y) and the intensity in a DP is very important.
Remember that, although we often write s(y)a ss, there is an angle involved in any s
&The fact that the electron is a charged particle is critical to the whole scattering process.
&The strength of the scattering, f(y), depends inversely on the scattering angle, y.
Yes, a really rigorous treatment of scattering would take into account the wave nature of the
electron (wave mechanics), relativity, and the electron charge, all at the same time. Becausewe’re good guys we won’t inflict this on you or ourselves. Fortunately, if required, we can dovery well using compiled tables of cross sections and scattering data, which are available onthe web (e.g., URL #1).
We can describe the effect of the crystal structure on the electron scattering by one more
parameter, the structure factor F(y)
&F(y) is a measure of the amplitude scattered by a unit cell and FðyÞjj2is proportional to
the scattered intensity.
The diffraction process from a TEM specimen is usually described by the Bragg equation
which tells us the important reciprocal relationship between atomic-plane spacings andscattering angles.
A final point to think about: remember that f(y) is the property of a ‘scattering center.’ We
usually think of this center as being an atom. What happens if the scattering center is an ion (i.e.,if it is charged)? Is the scattering process affected by how this atom is bonded to its neighbors?What changes if the atom has a covalent rathe r than a metallic bond? These are important
questions (otherwise we wouldn’t ask them) and we’ll teach you the answers as we go on.
DIFFRACTION AND SCATTERING
Andrews, KW, Dyson, DJ and Keown, SR 1967 Electron Diffraction Patterns The Institute of Physics
Bristol UK. The original text focused on diffraction in the TEM.
Bragg, WH and Bragg, WL 1913 The Reflection of X-rays by Crystals Proc. Roy. Soc. Lond. A88428–438.
The paper that led to the Nobel Prize.
Doyle, PA and Turner, PS 1968 Relativistic Hartree-Fock X-ray and Electron Scattering Factors Acta
Crystallogr. A24390–397.
Mott, NF and Massey, HSW 1965 The Theory of Atomic Collisions Oxford University Press New York.
Reimer, L 1997 Transmission Electron Microscopy; Physics of Image Formation and Microanalysis 4th
Ed. Springer New York. Rigorous thorough treatment of the scattering process, especially as used
in Section 3.8.
Rutherford, E 1911 The Scattering of aandbParticles by Matter and the Structure of the Atom Phil. Mag.
21669–688. His scattering.
von Laue, M 1913 Kritische Bemerkungen zu den Deutungen der Photoframme von Friedrich und Knipping
Phys. Z. 14421–423. Paper that led to the Nobel Prize.
Wang, ZL 1995 Elastic and Inelastic Scattering in Electron Diffraction and Imaging Plenum Press New
York. Much more detailed than the approach used here.
SCATTERING APPLIED TO EM
Hall, CE 1953 Introduction to Electron Microscopy p 229 McGraw-Hill New York.
Jones, IP 1992. Chemical Microanalysis Using Electron Beams Institute of Materials London.
Newbury, DE 1986 Electron Beam-Specimen Interactions in the Analytical Electron Microscope
inPrinciples of Analytical Electron Microscopy p 1 Eds. DC Joy, AD Romig Jr and JI Goldstein
Plenum Press New York.
Varela, M, Lupini, AR, van Benthem, K, Borisevich, AY, Chisholm, MF, Shibata, N, Abe, E and
Pennycook, SJ 2005 Materials Characterization in the Aberration-Corrected Scanning Transmission
Electron Microscope Annu. Rev. Mat. Sci. 35539–569. Review of Z-contrast imaging.
50 .................................................................................................................................................................................. E LASTIC SCATTERING
www .Iran -mavad .com  
ﻣﺮﺟﻊ ﺩﺍﻧﺸﺠﻮﻳﺎﻥ ﻭ ﻣﻬﻨﺪﺳﻴﻦ ﻣﻮﺍﺩ
URLs
(1) www.nist.gov/srd/nist64.htm NIST Standard reference database #64 provides values of the differential
elastic-scattering cross sections, total elastic-scattering cross sections, phase shifts, and transport cross
sections for elements with Z¼1 to 96 and for beam energies from 50 eV to 300 keV (in steps of 1 eV).
SELF-ASSESSMENT QUESTIONS
Q3.1 What are the primary causes of elastic scattering?
Q3.2 What do we mean by the term ‘wave-particle duality’?
Q3.3 What forces act on an electron as it interacts with atoms?
Q3.4 What term describes the strength of the scattering process?Q3.5 What factors control the interference between waves?Q3.6 How is the scattering amplitude related to the intensity of the scattered beams that we see in the microscope?
