Repository: Ketankham/chatbot-meta-books

File: dieter.txt (part 8 of 28)
Fig.5-20. Schematic drawing indicating recovery, recrystallization, andgrain growth
andthechief property changes ineach region.
metal torevert tothestrain-free condition. With increasing temperature
thecold-worked statebecomes moreandmore unstable. Eventually the
metal softens andreverts toastrain-free condition. Theover-all process
bywhich thisoccurs isknown asannealing.' Annealing isveryimpor-
tantcommercially because itrestores theductility toametal thathas
been severely strain-hardened. Therefore, byinterposing annealing
operations after severe deformation itispossible todeform most metals to
avery great extent.
Theover-all process ofannealing canbedivided intothree fairly distinct
processes, recovery, recrystallization, andgrain growth. Figure 5-20 will
help todistinguish between these processes. Recovery isusually defined
astherestoration ofthephysical properties ofthecold-worked metal
without any observable change inmicrostructure. Electrical con-
^Fordetailed reviews ofannealing, seeP.A.Beck, Adv. inPhys., vol. 3,pp.245-
324, 1954; J.E.Burke andD.Turnbull, "Progress inMetal Physics," vol. 3,Inter-
science Publishers, Inc.,New York, 1952.

154 Metallurgical Fundamentals [Chap. 5
ductivity increases rapidly toward theannealed value during recovery,
andlattice strain, asmeasured withXrays, isappreciably reduced. The
properties thataremost affected byrecovery arethosewhich aresensitive
topoint defects. Thestrength properties, which arecontrolled bydis-
locations, arenotaffected atrecovery temperatures. Anexception to
this issingle crystals ofhepmetals which havedeformed ononlyoneset
ofplanes (easy glide) .For thissituation itispossible torecover com-
pletely theyield stress ofastrain-hardened crystal without producing
(a) (b) (D
Fig. 5-21. Changes inmicrostructure ofcold-worked 70-30 brass with annealing.
(a)Cold-worked 40percent; (6)400°C, 15min; (c)575°C, 15min. 150X. {Courtesy
L.A.Monson.)
recrystallization. Recrystallization isthereplacement ofthe cold-
worked structure byanew setofstrain-free grains. Recrystallization is
readily detected bymetallographic methods and isevidenced bya
decrease inhardness orstrength andanincrease inductility. Thedensity
ofdislocations decreases considerably onrecrystallization, and alleffects
ofstrain hardening areeliminated. Thestored energy ofcoldwork isthe
driving force forboth recovery and recrystallization. Polygonization
(Sec. 5-3)canbeconsidered anintermediate situation between recovery
and recrystallization. Ifthenew strain-free grains areheated ata
temperature greater than that required tocause recrystallization, there
willbeaprogressive increase ingrain size. Thedriving force forgrain
growth isthedecrease infreeenergy resulting from adecreased grain-
boundary areaduetoanincrease ingrain size. Figure 5-21shows the
progression from acold-worked microstructure toafine recrystallized
grain structure, and finally toalarger grain sizebygrain growth.
Recrystallization isthereversion bythermal activation ofthecold-
worked structure toitsoriginal strain-free condition. Asthetemperature
isincreased, thedislocation networks tend tocontract andtheregions
ofinitially lowdislocation density begin togrow. The fraction ofthe
microstructure thathasrecrystallized inatime tcanberepresented byan

Sec.5-12] Plastic Deformation ofPolycrystalline Aggregates 155
equation oftheform
X=1-expi-Bt"') (5-12)
whereBand n'areconstants. Values ofn'between 1and2indicate one-
dimensional recrystallization, while values between 2and3denote two-
dimensional recrystallization. Itisconvenient toconsider theprocess of
recrystallization interms oftherateofnucleation A^andtherateofgrowth
Gofnewstrain-free grains. Therelative values ofNandGdetermine the
recrystallized grain size. IfA^islarge with respect toG,there aremany
sites ofnucleation andthegrain size willberelatively small.
Sixmain variables influence recrystallization behavior. They are
(1)amount ofprior deformation, (2)temperature, (3)time, (4)initial
grain size, (5)composition, and (6)amount ofrecovery orpolygonization
prior tothestart ofrecrystallization. Because thetemperature atwhich
recrystallization occurs depends ontheabove variables, itisnotafixed
temperature inthesense ofamelting temperature. Forpractical con-
siderations arecrystallization temperature canbedefined asthetem-
perature atwhich agiven alloy inahighly cold-worked state completely
recrystallizes in1hr.The relationship oftheabove variables tothe
recrystallization process canbesummarized^ asfollows.
1.
Aminimum amount ofdeformation isneeded tocause recrystalliza-
tion.
2.Thesmaller thedegree ofdeformation, thehigher thetemperature
required tocause recrystallization.
3.Increasing theannealing time decreases the recrystallization
temperature. However, temperature isfarmore important than time.
Doubling theannealing time isapproximately equivalent toincreasing
theannealing temperature 10°C.
4.The finalgrain sizedepends chiefly onthedegree ofdeformation and
toalesser extent ontheannealing temperature. Thegreater thedegree
ofdeformation andthelower theannealing temperature, thesmaller the
recrystallized grain size.
5.The larger theoriginal grain size, thegreater theamount ofcold
work recjuired toproduce anequivalent recrystallization temperature.
6.The recrystallization temperature decreases with increasing purity
ofthemetal. Solid-solution alloying additions always raise therecrystal-
lization temperature.
7.Theamount ofdeformation required toproduce equivalent recrystal-
lization behavior increases with increased temperature ofworking.
8.Foragiven reduction incross section, different metalworking proc-
esses, such asrolling, drawing, etc.,produce somewhat different effective
»R.F.Mehl, Recrystallization, in"Metals Handbook," pp.259-268, American
Society forMetals, Metals Park, Ohio, 1948.

156 Metallurgical Fundamentals [Chap. 5
deformations. Therefore, identical recrystallization behavior maynotbe
obtained.
Because thedriving force forgrain growth isappreciably lower than
thedriving force forrecrystallization, atatemperature atwhich recrystal-
lization occurs readily grain growth willoccur slowly. However, grain
growth isstrongly temperature-dependent, andagrain-coarsening region
willsoon bereached inwhich thegrains increase insizevery rapidly.
Grain growth isinhibited considerably bythepresence ofafinedispersion
ofsecond-phase particles, which restricts grain-boundary movement.
Fortheusual type ofgrain growth, where thegrains increase insizeuni-
formly, theory predicts that atagiven temperature thegrain size Z>ata
time tisgivenby
/)2-D^=Ct (5-13)
However, most experimental data agree bestwithanequation
where nvaries from about 0.2to0.5,depending onthemetal andthe
temperature.
Under certain conditions, some ofthegrains ofafine-grained recrystal-
lizedmetal willbegin togrow rapidly attheexpense oftheother grains
when heated atahigher temperature. Thisphenomenon isknown as
exaggerated, orabnormal, grain growth. Thedriving force forexaggerated
grain growth isthedecrease insurface energy, notstored energy, but
because thephenomenon shows kinetics similar tothose ofrecrystalliza-
tion itisoften called secondary recrystallization.
5-13.Annealing Textures
The recrystallization ofacold-worked metalmayproduce apreferred
orientation which isdifferent from that existing inthedeformed metal.
This iscalled anannealing texture, orrecrystallization texture. Anout-
standing example isthecube texture incopper, where the {100}plane lies
parallel totherolling plane with a(001) direction parallel tothedirection
ofrolling. The existence ofarecrystallization texture depends ona
preferential orientation ofthenuclei oftherecrystallized grains. Anneal-
ing-texture formation depends onanumber ofprocessing variables, the
amount andtype ofdeformation preceding annealing, thecomposition of
thealloy, thegrain size, theannealing temperature andtime, andthe
preferred orientation produced bythedeformation.
Generally thefactors which favor theformation ofafinerecrystallized
grain sizealsofavor theformation ofanessentially random orientation of
recrystallized grains. Moderate cold reductions andlowannealing

Sec. 5-13] Plastic Deformation oFPolycrystalline Aggregates 157
temperatures arebeneficial. Agoodway ofminimizing arecrystalliza-
tiontexture isfirsttoproduce astrong preferred orientation byaheavy
initial reduction andthen useahighanneaUng temperature. This isfol-
lowed byenough added coldreduction tobreak upthisorientation and
produce afinerecrystallized grain sizeatalowtemperature.
Sometimes theformation ofastrong recrj stallization texture isbene-
ficial. Thebestexample iscube-oriented silicon-iron transformer sheet,
where thegrains areoriented intheeasy direction ofmagnetization. To
obtain anearly perfect recrystallization texture, itisnecessary toproduce
ahighdegree ofpreferred orientation inthecold-worked metal. This is
followed bylongannealing atahightemperature toallow selective grain
growth toproduce astrong texture.
BIBLIOGRAPHY
Barrett, C.S.:"Structure ofMetals," 2ded.,chap. 15,McGraw-Hill BookCompany,
Inc.,NewYork, 1952.
Birchenall, C.E.:"Physical Metallurgy," McGraw-Hill BookCompany, Inc.,New
York, 1959.
Chalmers, B.:"Physical Metallurgy," John Wiley&Sons, Inc.,NewYork, 1959.
Guy, A.G.:"Elements ofPhysical Metallurgy," 2ded.,Addison-Wesley Publishing
Company, Reading, Mass., 1959.
"Relation ofProperties toMicrostructure," American Society forMetals, Metals
Park, Ohio, 1954.

Chapter 6
DISLOCATION THEORY
6-1. Introduction
Adislocation isthelinear lattice defect that isresponsible fornearly
allaspects ofthe plastic deformation ofmetals. This concept was
introduced inChap. 4,where thegeometry ofedgeandscrew dislocations
waspresented forthecase ofasimple cubic lattice. Itwasshown that
theexistence ofadislocationlike defect isnecessary toexplain thelow
values ofyield stress observed inreal crystals. Ageneral picture has
beengiven oftheinteraction ofdislocations with foreign atoms, precipitate
particles, andother dislocations. Thishasbeenused togiveaqualitative
picture ofthestrain hardening ofsingle crystals and, inChap. 5,tohelp
explain solid-solution hardening, dispersed-phase hardening, yield-point
behavior, andstrain aging.
Thischapter isintended topresent amore complete andsomewhat more
rigorous treatment ofdislocation theory. Therapidly improving tech-
niques fordetecting dislocations inrealmetals areconsidered, andexperi-
mental evidence tosupport thetheory isgiven wherever possible insub-
sequent portions ofthechapter. The effect ondislocation behavior of
considering real fee,bcc, orhepcrystal structures isconsidered. Inter-
action ofdislocations with other dislocations, vacancies, and foreign
atoms isdiscussed insome detail. Theimportant problem ofdislocation
multiplication bymeans oftheFrank-Read source isgiven particular
attention.
6-2.Methods ofDetectins Dislocations
Theconcept ofthedislocation wasproposed independently byTaylor,
Orowan, andPolan^d^ in1934, buttheidea layrelatively undeveloped
until theendofWorldWar IIThere followed aperiod ofapproximately
10years inwhich thetheory ofdislocation behavior wasdeveloped
1G. I.Taylor, Proc. Roy. Soc. (London), vol.USA, p.362, 1934; E.Orowan, Z.
Physik, vol. 89,pp.605, 614, 634, 1934;M.Polanyi, Z.Physik, vol. 89,p.660,1934.
158

Sec.6-2] Dislocation Theory 159
extensively andapplied topractically every aspect oftheplastic deforma-
tion ofmetals. Because there werenoreally reliable methods fordetect-
ingdislocations inrealmaterials, itwasnecessary tobuildmuch ofthis
theory onthebasis ofindirect observations ofdislocation behavior.
Fortunately, since 1955improved techniques havemade itpossible to
observe dislocations asthey actually exist inmany materials. Today,
there isnoquestion astotheexistence oflattice defects with properties
similar tothose ascribed tothedislocation. Many ofthetheoretical
predictions havebeenconfirmed byexperiment, while others havehadto
bemodified andsome abandoned. Undoubtedly, better experimental
techniques, applicable toawider variety ofmaterials, willbedeveloped
inthefuture. Asmore information isobtained ondislocation behavior in
realmaterials, there certainly willbeother changes incurrent concepts of
dislocation theory.
Theresolving power ofthebestelectron microscope would have tobe
improved byafactor of5to10inorder toobserve directly thedistortion
oftheindividual lattice planes around adislocation inametal crystal.^
Practically alltheexperimental techniques fordetecting dislocations
utilize thestrain fieldaround adislocation toincrease itseffective size.
These experimental techniques canberoughly classified intotwo cate-
gories, those involving chemical reactions with thedislocation, andthose
utilizing thephysical changes atthe site ofadislocation.- Chemical
methods include etch-pit techniques andprecipitation techniques. Meth-
odsbased onthephysical structure atadislocation siteinclude trans-
mission electron microscopy ofthinfilmsandX-ray diffraction techniques.
Thesimplest chemical technique istheuseofanetchant which forms
apitatthepoint where adislocation intersects thesurface. Etch pits
areformed atdislocation sitesbecause thestrain fieldsurrounding the
dislocation causes preferential chemical attack. Agreat deal ofinforma-
tionabout dislocation behavior intheionic crystal LiFhasbeenobtained
inthiswaybyOilman and Johnston.'^ Important information about
'Ithasbeen possible bymeans ofanelectron microscope toobserve thislattice dis-
tortion inanorganic crystal ofplatinum phthalocyanine, which hasavery large lattice
spacing (12A)[J.W.Menter, Proc. Roy. Soc.(London), vol.236A, p.119, 1956]. An
indication ofthelattice distortion atadislocation inmetals hasbeen obtained by
making useofthemagnification resulting from moire patterns produced byelectron
transmission through twothinoverlapping crystals with slightly different orienta-
tions orlattice spacings. SeeG.A.Bassett, J.W.Menter, andD.W.Pashley, Proc.
Roy. Soc.(London), vol.246A, p.345, 1958.
^Several excellent reviews ofexperimental techniques have been published. See
P.B.Hirsch, Met. Reviews, vol. 4,no.14,pp.101-140, 1959; J.Nutting, Seeing Dis-
locations, in"The Structure ofMetals," Institution ofMetallurgists, Interscience
Publishers, Inc.,NewYork, 1959.
^J.J.Oilman andW.G.Johnston, "Dislocations andMechanical Properties of
Crystals," John Wiley&Sons, Inc.,New York, 1957.

160 Metallurgical Fundamentals [Chap. 6
dislocations inmetals hasalsobeen obtained with etch-pit techniques.
Figure 6-1shows theexcellent resolution obtainable from etch-pit studies
onalpha brass.^Pitsonly500Aapart have been resolved. Inthe
region ofheavy slipshown inthiselectron micrograph thedislocation
density is10^"cm^^.
Inmetals, etch-pit formation atdislocations appears tobedependent
onpurity.^ Because ofsolute segregation tothedislocation, theregion
»/j....., .^J->..
'*•};
•>.(.:M^ i
'*»ir.a.'V'.--..*-•-*.., l'*"*-Vt
^.
i' *-
f*J 1,:,'"'"*
Fig.6-1 .Etch pitsonslipbands inalpha brass crystals. 5,000X. {JD.Meakin and
H.G.F.Wilsdorf, Trans.AIME, vol.218, p.740, 1960.)
around thedislocation becomes anodic tothesurrounding metal, and
consequently preferential etching occurs atthedislocation. Figure 5-4
shows anetch-pit structure inaniron-silicon alloywhich wasmade visible
bydiffusion ofcarbon atoms tothedislocations. Etch-pit techniques are
useful because theycanbeusedwithbulk samples. However, caremust
betaken toensure that pitsareformed only atdislocation sitesandthat
alldislocations intersecting thesurface arerevealed.
Asimilar method ofdetecting dislocations istoform avisible precipitate
along thedislocation lines. Usually asmallamount ofimpurity isadded
toform theprecipitate after suitable heattreatment. Theprocedure is
often called "decoration" ofdislocations. Thistechnique was firstused
1J.D.Meakin andH.G.F.Wilsdorf, Trans.AIME, vol.218,pp.737-745, 1960.
2Asummary ofetch-pit techniques inmetals isgiven byL.C.Lowell, F.L.Vogel,
and J.H.Wernick, Metal Prog., vol. 75,pp.96-96D, 1959.

Sec. 6-2] Dislocation Theory 161
byHedges andMitchelP todecorate dislocations inAgBr with photolytic
silver. Ithassince been used withmany other ionic crystals,^ such as
AgCl, NaCl, KCl,andCaF2. With these optically transparent crystals
thistechnique hastheadvantage that itshows theinternal structure of
thedislocation lines. Figure 6-2shows ahexagonal network ofdisloca-
tions inaNaCl crystal which wasmade visible bydecoration. Although
dislocation decoration hasnotbeen used extensively with metals, some
'^X^''^^
Fig6-2.Hexagonal network ofdislocations inXaCl detected byadecoration technique.
(S.Amelinckx, in"Dislocations andMechanical Properties ofCrystals," John Wiley
&Sons, Inc.,New York, 1957.)
work hasbeen done along these lines with theAl-Cu precipitation-
hardening system andwith silicon crystals.
Themost powerful method available today forthedetection ofdis-
locations inmetals istransmission electron microscopy ofthin foils.*
Thin sheet, lessthan 1mmthick, isthinned afterdeformation byelectro-
polishing toathickness ofabout 1,000 A.Atthisthickness thespecimen
istransparent toelectrons intheelectron microscope. Although the
crystal lattice cannot beresolved, individual dislocation lines canbe
observed because theintensity ofthediffracted electron beam isaltered
bythestrain field ofthedislocation. Bymeans ofthistechnique ithas
been possible toobserve dislocation networks (Fig. 6-3), stacking faults,
dislocation pile-up atgrain boundaries (Fig. 5-1),Cottrell-Lomer barriers,
andmany other structural features ofdislocation theory. Dislocation
1J.M.Hedges and J.W.Mitchell, Phil. Mag., vol. 44,p.223, 1953.
^S.Amelinckx, "Dislocations andMechanical Properties ofCrystals," John Wiley
&Sons, Inc.,NewYork, 1957.
5P.B.Hirsch, R.W.Home, andM.J.Whelan, Phil. Mag., vol. 1,p.677, 1956;
W.BoUmann, Phys. Rev., vol. 103, p.1588, 1956.

162 Metallurgical Fundamentals [Chap. 6
movement hasbeenobserved bygenerating thermal stresses inthethin
foilwith theelectron beam. Itisexpected thatmuch more information
willbegained with thismethod astechniques forpreparing anddeforming
thin foilsareimproved.
The dislocation structure ofacrystal canbedetected byX-ray-
diffraction microradiographic techniques.^ The strain field atthedis-
location results inadifferent diffracted intensity. Themethod hasthe
Fig.6-3.Dislocation network incold-worked aluminum. 32,500 X. (P.B.Hirsch,
R.W.Home, andM.J.Whelan, Phil. Mag., ser. 8,vol. 1,p.677, 1956.)
advantage ofbeing nondestructive andgiving information onabulk
sample. However, withtheresolution atpresent available itislimited to
crystals oflowdislocation density (approximately lO^cm-^).
6-3. Burgers Vector andtheDislocation Loop
TheBurgers vector bisthevector which defines themagnitude and
direction ofslip. Therefore, itisthemost characteristic feature ofadis-
location. Ithasalready beenshown that forapureedge dislocation the
Burgers vector isperpendicular tothedislocation line, while forapure
screw dislocation theBurgers vector isparallel tothedislocation line.
Actually, dislocations inrealcrystals arerarely straight linesandrarely
lieinasingle plane. Ingeneral, adislocation willbepartly edgeand
partly screw incharacter. Asshown byFigs. 6-2and6-3,dislocations will
1A.R.Lang, /.Appl. Phys., vol.30,pp.1748-1755, 1959.

Sec. 6-3] Dislocation Theory 163
ordinarily take theform ofcurves orloops, which inthree dimensions
formaninterlocking dislocation network. Inconsidering adislocation
loop inaslipplane anysmall segment ofthedislocation linecanbe
resolved intoedgeandscrew components. Forexample, inFig. 6-4,the
dislocation loop ispurescrew atpointAandpureedge atpoint B,while
along most ofitslength ithasmixed edgeandscrew components. Note,
however, thattheBurgers vector isthesame along theentire dislocation
loop. Ifthiswere not so,part ofthecrystal above theslipped region
would have toslipbyadifferent
SlipplaneBurgers
vector
Fig.6-4. Dislocation loop lying inaslip
plane (schematic).amount relative toanother part of
the crystal and thiswould mean
thatanother dislocation linewould
runacross theslipped region.
Aconvenient way ofdefining the
Burgers vector ofadislocation isby
means oftheBurgers circuit. Con-
sider Fig. 4-8,which shows the
atomic arrangement around anedge
dislocation. Starting atalattice
point, imagine apath traced from
atom toatom, anequal distance in
each direction, always inthedirec-
tion ofoneofthevectors oftheunit
cell. Iftheregion enclosed bythepath does notcontain adislocation,
theBurgers circuit will close. However, ifthepath encloses adisloca-
tion,theBurgers circuit willnotclose. Theclosure failure oftheBurgers
circuit istheBurgers vector b.The closure failure ofaBurgers circuit
around several dislocations isequal tothesum oftheir separate Burgers
vectors.
Because adislocation represents theboundary between theslipped and
unslipped region ofacrystal, topographic considerations demand that it
either must beaclosed loop orelsemust endatthefreesurface ofthe
crystal. Ingeneral, adislocation linecannot end inside ofacrystal.
Theexception isatanode,where three orfour dislocation linesmeet. A
nodecanbeconsidered astwodislocations withBurgers vectors biandb2
combining toproduce aresultant dislocation bs.Thevector bsisgiven
bythevector sum ofbiand b2.
Since theperiodic force field ofthecrystal lattice requires thatatoms
mustmove from oneequilibrium position toanother, itfollows thatthe
Burgers vector must always connect oneequilibrium lattice position with
another. Therefore, thecrystal structure willdetermine thepossible
Burgers vectors. Adislocation withaBurgers vector equal toonelattice
.spacing issaid tobeadislocation ofunit strength. Because ofenergy

164 Metallurgical Fundamentals [Chap. 6
considerations dislocations with strengths larger than unity aregenerally
unstable anddissociate intotwoormore dislocations oflower strength.
The criterion fordeciding whether ornotdissociation willoccur isbased^
onthefactthatthestrain energy ofadislocation isproportional tothe
square ofitsBurgers vector. Therefore, the dissociation reaction
bi—^b2+bswilloccurwhen br^>hi^+63^,butnot if61"<62^+63^.
Dislocations with strengths lessthanunity arepossible inclose-packed
lattices where theequilibrium positions arenottheedges ofthestructure
cell.ABurgers vector isspecified bygiving itscomponents along the
axes ofthecrystallographic structure cell. Thus, theBurgers vector for
slipinacubic lattice from acube corner tothecenter ofonefacehasthe
components an/2, ao/2, 0.TheBurgers vector is[ao/2, ao/2, 0],or,as
generally written, b=(ao/2) [110]. The strength ofadislocation
with Burgers vector aaluvw] is\h\—ao[w^+w^+w'^Y'-. Forexample,
themagnitude oftheBurgers vector given above is\h\=ao/\/2.
Adislocation ofunitstrength, orunit dislocation, hasaminimum energy
when itsBurgers vector isparallel toadirection ofclosest atomic packing
inthe lattice. This agrees with theexperimental observation that
crystals almost always slipintheclose-packed directions. Aunit dis-
location ofthistype isalsosaidtobeaperfect dislocation because transla-
tionequal tooneBurgers vector produces anidentity translation. Fora
perfect dislocation there isperfect alignment ofatom planes above and
below theslipplane within thedislocation loop.Aunit dislocation par-
allel totheslipdirection cannot dissociate further unless itbecomes an
imperfect dislocation, where atranslation ofoneBurgers vector doesnot
result inanidentity translation. Astacking fault isproduced bythe
dissociation ofaunit dislocation intotwoimperfect dislocations. Fora
stacking fault tobestable, thedecrease inenergy duetodissociation
must begreater than theincrease ininterfacial energy ofthefaulted
region.
6-4. Dislocations intheFace-centered Cubic Lattice
Shpoccurs inthefeelattice onthe{111} plane inthe(110) direction.
The shortest lattice vector is(ao/2) [110], which connects anatom ata
cube corner with aneighboring atom atthecenter ofacube face. The
Burgers vector istherefore (ao/2) [110].
However, consideration oftheatomic arrangement onthe{111} slip
plane shows that slipwillnottakeplace sosimply. Figure 6-5represents
theatomic packing onaclose-packed (111) plane. Ithasalready been
shown thatthe{111} planes arestacked inasequence ABCABC• •.
Thevector bi=(ao/2) [lOl] defines oneoftheobserved slipdirections.
1F.C.Frank, Physica, vol. 15,p.131.1949.

)ec,6-4] Dislocation Theory 165
However, iftheatoms areconsidered ashard spheres,^itiseasier foran
atom onatypeBplane tomove along azigzag path b2+bginthevalleys
instead ofmoving over thehump that liesinthepath ofthevector 61.
The dislocation reaction isgiven by
bi— >b2+bs
|"[10Tj-.f[2TT) +|'|112]
Tocheck thisreaction, thesumma-
tion oftheX,y,zcomponents ofthe
right-hand side oftheequation must
adduptothe x,y,zcomponents of
theoriginal dislocation.
Xcomponent
ycomponent
zcomponentM=%+M
-¥276— 2,
Fig.6-5. Slip inaclose-packed (111)
plane inanfeelattice. {After A.H.
CottreU, "Dislocations andPlastic Flow
inCrystals," p.73,Oxford University
Press,New York, 1953.)Theabove reaction isenergetically
favorable since there isadecrease in
strain energy proportional tothe
change ao~/2 —>air/3.
Slipbythistwo-stage process creates astacking faultABCA'CABC in
thestacking sequence. AsFig.6-6shows, thedislocation withBurgers
vector bihasbeen dissociated intotwo partial dislocations boand bs.
This dislocation reaction wassuggested byHeidenreich andShockley,-
andtherefore thisdislocation arrangement isoftenknown asShockley
partials, since thedislocations areimperfect oneswhich donotproduce
complete lattice translations. Figure 6-6represents thesituation looking
down on(111) along [111].ABrepresents theperfect dislocation line
having the full slipvector bi.This dissociates according totheabove
reaction into partial dislocationswith Burgers vectors b2and bs.The
combination ofthetwopartials ACandAD isknown asanextended dis-
location. Theregion between them isastacking fault representing apart
ofthecrystal which hasundergone slipintermediate between full slip
andnoslip. Because b2andbsareata60°angle, there willbearepulsive
force between them (Sec. 6-9). However, thesurface tension ofthe
stacking fault tends topullthem together. The partial dislocations will
settle atanequilibrium separation determined primarily bythestacking-
fault energy. Aswasdiscussed inSec. 4-10, thestacking-fault energy
1F.C.Thompson andW.E.W.Millington, J.Iron Steel Inst. (London), vol. 109,
p.67,1924; C.H.Mathewson, Trans.AIME, vol.32,p.38,1944.
2R.D.Heidenreich andW.Shockley, "Report onStrength ofSolids," p.37,
Physical Society, London, 1948.

166 Metallurgical Fundamentals [Chap. 6
canvary considerably fordifferent feemetals andalloys andthisinturn
canhaveanimportant influence ontheir deformation behavior.
Acharacteristic ofthefeelattice isthatanyBurgers vector iscommon
totwoshpplanes. This presents thepossibility thatscrew dislocations,
which havenofixed glide plane,maysurmount obstacles bygliding onto
another slipplane having acommon slipdirection. This istheprocess
ofcross slip. However, inorder todothis, theextended dislocations
Extended dislocation
C
to=[121]
foi]
3=^[2Tl]
Fully slipped Noslip
>^1=^[10T]
Fig.6-6.Dissociation ofadislocation intotwopartial dislocations.
must firstrecombine into perfect dislocations sinceanextended disloca-
tioncannot glideonanyplane except theplane ofthefault. Figure 4-26
shows that thisrequires theformation ofaconstriction inthestacking-
fault ribbon. Thegreater thewidth ofthestacking fault, orthelower
thestacking fault energy, themore difficult itistoproduce constrictions
inthestacking faults. Thismayexplain why cross slip isquite prevalent
inaluminum, which hasaverynarrow stacking-fault ribbon, while itis
difficult incopper, which hasawide stacking-fault ribbon.
These ideas areborne outbyelectron-microscope transmission studies
ofdislocation networks inthin foils.^Stacking faults canbereadily
detected inthese thin films. Thenature ofthedislocation network infee
metals changes withthestacking-fault energy. Austenitic stainless steel,
with astacking-fault energy around 13ergs/cm^, shows dislocation net-
works onlyalong slipplanes, even forlarge deformations. Gold, copper,
andnickel, where theenergy isabout 30,40,andSOergs/cm^, respectively,
^Hirsch, op. cit.

Sec. 6-4] Dislocation Theory 167
show thedislocations arranged incomplex three-dimensional networks at
lowstrains. Thischanges intopoorly developed subboundaries athigher
deformations. Aluminum, with astacking-fault energy of200ergs/cm-,
shows almost perfect subboundaries. This picture ofagraded transition
inthewaythedislocations arearranged isinagreement withtheintiuence
ofthestacking-fault energy onthe
ability ofametal toundergo cross
slip. Cross slip isvery difficult in
stainless steel, even athigh strains,
sothatthedislocations areconfined
totheslipplanes. Ingold, copper,
andnickel, cross slip ispossible, but
probably only athighly stressed'"'s-6-7.AFrank partial dislocation or
rj^, n 1-J*sessile dislocation. {After A.H.Cottrell,
regions, ihere! ore, cross slip oir,- ,, ivi, jpi n ° ' ^Dislocations and rtastic blow inCrys-
SCrew dislocations occurs, and at ^^/^-^75^Oxford University Press,New
high strains they trytoform low- York, 1953.)
angle boundary networks tolower
their strain energy. Inaluminum, cross slip isvery prevalent, andscrew
dislocations caneasily arrange themselves intoanetwork oflow-angle
boundaries.
Frank' pointed outthatanother type ofpartial dislocation canexist in
thefeelattice. Figure 6-7illustrates asetof(111) planes viewed from
theedge. Thecenter part ofthemiddle Aplane ismissing. Anedge
dislocation isformed inthisregion with aBurgers vector (ao/3)[lll].
This iscalled aFrank partial dislocation. ItsBurgers vector isper-
pendicular tothecentral stacking fault. Since glidemust berestricted
totheplane ofthestacking faultandtheBurgers vector isnormal to
thisplane, theFrank partial dislocation cannot movebyglide. Forthis
reason itiscalled asessile dislocation. Asessile dislocation canmove only
bythediffusion ofatoms orvacancies toorfrom thefault, i.e.,bythe
process ofclimb. Because climb isnotalikely process atordinary
temperatures, sessile dislocations provide obstacles tothemovement of
other dislocations. Dislocations which glide freely over the slipplane,
such asperfect dislocations orShockley partials, arecalled glissile. A
method bywhich amissing row ofatoms canbecreated inthe(111)
plane isbythecondensation ofadisk ofvacancies onthat plane. Evi-
dence forthecollapse ofdisks ofvacancies inaluminum hasbeenobtained
bytransmission electron microscopy.-
Sessile dislocations areproduced inthefeelattice bytheglide ofdis-
locations onintersecting (111) planes. These sessile dislocations are
1F.C.Frank, Proc. Phys. Soc.(London), vol.62A, p.202, 1949.
-'P.B.Hirsch, J.Silcox, R.E.Smallman, andK.H.Westmacott, Phil. Mag., vol. 3,
p.897, 1958.

168 Metallurgical Fundamentals [Chap.
known asCottrell-Lomer harriers. They areanimportant element inthe
mechanism ofthestrain hardening ofmetals. Lomer^ pointed outthat
dislocations moving onintersecting slipplanes willattract andcombine
iftheirBurgers vectors have suitable orientations. Figure 6-8illustrates
twodislocations moving ontheslipplanes ofanfeelattice. Dislocation
Aismoving ina(111) plane with aBurgers vector (ao/2)[101]. Disloca-
tionBglides ina(111) plane with aBurgers vector (ao/2)[011]. These
dislocations attract each other andmove
toward theintersection point 0,which is
theintersection ofthetwoBurgers vectors
along thedirection [110]. Atthispoint
// thetwo dislocations react according to
Lomer's reaction
f[101]+I[Oil]ao
[110]
Fig. 6-8. Dislocation reaction
leading toCottrell-Lomer bar-
riers. {After A.H. Cottrell,
"Dislocations and Plastic Flow
inCrystals," p.171, Oxford
University Press, New York,
1953.)toform anewdislocation ofreduced energy.
Since allthree dislocations must beparallel
totheline ofintersection oftheslipplane,
[lIO], theedge dislocation formed by
Lomer's reaction hasaslipplane (001).
Theplane (001) contains both theBurgers
vector [110]andtheline [lIO]. Since (001)
isnotacommon slipplane inthefeelattice,
thedislocation formed from Lomer's reac-
tionshould notglide freely. However, itisnotatrue sessile disloca-
tion, inthesense oftheFrank partial, because itisnot d,nimperfect
dislocation.
CottrelP showed thattheproduct ofLomer's reaction could bemade
truly immobile bythefollowing dislocation reaction:
I[110]-^^[112]+^[112]+^[110]
Theproducts ofthisdislocation reaction areimperfect edge dislocations
which form theboundaries ofstacking faults. Thedislocation (ao/6)[112]
isaShockley partial which glides inthe(111) plane. Itisrepelled from
theline andforms astacking faultbounded bytwo [110] lines, theline
andthe line ofthedislocation. Inasimilar way, thedislocation
(ao/6)[112] glides inthe(111) plane andforms astacking faultbounded
bytheline andtheline ofthedislocation. Thethird dislocation with
Burgers vector (ao/6)[110] hesalong theline where thetwostacking
»W.M.Lomer, Phil. Mag., vol. 42,p.1327, 1951.
2A.H.Cottrell, Phil. Mag., vol. 43,p.645, 1952.

Sec.6-6] Dislocation Theory 169
faults join. This combination ofthree dislocations produced bythe
Cottrell-Lomer reaction forms anisosceles triangle which islocked
rigidly inplace andcannot glide. Therefore, Cottrell-Lomer locking
provides aneffective barrier toslip. Studies bytransmission electron
microscopy ofdislocation interaction inthin foilshave confirmed the
existence ofinteraction that isinagreement with themodel ofCottrell-
Lomer locking.1
Cottrell-Lomer barriers canbeovercome athigh stresses and/or
temperatures. Amathematical analysis ofthestress required tobreak
down abarrier either bysliponthe(001) plane orbydissociation into
thedislocations from which itwasformed hasbeen given byStroh.^
However, ithasbeen shown'' that fortheimportant case ofscrew disloca-
tions piled upatCottrell-Lomer barriers thescrew dislocations can
generally escape thepile-up bycross slipbefore thestress ishighenough
tocollapse thebarrier.
6-5. Dislocations intheHexagonal Close-packed Lattice
The basal plane ofthehep lattice isaclose-packed plane with the
stacking sequence ABABAB• • •.Slip occurs onthebasal plane
(0001) inthe<1120> direction (Fig. 4-3). Thesmallest unitvector forthe
hepstructure hasalength aoand liesintheclose-packed (1120) direction.
Therefore, theBurgers vector isao[1120]. Dislocations inthebasal plane
canreduce their energy bydissociating intoShockley partials according
tothereaction
ao[1120]^ ao[10lO] +ao[OlTO]
Thestacking faultproduced bythisreaction liesinthebasal plane, and
theextended dislocation which forms itisconfined toglide inthisplane.
6-6. Dislocations intheBody-centered Cubic Lattice
Shpoccurs inthe(111) direction inthebcc lattice. The shortest
lattice vector extends from anatom corner totheatom atthecenter
oftheunit cube. Therefore, theBurgers vector is(ao/2)[lll]. Itwill
berecalled thatshp lines inironhave been found tooccur on{110},
{112}, and {123}, although inother bccmetals slipappears tooccur
predominantly onthe{110} planes.
1M.J.Whelan, Proc. Roy. Soc.(London), vol.249A, p.114,1958; allpossible dis-
location reactions inthefeelattice havebeenworked outbyJ.P.Hirth, J.Appl.
Phys., vol. 32,pp.700-706, 1961.
2A.N.Stroh, Phil. Mag., vol. 1,ser. 8,p.489, 1956.
3A.Seeger, J.Diehl, S.Mader, andR.Rebstock, Phil. Mag., vol. 2,p.323, 1957.

170 Metallurgical Fundamentals [Chap. 6
Dislocation reactions have notbeen studied soextensively inthebcc
lattice asinthefeelattice. Cottrell^ hassuggested that aperfect dis-
location ina(112) plane candissociate according tothereaction
f[111]^1°[112]+1°[111]
The dislocation (ao/3)[112] isapure edge dislocation since itsBurgers
vector liesperpendicular totheslipplane. Itisalsoanimperfect sessile
dislocation thatforms theboundary ofastacking fault inthe(112) planes.
Thedislocation (ao/6)[lll] isanimperfect glissile dislocation similar to
theShockley partial ofthefeelattice. However, because [111] isthe
line ofintersection ofthree planes ofthetype {112}, thisdislocation can
glide outoftheplane ofthestacking fault tooeasily tobepart ofatrue
extended dislocation. Adislocation inthe(112) planemay alsolower its
energy bydissociating according tothereaction
f[lll]->|°[lll]+f [111]
Asdiscussed above, both thepartial dislocations formed bythisreaction
arepure screw, andbecause ofthegeometry ofthesituation, they arenot
completely confined tothe(112) slipplane. Ananalysis^ oftheatomic
positions giving risetostacking faults on{112} planes shows that there
aretwotypes whichmay result. While theexistence ofstacking faults
inthebcclattice hasbeendemonstrated byX-ray diffraction, detailed
studies ofthedislocation reactions discussed inthisparagraph have not
yetbeenmade.
CottrelP hassuggested another dislocation reaction, which appears to
lead totheformation ofimmobile dislocations inthebcc lattice. This
dislocation reaction maybeimportant tothebrittle fracture ofbccmetals.
Consider Fig. 6-9a. Dislocation A,with Burgers vector (ao/2)[lll],
isgliding inthe (101) plane. Dislocation B,with Burgers vector
(ao/2)[lll], isgliding intheintersecting slipplane (101). Thetwo
dislocations come together andreact tolower their strain energy bythe
reaction
f[ni]-f|[lll]^ao[001]
Theproduct ofthisreaction isapureedge dislocation which liesonthe
(001) plane. Since this isnotacommon slipplane inthebcc lattice,
1A.H.Cottrell, "Dislocations and Plastic Flow inCrystals," Oxford University
Press,NewYork, 1953.
2J.M.Silcock, Acta Met., vol. 7,p.359, 1959.
3A.H.Cottrell, Trans. Met. Soc.AIMS, vol.212, p.192, 1958.

Sec. 6-7] Dislocation Theory 171
thedislocation isimmobile. However, the(001) plane isthecleavage
plane along which brittle fracture occurs. Cottrell suggests that the
formation ofadislocation onthecleavage plane bysliponintersecting
{110} planes isequivalent tointroducing acrack onelattice spacing thick
(Fig. 6-95). Thiscrack canthengrowbyadditional dislocations gliding
overthe{110} planes. While thisparticular dislocation reaction hasnot
Fi9.6-9. Sliponintersecting (110) planes. (.4.H.Cottrell, Trans. AIME, vol.212,
p.196, 1958.)
been established byexperiment inbccmetals, ithasbeenfound tooper-
ateincubic ionic crystals such asLiFandMgO.
6-7. Stress Field ofaDislocation
Adislocation issurrounded byanelastic stress field thatproduces
forces onother dislocations andresults ininteraction between dislocations
andsolute atoms. Forthecase ofaperfect dislocation agood approxi-
mation ofthestress fieldcanbeobtained from themathematical theory
ofelasticity forcontinuous media. However, theequations obtained
arenotvalid close tothecore ofthedislocation line. Theequations
given below apply tostraight edgeandscrew dislocations inanisotropic
crystal.1The stress around astraight dislocation willbeagood approxi-
mation tothataround acurved dislocation atdistances that aresmall
compared with theradius ofcurvature. Appreciably greater complexity
results from theconsideration ofacrystal with anisotropic elastic
constants.^
Figure 6-10represents thecross section ofacylindrical piece ofelastic
material containing anedge dislocation running through point parallel
tothezaxis(normal totheplane ofthefigure). Theoriginal undistorted
cylinder without adislocation isshown bythedashed line. The dis-
1Forderivations seeF.R.N.Nabarro, Advances inPhys., vol. 1,no.3,pp.271-395,
1952;W.T.Read, Jr.,"Dislocations inCrystals," pp.114-123, McGraw-Hill Book
Company, Inc.,NewYork, 1953.
"^J.D.Eshelby, W.T.Read, andW.Shockley, Acta Met., vol. 1,pp.351-359, 1953,

172 Metallurgical Fundamentals [Chap. 6
location wasproduced bymaking
aradial cutalong theplane ?/=
(lineOA), sliding thecutsurfaces
along each other thedistance AA',
and joining them back together
again. Thissequence ofoperations^
produces apositive edge dislocation
running along thezaxiswith astrain
field identical with thataround a
dislocation model such asthat of
Fig. 4-8. Since thedislocation line
