Repository: Ketankham/chatbot-meta-books

File: fracture-book.txt (part 8 of 34)
2da = −2db (see Footnote 1); Equation (3.16) must be modiﬁed accordingly:
(3.26)
In order to compute  J from the above expression, it is necessary to determine the relationship between
load, displacement, and panel dimensions. Assuming an isotropic material that obeys a Ramberg-Osgood stress-strain law (Equation (3.22)), the dimensional analysis gives the following functionalrelationship for displacement:
(3.27)
where Φ is a dimensionless function. For ﬁxed material properties, we need only consider the load
and specimen dimensions. For reasons described below, we can simplify the functional relationshipfor displacement by separating ∆ into elastic and plastic components:
(3.28)FIGURE 3.14 Double-edge-notched tension (DENT)
panel.
4 See Section 1.5 for a review of the fundamentals of dimensional analysis.
JadPbdP
PP
PP
=∂
∂

 =−∂
∂

 ∫∫1
212
00∆∆
∆Φ=

 bP
ba
bEn
oo
σσνα ;; ; ; ;
∆∆ ∆=+el p1656_C003.fm  Page 116  Monday, May 23, 2005  5:42 PM
Elastic-Plastic Fracture Mechanics 117
Substituting Equation (3.28) into Equation (3.26) leads to a relationship for the elastic and plastic
components of J:
(3.29)
where E′ = E for plane stress and E′ = E/(1 − n 2) for plane strain, as deﬁned in Chapter 2. Thus
we need only be concerned about plastic displacements because a solution for the elastic componentof J is already available (Table 2.4). If plastic deformation is conﬁned to the ligament between the
crack tips (Figure 3.14(b)), we can assume that b is the only length dimension that inﬂuences ∆
p.
That is a reasonable assumption, provided the panel is deeply notched so that the average stress inthe ligament is substantially higher than the remote stress in the gross cross section. We can deﬁnea new function for ∆
p:
(3.30)
Note that the net-section yielding assumption has eliminated the dependence on the a/b ratio.
Taking a partial derivative with respect to the ligament length gives
where H′ denotes the ﬁrst derivative of the function H. We can solve for H′ by taking a partial
derivative of Equation (3.30) with respect to load:
Therefore
(3.31)
Substituting Equation (3.31) into Equation (3.29) and integrating by parts gives
(3.32)
Recall that we assumed a unit thickness at the beginning of this derivation. In general, the plastic
term must be divided by the plate thickness; the term in square brackets, which depends on theload displacement curve, is normalized by the net cross-sectional area of the panel. The  J integral
has units of energy/area.
Another example from the Rice et al. article [13] is an edge-cracked plate in bending
(Figure 3.15). In this case they chose to separate displacements along somewhat different linesfrom the previous problem. If the plate is subject to a bending moment M, it would displace by
an angle Ω
nc if no crack were present, and an additional amount Ωc when the plate is cracked.JbbdP
K
EbdPel
Pp
PP
I p
PP=−∂
∂

+∂
∂






=′−∂
∂

∫
∫1
2
120
2
0∆ ∆
∆
∆pbHP
b=

∂
∂

=
−′∆
p
PbHP
bHP
bP
b
∂
∂

=′
∆
p
bPHP
b
∂
∂

=−∂
∂





∆∆∆p
Ppp
bbbPP1
JK
EbPd PI
ppp
=′+−

 ∫2
01
22 ∆∆∆1656_C003.fm  Page 117  Monday, May 23, 2005  5:42 PM
118 Fracture Mechanics: Fundamentals and Applications
Thus the total angular displacement can be written as
(3.33)
If the crack is deep, Ωc >> Ωnc. The energy absorbed by the plate is given by
(3.34)
When we differentiate U with respect to the crack area in order to determine  J, only Ωc contributes
to the energy release rate because Ωnc is not a function of crack size, by deﬁnition. By analogy
with Equation (3.16),  J for the cracked plate in bending can be written as
(3.35)
If the material properties are ﬁxed, dimensional analysis leads to
(3.36)
assuming the ligament length is the only relevant length dimension, which is reasonable if the crack
is deep. When Equation (3.36) is differentiated with respect to b and inserted into Equation (3.35),
the resulting expression for  J is as follows:
(3.37)
The decision to separate Ω into ‘‘crack’’ and ‘‘no-crack’’ components was somewhat arbitrary.
The angular displacement could have been divided into elastic and plastic components as in theprevious example. If the crack is relatively deep, Ω
nc should be entirely elastic, while Ωc may
contain both elastic and plastic contributions. Therefore, Equation (3.37) can be written asFIGURE 3.15 Edge-cracked plate in pure bending.
ΩΩ Ω=+nc c
UM d=∫ΩΩ
0
JadMbdMc
MM
c
MM
=∂
∂

 =−∂
∂

 ∫∫ΩΩ
00
ΩcFM
b=

2
JbMdcc
=∫2
0ΩΩ
JbMd Mdce lel
pc p
=+

 ∫∫2
00ΩΩΩΩ
()()1656_C003.fm  Page 118  Monday, May 23, 2005  5:42 PM
Elastic-Plastic Fracture Mechanics 119
or
(3.38)
Conversely, the prior analysis on the double-edged cracked plate in tension could have been written
in terms of ∆c and ∆nc. Recall, however, that the dimensional analysis was simpliﬁed in each case
(Equation (3.30) and Equation (3.36)) by assuming a negligible dependence on a/b. This turns out to
be a reasonable assumption for plastic displacements in deeply notched DENT panels, but less so forelastic displacements. Thus while elastic and plastic displacements due to the crack can be combinedto compute  J in bending (Equation (3.37)), it is not advisable to do so for tensile loading. The relative
accuracy and the limitations of Equation (3.32) and Equation (3.37) are evaluated in Chapter 9.
In general, the  J integral for a variety of conﬁgurations can be written in the following form:
(3.39)
where  h is a dimensionless constant. Note that Equation (3.39) contains the actual thickness, while the
above derivations assumed a unit thickness for convenience. Equation (3.39) expresses  J as the energy
absorbed, divided by the cross-sectional area, times a dimensionless constant. For a deeply crackedplate in pure bending,  h = 2. Equation (3.39) can be separated into elastic and plastic components:
(3.40)
EXAMPLE 3.1
Determine the plastic h factor for the DENT conﬁguration, assuming the load-plastic displacement
curve follows a power law:
Solution : The plastic energy absorbed by the specimen is given by
Comparing Equation (3.32) and Equation (3.40) and solving for hp gives
For a nonhardening material, N = 0 and hp = 1.JK
EbMdI
pp
=′+∫2
02ΩΩ
JU
Bbc=η
JU
BbU
Bbel c el pp=+η η()
=′+K
EU
BbI pp2η
PCpN=∆
UdC
NPp
Npp ppN
N p
=∆ ∆ =∆
+=∆
+∆∫+
01
11
ηpPpN
Pp
NN =∆+−

∆
+=−2
11
111656_C003.fm  Page 119  Monday, May 23, 2005  5:42 PM
120 Fracture Mechanics: Fundamentals and Applications
3.3 RELA TIONSHIPS BETWEEN J AND CTOD
For linear elastic conditions, the relationship between CTOD and G is given by Equation (3.8).
Since  J = G for linear elastic material behavior, these equations also describe the relationship
between CTOD  and J in the limit of small-scale yielding. That is
(3.41)
where  m is a dimensionless constant that depends on the stress state and material properties. It can
be shown that Equation (3.41) applies well beyond the validity limits of LEFM.
Consider, for example, a strip-yield zone ahead of a crack tip, as illustrated in Figure 3.16.
Recall (from Chapter 2) that the strip-yield zone is modeled by surface tractions along the crack
face. Let us deﬁne a contour Γ along the boundary of this zone. If the damage zone is long and
slender, i.e., if r >> d, the ﬁrst term in the  J contour integral (Equation 3.19) vanishes because
dy = 0. Since the only surface tractions within r are in the y direction, ny = 1 and nx = nz = 0. Thus
the J integral is given by
(3.42)
Let us deﬁne a new coordinate system with the origin at the tip of the strip-yield zone: X = r − x.
For a ﬁxed d, syy and uy depend only on X, provided r is small compared to the in-plane dimensions
of the cracked body. The  J integral becomes
(3.43)
FIGURE 3.16 Contour along the boundary of the strip-yield zone ahead of a crack tip.JmYS=σδ
Ju
xdsyyy=∂
∂∫σ
Γ
JXdu X
dXdXyyy=

 ∫2
0σρ
()()
=∫σδδδ
yyd()
0
1656_C003.fm  Page 120  Monday, May 23, 2005  5:42 PM
Elastic-Plastic Fracture Mechanics 121
where d = 2uy (X = r). Since the strip-yield model assumes syy = sYS within the plastic zone, the
J-CTOD relationship is given by
(3.44)
Note the similarity between Equation (3.44) and Equation (3.7). The latter was derived from the
strip-yield model by neglecting the higher-order terms in a series expansion; no such assumptionwas necessary to derive Equation (3.44). Thus the strip-yield model, which assumes plane stressconditions and a nonhardening material, predicts that  m = 1 for both linear elastic and elastic-
plastic conditions.
Shih [14] provided further evidence that a unique J-CTOD relationship applies well beyond
the validity limits of LEFM. He evaluated the displacements at the crack tip implied by the HRRsolution and related the displacement at the crack tip to  J and ﬂow properties. According to the
HRR solution, the displacements near the crack tip are as follows:
(3.45)
where  is a dimensionless function of q and n, analogous to  and  (Equation (3.24)). Shih
[14] invoked the 90 ° intercept deﬁnition of CTOD, as illustrated in Figure 3.4(b). This 90 ° intercept
construction is examined further in Figure 3.17. The CTOD  is obtained by evaluating u
x and uy at
r = r* and q  = p:
(3.46)
Substituting Equation (3.46) into Equation (3.45) and solving for r* gives
(3.47)
Setting d = 2uy(r*, π) leads to
(3.48)
FIGURE 3.17 Estimation of CTOD from a 90 ° inter-
cept construction and HRR displacements.JYS=σδ
uEEJ
Irru nio
onn
n
i =

+ ασ
ασθ21
˜(, )
˜ui˜σij˜εij
δππ2== −ur r uryx( *, ) * ( *, )
rEun unJ
Ion
xyn
n
on*{ ˜(,) ˜(,) }/
=
+ +ασππσ1 1
δσ=dJn
o
1656_C003.fm  Page 121  Monday, May 23, 2005  5:42 PM
122 Fracture Mechanics: Fundamentals and Applications
where dn is a dimensionless constant, given by
(3.49)
Figure 3.18 shows plots of dn for a = 1.0, which exhibits a strong dependence on the strain-
hardening exponent and a mild dependence on aso/E. A comparison of Equation (3.41) and
FIGURE 3.18 Predicted J-CTOD relationships for plane stress and plane strain, assuming a = 1. For a ≠ 1,
the above values should be multiplied by α1/n. Taken from Shih, C.F. ‘‘Relationship between the J-Integral
and the Crack Opening Displacement for Stationary and Extending Cracks.’’ Journal of the Mec hanics and
Physics of Solids,  V ol. 29, 1981, pp. 305–326.dunEun un
Inyo
xyn
n=+

21
˜(,) { ˜(,) ˜(,) }/
πασππ
1656_C003.fm  Page 122  Monday, May 23, 2005  5:42 PM
Elastic-Plastic Fracture Mechanics 123
Equation (3.48) indicates that dn = 1/m, assuming so = sYS (see Footnote 2). According to Figure
3.18(a), dn = 1.0 for a nonhardening material ( n = ∞) in plane stress, which agrees with the strip-
yield model (Equation (3.44)).
The Shih analysis shows that there is a unique relationship between  J and CTOD  for a given
material. Thus these two quantities are equally valid crack-tip-characterizing parameters for elastic-
plastic materials. The fracture toughness of a material can be quantiﬁed either by a critical valueof J or CTOD.
The above analysis contains an apparent inconsistency. Equation (3.48) is based on the HRR
singularity, which does not account for large geometry changes at the crack tip. Figure 3.12 indicatesthat the stresses predicted by the HRR theory are inaccurate for r < 2d, but the Shih analysis uses
the HRR solution to evaluate displacements well within the large strain region. Crack-tip ﬁniteelement analyses [14], however, are in general agreement with Equation (3.48). Thus the displace-ment ﬁelds predicted from the HRR theory are reasonably accurate, despite the large plastic strainsat the crack tip.
3.4 CRACK-GRO WTH RESIST ANCE CURVES
Many materials with high toughness do not fail catastrophically at a particular value of  J or CTOD.
Rather, these materials display a rising R curve, where  J and CTOD increase with crack growth.
In metals, a rising R curve is normally associated with the growth and coalescence of microvoids.
See Chapter 5 for a discussion of microscopic fracture mechanisms in ductile metals.
Figure 3.19 schematically illustrates a typical  J resistance curve for a ductile material. In the
initial stages of deformation, the R curve is nearly vertical; there is a small amount of apparent
crack growth due to blunting. As  J increases, the material at the crack tip fails locally and the crack
advances further. Because the R curve is rising, the initial crack growth is usually stable, but an
instability can be encountered later, as discussed below.
One measure of fracture toughness JIc is deﬁned near the initiation of stable crack growth. The
precise point at which crack growth begins is usually ill-deﬁned. Consequently, the deﬁnition ofJ
Ic is somewhat arbitrary, much like a 0.2% offset yield strength. The corresponding CTOD  near
the initiation of stable crack growth is denoted di by U.S. and British testing standards. Chapter 7
describes experimental measurements of JIc and di in more detail.
FIGURE 3.19 Schematic J resistance curve for a ductile material.
1656_C003.fm  Page 123  Monday, May 23, 2005  5:42 PM
124 Fracture Mechanics: Fundamentals and Applications
While initiation toughness provides some information about the fracture behavior of a ductile
material, the entire R curve gives a more complete description. The slope of the R curve at a given
amount of crack extension is indicative of the relative stability of the crack growth; a material with
a steep R curve is less likely to experience unstable crack propagation. For J resistance curves, the
slope is usually quantiﬁed by a dimensionless tearing modulus:
(3.49)
where the subscript R indicates a value of  J on the resistance curve. 
3.4.1 S TABLE AND UNSTABLE  CRACK GROWTH
The conditions that govern the stability of crack growth in elastic-plastic materials are virtuallyidentical to the elastic case presented in Section 2.5. Instability occurs when the driving force curveis tangent to the R curve. As Figure 3.20 indicates, load control is usually less stable than displacement
control. The conditions in most structures are somewhere between the extremes of load control anddisplacement control. The intermediate case can be represented by a spring in series with thestructure, where remote displacement is ﬁxed (Figure 2.12). Since the R curve slope has been
represented by a dimensionless tearing modulus (Equation (3.49)), it is convenient to express thedriving force in terms of an applied tearing modulus :
(3.50)
where ∆
T is the total remote displacement deﬁned as
(3.51)
and Cm is the system compliance. The slope of the driving force curve for a ﬁxed ∆T is identical
to the linear elastic case (Equation (2.35)), except that G is replaced by J:
(3.52)
FIGURE 3.20 Schematic J driving force/ R curve
diagram which compares load control and displace-
ment control.TEdJ
daR
oR=σ2
TEd J
daapp
o=

σ2
∆T
∆∆TmCP =+
dJ
daJ
aJ
PaCPT Pa Pm
a=∂
∂

−∂
∂

∂
∂

 +∂
∂



−
∆∆∆1
1656_C003.fm  Page 124  Monday, May 23, 2005  5:42 PM
Elastic-Plastic Fracture Mechanics 125
For load control, Cm = ∞, and the second term in Equation (3.52) vanishes:
For displacement control, Cm = 0, and ∆T = ∆. Equation (3.52) is derived in Appendix 2.2 for the
linear elastic case.
The conditions during stable crack growth can be expressed as follows:
(3.53a)
and
(3.53b)
Unstable crack propagation occurs when
(3.54)
Chapter 9 gives practical guidance on assessing structural stability with Equation (3.50) to
Equation (3.54). A simple example is presented below.
EXAMPLE 3.2
Derive an expression for the applied tearing modulus in the double cantilever beam (DCB) specimen
with a spring in series (Figure 3.21), assuming linear elastic conditions.
Solution : From Example 2.1, we have the following relationships:
and
FIGURE 3.21 Double cantilever beam specimen with a spring in series.dJ
daJ
aP
=∂
∂


∆T
JJR=
TTapp R≤
TTapp R>
JPa
BEI==G22
∆= =G2
33Pa
EI
1656_C003.fm  Page 125  Monday, May 23, 2005  5:42 PM
126 Fracture Mechanics: Fundamentals and Applications
Therefore, the relevant partial derivatives are given by
Substituting the above relationships into Equation (3.50) and Equation (3.52) gives
As discussed in Section 2.5, the point of instability in a material with a rising R curve depends
on the size and geometry of the cracked structure; a critical value of  J at instability is not a material
property if  J increases with crack growth. It is usually assumed that the R curve, including the JIc
value, is a material property, independent of the conﬁguration. This is a reasonable assumption,
within certain limitations.
3.4.2 C OMPUTING  J FOR A GROWING  CRACK
The geometry dependence of a  J resistance curve is inﬂuenced by the way in which  J is calculated.
The equations derived in Section 3.2.5 are based on the pseudo energy release rate deﬁnition of  J
and are valid only for a stationary crack. There are various ways to compute  J for a growing crack,
including the deformation J and the far-ﬁeld J, which are described below. The former method is
typically used to obtain experimental J resistance curves.
Figure 3.22 illustrates the load-displacement behavior in a specimen with a growing crack.
Recall that the  J integral is based on a deformation plasticity (or nonlinear elastic) assumption for
material behavior. Consider point A on the load-displacement curve in Figure 3.22. The crack has
grown to a length  a1 from an initial length ao. The cross-hatched area represents the energy that
would be released if the material were elastic. In an elastic-plastic material, only the elastic portionof this energy is released; the remainder is dissipated in a plastic wake that forms behind thegrowing crack (see Figure 2.6(b) and Figure 3.25).
In an elastic material, all quantities, including strain energy, are independent of the loading
history. The energy absorbed during crack growth in an elastic-plastic material, however, exhibitsa history dependence. The dashed curve in Figure 3.22 represents the load-displacement behaviorwhen the crack size is ﬁxed at a
1. The area under this curve is the strain energy in an elastic
material; this energy depends only on the current load and crack length:
(3.55)∂
∂

=J
aPa
BEIP22
∂
∂

=J
PPa
BEIa22
∂∆
∂

=aPa
EIP22
∂∆
∂

=Pa
EIa2
33
TPa
BIa
EICa
EIapp
oM =−+





−2122
32
2331
σ
UU P a P dDD
aa==

∫
=(, ) ∆∆
0
11656_C003.fm  Page 126  Monday, May 23, 2005  5:42 PM
Elastic-Plastic Fracture Mechanics 127
where the subscript D refers to the deformation theory. Thus the  J integral for a nonlinear elastic
body with a growing crack is given by
(3.56a)
or
(3.56b)
where b is the current  ligament length. When the  J integral for an elastic-plastic material is deﬁned
by Equation (3.56), the history dependence is removed and the energy release rate interpretation
of J is restored. The deformation J  is usually computed from Equation (3.56b) because no correction
is required on the elastic term as long as KI is determined from the current load and crack length.
The calculation of  UD(p) is usually performed incrementally, since the deformation theory load-
displacement curve (Figure 3.22 and Equation (3.55)) depends on the crack size. Speciﬁc proceduresfor computing the deformation  J are outlined in Chapter 7.
One can determine a far-ﬁeld  J from the contour integral deﬁnition of Equation (3.19), which
may differ from J
D. For a deeply cracked bend specimen, Rice et al. [15] showed that the far-ﬁeld
J contour integral in a rigid, perfectly plastic material is given by
(3.57)FIGURE 3.22 Schematic load-displacement curve for a specimen with a crack that grows to a1 from an initial
length ao.UD represents the strain energy in a nonlinear elastic material.
JBU
aDD=−∂
∂

1
∆
=ηU
BbD
JK
EU
BbDI pD p=′+2η()
Jb df o=∫07 3
0.σ ΩΩ1656_C003.fm  Page 127  Monday, May 23, 2005  5:42 PM
128 Fracture Mechanics: Fundamentals and Applications
where the variation in b during the loading history is taken into account. The deformation theory
leads to the following relationship for  J in this specimen:
(3.58)
The two expressions are obviously identical when the crack is stationary.
Finite element calculations of Dodds et al. [16, 17] for a three-point bend specimen made from
a strain hardening material indicate that Jf and JD are approximately equal for moderate amounts
of crack growth. The J integral obtained from a contour integration is path-dependent when a crack
is growing in an elastic-plastic material, however, and tends to zero as the contour shrinks to the
crack tip. See Appendix 4.2 for a theoretical explanation of the path dependence of J for a growing
crack in an inelastic material.
There is no guarantee that either the deformation JD or Jf will uniquely characterize crack-tip conditions
for a growing crack. Without this single-parameter characterization, the J-R curve becomes geometry
dependent. The issue of  J validity and geometry dependence is explored in detail in Section 3.5 and
Section 3.6.
3.5J-CONTROLLED FRACTURE
The term J-controlled fracture  corresponds to situations where  J completely characterizes crack-tip
conditions. In such cases, there is a unique relationship between  J and CTOD (Section 3.3); thus
J-controlled fracture implies CTOD-controlled fracture, and vice versa. Just as there are limits to
LEFM, fracture mechanics analyses based on  J and CTOD  become suspect when there is excessive
plasticity or signiﬁcant crack growth. In such cases, fracture toughness and the J-CTOD relationship
depend on the size and geometry of the structure or test specimen.
The required conditions for J-controlled fracture are discussed below. Fracture initiation from
a stationary crack and stable crack growth are considered.
3.5.1 S TATIONARY  CRACKS
Figure 3.23 schematically illustrates the effect of plasticity on the crack tip stresses; log ( syy) is
plotted against the normalized distance from the crack tip. The characteristic length scale L
corresponds to the size of the structure; for example, L could represent the uncracked ligament
length. Figure 3.23(a) shows the small-scale yielding case, where both  K and J characterize crack-
tip conditions. At a short distance from the crack tip, relative to L, the stress is proportional to
; this area is called the K-dominated region . Assuming monotonic, quasistatic loading, a
J-dominated region occurs in the plastic zone, where the elastic singularity no longer applies. Well
inside of the plastic zone, the HRR solution is approximately valid and the stresses vary as .The ﬁnite strain region occurs within approximately 2 d from the crack tip, where large deformation
invalidates the HRR theory. In small-scale yielding,  K uniquely characterizes crack-tip conditions,
despite the fact that the singularity does not exist all the way to the crack tip.  Similarly,  J
uniquely characterizes crack-tip conditions even though the deformation plasticity and small strainassumptions are invalid within the ﬁnite strain region.
Figure 3.23(b) illustrates elastic-plastic conditions, where  J is still approximately valid, but there is
no longer a K ﬁeld. As the plastic zone increases in size (relative to L), the K-dominated zone disappears,
but the J-dominated zone persists in some geometries. Thus although  K has no meaning in this case,
the J integral is still an appropriate fracture criterion. Since  J dominance implies CTOD  dominance, the
latter parameter can also be applied in the elastic-plastic regime.JbDo=07 3.σΩ
1r
rn−+11/( )
1r1656_C003.fm  Page 128  Monday, May 23, 2005  5:42 PM
Elastic-Plastic Fracture Mechanics 129
FIGURE 3.23 Effect of plasticity on the crack-tip stress ﬁelds: (a) small-scale yielding, (b) elastic-plastic
conditions, and (c) large-scale yielding.
1656_C003.fm  Page 129  Monday, May 23, 2005  5:42 PM
130 Fracture Mechanics: Fundamentals and Applications
With large-scale yielding (Figure 3.23(c)), the size of the ﬁnite strain zone becomes signiﬁcant
relative to L, and there is no longer a region uniquely characterized by  J. Single-parameter fracture
mechanics is invalid in large-scale yielding, and critical  J values exhibit a size and geometry dependence. 
In certain conﬁgurations, the K and J  zones are vanishingly small, and a single-parameter descrip-
tion is not possible except at very low loads. For example, a plate loaded in tension with a through-
thickness crack is not amenable to a single-parameter description, either by K or J. Example 2.7 and
Figure 2.39 indicate that the stress in the x direction in this geometry deviates signiﬁcantly from the
elastic singularity solution at small distances from the crack tip because of a compressive transverse(T) stress. Consequently the K-dominated zone is virtually nonexistent. The T stress inﬂuences stresses
inside the plastic zone, so a highly negative T stress also invalidates a single-parameter description
in terms of J. See Section 3.61 for further details about the T stress.
Recall Section 2.10.1, where a free-body diagram was constructed from a disk-shaped region
removed from the crack tip of a structure loaded in small-scale yielding. Since the stresses on theboundary of this disk exhibit a singularity, K
I uniquely deﬁnes the stresses and strains within
the disk. For a given material,5 dimensional analysis leads to the following functional relationship
for the stress distribution within this region:
for (3.59)
where rs is the radius of the elastic singularity dominated zone, which may depend on q. Note that the
singularity is a special case of F, which exhibits a different dependence on r within the plastic
zone. Invoking the relationship between  J and KI for small-scale yielding (Equation 3.18) gives
for (3.60)
where rJ is the radius of the  J-dominated zone. The HRR singularity (Equation (3.24a)) is a special
case of Equation (3.60), but stress exhibits a dependence only over a limited range of r.
For small-scale yielding, rs = rJ, but rs vanishes when the plastic zone engulfs the elastic
singularity dominated zone. The  J-dominated zone usually persists longer than the elastic singularity
zone, as Figure 3.23 illustrates.
It is important to emphasize that the J dominance at the crack tip does not require the existence
of an HRR singularity. In fact,  J dominance requires only that Equation (3.60) is valid in the process
zone near the crack tip, where the microscopic events that lead to fracture occur. The HRRsingularity is merely one possible solution to the more general requirement that  J uniquely deﬁne
crack-tip stresses and strains. The ﬂow properties of most materials do not conform to the ideali-zation of a Ramberg-Osgood power law, upon which the HRR analysis is based. Even in a Ramberg-Osgood material, the HRR singularity is valid over a limited range; large strain effects invalidatethe HRR singularity close to the crack tip, and the computed stress lies below the HRR solutionat greater distances. The latter effect can be understood by considering the analytical techniqueemployed by Hutchinson [7], who represented the stress solution as an inﬁnite series and showedthat the leading term in the series was proportional to (see Appendix 3.4). This singularterm dominates as r → 0; higher-order terms are signiﬁcant for moderate values of r. When the
computed stress ﬁeld deviates from HRR, it still scales with J/(s
o r), as required by Equation (3.60).
Thus J dominance does not necessarily imply agreement with the HRR ﬁelds.
5 A complete statement of the functional relationship of σij should include all material ﬂow properties (e.g., α and n for a
Ramberg-Osgood material). These quantities were omitted from Equation (3.59) and Equation (3.60) for the sake of clarity,
since material properties are assumed to be ﬁxed in this problem.1r
σ
σσθij
oijI
oFK
r=

2
2, 0≤≤rrs()θ
1r
σ
σσθij
oij
oFEJ
r=′

 2, 0≤≤rrJ()θ
rn−+11/( )
rn−+11/( )1656_C003.fm  Page 130  Monday, May 23, 2005  5:42 PM
Elastic-Plastic Fracture Mechanics 131
Equation (3.59) and Equation (3.60) gradually become invalid as specimen boundaries interact
with the crack tip. We can apply dimensional arguments to infer when a single-parameter description
of crack-tip conditions is suspect. As discussed in Chapter 2, the LEFM solution breaks down whenthe plastic-zone size is a signiﬁcant fraction of in-plane dimensions. Moreover, the crack-tipconditions evolve from plane strain to plane stress as the plastic-zone size grows to a signiﬁcantfraction of the thickness. The  J integral becomes invalid as a crack-tip-characterizing parameter
when the large strain region reaches a ﬁnite size relative to in-plane dimensions. Section 3.6 providesquantitative information on size effects.
3.5.2J-CONTROLLED  CRACK GROWTH
According to the dimensional argument in the previous section,  J-controlled  conditions exist at the
tip of a stationary crack (loaded monotonically and quasistatically), provided the large strain regionis small compared to the in-plane dimensions of the cracked body. Stable crack growth, however,introduces another length dimension, i.e., the change in the crack length from its original value.Thus J may not characterize crack-tip conditions when the crack growth is signiﬁcant compared
to the in-plane dimensions. Prior crack growth should not have any adverse effects in a purelyelastic material, because the local crack-tip ﬁelds depend only on current conditions. However,prior history does inﬂuence the stresses and strains in an elastic-plastic material. Therefore, wemight expect the J integral theory to break down when there is a combination of signiﬁcant plasticity
and crack growth. This heuristic argument based on dimensional analysis agrees with experimentand with more complex analyses.
Figure 3.24 illustrates crack growth under J-controlled conditions. The material behind the
growing crack tip has unloaded elastically. Recall Figure 3.7, which compares the unloadingbehavior of nonlinear elastic and elastic-plastic materials; the material in the unloading region ofFigure 3.24 obviously violates the assumptions of deformation plasticity. The material directly infront of the crack also violates the single-parameter assumption because the loading is highlynonproportional, i.e., the various stress components increase at different rates and some componentsactually decrease. In order for the crack growth to be  J controlled, the elastic unloading and non-
proportional plastic loading regions must be embedded within a zone of  J dominance. When the
crack grows out of the zone of  J dominance, the measured R curve is no longer uniquely charac-
terized by J.
In small-scale yielding, there is always a zone of  J dominance because the crack-tip conditions
are deﬁned by the elastic stress intensity, which depends only on the current values of the load andcrack size. The crack never grows out of the J-dominated zone as long as all the specimen boundaries
are remote from the crack tip and the plastic zone.
Figure 3.25 illustrates three distinct stages of crack growth resistance behavior in small-scale
yielding. During the initial stage the crack is essentially stationary; the ﬁnite slope of the R curve
FIGURE 3.24 J-controlled crack growth.
1656_C003.fm  Page 131  Monday, May 23, 2005  5:42 PM
132 Fracture Mechanics: Fundamentals and Applications
is caused by blunting. The crack-tip ﬁelds for Stage 1 are given by
(3.61)
which is a restatement of Equation (3.60). The crack begins to grow in Stage 2. The crack-tip
stresses and strains are probably inﬂuenced by the original blunt crack tip during the early stagesof crack growth. Dimensional analysis implies the following relationship:
(3.62)
where d
i is the CTOD  at initiation of stable tearing. When the crack grows well beyond the initial
blunted tip, a steady-state condition is reached, where the local stresses and strains are independentof the extent of crack growth:
(3.63)
Although Equation (3.61) and Equation (3.63) would predict identical conditions in the elastic-singularity zone, the material in the plastic zone at the tip of a growing crack is likely to experiencea different loading history from the material in the plastic zone of a blunting stationary crack; thusF
(1) ≠ F(3) as r → 0. During steady-state crack growth, a plastic zone of constant size sweeps throughFIGURE 3.25 Three stages of crack growth in an inﬁnite body.
σ
σσθij
oij
oFEJ
r=′

(),1
2
σ
σσθδij
oij
oiFEJ
ra=′

(),,2
2∆
σ
σσθij
oij
oFEJ
r=′

(),3
21656_C003.fm  Page 132  Monday, May 23, 2005  5:42 PM
Elastic-Plastic Fracture Mechanics 133
the material, leaving a plastic wake, as illustrated in Figure 3.25. The R curve is ﬂat;  J does not increase
with crack extension, provided the material properties do not vary with position. Appendix 3.5.2
presents a formal mathematical argument for a ﬂat R curve during steady-state growth; a heuristic
explanation is given below.
If Equation (3.63) applies,  J uniquely describes crack-tip conditions, independent of crack exten-
sion. If the material fails at some critical combination of stresses and strains, it follows that localfailure at the crack tip must occur at a critical  J value, as in the stationary crack case. This critical  J
value must remain constant with crack growth. A rising or falling R curve would imply that the local
material properties varied with position.
The second stage in Figure 3.25 corresponds to the transition between the blunting of a stationary
crack and crack growth under steady state conditions. A rising R curve is possible in Stage 2. For
small-scale yielding conditions the R curve depends only on crack extension:
(3.64)
That is, the J-R curve is a material property.
The steady-state limit is usually not observed in laboratory tests on ductile materials. In typical
test specimens, the ligament is fully plastic during crack growth, thereby violating the small-scaleyielding assumption. Moreover, the crack approaches a ﬁnite boundary while still in Stage 2 growth.Enormous specimens would be required to observe steady-state crack growth in tough materials.
3.6 CRA CK-TIP CONSTRAINT UNDER LARGE-SCALE YIELDING
Under small-scale yielding conditions, a single parameter (e.g., K, J, or CTOD) characterizes crack-
tip conditions and can be used as a geometry-independent fracture criterion. Single-parameterfracture mechanics breaks down in the presence of excessive plasticity, and the fracture toughnessdepends on the size and geometry of the test specimen.
McClintock [18] applied the slip line theory to estimate the stresses in a variety of conﬁgurations
under plane strain, fully plastic conditions. Figure 3.26 summarizes some of these results. Forsmall-scale yielding (Figure 3.26(a)), the maximum stress at the crack tip is approximately 3 s
o in
a nonhardening material. According to the slip line analysis, a deeply notched double-edged notchedtension (DENT) panel, illustrated in Figure 3.26(b), maintains a high level of triaxiality under fullyplastic conditions, such that the crack-tip conditions are similar to the small-scale yielding case.An edge-cracked plate in bending (Figure 3.26(c)) exhibits slightly less stress elevation, with themaximum principal stress approximately 2.5 s
o. A center-cracked panel in pure tension (Figure 3.26(d))
is incapable of maintaining signiﬁcant triaxiality under fully plastic conditions.
The results in Figure 3.26 indicate that for a nonhardening material under fully yielded condi-
tions, the stresses near the crack tip are not unique, but depend on geometry. Traditional fracturemechanics approaches recognize that the stress and strain ﬁelds remote from the crack tip maydepend on geometry, but it is assumed that the near-tip ﬁelds have a similar form in all conﬁgurationsthat can be scaled by a single parameter. The single-parameter assumption is obviously not validfor nonhardening materials under fully plastic conditions, because the near-tip ﬁelds depend on theconﬁguration. Fracture toughness, whether quantiﬁed by  J, K, or CTOD, must also depend on the
conﬁguration.
The prospects for applying fracture mechanics in the presence of large-scale yielding are not
quite as bleak as the McClintock analysis indicates. The conﬁgurational effects on the near-tipﬁelds are much less severe when the material exhibits strain hardening. Moreover, single-parameterfracture mechanics may be approximately valid in the presence of signiﬁcant plasticity, providedthe specimen maintains a relatively high level of triaxiality. Both the DENT specimen and the edge-cracked plate in bending (SE(B)) apparently satisfy this requirement. Most laboratory measurementsJJaRR=()∆1656_C003.fm  Page 133  Monday, May 23, 2005  5:42 PM
134 Fracture Mechanics: Fundamentals and Applications
of fracture toughness are performed with bend-type specimens, such as the compact and three-
point bend geometries, because these specimens present the fewest experimental difﬁculties.
Figure 3.27 compares the cleavage-fracture toughness for bending and tensile loading. Although
the scatter bands overlap, the average toughness for the single-edge-notched bend specimens isconsiderably lower than that of the center-cracked tension panels or the surface-cracked panels.
Crack depth and specimen size can also have an effect on fracture toughness, as Figure 3.28
illustrates. Note that the bend specimens with shallow cracks tend to have higher toughness thanFIGURE 3.26 Comparison of the plastic deformation pattern in small-scale yielding (a) with slip patterns
under fully plastic conditions in three conﬁgurations. The estimated local stresses are based on the slip-line
analyses of McClintock, and apply only to nonhardening materials. Taken from McClintock, F.A., ‘‘PlasticityAspects of Fracture.
’’ Fracture: An Advanced Treatise,  V ol. 3, Academic Press, New York, 1971, pp. 47–225.
1656_C003.fm  Page 134  Monday, May 23, 2005  5:42 PM
Elastic-Plastic Fracture Mechanics 135
FIGURE 3.27 Critical CTOD values for cleavage fracture in bending and tensile loading for a low-alloy
structural steel. Taken from Anderson, T.L., ‘‘Ductile and Brittle Fracture Analysis of Surface Flaws Using
CTOD. ’’ Experimental Mechanics,  1988, pp. 188–193.
FIGURE 3.28 Critical J values for cleavage as a function of crack depth and specimen size of single-edge-notched
bend (SE(B)) specimens. Taken from Kirk, M.T., Koppenhoefer, K.C., and Shih, C.F., ‘‘Effect of Constraint onSpecimen Dimensions Needed to Obtain Structurally Relevant Toughness Measures.
’’ Constraint Effects in Fracture,
ASTM STP 1171, American Society for Testing and Materials, Philadelphia, PA 1993, pp. 79–103.
1656_C003.fm  Page 135  Monday, May 23, 2005  5:42 PM
136 Fracture Mechanics: Fundamentals and Applications
deep-cracked specimens, and the specimens with 50 mm × 50 mm cross sections have a lower
average toughness than smaller specimens with the same a/W ratio.
Figure 3.27 and Figure 3.28 illustrate the effect of specimen size and geometry on cleavage-
fracture toughness. Specimen conﬁguration can also inﬂuence the R curve of ductile materials.
Figure 3.29 shows the effect of crack depth on crack growth resistance behavior. Note that the
trend is the same as in Figure 3.28. Joyce and Link [21] measured J-R curves for several geometries
and found that the initiation toughness JIc is relatively insensitive to geometry (Figure 3.30), but
the tearing modulus, as deﬁned in Equation (3.49), is a strong function of geometry (Figure 3.31).Conﬁgurations that have a high level of constraint under full plastic conditions, such as the compactand deep-notched SE(B) specimens, have low T
R values relative to low constraint geometries, such
as single edge notched tension panels.
Note that the DENT specimens have the highest tearing modulus in Figure 3.31, but
