Repository: Ketankham/chatbot-meta-books

File: physical-meta.txt (part 8 of 44)
Modern Physical Metallurgy and Materials Engineering
muth,antimonyandarsenic,whenthecompoundsMg3
⊿Bi, Sb or As /triangleleft2are formed.
The importance of compound formation in control-
ling the extent of the primary solid solution can be
appreciated by reference to Figure 3.39, where the
curves represent the free-energy versus compositionrelationship between the ˛-phase and compound at
a temperature T. It is clear from Figure 3.39a that
at this temperature the ˛-phase is stable up to a
composition c
1, above which the phase mixture ( ˛C
compound) has the lower free energy. When the com-poundbecomes more stable,as showninFigure 3.39b,
the solid solubility decreases, and correspondingly the
phasemixtureisnowstableovera greater compositionrange which extends from c
3toc4.The above example is an illustration of a more gen-
eral principle that the solubility of a phase decreaseswithincreasingstability,andmay alsobeusedtoshow
that the concentration of solute in solution increases
as the radius of curvature of the precipitate particle
decreases. Small precipitate particles are less stable
than large particles and the variation of solubility with
particle size is recognized in classical thermodynamics
by the Thomson–Freundlich equation
ln[c⊿r/triangleleft/c]D2/CR/DEL/kTr (3.7)
where c⊿r/triangleleftis theconcentrationof solutein equilibrium
with small particles of radius r, cthe equilibrium con-
centration, /CRthe precipitate/matrix interfacial energy
and/DELthe atomic volume (see Chapter 8).
3.3.1.4 Relative valency effect
Thisisageneralruleforalloysoftheunivalentmetals,
copper, silver and gold, with those of higher valency.Thus, for example, copper will dissolve approximately
40% zinc in solid solution but the solution of copper
in zinc is limited. For solvent elements of higher
valencies the application is not so general, and in fact
exceptions, such as that exhibited by the magnesium-
indium system, occur.
3.3.1.5 The primary solid solubility boundary
It is not yet possible to predict the exact form of the
˛-solid solubility boundary, but in general terms the
boundary may be such that the range of primary solid
solution either (1) increases or (2) decreases with rise
in temperature. Both forms arise as a result of the
increase in entropy which occurs when solute atomsare added to a solvent. It will be remembered that this
entropy of mixing is a measure of the extra disorder
of the solution compared with the pure metal.
The most common form of phase boundary is
that indicating that the solution of one metal in
anotherincreaseswithriseintemperature.Thisfollows
Limit of α - solid solution
at this temperature TLimit of α - solid solution
at this temperature TFree energy
Composition
(a)Cmpd
C2 C1αβ
α α + βCmpdα
αβ
α + β
A
Composition
(b)C4 C3A
Figure 3.39 Inﬂuence of compound stability on the solubility limit of the ˛phase at a given temperature .
Structural phases: their formation and transitions 75
from thermodynamic reasoning since increasing the
temperature favours the structure of highest entropy
(becauseofthe /NULTStermintherelation GDH/NULTS)
and in alloy systems of the simple eutectic type an˛-solid solution has a higher entropy than a phase
mixture ⊿˛Cˇ/triangleleft. Thus, if the alloy exists as a phase
mixture ⊿˛Cˇ/triangleleftat the lower temperatures, it does
so because the value of Hhappens to be less for
the mixture than for the homogeneous solution atthat composition. However, because of its greaterentropyterm, thesolutiongraduallybecomes preferredat high temperatures. In more complex alloy systems,particularly those containing intermediate phases ofthe secondary solid solution type (e.g. copper –zinc,
copper–gallium, copper –aluminium, etc.), the range
of primary solid solution decreases with rise in
temperature. This is because the ˇ-phase, like the ˛-
phase, is a disordered solid solution. However, since itoccurs at a higher composition, it has a higher entropyof mixing, and consequently its free energy will fallmore rapidly with rise in temperature. This is shownschematically in Figure 3.40. The point of contact onthe free energy curve of the ˛-phase, determined by
drawing the common tangent to the ˛andˇcurves,
governs the solubility cat a given temperature T.T h e
steep fall with temperature of this common tangentautomaticallygivesrisetoadecreasingsolubilitylimit.
Many alloys of copper or silver reach the limit of
solubility at an electron to atom ratio of about 1.4.The divalent elements zinc, cadmium and mercuryhave solubilities of approximately 40 at.%
1(e.g.
copper–zinc, silver –cadmium, silver –mercury), the
trivalent elements approximately 20 at.% (e.g. cop-
per–aluminium, copper –gallium, silver –aluminium,
silver–indium) and the tetravalent elements about
13 at.% (e.g. copper –germanium, copper –silicon, sil-
ver–tin), respectively.
The limit of solubility has been explained by Jones
intermsoftheBrillouinzonestructure(seeChapter 6).
It is assumed that the density of states –energy curve
for the two phases, ˛(the close-packed phase) and
ˇ(the more open phase), is of the form shown in
Figure 3.41, where the N⊿E/triangleleftcurve deviates from the
parabolic relationship as the Fermi surface approaches
the zone boundary.2As the solute is added to the
solvent lattice and more electrons are added the top
of the Fermi level moves towards A, i.e. where the
1For example, a copper –zinc alloy containing 40 at.% zinc
has an e/aratio of 1.4, i.e. for every 100 atoms, 60 are
copper each contributing one valency electron and 40 arezinc each contributing two valency electrons, so thate/aD⊿60ð1C40ð2/triangleleft/100D1.4.
2The shape of the Fermi surface may be determined from
measurements of physical properties as a function oforientation in a single crystal. The surface resistance to ahigh-frequency current at low temperatures (the anomalousskin effect) shows that in copper the Fermi surface isdistorted from the spherical shape but becomes more nearlyspherical in copper alloys.
α
αβ
βLow temperature T1
High temperature T2Free energy
0C1C2C3C4
C1C2C3C4Composition
(a)
Composition
(b)T2
T1Temperatureαβα + β
Figure 3.40 (a) The effect of temperature on the relative positions of the ˛- and ˇ-phase free energy curves for an alloy system
having a primary solid solubility of the form shown in (b) .
76Modern Physical Metallurgy and Materials Engineering
Figure 3.41 Density of states versus energy diagram .
density of states is high and the total energy Efor a
given electron concentration is low. Above this point
the number of available energy levels decreases somarkedly that the introduction of a few more electrons
per atom causes a sharp increase in energy. Thus,
just above this critical point the ˛structure becomes
unstable relative to the alternative ˇstructure which
canaccommodatetheelectronswithinasmallerenergyrange, i.e. the energy of the Fermi level is lower if
theˇ-phase curve is followed rather than the ˛-phase
curve. The composition for which E
maxreaches the
point EAis therefore a critical one, since the alloy will
adopt that phase which has the lowest energy. It canbe shown that this point corresponds to an electron-to-
atom ratio of approximately 1.4.
3.3.2 Interstitial solid solutions
Interstitial solid solutions are formed when the solute
atomscanﬁtintotheintersticesofthelatticeofthesol-
vent. However, an examination of the common crystal
latticesshowsthatthesizeoftheavailableintersticesis
restricted,andconsequentlyonlythesmallatoms,such
as hydrogen, boron, carbon or nitrogen, with atomicradii very much less than one nanometre form such
solutions. The most common examples occur in the
transition elements and in particular the solution ofcarbon or nitrogen in iron is of great practical impor-
tance. In fcc iron (austenite) the largest interstice or
‘hole’ is at the centre of the unit cell (coordinates
1
2,1
2,
1
2) where there is space for an atom of radius 52 pm,
i.e. 0 .41rifris the radius of the solvent atom. A
carbon atom (80 pm (0.8 ˚A) diameter) or a nitrogen
atom (70 pm diameter) therefore expands the latticeon solution, but nevertheless dissolves in quantities
up to 1.7 wt% and 2.8 wt%, respectively. Although
the bcc lattice is the more open structure the largest
interstice is smaller than that in the fcc. In bcc iron
(ferrite) the largest hole is at the position (
1
2,1
4,0 )
and is a tetrahedral site where four iron atoms are
Figure 3.42 (a) BCC lattice showing the relative positions
of the main lattice sites, the octahedral interstices marked O,
and the tetrahedral interstices marked T. (b) Structure cell
of iron showing the distortions produced by the two different
interstitial sites. Only three of the iron atoms surrounding
the octahedral sites are shown; the fourth, centred at A, has
been omitted for clarity (after Williamson and Smallman,
1953).
situated symmetrically around it; this can accommo-
date an atom of radius 36 pm, i.e. 0 .29r, as shown
in Figure 3.42a. However, internal friction and X-ray
diffraction experiments show that the carbon or nitro-
gen atoms do not use this site, but instead occupya smaller site which can accommodate an atom only
0.154r, or 19 pm. This position (0, 0,
1
2) at the mid-
points of the cell edges is known as the octahedral site
since, as can be seen from Figure 3.42b, it has a dis-torted octahedral symmetry for which two of the ironatoms are nearer to the centre of the site than the other
four nearest neighbours. The reason for the interstitial
atoms preferring this small site is thought to be due tothe elastic properties of the bcc lattice. The two ironatoms which lie above and below the interstice, and
which are responsible for the smallness of the hole,
can be pushed away more easily than the four atomsaround the larger interstice. As a result, the solutionof carbon in ˛-iron is extremely limited (0.02 wt%)
andthestructurebecomesdistortedintoabody-centred
tetragonal lattice. The caxis for each interstitial site
is, however, disordered, so that this gives rise to astructure which is statistically cubic. The body-centred
tetragonal structure forms the basis of martensite (an
extremely hard metastable constituent of steel), sincethe quenching treatment given to steel retains the car-bon in supersaturated solution (see Chapter 8).
3.3.3 Types of intermediate phases
3.3.3.1 Electrochemical compounds
The phases which form in the intermediate compo-
sition regions of the equilibrium diagram may be
(1) electrochemical or full-zone compounds, (2) size-
factor compounds, or (3) electron compounds. Theterm ‘compound’ still persists even though many ofthesephasesdonotobeythevalencylawsofchemistry
and often exist over a wide composition range.
We have already seen that a strong tendency
for compound formation exists when one element
Structural phases: their formation and transitions 77
is electropositive and the other is electronegative.
The magnesium-based compounds are probablythe most common examples having the formulaMg
2(Pb, Sn, Ge or Si). These have many features
in common with salt-like compounds since their
compositions satisfy the chemical valency laws, their
range of solubility is small, and usually they havehigh melting points. Moreover, many of these types ofcompounds have crystal structures identical to deﬁnite
chemical compounds such as sodium chloride, NaCl,
or calcium ﬂuoride, CaF
2. In this respect the Mg2X
series are anti-isomorphous with the CaF 2ﬂuorspar
structure, i.e. the magnesium metal atoms are in theposition of the non-metallic ﬂuoride atoms and the
metalloid atoms such as tin or silicon take up the
position of the metal atoms in calcium ﬂuoride.
Eventhoughthese compoundsobeyall the chemical
principles they may often be considered as specialelectron compounds. For example, the ﬁrst Brillouin
zone
1of the CaF 2structure is completely ﬁlled at
8
3electrons per atom, which signiﬁcantly is exactly
that supplied by the compound Mg2Pb,Sn,...,e t c .
Justiﬁcation for calling these full-zone compounds is
alsoprovidedbyelectrical conductivitymeasurements.
In contrast to the behaviour of salt-like compoundswhichexhibitlowconductivityeven inthe liquidstate,the compound Mg
2Pb shows the normal conduction
(which indicates the possibility of zone overlapping)
while Mg2Sn behaves like a semiconductor (indicating
that a small energy gap exists between the ﬁrst andsecond Brillouin zones).
In general, it is probable that both concepts are nec-
essary to describe the complete situation. As we shall
see in Section 3.3.3.3, with increasing electrochemical
factor even true electron compounds begin to showsome of the properties associated with chemical com-pounds, and the atoms in the structure take up ordered
arrangements.
3.3.3.2 Size-factor compounds
When the atomic diameters of the two elements dif-
fer only slightly, electron compounds are formed, asdiscussed in the next section. However, when the dif-ferenceinatomicdiameterisappreciable,deﬁnitesize-
factor compounds are formed which may be of the
(1) interstitial or (2) substitutional type.
A consideration of several interstitial solid solutions
has shown that if the interstitial atom has an atomic
radius 0.41 times that of the metal atom then it can ﬁt
into the largest available structural interstice withoutdistortion. When the ratio of the radius of the intersti-tial atom to that of the metal atom is greater than 0.41but less than 0.59, interstitial compounds are formed;
hydrides, borides, carbides and nitrides of the transi-
tion metals are common examples. These compoundsusually take up a simple structure of either the cubic
1Brillouin zones and electrical conductivity are dealt with in
Chapter 6.or hexagonal type, with the metal atoms occupying
the normal lattice sites and the non-metal atoms the
interstices. In general, the phases occur over a range
of composition which is often centred about a simple
formula such as M 2X and MX. Common examples are
carbides and nitrides of titanium, zirconium, hafnium,
vanadium, niobium and tantalum, all of which crys-
tallize in the NaCl structure. It is clear, therefore, thatthese phases do not form merely as a result of the
small atom ﬁtting into the interstices of the solvent
structure, since vanadium, niobium and tantalum are
bcc, while titanium, zirconium and hafnium are cph.
By changing their structure to fcc the transition metalsallow the interstitial atom not only a larger ‘hole’ but
also six metallic neighbours. The formation of bonds
in three directions at right angles, such as occurs inthe sodium chloride arrangement, imparts a condition
of great stability to these MX carbides.
When the ratio r
⊿interstitial /trianglelefttor⊿metal /triangleleftexceeds 0.59
the distortion becomes appreciable, and consequently
more complicated crystal structures are formed. Thus,iron nitride, where r
N/rFeD0.56, takes up a structure
in which nitrogen lies at the centre of six atoms as
suggested above, while iron carbide, i.e. cementite,Fe
3C, for which the ratio is 0.63, takes up a more
complex structure.
For intermediate atomic size difference, i.e. about
20–30%, an efﬁcient packing of the atoms can be
achieved if the crystal structure common to the Lavesphases is adopted (Table 3.2). These phases, classiﬁed
by Laves and his co-workers, have the formula AB
2
and each A atom has 12 B neighbours and 4 A neigh-
bours, while each B atom is surrounded by six like
and six unlike atoms. The average coordination num-
ber of the structure (13.33) is higher, therefore, than
that achieved by the packing of atoms of equal size.
These phases crystallize in one of three closely relatedstructures which are isomorphous with the compounds
MgCu
2(cubic), MgNi2(hexagonal) or MgZn2(hexag-
onal). The secret of the close relationship betweenthese structures is that the small atoms are arranged
on a space lattice of tetrahedra.
The different ways of joining such tetrahedra
account for the different structures. This may be
demonstrated by an examination of the MgCu
2
structure. The small B atoms lie at the corners oftetrahedra which are joined point-to-point throughout
space, as shown in Figure 3.43a. Such an arrangementprovides large holes of the type shown in Figure 3.43b
and these are best ﬁlled when the atomic ratio
r
⊿large/triangleleft/r⊿small /triangleleftD1.225. The complete cubic structure
of MgCu2is shown in Figure 3.43c. The MgZn2
structure is hexagonal, and in this case the tetrahedra
are joined alternately point-to-point and base-to-base
in long chains to form a wurtzite type of structure.
The MgNi2structure is also hexagonal and although
very complex it is essentially a mixture of both theMgCu
2and MgNi2types.
Therangeofhomogeneityofthesephasesisnarrow.
This limited range of homogeneity is not due to any
78Modern Physical Metallurgy and Materials Engineering
Figure 3.43 (a) Framework of the MgCu2structure. (b) Shape of hole in which large Mg atom is accommodated.
(c) Complete MgCu2structure (after Hume-Rothery, Smallman and Howorth, 1969; by courtesy of the Institute of Metals) .
Table 3.2 Compounds which exist in a Laves phase structure
MgCu2type MgNi2type MgZn2type
AgBe2
BiAu2 BaMg2
NbCo2 Nb⊿Mn of Fe /triangleleft2 NbCo2with
TaCo2 TaMn2 TaCo2excess of

 Ti⊿Be, Co, or Cr /triangleleft2 Ti⊿Mn or Fe /triangleleft2 TiCo2B metal
U⊿Al, Co, Fe or Mn /triangleleft2UNi2 ZrFe2
Zr⊿Co, Fe, or W /triangleleft2 Zr⊿Cr, Ir, Mn, Re, Ru, Os or V /triangleleft2
ionic nature of the compound, since ionic compounds
usuallyhavelowcoordinationnumberswhereas.Lavesphases have high coordination numbers, but becauseof the stringent geometrical conditions governing thestructure. However, even though the chief reason fortheir existence is that the ratio of the radius of thelarge atom to that of the small is about 1.2, there areindicationsthat electronicfactors may playsome smallpart. For example, provided the initial size-factor con-dition is satisﬁed then if the e/aratio is high (e.g.
2), there is a tendency for compounds to crystallizein the MgZn
2structure, while if the e/aratio is low
(e.g.4
3), then there is a tendency for the MgCu2type
of structure to be formed. This electronic feature is
demonstrated in the magnesium–nickel–zinc ternary
system. Thus, even though the binary systems containboth the MgZn
2and MgNi2phases the ternary com-
pound MgNiZn has the MgCu2structure, presumably
because its e/aratio is4
3. Table 3.2 shows a few com-
mon examples of each type of Laves structure, from
which it is evident that there is also a general tendencyfor transition metals to be involved.
3.3.3.3 Electron compounds
Alloys of copper, silver and gold with the B subgroupall possess the sequence ˛,ˇ,/CR,2of structurally
similar phases, and while each phase does not occur atthe same composition when this is measured in weightper cent or atomic per cent, they do so if compositionis expressed in terms of electron concentration. Hume-
Rothery and his co-workers have pointed out that
thee/aratio is important not only in governing the
limit of the ˛-solid solution but also in controlling
the formation of certain intermediate phases; for thisreason they have been termed ‘electron compounds’.
In terms of those phases observed in the cop-
per–zinc system (Figure 3.20), ˇ-phases are found at
ane/aratio of
3
2and these phases are often either
disordered bcc in structure or ordered CsCl-type, ˇ0.
In the copper–aluminium system for example, the ˇ-
structure is found at Cu 3Al, where the three valency
electrons from the aluminium and the one from eachcopper atom make up a ratio of 6 electrons to 4 atoms,
i.e.e/aD
3
2. Similarly, in the copper–tin system the
ˇ-phase occurs at Cu 5Sn with 9 electrons to 6 atoms
giving the governing e/aratio. The /CR-brass phase,
Cu5Zn8, has a complex cubic (52 atoms per unit cell)
structure, and is characterized by an e/aratio of21
13,
whilethe ε-brassphase,CuZn 3,hasacphstructureand
isgovernedbyan e/aratioof7
4.Alistofsomeofthese
structurally-analogous phases is given in Table 3.3.
A close examination of this table shows that some
of these phases, e.g. Cu 5Si and Ag3Al, exist in dif-
ferent structural forms for the same e/aratio. Thus,
Ag3Al is basically a3
2bcc phase, but it only exists
as such at high temperatures; at intermediate temper-
atures it is cph and at low temperatures ˇ-Mn. It is
also noticeable that to conform with the appropriate
Structural phases: their formation and transitions 79
Table 3.3 Some selected structurally-analogous phases
Electron-atom ratio 3:2 Electron-atom ratio 21:13 Electron-atom
/CR-brass (complex cubic) ratio 7:4
ˇ-brass (bcc) ˇ-manganese (cph) ε-brass (cph)
(complex cubic)
(Cu, Ag or Au)Zn AgZn (Cu, Ag or Au) (Zn or Cd) 8(Cu, Ag or Au) ⊿Zn or Cd /triangleleft3
CuBe ⊿Ag or Au /triangleleft3Al AgCd
Cu5Si Cu 9Al4 Cu3Sn
(Ag or Au)Mg CoZn 3 Ag3Al Cu 3Si
(Ag or Au)Cd Au 5Sn Cu 31Sn8 Ag5Al3
⊿Cu or Ag /triangleleft3Al
(Cu5Sn or Si) ⊿F e ,C o ,N i ,P do rP t /triangleleft5Zn21
(Fe, Co or Ni)Al
electron-to-atom ratio the transition metals are cred-
itedwithzero valency. The basisfor thismay be found
in their electronic structure which is characterized byan incomplete d-band below an occupied outermost s-
band. The nickel atom, for example, has an electronic
structure denoted by (2) (8) (16) (2), i.e. two elec-trons in the ﬁrst quantum shell, eight in the second,
sixteen in the third and two in the fourth shells, and
while this indicates that the free atom has two valencyelectrons, it also shows two electrons missing from the
thirdquantumshell.Thus,ifnickelcontributesvalency
electrons, it also absorbs an equal number from otheratoms to ﬁll up the third quantum shell so that the net
effect is zero.
Without doubt the electron concentration is the
most important single factor which governs these
compounds. However, as for the other intermediate
phases, a closer examination shows an interplay of all
factors.Thus,ingeneral,thebcc
3
2compoundsareonly
formed ifthesizefactorislessthan š18%,anincrease
in the valency of the solute tends to favour cph and
ˇ-Mn structures at the expense of the bcc structure, a
high electrochemical factor leads to ordering up to the
melting point, and an increase in temperature favours
the bcc structure in preference to the cph or ˇ-Mn
structure.
3.3.4 Order–disorder phenomena
A substitutional solid solution can be one of twotypes, either ordered in which the A and B atomsare arranged in a regular pattern, or disordered in
whichthedistributionoftheAandB atomsisrandom.
From the previous section it is clear that the necessarycondition for the formation of a superlattice, i.e. an
ordered solid solution, is that dissimilar atoms must
attract each other more than similar atoms. In addition,thealloymustexistat ornear acompositionwhichcan
be expressed by a simple formula such as AB, A
3Bo r
AB3. The following are common structures:
1.CuZnWhile the disordered solution is bcc with
equal probabilities of having copper or zinc atomsat each lattice point, the ordered lattice has copperatoms and zinc atoms segregated to cube corners
(0, 0, 0) and centres (
1
2,1
2,1
2), respectively. The
superlattice in the ˇ-phase therefore takes up the
CsCl (also described as B2 or L2 0) structure as
illustrated in Figure 3.44a. Other examples of thesame type, which may be considered as being made
up of two interpenetrating simple cubic lattices, are
Ag(Mg, Zn or Cd), AuNi, NiAl, FeAl and FeCo.
2.Cu
3AuThis structure, which occurs less frequently
than the ˇ-brass type, is based on the fcc structure
with copper atoms at the centres of the faces (0,1
2,
1
2) and gold atoms at the corners (0, 0, 0), as shown
inFigure 3.44b.OtherexamplesoftheL1 2structure
include Ni 3Al, Ni 3Ti, Ni3Si, Pt3Al, Fe 3Ge, Zr 3Al.
3.AuCuThe AuCu structure shown in Figure 3.44c is
alsobasedonthefcclattice,butinthiscasealternate⊿001/triangleleftlayers are made up ofcopper and goldatoms,
respectively. Hence, because the atomic sizes of
copper and gold differ, the lattice is distorted intoa tetragonal structure having an axial ratio c/aD
0.93. Other examples of the L1
0include CoPt, FePt
and TiAl.
4.Fe3AlLike FeAl, the Fe 3Al structure is based on
the bcc lattice but, as shown in Figure 3.44d, eight
Figure 3.44 Examples of ordered structures, (a) CuZn,
(b) Cu3Au, (c) CuAu, (d) Fe 3Al.
80Modern Physical Metallurgy and Materials Engineering
simple cells are necessary to describe the complete
orderedarrangement. Inthisstructureanyindividualatom is surrounded by the maximum number ofunlike atoms and the aluminium atoms are arrangedtetrahedrally in the cell. Other examples of the D0
3
include Fe 3Si and Cu 3Al.
5.Mg3CdThis ordered structure is based on the cph
lattice. Other examples of the D0 19structure are
Ti3Al, MgCd3and Ni 3Sn.
Another important structure which occurs in certain
intermetallics is the defect lattice. In the compoundNiAl, as the composition deviates from stoichiome-try towards pure aluminium, the electron to atom ratio
becomes greater than
3
2, but to prevent the compound
becomingunstablethelatticetakesupacertainpropor-
tion of vacancies to maintain the number of electronsperunitcellataconstantvalueof3.Suchdefectsobvi-ouslyincrease theentropyof the alloy,butthe fact thatthese phases are stable at low temperatures, where theentropy factor is unimportant, demonstrates that their
stability is due to a lowering of internal energy. Such
defects produce an anomalous decrease in both the lat-tice parameter and the density above 50 at.% Al.
3.4 The mechanism of phase changes
3.4.1 Kinetic considerations
Changes of phase in the solid state involve a redistri-bution of the atoms in that solid and the kinetics ofthe change necessarily depend upon the rate of atomicmigration. The transport of atoms through the crystal
is more generally termed diffusion, and is dealt with
in Section 6.4. This can occur more easily with theaid of vacancies, since the basic act of diffusion is themovement of an atom to an empty adjacent atomicsite.
Let us consider that during a phase change an
atom is moved from an ˛-phase lattice site to a more
favourable ˇ-phase lattice site. The energy of the atom
should vary with distance as shown in Figure 3.45,where the potential barrier which has to be overcome
arises from the interatomic forces between the mov-
ing atom and the group of atoms which adjoin it andthe new site. Only those atoms ( n) with an energy
Figure 3.45 Energy barrier separating structural states .greater than Qare able to make the jump, where
Q˛!ˇDHm/NULH˛andQˇ!˛DHm/NULHˇare the activation
enthalpies for heating and cooling, respectively. The
probabilityofanatomhavingsufﬁcientenergytojumpthebarrierisgiven,from theMaxwell–Boltzmanndis-
tribution law, as proportional to exp [ /NULQ/kT]w h e r e
kis Boltzmann’s constant, Tis the temperature and Q
is usually expressed as the energy per atom in electron
volts.
1
The rate of reaction is given by
RateDAexp[/NULQ/kT] (3.8)
where Ais a constant involving nandv, the frequency
of vibration. To determine Qexperimentally, the reac-
tionvelocityismeasured at different temperatures and,since
ln (Rate) DlnA/NULQ/kT (3.9)
the slope of the In (rate) versus 1 /Tcurve gives Q/k.
In deriving equation (3.8), usually called an
Arrhenius equation after the Swedish chemist who
ﬁrst studied reaction kinetics, no account is taken ofthe entropy of activation, i.e. the change in entropy
as a result of the transition. In considering a general
reaction the probability expression should be written
in terms of the free energy of activation per atom F
orGrather than just the internal energy or enthalpy.
The rate equation then becomes
RateDAexp[/NULF/kT]
DAexp[S/k]exp[/NULE/kT] ⊿3.10/triangleleft
The slope of the ln (rate) versus 1 /Tcurve then gives
the temperature-dependence of the reaction rate, which
is governed by the activation energy or enthalpy, and
the magnitude of the intercept on the ln (rate) axis
depends on the temperature-independent terms and
include the frequency factor and the entropy term.
During the transformation it is not necessary for
the entire system to go from ˛toˇat one jump
and, in fact, if this were necessary, phase changes
would practically never occur. Instead, most phase
changes occur by a process of nucleation and growth
(cf. solidiﬁcation, Section 3.1.1). Chance thermal ﬂuc-
tuations provide a small number of atoms with sufﬁ-cient activation energy to break away from the matrix
(the old structure) and form a small nucleus of the
new phase, which then grows at the expense of the
matrix until the whole structure is transformed. By this
mechanism, the amount of material in the intermedi-ate conﬁguration of higher free energy is kept to a
minimum, as it is localized into atomically thin lay-
ers at the interface between the phases. Because of
1Q may also be given as the energy in J mol/NUL1in which
case the rate equation becomes
Rate of reaction DAexp[/NULQ/RT]
whereRDkNis the gas constant, i.e. 8.314 J mol/NUL1K/NUL1.
Structural phases: their formation and transitions 81
this mechanism of transformation, the factors which
determine the rate of phase change are: (1) the rate
of nucleation, N(i.e. the number of nuclei formed in
unit volume in unit time) and (2) the rate of growth,G(i.e. the rate of increase in radius with time). Both
processes require activation energies, which in general
are not equal, but the values are much smaller thanthat needed to change the whole structure from ˛toˇ
in one operation.
Even with such an economical process as nucleation
and growth transformation, difﬁculties occur and it iscommon to ﬁnd that the transformation temperature,evenunder thebestexperimental conditions,isslightlyhigher on heating than on cooling. This sluggishness
of the transformation is known as hysteresis, and is
attributed to the difﬁculties of nucleation, since dif-fusion, which controls the growth process, is usuallyhigh at temperatures near the transformation tempera-
ture and is, therefore, not rate-controlling. Perhaps the
simplest phase change to indicate this is the solidiﬁca-tion of a liquid metal.
The transformation temperature, as shown on the
equilibrium diagram, represents the point at which the
free energy of the solid phase is equal to that of theliquid phase. Thus, we may consider the transition, asgiven in a phase diagram, to occur when the bulk or
chemical free energy change, G
v, is inﬁnitesimally
small and negative, i.e. when a small but positive driv-ingforce exists.However, sucha deﬁnitionignorestheprocess whereby the bulk liquid is transformed to bulksolid, i.e. nucleation and growth. When the nucleus is
formedtheatomswhichmakeuptheinterfacebetween
thenewandoldphaseoccupypositionsofcompromisebetween the old and new structure, and as a resultthese atoms have rather higher energies than the other
atoms.Thus,therewillalwaysbeapositivefreeenergy
term opposing the transformation as a result of theenergy required to create the surface of interface. Con-sequently, the transformation will occur only when the
sumG
vCG sbecomes negative, where G sarises
from the surface energy of solid–liquidinterface. Nor-mally, for the bulk phase change, the number of atomswhich form the interface is small and G
scompared
withG vcan be ignored. However, during nucleation
G vis small, since it is proportional to the amounttransformed, and G s, the extra free energy of the
boundary atoms, becomes important due to the large
surface area to volume ratio of small nuclei. Thereforebefore transformation can take place the negative termG
vmust be greater than the positive term G sand,
since G vis zero at the equilibrium freezing point, it
follows that undercooling must result.
3.4.2 Homogeneous nucleation
Quantitatively, since G vdepends on the volume of
the nucleus and G sis proportionalto itssurface area,
we can write for a spherical nucleus of radius r
GD⊿4/EMr3G v/3/triangleleftC4/EMr2/CR (3.11)
where G vis the bulk free energy change involved
in the formation of the nucleus of unit volume and/CRis the surface energy of unit area. When the
nuclei are small the positive surface energy termpredominates, while when they are large the negativevolume term predominates, so that the change in free
energy as a function of nucleus size is as shown in
Figure 3.46a. This indicates that a critical nucleus sizeexists below which the free energy increases as thenucleus grows, and above which further growth canproceed with a lowering of free energy; G
maxmay
be considered as the energy or work of nucleation W.
Both rcandWmay be calculated since d G/drD
4/EMr2G vC8/EMr/CRD0w h e n rDrcand thus rcD
/NUL2/CR/G v. Substituting for rcgives
WD16/EM/CR3/3G v2(3.12)
The surface energy factor /CRis not strongly dependent
on temperature, but the greater the degree of under-cooling or supersaturation, the greater is the releaseof chemical free energy and the smaller the criticalnucleus size and energy of nucleation. This can beshown analytically since G
vDH/NULTS,a n da t
TDTe, G vD0, so that HDTeS. It therefore
follows that
G vD⊿Te/NULT/triangleleftSDTS
and because G v/T,t h e n
W//CR3/T2(3.13)
Figure 3.46 (a) Effect of nucleus size on the free energy of nucleus formation. (b) Effect of undercooling on the rate of
precipitation .
82Modern Physical Metallurgy and Materials Engineering
Consequently, since nuclei are formed by thermal ﬂuc-
tuations,theprobabilityofformingasmallernucleusisgreatly improved, and the rate of nucleation increasesaccording to
RateDAexp[/NULQ/kT]exp[/NULG
max/kT
DAexp[/NUL⊿QCGmax/triangleleft/kT] ⊿3.14/triangleleft
The term exp [ /NULQ/kT] is introduced to allow for
the fact that rate of nucleus formation is in the limit
controlled by the rate of atomic migration. Clearly,with very extensive degrees of undercooling, whenG
max−Q, the rate of nucleation approaches exp
[/NULQ/kT] and, because of the slowness of atomic
mobility, this becomes small at low temperature(Figure 3.46b). While this range of conditions can
be reached for liquid glasses the nucleation of liquid
metals normally occurs at temperatures before thiscondition is reached. (By splat cooling, small droplets
of the metal are cooled very rapidly ⊿10
5Ks/NUL1/triangleleftand
an amorphous solid may be produced.) Nevertheless,the principles are of importance in metallurgy sincein the isothermal transformation of eutectoid steel, for
example, the rate of transformation initially increases
and thendecreases withloweringof the transformationtemperature ( seeTTTcurves, Chapter 8).
3.4.3 Heterogeneous nucleation
In practice, homogeneous nucleation rarely takes place
and heterogeneous nucleation occurs either on the
mould walls or on insoluble impurity particles. Fromequation (3.13) it is evident that a reduction in theinterfacialenergy /CRwouldfacilitatenucleationatsmall
values of T. Figure 3.47 shows how this occurs at
a mould wall or pre-existing solid particle, where thenucleus has the shape of a spherical cap to minimizethe energy and the ‘wetting’ angle /DC2is given by the
balance of the interfacial tensions in the plane of the
mould wall, i.e. cos /DC2D⊿/CR
ML/NUL/CRSM/triangleleft//CRSL.
The formation of the nucleus is associated with an
excess free energy given by
GDVG vCASL/CRSLCASM/CRSM/NULASM/CRML
D/EM/3⊿2/NUL3cos /DC2Ccos3/DC2/triangleleftr3G v
C2/EM⊿1/NULcos/DC2/triangleleftr2/CRSL
C/EMr2sin2/DC2⊿/CRSM/NUL/CRLM/triangleleft⊿ 3.15/triangleleft
Differentiationofthisexpressionforthemaximum,i.e.
dG/drD0, gives rcD/NUL2/CRSL/G vand
WD⊿16/EM/CR3/3G v2/triangleleft[⊿1/NULcos/DC2/triangleleft2⊿2Ccos/DC2/triangleleft/4]
(3.16)
or
W⊿heterogeneous /triangleleftDW⊿homogeneous /triangleleft[S⊿/DC2/triangleleft]
The shape factor S⊿/DC2/triangleleft/DC41 is dependent on the value
of/DC2and the work of nucleation is therefore less for
Figure 3.47 Schematic geometry of heterogeneous
nucleation .
heterogeneous nucleation. When /DC2D180°, no wetting
occurs and there is no reduction in W;w h e n /DC2!0°
there is complete wetting and W!0; and when
0</DC2<180°there is some wetting and Wis reduced.
3.4.4 Nucleation in solids
When the transformation takes place in the solid state,
i.e. between two solid phases, a second factor givingrise to hysteresis operates. The new phase usually
has a different parameter and crystal structure from
the old so that the transformation is accompanied by
dimensional changes. However, the changes in volume
andshapecannotoccurfreelybecauseoftherigidityof
the surrounding matrix, and elastic strains are induced.
The strain energy and surface energy created by thenuclei of the new phase are positive contributions to
the free energy and so tend to oppose the transition.
The total free energy change is
GDVG
vCA/CRCVG s (3.17)
where Aistheareaofinterfacebetweenthetwophases
and/CRthe interfacial energy per unit area, and G sis
the misﬁt strain energy per unit volume of new phase.
For a spherical nucleus of the second phase
GD4
3/EMr3⊿G v/NULG s/triangleleftC4/EMr2/CR (3.18)
and the misﬁt strain energy reduces the effective driv-
ing force for the transformation. Differentiation ofequation (3.18) gives
r
cD/NUL2/CR/⊿G v/NULG s/triangleleft,and
WD16/EM/CR3/3⊿G v/NULG s/triangleleft2
The value of /CRcan vary widely from a few mJ/m2
to several hundred mJ/m2depending on the coherency
Structural phases: their formation and transitions 83
Figure 3.48 Schematic representation of interface structures. (a) A coherent boundary with misﬁt strain and (b) a
semi-coherent boundary with misﬁt dislocations .
of the interface. A coherent interface is formed when
the two crystals have a good ‘match’ and the two lat-
tices are continuous across the interface. This happens
when the interfacial plane has the same atomic conﬁg-
uration in both phases, e.g. f111gin fcc and f0001g
in cph. When the ‘match’ at the interface is not perfect
it is still possible to maintain coherency by strain-
ing one or both lattices, as shown in Figure 3.48a.
These coherency strains increase the energy and for
large misﬁts it becomes energetically more favourable
to form a semi-coherent interface in which the mis-
match is periodically taken up by misﬁt dislocations.1
The coherency strains can then be relieved by a cross-grid of dislocations in the interface plane, the spac-
ing of which depends on the Burgers vector bof the
dislocation and the misﬁt ε,i . e . b/ε. The interfacial
energy for semi-coherent interfaces arises from the
change in composition across the interface or chemical
contribution as for fully-coherent interfaces, plus the
energy of the dislocations (see Chapter 4). The energy
of a semi-coherent interface is 200–500 mJ/m2and
increases with decreasing dislocation spacing until the
dislocation strain ﬁelds overlap. When this occurs, the
discrete nature of the dislocations is lost and the inter-
face becomes incoherent. The incoherent interface is
somewhat similar to a high-angle grain boundary (see
Figure 3.3) with its energy of 0.5 to 1 J/m2relatively
independent of the orientation.
The surface and strain energy effects discussed
above play an important role in phase separation.
When there is coherence in the atomic structure across
the interface between precipitate and matrix the sur-
face energy term is small, and it is the strain energy
factor which controls the shape of the particle. A
plate-shaped particle is associated with the least strain
energy, while a spherical-shaped particle is associated
with maximum strain energy but the minimum surface
energy. On the other hand, surface energy determines
the crystallographic plane of the matrix on which a
1A detailed treatment of dislocations and other defects is
given in Chapter 4.plate-like precipitate forms. Thus, the habit plane is
the one which allows the planes at the interface to ﬁttogether with the minimum of disregistry; the frequent
occurrence of the Widmanst ¨atten structures may be
explained on this basis. It is also observed that precip-
itation occurs most readily in regions of the structure
which are somewhat disarranged, e.g. at grain bound-
