Repository: Ketankham/chatbot-meta-books

File: reed-hill-book.txt (part 8 of 48)
of the plane and thus negative climb. A fundamental difference therefore exists
between the nature of the stress that produces slip and that which produces climb.
Slip occurs as the result of shear stress; climb as the result of a normal stress (tensile
or compressive).
Both positive and negative climb require that vacancies move through the lattice,
toward the dislocation in the ﬁrst case and away from it in the second case. If the
concentration of vacancies and their jump rate is very low, then it is not expected that
edge dislocations will climb. As we shall see, vacancies in most metals are practically
immobile at low temperatures (one jump in eleven days in copper at room tempera-
ture), but at high temperatures they move with great rapidity, and their equilibrium
number increases exponentially by many powers. Climb, therefore, is a phenomenon
that becomes increasingly important as the temperature rises. Slip, on the other hand,
is only slightly inﬂuenced by temperature.
4.9 DISLOCATION INTERSECTIONS
The dislocations in a metal constitute a three-dimensional network of linear faults. On any
given slip plane, there will be a certain number of dislocations that lie in this plane and are
capable of producing slip along it. At the same time, there will be many other dislocations
that intersect it at various angles. Consequently, when a dislocation moves it must pass
through those dislocations that intersect its slip plane. The cutting of dislocations by other
dislocations is an important subject because, in general, it requires work to make the inter-
sections. The relative ease or difﬁculty with which slip occurs is thus determined in part
by the intersection of dislocations.
For a simple example of the result of a dislocation intersection, see Fig. 4.31. In the
drawing it is assumed that a dislocation has moved across the slip plane ABCD , thereby
shearing the top half of the rectangular crystal relative to the bottom half by the length
of its Burgers vector b. A second (vertical) dislocation, having a loop that intersects the
slip plane at two points, is shown in Fig. 4.31. It is assumed, for the sake of convenience,
that this loop is in the edge orientation where it intersects the slip plane. The indicateda a c 
(A) (B)FIG. 4.30 Negative climb of an edge
dislocation04Ch04.qxd  11/6/08  4:49 PM  Page 104
105 4.9 Dislocation Intersections
displacement of the crystal, shown in Fig. 4.31, also shears the top half of the vertical-
dislocation loop relative to its bottom half by the amount of the Burgers vector b. This
shearing action cannot break the loop into two separated half-loops because, according
to rule, a dislocation cannot end inside a crystal. The only alternative is that the displace-
ment lengthens the vertical-dislocation loop by an amount equal to the two horizontal
steps shown in Fig. 4.31. This result is characteristic of the intersection of dislocations,
for whenever a dislocation cuts another dislocation, both dislocations acquire steps of a
size equal to the other’s Burgers vector.
Let us now consider some of the simpler types of steps, formed by dislocation inter-
sections. The two basic cases are, ﬁrst, where the step lies in the slip plane of a disloca-
tion and, second, where the step is normal to the slip plane of a dislocation. The ﬁrst
type is called a kink, while the second is called a jog. The ﬁrst is treated in Fig. 4.32.
Here (A) represents a dislocation in the edge orientation, and (B) a dislocation in the
screw orientation, both of which have received kinks ( on) as a result of intersections
with other dislocations. The kink in the edge dislocation has a screw orientation
(Burgers vector parallel to line on), while the step in the screw dislocation has an edge
orientation (Burgers vector normal to line on). Both of these steps can easily be elimi-
nated, for example, by moving line mnover to the position of the dashed line. This
movement in both cases can occur by simple slip. Since the elimination of a step low-
ers the energy of the crystal by the amount of the strain energy associated with a step,
it can be assumed that steps of this type may tend to disappear.
An edge and a screw dislocation, with steps normal to the primary slip plane, are
shown in Figs. 4.33A and 4.33B. This type of discontinuity is called a jog. It should be noted
that the jog of Fig. 4.33B is also capable of elimination if the dislocation is able to move in
a plane normal to the indicated slip plane, that is, in a vertical plane. This follows from the
fact that if this stepped dislocation is viewed as lying in a vertical plane, then we have the
same step arrangement as that shown in Fig. 4.32B. However, let us assume that bothScrew
ScrewEdge
JogJog
Dislocation loopBurgers vectorb
D C
B A
FIG. 4.31 In the ﬁgure a dislocation is assumed to have
moved across the horizontal plane ABCD and, in cutting
through the vertical-dislocation loop, it forms a pair of jogs
in the latter04Ch04.qxd  11/6/08  4:49 PM  Page 105
Chapter 4 Introduction to Dislocations 106
b 
b b 
Screw
b b 
n n o 
Edge 
Incomplete 
plane Row of 
vacancies Edge 
Edge
b 
m m 
(B) (A)o p p 
FIG. 4.33 Dislocations with jogs normal to their slip planes
dislocations of Fig. 4.33 are not capable of gliding in a vertical plane. What then is the
effect of the steps on the motion of the dislocations in their horizontal-slip surfaces? In this
respect, it is evident that the edge dislocation with a jog, shown in Fig. 4.33A, is free to
move on the stepped surface shown in the ﬁgure, for all three segments of the dislocation,
mn, no , and op, are in a simple edge orientation with their respective Burgers vectors lying
in the crystal planes that contain the dislocation segments. The only difference between
the motion of this dislocation and an ordinary edge dislocation is that instead of gliding
along a single plane it moves over a stepped surface.
The screw dislocation with a jog, shown in Fig. 4.33B, represents quite a different case.
Here the jog is an edge dislocation with an incomplete plane lying in the stepped surface.
For the sake of argument, let us assume that its extra plane lies to the left of line noand
thus corresponds to the cross-hatched area in Fig. 4.33B. Now there are two basic ways
that an incomplete plane that is only one atomic spacing high can be formed. In the ﬁrst
case, it can be assumed that the shaded area corresponds to a row of interstitial atoms
which ends at no. Alternatively, the shaded step may be considered a part of a normal
continuous lattice plane, and then the stepped surface to the right of nowould have to be
a row of vacancies. The latter case is the one indicated in the drawing in Fig. 4.33B.
Which of these two alternatives eventuates depends on the relative orientation of theScrew 
(A) (B)Screw Edge 
Edge 
b 
b b b 
b o n o n b p p 
m m 
FIG. 4.32 Dislocations with kinks that lie in the slip plane of the dislocations04Ch04.qxd  11/6/08  4:49 PM  Page 106
107 4.10 The Stress Field of a Screw Dislocation
Burgers vectors of the two dislocations, the intersection of which caused the jog. In this
respect, it should be mentioned that these jogs are formed when one screw dislocationintersects another screw dislocation. The other steps illustrated in Figs. 4.32 and 4.33A areformed by various intersections involving edge dislocations with other edges, or edgedislocations with screws. Read
10discusses these different possibilities in detail and shows
in particular how the intersection of two screw dislocations can lead, at least in principle,to the production of either a row of vacancies or a row of interstitial atoms. Relative tothese rows of vacancies, or interstitial atoms, it should be pointed out that after one screwdislocation has intersected another, and if it moves on away from the point of intersection,the row of point defects (vacancies or interstitial atoms) stretches in a line from the mov-ing dislocation back to the stationary one. This, of course, is on the assumption that ther-mal energy does not cause the point defects to diffuse off into the lattice. In terms ofFig. 4.33B, this signiﬁes that if the indicated dislocation is moving to the left, the row ofvacancies to its right extends back to another screw dislocation, whose intersection by themoving dislocation caused the row of vacancies to be formed.
Although the edge dislocation with a jog normal to its slip plane is capable of moving
by simple glide along the stepped surface of Fig. 4.33A, this is not the case of the steppedscrew dislocation of Fig. 4.33B. Here the jog (line no), which is in an edge orientation, is not
capable of gliding along the vertical surface shown in the ﬁgure because its Burgers vectoris not in the surface of the step but is normal to it. The only way that the jog can moveacross the surface of the step is for it to move by dislocation climb. Thus, in Fig. 4.33B, ifthe jog is to move to the left with the rest of the dislocation, additional vacancies will haveto be added to the row of vacancies (to the right of line no). Alternatively, if the extra plane
had been formed by a row of interstitial atoms to the left of the jog, the movement of thejog (in this case to the right) requires the creation of additional interstitial atoms. In gen-eral, when dislocations pass each other, they leave various defects or “debries” behind.
11
Figure 4.34 schematically shows some of these defects.
4.10 THE STRESS FIELD OF A SCREW DISLOCATION
The elastic strain of a screw dislocation is shown in Fig. 4.35. In this form of dislocation,the lattice spirals around the center of the dislocation, with the result that a state ofshear strain is set up in the lattice. This strain is symmetrical about the center of the dis-location and its magnitude varies inversely as the distance from the dislocation center.Vector diagrams are drawn on the front and top of the cylindrical crystal to indicate theshear sense.
That the strain decreases as one moves away from the dislocation line is deduced
as follows. Consider the circular Burgers circuit shown in Fig. 4.35. Such a path resultsin an advance (parallel to the dislocation line) equal to the Burgers vector b. The strain
in the lattice, however, is the advance divided by the distance around the dislocation.Thus,
4.7
where ris the radius of the Burgers circuit. This strain is accompanied by a corresponding
state of stress in the crystal. A great deal of useful information about the nature of thestress ﬁelds produced by dislocations has been obtained by assuming the crystals to be
g/H11005b
2pr04Ch04.qxd  11/6/08  4:49 PM  Page 107
Chapter 4 Introduction to Dislocations 108
M
LU
T
n
M TPCSO
M b
L
FIG. 4.34 Model of debris produced by expanding dislocation loops. Only one loop (L) in a procession (P) is
shown. The loop has mixed character at M, where cross-slip produces staggered trails of debris (T). Other debris
may be single dipoles (D), multipoles (U), or prismatic dislocations whose stresses are relaxed by secondary
dislocations (S), to form the framework of a dislocation cell (C). A source is shown a t 0 (From Dislocations and
Properties of Real Materials, published by the Institute of Metals, London, 1985, p. 145. Used with permission.)
FIG. 4.35 Shear strain associated with a screw dislocationb Center of dislocation
Burgers circuit τ τ 
τ 
τ τ τ τ 
r 04Ch04.qxd  11/6/08  4:49 PM  Page 108
109 4.11 The Stress Field of an Edge Dislocation
homogeneous isotropic bodies. If this is done, the elastic stress ﬁeld surrounding a screw
dislocation is written:
4.8
where /H9262is the shear modulus of the material of the crystal. This equation gives a reason-
able approximation of the stress at distances greater than several atomic distances from the
center of the dislocation. As the center of the dislocation is approached, however, represen-
tation of the crystal as a homogeneous and isotropic medium becomes less and less realis-
tic. At positions close to the dislocation, atoms are displaced long distances from their
normal lattice positions. Under these conditions, the stress is no longer directly proportional
to strain, and it becomes necessary to think in terms of forces between individual atoms.
The analysis of the stresses close to the center of the dislocation is extremely difﬁcult, and
no completely satisfactory theory has yet been developed. In this respect, it should be men-
tioned that the inﬁnite stress predicted by Eq. 4.8 at zero radius has no meaning. While the
exact stress at the center of the dislocation is not known, it cannot be inﬁnite.
4.11 THE STRESS FIELD OF AN EDGE DISLOCATION
The stress ﬁeld surrounding a dislocation in an edge orientation is more complex than that
of a dislocation in a screw orientation. It will now be assumed that an edge dislocation lies in
an inﬁnitely large and elastically isotropic material and that the dislocation line coincides
with the zaxis of a Cartesian coordinate system. Under these conditions the stress can be con-
sidered to be independent of position along the zdirection. In other words, the stress should
be simply a function of its position in the x, yplane, the plane normal to the dislocation. In
this regard, consider Fig. 4.36A, where an edge dislocation is shown lying at the origin of a
two-dimensional x, ycoordinate system. With the aid of elasticity theory it may be shown
that the stress at some point, with coordinates xand y, has the following components:τ/H11005mg/H11005mb
2pr
y axis
(A)x x, y 
(B)σxx σxx
σyyσyy
τxyτyx
τxy
τyx
FIG. 4.36 (A) An edge dislocation aligned along the z-axis.
(B)The stress components at point x, y04Ch04.qxd  11/6/08  4:49 PM  Page 109
Chapter 4 Introduction to Dislocations 110
4.9
where /H9268xxand /H9268yyare tensile stress components in the xand ydirections, respectively, and
τxyis the shear stress as shown in Fig. 4.36B.
In the general case, that is, for an arbitrary position with coordinates xand y, the stress
will contain both normal and shear stress components and /H9268xxmay not equal /H9268yy. However,
for points along the x-axis the normal stress components both vanish and the state of stress
is pure shear. Also note that the sense of the shear stress along the xaxis, which corresponds
to the slip plane, is reversed if one moves from the right of the dislocation to its left, as may
be seen in Fig. 4.37. Also, as may be seen in Fig. 4.37, above and below the dislocation, that
is, along the yaxis, there is no shear stress component. Here the stress is a biaxial normalτxy/H11005mb
2p(1/H11002v) x(x2/H11002y2)
(x2/H11001y2)2syy/H11005mb
2p(1/H11002v) y(x2/H11002y2)
(x2/H11001y2)2sxx/H11005/H11002mb
2p(1/H11002v) y(3x2/H11001y2)
(x2/H11001y2)2
(A)
(B)τxy = 
τxy
σx σx
σyσyτxy
τxyτxyμ b
2πr (1 – υ)τxy = μ b
2πr (1 – υ)
σx = σy =  μ b
2πr (1 – υ)σx = σy =  μ b
2πr (1 – υ)
σx σx
σyσy
FIG. 4.37 Stress and strain associated with an edge
dislocation. (In the above equations, /H9262is the shear
modulus in Pa, bthe Burgers vector of the disloca-
tion, /H9263is Poisson’s ratio, and rthe distance from the
center of the dislocation.)04Ch04.qxd  11/6/08  4:49 PM  Page 110
111 4.12 The Force on a Dislocation
stress with /H9268xx/H11005/H9268yy. Above the dislocation the lattice is under a compressive stress, while
below it the lattice is in a state of tensile stress. Note that the magnitude of the stress
depends only on the distance from the dislocation, r, and varies as 1/ r.
A signiﬁcant fact is that the stress ﬁeld around a dislocation can be described in a
somewhat simpler fashion if one uses polar coordinates as deﬁned in Fig. 4.38. In this case
we have
4.10
4.12 THE FORCE ON A DISLOCATION
The concept of the virtual force that a stress applied to a crystal exerts on a disloca-
tion is important. The force exerted on a straight screw dislocation by a shear stress
will be examined first. Figure 4.39 shows a right-hand screw dislocation, which is
assumed to lie far enough away from the crystal ends that surface end effects may be
ignored. The length of this dislocation, L, equals the crystal width. Now imagine that
the dislocation moves along the slip plane through a distance /H9004y. This causes a section
of the top half of the crystal of width Land length /H9004yto be displaced to the left by a
Burgers vector, b, relative to the bottom half. The external work Wdone by the
applied stress in this movement of the dislocation is equivalent to that of a force τL/H9004x
moving through a distance bor
W/H11005τL/H9004xb 4.11
where τis the applied shear stress, Lthe crystal width, and /H9004xthe distance the dislocation
moves. The internal work performed, as the dislocation moves, can be expressed as fL/H9004x,
where fis the virtual force per unit length on the dislocation, Lthe dislocation length, andτru/H11005mb
2p(1/H11002/H9263)/H11080/H20898cos u
r/H20899srr/H11005suu/H11005/H11002mb
2p(1/H11002/H9263)/H11080/H20898sin u
r/H20899(A) (B)r
θσrrσrr
σθθσθrσθr
σrθ
σrθσθθ
FIG. 4.38 (A) An edge dislocation in polar coordinates,
(B)The corresponding stresses04Ch04.qxd  11/6/08  4:49 PM  Page 111
Chapter 4 Introduction to Dislocations 112
/H9004xthe distance through which the total force on the dislocation, fL, moves. Equating the
internal work to the external gives
fL/H9004x/H11005τL/H9004xb
or
f/H11005τb 4.12
The force per unit length on the dislocation, f, lies in the slip plane and is normal to the
dislocation line, that is, it is toward the front of the crystal.
Now consider Fig. 4.40, in which a positive edge dislocation is assumed to move
through a distance /H9004xunder an applied shear stress τ. The dislocation line length and crys-
tal width are again assumed to equal L. By an argument similar to that just used for the
screw dislocation, it may be easily shown that the force per unit length on the edge com-
ponent of a dislocation line is also
f/H11005τb 4.13
This force also lies in the slip plane and is normal to the dislocation line. Note that since
the screw and edge components of the same dislocation are normal to each other, the
forces on these components must also be normal to each other. It can also be shown
that if a part of a dislocation has a mixed—part edge and part screw—character, the
corresponding force per unit length, f, on the segment is also normal to it. Thus, a dis-
location loop, such as that shown in Fig. 4.18, will be subjected to a force normal to the
dislocation f/H11005τbeverywhere around the loop.
There remains to be considered the climb force on an edge dislocation. Here the stress
applied to the crystal is a normal (tensile or compressive) stress. Thus, consider Fig. 4.41,FIG. 4.39 A right-hand screw dislocation in a long crystalz
y
x
AxesLSlip planeScrew disclocationΔx
Δxτ
bL04Ch04.qxd  11/6/08  4:49 PM  Page 112
113 4.12 The Force on a Dislocation
Slip plane yz
xσ
Δ  zσ
bf 
FIG. 4.41 Climb force on an edge dislocation
where a tensile stress /H9268is shown applied to a crystal containing a positive edge dislocation.
The given tensile stress will act to make the extra plane increase in size or undergo nega-
tive climb. As a result, the dislocation line moves downward. In this case it may be read-
ily shown that the force per unit length on the dislocation is given by
f/H11005/H11002/H9268b 4.14FIG. 4.40 A positive edge dislocationz 
y 
x 
AxesL Δy 
Δy τ L
b Extra plane
Edge dislocationSlip plane04Ch04.qxd  11/6/08  4:49 PM  Page 113
Chapter 4 Introduction to Dislocations 114
where fis the force on the dislocation line, /H9268the tensile stress, and bthe Burgers vector
of the dislocation. The climb force on a dislocation is not only normal to the dislocation
line but it is also normal to the slip plane of the dislocation. This is in contrast to the direc-tion of fin slip, which is also always normal to the dislocation line but lies in the slip
plane. If the applied stress is purely compressive, the climb force will point toward thepositive zdirection and the dislocation should climb upward.
In the general case, however, a dislocation may have a mixed Burgers vector, so that
it is neither pure screw nor pure edge, and the dislocation line may lie in any direction.Thus, it is common practice to deﬁne the orientation of the dislocation line, at a givenpoint along it, by the unit vector tangent to the dislocation line at the point. This vector isdesignated /H9256and has the components /H9256
x, /H9256y, and /H9256z. Furthermore, the Burgers vector can
be expressed in the form
b/H11005bxi/H11001byj/H11001bzk 4.15
where bx, by, and bzare three components of the Burgers vector and i, j, and kare unit vec-
tors in the x, y, and zdirections, respectively.
When a general stress /H9018, which may have both normal and shear components in all
three directions, is applied to a crystal containing a dislocation, the force on the dislocationis given by the cross-product of /H9018and /H9256, which can be written as
4.16
where fis the force per unit length on the dislocation, and /H9018
x, /H9018y, /H9018zare given by the
following summations:
/H9018x/H11005/H9268xxbx/H11001τxyby/H11001τxzbz
/H9018y/H11005τyxbx/H11001/H9268yyby/H11001τyzbz4.17
/H9018z/H11005τzxbx/H11001τzyby/H11001/H9268xxbz
Because of the cross-product between /H9018and /H9256in Eq. 4.16, the force on the dislocation is
normal to the dislocation. The relation between the dislocation, its Burgers vector, and thestress, given above, can be written
F/H11005(b/H11080G)X/H9256 4.18
This is known as the Peach-Kohler equation. More detailed discussion on this subject canbe found elsewhere.
6,12
4.13 THE STRAIN ENERGY OF A SCREW DISLOCATION
An important property of a dislocation is its strain energy, normally expressed as its energyper unit length. This parameter can be readily obtained for a screw dislocation located atthe center of an inﬁnitely long, large cylindrical crystal. According to linear elasticitytheory, the strain energy density in the stress ﬁeld of a screw dislocation is 
τ2/2/H9262, and byf/H11005/H20858Xz/H11005ij k
/H20919/H20858x/H20858y/H20858z
zxzyzz/H2091904Ch04.qxd  11/6/08  4:50 PM  Page 114
115 4.14 The Strain Energy of an Edge Dislocation
Eq. 4.8 the stress, τ, is /H9262b/2/H9266r. This suggests that the strain energy per unit length of this
screw dislocation might be estimated with the following integration.
4.19
where wsis the energy per unit length of the screw dislocation, /H9262the shear modulus, bthe
Burgers vector, r0an inner radius that excludes the dislocation core, and r/H11032an outer lim-
iting radius for the integration. A unit thickness is assumed for the volume over which the
integration is made.
The choices of r0and r/H11032involve the consideration of a number of factors. First, with
regard to r0, Eq. 4.19 clearly indicates that as r0:0, w:/H11009, implying that a lower limit
for r0is necessary. This conclusion is also strengthened by the fact that near the disloca-
tion center, the atomistic character of a crystal becomes more and more signiﬁcant and theassumption that the crystal is a simple elastic continuum becomes less and less tenable.Further, while the strain certainly must be very severe, in this region, it can never beinﬁnite as predicted by Eq. 4.7 for r
0/H110050. For these reasons it is normally assumed that
linear elasticity does not hold below r0/H11011b, where bis the Burgers vector. However, in
order to include the energy in the highly strained region of the dislocation core it has beensuggested
6that one take r0/H11005b//H9251, where /H9251is a constant. The value of /H9251has been variously
suggested to be between 2 and 4. For the present let /H9251/H110054.
Equation 4.19 also indicates that w:/H11009as r/H11032:/H11009. Fortunately, a crystal normally pos-
sesses a ﬁnite dislocation density. Even a well-annealed crystal may contain about10
8cm/cm3(1012m/m3) of dislocations. Under these conditions the stress ﬁeld of a dislo-
cation may be assumed to be neutralized by those of its neighbors at a distance r/H11032equal to
one-half the average spacing between dislocations. This assumption is reasonable if thenumbers of the dislocations with opposite signs are approximately equal.
Assuming that one has a soft iron crystal with an array of inﬁnitely long
straight screw dislocations, with equal numbers of opposite signs, and whose density
/H9267/H11005108cm/cm3, the average distance between dislocations would be approximately
10/H110026m so that r/H11032/H110055/H1100310/H110027m. The shear modulus of iron is about 8.6 /H110031010Pa and
its Burgers vector equals 2.48 /H1100310/H1100210m. With the aid of these data Eq. 4.19 gives
ws/H110053.79/H1100310/H110029J/m (3.79 /H1100310/H1100211J/cm, 3.79 /H1100310/H110024ergs/cm). If one multiplies wsby
the dislocation density, a rough estimate of the stored strain energy in a unit volume mayalso be computed. Thus for 
/H9267/H11005108cm/cm3the stored energy in a cm3should be about
3.79/H11003104erg/cm3(3.79 /H1100310/H110023J/cm).
4.14 THE STRAIN ENERGY OF AN EDGE DISLOCATION
An equation for the strain energy per unit length may also be derived for an inﬁnitely longedge dislocation using an approach similar to that used to obtain Eq. 4.19. The result is
4.20
where w
eis the strain energy per unit length of an edge dislocation, /H9262the shear modulus, /H9263
Poisson’s ratio, bthe Burgers vector, and r/H11032the outer radius of the volume over which the inte-
gration is carried out. As in the case of the screw dislocation, the inner limit r0is taken as b/4.we/H11005mb2
4p(1/H11002/H9263) ln 4r/H11032
bws/H11005/H20885r/H11032
r0/H20898mb
2pr/H208992 /H208981
2m/H208992pr dr/H11005mb2
4p ln r/H11032
r004Ch04.qxd  11/6/08  4:50 PM  Page 115
Chapter 4 Introduction to Dislocations 116
PROBLEMS
4.1 Prove that 1,000 psi /H110056.9 MPa using conversion
factors given in Appendix D.
4.2 A single crystal of copper yields under a shear stress
of about 0.62 MPa. The shear modulus of copper is
approximately 7.9 /H11003106psi. With these data compute an
approximate value for the ratio of the theoretical to the
experimental shear stresses in copper.
4.3 Make a model of a left-hand screw dislocation follow-
ing the technique shown in Fig. 4.11.
4.4 (a) Using an RHSF Burgers circuit, illustrate how to
determine the true Burgers vector of an edge dislocation.
(b)Is the sense of the Burgers vector direction in part (a)
of this problem the same as that of the RHFS local
Burgers vector in Fig. 4.19
4.5 (a) How many equivalent {111} /H2085510 /H20856slip systems are
there in the fcc lattice?
(b)Identify each system by writing out its slip plane and
slip direction indices.
4.61B/H9254, accordingly, correspond to the three possible partial
dislocations of this plane.
(a) Identify each line ( AB, A /H9254, etc.) with its proper
Burgers vector expressed in the vector notation.
(b) Demonstrate by vector addition that
B/H9254/H11001/H9254C/H11005BC
4.7
A C B 
y 
x z
D 
(A)
(B)DC ABD D
α
βδγ
A C B 
y 
x z
δ
Assume that the triangle in the drawing lies on the (111)
plane of a face-centered cubic crystal, and that its edges
are equal in magnitude to the Burgers vectors of the
three total dislocations that can glide in this plane. Then,
if /H9254lies at the centroid of this triangle, lines A/H9254, C/H9254, andNote that the strain energy for the edge dislocation differs from that of the screw dis-
location by a factor of 1/(1 /H11002/H9263). Since /H9263for most metals is near 1/3, the strain energy for
the edge dislocation is thus about 50 percent larger than that for the screw dislocation.04Ch04.qxd  11/6/08  4:50 PM  Page 116
117 Problems
Figure A represents the Thompson tetrahedron as seen in
three dimensions. In Fig. B., the sides of the tetrahedronhave been hypothetically folded out so that all four surfacescan be easily viewed. The symbols 
/H9251, /H9252, /H9253, and /H9254represent
the centroid of each face, respectively. As in Problem 4.6,lines such as BDrepresent total dislocations, that is, 
[110], and lines such as B
/H9253represent partial dislocations,
that is, [21 ].
(a) Write the Miller indices symbols for CDand DC.
(b) Do the same for BDand DB.
(c) Show that BD/H11001DC/H11005BC.
4.8 List all the primary or total Burgers vectors available
for slip in a fcc crystal. Use the vector or Miller indices
notation to describe each Burgers vector.
4.9 An important slip plane in the hexagonal metals,
titanium and zirconium, is the {11 2} plane on which dis-
locations with a /H2085511 /H20856Burgers vector may move. Prove 
that the /H2085511 /H20856Burgers vector can be considered as the
sum of a basal slip Burgers vector and a unit Burgersvector in the c-axis direction.
4.10 (a) If a vacancy disc forms on a basal plane of a
hexagonal close-packed metal, what stacking sequence ofbasal planes would result across the disc?
(b) Why would the strain energy of the resulting stacking
fault be very high?(c)Explain how a simple shear along the basal plane,
equal to that of a Shockley partial, could eliminate this
high-energy stacking fault and replace it with one oflower energy.
(d)What then would be the stacking arrangement of the
basal planes at the fault?(e) Is the result in (d) unique or are there several basic
possibilities? Explain.
4.11 (a) Write a simple computer program that gives the
shear stress of a screw dislocation as a function of the
perpendicular distance from the dislocation (see Eq. 4.8).Assuming the shear modulus of iron is 86 GPa and theBurgers vector is 0.248 nm, use the program to obtainthe shear stress at the following values of r: 50, 100, 150,
and 200 nm, respectively. Plot the resulting τversus r
data, and with the aid of this curve, determine the dis-tance from the dislocation where τis 4000 psi, the shear
stress at which an iron crystal will begin to undergo slip.
(b) To how many Burgers vectors does this distance
correspond?
4.12 Equations 4.9 are the stress ﬁeld equations of an
edge dislocation, in Cartesian coordinates. Write a com-321
3231
3211
61
2puter program based on these equations that gives simul-
taneous values of /H9268xx, /H9268yy, τxyfor an edge dislocation in an
iron crystal assuming /H9262/H1100586 GPa, b/H110050.248 nm, v/H11005.3,
and r/H1100540b, and letting x/H11005rcos /H9258and y/H11005rsin /H9258.
Simplify the equations so that they can be expressed as afunction of only the angle 
/H9258. Now develop a ﬁgure in
which curves are plotted for all three of the stress compo-nents over the range of angles from 0 to 2
/H9266radians.
4.13 Now solve Problem 4.11 using the stress ﬁeld equa-
tions of an edge dislocation expressed in polar coordinates.
4.14 (a) Consider that two inﬁnitely long parallel positive
edge dislocations are viewed on a simple two-dimensional
x, ydiagram such as Fig. 4.36. One dislocation is located at
x/H110050, y/H110050. Since this is a positive edge, its slip plane is
horizontal and contains the xaxis. The other dislocation
also lies in a horizontal slip plane but this plane is sepa-rated from that of the ﬁrst dislocation by a vertical dis-tance ( y) of 10 b, where bis the Burgers vector for both
dislocations. Now assume the ﬁrst dislocation is ﬁxed inplace and the second can move parallel to the xaxis. With
the aid of a computer, plot F
x, the xcomponent of the
force (per unit length) between the dislocations, as a func-tion of xfrom x/H11005/H11002240 nm to x/H11005/H11001240 nm. Let 
/H9262/H11005
86 GPa, b/H110050.248 nm, and v/H110050.3.
(b) Discuss the signiﬁcance of the variation of Fxwith dis-
tance as the mobile dislocation is moved from x/H11005/H11002 /H11009
to/H11005/H11001 /H11009 .
4.15 The strain energy of a dislocation normally varies as
the square of its Burgers vector. One may see this byexamining Eqs. 4.19 and 4.20. This relationship betweenthe dislocation strain energy and the Burgers vector isknown as Frank’s rule . Thus, if b/H11005a[hkl], where ais a
numerical factor, then
Energy/cm /H11011a
2{h2/H11001k2/H11001l2}.
Show that in an f.c.c. crystal the dissociation of a total dis-location into its two partial dislocations is energeticallyfeasible. See Eq. 4.4.
4.16 The c/aratio of the hcp zinc crystal is 1.886.
Determine the ratio of the strain energy in zinc of a dis-
location with a /H2085511 /H20856Burgers vector to that of a basal
slip dislocation.
4.17 (a) Consider Eq. 4.19, which gives the strain energy
per unit length of a screw dislocation. Assume that one
has a very large square array of long, straight, parallelscrew dislocations of alternating signs so that the effectiveouter radius r/H11032of the strain ﬁeld of a dislocation may be321
304Ch04.qxd  11/6/08  4:50 PM  Page 117
Chapter 4 Introduction to Dislocations 118
taken as . With the aid of a computer determine the
strain energy per unit length of a screw dislocation as afunction of the dislocation density, 
/H9267, between /H9267/H110051011
and /H9267/H110051018m/m3.
(b)Plot the line energy against the dislocation density.
Assume that /H9262/H1100586 GPa and b/H110050.248 nm.1/2vr (c)Now plot the energy per unit volume as a function of
/H9267, assuming that the former can be equated to /H9267w, where
wis the energy per unit length of the screw dislocations.
REFERENCES
1. Orowan, E., Z. Phys ., 89634 (1934).
2. Polanyi, Z. Phys ., 89660 (1934).
3. Taylor, G. I., Proc. Roy. Soc ., A145 362 (1934).
4. Nabarro, F. R. N., Theory of Crystal Dislocations , p. 5,
Oxford University Press, London, 1967.
5. Dislocations and Properties of Real Materials , published by
the Institute of Metals, 1985.6. J. P. Hirth and J. Lothe, Theory of Dislocations , 2nd ed.,
John Wiley and Sons, New York, 1982.7. Computed Electron Micrographs and Defect Identiﬁcation ,
A. K. Head et al., North-Holland Publishing Company,
1973, p. 176.8. Seeger, A., and Schoeck, G., Acta Met . 1519 (1953).
9. Seeger, A., Dislocations and Mechanical Properties of
Crystals . John Wiley and Sons, Inc., New York, 1957.
10. Read, W. T., Jr., Dislocations in Crystals , McGraw-Hill
Book Company, Inc., New York, 1953.
11. Dislocations and Propertis of Real Materials , published by
The Institute of Metals, London, 1985, p. 145.12. Weertman, J., and J. R. Weertman, Elementary Disloca-
tion Theory , p. 55, Macmillan, New York, 1964.04Ch04.qxd  11/6/08  4:50 PM  Page 118
119AD
y
x
ττ
BC
FIG. 5.1 Frank-Read
source. The dislocation
segment xymay move in
plane ABCD under the
applied stress. Its ends, x
and y, however, are ﬁxeddc b a dx
ym
FIG. 5.2 Various stages in the
generation of a dislocation loop
at a Frank-Read sourceThe dislocation topics in the preceding chapter dealt primarily with (1) the structure or
geometry of dislocations and (2) their stress and strain ﬁelds. This chapter is concerned
with the relation of dislocations to plastic deformation. The ﬁrst topic to be considered
involves a mechanism proposed some years ago to explain why the amount of shear strain
that is obtained when a soft (annealed) crystal specimen is plastically deformed is normally
many times greater than could be attained from slip due to the glide of the dislocations
that existed in the crystal before the start of the deformation. This clearly indicates that dis-
locations must be created during plastic deformation. While there are a number of ways
that dislocations may be created as a result of plastic deformation, the Frank-Read source
is one of considerable historical signiﬁcance.
5.1 THE FRANK-READ SOURCE
Suppose that a positive edge dislocation, lying in plane ABCD of Fig. 5.1, is connected to
two other edge dislocations running vertically to the upper surface of the crystal. The two
vertical edge dislocations cannot move under the applied shear stress τ. This is because, in
general, the movement of a dislocation results in the displacement of a part of a crystal
relative to an adjacent part. When an externally applied stress causes such a movement,
the externally applied stress moves and performs work. Movements of the vertical
dislocation segments will cause shear displacements between front and back parts of the
crystal. The applied shear stress τon the top and bottom of the crystal cannot cause this
type of displacement. The vertical segments would move, however, under a shear stress in
the horizontal direction applied to the front and back of the crystal. Since the dislocation
segment xyis a positive edge, the stress τwill tend to move it to the left, causing the line
to form an arc with ends at the ﬁxed endpoints xand y. This arc is indicated in Fig. 5.2 by
Chapter 5
Dislocations and Plastic Deformation05Ch05.qxd  11/11/08  7:43 PM  Page 119
Chapter 5 Dislocations and Plastic Deformation 120
the symbol a. Further application of the stress causes the curved dislocation to expand to
the successive positions band c. At cthe loop intersects itself at point m, but since one inter-
secting segment is a left-hand screw and the other a right-hand screw, the segments can-
cel each other at the point of intersection. (A cancellation always occurs when oppositeforms of dislocations lying in the same plane intersect. This fact can be easily demonstratedfor the case of positive and negative edge dislocations since their intersections form a com-plete lattice plane from two incomplete planes.) The cancellation of the dislocation seg-ments at the point of contact mbreaks the dislocation into two segments marked d, one of
which is circular and expands to the surface of the crystal, producing a shear of one atomicdistance. The other component remains as a regenerated positive edge, lying betweenpoints xand ywhere it is in a position to repeat the cycle. In this manner many disloca-
tion loops can be generated on the same slip plane, and a shear can be produced that islarge enough to account for the large size of observed slip lines. A dislocation generator ofthis type is called a Frank-Read source .
5.2 NUCLEATION OF DISLOCATIONS
Experimental evidence shows that Frank-Read sources actually exist in crystals.1How
important these dislocation generators are in the plastic deformation of metals is notknown, but other evidence shows that dislocations can also be formed without the aid ofFrank-Read or similar sources.
2If dislocations are not formed by dislocation generators,
then they must be created by a nucleation process. As with all nucleation phenomena, dis-locations can be created in two ways: homogeneously or heterogeneously. In the case ofdislocations, homogeneous nucleation means that they are formed in a perfect lattice by the
action of a simple stress, no agency other than stress being required. Heterogeneous nucle-
ation, on the other hand, signiﬁes that dislocations are formed with the help of defects
present in the crystal, perhaps impurity particles. The defects make the formation of dislo-cations easier by lowering the applied stress required to form dislocations. It is universallyagreed that homogeneous nucleation of dislocations requires extremely high stresses,stresses that theoretically are of the order of to of the shear modulus of a crystal.
3
Since the shear modulus of a metal is usually about 7 to 70 GPa, the stress to form dislo-cations should be of the order of 0.7 GPa. However, the actual shear stress at which metalcrystals start to deform by slip is usually around 70 MPa. This evidence certainly favors theopinion that if dislocations are not formed by Frank-Read sources, then they must benucleated heterogeneously.
It should be noted that dislocations can also nucleate heterogeneously at the crystal
surface and at critical stresses much less than that required for homogenous nucleationwithin the crystal. Moreover, the critical stress is further reduced when the crystal surfaceis not perfectly ﬂat and contains heterogeneities, such as atomic scale surface steps. Forexample, the recent atomic scale calculations by Guanshui Xu and co-workers
4,5indicated
