Repository: Ketankham/chatbot-meta-books

File: tem-book.txt (part 8 of 71)
 هب انم خدا 
Q3.7 What are the two principal forms of elastic scatter?
Q3.8 Relate the general form of the Rutherford differential cross section (equation 3.3) to the equation
describing the cross section for nucleus scattering proposed by Hall (equation 3.2).
Q3.9 What is a screening parameter and why do we need to incorporate it in the equations that describe scattering?Q3.10 Why is it important to include a screening parameter in the Rutherford cross section?Q3.11 Why do elastic electron-electron interactions usually result in a relatively low scattering angle, while
elastic electron-nucleus interactions cause higher-angle scattering?
Q3.12 From your answer to the previous question describe the different information that might be contained in
low-angle and high-angle scattered electrons and how you might obtain that information
Q3.13 How thin should your specimen be so that scattering within it approaches the ideal of a single event per electron?Q3.14 What is the relationship between the atomic scattering factor f(y) and the structure factor F(y)?
Q3.15 Why do crystalline and amorphous specimens give rise to different scattering distributions?Q3.16 What are the fundamental differences between the von Laue and Bragg approaches to diffraction and
what are the similarities?
Q3.17 Put some reasonable values for dandlinto equation 3.21 and calculate a typical Bragg angle in a TEM.
Q3.18 Why is the Bragg approach fundamentally incorrect?
Q3.19 What do we mean by the term ‘scattering center’?
Q3.20 What is the relationship between the spacing of the lattice planes and the angle of scatter?
TEXT-SPECIFIC QUESTIONS
T3.1 In Figure 3.1, why are the electrons interacting with both the nucleus and the electron cloud shown to
deviate in the same directions (i.e., both are bent through an angle y) when the nucleus and the electron
clouds in fact have opposite electrical charges?
T3.2 Why do we show the electron close to the nucleus in Figure 3.1 as being turned around rather than being
pulled directly into the (highly positively charged) nucleus?
T3.3 Look again at Figure 3.1 and explain why elastic electron-electron interactions usually result in a
relatively low scattering angle, while elastic electron-nucleus interactions cause higher-angle scattering.
T3.4 In Figure 3.2 why don’t we see a third-order scattered beam?T3.5 Relate Figure 3.3 to equations 3.1 and 3.2.T3.6 Can you show that the data in Figures 3.3 and 3.4 are consistent? (Hint: assume that yis small (i.e., /C2408)
for elastic scatter.)
T3.7 Relate Figure 3.5 to equations 3.1 and 3.2.T3.8 Is Figure 3.5 plotted for a screened or unscreened atomic potential? Explain your answer.
T3.9 In Figure 3.6 why don’t we show constructive interference of waves going back in the direction of the
incident beam?
T3.10 Figures 3.3, 3.5, and 3.7 all have the same general form. Why is this?T3.11 Discuss the advantages and disadvantages of the Rutherford cross section for elastic scattering. Put in
some values into equation 3.7 and determine the value of the cross section.
T3.12 Write down concise definitions of coherent, incoherent, elastic, and inelastic as we use them. (Hint: first
take a look at Webster’s.)
T3.13 Explain in a paragraph the relationship between scattering cross section and atomic scattering factor
mentioning the important factors that influence them.
T3.14 In Figure 3.6, if this process were Bragg diffraction, how would the Bragg angle relate to y?
T3.15 Use equation 3.21 to determine the value of yifn=1 and d= 2 for each of the wavelengths in Table 1.2.
Thus, discuss whether or not relativistic corrections are important.
T3.16 Copy Figure 3.8 and draw on it where other atoms in the diffracting planes might be positioned. (Hint:
look at Figure 3.9.)
T3.17 Explain why we talk about the Bragg angle in Figure 3.9 as being a semi-angle of scattering.
CHAPTER SUMMARY ........................................................................................................................................................................................... 51
www .Iran -mavad .com  
ﻣﺮﺟﻊ ﺩﺍﻧﺸﺠﻮﻳﺎﻥ ﻭ ﻣﻬﻨﺪﺳﻴﻦ ﻣﻮﺍﺩ
4
Inelastic Scattering and Beam Damage
CHAPTER PREVIEW
In the previous chapter, we discussed elastic scattering of the electron beam in which the
incident electrons lost no energy as they traversed the specimen. Inelastically scattered
(often termed energy-loss) electrons are equally important and we’ll discuss many of these
processes here, but leave the applications till later. Why are we interested in inelasticscattering? Well, such scattering generates a whole range of signals, each of which can tell
us more about the chemistry of the specimen than we can find out from the elastic electrons.
In addition to the energy-loss electrons themselves, the most important signals are thecharacteristic X-rays, secondary electrons, and, occasionally, visible light (cathodolumines-cence (CL)) and so we’ll emphasize how these arise. We will also tell you why all these signals
are useful, to varying degrees, to materials scientists, engineers, and nanotechnologists.
So how do we use these inelastic signals? First we have to detect them and we’ll describe
electron detection in general in Chapter 7 and the spectrometers that disperse electrons
according to their energy in Chapter 37. Then in Chapters 38–40 we’ll talk about analyzingthese energy-loss electrons. We will discuss how to detect X-rays in Chapter 32 and how we
get quantitative, elemental information from the spectra in Chapters 33–36. In all cases we
get complementary information to that gained in TEM images and DPs. We’ll brieflydiscuss CL images and spectra in Chapter 29. Obviously there’s a lot of useful informationin these signals and this is a major advantage to using ionizing radiation. However, the other
side of the coin is that all the inelastic processes deposit energy in your specimen, which can
be damaged if it is beam sensitive. So we must also look at the downside of the inelasticprocesses and we end the chapter by discussing this problem under the general topic of beamdamage or radiation damage.
A warning : This chapter is based on some quite difficult theoretical, physical concepts.
However, these concepts form the basis of AEM, which constitutes Part 4 of the book, so wehave to address the material. You can safely delay studying much of this material in detailuntil you reach Chapter 32 and beyond.
&What you need to get out of this chapter is an appreciation that a modern TEM is
primarily a signal-generating and detecting instrument, not just a tool for producinghigh-magnification images.
One redeeming feature is that in all these processes we can treat the electron as a particle.
So this is (almost) a wave-free chapter, which generally means that it is more easily under-
standable unless you have an in-depth physics background.
4.1 WHICH INELASTIC PROCESSES
OCCUR IN THE TEM?
Historically, the conventional TEM used only two
elastic signals, namely, the direct beam and the dif-
fracted beam(s). As we’ve seen, these signals constitute
the DP and we’ll see in due course how they can be
used to produce images. In operating a TEM in thisclassical manner we are being extraordinarily ineffi-
c i e n t ;w et h r o wa w a yav a s ta m o u n to fi n f o r m a t i o nabout our specimen which is contained in the signals
that result from inelastic scatter. Some of these signals
are shown back in Figure 1.3 and are often used pre-
dominantly in related instruments such as the SEMand the Auger electron spe ctrometer (AES), but we
can also use TEMs to detect many of these signals,
4.1 W HICH INELASTIC PROCESSES OCCUR IN THE TEM? ................................................................................................................ 53
www .Iran -mavad .com  
ﻣﺮﺟﻊ ﺩﺍﻧﺸﺠﻮﻳﺎﻥ ﻭ ﻣﻬﻨﺪﺳﻴﻦ ﻣﻮﺍﺩ
thus allowing for a more complete characterization of
the specimen.
Because some of the incident-beam electrons lose
energy, all these signals are related to the general topicof electron energy-loss spectrometry (EELS). The
EELS signals and the accompanying X-ray signals
constitute analytical electron microscopy (AEM),which we cover in Part 4. In seeking to detect moresignals from the specimen, we find that practically we
cannot do everything at once, nor can we do it all with
equal efficiency. Nevertheless, various kinds of analyt-ical TEMs exist which, in one form or another, can
detect all the signals shown in Figure 1.3. With the
advent of aberration correct ion, the spatial resolution
and the detection limits of the various techniques havereached or closely approach the single-atom level and
so are very well suited to the characterization ofnanostructured materials.
In this chapter we’ll cover all the signals that are
detectable and what use (if any) they are to the nano-technologist. We need to know
&What are the inelastic-scattering interactions?
&What is the range of energy losses associated with
each process?
&What is the likelihood that each energy-loss processwill occur?
&What is the scattering angle for the various energy-loss electrons?
When a high-energy electron encounters an atom, it
first penetrates the outer, loosely bound electron cloud,
then it passes the more tightly bound inner (or core) shell
electrons, and finally it may encounter the nucleus.
This range of inelastic scattering produces a range of
scattering angles, but there is no simple relationship
between the energy lost and the scattering angle. We’ll
separate the inelastic processes into three components
&Processes that generate X-rays
&Processes that generate other (secondary) electrons
&Processes that result from collective interactions
with many atoms or electrons
We know the first two rather well, but the third
is usually poorly defined. Figure 4.1 shows the cross
sections for the most important inelastic processesthat we’ll talk about. As you can see, the elastic and
one of the inelastic (plasmon excitation) processesare by far the most likely events and togetheraccount for almost all of the total scattering cross
section t h a tw ed i s c u s s e db a c ki nC h a p t e r2( w i t ht h e
caveat that the data in this figure are for small-anglescattering only). These cross sections vary over sev-eral orders of magnitude and this fact alone should
give you some feel for the relative generation prob-
ability of each signal. We’ll discuss the specific crosssections for inelastic scattering in more detail as we
describe each individual scattering event.
We’ll see throughout the book that energy-loss pro-
cesses are both useful and damaging. For example, in
Chapter 19 we describe how energy-loss electrons causeKikuchi lines to arise in DPs and these are extraordina-
rily useful. In contrast, some of those same energy-loss
electrons cause diffuse scatter that lowers the signal tobackground information in all DPs and images. If yourspecimen is thick enough, the energy-loss electrons hide
all the useful contrast information, but we’ll see in Part 4
how to use EELS to filter out those electrons fromimages and DPs. This filtering improves the quality ofboth image and DP and allows the study of much
thicker specimens.RULE OF THUMB
The deeper the electron penetrates into the atom, the
greater the energy that may be lost. It is possible (butvery rare) for the electron to lose all its energy in asingle nuclear interaction.
FIGURE 4.1. Cross sections for the various inelastic scattering processes
in Al as a function of the incident electron energy, assuming a small angle
of scattering ( y/C2408); plasmon (P), K- and L-shell ionization (K,L),
secondary-electron generation (SE). For comparison purposes the elastic
cross section (E) is also included. The values are relatively insensitive to
the beam energy.
54 ....................................................................................................................................... I NELASTIC SCATTERING AND BEAM DAMAGE
www .Iran -mavad .com  
ﻣﺮﺟﻊ ﺩﺍﻧﺸﺠﻮﻳﺎﻥ ﻭ ﻣﻬﻨﺪﺳﻴﻦ ﻣﻮﺍﺩ
4.2 X-RAY EMISSION
We’ll consider X-ray emission first because it’s the most
important secondary signal generated in the specimen.From X-rays we can quickly find out what elements
constitute the part of the specimen interacting with the
electron beam and we can also quantify the amount ofeach element in quite a straightforward manner. (Theway to do all of this is described in Part 4.) Two kinds ofX-rays are produced
&Characteristic X-rays; we’ll see these are very useful
for local elemental analysis of nano-structured mate-rials and crystal defects.
&Bremsstrahlung X-rays, which are useful to the biol-ogist, but generally regarded as a nuisance by mostmaterials scientists (nano or otherwise).
4.2.A Characteristic X-rays
How do we produce characteristic X-rays and of what are
they ‘characteristic’? First of all, a high-energy beam elec-tron must penetrate through the outer conduction/valencebands and interact with the inner-shell (or core) electrons.If more than a critical amount of energy is transferred toan inner-shell electron, that electron is ejected; i.e., itescapes the attractive field of the nucleus, leaving a holein the inner shell. In an isolated atom, the electron isejected into the vacuum while in a solid it escapes abovethe Fermi level into the unfilled states. The atom is thenleft in an excited state because it has more energy than itwould like, and we describe it as ionized.
The ionized atom can return almost to its lowest
energy (ground state) by filling in the hole with anelectron from an outer shell. This transition is accom-panied by the emission of either an X-ray or an Auger
electron. This latter process was first described by Auger
(1925) and won him the Nobel Prize for Physics. (Sincethe discoverer was French, we pronounce his name‘‘Ozhay’’ with a soft gas in beige.) In both the X-ray
and Auger cases, the energy of the emission is character-
isticof the difference in energy between the two electron
shells involved and this energy difference is unique tothe atom. The process of X-ray emission is shown sche-matically in Figure 4.2. We’ll cover Auger emission inSection 4.3.B
Note that characteristic X-rays can also be produced
if an atom is ionized by a process other than electronirradiation. For example, ionization can occur as aresult of X-ray bombardment also, in which case weuse the term fluorescence. It is customary notto refer
to electron-induced X-ray emission as fluorescence,although you may occasionally come across suchusage in the literature.
We’ve been able to detect X-rays in electron micro-
scopes for many years, but Auger electron detection israther specialized and usually carried out in a dedi-
cated AES. More recently, however, we’ve found
ways to detect the Auger signal in ultrahigh vacuum(UHV) TEMs and so we’ll discuss this in Section 4.3.Bbelow.
You need to know several aspects of the ionization
process to understand why the characteristic X-rays areso useful and what it takes to generate them
&What are electron shells ?
&Why do we use the terms X-ray lines, families, and
weights ?
&What is the critical ionization energy and the ioniza-
tion cross section?
&What controls the X-ray energy andwavelength?
&What is the fluorescence yield ?
Electron shells : We use a specific terminology to iden-
tify the different characteristic X-rays. To understand theterminology you must be familiar with the simple Bohrtheory of atomic structure in which the electrons are
circling the nucleus in specific shells. (The electrons stay
in their shells rather than spiral into the nucleus becauseof the constraints imposed by quantum theory.)
Aside : For historical reasons, the innermost elec-
tron shell is called the K shell and the next inner-
most is the L shell, the next the M, and so on, asused in Figure 4.2. All the shells (except the K shell)may themselves have subshells (e.g., L
1,L2, etc.).
We name the characteristic X-rays in terms of theshell being filled and the shell from which the elec-tron comes. (The K, L, M, etc., terminology wasfirst introduced by Charles Barkla, an early X-ray
spectroscopist and has nothing to do with RoyalIncoming
electron
Characteristic
X-rays
Energy-loss
electronsL3
L2
L1Atomic
energy
levelsEL3
EL2
EL1
EK K
NucleusContinuum statesEF
FIGURE 4.2. The ionization process. An inner (K) shell electron is ejec-
ted from the atom by a high-energy electron. When the hole in the K shell
is filled by an electron from the L shell, characteristic (K a) X-ray emission
occurs. The beam electron loses energy but continues on through the
specimen.
4.2 X- RAY EMISSION ................................................................................................................................................................................. 55
www .Iran -mavad .com  
ﻣﺮﺟﻊ ﺩﺍﻧﺸﺠﻮﻳﺎﻥ ﻭ ﻣﻬﻨﺪﺳﻴﻦ ﻣﻮﺍﺩ
Dutch Airlines. The reason Barkla chose K as the
first shell may have been because he wasn’t sure if
he’d need a J shell but knew he’d need an L shell!)
Remember that the difference between the two shell
energies equals the energy of the characteristic X-ray.
Thus, if we fill a K-shell hole from the L shell we get a
KaX-ray, but if we fill it from the M shell we get a K b
X-ray. If the hole is in the L shell and we fill it from the Mshell we get an L
aX-ray, and if we fill it from the N shell
we get an L bX-ray. The notation is in fact much morecomplex because we differentiate the aX-rays in terms of
a1anda2depending on which subshell of the outer
shell the electron falls from to fill the hole. The a1X-ray
is from the outermost subshell (e.g., the L IIIor M V), the
a2from the next innermost (the L IIor M IV). To make this
a bit clearer you can look at the diagram in Figure 4.3,although it may in fact confuse you more since it’s not at
all obvious why, with all these possible electron transi-
tions, only a small fraction generates sufficient X-rays forus to use. Suffice it to say that X-ray physics is an arcanediscipline. Fortunately, for X-ray detection in the TEM
FIGURE 4.3. The complete range of possible electron transitions that give rise to K, L, and M characteristic X-rays. Not all these X-rays are detectable
by the XEDS in the TEM.
56 ....................................................................................................................................... I NELASTIC SCATTERING AND BEAM DAMAGE
www .Iran -mavad .com  
ﻣﺮﺟﻊ ﺩﺍﻧﺸﺠﻮﻳﺎﻥ ﻭ ﻣﻬﻨﺪﺳﻴﻦ ﻣﻮﺍﺩ
you don’t need to worry about such details because, as
you’ll see later, the detectors we use can’t usually discrim-inate between the X-rays from different subshells,except at the highest X-ray energies, so K, L, and M
andaandbare about all you’ll need to remember.
X-ray lines, families, and weights : Often we refer to
specific characteristic X-rays as ‘lines’ because they ori-
ginally appeared as lines on photographic plates fromearly spectrometers. Each characteristic X-ray line has
a specific wavelength or energy. Groups of lines that
arise from transitions to a specific K, L, or M shell areoften called ‘families.’ Much more detail can be found in
books on X-rays and X-ray spectrometry, and we’ll tell
you more in Chapter 34.
Not all electron transitions are equally probable
(think of those cross sections again) and this is takeninto account by the different ‘weights’ (i.e., relativeintensity compared with the most intense line) of the
X-ray lines that are given in Table 4.1. These weights are
only important within a given K, L, or M family and donot relate families (e.g., K to L), because experimental
conditions affect X-ray generation in each family differ-
ently. In X-ray analysis in the TEM we only use the mostintense lines, usually the alines (or, if the spectrometer
can’t resolve them, both aandblines). This will become
more obvious when you’ve learned about X-ray quali-tative analysis in Chapter 34.
Critical ionization energy: The electron beam has to
transfer an amount of energy greater than a certainvalue to the inner-shell electron in order to ionize theatom. This energy is called the critical ionization energy(E
c). If we want to generate a useful number of X-rays,
then the beam energy E0must be significantly greater
than Ec. The value of Ecincreases as the electrons are
more tightly bound to the nucleus so, for a given ele-
ment, the innermost shell (K) has a higher Ecthan the
next (L) shell, and so on. Atoms with higher Zhave
more protons binding the core electrons to the nucleus
and, therefore, have a higher Ec. You can see this effect
if you go and look at an X-ray spectrum, e.g., in Figure1.4A (or one of many others throughout Part 4) in whichthe energy of the X-ray peaks increases with increasing
atomic number. Since there’s a lot of shells and a lot of
atoms, the list of critical ionization energies is long, as
you’ll find out if you consult any X-ray textbook. A
similar list is also invaluable in EELS since the E
c
obviously corresponds to a critical amount of energy
lost by a beam electron and thus gives rise to peaks
(usually called edges) in the energy-loss spectrum. As
we’ll see in Chapter 39, EELS edges, like characteristic
X-ray peaks, can also be used to identify uniquely the
presence of a particular element in the specimen.
The cross section for ionization (s): It is shown in
Figure 4.1 for K- and L-shell electrons. It is not a strongfunction of energy and has a relatively large value, and
so we expect to see X-rays generated in all TEMs. In
low-voltage SEMs we have to worry about another
parameter called the overvoltage, U, which is the ratio
of the beam energy E
0to the ionization energy Ec. The
cross section varies with Uas shown in Figure 4.4. What
this figure tells you is that if E0is close to Ecthen there
isn’t much chance of ionization occurring. However, inthe TEM E
0is/C21100 keV and Ecis generally <20 keV
soUis usually >5. Therefore, X-ray generation is
expected and the cross section is pretty constant with
energy. Despite this relatively simple behavior, there is
considerable uncertainty about the absolute value of the
ionization cross sections because few reliable experi-
mental measurements have been made at TEM voltages.
Most models are variations on the original expression
given by Bethe (1930) which describes the total (not the
differential) ionization cross section as
sT¼pe4bsns
E0Ec/C18/C19
logcsE0
Ec/C18/C19
(4:1)
where the only new terms are ns, which is the number
of electrons in the ionized subshell, and bsandcs, which
are constants for that shell. We are not particularlyconcerned with any angular variation in the ionization
process. The differential form of the Bethe expression
shows two features
&The electron that ionized the atom is deviated
through a really small angle ( </C2410 mrads).
0Arbitrary
unitsQ
OvervoltageE0
Ec04 02 0 6 8 0 0
FIGURE 4.4. The variation of the ionization cross section with overvol-
tage. Ionization is most probable if the beam energy is /C245/C2the critical
ionization energy. The cross section decreases, but not substantially, at
higher overvoltages, typical of a TEM.TABLE 4.1 Relative Weights of X-ray Lines
Ka(1) Kb(0.1)
La1,2(1) L b1(0.7) Lb2(0.2) L g1(0.08)
Lg3(0.03) Ll(0.04) L Z(0.01)
Ma(1) Mb(0.6) Mz(0.06) M g(0.05)
MIINIV(0.01)K,L,M,...
A family is a group of X-ray lines and each member
of the family has a different relative intensity, whichunfortunately is called its weight.
4.2 X- RAY EMISSION ................................................................................................................................................................................. 57
www .Iran -mavad .com  
ﻣﺮﺟﻊ ﺩﺍﻧﺸﺠﻮﻳﺎﻥ ﻭ ﻣﻬﻨﺪﺳﻴﻦ ﻣﻮﺍﺩ
&The resultant characteristic X-ray is a spherical wave
emitted uniformly over 4 psr.
Remember the Bethe expression is an inelastic cross
section but, like the Rutherford (elastic) cross section, it
also needs to be corrected for the effect of relativity at
TEM beam energies. So we substitute the term m 0v2/2
for the beam energy and introduce a standard relativis-tic factor, b(=v/c) (Williams 1933)
s¼pe4bsns
m0v2
2/C18/C19
Ec0
BB@1
CCAlogcsm0v2
2Ec/C18/C19/C20/C21
/C0logð1/C0b2Þ/C0b2/C20/C21
(4:2)
This modified Bethe cross section can be manipulated to
fit almost any X-ray data just by altering bsandcs,
although such parameterization is not always justified.Several cross section models have been developed, all
of which are modifications to Bethe’s approach (e.g.,
Newbury 1986, Goldstein et al. 1986). A good source of
cross section data can be found on the NIST Web site
(URL #1).
The X-ray energy/wavelength : X-rays are electro-
magnetic radiation and so we usually think of them of
as waves with a specific wavelength l. But, just like
electrons, X-rays can show particle-like characteristicsand then we describe them as photons with a specific
energy such as E
KorEL, where the subscript refers to
the shell from which the core electron was ejected.
There is a similar inverse relationship between the
X-ray wavelength and its energy, as we saw for electrons
back in Chapter 1. However, there are a couple of
important differences which you must remember.
&An X-ray is a photon of electromagnetic energy, so
the concepts of rest mass and momentum embodiedin the electron energy are irrelevant; an X-ray has no
mass.
&X-rays, like all electromagn etic radiation, travel at
the speed of light (c) in vacuum and consequentlywe don’t have to make increa sing relativistic correc-
tions as their energy increases. So the quantizedX-ray energy is just h nwhere h is Planck’s constant
andnis the frequency and in order to express this
energy in eV we equate it to E,w h e r e Eis the X-ray
energy.
Thus
E¼hn¼
hc
l(4:3)
Now since h and c are constants we can substitute
values with appropriate units into the equation and find
that the X-ray wavelength is given byl¼1:24
E(4:4)
where lis in nm and Ein keV. This expression is very
similar to the expression for the uncorrected electron
wavelength (1.22/E1/2) where Eis the electron energy
in eV (not keV) that we gave back in Chapter 1. You caneasily confuse the two, so beware!
Because the X-ray energy depends on the difference
in the inner-shell energies and these differences increasemonotonically with Z, we can use the detection of a
characteristic X-ray with a specific energy as an unam-biguous sign of the presence of an element in the speci-
men (although it doesn’t necessarily mean that thatelement is intrinsic to your specimen, as we’ll see in
Chapter 33). The concept of the atomic number ( Z)o f
the specimen and its relationship to the X-ray energy/wavelength was reported by the brilliant young physi-
cist, HGJ Moseley. Soon after his discovery, Moseley
volunteered for the British army and, despite his talents,
was dispatched to the trenches of Gallipoli in 1915
where he was promptly killed before he could be nomi-
nated for the Nobel Prize, which would undoubtedlyhave been his. He is remembered by Moseley’s law
which states
l¼
B
Z/C0CðÞ2(4:5)
where BandCare constants. So we can also generate a
list of X-ray energies which are associated with each
atomic transition. As with Ecthe complete list is
enormous and given in Bearden’s tables. More compactlists are given in the software attached to the XEDS
system on your TEM or in handy ‘slide rules’ by the
manufacturers of X-ray spectrometers, in textbooks,review articles, or on trusted Web sites such as NIST
(URL #2) or NPL (URL #3).
If you compare the value of E
cand the relevant
characteristic X-ray energy you’ll see that they are notquite identical. The X-ray energy, E
KorEL, is invari-
ably less than Ec. Table 4.2 lists a comparison of critical
ionization energies and corresponding X-ray energies
for a range of elements. Note how the differences inenergy increase with increasing Z. The differences arise
because the atom doesn’t return completely to groundstate when the X-ray is emitted. If the electron that fills
the hole in the ionized inner shell comes from an outer
shell then this process will leave a hole in that outer shell.SPEED
Don’t confuse electromagnetic waves (e.g., X-rays),
which always travel at the speed of light, with elec-tron waves whose speed depends on their energy.
58 ....................................................................................................................................... I NELASTIC SCATTERING AND BEAM DAMAGE
www .Iran -mavad .com  
ﻣﺮﺟﻊ ﺩﺍﻧﺸﺠﻮﻳﺎﻥ ﻭ ﻣﻬﻨﺪﺳﻴﻦ ﻣﻮﺍﺩ
This hole must also be filled by another electron with
perhaps the emission of another X-ray (much morelikely as Zincreases) and so on until eventually a free
electron from the conduction or valence band fills the
last hole in the outermost core shell.
An example: A Cu K-shell electron requires
8.993 keV of energy for ionization ( E
c=
8.993 keV). One possible sequence by which this
extra energy within the atom is lost is first by the
creation of a Cu K aX-ray (8.048 keV), then an L a
X-ray (0.930 keV). These X-ray energies total8.978 keV and the remaining few eV could comefrom the hole in the M shell being filled from theconduction band with the emission of a photon orthe generation of phonons (see below).The possible variations are enormous and affected
by such events as Coster-Kronig transitions, in which
the atomic shells rearrange their energies after the elec-tron transition. The situation is further complicated if
the ionized atom is bound to a different atom, in which
case the energy of the X-ray can be shifted slightly ( </C245
eV). Such detail is well beyond what you need to know
now but a textbook on X-ray spectrometry will give you
more, if you so wish.
Fluorescence yield : Remember that an ionized
atom does not have to lose energy by giving off a char-acteristic X-ray but can emit an Auger electron instead.
The probability of X-ray versus Auger emission is
described by the fluorescence yield, o, which is the
ratio of X-ray emissions to inner-shell ionizations. Thefluorescence yield is a strong function of atomic number
as shown in Figure 4.5, decreasing at a rate proportional
toZ
4asZdecreases. One common expression for o
gives
o¼Z4
aþZ4(4:6)
where a/C24106for the K shell. While an approximation,
this equation still describes a formidable dependence on
Z. For carbon ( Z= 6),ois/C2410/C03and for Ge ( Z= 32),
ois/C240.5. So you have to ionize 1000 carbon atoms
before you get a single C K aX-ray but only two ioniza-
tions are needed to produce a Ge X-ray. So if you ionizelow-Zatoms, the chances are you won’t see an X-ray
and therefore XEDS is notthe best way to analyze light
elements; you should use EELS (see Part 4) because we
can always detect the energy-loss electron whether or
not it has generated an X-ray. If you want to know more
about the chances of generating X-rays in your micro-scope then the database by Hubbell et al. is a goodsource.TABLE 4.2 Difference Between EcandEK
Element Critical ionization energy
Ec(keV)X-ray energyE
K(keV)
C 0.282 0.277
Al 1.562 1.487Ca 4.034 3.692
Cu 8.993 8.048
Ag 25.531 22.163
Note that the energies may be affected by bonding states but shifts will only be a
few eV.
CASCADE TO GROUND
So the ionized atom returns to ground state not via a
single event but by a cascade of transitions, depend-ing on the complexity of the electronic structure ofthe atom.
FIGURE 4.5. Fluorescence yield for K-shell X-rays as a function of atomic number. Note the rapid decrease at low atomic numbers. X-rays from
elements below Be are not detectable.
4.2 X- RAY EMISSION ................................................................................................................................................................................. 59
www .Iran -mavad .com  
ﻣﺮﺟﻊ ﺩﺍﻧﺸﺠﻮﻳﺎﻥ ﻭ ﻣﻬﻨﺪﺳﻴﻦ ﻣﻮﺍﺩ
4.2.B Bremsstrahlung X-rays
If the electrons in the beam penetrate completely
through the electron shells they can interact inelastically
with the nucleus. If the electron interacts with the Cou-
lomb (charge) field of the nucleus, it can suffer a sub-stantial change in momentum and during this process it
may emit an X-ray. Since the electron can suffer any
amount of energy loss, depending on the strength of itsinteraction, then these X-rays can have any energy up to
the beam energy. Such X-rays are known by their origi-
nal German name of bremsstrahlung which can be trans-
lated as ‘braking radiation.’
The likelihood of bremsstrahlung creation is usually
described by the cross section derived by Kramers. Thisexpression is often used for thin TEM specimens,although it was originally derived for bulk samples. It is
common to use the Kramers cross section to predict the
bremsstrahlung production rather than the probability ofinteraction. The approximate expression used is
NEðÞ ¼
KZ E 0/C0EÞ ð
E(4:7)
where N(E) is the number of bremsstrahlung photons of
energy E(i.e., the intensity) produced by electrons of
energy E0,Kis Kramers’ constant, and Zis the atomic
number of the ionized atom. This relationship predicts
that it is far more likely that the interaction causes a
small loss of energy and exceedingly rare that the elec-tron loses all its energy in one deceleration at the
nucleus. So the bremsstrahlung intensity as a function
of energy is shown in Figure 4.6. In contrast to theisotropic emission of the characteristic X-rays, the
bremsstrahlung is highly anisotropic, showing strong
forward scattering which increases as E
0increases.
This anisotropy is very useful since it allows us to design
spectrometers that collect many more useful charac-teristic X-rays than relatively useless bremsstrahlungX-rays.
The bremsstrahlung has a continuous energy
spectrum on which the characteristic X-rays that wejust talked about are superimposed, as also shown
schematically in Figure 4.6 and experimentally in the
spectrum back in Figure 1.4. Since the characteristic X-rays have a narrow energy range, they appear assharp peaks in the spectrum centered at specificenergies, indicated by computer-generated lines onthe display (now another reason to call them‘lines’). The bremsstrahlung intensity depends onthe average Zof the specimen and this is useful to
biologists or polymer scientists who are interested inthis aspect of their specimens. But materials scien-tists generally dismiss the bremsstrahlung as a signal,which only succeeds in obscuring characteristic lines.We’ll come back to the X-ray spectrum in moredetail in Chapters 32–36.
4.3 SECONDARY-ELECTRON EMISSION
Secondary electrons (SEs) are electrons within the speci-men that are ejected by the beam electron.
&If the electrons are in the conduction or valencebands then it doesn’t take much energy to ejectthem and they typically have energies </C2450 eV.
&If the electrons are ejected from an inner shell by theenergy released when an ionized atom returns to theground state, then these SEs are called Auger elec-trons. The process is often termed a non-radiative
transition (since no X-ray emerges from the atom)
and the energy undergoes an ‘internal conversion’(which is not quite a religious experience).
Historically, SEs were usually considered only in
relation to the SEM where they are used to form
(often stunning) images which are sensitive to surfacetopology. We’ll now discuss each of these SE signals and
their relative importance in the TEM.
4.3.A Secondary Electrons
SEs are ejected from the conduction or valence bands of
the atoms in the specimen. The actual emission processcan be quite complex and no simple cross section modelcovers all production mechanisms. The data in Figure4.1 indicate that SE emission is a far less likely process
than all the other inelastic processes we’ve discussed, but
enough are generated for them to be useful in the TEM.X-ray
intensity
Generated
Detected
X-ray ener gyE0
FIGURE 4.6. The bremsstrahlung X-ray intensity as a function of
energy. The generated intensity increases rapidly with decreasing X-
ray energy but at energies </C242 keV the bremsstrahlung is absorbed in
the specimen and in any detector being used so the observed intensity in
the detected spectrum drops rapidly to zero. E0is the energy of the
electrons that cause the X-ray emission. Two families of characteristic
lines at specific energies are also shown superimposed on the
bremsstrahlung.
60 ....................................................................................................................................... I NELASTIC SCATTERING AND BEAM DAMAGE
www .Iran -mavad .com  
ﻣﺮﺟﻊ ﺩﺍﻧﺸﺠﻮﻳﺎﻥ ﻭ ﻣﻬﻨﺪﺳﻴﻦ ﻣﻮﺍﺩ
Usually, SEs are assumed to be free electrons, i.e., they
are not associated with a specific atom and so theycontain no specific elemental information. BecauseSEs are weak they can only escape if they are near the
specimen surface. So we use them in SEMs for forming
images of the specimen surface. While SEs are thestandard signal used in SEMs, they are also used in
STEMs where they can provide very high resolution,
topographic images of the specimen surface. We’ll dis-cuss ways to detect SEs in Chapter 7 and we’ll talk aboutthe images themselves in Chapter 29.
We’ll discuss several reasons for the improved (SE)
resolution in STEM in Chapter 29. However, recentdevelopments in high-resolution field-emission gun(FEG) SEMs have produced SE image resolution <0.5
nm (close to surface atom resolution) at 30 kV. (We
discuss FEGs in the next chapter.) A STEM at 100 kV
can offer similar or better resolution even without anFEG, so the SEs are very useful. Aberration correctionin STEM naturally brings about even higher-resolution
SE images, close to the atomic level.
The number of SEs does depend on energy; it rises
to a maximum at about 5 eV and drops close to zero
with energies >/C2450 eV. (You should know that, on
rare occasions, strongly bo und inner-shell electrons
can be ejected with energies up to about 50% of thebeam energy. Such fast SEs are generally ignoredbecause they do not seem to limit the resolution ofXEDS in the TEM.) The SE yield (number of SEs/incident-beam electron) is generally regarded as beingindependent of E
0;i ft h e r ei sa n y Zdependence (which
is still a matter of some debate) then it is very small.The angular distribution of emitted SEs is not impor-tant since the detector uses a strong field to gather SEsemerging from the surface at any angle. But the number
of SEs increases with specimen tilt because SEs escapemore easily as the surface is tilted parallel to the beam.This behavior is a critical aspect of SE emissionbecause it mimics Lambert’s cosine law of visible-light reflection, accountin g for the great similarity
between SE images of rough specimens and the every-
day, reflected-light images we are accustomed to seeingwith our eyes.
4.3.B Auger Electrons
Remember we said at the start of this chapter that theemission of Auger electrons is an alternative to X-rayemission as an ionized atom returns to its ground state.Figure 4.7 shows how such an atom ejects an outer-shell
(Auger) electron; it’s instructive to compare with Figure4.2 for X-ray emission. The ejected electron has anenergy given by the difference between the original exci-
tation energy ( E
c) and the binding energy of the outer
shell from which the electron was ejected. This explains
the rather complex nomenclature used to describe eachAuger electron (see the caption to Figure 4.7). So the
Auger electron has a characteristic energy that is depen-
dent on the electronic structure of the ionized atom andis almost identical to the energy of the alternative, char-acteristic X-ray.
Because they have such low energies, the Auger
electrons that do escape come from very close to thespecimen surface. They contain chemical informationand consequently AES is a recognized surface-chemis-try technique. Because of the similarity in energy bet-
ween Auger electrons and characteristic X-rays, you
might ask, why is light-element X-ray analysis in theTEM not just a surface technique? What you have toValence
Band
Incident
electron
beam
(e.g., 100keV)Auger
electron
Vacuum
EC
EF
EL2,3
EL1L3
L2
L1
EKK
Energy-loss
electronConduction
Band
