Repository: Ketankham/chatbot-meta-books

File: callister-book.txt (part 9 of 65)
sents a 60 times enlargement of the specimen in real space. Scale bars are also used to express degree of magnification. A scale bar is a straight line (typically horizontal), either superimposed on or located near the micrograph image. Associated with the bar is a length, typically expressed in microns; this value represents the distance in magnified space corresponding to the scale line length. For example, in Figure 4.15b , 
a scale bar is located below the bottom right-hand corner of the micrograph; its “100 μm” notation indicates that 100 μm correlates with the scale bar length.
To compute magnification from a scale bar, the following procedure may be used:
 1. Measure the length of the scale bar in millimeters using a ruler.
 2. Convert this length into microns [i.e., multiply the value in step (1) by 1000 
 because there are 1000 microns in a millimeter].
 3. Magnification M is equal to
 M=measured scale length (converted to microns)
the number appearing by the scale bar (in microns) (4.20)
For example, for Figure 4.15b, the measured scale length is approximately 10 mm, 
which is equivalent to (10 mm)(1000 μm/mm) = 10,000 μm. Inasmuch as the scale bar 
length is 100 μm, the magnification is equal to
M=10,000 μm
100 μm=100×
This is the value given in the figure legend.
Concept Check 4.4 Does the grain-size number (G of Equation 4.17) increase or decrease 
with decreasing grain size? Why?
[The answer may be found in all digital versions of the text and/or at www.wiley.com/college/callister  
(Student Companion Site).]
4.11 Grain-Size Determination  •   117
EXAMPLE PROBLEM 4.5
Grain-Size Computations Using ASTM and Intercept Methods
The following is a schematic micrograph that represents the microstructure of some hypothetical 
metal. Determine the following:
(a) Mean intercept length
(b)  ASTM grain-size number, G using Equation 4.19a
Solution
(a)  We first determine the magnification of the 
micrograph using Equation 4.20. The scale bar length is measured and found to be 16 mm, which is equal to 16,000 μm; and because the 
scale bar number is 100 μm, the magnification 
is
M=16,000 μm
100 μm=160×
The following sketch is the same micrograph on which have been drawn seven straight lines (in red), which have been numbered.
The length of each line is 50 mm, and thus 
the total line length ( L
T in Equation 4.16) is
(7 lines)(50 mm/line) =350 mm
Tabulated next is the number of grain-boundary intersections for each line:
 Number of Grain-
Line Number Boundary Intersections
 1 8
 2 8
 3 8
 4 9
 5 9
 6 9
 7 7
 Total 58
Thus, inasmuch as LT = 350 mm, P  = 58 grain-boundary intersections, and the magnification 
M = 160×, the mean intercept length ℓ (in millimeters in real space), Equation 4.16, is equal to
 ℓ=LT
PM
 =350 mm
(58 grain boundary intersections)(160 ×)=0.0377 mm23
1
4
5
6
7
118  •   Chapter 4  /  Imperfections in Solids
(b)  The value of G is determined by substitution of this value for ℓ into Equation 4.19a; 
 therefore,
 G=−6.6457 log ℓ−3.298
 =(−6.6457)  log(0.0377) −3.298
 =6.16
SUMMARY
• Point defects are those associated with one or two atomic positions; these include 
vacancies (or vacant lattice sites) and self-interstitials (host atoms that occupy inter-
stitial sites).
• The equilibrium number of vacancies depends on temperature according to Equation 4.1.
• An alloy is a metallic substance that is composed of two or more elements.
• A solid solution may form when impurity atoms are added to a solid, in which case 
the original crystal structure is retained and no new phases are formed.
• For substitutional solid solutions, impurity atoms substitute for host atoms.
• Interstitial solid solutions form for relatively small impurity atoms that occupy inter-
stitial sites among the host atoms.
• A high degree of substitutional solid solubility of one atom type in another is possible 
when the Hume-Rothery rules are obeyed.
• Composition of an alloy may be specified in weight percent (on the basis of mass frac-
tion, Equations 4.3a and 4.3b) or atom percent (on the basis of mole or atom fraction, 
Equations 4.5a and 4.5b).
• Expressions were provided that allow conversion of weight percent to atom percent 
(Equation 4.6a) and vice versa (Equation 4.7a).
• Dislocations are one-dimensional crystalline defects of which there are two pure types: edge and screw.
An edge may be thought of in terms of the lattice distortion along the end of an 
extra half-plane of atoms.
A screw is as a helical planar ramp.
For mixed dislocations, components of both pure edge and screw are found.
• The magnitude and direction of lattice distortion associated with a dislocation are 
specified by its Burgers vector.
• The relative orientations of Burgers vector and dislocation line are (1) perpendicu-
lar for edge, (2) parallel for screw, and (3) neither perpendicular nor parallel for mixed.
• Within the vicinity of a grain boundary (which is several atomic distances wide), there 
is some atomic mismatch between two adjacent grains that have different crystallo-graphic orientations.
• Across a twin boundary, atoms on one side reside in mirror-image positions of atoms 
on the other side.Vacancies and 
Self-Interstitials
Impurities in Solids
Specification of 
Composition
Dislocations—Linear 
Defects
Interfacial Defects
Summary  •   119
• The microstructure of a material consists of defects and structural elements that are of 
microscopic dimensions. Microscopy is the observation of microstructure using some 
type of microscope.
• Both optical and electron microscopes are employed, usually in conjunction with 
photographic equipment.
• Transmissive and reflective modes are possible for each microscope type; preference 
is dictated by the nature of the specimen as well as the structural element or defect to be examined.
• The two types of electron microscopes are transmission (TEM) and scanning (SEM).
For TEM, an image is formed from an electron beam that, although passing 
through the specimen, is scattered and/or diffracted.
SEM employs an electron beam that raster-scans the specimen surface; an image 
is produced from back-scattered or reflected electrons.
• A scanning probe microscope employs a small and sharp-tipped probe that raster-
scans the specimen surface. A computer-generated and three-dimensional image of the surface results having nanometer resolution.
• With the intercept method used to measure grain size, a series of straight-line seg-
ments are drawn on the photomicrograph. The number of grain boundaries that are intersected by these lines are counted, and the mean intercept length (a measure of 
grain diameter) is computed using Equation 4.16.
• Comparison of a photomicrograph (taken at a magnification of 100 ×) with ASTM 
standard comparison charts may be used to specify grain size in terms of a grain-size number.Microscopic 
Techniques
Grain-Size 
Determination
Equation Summary
Equation 
Number Equation Solving For
 4.1 N𝜐=N exp(−Q𝜐
kT) Number of vacancies per unit volume
 4.2  N=NA𝜌
A Number of atomic sites per unit volume
 4.3a C1=m1
m1+m2×100 Composition in weight percent
 4.5a C1′=nm1
nm1+nm2×100 Composition in atom percent
 4.6a C1′=C1A2
C1A2+C2A1×100 Conversion from weight percent to atom percent
 4.7a C1=C1′A1
C1′A1+C2′A2×100 Conversion from atom percent to weight percent
 4.9a C″1=
(C1
C1
𝜌1+C2
𝜌2)×103 Conversion from weight percent to mass per unit volume
 4.10a 𝜌ave=100
C1
𝜌1+C2
𝜌2 Average density of a two-component alloy
(continued)
120  •   Chapter 4  /  Imperfections in Solids
Equation  
Number Equation Solving For
 4.11a Aave=100
C1
A1+C2
A2 Average atomic weight of a two-component alloy 
 4.16 ℓ=LT
PM Mean intercept length (measure of average grain diameter) 
 4.17 n=2G−1 Number of grains per square inch at a magnification of 100 ×
 4.18 nM=(2G−1)(100
M)2
 Number of grains per square inch at a magnification other
    than 100 ×
Symbol Meaning
 A  Atomic weight
 G  ASTM grain-size number
 k Boltzmann’s constant (1.38 × 10−23 J/atom ·K, 8.62 × 10−5 eV/atom ·K)
 LT Total line length (intercept technique)
 M  Magnification
 m1, m2 Masses of elements 1 and 2 in an alloy
 NA Avogadro’s number (6.022 × 1023 atoms/mol)
 nm1, nm2 Number of moles of elements 1 and 2 in an alloy
 P  Number of grain boundary intersections
 Q𝜐 Energy required for the formation of a vacancy
 𝜌 DensityList of Symbols
Important Terms and Concepts
alloy
atomic vibrationatom percentBoltzmann’s constantBurgers vectorcompositiondislocation lineedge dislocationgrain sizeimperfectioninterstitial solid solutionmicroscopymicrostructuremixed dislocationphotomicrographpoint defectscanning electron microscope (SEM)scanning probe microscope (SPM)screw dislocationself-interstitialsolid solutionsolutesolventsubstitutional solid solutiontransmission electron microscope (TEM)vacancyweight percent
REFERENCES
ASM Handbook, Vol. 9, Metallography and Microstructures, 
ASM International, Materials Park, OH, 2004.
Brandon, D., and W. D. Kaplan, Microstructural Characterization 
of Materials, 2nd edition, John Wiley & Sons, Hoboken, 
NJ, 2008.
Clarke, A. R., and C. N. Eberhardt, Microscopy Techniques 
for Materials Science, Woodhead Publishing, Cambridge, UK, 2002.Kelly, A., G. W. Groves, and P. Kidd, Crystallography and 
Crystal Defects, John Wiley & Sons, Hoboken, NJ, 2000.
Tilley, R. J. D., Defects in Solids, John Wiley & Sons, Hoboken, 
NJ, 2008.
Van Bueren, H. G., Imperfections in Crystals, North-Holland, 
Amsterdam, 1960.
Vander Voort, G. F., Metallography, Principles and Practice, 
ASM International, Materials Park, OH, 1999.
Chapter 5  Diffusion
T he first photograph on this page is of a steel gear that has been 
case hardened—that is, its outer surface layer was selectively hardened 
by a high-temperature heat treatment during which carbon from the 
surrounding atmosphere diffused into the surface. The “case” appears as the dark outer rim of that segment of the gear that has been sectioned. This increase in the carbon content raises the surface hardness (as explained in Section 10.7), which in turn leads to an improvement of wear resistance of the gear. In addition, residual compressive stresses are introduced within the case region; these give rise to an enhancement of the gear’s resistance to failure by fatigue while in service (Chapter 8).
Case-hardened steel gears are used in automobile transmissions, 
similar to the one shown in the photograph directly below the gear. 
Courtesy of Surface Division Midland-Ross Courtesy Ford Motor Company
© BRIAN KERSEY/UPI/Landov LLC
© iStockphoto
•121
WHY STUDY Diffusion?
Learning Objectives
After studying this chapter, you should be able to do the following:
1.  Name and describe the two atomic mechanisms 
of diffusion.
2.  Distinguish between steady-state and nonsteady-
state diffusion.
3. (a)  Write Fick’s first and second laws in equation 
form and define all parameters.
(b)  Note the kind of diffusion for which each of 
these equations is normally applied.4.  Write the solution to Fick’s second law for diffu-sion into a semi-infinite solid when the concen-tration of diffusing species at the surface is held constant. Define all parameters in this equation.
5.  Calculate the diffusion coefficient for a  material at a specified temperature, given the appropriate diffusion constants.
Many reactions and processes that are important in the treatment of materials rely on the 
transfer of mass either within a specific solid (ordinarily on a microscopic level) or from a liquid, a gas, or another solid phase. This is necessarily accomplished by diffusion,  the 
phenomenon of material transport by atomic motion. This chapter discusses the atomic mechanisms by which diffusion occurs, the mathematics of diffusion, and the influence of temperature and diffusing species on the rate of diffusion.
The phenomenon of diffusion may be demonstrated with the use of a diffusion couple,  
which is formed by joining bars of two different metals together so that there is intimate contact between the two faces; this is illustrated for copper and nickel in Figure 5.1a , which 
includes schematic representations of atom positions and composition across the interface. This couple is heated for an extended period at an elevated temperature (but below the melting temperature of both metals) and cooled to room temperature. Chemical analysis reveals a condition similar to that represented in Figure 5.1b —namely, pure copper and 
nickel at the two extremities of the couple, separated by an alloyed region. Concentrations of both metals vary with position as shown in Figure 5.1b (bottom). This result indicates 
that copper atoms have migrated or diffused into the nickel, and that nickel has diffused into copper. The process by which atoms of one metal diffuse into another is termed 
inter diffusion,  or impurity diffusion.
Interdiffusion may be discerned from a macroscopic perspective by changes in con-
centration that occur over time, as in the example for the Cu–Ni diffusion couple. There 
is a net drift or transport of atoms from high- to low-concentration regions. Diffusion also occurs for pure metals, but all atoms exchanging positions are of the same type; this is termed self-diffusion. Of course, self-diffusion is not normally subject to observation 
by noting compositional changes.diffusion
Tutorial Video:
What Is Diffusion?
interdiffusion
impurity diffusion
self-diffusion5.1 INTRODUCTIONMaterials of all types are often heat-treated to improve 
their properties. The phenomena that occur during a heat treatment almost always involve atomic diffusion. Often, an enhancement of diffusion rate is desired; on occasion, measures are taken to reduce it. Heat-treating temperatures and times and/or cooling rates can often be predicted by using the mathematics of diffusion and appropriate diffusion constants. The steel gear shown on page 135 (top) has been case hardened (Section 8.10)—that is, its hardness and resistance to failure by fatigue have been enhanced by diffusing excess carbon or nitrogen into the outer surface layer.
122  •   
5.2 Diffusion Mechanisms  •   123
From an atomic perspective, diffusion is just the stepwise migration of atoms from lattice 
site to lattice site. In fact, the atoms in solid materials are in constant motion, rapidly chang-ing positions. For an atom to make such a move, two conditions must be met: (1) there must be an empty adjacent site, and (2) the atom must have sufficient energy to break bonds with its neighbor atoms and then cause some lattice distortion during the displacement. This energy is vibrational in nature (Section 4.8). At a specific temperature, some small fraction of the total number of atoms is capable of diffusive motion, by virtue of the magnitudes of their vibrational energies. This fraction increases with rising temperature.
Several different models for this atomic motion have been proposed; of these pos-
sibilities, two dominate for metallic diffusion.
Vacancy Diffusion
One mechanism involves the interchange of an atom from a normal lattice position to an adjacent vacant lattice site or vacancy, as represented schematically in Figure 5.2 a. This 
mechanism is aptly termed vacancy diffusion. Of course, this process necessitates the 
presence of vacancies, and the extent to which vacancy diffusion can occur is a function of the number of these defects that are present; significant concentrations of vacancies may exist in metals at elevated temperatures (Section 4.2). Because diffusing atoms and vacancies exchange positions, the diffusion of atoms in one direction corresponds to the motion of vacancies in the opposite direction. Both self-diffusion and interdiffusion occur by this mechanism; for the latter, the impurity atoms must substitute for host atoms.
Interstitial Diffusion
The second type of diffusion involves atoms that migrate from an interstitial position to a neighboring one that is empty. This mechanism is found for interdiffusion of impurities vacancy diffusion
Tutorial Video:
Diffusion Mechanisms5.2 DIFFUSION MECHANISMSCu NiConcentration of Ni, CuCu Ni100
0
Position
(a)Diffusion of Ni atomsDiffusion of Cu atoms
Cu–Ni alloy Ni CuConcentration of Ni, Cu
PositionNi Cu
0100
(b)
Figure 5.1  Comparison of a copper–nickel diffusion couple (a ) before and (b ) after a 
high-temperature heat treatment. The three diagrams for both parts (a ) and (b ) represent 
the following: top—natures of the diffusion couple; center—schematic representations of the 
distributions of Cu (red circles) and Ni (blue circles) atom positions within the couple; and bottom—concentrations of copper and nickel as a function of position across the couple.
124  •   Chapter 5  /  Diffusion
such as hydrogen, carbon, nitrogen, and oxygen, which have atoms that are small enough 
to fit into the interstitial positions. Host or substitutional impurity atoms rarely form inter-stitials and do not normally diffuse via this mechanism. This phenomenon is appropriately termed interstitial diffusion (Figure 5.2b ).
In most metal alloys, interstitial diffusion occurs much more rapidly than diffusion 
by the vacancy mode, because the interstitial atoms are smaller and thus more mobile. Furthermore, there are more empty interstitial positions than vacancies; hence, the prob-ability of interstitial atomic movement is greater than for vacancy diffusion.interstitial diffusionFigure 5.2  Schematic representations of 
(a) vacancy diffusion and (b) interstitial 
diffusion.Motion of a host or
substitutional atom
VacancyVacancy
(a)
Position of interstitial
atom after diffusionPosition of interstitial
atom before diffusion
(b)
Diffusion is a time-dependent process —that is, in a macroscopic sense, the quantity of 
an element that is transported within another is a function of time. Often it is necessary 
to know how fast diffusion occurs, or the rate of mass transfer. This rate is frequently 
expressed as a diffusion flux ( J), defined as the mass (or, equivalently, the number of 
atoms) M diffusing through and perpendicular to a unit cross-sectional area of solid per 
unit of time. In mathematical form, this may be represented as
 J=M
At (5.1)
where A denotes the area across which diffusion is occurring and t  is the elapsed diffusion 
time. The units for J are kilograms or atoms per meter squared per second (kg/m2∙s or 
atoms/m2∙s).
The mathematics of steady-state diffusion in a single (x ) direction is relatively simple, 
in that the flux is proportional to the concentration gradient, dC
dx through the expression
 J=−DdC
dx (5.2)diffusion flux
Definition of 
diffusion flux
Fick’s first law  —diffusion flux for steady-state diffusion (in one direction)5.3 FICK’S FIRST LAW
5.3 Fick’s First Law  •   125
This equation is sometimes called Fick’s first law. The constant of proportionality D 
is called the diffusion coefficient, which is expressed in square meters per second. The 
negative sign in this expression indicates that the direction of diffusion is down the con-
centration gradient, from a high to a low concentration.
Fick’s first law may be applied to the diffusion of atoms of a gas through a thin 
metal plate for which the concentrations (or pressures) of the diffusing species on both surfaces of the plate are held constant, a situation represented schematically in Figure 5.3a . 
This diffusion process eventually reaches a state wherein the diffusion flux does not change with time—that is, the mass of diffusing species entering the plate on the high-pressure side is equal to the mass exiting from the low-pressure surface—such that there is no net accumulation of diffusing species in the plate. This is an example of what is termed steady-state diffusion.
When concentration C  is plotted versus position (or distance) within the solid x , the 
resulting curve is termed the concentration profile;  furthermore, concentration gradient  
is the slope at a particular point on this curve. In the present treatment, the concentration profile is assumed to be linear, as depicted in Figure 5.3 b, and
 concentration gradient=dC
dx=ΔC
Δx=CA−CB
xA−xB (5.3)
For diffusion problems, it is sometimes convenient to express concentration in terms of mass of diffusing species per unit volume of solid (kg/m
3 or g/cm3).1Fick’s first law
diffusion coefficient
steady-state diffusion
concentration profile
concentration 
gradientFigure 5.3  (a) Steady-
state  diffusion across a 
thin plate. (b) A linear 
concentration profile for the diffusion situation in (a ).
xA xB
Position, xConcentration of diffusing species, CCA
CBThin metal plate
Area, ADirection of
diffusion of
gaseous speciesGas at
pressure PB
Gas at
pressure PAPA > PB
and constant 
(a)
(b)
1Conversion of concentration from weight percent to mass per unit volume (kg/m3) is possible using Equation 4.9.
126  •   Chapter 5  /  Diffusion
EXAMPLE PROBLEM 5.1
Diffusion Flux Computation
A plate of iron is exposed to a carburizing (carbon-rich) atmosphere on one side and a decarbur-
izing (carbon-deficient) atmosphere on the other side at 700° C (1300° F). If a condition of steady 
state is achieved, calculate the diffusion flux of carbon through the plate if the concentrations of carbon at positions of 5 and 10 mm (5 × 10
−3 and 10−2 m) beneath the carburizing surface are 1.2 
and 0.8 kg/m3, respectively. Assume a diffusion coefficient of 3 × 10−11 m2/s at this temperature.
Solution
Fick’s first law, Equation 5.2, is used to determine the diffusion flux. Substitution of the values 
just given into this expression yields
 J=−D CA−CB
xA−xB=−(3×10−11 m2/s) (1.2−0.8) kg/m3
(5×10−3−10−2) m
 =2.4×10−9 kg/m2∙s
Most practical diffusion situations are nonsteady-state ones—that is, the diffusion flux and the concentration gradient at some particular point in a solid vary with time, with a net accumulation or depletion of the diffusing species resulting. This is illustrated in Figure 5.4, which shows concentration profiles at three different diffusion times. Under conditions of nonsteady state, use of Equation 5.2 is possible but not convenient; in-stead, the partial differential equation
 ∂C
∂t=∂
x(D∂C
∂x) (5.4a)5.4  FICK’S SECOND LAW—NONSTEADY-STATE 
DIFFUSION
Figure 5.4  Concentration profiles for 
nonsteady-state diffusion taken at three different 
times, t1, t2, and t3.
DistanceConcentration of diffusing speciest3 > t2 > t1
t2
t1t3Sometimes the term driving force is used in the context of what compels a reaction 
to occur. For diffusion reactions, several such forces are possible; but when diffusion is 
according to Equation 5.2, the concentration gradient is the driving force.2
One practical example of steady-state diffusion is found in the purification of hy-
drogen gas. One side of a thin sheet of palladium metal is exposed to the impure gas composed of hydrogen and other gaseous species such as nitrogen, oxygen, and water vapor. The hydrogen selectively diffuses through the sheet to the opposite side, which is maintained at a constant and lower hydrogen pressure.driving force
Tutorial Video:
Steady-State and 
Nonsteady-State 
Diffusion
2Another driving force is responsible for phase transformations. Phase transformations are topics of discussion in 
Chapters 9 and 10.
5.4 Fick’s Second Law—Nonsteady-State Diffusion  •   127
known as Fick’s second law, is used. If the diffusion coefficient is independent of com-
position (which should be verified for each particular diffusion situation), Equation 5.4a simplifies to
 ∂C
∂t=D∂2C
∂x2 (5.4b)
Solutions to this expression (concentration in terms of both position and time) are pos-
sible when physically meaningful boundary conditions are specified. Comprehensive collections of these are given by Crank, and Carslaw and Jaeger (see References).
One practically important solution is for a semi-infinite solid
3 in which the surface 
concentration is held constant. Frequently, the source of the diffusing species is a gas phase, the partial pressure of which is maintained at a constant value. Furthermore, the following assumptions are made:
 1. Before diffusion, any of the diffusing solute atoms in the solid are uniformly 
 distributed with concentration of C
0.
 2. The value of x at the surface is zero and increases with distance into the solid.
 3. The time is taken to be zero the instant before the diffusion process begins.
These conditions are simply stated as follows:
Initial condition
For t=0, C=C0 at 0 ≤ x ≤ ∞
Boundary conditions
For t > 0, C = Cs (the constant surface concentration) at x = 0
For t > 0, C = C0 at x = ∞
Application of these conditions to Equation 5.4b yields the solution
 Cx−C0
Cs−C0=1−erf(x
2√Dt) (5.5)
where Cx represents the concentration at depth x after time t . The expression erf( x/2√Dt) 
is the Gaussian error function,4 values of which are given in mathematical tables for vari-
ous x/2√Dt values; a partial listing is given in Table 5.1. The concentration parameters 
that appear in Equation 5.5 are noted in Figure 5.5, a concentration profile taken at a 
specific time. Equation 5.5 thus demonstrates the relationship between concentration, posi-tion, and time —namely, that C
x, being a function of the dimensionless parameter x/√Dt, 
may be determined at any time and position if the parameters C0, Cs, and D  are known.
Suppose that it is desired to achieve some specific concentration of solute, C1, in an 
alloy; the left-hand side of Equation 5.5 now becomes
C1−C0
Cs−C0=constantFick’s second law
Fick’s second law  —
diffusion equation for nonsteady-state diffusion (in one direction)
Tutorial Video:
What Are the 
Differences between 
Steady-State and 
Nonsteady-State 
Diffusion?
Solution to Fick’s second law for the condition of constant surface concentration (for a semi-infinite solid)
3A bar of solid is considered to be semi-infinite if none of the diffusing atoms reaches the bar end during the time 
over which diffusion takes place. A bar of length l is considered to be semi-infinite when l>10√Dt.
4This Gaussian error function is defined by
erf(z)=2
√𝜋∫z
0e−y2dy
where x/2√Dt has been replaced by the variable z.
128  •   Chapter 5  /  Diffusion
This being the case, the right-hand side of Equation 5.5 is also a constant, and subsequently
 x
2√Dt=constant  (5.6a)
or x
2
Dt=constant  (5.6b)
Some diffusion computations are facilitated on the basis of this relationship, as 
demonstrated in Example Problem 5.3.Table 5.1
Tabulation of Error 
Function Valuesz erf(z) z erf(z) z erf(z)
0 0 0.55 0.5633 1.3 0.93400.025 0.0282 0.60 0.6039 1.4 0.95230.05 0.0564 0.65 0.6420 1.5 0.96610.10 0.1125 0.70 0.6778 1.6 0.97630.15 0.1680 0.75 0.7112 1.7 0.98380.20 0.2227 0.80 0.7421 1.8 0.98910.25 0.2763 0.85 0.7707 1.9 0.99280.30 0.3286 0.90 0.7970 2.0 0.99530.35 0.3794 0.95 0.8209 2.2 0.99810.40 0.4284 1.0 0.8427 2.4 0.99930.45 0.4755 1.1 0.8802 2.6 0.99980.50 0.5205 1.2 0.9103 2.8 0.9999
Figure 5.5  Concentration profile for 
nonsteady-state diffusion; concentration 
 parameters relate to Equation 5.5.
Distance from interfaceConcentration, CCx – C0
C0CxCs
Cs – C0
x
EXAMPLE PROBLEM 5.2
Nonsteady-State Diffusion Time Computation I
For some applications, it is necessary to harden the surface of a steel (or iron–carbon alloy) 
above that of its interior. One way this may be accomplished is by increasing the surface con-centration of carbon in a process termed carburizing; the steel piece is exposed, at an elevated 
temperature, to an atmosphere rich in a hydrocarbon gas, such as methane (CH
4).
Consider one such alloy that initially has a uniform carbon concentration of 0.25 wt% and 
is to be treated at 950 °C (1750°F). If the concentration of carbon at the surface is suddenly 
brought to and maintained at 1.20 wt%, how long will it take to achieve a carbon content of carburizingTutorial Video:
How Do I Decide 
Which Equation to 
Use for a Specific 
Nonsteady-State 
Diffusion Situation?Tutorial Video:
How to Use the 
Table of Error 
Function Values
5.4 Fick’s Second Law—Nonsteady-State Diffusion  •   129
0.80 wt% at a position 0.5 mm below the surface? The diffusion coefficient for carbon in iron 
at this temperature is 1.6 × 10−11 m2/s; assume that the steel piece is semi-infinite.
Solution
Because this is a nonsteady-state diffusion problem in which the surface composition is held 
constant, Equation 5.5 is used. Values for all the parameters in this expression except time t are 
specified in the problem as follows:
 C0=0.25 wt% C
 Cs=1.20 wt% C
 Cx=0.80 wt% C
 x=0.50 mm=5×10−4 m
 D=1.6×10−11 m2∕s
Thus,
 Cx−C0
Cs−C0=0.80−0.25
1.20−0.25=1−erf[(5×10−4 m)
2√(1.6×10−11 m2/s)(t)]
0.4210=erf(62.5 s1/2
√t)
We must now determine from Table 5.1 the value of z for which the error function is 0.4210. 
An interpolation is necessary, as
z erf(z)
0.35 0.3794z 0.42100.40 0.4284
z−0.35
0.40−0.35=0.4210−0.3794
0.4284−0.3794
or
z=0.392
Therefore,
62.5 s1/2
√t=0.392
and solving for t, we find
t=(62.5 s1/2
0.392 )2
=25,400 s=7.1 h
EXAMPLE PROBLEM 5.3
Nonsteady-State Diffusion Time Computation II
The diffusion coefficients for copper in aluminum at 500 °C and 600°C are 4.8 × 10−14 and 5.3 × 
10−13 m2/s, respectively. Determine the approximate time at 500 °C that will produce the same 
diffusion result (in terms of concentration of Cu at some specific point in Al) as a 10-h heat 
treatment at 600°C.Tutorial Video
130  •   Chapter 5  /  Diffusion
Solution
This is a diffusion problem in which Equation 5.6b may be employed. Because at both 500° C and 
600°C the composition remains the same at some position, say x0, Equation 5.6b may be written as
x2
0
D500t500=x20
D600t600
with the result that5
D500  t500=D600  t600
or
t500=D600  t600
D500=(5.3×10−13 m2/s)(10 h)
4.8×10−14 m2/s=110.4 h
5For diffusion situations wherein time and temperature are variables and in which composition remains constant at 
some value of x, Equation 5.6b takes the form
 Dt=constant (5.7)Diffusing Species
The magnitude of the diffusion coefficient D  is indicative of the rate at which atoms dif-
fuse. The diffusing species and the host material influence the diffusion coefficient. For 
example, there is a significant difference in magnitude between self-diffusion and carbon interdiffusion in 𝛼 -iron at 500 °C, the D  value being greater for the carbon interdiffusion 
(3.0 × 10
−21 vs. 1.4 × 10−12 m2/s). This comparison also provides a contrast between rates 
of diffusion via vacancy and interstitial modes, as discussed earlier. Self-diffusion occurs by a vacancy mechanism, whereas carbon diffusion in iron is interstitial.
Temperature
Temperature has a profound influence on the coefficients and diffusion rates. For exam-ple, for the self-diffusion of Fe in 𝛼 -Fe, the diffusion coefficient increases approximately 
six orders of magnitude (from 3.0 × 10
−21 to 1.8 × 10−15 m2/s) in rising temperature from 
500°C to 900°C. The temperature dependence of the diffusion coefficients is
 D=D0 exp(−Qd
RT) (5.8)
where
D0 = a temperature-independent preexponential (m2/s)
Qd = the activation energy for diffusion (J/mol or eV/atom)
R = the gas constant, 8.31 J/mol ∙K or 8.62 × 10−5 eV/atom ∙K
T = absolute temperature (K)
The activation energy may be thought of as that energy required to produce 
the diffusive motion of one mole of atoms. A large activation energy results in a relatively small diffusion coefficient. Table 5.2 lists D
0 and Qd values for several 
diffusion systems.
Taking natural logarithms of Equation 5.8 yields
 ln  D=ln  D0−Qd
R(1
T) (5.9a)Dependence of the 
diffusion coefficient on temperature
activation energy5.5 FACTORS THAT INFLUENCE DIFFUSION
5.5 Factors That Influence Diffusion  •   131
or, in terms of logarithms to the base 10,6
 log  D=log  D0−Qd
2.3R(1
T) (5.9b)Table 5.2  
A Tabulation of 
Diffusion DataDiffusing   
Species Host Metal D0 (m2/s) Qd (J/mol)
Interstitial Diffusion
 Cb Fe (𝛼 or BCC)a 1.1  × 10−6 87,400
 Cc Fe (𝛾 or FCC)a 2.3  × 10−5 148,000
 Nb Fe (𝛼 or BCC)a 5.0  × 10−7 77,000
 Nc Fe (𝛾 or FCC)a 9.1  × 10−5 168,000
Self-Diffusion
 Fec Fe (𝛼 or BCC)a 2.8  × 10−4 251,000
 Fec Fe (𝛾 or FCC)a 5.0  × 10−5 284,000
 Cud Cu (FCC) 2.5  × 10−5 200,000
 Alc Al (FCC) 2.3  × 10−4 144,000
 Mgc Mg (HCP) 1.5  × 10−4 136,000
 Znc Zn (HCP) 1.5  × 10−5 94,000
 Mod Mo (BCC) 1.8  × 10−4 461,000
 Nid Ni (FCC) 1.9  × 10−4 285,000
Interdiffusion (Vacancy)
 Znc Cu (FCC) 2.4  × 10−5 189,000
 Cuc Zn (HCP) 2.1  × 10−4 124,000
 Cuc Al (FCC) 6.5  × 10−5 136,000
 Mgc Al (FCC) 1.2  × 10−4 130,000
 Cuc Ni (FCC) 2.7  × 10−5 256,000
 Nid Cu (FCC) 1.9  × 10−4 230,000
aThere are two sets of diffusion coefficients for iron because iron experiences a phase trans-
formation at 912 °C; at temperatures less than 912 °C, BCC 𝛼 -iron exists; at temperatures 
higher than 912 °C, FCC 𝛾 -iron is the stable phase.
bY. Adda and J. Philibert, Diffusion Dans Les Solides, Universitaires de France, Paris, 1966.
cE. A. Brandes and G. B. Brook (Editors), Smithells Metals Reference Book, 7th edition, 
Butterworth-Heinemann, Oxford, 1992.
dJ. Askill, Tracer Diffusion Data for Metals, Alloys, and Simple Oxides, IFI/Plenum, 
New York, 1970.
6Taking logarithms to the base 10 of both sides of Equation 5.9a results in the following series of equations:
 log  D=log  D0−(log  e)(Qd
RT)
 =log  D0−(0.434)(Qd
RT)
 =log  D0−(1
2.3)(Qd
RT)
 =log  D0−(Qd
2.3R)(1
T)
This last equation is the same as Equation 5.9b.Tutorial Video:
How to Use 
Diffusion Data 
Found in Table 5.2
132  •   Chapter 5  /  Diffusion
Because D0, Qd, and R are all constants, Equation 5.9b takes on the form of an equation 
of a straight line:
y=b+mx
where y and x  are analogous, respectively, to the variables log D  and 1/T . Thus, if log D  is 
plotted versus the reciprocal of the absolute temperature, a straight line should result, hav-
ing slope and intercept of −Qd/2.3R  and log D0, respectively. This is, in fact, the manner in 
which the values of Qd and D0 are determined experimentally. From such a plot for several 
alloy systems (Figure 5.6), it may be noted that linear relationships exist for all cases shown.Figure 5.6  Plot of the logarithm of the 
diffusion coefficient versus the reciprocal of 
absolute temperature for several metals.
[Data taken from E. A. Brandes and G. B. Brook 
(Editors), Smithells Metals Reference Book, 7th  edition, Butterworth-Heinemann, Oxford, 1992.]1500 1200 1000 800 600 500 400 300Diffusion coefficient (m2/s)10–8
10–10
10–12
10–14
10–16
10–18
10–20Temperature (°C)
Reciprocal temperature (1/K)0.5 × 10–31.0 × 10–31.5 × 10–32.0 × 10–3Al in AlZn in Cu
Cu in CuC in   -Feγ
Fe in   -FeγC in   -Feα
Fe in    -Feα
Concept Check 5.1 Rank the magnitudes of the diffusion coefficients from greatest to 
least for the following systems:
N in Fe at 700 °C
Cr in Fe at 700° C
N in Fe at 900 °C
Cr in Fe at 900° C
Now justify this ranking. ( Note: Both Fe and Cr have the BCC crystal structure, and the atomic 
radii for Fe, Cr, and N are 0.124, 0.125, and 0.065 nm, respectively. You may also want to refer 
to Section 4.3.)
[The answer may be found in all digital versions of the text and/or at www.wiley.com/college/callister  
(Student Companion Site).]
Concept Check 5.2 Consider the self-diffusion of two hypothetical metals A and B. On 
a schematic graph of ln D versus 1/T, plot (and label) lines for both metals, given that D0(A) > 
D0(B) and Qd(A) > Qd(B).
[The answer may be found in all digital versions of the text and/or at www.wiley.com/college/callister  
(Student Companion Site).]
5.5 Factors That Influence Diffusion  •   133
EXAMPLE PROBLEM 5.4
Diffusion Coefficient Determination
Using the data in Table 5.2, compute the diffusion coefficient for magnesium in aluminum at 550 °C.
Solution
This diffusion coefficient may be determined by applying Equation 5.8; the values of D0 and Qd 
from Table 5.2 are 1.2 × 10−4 m2/s and 130 kJ/mol, respectively. Thus,
 D=(1.2×10−4 m2/s) exp[−(130,000 J/mol)
(8.31 J/mol ∙K)(550+273 K) ]
 =6.7×10−13 m2/s
EXAMPLE PROBLEM 5.5
Diffusion Coefficient Activation Energy and Preexponential Calculations
Figure 5.7 shows a plot of the logarithm (to the base 10) of the diffusion coefficient versus re-
ciprocal of absolute temperature for the diffusion of copper in gold. Determine values for the activation energy and the preexponential.
Solution
From Equation 5.9b the slope of the line segment in Figure 5.7 is equal to −Q
d/2.3R, and the 
intercept at 1/T = 0 gives the value of log D0. Thus, the activation energy may be determined as
 Qd=−2.3R (slope)=−2.3R
[Δ(log  D)
Δ(1
T)]
 =−2.3R
[log  D1−log  D2
1
T1−1
T2]
where D1 and D2 are the diffusion coeffi-
cient values at 1/T1 and 1/T2, respec-
tively. Let us arbitrarily take 1/T1 = 0.8 × 
10−3 (K)−1 and 1/T2 = 1.1 × 10−3 (K)−1. 
We may now read the corresponding log 
D1 and log D2 values from the line seg-
ment in Figure 5.7. [Before this is done, however, a note of caution is offered: The vertical axis in Figure 5.7 is scaled logarithmi-cally (to the base 10); however, the actual diffusion coefficient values are noted on this axis. For example, for D = 10
−14 m2/s, the logarithm of D  is 
−14.0, not 10−14. Furthermore, this log-
arithmic scaling affects the readings between decade values; for example, at a location midway between 10
−14 and 
10−15, the value is not 5 × 10−15 but, 
rather, 10−14.5 = 3.2 × 10−15.]   : VMSE
D0 and Qd from 
Experimental Data
Figure 5.7  Plot of the logarithm of the diffusion
coefficient versus the reciprocal of absolute 
 temperature for the diffusion of copper in gold.0.8 × 10–31.0 × 10–31.2 × 10–3Diffusion coefﬁcient (m2/s)10–12
10–13
10–1510–14
10–16
10–17
Reciprocal temperature (1/K)
134  •   Chapter 5  /  Diffusion
 Thus, from Figure 5.7, at 1/T1 = 0.8 × 10−3 (K)−1, log D1 = −12.40, whereas for 1/T2 = 1.1 × 
10−3 (K)−1, log D2 = −15.45, and the activation energy, as determined from the slope of the line 
segment in Figure 5.7, is
 Qd=−2.3R
[log  D1−log  D2
1
T1−1
T2]
 =−2.3(8.31 J/mol ∙K)[−12.40−(−15.45)
0.8×10−3 (K)−1−1.1×10−3 (K)−1]
 =194,000 J/mol =194 kJ/mol
 Now, rather than try to make a graphical extrapolation to determine D0, we can obtain a 
more accurate value analytically using Equation 5.9b, and we obtain a specific value of D (or 
log D) and its corresponding T (or 1/ T) from Figure 5.7. Because we know that log D = −15.45 
at 1/T = 1.1 × 10−3 (K)−1, then
 log D0=log D+Qd
2.3R(1
T)
 =−15.45+(194,000 J/mol)(1.1 ×10−3 [K]−1)
(2.3)(8.31 J/mol ∙K)
 =−4.28
Thus, D0 = 10−4.28 m2/s = 5.2 × 10−5 m2/s.
DESIGN EXAMPLE 5.1
Diffusion Temperature–Time Heat Treatment Specification
The wear resistance of a steel gear is to be improved by hardening its surface. This is to be 
accomplished by increasing the carbon content within an outer surface layer as a result of carbon diffusion into the steel; the carbon is to be supplied from an external carbon-rich gaseous atmosphere at an elevated and constant temperature. The initial carbon content of the steel is 0.20 wt%, whereas the surface concentration is to be maintained at 1.00 wt%. For this treatment to be effective, a carbon content of 0.60 wt% must be established at a position 0.75 mm below the surface. Specify an appropriate heat treatment in terms of temperature and time for tem-peratures between 900 and 1050 °C. Use data in Table 5.2 for the diffusion of carbon in 𝛾 -iron.
Solution
Because this is a nonsteady-state diffusion situation, let us first employ Equation 5.5, using the 
following values for the concentration parameters:
 C
0=0.20 wt% C
 Cs=1.00 wt% C
 Cx=0.60 wt% C
Therefore,
Cx−C0
Cs−C0=0.60−0.20
1.00−0.20=1 − erf(x
2√Dt)
and thus,
0.5=erf(x
2√Dt)
5.6 Diffusion in Semiconducting Materials  •   135
Using an interpolation technique as demonstrated in Example Problem 5.2 and the data presented 
in Table 5.1, we find
 x
2√Dt=0.4747  (5.10)
The problem stipulates that x = 0.75 mm = 7.5 × 10−4 m. Therefore,
7.5×10−4 m
2√Dt=0.4747
This leads to
Dt=6.24×10−7 m2
Furthermore, the diffusion coefficient depends on temperature according to Equation 5.8, and, from Table 5.2 for the diffusion of carbon in 𝛾-iron, D
