Repository: Ketankham/chatbot-meta-books

File: dieter.txt (part 9 of 28)
isparallel tothe zaxis, strains in
that direction arezeroandtheprob-
lemcanbetreated asoneinplane
strain.
Forthecase ofastraight edge
dislocation inanelastically isotropic
material the stresses, interms of
three orthogonal coordinate axes, aregiven bythefollowing equations.
Thenotation isthesame asthatused inChaps. 1and 2.Fig.6-10. Deformation ofacircle con-
taining anedge dislocation. Theun-
strained circle isshown byadashed line.
The solid linerepresents thecircle after
thedislocation hasbeen introduced.
-To
Toby(3x-+ij^)
by(x'--y^)
where To=G
27r(l-v)
bx{x^—y'^)
(x^ -\-y'^'Y
..=Txy—To
Txz Ty,
Forpolar coordinates, theequations are
—Toh sinQ
CTr—(Te—
r
hcosd
TrB—TBt—To(6-1)
(6-2)
(6-3)
(6-4)
(6-5)
(6-6)
(6-7)
aracts intheradial direction, while aeacts inaplane perpendicular tor.
Note thatthestresses vary inversely with distance from thedislocation
1Itisinteresting that thisproblem wasanalyzed byVolterra in1907, long before
theconcept ofdislocations wasoriginated. Themathematical details maybefound
inA.E.H.Love,"ATreatise ontheMathematical Theory ofElasticity," pp.221^
228,Cambridge University Press,New York, 1934.

Sec.6-7] Dislocation Theory 173
line. Since the stress becomes infinite atr=0,asmall cylindrical
region r=roaround thedislocation linemust beexcluded from the
analysis.
Astraight screw dislocation inanisotropic medium hascomplete
cylindrical symmetry. Forarectangular-coordinate system onlytwo
components ofstress arenotequal tozero.
-^a;
Since there isnoextra halfplane ofatoms inascrew dislocation, there
arenotensile orcompressive normal stresses. The stress field issimply
oneofshear. The radial symmetry ofthis stress field isapparent when
theshear stress isexpressed inapolar-coordinate system.
r..=^^(6-10)
The strain fieldaround anedge dislocation inasilicon crystal hasbeen
observed' bymeans ofpolarized infrared radiation. The variation in
intensity isinagreement withwhat would beexpected from theequa-
tions forastress fieldaround anedge dislocation inanisotropic medium.
The strain energy involved intheformation ofanedge dislocation
canbeestimated from thework involved indisplacing thecutOA in
Fig.6-10adistance halong theslipplane.
1/'''1/"''drU=n\ Trebdr =- rob"cos^— (6-11)2Jro 2Jro r
Butcos6=1 along the slipplane y=0,sothat thestrain energy is
given by
U=.,^" ,In^(6-12)
47r(l-v) ro
Inthesame way, thestrain energy ofascrew dislocation isgivenby
U=^\Te^hdr=^\n-'(6-13)
2Jro 47r ro
Note that, inaccordance withourassumption uptothispoint, thestrain
energy perunitlength ofdislocation isproportional toGh'^. This strain
energy corresponds toabout 10evforeachatom plane threaded byan
edge dislocation (Prob. 6-9). The total energy ofacrystal containing
1W.L.Bond and J.Andrus, Phys. Rev., vol. 101, p.1211, 1956.

174 Metallurgical Fundamentals [Chap. 6
many dislocation lines isthe si^t^ fthestrain energies oftheindividiml
dislocations, plusterms expressing theinteractions ofthestress fields of
thedislocations, plusaterm describing theinternal stresses developed
bytheexternal forces.
6-8. Forces onDislocations
When anexternal force ofsufficient magnitude isapplied toacrystal,
thedislocations move andproduce slip. Thus, there isaforce acting on
adislocation linewhich tends todrive it
forward. Figure 6-11shows adislocation
linemoving inthedirection ofitsBurgers
vector under theinfluence ofauniform
shear stress t.Anelement ofthedisloca-
tion linedsisdisplaced inthedirection
ofslipnormal todsbyanamount dl.
Theareaswept outbythe lineelement
isthen dsdl.This corresponds toan
average displacement ofthecrystal above
the slipplane tothecrystal below the
slipplane ofanamount dsdlb/A, where
Aisthearea oftheslipplane. Thework
donebytheshear stress acting intheslip
plane isdW=TA{ds dlh)/A. This corresponds toaforcedW/dl act-
ingontheelement dsinthedirection ofitsnormal. Therefore, theforce
perunitlength acting onthedislocation line isFig.6-11. Force acting onadis
location line.
F=Th (6-14)
This force isnormal tothedislocation lineatevery point along itslength
and isdirected toward theunslipped part oftheglide plane.
Because thestrain energy ofadislocation line isproportional toits
length, workmust beperformed toincrease itslength. Therefore, itis
convenient toconsider that adislocation possesses alinetension which
attempts tominimize itsenergy byshortening itslength. The lineten-
sionhastheunits ofenergy perunitlength and isanalogous tothesurface
tension ofaliquid. Foracurved dislocation line,thelinetension pro-
duces arestoring forcewhich tends tostraighten itout.Themagnitude
ofthisforce isT/R,where risthelinetension andRistheradius of
curvature ofthebent dislocation line. The direction ofthis force is
perpendicular tothedislocation lineandtoward thecenter ofcurvature.
Because oflinetension, adislocation linecanhaveanequilibrium curva-
tureonly ifitisacted onbyashear stress. Theequilibrium condition

Sec.6-9] Dislocation Theory 175
forthistooccur is
Therefore, theshear stress needed tomaintain adislocation line ina
radius ofcurvature Ris
r=i^(6-15)
Orowan^ haspointed outthat thedetermination ofthis stress bears an
analogy with theproblem ofblowing abubble from anozzle submerged
inaliquid. The linetension willvaryfrom point topoint along adis-
location line. Stroh^ hasshown thatEq.(6-13) provides agood approxi-
mation ofthelinetension. Anapproximation often used isF~0.5Gb^.
This isobtained from Eq. (6-13) when typical values ri=1,000Aand
ro=2Aareused.
6-9. Forces between Dislocations
Dislocations ofopposite signonthesame slipplane willattract each
other, runtogether, andannihilate each other. Thiscanbeseen readily
forthecase ofanedge dislocation (Fig. 4-8),where thesuperposition of
apositive andnegative dislocation onthesame slipplane would elimi-
nate theextra plane ofatoms andtherefore thedislocation would dis-
appear. Conversely, dislocations oflikesignonthesame slipplane will
repel each other.
The simplest situation toconsider istheforce between two parallel
screw dislocations. Since thestress field ofascrew dislocation isradially
symmetrical, theforce between them isacentral force which depends
onlyonthedistance thatthey areapart.
Fr=re.h=^(6-16)
The force isattractive fordislocations ofopposite sign (antiparallel
screws) andrepulsive fordislocations ofthesame sign (parallel screws).
Consider now theforces between two parallel edge dislocations with
thesame Burgers vectors. Referring toFig. 6-10, theedge dislocations
areatPand Q,parallel tothezaxis, with their Burgers vectors along
theXaxis. The force between them isnotacentral force, andsoitis
necessary toconsider both aradial andatangential component. The
^E.Orovvan, "Dislocations inMetals," pp.99-102, American Institute ofMining
andMetallurgical Engineers, New York, 1953.
2A.N.Stroh, Proc. Phys. Soc.(London), vol.67B, p.427, 1954.

176 Metallurgical Fundamentals
force perunitlength isgiven by^
Gb'- 1 Gh' sin20[Chap. 6
(6-17)
27r(l-v)r 27r(l-v) r
Because edge dislocations aremainly confined totheslipplane, theforce.
-0.3
Fig.6-12. Graphical representation ofEq. (6-18). Solid curveAisfortwoedge dis-
locations ofsame sign. Dashed curveBisfortwounlike edge dislocations. {After
A.H.Cottrell, "Dislocations andPlastic Flow inCrystals," p.48,Oxford University
Press,New York, 1953.)
component along thexdirection, which isthe slipdirection, isofmost
interest.
F:c=Frcose-Fesin6
_ Gh^x(x^ —y'^)
~27r(l-p)(x^^+yT(6-18)
Figure 6-12 isaplot ofthevariation ofF^with distance x,where xis
expressed inunits ofy.CurveAisfordislocations ofthesame sign;
curveBisfordislocations ofopposite sign. Note that dislocations of
thesame sign repel each otherwhen x>y(6<45°)andattract each
other when x<y{d>45°). The reverse istrue fordislocations of
1A.H.Cottrell, "Dislocations and Plastic Flow inCrystals," p.46,Oxford Uni-
versity Press,NewYork, 1953.

Sec.6-10] Dislocation Theory 177
opposite sign. Fxiszero atx=andx=y.The situation a;=0,
where theedge dislocations lievertically above oneanother, isacon-
dition ofequilibrium. Thus, theory predicts that avertical array of
edge dislocations ofthesame sign isinstable equilibrium. This isthe
arrangement ofdislocations that exists inalow-angle grain boundary
ofthe tiltvariety.
The situation oftwo parallel dislocations with different Burgers vec-
torscanberationalized byconsidering their relative energies.' This
represents thesituation ofdislocations ontwointersecting slipplanes.
Ingeneral there willbenostable position, asfortheprevious case. The
dislocations either willtrytocome together orwillmove farapart. Con-
sidertwo parallel dislocations biand b2,whichmay ormaynotattract
andcombine into bs.Thetwodislocations willattract if63^<61^ -\-62^
and willrepel if63^>bi^+62^ Expressed another way, thedisloca-
tions willattract iftheangle between their Burgers vectors isgreater
than 90°.They willrepel ifitislessthan 90°.
Afreesurface exerts aforce ofattraction onadislocation, since escape
from thecrystal atthesurface would reduce itsstrain energy. Koehler^
hasshown that thisforce isapproximately equal totheforcewhich would
beexerted inaninfinite solidbetween thedislocation andoneofopposite
signlocated attheposition ofitsimage ontheother side ofthesurface.
Thisimage force isequal to
F=,,f^',- (6-19)
47r(l—v)r
foranedge dislocation. However, itshould benoted thatmetal surfaces
areoften covered with thin oxide films. Adislocation approaching a
surface with acoating ofanelastically harder material willencounter a
repulsive rather thananattractive image force.
6-10. Dislocation Climb
Anedge dislocation canglide only intheplane containing thedisloca-
tion lineand itsBurgers vector (the slipdirection). Tomove anedge
dislocation inadirection perpendicular tothe slipplane requires the
process ofclimb. Themotion ofascrew dislocation always involves
glide, sothat itisnotinvolved with climb. Climb requires mass trans-
portbydiffusion, andtherefore itisathermally activated process. By
convention, thepositive direction ofclimb isthedirection inwhich atoms
aretakenaway from theextra halfplane ofatoms inanedge dislocation
sothat thisextra halfplanemoves uponeatomic layer. Theusualway
1Read, op. cit., p.131.
2J.S.Koehler, Phys. Rev., vol. 60,p.397, 1941.

178 Metallurgical Fundamentals [Chap. 6
forthis tooccur isbyavacancy diffusing tothedislocation andthe
extraatom moving intothevacant lattice site (Fig. 6-13). Itisalso
possible, butnotenergetically favorable, fortheatom tobreak loosefrom
theextra halfplane andbecome aninterstitial atom. Toproduce nega-
tiveclimb, atoms must beadded totheextra halfplane ofatoms. This
canoccur byatoms from thesurrounding lattice joining theextra half
plane, which creates vacancies, or,
lessprobably, byaninterstitial atom
diffusing tothedislocation.
••V^ •• Dislocation climb isnecessary to
••'••bring about thevertical alignment of
•• •«edge dislocations onslipplanes that
(^),.^ produces low-angle grain boundaries
bytheprocess ofpolygonization.
Fig.6-13.(a)Diffusion ofvacancy to t?., i^ -i . t -u j. j
, J.,\. ,,, ,., ,. ,f, JtLitch-pit techniques onbentandedge dislocation; (o)dislocation climbs ^ .
uponelattice spacing.annealed crystals haveamply dem-
onstrated theexistence ofthisphe-
nomenon. Dislocation climb isalsoaveryimportant factor inthecreep
ofmetals, where theactivation energy forsteady-state creep isequal to
theactivation energy forself-diffusion inpure metals. Since self-dif-
fusion occurs bythemovement ofvacancies, thisimplies that dislocation
climb isinvolved increep.
6-1 1.Jogs inDislocations
There isnorequirement thatadislocation must beconfined toasingle
plane. When adislocation moves from one slipplane toanother, itcre-
atesastep, orjog,inthedislocation line. Jogscanbeproduced bythe
intersection ofdislocations, aswasshown earlier, inFig. 4-29, orajog
canbeproduced during climb owing tothefailure ofclimb tooccur along
theentire length oftheextra halfplane ofatoms.
The intersection oftwoedge dislocations isillustrated inFig. 6-14.
Anedge dislocation XYwith aBurgers vector biismoving onplane Pxy.
Itcutsthrough dislocation AD,with Burgers vector h,lying onplane
Pad. The intersection produces ajogPP' indislocation AD. The
resulting jog isparallel tobi,but ithasaBurgers vector bsince itis
part ofthedislocation lineAPP'D. Thelength ofthejogwillbeequal
tothelength oftheBurgers vector bi. Itcanbeseenthatthejogresult-
ingfrom theintersection oftwoedge dislocations hasanedge orientation,
andtherefore itcanreadily glidewiththerestofthedislocation. Hence,
theformation ofjogs inedge dislocations willnotimpede their motion.
However, itrequires energy tocutadislocation because theformation

Sec.6-12] Dislocation Theory 179

180 Metallurgical Fundamentals [Chap. 6
mental evidence' isbased ondeformation atlowtemperature (soasto
suppress themobility ofvacancies) followed bythemeasurement ofelec-
trical resistivity andmechanical strength before andafter annealing treat-
ments. Itisfound thatabout halftheincreased resistivity duetocold
work anneals outover well-defined temperature ranges andwith acti-
vation energies which generally agree with thetemperatures and acti-
vation energies observed fortheannealing ofquenched andirradiated
samples. Moreover, thechanges inresistivity areaccomplished with
littlechange inmechanical strength, indicating that dislocations arenot
responsible fortheresistivity changes. Thegeneration ofpoint defects
duetodeformation hasbeendemonstrated inionic crystals bymeasure-
ments ofconductivity anddensity andbytheobservation ofcolor centers.
Jogs indislocation linescanactassources andsinks forpoint defects.
Because ofthereentrant corner atajog, itisafavorable center forthe
absorption andannihilation ofvacancies. Itisalsogenerally considered
thatvacancies canbegenerated atjogs. Theusual mechanism^ involves
thejogsformed bytheintersection ofscrew dislocations. Aswaspointed
outintheprevious section, motion ofascrew dislocation containing jogs
inadirection normal toitsaxiscanoccur onlybyclimb. Asthejog
climbs, itgenerates vacancies. However, twopoints ofdoubt havebeen
raised about thismechanism. Friedel^ haspointed outthat there isno
reason whyajogshould notglide along ascrew dislocation without pro-
ducing vacancies solong asitcanshortly attach itself toanedgecom-
ponent ofthedislocation line. Cottrell^ hasshown thatthejogsformed
byintersecting screw dislocations willgenerally produce interstitials, not
vacancies. However, annealing experiments show thatvacancies rather
than interstitials arethepredominant point defect incold-worked metals.
Other mechanisms forthegeneration ofvacancies byjogsondislocations
have been proposed byFriedel, Mott, and Cottrell.^ While theexact
details forthemechanism ofvacancy formation during coldwork have
notbeen established, there islittle question that jogformation dueto
theintersection ofdislocations isinvolved.
Anattractive force exists between vacancies anddislocations. There-
1Forreviews ofthissubject seeT.Broom, Advances inPhys., vol. 3,pp.26-83,
1954,and"Symposium onVacancies andOther Point Defects inMetals andAlloys,"
Institute ofMetals, London, 1958.
2F.Seitz, Advances inPhys., vol. 1,p.43,1952.
3J.Friedel, Phil. Mag., vol. 46,p.1165, 1955.
^A.H.Cottrell, "Dislocations andMechanical Properties ofCrystals," pp.509-
512,John Wiley&Sons, Inc.,NewYork, 1957.
5J.Friedel, "Les Dislocations," Gauthier-Villars &Cie, Paris, 1956; N.F.Mott,
"Dislocations andMechanical Properties ofCrystals," pp.469-471, John Wiley&
Sons, Inc.,NewYork, 1957; A.H.Cottrell, "Vacancies andOther Point Defects in
Metals andAlloys," pp.28-29, Institute ofMetals, London, 1958.

Sec. 6-13] Dislocation Theory 181
fore, vacancies should beable toform atmospheres around dislocations
inthesamewayassolute atoms. Vacancies may alsointeract witheach
other toformvacancy pairs (divacancies), andthere issome evidence to
support thehypothesis thatthey collect intolarger groups orclusters.
6-13.Dislocation—Foreign-atom Interaction
Thepresence ofalarge foreign atom produces adilation ofthematrix.
Anoversized atom willbeattracted tothetension region andrepelled
from thecompression region ofanedge dislocation. Thesegregation of
solute atoms todislocations lowers thestrain energy ofthesystem. For
simplicity, itisassumed that thesolute atom produces asymmetrical
hydrostatic distortion ofthematrix. Ifthesolute atom occupies avol-
umeAVgreater than thevolume ofthematrix atom itreplaces, theenergy
ofinteraction between thelocal stress field ofthedislocation andthe
foreign atom willbe
Ui=a^AV (6-20)
where o-„,=—Is{(Tx+c^+(7^)isthehydrostatic component ofthestress
field. Thevolume change isgiven by
AV=%wea^ (6-21)
where aistheradius ofthesolvent atomand e=(a'—a)/aisthestrain
produced byintroducing asolute atom ofradius a'.When thesolute
atom islocated atapoint given bythepolar coordinate r,6fromanedge
dislocation, theinteraction energy isgiven by^
U,=^^^^ =4Gbea^'^ (6-22)
r r
The forcebetween anedge dislocation andasolute atom isnotacentral
force. The radial andtangential components aregivenby
When thesolute atom produces anunequal distortion ofthematrix
lattice indifferent directions, solute atoms caninteract with theshear
component ofthe stress field aswell asthehydrostatic component.
Under these conditions interaction occurs between solute atoms andboth
screw andedge dislocations. Forthecase ofcarbon andnitrogen atoms
inironthetetragonal symmetry around theinterstitial sites leads toa
shearcomponent ofthestress field. Infeealloys thedissociation ofdis-
1B.A.Bilby, Proc. Phys. Soc.(London), vol.63A, p.191,1950.

182 Metallurgical Fundamentals [Chap. 6
locations into partial dislocations produces two elastically bound dis-
locations with asubstantial edgecomponent.
Cottrell and Bilbj^ haveshown that intime tthenumber ofsolute
atoms, n{t), thatmigrate toaunitlength ofdislocation linefrom asolu-
tioncontaining initially nosolute atoms perunitvolume is
^(0=3(^y''(^^y'no (6-24)
whereA=interaction parameter ofEq.(6-22)
D=diffusion coefficient ofsolute atoms attemperature T
Inthederivation ofthisequation thedislocation lineserves asasolute-
atom sinkwhich captures anypassing atom butdoesnotobstruct the
entry ofother atoms. This concept isvalid during theearly stages of
strain aging, where the f'^relationship isfound tohold. However,
toward thelater stages ofstrain aging thesitesonthedislocation line
become saturated, andtheassumption that itacts likeasinkcanno
longer bevalid. Now theprobability ofatoms leaving thecenter equals
theprobability ofatoms flowing in,andasteady-state concentration
gradient develops. Thesteady-state distribution ofsolute atoms around
thedislocation isreferred toasanatmosphere. The local concentration
cisrelated totheaverage concentration cobytherelationship
c=Coexp-j-~ (6-25)
Ithasbeen suggested^ that solute atoms candiffuse along dislocations
untiltheymeet abarrier. Iftheinteraction between thesolute atoms is
strong, afineprecipitate canbeformed. Inthiswaythedislocation lines
arefreed toactassinks foralonger period oftime,andthe fi^relation-
ship willremain valid until alldislocation lineshavebeen saturated with
solute atoms.
When theconcentration ofsolute atoms around thedislocation becomes
highenough, theatmosphere willcondense intoasingle line ofsolute
atoms parallel tothedislocation lineattheposition ofmaximum binding
about twoatomic spacings below thecore ofapositive edge dislocation.
Thebreakaway stress required topulladislocation lineaway from aline
ofsolute atoms at0°K is
6Vo^(6-26)
whereAisgivenbyEq.(6-22) and ro«2X10"^cmisthedistance from
thedislocation core tothe siteoftheline ofsolute atoms. When the
1B.A.Bilby andG.M.Leak, /.Iron Steel Inst. (London), vol. 184, p.64,1956.

Sec.6-14] Dislocation Theory 183
dislocation line ispulled freefrom the field ofinfluence ofthesolute
atoms, slipcanproceed atastress lower than thatgiven byEq. (6-26).
This istheorigin oftheupper yield point inthestress-strain curve.
When anexternal force tries tomove adislocation lineaway from its
atmosphere, theatmosphere exerts arestoring force that tries topull it
back toitsoriginal position. Ifthespeed ofthedislocation line isslow,
itmay beable tomove bydragging theatmosphere along behind it.
According toCottrell, themaximum velocity atwhich adislocation line
canmove and stilldrag itsatmosphere with itis
Ifthedislocation line ismoving faster than thisvelocity, itwillbeneces-
sary fortherestoring force tobeovercome andtheatmosphere isleft
behind. Serrations inthestress-strain curve aretheresult ofthedis-
location linepulling away from thesolute atmosphere andthen slowing
down andallowing theatmosphere tointeract once again with the
dislocations.
6-14. Dislocation Sources
Thelowyield strength ofpure crystals leads totheconclusion that
dislocation sources must exist incompletely annealed crystals and in
crystals carefully solidified from themelt. The lineenergy ofadisloca-
tion issohigh astomake itvery unlikely that stresses ofreasonable
magnitude cancreate new dislocations inaregion ofacrystal where no
dislocations exist, evenwith theassistance ofthermal fluctuations. This
results inanimportant difference between linedefects andpoint defects.
Thedensity ofdislocations inthermal equilibrium withacrystal isvanish-
ingly small. There isnogeneral relationship between dislocation density
andtemperature such asexists with vacancies. Since dislocations are
notaffected bythermal fluctuations attemperatures below which recrys-
tallization occurs, ametal canhave widely different dislocation densities
depending upon processing conditions. Completely annealed material
willcontain about 10^to10*dislocation lines persquare centimeter,
while heavily cold-worked metal willhave adislocation density ofabout
10'^dislocation lines persquare centimeter.
Itisgenerally believed that allmetals, with theexception oftiny
whiskers, initially contain anappreciable number ofdislocations, pro-
duced astheresult ofthegrowth ofthecrystal from themelt orthe
vapor phase. Experimental evidence fordislocations incrystals solidi-
fiedunder carefully controlled conditions hasbeen obtained byetch-pit
studies andbyX-ray diffraction methods. Forcrystals grown byvapor

184 Metallurgical Fundamentals [Chap. 6
deposition ithasbeenshown that nucleation ofthesoUd phase occurs
around screw dislocations emerging from thesurface ofthesolid substrate.
Ample evidence oftheexistence ofthree-dimensional dislocation net-
works inannealed ionic crystals hasbeen provided bydislocation deco-
ration techniques. Inannealed metals, dislocation loops have been
observed bytransmission-electron microscopy ofthin films.^These
loops arebelieved tooriginate from thecollapse ofdisks ofvacancies
andcorrespond toprismatic dislocations. There issome evidence to
indicate that these loops cangrowandjoinuptoform dislocation net-
works inannealed, unworked crystals. There isalsosome evidence to
suggest thatsome ofthecondensed vacancies form voids, which arethen
responsible fortheformation ofdislocations. While there islittledoubt
thatdislocations exist inannealed orcarefully solidified metal, much more
information isneeded about themechanism, bywhich they areproduced
andtheway inwhich they arearranged inthemetal.
6-15.Multiplication ofDislocations—Frank-Read Source
One oftheoriginal stumbling blocks inthedevelopment ofdislocation
theory wastheformulation ofareasonable mechanism bywhich sources
originally present inthemetal could produce new dislocations bythe
process ofslip. Such amechanism isrequired when itisrealized that
thesurface displacement ataslipband isduetothemovement ofabout
1,000 dislocations over theslipplane. Thus, thenumber ofdislocation
sources initially present inametal could notaccount fortheobserved
slip-band spacing anddisplacement unless there weresomeway inwhich
each source could produce largeamounts ofslipbefore itbecame immobi-
lized. Moreover, ifthere werenosource generating dislocations, cold
work should decrease, rather than increase, thedensity ofdislocations in
asingle crystal. Thus, theremust beamethod ofgenerating dislocations
orofmultiplying thenumber initially present toproduce thehigh dis-
location density found incold-worked metal. Thescheme bywhich dis-
locations could begenerated from existing dislocations wasproposed by
Frank andRead^ and iscommonly called aFrank-Read source.
Consider adislocation lineDD'lying inaslipplane (Fig. 6-15a).The
plane ofthefigure istheslipplane. Thedislocation lineleaves theslip
plane atpointsDandD',sothat itisimmobilized atthese points. This
could occur ifDandD'werenodes where thedislocation intheplane of
thepaper intersects dislocations inother slipplanes, ortheanchoring
could becaused byimpurity atoms. Ifashear stress tacts intheslip
plane, thedislocation linebulges outandproduces slip. Foragiven
^Hirsch, Silcox, Smallman, andWestmacott, op. cit.
2F.C.Frank andW.T.Read, Phys. Rev., vol. 79,pp.722-723, 1950.

Sec. 6-15] Dislocation Theory 185
stress thedislocation line willassume acertain radius ofcurvature given
byEq.(6-15). Themaximum value ofshear stress isrequired when the
dislocation bulge becomes asemicircle sothatRhastheminimum value
1/2(Fig. 6-156). From theapproximation thatV~Q.bGh'^ andEq.
Tb
III,
[a)Tb
k
[b)
.Tb
(d) [e)
Fig.6-15.Schematic representation oftheoperation ofaFrank-Read source. {W .T.
Read, Jr.,"Dislocations inCrystals,'' McGraw-Hill BookCompany, Inc.,New York,
1953.)
(6-15) itcanbereadily seen that thestress required toproduce this
configuration is
Gh
(6-28)
where Iisthedistance DD'between thenodes. When thestress israised
above this critical value, thedislocation becomes unstable andexpands
indefinitely. Figure 6-15cshows theexpanded loop, which hasstarted
todouble backonitself. InFig.6-15rfthedislocation hasalmost doubled
back onitself, while inFig.6-15e thetwoparts oftheloophave joined
together. Thisproduces acomplete loopandreintroduces theoriginal
dislocation lineDD' .Theloopcancontinue toexpand over the slip
plane with increasing stress. The section DD' willsoon straighten out
under theinfluence ofapplied stress and linetension, andtheFrank-
Read source willthenbeinaposition torepeat theprocess. This process
canberepeated overandoveragain atasingle source, each time pro-

186 Metallurgical Fundamentals [Chap. 6
diicing adislocation loopwhich produces slipofoneBurgers vector along
theslipplane. However, once thesource isinitiated, itdoes notcon-
tinue indefinitely. Theback stress produced bythedislocations piling
upalong theslipplane opposes theapplied stress. When theback stress
Fig.6-16. Frank-Read source insilicon crystal. [W. C.Dash, in"Dislocations and
Mechanical Properties ofCrystals," John Wiley&Sons, Inc.,New York, 1957.)
equals thecritical stress given byEq. (6-28), thesource willnolonger
operate.
Themost dramatic evidence fortheexistence ofaFrank-Read source
hasbeenfound byDash^ insilicon crystals decorated with copper. Fig-
ure6-16shows aFrank-Read source inasilicon crystal asphotographed
with infrared light. Evidence hasalsobeenfound byprecipitation tech-
niques inaluminum alloys andinionic crystals andbymeans ofthin-film
electron microscopy instainless steel.
6-16. Dislocation Pile-up
Frequent reference hasbeenmade tothefactthat dislocations pileup
onslipplanes atobstacles such asgrain boundaries, second-phase parti-
cles,and sessile dislocations. The dislocations inthepile-up willbe
^W.C.Dash, "Dislocations andMechanical Properties ofCrystals," p.57,John
Wiley&Sons, Inc.,NewYork, 1957.

Sec.6-16] Dislocation Theory 187
tightly packed together near thehead ofthearray andmore widely
spaced toward thesource (Fig. 6-17). The distribution ofdislocations
oflike sign inapile-up along asingle slipplane hasbeen studied by
Eshelby, Frank, andNabarro.^ Thenumber ofdislocations thatcan
Source
/
Fig.6-17. Dislocation pile-up atanobstacle.
occupy adistance Lalong the slipplane between thesource andthe
obstacle is
klTTsLn=
Gh(6-29)
where r,,istheaverage resolved shear stress intheslipplane andkisa
factor close tounity. Foranedge dislocation k=I—v,while fora
screw dislocation A-=1.When thesource islocated atthecenter of
agrain ofdiameter D,thenumber ofdislocations inthepile-up isgivenby
n=^^(6-30)
Thefactor 4isused instead oftheexpected factor of2because theback
stress onthesource arises from dislocations pileduponboth sides ofthe
source.
Apiled-up array ofndislocations canbeconsidered formany purposes
tobeagiant dislocation withBurgers vector nb.Atlarge distances from
thearray thestress duetothedislocations canbeconsidered tobedue
toadislocation ofstrength nblocated atthecenter ofgravity three-
quarters ofthedistance from thesource tothehead ofthepile-up. The
total slipproduced byapile-up canbeconsidered thatduetoasingle
dislocation nbmoving adistance 3L/4. Very high forces actonthedis-
1J.D.Eshelby, F.C.Frank, and F.R.N.Nabarro, Phil. Mag., vol. 42,p.351,
1951; calculations formore complicated types ofpile-ups have been given byA.K.
Head, Phil. Mag., vol. 4,pp.295-302, 1959; experimental confirmation oftheory has
been obtained byMeakin andWilsdorf, op. cit.,pp.745-752.

188 Metallurgical Fundamentals [Chap. 6
locations atthehead ofthepile-up. This force isequal tonbrg,where
T,istheaverage resolved shear stress onthe slipplane. Koehler^ has
pointed outthat large tensile stresses oftheorder ofnrwillbeproduced
atthehead ofapile-up. Stroh- hasmade asomewhat more detailed
analysis ofthestress distribution atthehead ofadislocation pile-up.
Using thecoordinate system given inFig.6-17, heshowed thatthetensile
stress normal toalineOP isgivenbym-)Tssindcos2(6-31)
Themaximum value ofaoccurs atcos9=i^or6=70.5°. Forthis
situation
(6-32)
Theshear stress acting intheplaneOP isgivenby
T=^Ts(jY (6-33)
where /Sisanorientation-dependent factor which isclose tounity.
Thenumber ofdislocations which canbesupported byanobstacle
willdepend onthetype ofbarrier, theorientation relationship between
theslipplaneandthestructural features atthebarrier, thematerial, and
thetemperature. Breakdown ofabarrier canoccur bysliponanew
plane, byclimb ofdislocations around thebarrier, orbythegeneration
ofhighenough tensile stresses toproduce acrack.
Fetch's equation thatexpresses thedependence ofyield stress ongrain
sizecanbedeveloped from theconcepts discussed above. Yielding is
assumed tooccurwhen acritical shear stress Tcisproduced atthehead
ofthepile-up. This stress isassumed independent ofgrain size.From
Eq.(6-30) weget
7r(l-pWD
nTs=
4G6
Itisassumed thattheresolved shear stress isequal totheapplied stress
minus theaverage internal stress required toovercome resistances todis-
location motion. If,inaddition, shear stresses areconverted touniaxial
tensile stresses, forexample, Tc=o-e/2, theabove expression becomes
7r(l-p)(ao -<r,)-£ )_
8Gb
1J.S.Koehler, Phys. Rer., vol. 85,p.-480, 1952.
2A.N.Stroh, Proc. Roy. Soc.(London), vol.223, pp.404-414, 1954.

Sec.6-16] Dislocation Theory 189
This canberearranged togive thedesired relationship between yield
stress (Toandgrain diameter D.
-="+VJ^) 5=-+"'"-' ^"-''^
BIBLIOGRAPHY
Burgers, J.M.,andW.G.Burgers: Dislocations inCrystal Lattices, inF.R.Eirich
(ed.), "Rheology," vol. I,Academic Press Inc.,NewYork, 1956.
Cohen, M.(ed.): "Dislocations inMetals," American Institute ofMining andMetal-
lurgical Engineers, NewYork, 1953.
Cottrell, A.H.:"Dislocations andPlastic Flow inCrystals," Oxford University Press,
NewYork, 1953.
Fisher, J.C,W.G.Johnston, R.Thomson, andT.Vreeland, Jr.(eds.): "Dislocations
andMechanical Properties ofCrystals," John Wiley&Sons, Inc.,New York,
1957.
Read, W.T.,Jr.:"Dislocations inCrystals," McGraw-Hill Book Company, Inc.,
NewYork, 1953.
Schoek, G.:Dislocation Theory ofPlasticity ofMetals, in"Advances inApplied
Mechanics," vol.IV,Academic Press, Inc.,NewYork, 1956.
VanBueren, H.G.:"Imperfections inCrystals," Interscience Publishers, Inc.,New
York, 1960.

Chapter 7
FRACTURE
7-1 .Introduction
Fracture istheseparation, orfragmentation, ofasolidbody intotwo
ormore parts under theaction ofstress. Theprocess offracture canbe
considered tobemade upoftwocomponents, crack initiation andcrack
propagation. Fractures canbeclassified intotwogeneral categories,
ductile fracture and brittle fracture. Aductile fracture ischaracterized
byappreciable plastic deformation prior toandduring thepropagation
ofthecrack. Anappreciable amount ofgross deformation isusually
present atthefracture surfaces. Brittle fracture inmetals ischaracter-
izedbyarapid rate ofcrack propagation, withnogross deformation and
very little microdeformation. Itisakin tocleavage inionic crystals.
Thetendency forbrittle fracture isincreased with decreasing temper-
ature, increasing strain rate,and triaxial stress conditions (usually pro-
duced byanotch). Brittle fracture istobeavoided atallcost,because
itoccurs without warning andusually produces disastrous consequences.
This chapter willpresent abroad picture ofthefundamentals ofthe
fracture ofmetals. Since most oftheresearch hasbeen concentrated
ontheproblem ofbrittle fracture, thistopic willbegiven considerable
prominence. The engineering aspects ofbrittle fracture willbecon-
sidered ingreater detail inChap. 14.Fracture occurs incharacteristic
ways, depending onthestate ofstress, therate ofapplication ofstress,
andthetemperature. Unless otherwise stated, itwillbeassumed inthis
chapter that fracture isproduced byasingle application ofauniaxial
tensile stress. Fracture luider more complex conditions willbecon-
sidered inlater chapters. Typical examples arefracture duetotorsion
(Chap. 10),fatigue (Chap. 12),andcreep (Chap. 13)andlow-temper-
ature brittle fracture, temper embrittlement, orhydrogen embrittlement
(Chap. 14).
7-2.Types ofFracture inMetals
Metals canexhibit many different types offracture, depending onthe
material, temperature, state ofstress, and rate ofloading. Thetwo
190

7-2] Fracture 191
broad categories ofductile and brittle fracture have already been con-
sidered. Figure 7-1schematically illustrates some ofthetypes oftensile
fractures which canoccur inmetals. Abrittle fracture (Fig. 7-la) is
characterized byseparation normal tothe tensile stress. Outwardly
there isnoevidence ofdeformation, although withX-ray diffraction
analysis itispossible todetect a
thin layer ofdeformed metal atthe
fracture surface. Brittle fractures
have been observed inbccandhep
metals, butnotinfeemetals unless
there are factors contributing to
grain-boundary embrittlement.
Ductile fractures cantake several
forms. Single crystals ofhepmetals
may sliponsuccessive basal planes{a).O's
I
Fig.7-1.Tj^pes offractures observed in
metals subjected touniaxial tension,
(a)Brittle fracture ofsingle crystals
andpolycrystals; (6)shearing fracture
inductile single crystals; (c)completely
ductile fracture inpolycrystals; (d)
ductile fracture inpolycrystals.until finally thecrystal separates by
shear (Fig. 7-16). Polycrystalline
specimens ofvery ductile metals, like
gold orlead,may actually bedrawn
down toapoint before theyrupture
(Fig. 7-lc). Inthetensile fracture
ofmoderately ductile metals the
plastic deformation eventually produces anecked region (Fig. 7-Id).
Fracture begins atthecenter ofthespecimen andthen extends bya
shear separation along thedashed lines inFig.7-Id. This results inthe
familiar "cup-and-cone" fracture.
Fractures areclassified with respect toseveral characteristics, such as
strain tofracture, crystallographic mode offracture, andtheappearance
ofthefracture. Gensamer^ hassummarized theterms commonly used
todescribe fractures asfollows:
Behavior described

192 Metallursical Fundamentals [Chap. 7
byshear appears atlowmagnification tobegrayand fibrous, while a
cleavage fracture appears bright orgranular, owing toreflection oflight
from the flatcleavage surfaces. Fracture surfaces frequently consist of
amixture offibrous andgranular fracture, and itiscustomary toreport
thepercentage ofthesurface arearepresented byoneofthese categories.
Based onmetallographic examination, fractures inpolycrystalline sam-
plesareclassified aseither transgranular (thecrack propagates through
thegrains) orintergranular (thecrack propagates along thegrainbound-
aries). Aductile fracture isonewhich exhibits aconsiderable degree of
deformation. Theboundary between aductile and brittle fracture is
arbitrary anddepends onthesituation being considered. Forexample,
nodular castiron isductile when compared with ordinary gray iron; yet
itwould beconsidered brittle when compared with mild steel. Asa
further example, adeeply notched tensile specimen willexhibit little
gross deformation; yetthefracture could occurbyashear mode.
7-3. Theoretical Cohesive Strength oFMetals
Metals areofgreat technological value, primarily because oftheir high
strength combined with acertain measure ofplasticity. Inthemost
basic terms thestrength isdueto
thecohesive forces between atoms.
Ingeneral, high cohesive forces are
related tolarge elastic constants,
highmelting points, andsmall coeffi-
cients ofthermal expansion. Figure
7-2shows thevariation ofthecohe-
sive force between twoatoms asa
function oftheseparation between
these atoms. This curve isthere-
sultant oftheattractive andrepul-
siveforces between theatoms. The
interatomic spacing oftheatoms in
theunstrained condition isindicated
byao. Ifthecrystal issubjected toatensile load, theseparation between
atoms willbeincreased. Therepulsive force decreases more rapidly with
increased separation than theattractive force, sothatanetforcebetween
atoms balances thetensile load. Asthetensile load isincreased still
further, therepulsive force continues todecrease. Apoint isreached
where therepulsive force isnegligible andtheattractive force isdecreas-
ingbecause oftheincreased separation oftheatoms. This corresponds
tothemaximum inthecurve, which isequal tothetheoretical cohesive
strength ofthematerial.Separation
between
atoms, X
Fig.7-2.Cohesive force asafunction of
*^^heseparation between atoms.

Sec. 7-3] Fracture 193
Agood approximation tothetheoretical cohesive strength canbe
obtained ifitisassumed that thecohesive force curve canberepre-
sented byasinecurve.
o-=o-„,a,sm—-
(7-1)
where o-max isthetheoretical cohesive strength. Thework done during
fracture, perunit area, istheareaunder thecurve.
f/o=/ <T„axsm^- dx.=—^^(7-2)
J3A TT
Theenergy perunitarearequired toproduce anewsurface isy. Ifitis
assumed that allthework involved infracture goes intocreating twonew
surfaces, Eq. (7-2) canbewritten
27r'Yor (T^a.=-—(7-3)
Since Hooke's lawholds forthe initial part ofthecurve, thestress can
bewritten as
<T=—(7-4)
do
Inorder toeliminate Xfrom Eq. (7-3), take the firstderivative ofEq.
(7-1).
da_2tt 2-wx
dx~'"'"="'y^°^IT
Since cos(27rx/X) isapproximately unity forthesmall values ofxwhich
areinvolved, theabove expression canbewritten as
Also, Eq. (7-4)canbedifferentiated togive
dx ao
Equating (7-5)and (7-6)andsubstituting intoEq. (7-3) produces the
finalexpression forthetheoretical cohesive strength ofacrystal.
O"(7-7)

194 Metallurgical Fundamentals [Chap.
The substitution ofreasonable values forthequantities involved in
theabove expression (seeProb. 7-1)results intheprediction ofacohesive
strength oftheorder of2X10^psi. This is10to1,000 times greater
than theobserved fracture strengths ofmetals. Only thefracture
strength ofdislocation-free metal whiskers approaches thetheoretical
cohesive strength.
7-4. Griffith Theory ofBrittle Fracture
The firstexplanation ofthediscrepancy between theobserved fracture
strength ofcrystals andthetheoretical cohesive strength wasproposed
byGriffith.^ Griffith's theory initsoriginal form isapplicable only to
aperfectly brittle material such asglass. However, while itcannot be
applied directly tometals, Griffith's ideas havehadgreat influence on
thethinking about thefracture ofmetals.
Griffith proposed thatabrittle material contains apopulation offine
cracks which produce astress concentration ofsufficient magnitude so
thatthetheoretical cohesive strength isreached
inlocalized regions atanominal stress which is
wellbelow thetheoretical value. When oneof
