Repository: Ketankham/chatbot-meta-books

File: fracture-book.txt (part 9 of 34)
McClintock’s slip-line analysis indicates that this conﬁguration should have a high level of con-straint under fully plastic conditions. Joyce and Link presented elastic-plastic ﬁnite element resultsfor the DENT specimen that indicated signiﬁcant constraint loss in this geometry,
6 which is
consistent with the observed elevated tearing modulus. Thus the slip-line analysis apparently doesnot reﬂect the actual crack-tip conditions of this geometry.
A number of researchers have attempted to extend fracture mechanics theory beyond the limits
of the single-parameter assumption. Most of these new approaches involve the introduction of a secondparameter to characterize crack-tip conditions. Several such methodologies are described later.FIGURE 3.29 Effect of crack length/specimen width ratio on J-R curves for HY130 steel single-edge-notched
bend (SE(B)) specimens. Taken from Towers, O.L. and Garwood, S.J., ‘‘Inﬂuence of Crack Depth on Resistance
Curves for Three-Point Bend Specimens in HY130. ’’ ASTM STP 905, American Society for Testing and
Materials, Philadelphia, PA, 1986, pp. 454–484.
6 Joyce and Link quantiﬁed crack-tip constraint with the T and Q parameters, which are described in Section 3.6.1 and
Section 3.6.2, respectively.
1656_C003.fm  Page 136  Monday, May 23, 2005  5:42 PM
Elastic-Plastic Fracture Mechanics 137
3.6.1 T HE ELASTIC  T STRESS
Williams [23] showed that the crack-tip stress ﬁelds in an isotropic elastic material can be expressed
as an inﬁnite power series, where the leading term exhibits a singularity, the second term is constantwith r, the third term is proportional to , and so on. Classical fracture mechanics theory normally
neglects all but the singular term, which results in a single-parameter description of the near-tipFIGURE 3.30 Effect of specimen geometry on critical J values for initiation of ductile tearing. Taken from
Joyce, J.A. and Link, R.E., ‘‘Effect of Constraint on Upper Shelf Fracture Toughness.’’ Fracture Mechanics,
V ol. 26, ASTM STP 1256, American Society for Testing and Materials, Philadelphia, PA (in press).
FIGURE 3.31 Effect of specimen geometry on tearing modulus at ∆a = 1 mm. Taken from Towers, O.L. and
Garwood, S.J., ‘‘Inﬂuence of Crack Depth on Resistance Curves for Three-Point Bend Specimens in HY130. ’’
ASTM STP 905, American Society for Testing and Materials, Philadelphia, PA, 1986, pp. 454–484.
1r
r
1656_C003.fm  Page 137  Monday, May 23, 2005  5:42 PM
138 Fracture Mechanics: Fundamentals and Applications
ﬁelds (see Chapter 2). Although the third and higher terms in the Williams solution, which
have positive exponents on r, vanish at the crack tip, the second (uniform) term remains ﬁnite.
It turns out that this second term can have a profound effect on the plastic zone shape and the
stresses deep inside the plastic zone [24, 25].
For a crack in an isotropic elastic material subject to plane strain Mode I loading, the ﬁrst two
terms of the Williams solution are as follows:
(3.65)
where T is a uniform stress in the x direction (which induces a stress nT in the z direction in plane
strain).
We can assess the inﬂuence of the T stress by constructing a circular model that contains a
crack, as illustrated in Figure 3.32. On the boundary of this model, let us apply in-plane tractionsthat correspond to Equation (3.65). A plastic zone develops at the crack tip, but its size must besmall relative to the size of the model in order to ensure the validity of the boundary conditions,which are inferred from an elastic solution. This conﬁguration, often referred to as a modiﬁed
boundary layer analysis , simulates the near-tip conditions in an arbitrary geometry, provided the
plasticity is well contained within the body. It is equivalent to removing a core region from thecrack tip and constructing a free-body diagram, as in Figure 2.43.
Figure 3.33 is a plot of ﬁnite element results from a modiﬁed boundary layer analysis [26] that
show the effect of the T stress on stresses deep inside the plastic zone. The special case of T = 0
corresponds to the small-scale yielding limit, where the plastic zone is a negligible fraction of the cracklength and size of the body,
7 and the singular term uniquely deﬁnes the near-tip ﬁelds. The single-
parameter description is rigorously correct only for T = 0. Note that negative T values cause a
signiﬁcant downward shift in the stress ﬁelds. Positive T values shift the stresses to above the small-
scale yielding limit, but the effect is much less pronounced than it is for the negative T stress.
Note that the HRR solution does not match the T = 0 case. The stresses deep inside the plastic
zone can be represented by a power series, where the HRR solution is the leading term. Figure 3.33indicates that the higher-order plastic terms are not negligible when T = 0. A single-parameter
description in terms of J is still valid, however, as discussed in Section 3.5.1.FIGURE 3.32 Modiﬁed boundary layer analysis. The ﬁrst two terms of the Williams series are applied as
boundary conditions.
7 In this case, ‘‘body’’ refers to the global conﬁguration, not the modiﬁed boundary layer model. A modiﬁed boundary layer
model with T = 0 simulates an inﬁnite body with an inﬁnitely long crack.
σπθ
νijI
ijK
rfT
T=+



200
00 0
00()1656_C003.fm  Page 138  Monday, May 23, 2005  5:42 PM
Elastic-Plastic Fracture Mechanics 139
In a cracked body subject to Mode I loading, the T stress, like KI, scales with the applied load.
The biaxiality ratio  relates T to stress intensity:
(3.66)
For a through-thickness crack in an inﬁnite plate subject to a remote normal stress (Figure 2.3),
b = −1. Thus a remote stress s induces a T stress of – s in the x direction. Recall Example 2.7,
where a rough estimate of the elastic-singularity zone and plastic zone size led to the conclusionthat K breaks down in this conﬁguration when the applied stress exceeds 35% of the yield, which
corresponds to T/s
o = −0.35. From Figure 3.33, we see that such a T stress leads to a signiﬁcant
relaxation in crack-tip stresses, relative to the small-scale yielding case.
For laboratory specimens with KI solutions of the form in Table 2.4, the T stress is given by
(3.67)
Figure 3.34 is a plot of b for several geometries. Note that b is positive for deeply notched SENT
and SE(B) specimens, where the uncracked ligament is subject predominately to bending stresses.As discussed above, such conﬁgurations maintain a high level of constraint under fully plasticconditions. Thus a positive T stress in the elastic case generally leads to high constraint under
fully plastic conditions, while geometries with negative T stress lose constraint rapidly with
deformation. 
The biaxiality ratio can be used as a qualitative index of the relative crack-tip constraint of
various geometries. The T stress, combined with the modiﬁed boundary layer solution (Figure 3.33)FIGURE 3.33 Stress ﬁelds obtained from modiﬁed boundary layer analysis. Taken from Kirk, M.T., Dodds,
R.H., Jr., and Anderson, T.L., ‘‘Approximate Techniques for Predicting Size Effects on Cleavage Fracture
Toughness. ’’ Fracture Mechanics , V ol. 24, ASTM STP 1207, American Society for Testing and Materials,
Philadelphia, PA (in press).
βπ=Ta
KI
TP
Ba Wfa
W=
 β
π1656_C003.fm  Page 139  Monday, May 23, 2005  5:42 PM
140 Fracture Mechanics: Fundamentals and Applications
can also be used quantitatively  to estimate the crack-tip stress ﬁeld in a particular geometry [26–28].
For a given load level, the T stress can be inferred from Equation (3.66) or Equation (3.67), and
the corresponding crack-tip stress ﬁeld for the same T stress can be estimated from the modiﬁed
boundary layer solution with the same applied T. This methodology has limitations, however,
because T is an elastic  parameter. A T stress estimated from load through Equation (3.67) has no
physical meaning under fully plastic conditions. Errors in stress ﬁelds inferred from T stress and
the modiﬁed boundary layer solution increase with plastic deformation. This approximate procedure
works fairly well for | b | > 0.9 but breaks down when | b | < 0.4 [26].
3.6.2J-Q THEORY
Assuming the small-strain theory, the crack-tip ﬁelds deep inside the plastic zone can be represen-ted by a power series, where the HRR solution is the leading term. The higher-order terms can begrouped together into a difference ﬁeld:
(3.68a)
Alternatively, the difference ﬁeld can be deﬁned as the deviation from the T = 0 reference solution:
(3.68b)
Note from Figure 3.33 that nonzero T stresses cause the near-tip ﬁeld at q = 0 to shift up or
down uniformly, i.e., the magnitude of the shift is constant with distance from the crack tip.O’Dowd and Shih [29, 30] observed that the difference ﬁeld is relatively constant with bothdistance and angular position in the forward sector of the crack-tip region (| q| ≤ p/2). Moreover,FIGURE 3.34 Biaxiality ratio for single-edge-notched bend, single-edge-notched tension, double-edge-
notched tension, and center-cracked tension geometries.
σσ σij ij HRR ij Diff=+() ()
σσ σij ij T ij Diff=+=() ()01656_C003.fm  Page 140  Monday, May 23, 2005  5:42 PM
Elastic-Plastic Fracture Mechanics 141
they noted that
for 
Thus the difference ﬁeld corresponds approximately to a uniform hydrostatic shift of the stress
ﬁeld in front of the crack tip. O’Dowd and Shih designated the amplitude of this approximatedifference ﬁeld by the letter Q. Equation (3.68b) then becomes
(3.69)
where d
ij is the Kronecker delta. The Q parameter can be inferred by subtracting the stress ﬁeld
for the T = 0 reference state from the stress ﬁeld of interest. O’Dowd and Shih and most subsequent
researchers deﬁned Q as follows:
at q  = 0 and (3.70)
Referring to Figure 3.33, we see that Q is negative when T is negative. For the modiﬁed boundary
layer solution, T and Q are uniquely related. Figure 3.35 is a plot of Q vs. T for a wide range of
hardening exponents.
In a given cracked body, Q = 0 in the limit of small-scale yielding, but Q generally becomes
increasingly negative with deformation. Figure 3.36 shows the evolution of Q for a deeply cracked
bend (SENB) specimen and a center-cracked panel. Note that the SENB specimen stays close tothe Q = 0 limit to fairly high deformation levels, but Q for the center-cracked panel becomes highly
negative at relatively small J values.
FIGURE 3.35 Relationship between Q and T as a function of strain-hardening exponent. Taken from O’Dowd,
N.P. and Shih, C.F., ‘‘Family of Crack-Tip Fields Characterized by a Triaxiality Parameter–I. Structure of
Fields. ’’ Journal of the Mechanics and Physics of Solids,  V ol. 39, 1991, pp. 898–1015.() () ()σσ σyyDiff xxDiff xyDiff≈> > ||θπ≤2
σσ σ δ θπ
ij ij T o ijQ ≈+ ≤

=() | |02
Qyy yy T
o≡−=σσ
σ()0 r
Joσ=2
1656_C003.fm  Page 141  Monday, May 23, 2005  5:42 PM
142 Fracture Mechanics: Fundamentals and Applications
3.6.2.1 T he J-Q Toughness Locus
Classical single-parameter fracture mechanics assumes that fracture toughness is a material con-
stant. With the J-Q theory, however, an additional degree of freedom has been introduced, which
implies that the critical J value for a given material depends on Q:
(3.71)
Thus fracture toughness is no longer viewed as a single value; rather, it is a curve that deﬁnes a
critical locus of J and Q values.
Figure 3.37 is a plot of critical J values (for cleavage fracture) as a function of Q [29]. Although
there is some scatter, the trend in Figure 3.37 is clear. The critical J increases as Q becomes more
negative. This trend is consistent with Figures 3.27–3.31. That is, fracture toughness tends toincrease as the constraint decreases. The Q parameter is a direct measure of the relative stress
triaxiality (constraint) at the crack tip.
Since the T stress is also an indication of the level of crack-tip constraint, a J-T failure locus
can be constructed [27, 28]. Such plots have similar trends to J-Q plots, but the ordering of data
points sometimes differs. That is, the relative ranking of geometries can be inﬂuenced by whetherthe constraint is quantiﬁed by T or Q. Under well-contained yielding, T and Q are uniquely related
(Figure 3.35), but the T stress loses its meaning for large-scale yielding. Thus, a J-T toughness
locus is unreliable when signiﬁcant yielding precedes fracture.
The single-parameter fracture mechanics theory assumes that toughness values obtained from
laboratory specimens can be transferred to structural applications. Two-parameter approaches suchas the J-Q theory imply that the laboratory specimen must match the constraint of the structure,
i.e., the two geometries must have the same Q at failure in order for the respective J
c values to beFIGURE 3.36 Evolution of the Q parameter with deformation in two geometries. Taken from O’Dowd, N.P.
and Shih, C.F., ‘‘Family of Crack-Tip Fields Characterized by a Triaxiality Parameter–I. Structure of Fields. ’’
Journal of the Mechanics and Physics of Solids,  V ol. 39, 1991, pp. 898–1015.
JJ Qcc=()1656_C003.fm  Page 142  Monday, May 23, 2005  5:42 PM
Elastic-Plastic Fracture Mechanics 143
equal. Figure 3.38 illustrates the application of the J-Q approach to structures. The applied J vs. Q
curve for the conﬁguration of interest is obtained from ﬁnite element analysis and plotted with the
J-Q toughness locus. Failure is predicted when the driving force curve passes through the toughness
locus. Since toughness data are often scattered, however, there is not a single unambiguous crossoverpoint. Rather, there is a range of possible J
c values for the structure.FIGURE 3.37 J-Q toughness locus for SE(B) specimens of A515 Grade 70 steel. Taken from Shih, C.F.,
O’Dowd, N.P., and Kirk, M.T., ‘‘A Framework for Quantifying Crack Tip Constraint. ’’ Constraint Effects in
Fracture , ASTM STP 1171, American Society for Testing and Materials, Philadelphia, PA., 1993, pp. 2–20.
FIGURE 3.38 Application of a J-Q toughness locus. Failure occurs when the applied J-Q curve passes through
the toughness locus.
1656_C003.fm  Page 143  Monday, May 23, 2005  5:42 PM
144 Fracture Mechanics: Fundamentals and Applications
3.6.2.2 Effect of F ailure Mec hanism on the J-Q Locus
The J-Q approach is descriptive but not predictive. That is, Q quantiﬁes the crack-tip constraint,
but it gives no indication as to the effect of constraint on fracture toughness. A J-Q failure locus,
such as Figure 3.37, can be inferred from a series of experiments on a range of geometries. Alter-
natively, a micromechanical failure criterion can be invoked.
Consider, for example, the Ritchie-Knott-Rice (RKR) [32] model for cleavage fracture, which
states that fracture occurs when a critical fracture stress sf is exceeded over a characteristic
distance rc. As an approximation, let us replace the T = 0 reference solution with the HRR ﬁeld in
Equation (3.69):
(3.72)
Setting the stress normal to the crack plane equal to sf  and r = rc, and relating the resulting equation
to the Q = 0 limit leads to
(3.73)
where Jo is the critical J value for the Q = 0 small-scale yielding limit. Rearranging gives
(3.74)
which is a prediction of the J-Q toughness locus. Equation (3.74) predicts that toughness is highly
sensitive to Q, since the quantity in brackets is raised to the n + 1 power.
The shape of the J-Q locus depends on the failure mechanism. Equation (3.74) refers to stress-
controlled fracture, such as cleavage in metals, but strain-controlled fracture is less sensitive to thecrack-tip constraint. A simple parametric study illustrates the inﬂuence of the local failure criterion.
Suppose that fracture occurs when a damage parameter Φ reaches a critical value r
c ahead of
the crack tip, where Φ is given by
(3.75)
where sm is the mean (hydrostatic) stress and is the equivalent plastic strain. When γ = 1,
Equation (3.75) corresponds to stress-controlled fracture, similar to the RKR model. The otherlimit g = 0 corresponds to strain-controlled failure. By varying g and applying Equation (3.75) to
the ﬁnite element results of O’Dowd and Shih [29, 30], we obtain a family of J-Q toughness loci,
which are plotted in Figure 3.39. The J-Q locus for stress-controlled fracture is highly sensitive
to constraint, as expected. For strain-controlled fracture, the locus has a slight negative slope,indicating that toughness decreases  as constraint relaxes. As Q decreases (i.e., becomes more
negative), crack-tip stresses relax, but the plastic strain  ﬁelds at a given J value increase  with
constraint loss. Thus as constraint relaxes, a smaller J
c is required for failure for a purely strain-
controlled mechanism. The predicted Jc is nearly constant for g = 0.5. Microvoid growth in metals
is governed by a combination of plastic strain and hydrostatic stress (see Chapter 5). Consequently,critical J values for the initiation of ductile crack growth are relatively insensitive to geometry,
as Figure 3.30 indicates.σσ σ δij ij HRR o ijQ ≈+()
σ
σαε σσαεσσf
oc
oo n cn
yyo
oo n cn
yyJ
IrnQJ
Irn =

 +=

++1
11
1
00 ˜(,) ˜(,)
J
JQc
oo
fn
=−





+
11
σ
σ
Φ=

− σ
σεγ
γ m
opl1()01≤≤γ
εpl1656_C003.fm  Page 144  Monday, May 23, 2005  5:42 PM
Elastic-Plastic Fracture Mechanics 145
According to Figure 3.31, the slope of the J resistance curve is inﬂuenced by specimen
conﬁguration. However, the stress and strain ﬁelds ahead of a growing crack are different from the
stationary crack case [16, 17], and the J-Q theory is not applicable to a growing crack.
3.6.3 S CALING  MODEL FOR CLEAVAGE  FRACTURE
Both the J-Q  and T stress methodologies are based on continuum theory. As stated above, these
approaches characterize the crack-tip ﬁelds but they cannot predict the effect of these ﬁelds on amaterial’s fracture resistance. A micromechanical failure criterion must be introduced to relatecrack-tip ﬁelds to fracture toughness. The RKR model provides a simple means for such predictions.Anderson and Dodds [34–36] have developed a somewhat more sophisticated model for cleavage,which is described below.
3.6.3.1 Failure Criterion
Cleavage initiation usually involves a local Grifﬁth instability of a microcrack which forms from a
microstructural feature such as a carbide or inclusion. The Grifﬁth energy balance is satisﬁed when acritical stress is reached in the vicinity of the microcrack. The size and location of the critical micro-structural feature dictate the fracture toughness; thus cleavage toughness is subject to considerablescatter. See Chapter 5 for a more detailed description of the micromechanisms of cleavage fracture.
The Grifﬁth instability criterion implies fracture at a critical normal stress near the tip of the crack;
the statistical sampling nature of cleavage initiation (i.e., the probability of ﬁnding a critical microstruc-tural feature near the crack tip) suggests that the volume of the process zone is also important. Thus theprobability of cleavage fracture in a cracked specimen can be expressed in the following general form:
(3.76)FIGURE 3.39 Effect of failure criterion on the J-Q locus. Fracture is assumed to occur when Φ reaches a
critical value at a speciﬁc distance from the crack tip. Taken from Anderson, T.L., Vanaparthy, N.M.R., and
Dodds, R.H., Jr., ‘‘Predictions of Specimen Size Dependence on Fracture Toughness for Cleavage and Ductile
Tearing. ’’ Constraint Effects in F racture,  ASTM STP 1171, American Society for Testing and Materials,
Philadelphia, PA, 1993, pp. 473–491.
FF V=[( ) ]σ11656_C003.fm  Page 145  Monday, May 23, 2005  5:42 PM
146 Fracture Mechanics: Fundamentals and Applications
where 
F = failure probability
s1 = maximum principal stress at a point
V(s1) = cumulative volume sampled where the principal stress is ≥ s1
For a specimen subjected to plane strain conditions along the crack front, V = BA , where B is
the specimen thickness and A is the cumulative area on the x-y plane.
The Jo Parameter
For small-scale yielding, dimensional analysis shows that the principal stress ahead of the crack
tip can be written as
(3.77)
Equation (3.77) implies that the crack-tip stress ﬁelds depend only on J. When J dominance is lost,
there is a relaxation in triaxiality; the principal stress at a ﬁxed r and q  is less than the small-scale
yielding value.
Equation (3.77) can be inverted to solve for the radius corresponding to a given stress and angle:
(3.78)
Solving for the area inside a speciﬁc principal stress contour gives
(3.79)
where
(3.80)
Thus, for a given stress, the area scales with J2 in the case of small-scale yielding. Under large-
scale yielding conditions, the test specimen or structure experiences a loss in constraint, and thearea inside a given principal stress contour (at a given J value) is less than predicted from small-
scale yielding:
(3.81)
where f is a constraint factor that is ≤1. Let us deﬁne an effective  J in large-scale yielding that
relates the area inside the principal stress contour to the small-scale yielding case:
(3.82)σ
σσθ1
oofJ
r=

,
rJgo
oo(/ ,)( / ,) σσ θσσσ θ11=
AJhooo(/) (/)σσσσσ12
2 1=
hg doo(/) (/ ,) σσ σσ θ θ
ππ
12
11
2=
−∫
AJhoo(/) (/)σσ φσσσ12
1
2=
0
AJhoo
oo(/)()(/) σσσσσ12
2 1=1656_C003.fm  Page 146  Monday, May 23, 2005  5:42 PM
Elastic-Plastic Fracture Mechanics 147
where Jo is the effective small-scale yielding J, i.e., the value of J that would result in the area
A(s1/so) if the structure were large relative to the plastic zone, and T = Q = 0. Therefore, the ratio
of the applied J to the effective J is given by
(3.83)
The small-scale yielding J value ( Jo) can be viewed as the effective driving force for cleava ge ,
while J is the apparent driving force.
The J/Jo ratio quantiﬁes the size dependence of cleavage fracture toughness. Consider, for
example, a ﬁnite size test specimen that fails at Jc = 200 kPa m. If the J/Jo ratio were 2.0 in this
case, a very large specimen made from the same material would fail at Jc = 100 kPa m. An equivalent
toughness ratio in terms of the crack-tip-opening displacement (CTOD) can also be deﬁned.
3.6.3.2 Three-Dimensional Effects
The constraint model described above considers only stressed areas in front of the crack tip. This
model is incomplete, because it is the volume of material sampled ahead of the crack tip that controls
the cleavage fracture. The stressed volume obviously scales with specimen thickness (or crack front
length in the more general case). Moreover, the stressed volume is a function of the constraint parallelto the crack front; a higher constraint results in a larger volume, as is the case for in-plane constraint.
One way to treat three-dimensional constraint effects is to deﬁne an effective thickness based
on an equivalent two-dimensional case. Consider a three-dimensional specimen that is loaded to agiven J value. If we choose a principal stress value and construct contours at two-dimensional
slices on the x-y plane, the area inside of these contours will vary along the crack front because
the center of the specimen is more highly constrained than the free surface, as Figure 3.40 illustrates.The volume can be obtained by summing the areas in these two-dimensional contours. This volumecan then be related to an equivalent two-dimensional specimen loaded to the same J value:
(3.84)
where A
c is the area inside the s1 contour on the center plane of the three-dimensional specimen
and Beff is the effective thickness.
FIGURE 3.40 Schematic illustration of the effective
thickness, Beff.J
Jo=1
φ
VA z d z B AB
effc ==∫21
02
1 (, ) ()/
σσ
1656_C003.fm  Page 147  Monday, May 23, 2005  5:42 PM
148 Fracture Mechanics: Fundamentals and Applications
The effective thickness inﬂuences the cleavage driving force through a sample volume effect: longer
crack fronts have a higher probability of cleavage fracture because more volume is sampled along the
crack front. This effect can be characterized by a three-parameter Weibull distribution (See Chapter 5):
(3.85)
where
B = thickness (or crack front length)
Bo = reference thickness
Kmin = threshold toughness
ΘK = 63rd percentile toughness when B = Bo
Consider two samples with effective crack front lengths B1 and B2. If a value of KJC(1) is measured
for Specimen 1, the expected toughness for Specimen 2 can be inferred from Equation (3.85) byequating failure probabilities:
(3.86)
Equation (3.86) is a statistical thickness adjustment that can be used to relate two sets of data withdifferent thicknesses.
3.6.3.3 Application of the Model
As with the J-Q approach, the implementation of the scaling model requires detailed elastic-plastic
ﬁnite element analysis of the conﬁguration of interest. The principal stress contours must be con-
structed and the areas compared with the T = 0 reference solution obtained from a modiﬁed boundary
layer analysis. The effective driving force J
o is then plotted against the applied J, as Figure 3.41
schematically illustrates. At low deformation levels, the Jo-J curves follow the 1:1 line, but deviate
from the line with further deformation. When JJo, the crack-tip stress ﬁelds are close to the Q = 0
limit, and fracture toughness is not signiﬁcantly inﬂuenced by specimen boundaries. At high defor-mation levels J > J
o and the fracture toughness is artiﬁcially elevated by constraint loss. Constraint
loss occurs more rapidly in specimens with shallow cracks, as Figure 3.28 illustrates. A specimenwith a/W = 0.15 would tend to fail at a higher J
c value than a specimen with a/W = 0.5. Given the
Jo-J curve, however, the Jc values for both specimens can be corrected to Jo, as Figure 3.41 illustrates.
Figure 3.42 is a nondimensional plot of Jo at the midplane vs. the average J through the
thickness of SENB specimens with various W/B ratios [36]. These curves were inferred from a
FIGURE 3.41 Schematic illustration of the scaling
model. A specimen with a/W = 0.15 will fail at a
higher Jc value than a specimen with a/W = 0.5, but
both Jc values can be corrected down to the same
critical Jo value.FB
BKK
KoK=− −−
−





14
expmin
minJC
Θ
KB
BKKKJC JC ()/
() min min 21
214
1=

 − () +
≈
1656_C003.fm  Page 148  Monday, May 23, 2005  5:42 PM
Elastic-Plastic Fracture Mechanics 149
three-dimensional elastic-plastic analysis. The corresponding curve from a two-dimensional plane
strain analysis is shown for comparison. Note that for W/B = 1 and 2, Jo at the midplane lies well
above the plane-strain curve. For W/B = 4, Jo at the midplane follows the plane-strain curve initially,
but falls below the plane-strain results at high deformation levels. The three-dimensional nature ofthe plastic deformation apparently results in a high level of constraint at the midplane when theuncracked ligament length is ≤ the specimen thickness.
Figure 3.43 is a plot of effective thickness B
eff as a function of deformation. The trends in this
plot are consistent with Figure 3.42; namely, the constraint increases with decreasing W/B. Note that
all three curves reach a plateau. Recall that Beff is deﬁned in such a way as to be a measure of the
through-thickness relaxation of constraint, relative to the in-plane constraint at the midplane. At lowdeformation levels there is negligible relation at the midplane and J ≈ J
o, but a through-thickness
constraint relation occurs, resulting in a falling Beff/B ratio. At high deformation levels, the Beff/B
ratio is essentially constant, indicating that the constraint relaxation is proportional in three dimen-sions. Figure 3.44 and Figure 3.45 show data that have been corrected with the scaling model.
3.6.4 L IMITATIONS  OF TWO-PARAMETER  FRACTURE  MECHANICS
The T stress approach, J-Q theory, and the cleavage scaling model are examples of two-
parameter fracture theories, where a second quantity (e.g., T, Q, or Jo) has been introduced to
characterize the crack-tip environment. Thus these approaches assume that the crack-tip ﬁeldscontain two degrees of freedom. When single-parameter fracture mechanics is valid, the crack-tip ﬁelds have only one degree of freedom. In such cases, any one of several parameters (e.g.,J, K, or CTOD) will sufﬁce to characterize the crack-tip conditions, provided the parameter
can be deﬁned unambiguously; K is a suitable characterizing parameter only when an elastic
singularity zone exists ahead of the crack tip.
8 Similarly, the choice of a second parameter inFIGURE 3.42 Effective driving force for cleavage Jo for deeply notched SENB specimens.
8 An effective K can be inferred from J through Equation (3.18). Such a parameter has units of K, but it loses its meaning
as the amplitude of the elastic singularity when such a singularity no longer exists.
1656_C003.fm  Page 149  Monday, May 23, 2005  5:42 PM
150 Fracture Mechanics: Fundamentals and Applications
FIGURE 3.43 Effective thickness for deeply notched SENB specimens.
FIGURE 3.44 Fracture toughness data for a mild steel, corrected for constraint loss. Taken from Anderson,
T.L. and Dodds, R.H., Jr., ‘‘Specimen Size Requirements for Fracture Toughness Testing in the Ductile-Brittle
Transition Region. ’’ Journal of Testing and Evaluation , V ol. 19, 1991, pp. 123–134; Sorem, W.A., ‘‘The Effect
of Specimen Size and Crack Depth on the Elastic-Plastic Fracture Toughness of a Low-Strength High-Strain
Hardening Steel. ’’ Ph.D. Dissertation, The University of Kansas, Lawrence, KS, 1989.
1656_C003.fm  Page 150  Monday, May 23, 2005  5:42 PM
Elastic-Plastic Fracture Mechanics 151
the case of two-parameter theory is mostly arbitrary, but the T stress has no physical meaning
under large-scale yielding conditions.
Just as plastic ﬂow invalidates single-parameter fracture mechanics in many geometries, two-
parameter theories eventually break down with extensive deformation. If we look at the structure
of the crack-tip ﬁelds in the plastic zone, we can evaluate the range of validity of both single- andtwo-parameter methodologies.
A number of investigators [39–43] have performed asymptotic analyses of the crack-tip ﬁelds
for elastic-plastic materials. These analyses utilize deformation plasticity and small-strain theory.In the case of plane strain, these analyses assume incompressible strain. Consequently, asymptoticanalyses are not valid close to the crack tip (in the large-strain zone) nor remote from the cracktip, where elastic strains are a signiﬁcant fraction of the total strain. Despite these limitations,asymptotic analysis provides insights into the range of validity of both single- and two-parameterfracture theories.
In the case of a plane strain crack in a power-law-hardening material, asymptotic analysis leads
to the following power series:
(3.87)FIGURE 3.45 Experimental data from Figure 3.28 corrected for constraint loss. Taken from Anderson, T.L.,
Stienstra, D.I.A., and Dodds, R.H., Jr., ‘‘A Theoretical Framework for Addressing Fracture in the Ductile-
Brittle Transition Region. ’’ Fracture Mechanics, V ol. 24, ASTM STP 1207, American Society for Testing and
Materials, Philadelphia, PA (in press).
σαεσσθij k
k ook
ijkAJ
rs
n =


=∞
∑
1ˆ(, )()1656_C003.fm  Page 151  Monday, May 23, 2005  5:42 PM
152 Fracture Mechanics: Fundamentals and Applications
The exponents sk and the angular functions for each term in the series can be determined from the
asymptotic analysis. The amplitudes for the ﬁrst ﬁve terms are as follows:
The two unspeciﬁed coefﬁcients A2 and A4 are governed by the far-ﬁeld boundary conditions. The
ﬁrst ﬁve terms of the series have three degrees of freedom, where J, A2, and A4 are independent
parameters. For low and moderate strain hardening materials, Crane [43] showed that a fourth
independent parameter does not appear in the series for many terms. For example, when n = 10,
the fourth independent coefﬁcient appears in approximately the 100th term. Thus for all practicalpurposes, the crack-tip stress ﬁeld inside the plastic zone has three degrees of freedom.
Since two-parameter theories assume two degrees of freedom, they cannot be rigorously correct
in general. There are, however, situations where two-parameter approaches provide a good engineeringapproximation.
Consider the modiﬁed boundary layer model in Figure 3.32. Since the boundary conditions
have only two degrees of freedom ( K and T), the resulting stresses and strains inside the plastic
zone must be two-parameter ﬁelds. Thus there must be a unique relationship between A
2 and A4 in
this case. That is
(3.88)
The two-parameter theory is approximately valid for other geometries to the extent that the
crack-tip ﬁelds obey Equation (3.88). Figure 3.46 schematically illustrates the A2-A4 relationship.
This relationship can be established by varying the boundary conditions on the modiﬁed boundarylayer model. When a given cracked geometry is loaded, A
2 and A4 initially will evolve in accordance
with Equation (3.88) because the crack-tip conditions in the geometry of interest can be representedby the modiﬁed boundary layer model when the plastic zone is relatively small. Under large-scaleyielding conditions, however, the A
2-A4 relationship may deviate from the modiﬁed boundary layer
solution, in which case the two-parameter theory is no longer valid.
Figure 3.47 is a schematic three-dimensional plot of J, A2, and A4. Single-parameter fracture
mechanics can be represented by a vertical line, since A2 and A4 must be constant in this case.
The two-parameter theory, where Equation (3.88) applies, can be represented by a surface inthis three-dimensional space. The loading path for a cracked body initially follows the vertical
FIGURE 3.46 Schematic relationship between the
two independent amplitudes in the asymptotic power
series.A
A
A
A
AI
A
A
A
Ann
1
2
3
4
51
1
22
1
23
12



=




−+()
()
()unspecifiedunspecified
AA A44 2=()
1656_C003.fm  Page 152  Monday, May 23, 2005  5:42 PM
Elastic-Plastic Fracture Mechanics 153
single-parameter line. When it deviates from this line, it may remain in the two-parameter surface
for a time before diverging from the surface.
The loading path in J-A2-A4 space depends on geometry [43]. Low-constraint conﬁgurations
such as the center-cracked panel and shallow notched bend specimens diverge from the single-parameter theory almost immediately, but follow Equation (3.88) to fairly high deformation levels.Deeply notched bend specimens maintain a high constraint to relatively high J values, but they do
not follow Equation (3.88) when constraint loss eventually occurs. Thus low-constraint geometriesshould be treated with the two-parameter theory, and high-constraint geometries can be treatedwith the single-parameter theory in many cases. When high-constraint geometries violate the single-parameter assumption, however, the two-parameter theory is of little value.
APPENDIX 3: MATHEMATIC AL FOUNDA TIONS OF ELASTIC-PLASTIC 
FRACTURE MECHANICS
A3.1 D ETERMINING  CTOD FROM THE STRIP-YIELD MODEL
Burdekin and Stone [3] applied the Westergaard [44] complex stress function approach to the strip-yield model. They derived an expression for CTOD  by superimposing a stress function for closure
forces on the crack faces in the strip-yield zone. Their result was similar to previous analyses basedon the strip-yield model performed by Bilby et al. [45] and Smith [46].
Recall from Appendix 2.3 that the Westergaard approach expresses the in-plane stresses (in a
limited number of cases) in terms of Z:
(A3.1a)
(A3.1b)
(A3.1c)
where Z is an analytic function of the complex variable z = x + iy, and the prime denotes a ﬁrst
derivative with respect to z. By invoking the equations of elasticity for the plane problem, it can
be shown that the displacement in the y direction is as follows:
for plane stress (A3.2a)FIGURE 3.47 Single- and two-parameter assump-
tions in terms of the three independent variables in the
elastic-plastic crack-tip ﬁeld. The loading path initiallylines in the two-parameter surface and then diverges,as indicated by the dashed line.
σxxZy Z =− ′Re Im
σyyZy Z =+ ′Re Im
τxyyZ=− ′ Re
uEZy Zy=− +121[I m ( ) R e ] ν1656_C003.fm  Page 153  Monday, May 23, 2005  5:42 PM
154 Fracture Mechanics: Fundamentals and Applications
and
for plane strain (A3.2b)
where  is the integral of Z with respect to z, as discussed in Appendix 2. For a through crack
of length 2 a1 in an inﬁnite plate under biaxial tensile stress s, the Westergaard function is
given by
(A3.3)
where the origin is deﬁned at the crack center.
The stress function for a pair of splitting forces P at ± x within a crack of length  2a1 (see Figure
2.32) is given by
(A3.4)
For a uniform compressive stress sYS along the crack surface between a and a1 (Figure A3.1), the
Westergaard stress function is obtained by substituting P = −sYSdx into Equation (A3.4) and inte-
grating:
(A3.5)
The stress functions of Equation (A3.3) and Equation (A3.5) can be superimposed, resulting in the
strip-yield solution for the through crack. Recall from Section 2.8.2 that the size of the strip-yield
FIGURE A3.1 Strip-yield model for a through crack.uEZy Zy=− − +121 12[( ) I m ( ) R e ] νν
Z
Zz
za=
−σ
2
12
ZPz a x
za za=−
−−2122
2
122
12π ()
Zza x
za zadxYS
aa
=−−
−−() ∫2122
2
122
121σ
π
=−
−

−−
−





−− 2
2
121
112
12
122σ
πYS z
zaa
aa
zza
aacos cot
1656_C003.fm  Page 154  Monday, May 23, 2005  5:42 PM
Elastic-Plastic Fracture Mechanics 155
zone was chosen so that the stresses at the tip would be ﬁnite. Thus
(A3.6)
When Equation (A3.6) is substituted into Equation (A3.5) and Equation (A3.3) is superimposed,
the ﬁrst term in Equation (A3.5) cancel with Equation (A3.3), which leads to
(A3.7)
Integrating Equation (A3.7) gives
(A3.8)
where
and
On the crack plane, y = 0 and the displacement in the y direction (Equation (A3.2)) reduces to
(A3.9)
for plane stress. Solving for the imaginary part of Equation (A3.8) gives
for |z| ≤ a1. Setting z = a leads to
(A3.10)
which is identical to Equation (3.5).ka
aYS≡=


1cosπσ
σ
Zk
zza
kYS=−
−



2
12
12
2σ
π
Zz aYS=−2
12σ
πωω[]
ω1112
21
11=−

−−cota
a
k
ω212
12
21=−
−−cotza
k
uEZy=2Im
uEaaaz
kzk
zaz
kyYS=−
−

−−
−





−− 4 1
111
1122
21 122
2σ
πcoth coth
δσ
π==
28 1ua
Ek
yYSln1656_C003.fm  Page 155  Monday, May 23, 2005  5:42 PM
156 Fracture Mechanics: Fundamentals and Applications
Recall the J-CTOD  relationship (Equation (3.44)) derived from the strip-yield model. Let us
deﬁne an effective stress intensity for elastic-plastic conditions in terms of the  J integral:
(A3.11)
Combining Equation (3.44), Equation (A3.10) and Equation (A3.11) gives
(A3.12)
which is the strip-yield plastic zone correction given in Equation (2.81) and plotted in Figure 2.33.
Thus the strip-yield correction to KI is equivalent to a J-based approach for a nonhardening material
in plane stress. 
A3.2 T HE J CONTOUR  INTEGRAL
Rice [4] presented a mathematical proof of the path independence of the  J contour integral. He
began by evaluating  J along a closed contour Γ* (Figure A3.2):
(A3.13)
where the various terms in this expression are deﬁned in Section 3.2.2. Rice then invoked thedivergence theorem to convert Equation (A3.13) into an area integral:
(A3.14)
FIGURE A3.2 Closed contour Γ* in a two-dimensional solid.KJ Eeff≡
Kaeff YS
YS=





σπππσ
σ8
2212
ln sec/
J wdy Tu
xdsii*
*=−∂
∂

 ∫Γ
Jw
xxu
xdx dy
jiji
A*
*=∂
∂−∂
∂∂
∂





 ∫σ
1656_C003.fm  Page 156  Monday, May 23, 2005  5:42 PM
Elastic-Plastic Fracture Mechanics 157
where A*  is the area enclosed by Γ*. By invoking the deﬁnition of strain energy density given by
Equation (3.20), we can evaluate the ﬁrst term in square brackets in Equation (A3.14):
(A3.15)
Note that Equation (A3.15) applies only when w exhibits the properties of an elastic potential.
Applying the strain-displacement relationship (for small strains) to Equation (A3.15) gives
(A3.16)
since sij = sji. Invoking the equilibrium condition:
(A3.17)
leads to
(A3.18)
which is identical to the second term in square brackets in Equation (A3.14). Thus the integrand
