Repository: Ketankham/chatbot-meta-books

File: physical-meta.txt (part 9 of 44)
Modern Physical Metallurgy and Materials Engineering
aries,inclusions,dislocationsorotherpositionsofhigh
residual stress caused by plastic deformation. Suchregions have an unusually high free energy and neces-
sarily are the ﬁrst areas to become unstable during the
transformation. Also, new phases can form there with
a minimum increase in surface energy. This behaviour
is considered again in Chapter 7.
Further reading
Beeley, P. R. (1972). Foundry Technology . Butterworths,
London.
Campbell, J.(1991). Castings. Butterworth-Heinemann, Lon-
don.
Chadwick, G. A. (1972). Metallography of Phase Transfor-
mations. Butterworths, London.
Davies, G. J. (1973). Solidiﬁcation andCasting . Applied Sci-
ence, London.
Driver, D. (1985). Aero engine alloy development, Inst. of
Metals Conf., Birmingham. ‘Materials at their Limits’ (25
September 1985).
Flemings, M. C. (1974). Solidiﬁcation Processing .M c G r a w -
Hill, New York.
Hume-Rothery, W., Smallman, R. E. and Haworth, C.
(1969).Structure of Metals and Alloys , 5th edn. Institute
of Metals, London.
Kingery, W. D., Bowen, H. K. and Uhlmann, D. R. (1976).
Introduction to Ceramics , 2nd edn. Wiley-Interscience,
New York.
Rhines, F. N. (1956). Phase Diagrams in Metallurgy: their
development and application . McGraw-Hill, New York.
Quets, J. M. and Dresher, W. H. (1969). Thermo-chemistry
of hot corrosion of superalloys. Journal of Materials ,
ASTM, JMSLA, 4, 3, 583–599.
West, D. R. F. (1982). Ternary Equilibrium Diagrams , 2nd
edn. Macmillan, London.
Chapter 4
Defects in solids
4.1 Types of imperfection
Real solidsinvariably containstructuraldiscontinuities
and localized regions of disorder. This heterogene-
ity can exist on both microscopic and macroscopic
scales, with defects or imperfections ranging in sizefrom missing or misplaced atoms to features that are
visible to the naked eye. The majority of materials
used for engineering components and structures are
made up from a large number of small interlocking
grains or crystals. It is therefore immediately appro-
priate to regard the grain boundary surfaces of such
polycrystalline aggregates as a type of imperfection.
Other relatively large defects, such as shrinkage pores,
gas bubbles, inclusions of foreign matter and cracks,may be found dispersed throughout the grains of a
metal or ceramic material. In general, however, these
large-scale defects are very much inﬂuenced by the
processing of the material and are less fundamental to
the basic material. More attention will thus be given
to the atomic-scale defects in materials. Within each
grain, atoms are regularly arranged according to thebasic crystal structure but a variety of imperfections,
classiﬁed generally as crystal defects, may also occur.
A schematic diagram of these basic defects is shown
in Figure 4.1. These take the form of:
žPoint defects, such as vacant atomic sites (or simply
vacancies) and interstitial atoms (or simply intersti-tials) where an atom sits in an interstice rather than
a normal lattice site
žLine defects, such as dislocations
žPlanar defects, such as stacking faults and twin
boundaries
žVolume defects, such as voids, gas bubbles and
cavities.
In the following sections this type of classiﬁcation
will be used to consider the defects which can occur
in metallic and ceramic crystals. Glasses already lacklong-range order; we will therefore concentrate upon
Figure 4.1 (a) Vacancy–interstitial, (b) dislocation,
(c) stacking fault, (d) void .
crystal defects. Defects in crystalline macromolecular
structures,as foundinpolymers, form aspecialsubjectand will be dealt with separately in Section 4.6.7.
4.2 Point defects
4.2.1 Point defects in metals
Of the various lattice defects the vacancy is the onlyspecies that is ever present in appreciable concen-
trations in thermodynamic equilibrium and increases
exponentially with rise in temperature, as shown inFigure 4.2. The vacancy is formed by removing anatom from its lattice site and depositing it in a nearbyatomic site where it can be easily accommodated.Favoured places are the free surface of the crystal, a
Defects in solids 85
Figure 4.2 Equilibrium concentration of vacancies as a
function of temperature for aluminium (after Bradshaw and
Pearson, 1957) .
grainboundaryortheextrahalf-planeofanedgedislo-
cation. Such sites are termed vacancy sources and the
vacancy is created when sufﬁcient energy is available
(e.g. thermal activation) to remove the atom. If Efis
the energy required to form one such defect (usuallyexpressed in electron volts per atom), the total energyincrease resulting from the formation of nsuch defects
isnE
f. The accompanying entropy increase may be
calculated using the relations SDklnW,w h e r e W
is the number of ways of distributing ndefects and
Natoms on NCnlattice sites, i.e. ⊿NCn/triangleleft!/n!N!
Then the free energy, G, or strictly Fof a crystal of
ndefects, relative to the free energy of the perfect
crystal, is
FDnEf/NULkTln[⊿NCn/triangleleft!/n!N!] (4.1)
which by the use of Stirling’s theorem1simpliﬁes to
FDnEf/NULkT[NCn/triangleleftln⊿NCn/triangleleft/NULnlnn/NULNlnN]
⊿4.2/triangleleft
The equilibrium value of nis that for which
dF/dnD0, which deﬁnes the state of minimum free
energy as shown in Figure 4.3.2Thus, differentiating
equation (4.2) gives
0DEf/NULkT[ln⊿NCn/triangleleft/NULlnn]
DEf/NULkTln[⊿NCn/triangleleft/n]
so that
n
NCnDexp[/NULEf/kT]
Usually Nis very large compared with n,s ot h a t
the expression can be taken to give the atomic concen-tration, c, of lattice vacancies, n/NDexp[/NULE
f/kT].
A more rigorous calculation of the concentration ofvacancies in thermal equilibrium in a perfect lat-tice shows that although cis principally governed by
1Stirling’s approximation states that ln N!DNlnN.
2dF/dnor dG/dnin known as the chemical potential.
Figure 4.3 Variation of the energy of a crystal with addition
of n vacancies .
the Boltzmann factor exp[ /NULEf/kT], the effect of the
vacancy on the vibrational properties of the latticealso leads to an entropy term which is independentof temperature and usually written as exp[ S
f/k]. The
fractional concentration may thus be written
cDn/NDexp[Sf/k]exp[/NULEf/kT]
DAexp[/NULEf/kT] ⊿4.3/triangleleft
The value of the entropy term is not accurately
known but it is usually taken to be within a factorof ten of the value 10; for simplicity we will take it tobe unity.
The equilibrium number of vacancies rises rapidly
with increasing temperature, owing to the exponentialform of the expression, and for most common metals
has a value of about 10
/NUL4near the melting point. For
example, kTatroomtemperature(300 K)is ³1/40 eV
and for aluminium EfD0.7 eV, so that at 900 K we
have
cDexp/bracketleftbigg
/NUL7
10ð40
1ð300
900/bracketrightbigg
Dexp[/NUL9.3]D10/NUL[9.3/2.3]³10/NUL4
As the temperature is lowered, cshould decrease
in order to maintain equilibrium and to do this thevacancies must migrate to positions in the structurewhere they can be annihilated; these locations are thenknown as ‘vacancy sinks’ and include such places asthe free surface, grain boundaries and dislocations.
The defect migrates by moving through the energy
maxima from one atomic site to the next with afrequency
/ETBD/ETB
0exp/parenleftbiggSm
K/parenrightbigg
exp/parenleftbigg
/NULEm
KT/parenrightbigg
86Modern Physical Metallurgy and Materials Engineering
where /ETB0is the frequency of vibration of the defect
in the appropriate direction, Smis the entropy increase
andEmis the internal energy increase associated with
the process. The self-diffusion coefﬁcient in a pure
metal is associated with the energy to form a vacancy
Efand the energy to move it Em, being given by the
expression
ESDDEfCEm
Clearly the free surface of a sample or the grain
boundary interface are a considerable distance, in
atomic terms, from the centre of a grain and sodislocations in the body of the grain or crystal are
the most efﬁcient ‘sink’ for vacancies. Vacancies are
annihilated at the edge of the extra half-plane of atoms
of the dislocation, as shown in Figure 4.4a and 4.4b.
This causes the dislocation to climb, as discussed
in Section 4.3.4. The process whereby vacancies
are annihilated at vacancy sinks such as surfaces,
grain boundaries and dislocations, to satisfy the
thermodynamic equilibrium concentration at a giventemperature is, of course, reversible. When a metal
is heated the equilibrium concentration increases and,
to produce this additional concentration, the surfaces,
grain boundaries and dislocationsin the crystal reverse
their role and act as vacancy sources and emit
vacancies; the extra half-plane of atoms climbs in the
opposite sense (see Figures 4.4c and 4.4d).
Belowacertaintemperature,themigrationofvacan-
cies will be too slow for equilibrium to be main-
tained, and at the lower temperatures a concentration
of vacancies in excess of the equilibrium number will
Figure 4.4 Climb of a dislocation, (a) and (b) to annihilate,
(c) and (d) to create a vacancy .be retained in the structure. Moreover, if the cool-
ing rate of the metal or alloy is particularly rapid,
as, for example, in quenching, the vast majority of
the vacancies which exist at high temperatures can be‘frozen-in’.
Vacancies are of considerable importance in gov-
erning the kinetics of many physical processes. Theindustrialprocessesofannealing,homogenization,pre-cipitation, sintering, surface-hardening, as well as oxi-dation and creep, all involve, to varying degrees, thetransport of atoms through the structure with the helpof vacancies. Similarly, vacancies enable dislocationsto climb, since to move the extra half-plane of a dislo-cationupordownrequiresthemasstransportofatoms.This mechanism is extremely important in the recov-ery stage of annealing and also enables dislocations toclimb over obstacles lying in their slip plane; in thisway materials can soften and lose their resistance tocreep at high temperatures.
In metals the energy of formation of an interstitial
atom is much higher than that for a vacancy andis of the order of 4 eV. At temperatures just below
the melting point, the concentration of such point
defects is only about 10
/NUL15and therefore interstitials
are of little consequence in the normal behaviour ofmetals.Theyare,however,moreimportantinceramicsbecause of the more open crystal structure. They arealso of importance in the deformation behaviour ofsolids when point defects are produced by the non-
conservative motion of jogs in screw dislocation (see
Section 4.3.4) and also of particular importance inmaterials that have been subjected to irradiation byhigh-energy particles.
4.2.2 Point defects in non-metallic crystals
Point defects in non-metallic, particularly ionic, struc-tures are associated with additional features (e.g. therequirement to maintain electrical neutrality and thepossibility of both anion-defects and cation-defectsexisting). An anion vacancy in NaCl, for example, willbe a positively-charged defect and may trap an elec-tron to become a neutral F-centre. Alternatively, ananion vacancy may be associated with either an anioninterstitialor a cationvacancy. The vacancy-interstitialpair is called a Frenkel defect and the vacancy pair a
Schottky defect, as shown in Figure 4.5. Interstitials
are much more common in ionic structures than metal-lic structures because of the large ‘holes’ or intersticesthat are available.
Ingeneral,theformationenergyofeachofthesetwo
types of defect is different and this leads to differentdefect concentrations. With regard to vacancies, when
E
/NUL
f>ECf, i.e. the formation will initially produce
more cation than anion vacancies from dislocationsand boundaries as the temperature is raised. However,the electrical ﬁeld produced will eventually opposethe production of further cations and promote theformation of anions such that of equilibrium therewill be almost equal numbers of both types and the
Defects in solids 87
Figure 4.5 Representation of point defects in two-dimensional ionic structure: (a) perfect structure and monovalent ions,
(b) two Schottky defects, (c) Frenkel defect, and (d) substitutional divalent cation impurity and cation vacancy .
combined or total concentration cof Schottky defects
at high temperatures is ¾10/NUL4.
Foreign ions with a valency different from the host
cation may also give rise to point defects to maintain
chargeneutrality.Monovalentsodiumionssubstituting
for divalent magnesium ions in MgO, for example,
must be associated with an appropriate number of
either cation interstitials or anion vacancies in order
to maintain charge neutrality. Deviations from the sto-
ichiometric composition of the non-metallic material
as a result of excess (or deﬁciency) in one (or other)atomic species also results in the formation of point
defects.
An example of excess-metal due to anion vacancies
isfoundintheoxidationofsiliconwhichtakesplaceat
the metal/oxide interface. Interstitials are more likely
to occur in oxides with open crystal structures and
when one atom is much smaller than the other as, for
example, ZnO (Figure 4.6a). The oxidation of copper
to Cu
2O, shown in Figure 4.6b, is an example of non-
stoichiometry involving cation vacancies. Thus copper
vacancies are created at the oxide surface and diffuse
through the oxide layer and are eliminated at the
oxide/metal interface.
Oxides which contain point defects behave as semi-
conductors when the electrons associated with the
point defects either form positive holes or enter the
conduction band of the oxide. If the electrons remain
locally associated with the point defects, then chargecan only be transferred by the diffusion of the charge
carrying defects through the oxide. Both p-a n d n-type
semiconductors are formed when oxides deviate from
stoichiometry: the former arises from a deﬁciency of
cations and the latter from an excess of cations.
Examplesof p-typesemiconductingoxidesareNiO,
PbO and Cu 2O while the oxides of Zn, Cd and Be are
n-type semiconductors.
4.2.3 Irradiation of solids
There are many different kinds of high-energy radi-
ation (e.g. neutrons, electrons, ˛-particles, protons,
deuterons, uranium ﬁssion fragments, /CR-rays, X-rays)
and all of them are capable of producing some form
of ‘radiation damage’ in the materials they irradiate.
While all are of importance to some aspects of the
solid state, of particular interest is the behaviour ofmaterials under irradiation in a nuclear reactor. This is
because the neutrons produced in a reactor by a ﬁs-
sion reaction have extremely high energies of about2 million electron volts (i.e. 2 MeV), and being elec-
trically uncharged, and consequently unaffected by the
electrical ﬁelds surrounding an atomic nucleus, cantravel large distances through a structure. The resul-
tantdamageisthereforenotlocalized,butisdistributed
throughout the solid in the form of ‘damage spikes.’
The fast neutrons (they are given this name because
2 MeV corresponds to a velocity of 2 ð10
7ms/NUL1/triangleleft
are slowed down, in order to produce further ﬁssion,
Figure 4.6 Schematic arrangement of ions in two typical oxides. (a) Zn >1O, with excess metal due to cation interstitials and
(b) Cu <2O, with excess non-metal due to cation vacancies .
88Modern Physical Metallurgy and Materials Engineering
by the moderator in the pile until they are in thermal
equilibrium with their surroundings. The neutrons ina pile will, therefore, have a spectrum of energieswhich ranges from about 1/40 eV at room temperature(thermal neutrons)to2 MeV (fastneutrons).However,when non-ﬁssile material is placed in a reactor andirradiated most of the damage is caused by thefast neutrons colliding with the atomic nuclei of thematerial.
The nucleus of an atom has a small diameter (e.g.
10
/NUL10m), and consequently the largest area, or cross-
section, which it presents to the neutron for collisionis also small. The unit of cross-section is a barn, i.e.10
/NUL28m2so that in a material with a cross-section
of 1 barn, an average of 109neutrons would have to
pass through an atom (cross-sectional area 10/NUL19m2)
for one to hit the nucleus. Conversely, the mean free
path between collisions is about 109atom spacings or
about 0.3 m. If a metal such as copper (cross-section,
4 barns) were irradiated for 1 day ⊿105s/triangleleftin a neutron
ﬂux of 1017m/NUL2s/NUL1the number of neutrons passing
through unit area, i.e. the integrated ﬂux, would be
1022nm/NUL2and the chance of a given atom being hit
⊿Dintegrated ﬂux ðcross-section /triangleleftwould be 4 ð10/NUL6,
i.e. about 1 atom in 250000 would have its nucleusstruck.
For most metals the collision between an atomic
nucleus and a neutron (or other fast particle of massm) is usually purely elastic, and the struck atom
mass Mwill have equal probability of receiving any
kinetic energy between zero and the maximum E
maxD
4EnMm/⊿M Cm/triangleleft2,w h e r e Enis the energy of the fast
neutron. Thus, the most energetic neutrons can impartan energy of as much as 200000 eV, to a copper
atom initially at rest. Such an atom, called a primary
‘knock-on’, will do much further damage on its sub-sequent passage through the structure often producingsecondary and tertiary knock-on atoms, so that severelocal damage results. The neutron, of course, also con-tinues its passage through the structure producing fur-ther primary displacements until the energy transferredin collisions is less than the energy E
d(³25 eV for
copper) necessary to displace an atom from its lat-tice site.
The damage produced in irradiation consists largely
of interstitials, i.e. atoms knocked into interstitial posi-tions in the lattice, and vacancies, i.e. the holes theyleave behind. The damaged region, estimated to con-tain about 60000 atoms, is expected to be originallypear-shaped in form, having the vacancies at the cen-tre and the interstitials towards the outside. Such adisplacement spike or cascade of displaced atoms isshown schematically in Figure 4.7. The number ofvacancy-interstitial pairs produced by one primary
knock-on is given by n'E
max/4Ed, and for copper
is about 1000. Owing to the thermal motion of theatoms in the lattice, appreciable self-annealing of thedamage will take place at all except the lowest tem-peratures, with most of the vacancies and interstitials
Figure 4.7 Formation of vacancies and interstitials due to
particle bombardment (after Cottrell, 1959; courtesy of theInstitute of Mechanical Engineers) .
annihilating each other by recombination. However, it
is expected that some of the interstitials will escapefrom the surface of the cascade leaving a correspond-ing number of vacancies in the centre. If this numberis assumed to be 100, the local concentration will be
100/60000 or ³2ð10
/NUL3.
Anothermanifestation of radiation damage concerns
the dispersal of the energy of the stopped atom intothe vibrational energy of the lattice. The energy isdeposited in a small region, and for a very shorttime the metal may be regarded as locally heated. Todistinguish this damage from the ‘displacement spike’,where the energy is sufﬁcient to displace atoms, thisheat-affectedzonehasbeencalleda‘thermalspike’.To
raise the temperature by 1000
°C requires about 3 Rð
4.2 kJ/mol or about 0.25 eV per atom. Consequently,
a 25 eV thermal spike could heat about 100 atomsof copper to the melting point, which correspondsto a spherical region of radius about 0.75 nm. It isvery doubtful if melting actually takes place, because
the duration of the heat pulse is only about 10
/NUL11to
10/NUL12s. However, it is not clear to what extent the
heat producedgives riseto an annealingof theprimarydamage, or causes additional quenching damage (e.g.retention of high-temperature phases).
Slow neutrons give rise to transmutation products.
Of particular importance is the production of the noblegas elements, e.g. krypton and xenon produced by ﬁs-sion in U and Pu, and helium in the light elements
B, Li, Be and Mg. These transmuted atoms can cause
severe radiation damage in two ways. First, the inertgasatomsarealmostinsolubleandhenceinassociationwith vacancies collect into gas bubbles which swelland crack the material. Second, these atoms are oftencreated with very high energies (e.g. as ˛-particles
or ﬁssion fragments) and act as primary sources ofknock-on damage. The ﬁssion of uranium into twonew elements is the extreme example when the ﬁs-
sion fragments are thrown apart with kinetic energy
³100 MeV. However, because the fragments carry
a large charge their range is short and the damagerestricted to the ﬁssile material itself, or in materi-als which are in close proximity. Heavy ions can be
Defects in solids 89
accelerated to kilovolt energies in accelerators to pro-
duce heavy ion bombardment of materials being testedfor reactor application. These moving particles have ashort range and the damage is localized.
4.2.4 Point defect concentration and
annealing
Electrical resistivity /SUBis one of the simplest and
most sensitiveproperties toinvestigatethepointdefectconcentration. Point defects are potent scatterers ofelectrons and the increase in resistivity followingquenching ⊿/SUB/triangleleftmay be described by the equation
/SUBDAexp[/NULE
f/kTQ] (4.4)
where Ais a constant involving the entropy of
formation, Efis the formation energy of a vacancy
andTQthe quenching temperature. Measuring the
resistivity after quenching from different temperaturesenables E
fto be estimated from a plot of /SUB0
versus 1 /TQ. The activation energy, Em,f o rt h e
movement of vacancies can be obtained by measuringthe rate of annealing of the vacancies at differentannealing temperatures. The rate of annealing isinversely proportional to the time to reach a certainvalue of ‘annealed-out’ resistivity. Thus, 1 /t
1DA
exp [/NULEm/kT1]a n d1 /t2Dexp [/NULEm/kT2] and by
eliminating Awe obtain ln ⊿t2/t1/triangleleftDEm[⊿1/T2/triangleleft/NUL
⊿1/T1/triangleleft]/kwhere Emis the only unknown in the
expression. Values of EfandEmfor different materials
are given in Table 4.1.
At elevated temperatures the very high equilibrium
concentrationofvacancieswhichexistsinthestructuregives rise to the possible formation of divacancy andeven tri-vacancy complexes, depending on the valueof the appropriate binding energy. For equilibriumbetween single and di-vacancies, the total vacancyconcentration is given by
c
vDc1vC2c2v
and the di-vacancy concentration by
c2vDAzc1v2exp[B2/kT]
where Ais a constant involving the entropy of forma-
tionofdi-vacancies, B2thebindingenergy forvacancy
pairs estimated to be in the range 0.1–0.3 eV and za
conﬁgurationalfactor.Themigrationofdi-vacanciesis
Table 4.1 Valuesofvacancyformation .Ef/andmigration
.Em/energies for some metallic materials together with
the self-diffusion energy .ESD/
Energy Cu Al Ni Mg Fe W NiAl(eV)
Ef1.0–1.1 0.76 1.4 0.9 2.13 3.3 1.05
Em1.0–1.1 0.62 1.5 0.5 0.76 1.9 2.4
ED2.0–2.2 1.38 2.9 1.4 2.89 5.2 3.45an easier process and the activation energy for migra-
tion is somewhat lower than Emfor single vacancies.
Excess point defects are removed from a mate-
rial when the vacancies and/or interstitials migrate to
regions of discontinuity in the structure (e.g. free sur-
faces, grain boundaries or dislocations) and are annihi-lated. These sites are termed defect sinks. The average
number of atomic jumps made before annihilation is
given by
nDAz
vtexp[/NULEm/kTa] (4.5)
where Ais a constant ⊿³1/triangleleftinvolving the entropy of
migration, zthe coordination around a vacancy, vthe
Debyefrequency ⊿³1013/s/triangleleft,ttheannealingtimeatthe
ageing temperature TaandEmthe migration energy of
the defect. For a metal such as aluminium, quenchedto give a high concentration of retained vacancies, the
annealing process takes place in two stages, as shown
in Figure 4.8; stage I near room temperature with an
activation energy ³0.58 eV and n³10
4,a n ds t a g eI I
in the range 140–200 °C with an activation energy of
¾1.3e V .
Assuming a random walk process, single vacancies
wouldmigrateanaveragedistance(pnðatomicspac-
ingb)³30 nm. This distance is very much less than
either the distance to the grain boundary or the spac-
ing of the dislocations in the annealed metal. In thiscase, the very high supersaturation of vacancies pro-
duces a chemical stress, somewhat analogous to an
osmotic pressure, which is sufﬁciently large to createnew dislocations in the structure which provide manynew ‘sinks’ to reduce this stress rapidly.
The magnitude of this chemical stress may be
estimated from the chemical potential, if we let d F
represent the change of free energy when d nvacancies
are added to the system. Then,
dF/dnDE
fCkTln⊿n/N/triangleleftD/NULkTlnc0CkTlnc
DkTln⊿c/c0/triangleleft
where cis the actual concentration and c0the equilib-
rium concentration of vacancies. This may be rewrit-
ten as
Figure 4.8 Variation of quenched-in resistivity with
temperature of annealing for aluminium (after Panseri and
Federighi, 1958, 1223) .
90Modern Physical Metallurgy and Materials Engineering
dF/dVDEnergy/volume /DC1stress
D⊿kT/b3/triangleleft[ln⊿c/c0/triangleleft] ⊿4.6/triangleleft
where d Vis the volume associated with d nvacancies
andb3is the volume of one vacancy. Inserting typical
values,KT'1/40 eV at room temperature, bD
0.25 nm, shows KT/b3'150 MN/m2. Thus, even a
moderate 1% supersaturation of vacancies i.e. when
⊿c/c0/triangleleftD1.01 and ln ⊿c/c0/triangleleftD0.01, introduces a
chemical stress /ESCcequivalent to 1 .5M N / m2.
The equilibrium concentration of vacancies at a
temperature T2will be given by c2Dexp[/NULEf/kT2]
and at T1byc1Dexp[/NULEf/kT1]. Then, since
ln⊿c2/c1/triangleleftD⊿Ef/k/triangleleft/bracketleftbigg1
T1/NUL1
T2/bracketrightbigg
the chemical stress produced by quenching a metal
from a high temperature T2to a low temperature T1
is
/ESCcD⊿kT/b3/triangleleftln⊿c2/c1/triangleleftD⊿Ef/b3/triangleleft/bracketleftbigg
1/NULT1
T2/bracketrightbigg
For aluminium, Efis about 0.7 eV so that quench-
ing from 900 K to 300 K produces a chemical stress
of about 3 GN/m2. This stress is extremely high, sev-
eral times the theoretical yield stress, and must be
relieved in some way. Migration of vacancies to grain
boundaries and dislocations will occur, of course, but
it is not surprising that the point defects form addi-
tional vacancy sinks by the spontaneous nucleation of
dislocations and other stable lattice defects, such as
voids and stacking fault tetrahedra (see Sections 4.5.3
and 4.6).
When the material contains both vacancies and
interstitials the removal of the excess point defect
concentration is more complex. Figure 4.9 shows
the ‘annealing’ curve for irradiated copper. The
resistivity decreases sharply around 20 K when the
interstitials start to migrate, with an activation
energy Em¾0.1 eV. In Stage I, therefore, most
of the Frenkel (interstitial–vacancy) pairs anneal
out. Stage II has been attributed to the release of
interstitials from impurity traps as thermal energy
supplies the necessary activation energy. Stage III is
Figure 4.9 Variation of resistivity with temperature
produced by neutron irradiation for copper (after Diehl) .
around room temperature and is probably caused by
the annihilation of free interstitials with individual
vacancies not associated with a Frenkel pair, and also
the migration of di-vacancies. Stage IV corresponds to
the stage I annealing of quenched metals arising fromvacancy migration and annihilationto form dislocation
loops, voids and other defects. Stage V corresponds
to the removal of this secondary defect population by
self-diffusion.
4.3 Line defects
4.3.1 Concept of a dislocation
All crystalline materials usually contain lines of struc-
tural discontinuities running throughout each crystal
or grain. These line discontinuities are termed dislo-
cations and there is usually about 1010to 1012mo f
dislocation line in a metre cube of material.1Disloca-
tionsenablematerialstodeformwithoutdestroyingthe
basic crystal structure at stresses below that at which
the material would break or fracture if they were not
present.
A crystal changes its shape during deformation by
the slipping of atomic layers over one another. The
theoretical shear strength of perfect crystals was ﬁrst
calculated by Frenkel for the simple rectangular-type
lattice shown in Figure 4.10 with spacing abetween
1This is usually expressed as the density of dislocations
/SUBD1010to 1012m/NUL2.
Figure 4.10 Slip of crystal planes (a); shear stress versus displacement curve (b) .
Defects in solids 91
theplanes.Theshearingforcerequiredtomoveaplane
of atoms over the plane below will be periodic, since
for displacements x<b /2, where bis the spacing of
atoms in the shear direction, the lattice resists theapplied stress but for x>b /2 the lattice forces assist
the applied stress. The simplest function with theseproperties is a sinusoidal relation of the form
/FSD/FS
msin⊿2/EMx/b/triangleleft '/FSm2/EMx/b
where /FSmis the maximum shear stress at a
displacement Db/4. For small displacements the
elastic shear strain given by x/ais equal to /FS//SYNfrom
Hooke’s law, where /SYNis the shear modulus, so that
/FSmD⊿/EM/2/EM/triangleleftb/a (4.7)
and since b'a, the theoretical strength of a perfect
crystal is of the order of /SYN/10.
This calculation shows that crystals should be rather
strong and difﬁcult to deform, but a striking exper-imental property of single crystals is their softness,which indicates that the critical shear stress to pro-
duceslipisverysmall(about10
/NUL5µor³50gf mm/NUL2).
This discrepancy between the theoretical and experi-mental strength of crystals is accounted for if atomicplanes do not slip over each other as rigid bodies butinstead slip starts at a localized region in the structureand then spreads gradually over the remainder of theplane, somewhat like the disturbance when a pebble isdropped into a pond.
In general, therefore, the slip plane may be divided
into two regions, one where slip has occurred and theother which remains unslipped. Between the slippedand unslipped regions the structure will be dislocated(Figure 4.11); this boundary is referred to as a dislo-cation line, or dislocation. Three simple properties ofa dislocation are immediately apparent, namely: (1) itis a line discontinuity, (2) it forms a closed loop in theinterior of the crystal or emerges at the surface and(3) the difference in the amount of slip across the dis-
location line is constant. The last property is probably
the most important, since a dislocation is characterizedby the magnitude and direction of the slip movementassociated with it. This is called the Burgers vector,b, which for any given dislocation line is the same all
along its length.
4.3.2 Edge and screw dislocations
It is evident from Figure 4.11a that some sectionsof the dislocation line are perpendicular to b,o t h e r s
are parallel to bwhile the remainder lie at an angle
tob. This variation in the orientation of the line
with respect to the Burgers vector gives rise to adifference in the structure of the dislocation. Whenthe dislocation line is normal to the slip direction it iscalled an edge dislocation. In contrast, when the lineof the dislocations is parallel to the slip direction thedislocation line is known as a screw dislocation. Fromthe diagram shown in Figure 4.11a it is evident that
Figure 4.11 Schematic representation of (a) a dislocation
loop, (b) edge dislocation and (c) screw dislocation .
the dislocation line is rarely pure edge or pure screw,
but it is convenient to think of these ideal dislocationssince any dislocation can be resolved into edge andscrew components. The atomic structure of a simple
edge and screw dislocation is shown in Figure 4.13
and 4.14.
4.3.3 The Burgers vector
ItisevidentfromtheprevioussectionsthattheBurgersvector bis an important dislocation parameter. In any
deformation situation the Burgers vector is deﬁned by
constructing a Burgers circuit in the dislocated crystalas shown in Figure 4.12. A sequence of lattice vectors
is taken to form a closed clockwise circuit around
the dislocation. The same sequence of vectors is thentaken in the perfect lattice when it is found that the
circuit fails to close. The closure vector FS (ﬁnish-
start) deﬁnes bfor the dislocation. With this FS/RH
(right-hand) convention it is necessary to choose onedirection along the dislocation line as positive. If this
direction is reversed the vector bis also reversed.
The Burgers vector deﬁnes the atomic displacementproduced as the dislocation moves across the slip
plane. Its value is governed by the crystal structure
because duringslipitis necessary toretain an identicallattice structure both before and after the passage ofthe dislocation. This is assured if the dislocation has
Figure 4.12 Burgers circuit round a dislocation A fails to
close when repeated in a perfect lattice unless completed by
a closure vector FS equal to the Burgers vector b .
92Modern Physical Metallurgy and Materials Engineering
Figure 4.13 Slip caused by the movement of an edge dislocation .
Figure 4.14 Slip caused by the movement of a screw dislocation .
a Burgers vector equal to one lattice vector and, since
the energy of a dislocation depends on the square ofthe Burgers vector (see Section 4.3.5.2), its Burgers
vector is usually the shortest available lattice vector.
This vector, by deﬁnition, is parallel to the directionof closest packing in the structure, which agrees with
experimental observation of the slip direction.
The Burgers vector is conveniently speciﬁed by
its directional co-ordinates along the principal crys-
tal axes. In the fcc lattice, the shortest lattice vectoris associated with slip from a cube corner to a face
centre, and has components a/2,a/2, 0. This is usu-
ally written a/2[110], where ais the lattice parameter
and [110] is the slip direction. The magnitude of the
vector, or the strength of the dislocation, is then given
by
/radicalbig
fa2⊿12C12C02/triangleleft/4gDa/p
2. The correspond-
ing slip vectors for the bcc and cph structures are
bDa/2[111] and bDa/3[1120] respectively.
4.3.4 Mechanisms of slip and climb
The atomic structure of an edge dislocation is shown
in Figure 4.13a. Here the extra half-plane of atoms is
above the slip plane of the crystal, and consequently
the dislocationis called a positiveedge dislocationand
is often denotedby the symbol ?. When the half-plane
is below the slip plane it is termed a negative disloca-tion. If the resolved shear stress on the slip plane is /FS
and the Burgers vector of the dislocation b, the force
on the dislocation, i.e. force per unit length of dislo-cation, is FD/FSb. This can be seen by reference toFigure 4.13 if the crystal is of side L. The force on the
top face ⊿stressðarea/triangleleftis/FSðL
2. Thus, when the two
halvesofthecrystalhaveslippedtherelativeamount b,
the work done by the applied stress ⊿forceðdistance /triangleleft
is/FSL2b. On the other hand, the work done in mov-
ing the dislocation ⊿total force on dislocation FL ð
distance moved /triangleleftisFL2, so that equating the work
done gives F⊿force per unit length of dislocation /triangleleftD
/FSb. Figure 4.13 indicates how slip is propagated by the
movement of a dislocation under the action of such aforce. The extra half-plane moves to the right until
it produces the slip step shown at the surface of the
crystal; the same shear will be produced by a negative
dislocation moving from the right to left.
1
The slip process as a result of a screw dislocation is
shown in Figure 4.14. It must be recognized, however,that the dislocation is more usually a closed loop and
slip occurs by the movement of all parts of the dislo-
cation loop, i.e. edge, screw and mixed components,as shown in Figure 4.15.
A dislocation is able to glide in that slip plane
which contains both the line of the dislocation and
its Burgers vector. The edge dislocation is conﬁnedto glide in one plane only. An important difference
between the motion of a screw dislocation and that of
1An obvious analogy to the slip process is the movement of
a caterpillar in the garden or the propagation of a ruck in a
carpet to move the carpet into place. In both examples, the
effort to move is much reduced by this propagation process.
Defects in solids 93
Figure 4.15 Process of slip by the expansion of a
dislocation loop in the slip plane .
an edge dislocation arises from the fact that the screw
dislocation is cylindrically symmetrical about its axis
withits bparalleltothisaxis.Toascrewdislocationall
crystal planes passing through the axis look the same
and, therefore, the motion of the screw dislocation is
not restricted to a single slip plane, as is the case
for a gliding edge dislocation. The process thereby a
screw dislocation glides into another slip plane having
a slip direction in common with the original slip plane,
as shown in Figure 4.16, is called cross-slip. Usually,
the cross-slip plane is also a close-packed plane, e.g.
f111gin fcc crystals.
The mechanism of slip illustrated above shows that
the slip or glide motion of an edge dislocation is
restricted, since it can only glide in that slip plane
Figure 4.16 Cross-slip of a screw dislocation in a crystal .which contains both the dislocation line and its Burg-
ers vector. However, movement of the dislocation linein a direction normal to the slip plane can occur under
certain circumstances; this is called dislocation climb.
To move the extra half-plane either up or down, as is
required for climb, requires mass transport by diffu-
sion and is a non-conservative motion. For example,
if vacancies diffuse to the dislocation line it climbs up
and the extra half-plane will shorten. However, since
the vacancies will not necessarily arrive at the disloca-
tion at the same instant, or uniformly, the dislocationclimbs one atom at a time and some sections will lie in
one plane and other sections in parallel neighbouring
planes. Where the dislocation deviates from one plane
to another it is known as a jog, and from the diagrams
of Figure 4.17 it is evident that a jog in a dislocation
may be regarded as a short length of dislocation not
lying in the same slip plane as the main dislocationbut having the same Burgers vector.
Jogs may also form when a moving dislocation cuts
through intersecting dislocations, i.e. forest
1disloca-
tions, during its glide motion. In the lower range of
temperature this will be the major source of jogs. Two
examples of jogs formed from the crossings of dislo-
cations are shown in Figure 4.18. Figure 4.18a showsa crystal containing a screw dislocation running from
top to bottom which has the effect of ‘ramping’ all
the planes in the crystal. If an edge dislocation moves
throughthecrystalonahorizontalplanethenthescrew
dislocation becomes jogged as the top half of the crys-
tal is sheared relative to the bottom. In addition, the
screwdislocationbecomesjoggedsinceoneparthasto
take the upper ramp and the other part the lower ramp.
The result is shown schematically in Figure 4.18b.Figure 4.18c shows the situation for a moving screw
cutting through the vertical screw; the jog formed in
each dislocation is edge in character since it is per-
pendicular to its Burgers vector which lies along the
screw axis.
A jog in an edge dislocation will not impede the
motion of the dislocation in its slip plane because itcan, in general, move with the main dislocation line
by glide, not in the same slip plane (see Figure 4.17b)
Figure 4.17 Climb of an edge dislocation in a crystal .
1A number of dislocation lines may project from the slip
plane like a forest, hence the term ‘forest dislocation’.
94Modern Physical Metallurgy and Materials Engineering
Figure 4.18 Dislocation intersections. (a) and
(b) screw–edge, (c) screw–screw .
but in an intersecting slip plane that does contain the
line of the jog and the Burgers vector. In the caseof a jog in a screw dislocation the situation is not so
clear, since there are two ways in which the jog can
move. Since the jog is merely a small piece of edge
dislocation it may move sideways, i.e. conservatively,
along the screw dislocation and attach itself to an edge
