Repository: Ketankham/chatbot-meta-books

File: reed-hill-book.txt (part 9 of 48)
that, compared to nucleation of screw dislocation at a perfectly ﬂat surface, the requiredcritical stress is reduced by about an order of magnitude at the presence of surface steps.Stress concentration at the heterogenetics and thermal ﬂuctuations are thought to play acritical role in the nucleation of such dislocations.
Metal crystals are not particularly suited to an investigation of nucleation phenomena.
When prepared by solidiﬁcation or other means, they usually possess a relatively high den-sity of dislocations in the form of a more-or-less random network that extends throughoutthe specimen. Our present interest does not lie in these networks, but in the creation of new,1
201
1005Ch05.qxd  11/11/08  7:43 PM  Page 120
121 5.2 Nucleation of Dislocations
independent dislocation loops. A high concentration of grown-in dislocations, however,
complicates the observation of nucleation phenomena. Also, in metals, slip occurs readily sothat once the yield point is reached, many dislocations usually form at the same time. Theseexperimental difﬁculties are almost eliminated if dislocation nucleation is studied in crystalsof lithium ﬂuoride,
6which is an ionic salt that crystallizes in the simple cubic (rock salt) lat-
tice. This material may be prepared in single-crystal form with a high degree of perfection sothat it has a low density of grown-in dislocations (5 /H1100310
4cm of dislocations per cubic cm).
In addition, crystals of LiF are rigid enough at room temperature to be handled without dis-tortion, and they are only slightly plastic at this temperature. Thus, with a small stress (5 to7 MPa) applied for a short period of time, dislocations can be formed in them in controlledsmall numbers.
One of the best and simplest ways of observing dislocations in crystals is through the
use of an etching reagent, which forms an etch pit on the surface of a crystal at each pointwhere a dislocation intersects the surface. This method is not without its difﬁculties forthere is often no way of knowing whether the etch reveals all dislocations, or whether someof the pits are due to other defects. In lithium ﬂuoride, the etch-pit method seems to behighly reliable.
6Several etching solutions have been developed7for use in LiF, one of which
is capable of distinguishing between grown-in dislocations and newly formed dislocations.The action of this solution can be seen in Fig. 5.3. The large square pits that run in two hor-izontal rows are associated with newly formed dislocations. The horizontal rows deﬁne theintercept of the slip plane of these dislocations with the surface. In addition to the large pits,there are two intersecting curved rows of closely spaced smaller pits. The latter outline whatis known as a low-angle grain boundary . (See Chapter 6.) The boundaries actually consist of
FIG. 5.3 The large square etched pits in horizontal rows correspond to dislocations
formed in LiF at room temperature, while the smaller, closely spaced pits lying in
curved rows were grown into the crystal when it was manufactured (Gilman, J. J.,and Johnson, W. G., Dislocations and Mechanical Properties of Crystals , p. 116, John
Wiley and Sons, Inc., New York, 1957. Used by permission of the author.)05Ch05.qxd  11/11/08  7:43 PM  Page 121
Chapter 5 Dislocations and Plastic Deformation 122
a number of closely spaced dislocations. It should be noted that the given etching solution
forms large pits at new dislocations and small pits at network dislocations. The reason for
this ability of the etch to distinguish between the two types of dislocations is not under-
stood, but it might be related to the fact that impurity atoms tend to collect around disloca-
tions. This segregation of impurity atoms cannot normally occur in a reasonable length of
time at low temperatures because the atoms of the solid do not diffuse or move fast enough
at low temperatures to let them collect around dislocations. However, at higher tempera-
tures the movement of impurity atoms to dislocations can occur quite rapidly. Thus, dislo-
cations formed at high temperatures are more likely to have impurity atoms segregated
around them than dislocations created in the lattice at room temperature. This ability of an
etching solution to distinguish between the grown-in and newly formed dislocations is one
of the distinct advantages offered by the use of LiF in studying nucleation phenomena.
Another interesting facet to the use of etch pits-in observing dislocations in LiF is that
with the proper technique one can follow the movement of a dislocation under the action
of an applied stress. This usually requires several repetitions of the etching process. Thus,
the surface of a specimen is ﬁrst etched to reveal the positions of the dislocations at a given
time. The pits that form are usually observed on {001} surfaces: LiF crystals are easily split
along {001} planes. On this type of surface, the pits form as four-sided pyramids with a
sharp point at their lower extremity. If a stress is applied to the specimen now, the dislo-
cations will move away from their pits. A second etch will both reveal the new positions
of the dislocations and enlarge the old pits representing the original positions. The two sets
of pits have a distinct difference in appearance, however. The pits actually connected with
the dislocation always have pointed extremities, while those from which the dislocations
have moved have ﬂat bottoms. See Fig. 5.4.
Johnston and Gilman took advantage of their technique for following the movement
of a dislocation in LiF, and were able to measure the velocity of a dislocation moving under
a ﬁxed applied stress. They simply divided the distance that a dislocation moved by the
time that the stress pulse was applied to the crystal containing the dislocation. This subject
will be discussed further in Section 5.21.
The work on lithium ﬂuoride has shown that, in this particular material, the grown-
in dislocations are usually ﬁrmly anchored in place and do not take part in the plastic
deformation processes. The immobility of network dislocations can be credited to the
presence of atmospheres of impurity atoms that segregate around each dislocation. This
subject is considered in more detail in Chapter 9.
Dislocation 
FIG. 5.4 Dislocation movement in LiF as revealed by repeated
etching (Reprinted with permission from J.J. Gilman and W.G.
Johnson, Journal of Applied Physics , Vol. 30, Issue 2, Page 129,
Copyright 1959, American Institute of Physics)05Ch05.qxd  11/11/08  7:43 PM  Page 122
123 5.3 Bend Gliding
Neutral axis
(A) (B)a
a aa
M MCompressive stress
Tensile stress
FIG. 5.5 (A) The elastic deformation of a crystal subject to two equal
moments ( M) applied at its ends. (B)The normal stress distribution
on a cross-section such as aaIt has also been demonstrated6experimentally that very large stresses can be applied to
LiF crystals without homogeneously nucleating dislocations. For example, when a small,
carefully cleaned sphere (made of glass) is pressed on a dislocation-free region of the sur-
face of a LiF crystal, it is possible to attain shear stresses estimated to be as large as 760 MPa,
and still not create dislocations. This stress, it is to be noted, is more than 100 times larger
than the stress normally required to cause yielding in this material. It is further believed that
even this high stress, which was limited by experimental difﬁculties caused by breaking the
glass ball, does not deﬁne the stress required to homogeneously nucleate dislocations in LiF.
At any rate, it is clear that nucleation of dislocations by an unaided stress is very difﬁcult.
Because the yield stress, or the stress at which dislocations normally start to move, is much
lower than that required to homogeneously nucleate dislocations, it is clear that the major-
ity of dislocations must be nucleated heterogeneously. Gilman concludes6that in LiF small
foreign heterogeneities cause most of the dislocation nucleation. The most important of
these are probably small impurity particles. Experimental evidence6for the formation of
dislocations at inclusions in LiF crystals has actually been attained.
5.3 BEND GLIDING
It has been known for a good many years that crystals can be plastically bent and that this
form of plastic deformation occurs as a result of slip. The bending of crystals can be
explained in terms of Frank-Read or other sources.
Let equal couples (of magnitude M) be applied to the ends of the crystal shown in
Fig. 5.5. The effect of these couples is to produce a uniform bending moment ( M) through-
out the length of the crystal. Until the yield point of the crystal is exceeded, the deforma-
tion will be elastic. The stress distribution across any cross-section, such as aa, is given by
the equation
5.1
where yis the vertical distance measured from the neutral axis of the crystal (dotted
horizontal center line), Mis the bending moment, and Ithe moment of inertia of thesx/H11005My
I05Ch05.qxd  11/11/08  7:43 PM  Page 123
Chapter 5 Dislocations and Plastic Deformation 124
M M o 
n p m–
FIG. 5.6 The stress distribution on slip planes corresponding to the elastic
deformation shown in Fig. 5.5
M MNegative edges
Negative edgesPositive edges
Positive edgesNeutral axis
FIG. 5.7 The effect of the stress distribution on the movement of disloca-
tions. Positive-edge components move toward the surface; negative edges
toward the neutral axiscross-section of the crystal ( pr4/4 for crystals of circular cross-section). Figure 5.5B
shows the stress distribution, which varies uniformly from a maximum compressive
stress at the upper surface, to zero at the neutral axis, and then to a maximum tensile
stress at the lower surface. Figure 5.6 represents the same crystal in which the line mnis
assumed to represent the trace of a slip plane. The curvature of the crystal is not shown
in order to simplify the ﬁgure. For convenience, it is further assumed that the slip plane
is perpendicular to the plane of the paper and that the line mnis also the slip direction.
The horizontal vectors associated with line mnrepresent the same stress distribution as
that of Fig. 5.5B. Figure 5.6 also shows, along line op, the shear-stress component (par-
allel to the slip plane) of the stress distribution. Notice that the sense of the shear stress
changes its sign as it crosses the neutral axis. Furthermore, the shear stress is zero at the
neutral axis and a maximum at the extreme ends of the slip plane. Because of the shear-
stress distribution, the ﬁrst dislocation loops will form at Frank-Read or other sources
close to either the upper or lower surface. The manner in which these dislocation loops
move, however, depends on whether the dislocation lies above or below the neutral axis
of the specimen. In both cases, the positive edge components of all dislocation loops
move toward the surface, while the negative edge components move toward the
specimen’s neutral axis. (See Fig. 5.7). The negative edge dislocations move toward a
region of decreasing shear stress and must eventually stop. The positive edge disloca-
tions, on the other hand, are in a region of high stress, as are the right- and left-hand
screw components of each dislocation loop, which move under the applied stress in a
direction either into or out of the paper. All three of these last components (positive
edge and right- and left-hand screws) can be assumed to move to the surface and05Ch05.qxd  11/11/08  7:43 PM  Page 124
125 5.4 Rotational Slip
leave the crystal. For example, under the applied bending-stress distribution, closed
dislocation loops originating at Frank-Read sources eventually become negative-edge
dislocations that move toward the neutral axis of the crystal. As the crystal is bent fur-
ther and further, the negative-edge dislocations will be driven further and further along
the slip planes toward the center of the crystal. Eventually an orderly sequence of dis-
locations will be found on each active slip plane, with the dislocations having a more or
less uniform separation, the minimum spacing of which is dependent on the fact that
dislocations of the same type and same sign mutually repel if they lie on the same slip
plane. Figure 5.8 illustrates the general nature of the dislocation distribution. The
narrow section surrounding the neutral axis is presented free of dislocations, in agree-
ment with the fact that this region, under moderate bending stresses, will not be stressed
above the elastic limit, and the deformation will be elastic and not plastic.
Now each negative-edge dislocation of a sequence lying on a given slip plane
represents an extra plane that ends at the slip plane. Each of these extra planes lies
on the left of its slip plane. In order to accommodate these extra planes (all on one
side of a given slip plane), the slip planes must assume a curvature that is convex
downward and to the left, and the crystal as a whole assumes a convex curvature
downward.
If the couples applied to the crystal in Figs. 5.5 to 5.8 were reversed, an excess of pos-
itive dislocations would develop along the slip planes. The slip planes and the crystal
would then assume a curvature the reverse of that described above.
In the preceding discussion, the crystal was assumed to be of macroscopic dimensions
and the bending deformation was assumed to be uniformly distributed over the length of
the crystal. The phenomenon that has been described is not, however, restricted to large
crystals. Bending of crystal planes through accumulation of an excess number of edge dis-
locations of the same sign may occur in quite small crystals, or even in extremely small
areas of crystals. A number of related phenomena that have been observed in metal crys-
tals can be explained in terms of localized lattice rotations. In each case, there is an accu-
mulation of edge dislocations of the same sign upon slip planes of the crystal. Among these
are kinks, bend planes, and deformation bands. A detailed description of the latter is beyond
the scope of the present text, but the fact that they are frequently observed emphasizes the
fact that plastic bending of metal crystals is an important deformation mechanism.
5.4 ROTATIONAL SLIP
Thus far we have seen that dislocations are capable of producing simple shear (as in
Fig. 4.12) and bending (as in Fig. 5.8). A third type of deformation that can be devel-
oped by dislocations is shown in Fig. 5.9. In this sketch, the crystal is assumed to be a
cylinder with an active slip plane perpendicular to its axis. As may be seen in the draw-
ing, the top half of the crystal has been rotated clockwise relative to the bottom half.M M 
T T
T T T 
T T T T T TTT T T T TTT TT
TTT T T T 
T 
T TT T T 
T T TT 
T 
T T T T T 
T 
T T 
T T T
T
TTTT 
T T T 
T T T 
T T T 
TTTT T T T T T T T T 
T FIG. 5.8 Distribution of the excess edge
dislocations in a plastically bent crystal05Ch05.qxd  11/11/08  7:43 PM  Page 125
Chapter 5 Dislocations and Plastic Deformation 126
d c b a
Axis Axis 
Slip planeFIG. 5.9 A single crystal can be rotated about
an axis normal to a slip plane that contains
several slip directions
This is indicated by the horizontal displacement of the line abcd between the points b
and c. This type of deformation therefore corresponds to a rotation of a crystal on its
slip plane about an axis normal to the slip plane. Torsional deformation such as this can
be explained in terms of screw dislocations lying on the slip plane. However, unlike the
case of bending, more than one set of dislocations is required. This, in turn, signiﬁes
that the slip plane must contain more than one possible slip direction. The basal plane
in a hexagonal close-packed metal and the {111} planes in face-centered cubic metals,
with their three slip directions, are almost ideal for producing this type of deformation.
The need for more than one set of screw dislocations in order to explain rotational slip
can be seen with the aid of Figs. 5.10 and 5.11. These diagrams are drawn in a manner
similar to Figs. 4.18 and 4.19 and therefore correspond to a view looking down from above
on the slip plane in a simple cubic lattice. As before, open circles represent atoms just
above the slip plane, while dots correspond to atoms just below it. Figure 5.10 corresponds
to a single array of (horizontal) parallel screw dislocations. As may be seen in the illustra-
tion, such a dislocation arrangement shears the material above the slip plane relative to
that below it only in the horizontal direction. For a true rotation one needs a similar com-
ponent of shear at 90° to this direction. A simple double array of screw dislocations is
shown in Fig. 5.11. This gives the desired rotational deformation. Further, it should be
noted that the two arrays of screw dislocations at 90° to each other have strain ﬁelds that
tend to compensate each other, either above or below the slip plane. As a result, the strain
ﬁeld of the double array tends to be very small at any reasonable distance from the slip
plane; and the array, therefore, corresponds to one of low strain energy. This is not true,
however, of a single array, as shown in Fig. 5.10. Here the strain ﬁelds of the individual
parallel dislocations are additive and the array is not one of low energy.
While rotational slip has not been extensively studied, it does represent a basic way in
which a crystal can be deformed. The amount of slip deformation one can obtain by this05Ch05.qxd  11/11/08  7:43 PM  Page 126
127 5.5 Slip Planes and Slip Directions
Screw
dislocation
Screw
dislocation
Screw
dislocationScrew
dislocation
Screw
dislocation
Screw
dislocation
ττ
FIG. 5.10 An array of parallel screw dislocations. Open circles represent atoms just
above the slip plane, while dots correspond to atoms just below it
mechanism can be very large. In fact, it is possible to twist a 1 cm diameter zinc crystal
about its basal plane pole through as many as 10 or more revolutions per inch. This defor-
mation, of course, occurs on many slip planes distributed over the gage section and not on
one plane, as shown in Fig. 5.9.
5.5 SLIP PLANES AND SLIP DIRECTIONS
It is an experimental fact that in metal crystals slip, or glide, occurs preferentially on planes
of high-atomic density. It is a general rule that the separation between parallel lattice
planes varies directly as the degree of packing in the planes. Therefore, crystals are sheared
most easily on planes of wide separation. This statement does not mean that slip cannot
occur in a given crystal on planes other than the most closely packed plane. Rather, it
means that dislocations move more easily along planes of wide spacing where the lattice
distortion due to the movement of the dislocation is small.
Not only does slip tend to take place on preferred crystallographic planes, but the direc-
tion of shear associated with slip is also crystallographic. The slip direction of a crystal (shear05Ch05.qxd  11/11/08  7:43 PM  Page 127
Chapter 5 Dislocations and Plastic Deformation 128
Screw
dislocationScrew
dislocation
Screw
dislocation
Screw
dislocation
Screw
dislocationScrew
dislocationScrew
dislocationScrew
dislocationτ
τ
ττ
FIG. 5.11 A double array of screw dislocations. This array does not have a long-
range strain ﬁeld; open circles show atoms above the slip plane, while dots represent
those below the plane
direction) has been found to be almost exclusively a close-packed direction, a lattice direc-
tion with atoms arranged in a straight line, one touching the next. This tendency for slip to
occur along close-packed directions is much stronger than the tendency for slip to occur on
the most closely packed plane. For practical purposes, it can usually be assumed that slip
occurs in a close-packed direction.
The fact that the experimentally determined slip direction coincides with the close-
packed directions of a crystal can be explained in terms of dislocations. When a dislocation
moves through a crystal, the crystal is sheared by an amount equal to the Burgers vector
of the dislocation. After the dislocation has passed, the crystal must be unchanged in the
geometry of the atoms; that is, the symmetry of the crystal must be retained. The smallest
shear that can fulﬁll this condition equals the distance between atoms in a close-packed
direction.
In order to explain this point more clearly, let us consider a hard-ball model of a sim-
ple cubic crystal structure. Line mnof Fig. 5.12A is a close-packed direction. In Fig. 5.12B
the upper half of the lattice has been sheared to the right by a, the distance between atoms05Ch05.qxd  11/11/08  7:43 PM  Page 128
129 5.7 Critical Resolved Shear Stress
mq 
rnac c c c c c 
a
a
(A) (B) (C)
FIG. 5.12 Two ways in which a simple cubic lattice can be sheared while still maintaining
the lattice symmetry: (A)Crystal before shearing, (B)shear in a close-packed direction, and
(C)shear in a non-close-packed direction
in the direction mn. The shear, of course, has not changed the crystal structure. Consider
now an arbitrarily chosen nonclose-packed direction such as qrin Fig. 5.12A. Figure 5.12C
shows that a shear of c(the distance between atom centers in this direction) also preserves
the lattice. However, cis larger than a(c/H110051.414 a). Furthermore, cand aequal the respec-
tive sizes of the Burgers vectors of the dislocation capable of producing the two shears. The
dislocation corresponding to the shear in the close-packed direction thus has the smallest
Burgers vector. However, the lattice distortion and strain energy associated with a disloca-
tion are functions of the size of the Burgers vector, and it has been shown by Frank that
the strain energy varies directly as the square of the Burgers vector.
In the present case, the strain energy of a dislocation of Burgers vector cis twice that
of a dislocation of Burgers vector a(that is, c2/H11005(1.414)2a2). Thus, a dislocation with a
Burgers vector equal to the spacing of atoms in a close-packed direction would be unique.
It possesses the smallest strain energy of all dislocations whose movement through the
crystal does not disturb the crystal structure. The fact that it possesses the least strain
energy should make this form of dislocation much more probable than forms of higher
strain energy. It should also account for the experimentally observed fact that the slip
direction in crystals is almost always a close-packed direction.
5.6 SLIP SYSTEMS
The combination of a slip plane and one of its close-packed directions deﬁnes a possible slip
mode or slip system . If the plane of the paper in Fig. 5.13 is considered to deﬁne a slip plane,
then there will be three slip systems associated with the indicated close-packed plane, one
mode corresponding to each of the three slip directions. All of the modes of a given slip
plane are crystallographically equivalent. Further, all slip systems in planes of the same form
[(111), (1 1), ( 11), and (11 )] are also equivalent. However, the ease with which slip can
be produced on slip systems belonging to planes of different forms [(111) and (110)] will,
in general, be greatly different.
5.7 CRITICAL RESOLVED SHEAR STRESS
It is a well-known fact that polycrystalline metal specimens possess a yield stress that
must be exceeded in order to produce plastic deformation. It is also true that metal sin-
gle crystals need to be stressed above a similar yield point before plastic deformation by
slip becomes macroscopically measurable. Since slip is caused by shear stresses, the yield1 1 105Ch05.qxd  11/11/08  7:43 PM  Page 129
Chapter 5 Dislocations and Plastic Deformation 130
S.D. S.D. S.D. S.D. 
S.D. S.D.
FIG. 5.13 The three slip directions (S.D.) in a
plane of closest packing. Notice that this type of
plane occurs in both the hexagonal close-packed
and the face-centered cubic lattices
fn fn 
p 
Slip plane, Asp
And φθ
FIG. 5.14 A ﬁgure for the determination of
the critical resolved shear stress equation
stress for crystals is best expressed in terms of a shear stress resolved on the slip plane and
in the slip direction. This stress is called the critical resolved shear stress . It is the stress that
will cause sufﬁciently large numbers of dislocations to move so that a measurable strain
can be observed. Most crystal specimens are not tested directly in shear, but in tension.
There are good reasons for this. The most important reason is that it is almost impossible
to test a crystal in direct shear without introducing bending moments where the speci-
men is gripped. The effect of these bending moments is to produce shear stress compo-
nents on slip planes other than the one on which it is desired to study slip. If slip on
these planes is not measurably more difﬁcult than on the plane to be tested, one obtains
a condition where slip occurs on several slip planes over those parts of the specimen near
the grips. The effect of this deformation may be to cause bending of the specimen near the
grips, and one is thus left with a deformation that is far from homogeneous. There are
also problems associated with the use of single crystal tensile specimens, but these are less
serious and, by proper design of the grips, they may be largely eliminated.
An equation will now be derived that relates the applied tensile stress to the shear
stress resolved on the slip plane and in the slip direction.
Let the inclined plane at the top of the cylindrical crystal in Fig. 5.14 correspond to the
slip plane of the crystal. The normal to the slip plane and the slip direction are indicated
by the lines pand d, respectively. The angle between the slip plane normal and the stress
axis is represented by u, and that between the slip direction and the stress axis by f. The
axial tensile force applied to the crystal is designated by fn.
The cross-section area of the specimen perpendicular to the applied tensile force is
to the area of the slip plane as the cosine of the angle between the two planes. This angle05Ch05.qxd  11/11/08  7:43 PM  Page 130
131 5.7 Critical Resolved Shear Stress
is the same as the angle between the normals to the two planes in question and is the
angle uin the ﬁgure. Thus,
5.2
or
where Anis the cross-section area perpendicular to the specimen axis, and Aspthe area of
the slip plane. The stress on the slip plane equals the applied force divided by the area of
the slip plane:
where sAis the stress on the slip plane in the direction of the original force fn. This is not,
however, the shear stress that acts in the slip direction, but the total stress acting on the
slip plane. The component of this stress parallel to the slip direction is the desired shearstress and may be obtained by multiplying s
Aby cos f, where fis the angle between sA
and τthe resolved shear stress. As a result of the above, we can now write
where τis the shear stress resolved on the slip plane and in the slip direction. Finally, since
fn/Anis the applied tensile force divided by the area normal to this force, this term may be
replaced by sthe normal tensile stress:
τ/H11005scos ucos f 5.3
Several important conclusions may be drawn from the Eq. 5.3. If the tensile axis is
perpendicular to the slip plane, the angle fis 90° and the shear stress is zero. Similarly,
if the stress axis lies in the slip plane, the angle uis 90° and the shear stress is again zero.
Thus, it is not possible to produce slip on a given plane when the plane is either paral-lel or perpendicular to the axis of tensile stress. The maximum shear stress that can bedeveloped equals 0.5 sand occurs when both uand fequal 45°. For all other combi-
nations of these two angles, the resolved shear stress is smaller than one-half the tensilestress.
In regard to Eq. 5.3, it is important to note that the resolved shear stress τdue to a
tensile stress sdepends on the cosines of the angles between two pairs of directions; that
is, the cosine of the angle ubetween the tensile stress axis and the slip plane pole and the
cosine of the angle fbetween the tensile stress axis and the slip direction. Assuming that
one has a cubic crystal and the direction indices for these three directions are known, onecan can easily compute these cosines with the aid of the following equation:
5.4
cos f/H11005h1/H11080h2/H11001k1/H11080k2/H11001l1/H11080l2
2h2
1/H11001k21/H11001l21/H110802h22/H11001k22/H11001l22τ/H11005sA  cos f/H11005fn
Ancos u cos fsA/H11005fn
Asp/H11005fn
Ancos uAsp/H11005An
cos uAn
Asp/H11005cos u05Ch05.qxd  11/11/08  7:43 PM  Page 131
Chapter 5 Dislocations and Plastic Deformation 132
2.0 
1.0 
0 0.5 Tensile stress, MPa
θ = 90° θ = 0°θ = 45°
0 
cos θ cos φFIG. 5.15 The tensile yield point for magne-
sium single crystals of different orientations.
Abscissae are values of the function cos ucos f.
Smooth curve is for an assumed constant critical
resolved shear stress of 63 psi (Burke, E. C., and
Hibbard, W. R., Jr., Trans. AIME , 194, 295
[1952].)
where h1, k1, and l1are the direction indices of one of the directions and h2, k2, and l2are
the direction indices of the other direction.
Thus, to illustrate the use of Eq. 5.4, suppose that one wishes to ﬁnd the cosine of the
angle between the [121] and [30 ] directions. In this case we have
or cos f/H110050.258 and f/H1100575.04°.
It has been experimentally veriﬁed that the critical resolved shear stress for a given
crystallographic plane is independent of the orientation of the crystal for some metals.
Thus, if a number of crystals, differing only in the orientation of the slip plane to the axis
of tensile stress, are pulled in tension, and the shear stress at which they yield is computed
with the above equation, it will be found that the yield stress is a constant. Figure 5.15
shows the critical resolved shear-stress data of Burke and Hibbard for magnesium single
crystals of 99.99 percent purity. The ordinate of this curve is the tensile stress at which
yielding was observed, while the abscissae give corresponding values of the function cos u
cos f. A smooth curve is plotted through the data corresponding to a constant yield stress
(shear stress) of 0.43 MPa. The experimental points fall on this curve with remarkable
accuracy. Some work8–10on bcc metals has indicated that, in these metals, the critical
resolved shear stress may be a function of orientation as well as of the type of stress.
In other words, the yield stress for this type of crystal can be different depending upon
whether the applied stress is tensile or compressive.
In some metals the critical resolved shear stress for slip on a given type of plane is
remarkably constant for crystals of the same composition and previous treatment.
However, the critical resolved shear stress is sensitive to changes in composition and han-
dling. In general, the purer the metal the lower the yield stress, as may be seen quite
clearly from the curves of Fig. 5.16 for silver and copper single crystals. The silver data in
particular show that changing the composition from a purity of 99.999 to 99.93 percent
raises the critical resolved shear stress by a factor of more than three.
The critical resolved shear stress is a function of temperature. In the case of face-
centered cubic crystals, this temperature dependence may be small. Metal crystals belong-
ing to other crystal forms (body-centered cubic, hexagonal, and rhombohedral) show a
larger temperature effect. The yield stress in these crystals increases as the temperature is
lowered, with the rate of increase generally becoming greater as the temperature drops.cos f/H110051/H110803/H110012/H110800/H110021/H110801
212/H1100122/H1100112/H11080232/H110010/H1100112/H110052
26/H11080210105Ch05.qxd  11/11/08  7:43 PM  Page 132
133 5.10 Slip Systems in Different Crystal Forms
1.000 0.5 1.0 Cu Ag 1.5 
0.9996 
Purity of metals Critical shear stress, MPa
0.9992FIG. 5.16 Variation of the critical resolved
shear stress with purity of the metal (After
Rosi, F. D., Trans. AIME , 200, 1009 [1954].)
5.8 SLIP ON EQUIVALENT SLIP SYSTEMS
It has been empirically determined that when a crystal possesses several crystallographi-
cally equivalent slip systems, slip will start ﬁrst on the system having the highest resolved
shear stress. It has also been found that if several equivalent systems are equally stressed,
slip will usually commence simultaneously on all of these systems.
5.9 THE DISLOCATION DENSITY
Even in a deformed single crystal, only a small fraction of the dislocations formed during
deformation come to the surface and are lost. This means that with continued straining,
the number of dislocations in a metal increases. As will be shown later, this increase in the
number of retained dislocations results in a strengthening of the metal. In other words, the
increase in hardness or strength of a metal with deformation is closely associated with an
increase in the concentration of the dislocations. The parameter commonly used to express
this quantity is r, the dislocation density, which is deﬁned as the total length of all the dis-
location lines in a unit volume. Its dimensions are thus cm/cm3or cm/H110022.
The dislocation density is often determined by estimating the length of the dislo-
cation line visible in a transmission electron microscope photograph of a metal foil
specimen of known thickness after making corrections for the magnification of the
microscope. An alternate procedure is to measure the number of dislocation etch pits
visible on a suitably etched specimen surface. In this case the dislocation density
is given as the number of pits per cm2, that is, r/H11005N/cm2, where Nis the number
of pits.
5.10 SLIP SYSTEMS IN DIFFERENT CRYSTAL FORMS
Face-Centered Cubic Metals The close-packed directions are the /H20855110/H20856
directions in the face-centered cubic structure. These are directions that run diagonally
across the faces of the unit cell. Figure 5.13 shows a segment of a plane of closest packing.
There are four of these planes in the face-centered cubic lattice, called octahedral planes ,
with indices (111), (1 1), (11 ), and ( 11). Each octahedral plane contains three close-
packed directions, as can be seen in Fig. 5.13, and, therefore, the total number of octahe-
dral slip systems is 4 /H110033/H1100512. The number of octahedral slip systems can also be1 1 105Ch05.qxd  11/11/08  7:43 PM  Page 133
Chapter 5 Dislocations and Plastic Deformation 134
computed in a different manner. There are 6 /H20855110/H20856directions, and since each close-packed
direction lies in two octahedral planes, the number of slip systems is therefore 12.
The only important slip systems in the face-centered cubic structure are those associ-
ated with slip on the octahedral plane. There are several reasons for this. First, slip can
occur much more easily on a plane of closest packing than on planes of lower atomic den-sity; that is, the critical resolved shear stress for octahedral slip is lower than for otherforms. Second, there are twelve different ways that octahedral slip can occur, and thetwelve slip systems are well distributed in space. It is, therefore, almost impossible to straina face-centered cubic crystal and not have at least one {111} plane in a favorable positionfor slip.
Table 5.1 lists the critical resolved shear stress, measured at room temperature, for sev-
eral important face-centered cubic metals. Table 5.1 clearly shows that the critical resolvedshear stresses of face-centered cubic metals in the nearly pure state are very small.
In general, plastically deformed face-centered cubic crystals slip on more than one octa-
hedral plane because of the large number of equivalent slip systems. In fact, even in a sim-ple tensile test it is very difﬁcult to produce strains of over a few percent without inducingglide simultaneously on several planes. However, when slip occurs at the same time on sev-eral intersecting slip planes, the stress required to produce additional deformation rises rap-idly. In other words, the crystal strain hardens. Figure 5.17 shows typical tensile stress-straincurves for a pair of face-centered cubic crystals. Curve acorresponds to a crystal whose orig-
inal orientation lies close to /H20855100/H20856. In this crystal several slip systems have nearly equal
resolved shear stresses. As a consequence, plastic deformation occurs by slip on several slipplanes and the curve has a steep slope from the beginning of the deformation. On the otherhand, curve bcorresponds to a crystal whose orientation falls in the center of the stereo-
graphic triangle and is representative of crystals in which one slip plane is more highlystressed than all the others at the start of deformation. The region marked 1 of this curvecorresponds to slip on this plane only; the other slip planes are inactive. The small slope ofthe curve in stage 1 shows that the strain hardening is minor when slip occurs on a singlecrystallographic plane. Stage 2 of curve b, which appears after strains of several percent, has
a much steeper slope, and the crystal hardens rapidly with increasing strain. In this region,slip on a single plane ceases, and multiple glide on intersecting slip planes begins. Here the
TABLE 5.1 Critical Resolved Shear Stresses for
Face-Centered Cubic Metals.
Critical Resolved
Shear Stress 
Metal Purity Slip System MPa
Cu* 99.999 {111} /H20855110 /H20856 0.63
Ag†99.999 {111} /H20855110 /H20856 0.37
Au‡99.99 {111} /H20855110 /H20856 0.91
Al§99.996 {111} /H20855110 /H20856 1.02
*Rosi, F. D., Trans. AIME , 200, 1009 (1954).
†daC. Andrade, E. N., and Henderson, C., Trans. Roy. Soc . (London),
244, 177 (1951).
‡Sachs, G., and Weerts, J., Zeitschrift für Physik , 62, 473 (1930).
§Rosi, F. D., and Mathewson, C. W., Trans. AIME , 188, 1159 (1950).05Ch05.qxd  11/11/08  7:43 PM  Page 134
135 5.10 Slip Systems in Different Crystal Forms
0 1 2 3 4 5 
Strain, percent Stress 
1 2 3 
b 
• a• b a 
6 7 8 9 10 
FIG. 5.17 Typical face-centered cubic single crystal stress-strain curves.
Curve acorresponds to deformation by multiple glide from start of defor-
mation; curve bcorresponds to multiple glide after a period of single slip
(easy glide). Crystal orientations are shown in the stereographic triangle
dislocation density grows rapidly with increasing strain. Finally, stage 3 represents a region
where the rate of strain hardening progressively decreases. In this region, the rate of
increase of the dislocation density becomes smaller with increasing strain.
Region 1 of curve b, where slip occurs on a single plane, is called the region of easy
glide. The extent of the region of easy glide depends on several factors, among which are
size of specimen and purity of the metal. When the cross-section diameter of a crystal spec-
imen is large, or the metal very pure, the region of easy glide tends to disappear. In any
case, the region of easy glide, or single slip, rarely exceeds strains of several percent in face-
centered cubic crystals, and, for all practical purposes, it can be assumed that these metals
deform by multiple glide on a number of octahedral systems. This deformation is especially
true in the case of polycrystalline face-centered cubic metals.
The plastic properties of pure face-centered cubic metals are as follows. Low critical
resolved shear stresses for slip on octahedral planes signiﬁes that plastic deformation of
these metals starts at low stress levels. Multiple slip on intersecting slip planes, however,
causes rapid strain hardening as deformation proceeds.
Hexagonal Metals Since the basal plane of the close-packed hexagonal crystal
and the octahedral {111} plane of the face-centered cubic lattice have identical arrange-
ments of atoms, it would be expected that slip on the basal plane of hexagonal metals
would occur as easily as slip on the octahedral planes of face-centered cubic metals. In the
case of the three hexagonal metals, zinc, cadmium, and magnesium, this is actually
