Repository: Ketankham/chatbot-meta-books

File: tem-book.txt (part 9 of 71)
 هب انم خدا 
FIGURE 4.7. The process of inner (K) shell ionization and subsequent
Auger-electron emission. The energy released when the L 1electron fills
the hole in the K shell is transferred to an electron in the L 2,3shell which is
ejected as a KL 1L2,3Auger electron.SE RESOLUTION
SE images in a STEM have much better resolution
than SE images in the (relatively) low-kV SEMs.
4.3 S ECONDARY -ELECTRON EMISSION ............................................................................................................................... .................. 61
www .Iran -mavad .com  
ﻣﺮﺟﻊ ﺩﺍﻧﺸﺠﻮﻳﺎﻥ ﻭ ﻣﻬﻨﺪﺳﻴﻦ ﻣﻮﺍﺩ
remember is that characteristic X-rays are much less
strongly absorbed in the specimen than electrons ofsimilar energy. So most X-rays generated in a thinTEM specimen can escape and be detected. (So it’s
all to do with the cross sections for interaction in the
first place.)
Because Auger emission is a surface phenomenon,
the state of the specimen surface is paramount.
Oxidation or contamination will prevent interpretableAuger analysis of the true surface chemistry and so weonly carry out AES in a UHV system. As a result, theAuger signal has traditionally been ignored by electronmicroscopists and confined to the realm of surfacechemistry, along with such techniques as ESCA andSIMS. However, as TEMs are being built with better
vacuums and UHV STEMs become more common, the
Auger signal may receive more interest. Unfortunately,it is not simple to attach an Auger system to a STEMunless you build a dedicated instrument in which rou-tine AEM is difficult, so such studies are still very rare.
4.4 ELECTRON-HOLE PAIRS AND
CATHODOLUMINESCENCE (CL)
These two signals are closely related. We’ll see in Chap-
ter 7 that one way to detect electrons is to use a semi-conductor that creates electron-hole pairs when hit byhigh-energy electrons. So if your specimen happens tobe a direct-gap semiconductor then electron-hole pairswill be generated inside it.
Cathodoluminescence is explained schematically in
Figure 4.8. The emitted photon has a frequency (i.e.,color) equal to the energy of the gap ( E
G) divided by
Planck’s constant (h). If the band gap varies for somereason, there will be a spectrum of light given off or thecolor of the light will vary depending on what part of thespecimen is being observed. So CL spectroscopy hasapplications in the study of semiconductors and impur-ity effects therein. While the spatial resolution of CL is
not down to the nanometer level like X-rays or second-
ary electrons, it is still well within the nano-scale range,typically defined as <100 nm.Now if you apply a bias to your specimen or if it
happens to be a p-n junction or a Schottky-barrier
diode, then the electrons and holes can be separated
by the internal bias. You can pick up this charge if
you ground the specimen through a picoammeter. In
this situation, your specimen is acting as its own
detector! The current you then detect is sometimes
called the electron-beam-induced current (EBIC) sig-nal. If you detect this signal and use it to form an
image then you are doing charge-collection micro-
scopy (CCM).
The CL and CCM modes of operation are stan-
dard methods of characterizing bulk samples in theSEM. In principle, there is nothing to prevent us doing
the same in a STEM, and a few people have built
dedicated instruments, but generally the space avail-able in the TEM stage limits the efficiency of signal
collection. This may improve with C
scorrection, but,
in general, these two techniques are rare and mainlylimited to studies of semiconductors (e.g., Boyall et al.)
although some minerals also exhibit CL. We’ll describeCATHODOLUMINESCENCE
Electrons and holes will recombine and in doing so
give off light; this process is referred to as CL.AUGER
The Auger process is favored in atoms having smallbinding energies, i.e., the lighter elements. TypicalAuger electron energies are in the range of a few
hundred eV to a few keV and are strongly absorbed
within the specimen.incoming electron
bandgap}
e–
hνEnergy-loss electronConduction
band
Valence
Band
EG}(A)
(B)
(C)
FIGURE 4.8. Schematic illustration of CL. (A) Initial state before a
beam electron interacts with valence-band electrons. (B) A valence-band
electron is excited across the gap into the conduction band, leaving a hole
in the valence band. (C) The hole is filled by a conduction-band electronfalling back into the valence-band hole. Upon recombination a photon oflight is emitted with a frequency determined by the band gap.
62 ....................................................................................................................................... I NELASTIC SCATTERING AND BEAM DAMAGE
www .Iran -mavad .com  
ﻣﺮﺟﻊ ﺩﺍﻧﺸﺠﻮﻳﺎﻥ ﻭ ﻣﻬﻨﺪﺳﻴﻦ ﻣﻮﺍﺩ
CL detectors in Chapter 7 and show you an image
in Chapter 29. Just remember that CL and CCM
are potentially powerful, but highly specialized,
techniques.
4.5 PLASMONS AND PHONONS
We can link these two phenomena because they are bothexamples of what we call collective oscillations.
We can consider plasmons as analogous to sound
waves, since they are longitudinal oscillations of thefree-electron gas, which create regions of varying elec-tron density as shown schematically in Figure 4.9. Theseoscillations are damped out in less than a femtosecondand the wave is localized to <10 nm. If you go back to
Figure 4.1, you’ll see that the plasmon process has thelargest cross section so it’s by far the most commoninelastic interaction occurring in materials and, as we’ll
see in Chapter 38, plasmon peaks are strong features of
EEL spectra. Plasmons can occur in any material withweakly bound or free electrons, but they occur predom-inantly in metals, particularly ones like aluminumwhich have a large Fermi surface and, therefore, ahigh free-electron density. The plasmon oscillation isquantized and the mean free path for plasmon excita-tion is /C24100 nm. As we’ll also see in Section 38.3.C thisquantization makes the number of plasmon excitations
a useful way to measure your specimen thickness. Also,the plasmon energy is a function of the free-electrondensity and this changes with composition (see Chapter
38 also), so the plasmon excitation is chemically depen-
dent, although we rarely use it for elemental analysis.
The differential cross section for plasmon excitation
has a general Lorenztian form
dsy
dO¼1
2pa0yE
y2þy2
E !
(4:8)
where a0is the Bohr radius, yis the scattering angle, and
yEis the so-called characteristic scattering angle given by
EP/2E0(which is always going to be small given the large
value of E0in TEMs). Since EP, the plasmon energy, is
almost fixed ( /C2415–25 eV), the cross section is a strong
function of y, dropping rapidly to zero at values much
above 10 mrads, indicating once again the strong for-
ward scattering of such energy-loss electrons.
When a high-energy electron strikes an atom in the
specimen, the lattice shakes, just like hitting a chain-link fence with a stick. This process occurs because, as
shown in Figure 4.10, all the atoms are linked together
elastically. Phonons can also be generated by other
inelastic processes occurring within the atom; for exam-
ple, the energy of Auger or X-ray emission or an inter-
band transition is sometimes converted internally to
lattice vibrations. Any shaking of the atoms is equiva-lent to heating up the specimen and the net result of all
phonons is that the specimen gets warmer. As we will
see, this is particularly damaging to some specimens.
The incident electron can generate phonons in any
solid specimen, even amorphous ones in which there isno periodic crystal structure. Typically, a phonon vibra-
tion causes a very small energy loss of <0.1 eV but the
phonon-loss electrons are scattered out to quite large
angles (5–15 mrads), and these electrons account for the
diffuse background intensity present between the Bragg
intensity maxima in DPs. Phonon-scattered electrons
carry no useful chemical information nor do they carry
contrast useful to the microscopist.
It is not important to know the phonon-scattering
cross section exactly, but it is useful to remember that
FIGURE 4.9. Schematic diagram of a high-energy beam electron excit-
ing a plasmon oscillation in a free-electron gas that permeates the ion
cores in a metal.PLASMONS AND PHONONS
Plasmons are collective oscillations of free electrons
that occur when a beam electron interacts with thefree electron ‘gas.’
Phonons are collective oscillations of atoms in a
solid that arise when the atomic lattice is struck by abeam electron.
4.5 P LASMONS AND PHONONS .................................................................................................................................................................. 63
www .Iran -mavad .com  
ﻣﺮﺟﻊ ﺩﺍﻧﺸﺠﻮﻳﺎﻥ ﻭ ﻣﻬﻨﺪﺳﻴﻦ ﻣﻮﺍﺩ
phonon scattering increases with Zwith a dependence
/C24Z3/2, which is a somewhat weaker dependence than
for true elastic scattering. Also, because of the effect of
temperature on atomic vibration, phonon scattering
increases as the temperature rises. This accounts forthe increase in thermal-diffuse scattering with tempera-ture and is the major reason why we cool specimens if we
want to obtain good, sharp DPs. The mean free path for
phonon scattering at room temperature varies from acouple of nm for Au up to about 350 nm for Al, and atliquid-He temperatures these values increase /C242–3X.
We don’t use either plasmons or phonons directly to
form images (although in principle this is possible), butwe do detect the electrons that caused them, and we’lldiscuss the (rather limited) uses of plasmon energy-losselectrons in Chapter 38.There are other inelastic processes that can occur as
the beam electron traverses the specimen, such as inter-
band and intra-band transitions within the valence or
conduction bands. The bonding between the atoms and
local atomic arrangements within the specimen can also
affect many of the inelastic events that we have
described in ways that we can both predict and discern.
Other electronic features such as the band gap can
affect the possibility of cert ain inelastic interactions
occurring. In principle, any atomic or electronic char-acteristic of your particul ar specimen that reduces the
energy of a beam electron during its passage throughthe specimen can be detected, measured, and perhaps
quantified and simulated. These signals can all be used
to form images containing information which comple-
ments that contained in the e lastic-electron (mainly
diffraction-contrast) images that constitute traditionalTEM studies of materials. We’ll give you plenty of exam-
ples of such inelastic images in Part 4.
4.6 BEAM DAMAGE
The inelastic collisions that give us all the useful signals
we’ve just discussed bring with them an unfortunate side
effect, electron-beam damage. We are often less precise
and call this phenomenon radiation damage. The
damage, which affects the structure and/or the chemistry
of the specimen, depends, in some form or other, on the
incident-beam energy. Certain materials are more suscep-
tible than others but, in the end, you can damage virtually
anything that you put into the TEM, particularly now
that aberration correction permits even more electron
current to be focused into even smaller beams. Therefore,
damage represents a real physical limit on what the TEM
can do and may be regarded as the microscopists’ analog
of the Heisenberg uncertainty principle in that the very
act of observing your specimen can change it.
On the other hand, we can sometimes use beam damage
to aid certain in-situ transformations that are speeded up
by the damage process or we can use electron damage toemulate other forms of radiation damage. Generally, how-ever, beam damage must be considered undesirable.
Damage takes one of three principal forms
&Radiolysis: Inelastic scattering (mainly electron-
electron interactions such as ionization) breaks the
chemical bonds of certain materials such as polymersand alkali halides.
FIGURE 4.10. An illustration of the crystal lattice as a group of atoms
linked elastically by springs. The bonds vibrate when struck by a high-
energy electron creating lattice oscillations or phonons and these vibra-tions are equivalent to heating the specimen.
PHONONS
These oscillations involve all the atoms in the crystal
lattice vibrating collectively. Such vibrations areequivalent to specimen heating. You can reduce thenumber of phonons by cooling your specimen.DAMAGE
Once its structure or chemistry is changed, your thin
specimen is not representative of its parent material
and interpreting any of your TEM images, DPs orspectra becomes more difficult.
64 ....................................................................................................................................... I NELASTIC SCATTERING AND BEAM DAMAGE
www .Iran -mavad .com  
ﻣﺮﺟﻊ ﺩﺍﻧﺸﺠﻮﻳﺎﻥ ﻭ ﻣﻬﻨﺪﺳﻴﻦ ﻣﻮﺍﺩ
&Knock-on damage or sputtering: Knock-on damage is
the displacement of atoms from the crystal lattice
and creates point defects. If atoms are ejected from
the specimen surface we call it sputtering. Theseprocesses are ubiquitous if the beam energy ( E
0)i s
high enough.
&Heating: Phonons heat your specimen and heat is a
major source of damage to polymers and biologicaltissue.
We will see that, paradoxically, radiolysis is reduced
at higher E
0while knock-on damage is increased; so
there is sometimes no way around the damage problem;
you can get it at all energies. Cooling your specimen
can obviously help if it is likely to be damaged by
heating.
All these processes occur in the voltage range avail-
able in commercial TEMs and so you must be aware ofthe dangers. The actual processes can be very compli-
cated and are also specimen-specific, so we could getbogged down in an enormous amount of detail. What
we’ll do, however, is describe the fundamental processes
in different materials, explain how you can determine if
your specimen is being damaged and describe how you
can minimize or eliminate the problem.
If you find you need to know more about radiation
damage, the text by Jenkins and Kirk is the place tostart. But we should also note upfront that whole areasof TEM such as in-situ studies and environmental TEM
actually take advantage of radiation damage to enhance
particular reactions.
We’ll start our brief overview of damage in different
kinds of TEM specimens by explaining the terms we useto measure damage.
4.6.A Electron Dose
In the TEM we define the electron dose as the charge
density (C/m2) hitting the specimen. It is easy to convert
this to the number of electrons/unit area (usually e/nm2)
knowing that e = 1.6 /C210/C019C. This term is notthe
same as for radiation effects on the human body, for
which we define dose as the energy absorbed per unit
volume. This human dose is defined by the Gray (Gy)
which is the absorption of 1 J of ionizing radiation/kg of
material and 1 Gy = 100 rads (in pre-SI units). If we
convert the incident electron dose to an absorbed dose itcan easily be shown that typical electron exposures
inside the TEM are well above the lethal limit for
human tissue and early microscopists occasionally
found this out to their cost (although we hasten to
add that, to our knowledge, while no deaths occurred,
digits were apparently lost). While this fact is another
warning about the dangers inherent in TEM it is morepertinent as a reminder to you that we put an enormous
amount of energy into our specimens. This latter point iswell illustrated if you calculate the total power input
into the specimen, as we do in the next chapter. Fortu-
nately, such a small fraction of the beam energy is
transferred to a thin specimen that most specimens sur-vive this, otherwise hostile, environment.
4.6.B Specimen Heating
Specimen heating is difficult to measure experimentally
because of the many variables that can affect the result,
such as the thermal conductivity, thickness, and surfacecondition of the specimen as well as the beam size,energy, and current. Hobbs has calculated the effectsof beam current and thermal conductivity on the speci-men temperature, as shown in Figure 4.11. From theseresults we can say that, as a rule for metals and othergood conductors, beam heating is negligible under stan-
dard TEM conditions but, for insulators, it can be quite
substantial. To minimize heating, follow the instruc-tions given at the end of the next section.
You will often hear questions about beam heating
from people who don’t use TEM.
&If thermal conduction is very high, heating isnegligible.
&If thermal conduction is poor, heating can be quitesubstantial.
So, beam heating for metals is usually minimal but
small ceramic particles may be heated by the beam totemperatures of /C241700 8C. If a good thermal conductor is
thermally insulated from its surroundings, considerable
ΔT (K)1000
100
10
1
0.1
10 10–810k=0.1k=1
k=10
k=100
Primary beam current ip, AFEG source Thermionic source
Insulators
(e.g. polymers)
Ceramics
(e.g. SiO 2)
Metalloids
(e.g. B)
Metal
(e.g. Cr)
–6 –10
FIGURE 4.11. The increase in specimen temperature as a function of the
beam current and the thermal conductivity of the specimen ( k, in W/m K).
Typical materials are noted, but should not be considered representative,
since kvaries substantially in any class of materials.
4.6 B EAM DAMAGE ..................................................................................................................................................................................... 65
www .Iran -mavad .com  
ﻣﺮﺟﻊ ﺩﺍﻧﺸﺠﻮﻳﺎﻥ ﻭ ﻣﻬﻨﺪﺳﻴﻦ ﻣﻮﺍﺩ
beam heating can occur. Most electrons go through a
thin specimen and lose very little energy, as we’ll see inour discussion of EELS.
4.6.C Beam Damage in Polymers
Polymers are particularly sensi tive to the electron-electron
interactions since these can break chemical bonds creatingnew structures; we call this process radiolysis.
&Electrons can cause the main polymer chain to
break, thus changing its basic structure.
&Electrons can cause side groups to break off, leavingreactive free radicals which may crosslink to form anew structure.
Breaking a polymer chain this way is known as scis-
sion. Generally, polymers show a tendency either to
break down or to crosslink under electron irradiation.In the former case, the polymer will continue to losemass while, in the latter, the polymer eventuallybecomes mainly carbon. Mass loss can sometimes bemeasured directly by EELS in the TEM and it can alsomanifest itself as a major dimensional change in yourspecimen because, ultimately, a hole appears in thedamaged area; if you’re watching carefully you’ll seethat the image contrast will usually change before thehole appears!
If your polymer specimen was originally crystal-
line, then radiation damage results in a loss of crys-
tallinity, which you can measure quantitatively fromthe loss of diffraction contrast in the image or theloss of sharp peaks in the DP (which are graduallyreplaced with diffuse scattered intensity characteris-tic of amorphous structures (go back and look atFigure 2.13A). Sometimes you can preserve the crys-tal structure by staining with a heavy metal such asPb or U. However, whenever you stain your speci-men you affect its structure and change the chemis-try, so this isn’t ideal.
There are several methods you can use to minimize
beam damage in polymers
&Use low-dose imaging techniques (see Chapter 31).
&Cool the specimen to liquid N 2temperatures or
lower T, if possible.
&Coat the specimen with a conducting metal film.
&Use STEM imaging (Section 22.3).
&Do all of the above, if necessary.
In addition to these practical steps, any contribution
to damage from beam heating is generally minimized byreducing the cross section for inelastic scatter, i.e., byusing the highest available voltage. So HVEMs arebetter for the study of heat-sensitive materials. If thespecimen is thinner than the mean free path for inelasticinteraction then less energy is transferred to the speci-
men and the result is less damage due to heating effects.
4.6.D Beam Damage in Covalent and Ionic
Crystals
In covalent and ionic materials such as ceramics and
minerals, radiolysis can change the specimen chemistryand possibly its structure through a series of reactionsdriven by the electron beam. The inelastic interactionprimarily responsible for radiolysis is the interbandtransition, similar to that which causes CL. The transi-
tion of a mobile, valence-band electron to the conduc-
tion band leaves a hole in the original energy level.Rather than emitting a photon, the electrons andholes may partially recomb ine via an intermediate,
metastable state called an exciton which, through arather complicated sequence of events, can create ananion vacancy and a cation interstitial. Crystallinequartz (although a very hard material) can be amor-
phized by a similar process. O ften radiolysis can result
in the formation of new compounds, which can be
identified in situ as they form, by electron diffraction
and AEM. The formation of Ag from Ag halides in aphotographic emulsion is a (rare) example of useful
radiolysis. So, somewhat paradoxically, if we usephotographic film we depend on radiation damage torecord the information we generate in our TEMs (more
about this in Chapter 7).
We can’t stop radiolysis simply by cooling or coating
our specimen, since it isn’t affected by heat-transfer
considerations. The best way is to lower the cross sec-tion for the initiating electron-electron interactions andwe can do this by using higher voltages and thinnerspecimens (thinner is better again). Nevertheless, radi-olysis remains a major limitation in the TEM when
looking at certain ceramics and minerals and most
polymers.
4.6.E Beam Damage in Metals
The primary way that metals are damaged is by knock-onor displacement/sputtering damage. This process occursby the direct transfer of the beam energy to atoms in thesolid, knocking them out of their atomic site and creatinga combination vacancy and interstitial (or Frenkel pair).
For an atom to be kicked out of its very comfortable and
stable crystal lattice site, the beam electron has to pene-trate close to the nucleus and be effectively stopped in itstracks by the Coulombic attraction, thus transferringmost, if not all, of its energy to the atom.
KNOCK-ON DAMAGE
It is directly related to the incident beam energy.
66 ....................................................................................................................................... I NELASTIC SCATTERING AND BEAM DAMAGE
www .Iran -mavad .com  
ﻣﺮﺟﻊ ﺩﺍﻧﺸﺠﻮﻳﺎﻥ ﻭ ﻣﻬﻨﺪﺳﻴﻦ ﻣﻮﺍﺩ
How strongly the atoms are bonded to their neigh-
bors will also be a factor. A simple expression given by
Hobbs for the displacement energy Edallows us to
determine the threshold energy ( Et) for displacement
of atoms of atomic weight A
Et¼100þAEd
5/C16/C171=2
/C010
20(4:9)
where Etis in MeV and Edis in eV. Edis typically in the
range from 5 to 50 eV, but varies with bonding type. If
you can transfer more than the threshold energy to an
atom then you will displace it from its site. This conceptis summarized in Figure 4.12. So, for example, at
400 keV, >80 eV can be transferred to a carbon atom,
about 45 eV can be transferred to an Al atom, and about
25 eV to a Ti atom. If we assume an average displace-
ment energy of /C2425 eV then it is quite evident that if you
have a 400-kV intermediate voltage TEM, you can dis-
place any atom with an atomic weight below about Ti(unless it happens to be bonded so that E
dis much
greater than the typical value in Figure 4.12). If you’re
using an HVEM with beam energies of 1 MeV or moreyou will invariably cause displacement damage, except
perhaps in the heaviest elements. The only way to avoiddisplacement damage is to operate below threshold andyou should determine this energy experimentally giventhe very approximate nature of Figure 4.12.
How can you identify displacement damage? The
only sure way is to record images of the same area beforeand after radiation and compare the contrast under thesame imaging conditions. Knock-on damage oftenmanifests itself as small vacancy clusters which appearas black-white lobe contrast or dot contrast, as we
showed back in Figure 1.8. Sometimes damage is dis-
cernible as dislocation loops and stacking fault tetrahe-dra caused by the agglomeration of vacancies. Suchcrystal defects could of course be easily confused with
defects that are intrinsic to the material rather than
introduced by the act of observing the materials in theTEM .Displacement damage can also occur in polymersTransferable
energy (eV)
Displacement threshold Et (keV)80
60
40
20
200 400 600 800 0Maximum
TEM-beam energy
Typical
EdF
NaMg
AS
Ti
Fe
Cu
Ge
Nb
PbSi H L BeBCNO
FIGURE 4.12. The maximum transferable energy for a range of atoms as a function of the displacement-threshold energy. A maximum IVEM beam
energy is indicated (400 keV) and a typical Edis shown as /C2425 eV, but it can vary substantially with bond strength in different materials. In regions of the
graph above 400 keV and below Ed, damage will not occur.
4.6 B EAM DAMAGE ..................................................................................................................................................................................... 67
www .Iran -mavad .com  
ﻣﺮﺟﻊ ﺩﺍﻧﺸﺠﻮﻳﺎﻥ ﻭ ﻣﻬﻨﺪﺳﻴﻦ ﻣﻮﺍﺩ
and minerals, of course. The problem here is that we just
suggested going to higher voltages as one way of mini-
mizing thermal effects and radiolysis and in doing so, we
may well induce knock-on damage. So depending onyour material, there may in fact be no way to avoiddamaging your specimen in one way or another except,perhaps, by becoming a metallurgist.
Perhaps the only bright side to displacement damage
is that we can study it for its own sake. It can be argued,though by no means conclusively, that electron-beam
damage in materials can be equivalent to neutron
damage, such as that occurring in nuclear reactors. Ageneral rule of thumb is that a few minutes’ exposure inan HVEM is equivalent in terms of damage to manyyears in a nuclear reactor and so accelerated studies ofmaterials degradation in reactor environments were pos-sible. With this justification, an enormous amount ofwork was carried out in the 1960s when nuclear power
was in vogue. Three Mile Island and Chernobyl seriously
reduced the number of such studies but there are manyreviews extant in the older literature and an occasionalmore modern reference. Given that the current politicalclimate (!) is more favorable toward nuclear energy thanfor some decades, it is not unreasonable to suspect thatbeam damage might see a resurgence in importance. So,if you haven’t settled on a career yet, you may wish to
spend a little time studying this field because all known
radiation-damage microscopists have retired or are close,and the hard-earned knowledge from the early halcyonyears is in danger of being forgotten!
Vacancies caused by displacement damage can
enhance diffusion processes which, in turn, can speeddiffusional transformations when they’re being studiedin situ in the IVEM/HVEM. There are many other prob-
lems that can arise during in-situ observations, so inter-
pretation isn’t always straightforward. The book byButler and Hale is recommended for more facts, practicalhints, and many beautiful images of reactions occurring,in real time, in thin foils. More recently, Gai has edited avolume of contributed chapters on in-situ TEM and thereis much excitement in the field about the possibilities forgrowth of this important area due (not surprisingly) to
the advent of C
scorrection bringing about TEM stages
with larger pole-piece gaps, thus permitting easier inser-
tion of gas-reaction stages.4.6.F Sputtering
The displacement of surface atoms, or sputtering, occurs
in the TEM at voltages which are <0.5Et. If your speci-
men is quite thick then this problem is minor since theaverage, through-thickness, characteristics of the speci-men are not changed significantly by any changes on thesurface. But, as we’ve already noted many times, your
specimen should really be very thin (thinner is better yet
again) if you want to get the best images and the bestanalytical information. In these specimens, modificationsof the surface structure and chemistry may be sufficient
to affect the image interpretation and/or change the
average through-thickness composition enough to affectthe accuracy of any quantitative analysis. Table 4.3 liststypical sputtering threshold energies ( E
s)c o m p a r e dw i t h
displacement thresholds ( Ed) and their relative values
compared to how much energy can be transferred byelectrons of different energies. As you can see, there is
cause for concern even with 100-keV beams. A STEM
can easily drill a hole through MgO.
CHAPTER SUMMARY
Inelastic scattering transfers energy to your specimen, generating a lot of useful signals with
which we can form different images or get spectroscopic information about the chemistryand electronic structure of the specimen. Much of this information is localized at thenanometer level or below.
&The generation of many different characteristic signals all localized with nanometer-scale (or below) spatial resolution is a most powerful aspect of TEM.TABLE 4.3 Comparison of Maximum Transferable Kinetic
Energy ( T) at 100, 200, 300 and 400 keV with Displacement
(Ed) and Sputtering ( Es) Energies
Element T(eV) Ed(eV) Es(eV)
100 keV 200 keV 300 keV 400 keV
Al 8.93 19.5 31.6 45.3 16 4–8
Ti 5.00 11.0 17.8 25.5 15 4–8
V 4.73 10.3 16.72 24.0 29 7–14Cr 4.63 10.1 16.38 23.5 22 5–11Fe 4.31 9.40 15.25 21.8 16 4–8
Co 4.08 8.91 14.45 20.7 23 5–12
Ni 4.10 8.94 14.5 20.8 22 6–11Cu 3.79 8.26 13.4 19.2 18 4–9
Zn 3.69 8.03 13.03 18.7 16 4–8
Nb 2.59 5.65 9.17 13.2 24 6–12Mo 2.51 5.47 8.88 12.7 27 7–14
Ag 2.23 4.87 7.90 11.3 28 7–14
Cd 2.14 4.67 7.58 10.9 20 5–10Ta 1.33 2.90 4.71 6.75 33 8–16Pl 1.23 2.69 4.37 6.26 33 8–16
Au 1.22 2.67 4.32 6.2 36 9–18
68 ....................................................................................................................................... I NELASTIC SCATTERING AND BEAM DAMAGE
www .Iran -mavad .com  
ﻣﺮﺟﻊ ﺩﺍﻧﺸﺠﻮﻳﺎﻥ ﻭ ﻣﻬﻨﺪﺳﻴﻦ ﻣﻮﺍﺩ
&Unfortunately, these same inelastic processes create beam damage and heat which can be
disastrous under certain conditions for all kinds of TEM specimens. To minimize heat
transfer, cool your specimen and use higher voltages and thinner specimens but beware:
&If the accelerating voltage is high enough, knock-on and sputtering damage will occur in all
materials, creating non-characteristic crysta l defects and changing the surface chemistry.
On the brighter side, beam damage can be a positive help in the simulation of nuclear-
radiation effects and can also enhance in-situ transformation studies and environmentalTEM.
In addition to the following references, many more will be found in the companion text.
IN-SITU
Butler, EP and Hale, KF 1981 Dynamic Experiments in the Electron Microscope Practical Methods in
Electron Microscopy 9Ed. AM Glauert Elsevier Amsterdam. Radiation damage plays a major role in
many of the topics discussed.
Gai, PL Ed. 1997 In-Situ Microscopy in Materials Research Springer-Verlag New York.
Inokuti, M 1971 Inelastic Collisions of Fast Charged Particles with Atoms and Molecules —The Bethe Theory
Revisited Rev. Mod. Phys. 43297–347. A classic and most comprehensive review of progress over the 40
years following Bethe’s first cross section description.
Wang, ZL 1995 Elastic and Inelastic Scattering in Electron Diffraction and Imaging Plenum Press New York.
BEARDEN’S TABLES AND MORE
Bearden, JA 1964 NYO-10586 US Atomic Energy Commission Oak Ridge TN.
Deslattes, RD, Kessler, RD Jr, Indelicato, P, de Billy, L, Lindroth, E and Anton, J 2003 X-ray Transition
Energies: New Approach to a Comprehensive Evaluation Rev. Mod. Phys. 7535–99.
SOME HISTORY
Auger, MP 1925 Sur L’Effet Photoe ´lectrique Compose ´J. Phys Radium 6205–208.
Bethe, HA 1930 Zur Theorie des Durchgangs Schneller Korpuskularstrahlen Durch Materie Ann. der Phys.
Leipzig 5325–400.
Kramers, HA 1923 On the Theory of X-ray Absorption and Continuous X-ray Spectrum Phil. Mag. 46836.
Moseley, HGJ 1914 High Frequency Spectra of the Elements Phil. Mag. 261024–1032.
Williams, EJ 1933 Applications of the Method of Impact Parameter in Collisions Proc. Roy. Soc. London A139
163–86.
SPECIMEN DAMAGE
Egerton, RF, Li, P and Malac, M 2004 Radiation Damage in the TEM and SEM Micron 35399–409. More
recent paper on radiation damage.
Hobbs, LW 1979 in Introduction to Analytical Electron Microscopy Eds. JJ Hren, JI Goldstein and DC Joy
Plenum Press New York p437 gives calculations of beam heating.
Jenkins, ML and Kirk, MA 2000 Characterization of Radiation Damage by Transmission Electron Micro-
scopy Institute of Physics Bristol and Philadelphia. The only text on this topic; helpful reading if
specimen damage affects your work. Includes discussion of knock-on damage.
Sawyer, LC, Grubb, DT and Meyers, GF 2008 Polymer Microscopy 3rd Ed. Springer New York. For
polymers, of course.
SPECIAL TECHNIQUES
Boyall, NM, Durose, K and Watson IM 2003 A Method of Normalizing Cathodoluminescence Images of
Electron Transparent Foils for Thickness Contrast Applied to InGaN Quantum Wells J. Microsc. 20941–46.
Goldstein, JI, Williams DB and Cliff, G 1986 Quantitative X-ray Analysis inIntroduction to Analytical
Electron Microscopy Eds. JJ Hren, JI Goldstein and DC Joy p 155 Plenum Press New York.
Hubbell, JH, Trehan, PN, Singh, N, Chand, B, Mehta, D, Garg, ML, Garg, RR, Singh, S and Puri, S 1994
A Review, Bibliography and Tabulation of K, L and Higher Atomic Shell X-ray Fluorescence Yields.
J. Phys. Chem. Ref. Data 23339–364.
Markowicz, AM and van Grieken, RE 2002 Handbook of X-ray Spectrometry Marcel Dekker New York.
Excellent text for when you really need more detail on topics such as families of X-rays.
Newbury, DE 1986 in Introduction to Analytical Electron Microscopy Eds JJ Hren, JI Goldstein and DC
Joy p 6 Plenum Press New York.
CHAPTER SUMMARY .................................................................................................................................................................................... 69
www .Iran -mavad .com  
ﻣﺮﺟﻊ ﺩﺍﻧﺸﺠﻮﻳﺎﻥ ﻭ ﻣﻬﻨﺪﺳﻴﻦ ﻣﻮﺍﺩ
Venables, JA, Hembree, GG, Drucker, J, Crozier PA and Scheinfein MR 2005 The MIDAS Project at
ASU: John Cowley’s Vision and Practical Results J. Electr. Microsc. 54151–162. Rare example of
attaching an Auger system to a STEM.
URLs
1. www.physics.nist.gov/PhysRefData/Ionization/Xsection.html
2. www.physics.nist.gov/PhysRefData/XrayTrans/index.html
SELF-ASSESSMENT QUESTIONS
Q4.1 Distinguish background, continuum and bremsstrahlung X-rays.
Q4.2 ‘Characteristic’ X-rays are characteristic of what?
Q4.3 Why shouldn’t we refer to an ‘ionized’ electron?Q4.4 Approximately how large is an electron shell relative to an electron?
Q4.5 What is the critical ionization energy?
Q4.6 What is the ionization cross section?Q4.7 What controls the energy and wavelength of the characteristic X-ray?
Q4.8 What is the fluorescence yield?
Q4.9 What do we mean by the term ‘weight of an X-ray line’?Q4.10 What is overvoltage?Q4.11 What is the difference in the angular distribution of the ionizing electrons and the emitted X-rays?
Q4.12 Does an X-ray have kinetic energy like an electron?
Q4.13 Why is all the energy transferred to the atom during ionization ( E
c) not recovered by the emission of the
characteristic X-ray(s)?
Q4.14 How is energy conserved in the overall electron-atom interaction?Q4.15 Why should you be concerned about fast secondary electrons in TEM?
Q4.16 What is cathodoluminescence?
Q4.17 How can you minimize electron-beam damage to your specimen?Q4.18 Why does sputtering of atoms from the surface of the specimen take less energy than displacing atoms in
the interior?
Q4.19 What is radiolysis?
Q4.20 What’s the best reason for using an HVEM to intentionally displace atoms in a specimen?
TEXT-SPECIFIC QUESTIONS
T4.1 Look at Figure 4.1 and explain why
A. We need to be concerned about plasmon energy losses whenever inelastic scatter compromises the
operation of the TEM.
B. All scattering processes show approximately the same dependence on beam energy.
T4.2 What does Figure 4.1 tell us about the advantages and disadvantages of operating at 400 kV rather than
100 kV?
T4.3 From Figure 4.2
A. Explain what kind of characteristic X-ray has actually been emitted. (Hint: go to Figure 4.3.)
B. What happens to the hole left by the electron falling out of the L 3energy level?
C. Under what conditions is the presence of the vacuum energy level expected?
T4.4 If, as stated in the text, K-shell X-rays have higher energy than L-shell X-rays and so on, why does the Ag
L line (2.3keV) have a higher energy than the Al K line (1.5keV)?
T4.5 Use equation 4.6 to determine the relative fluorescence yields of (a) Be and N and (b) Si and Ag. Cross-
check your answer with Figure 4.5. Use your answers to explain why X-ray analysis is challenging at
lower atomic numbers and quantification is relatively straightforward for higher atomic numbers. DoAuger electrons have an equivalent ‘yield’? If so, derive the approximate dependence on Z.
T4.6 Can you explain why we talk about ‘braking’ radiation when the nucleus and the electron have opposite
charges that one might expect to attract one another very strongly?
T4.7 Looking at Figure 4.6, the generated bremsstrahlung intensity increases for lower X-ray energies, but we
have just learned that the characteristic X-ray intensity decreases at lower energies (from lower atomic
number elements). Explain this difference.
T4.8 Why are the conduction and valence bands shown separately in Figure 4.8 but not in Figure 4.2?
T4.9 Calculate the electron dose in a 1-nm electron probe containing 1 nA of current.T4.10 Using Equation 4.9, compare the displacement threshold energies for Li, Al, Cu and Au and estimate the
sputtering energies. Compare your answers where possible with the data in Table 4.3 and Figure 4.12.
70 ....................................................................................................................................... I NELASTIC SCATTERING AND BEAM DAMAGE
www .Iran -mavad .com  
ﻣﺮﺟﻊ ﺩﺍﻧﺸﺠﻮﻳﺎﻥ ﻭ ﻣﻬﻨﺪﺳﻴﻦ ﻣﻮﺍﺩ
T4.11 Inelastic scattering ultimately limits the information we can obtain from the TEM because the transfer of
energy to the specimen can change its structure or chemistry (the two characteristics that the TEM is best
at discerning) either temporarily or permanently. So, why do we take great pains to both maximize the
generation and detection of inelastic scattering?
T4.12 Relate the amount of energy lost by the electron to the typical potential-well model of the atom.
T4.13 If you look at Table 4.1 you’ll see that the cross sections are smaller for interactions that result in larger
energy transfer. Why is this a good thing for TEM operators?
T4.14 Why don’t we routinely try to use Auger electrons for surface analysis in the TEM?T4.15 Based on Figures 4.1, 4.4 and 4.5 explain the most likely signal(s) generated when (a) a 100-kV electron
beam strikes specimens of Be and Si and (b) when a 300-kV beam does the same.
T4.16 Compare and contrast plasmons and phonons. (Hint: consider their generation processes, energies,
scattering angles, cross sections, range, effects on the specimen.) From your answer discuss their relativeimportance to the TEM user in terms of the information they contain or destroy.
T4.17 (Extra challenge) If the electron beam sputters Au from the surfaces of a thin film, which surface is
affected most?
CHAPTER SUMMARY .................................................................................................................................................................................... 71
www .Iran -mavad .com  
ﻣﺮﺟﻊ ﺩﺍﻧﺸﺠﻮﻳﺎﻥ ﻭ ﻣﻬﻨﺪﺳﻴﻦ ﻣﻮﺍﺩ
5
Electron Sources
CHAPTER PREVIEW
