Repository: Ketankham/chatbot-meta-books

File: callister-book.txt (part 10 of 65)
0 = 2.3 × 10−5 m2/s and Qd = 148,000 J/mol. 
Hence,
Dt=D0 exp(−Qd
RT)(t)=6.24×10−7 m2
(2.3×10−5 m2/s) exp[−148,000 J/mol
(8.31 J/mol ∙K)(T)](t)=6.24×10−7 m2
and, solving for the time t, we obtain
t (in  s)=0.0271
exp(−17,810
T)
Thus, the required diffusion time may be computed for some specified temperature (in K). The following table gives t values for four different temperatures that lie within the range stipulated in the problem.
 Temperature Time
 (°C) s h
 900 106,400 29.6
 950 57,200 15.9
 1000 32,300 9.0
 1050 19,000 5.3
One technology that applies solid-state diffusion is the fabrication of semiconductor 
integrated circuits (ICs) (Section 18.15). Each integrated circuit chip is a thin square wafer having dimensions on the order of 6 mm × 6 mm × 0.4 mm; furthermore, millions 
of interconnected electronic devices and circuits are embedded in one of the chip faces. Single-crystal silicon is the base material for most ICs. In order for these IC devices to function satisfactorily, very precise concentrations of an impurity (or impurities) must be incorporated into minute spatial regions in a very intricate and detailed pattern on the silicon chip; one way this is accomplished is by atomic diffusion.5.6 DIFFUSION IN SEMICONDUCTING MATERIALS7
7For today’s high-density integrated circuit chips, impurities are added by ion beam implantation, which provides 
finer resolution and is a less complicated procedure than diffusion treatments.  Diffusion, however, is still used for 
low-density chips and devices such as those found in solar panels.
136  •   Chapter 5  /  Diffusion
Typically, two heat treatments are used in this process. In the first, or predeposition 
step,  impurity atoms are diffused into the silicon, often from a gas phase, the partial 
pressure of which is maintained constant. Thus, the surface composition of the impurity 
also remains constant over time, such that impurity concentration within the silicon is a function of position and time according to Equation 5.5—that is,
C
x−C0
Cs−C0=1−erf(x
2√Dt)
Predeposition treatments are normally carried out within the temperature range of 900°C and 1000 °C and for times typically less than 1 h.
The second treatment, sometimes called drive-in diffusion,  is used to transport im-
purity atoms farther into the silicon in order to provide a more suitable concentration distribution without increasing the overall impurity content. This treatment is carried out at a higher temperature than the predeposition one (up to about 1200 °C) and also 
in an oxidizing atmosphere so as to form an oxide layer on the surface. Diffusion rates through this SiO
2 layer are relatively slow, such that very few impurity atoms diffuse out 
of and escape from the silicon. Schematic concentration profiles taken at three different times for this diffusion situation are shown in Figure 5.8; these profiles may be compared and contrasted to those in Figure 5.4 for the case in which the surface concentration of diffusing species is held constant. In addition, Figure 5.9 compares (schematically) con-centration profiles for predeposition and drive-in treatments.
If we assume that the impurity atoms introduced during the predeposition treat-
ment are confined to a very thin layer at the surface of the silicon (which, of course, is only an approximation), then the solution to Fick’s second law (Equation 5.4b) for drive-in diffusion takes the form
 C(x,
 t)=Q0
√𝜋Dt exp(−x2
4Dt) (5.11)
Here, Q0 represents the total amount of impurities in the solid that were introduced during 
the predeposition treatment (in number of impurity atoms per unit area); all other parame-
ters in this equation have the same meanings as previously. Furthermore, it can be shown that
  Q0=2Cs√Dptp
𝜋 (5.12)
where Cs is the surface concentration for the predeposition step (Figure 5.9), which was 
held constant, Dp is the diffusion coefficient, and tp is the predeposition treatment time.
Figure 5.8  Schematic concentration 
profiles for drive-in diffusion of 
semiconductors at three different times, t
1, t2, and t3.DistanceConcentration of diffusing speciest3 > t2 > t1
t2t1
t3
Distance into silicon (x)Concentration of diffusing species (C)After predeposition
After drive-in
CBCs
xj
Figure 5.9  Schematic concentration 
profiles taken after (1) predeposition and (2) drive-in diffusion treatments for semicon-ductors. Also shown is the junction depth, x
j.
5.6 Diffusion in Semiconducting Materials  •   137
Another important diffusion parameter is junction depth,  xj. It represents the 
depth (i.e., value of x ) at which the diffusing impurity concentration is just equal to 
the background concentration of that impurity in the silicon ( CB) (Figure 5.9). For 
drive-in diffusion xj may be computed using the following expression:
 xj=[(4Dd td)ln(Q0
CB√𝜋Dd td)]1/2
 (5.13)
Here, Dd and td represent, respectively, the diffusion coefficient and time for the drive-
in treatment.
EXAMPLE PROBLEM 5.6
Diffusion of Boron into Silicon
Boron atoms are to be diffused into a silicon wafer using both predeposition and drive-in heat 
treatments; the background concentration of B in this silicon material is known to be 1 × 1020 
atoms/m3. The predeposition treatment is to be conducted at 900°C for 30 min; the surface con-
centration of B is to be maintained at a constant level of 3 × 1026 atoms/m3. Drive-in diffusion 
will be carried out at 1100 °C for a period of 2 h. For the diffusion coefficient of B in Si, values 
of Qd and D0 are 3.87 eV/atom and 2.4 × 10−3 m2/s, respectively.
(a) Calculate the value of Q0.
(b) Determine the value of xj for the drive-in diffusion treatment.
(c)  Also for the drive-in treatment, compute the concentration of B atoms at a position 1 μm 
below the surface of the silicon wafer.
Solution
(a)  The value of Q0 is calculated using Equation 5.12. However, before this is possible, it is 
first necessary to determine the value of D for the predeposition treatment [Dp at T = Tp = 
900°C (1173 K)] using Equation 5.8. (Note: For the gas constant R in Equation 5.8, we use Boltzmann’s constant k, which has a value of 8.62 × 10
−5 eV/atom ∙K). Thus,
 Dp=D0 exp(−Qd
kTp)
 =(2.4×10−3 m2/s)exp[−3.87 eV/atom
(8.62×10−5 eV/atom ∙K)(1173 K) ]
 =5.73×10−20 m2/s
The value of Q0 may be determined as follows:
 Q0=2Cs√Dptp
𝜋
 =(2)(3×1026 atoms/m3)√(5.73×10−20 m2/s)(30 min)(60 s/min)
𝜋
 =3.44×1018 atoms/m2
(b)  Computation of the junction depth requires that we use Equation 5.13. However, before 
this is possible, it is necessary to calculate D at the temperature of the drive-in treatment 
[Dd at 1100°C (1373 K)]. Thus,
 Dd=(2.4×10−3 m2/s)exp[−3.87 eV/atom
(8.62×10−5 eV/atom ∙K)(1373 K) ]
 =1.51×10−17 m2/s
138  •   Chapter 5  /  Diffusion
Now, from Equation 5.13,
xj=[(4Ddtd)ln(Q0
CB√𝜋Ddtd)]1/2
={(4)(1.51×10−17 m2/s)(7200 s) ×
ln 
[3.44×1018
 atoms/m2
(1×1020 atoms/m3)√(𝜋)(1.51×10−17 m2/s)(7200 s) ]}1/2
=2.19×10−6 m=2.19 μm
(c)  At x = 1 μm for the drive-in treatment, we compute the concentration of B atoms using 
Equation 5.11 and values for Q0 and Dd determined previously as follows:
 C(x, t)=Q0
√𝜋Ddt exp(−x2
4Ddt)
 =3.44×1018 atoms/m2
√(𝜋)(1.51×10−17 m2/s)(7200 s) exp[−(1×10−6 m)2
(4)(1.51×10−17 m2/s)(7200 s) ]
 =5.90×1023 atoms/m3
Aluminum for Integrated Circuit InterconnectsMATERIALS OF IMPORTANCE 5 . 1
Subsequent to the predeposition and drive-in heat 
treatments just described, another important step 
in the IC fabrication process is the deposition of very thin and narrow conducting circuit paths to facilitate the passage of current from one device to another; these paths are called interconnects, and several are shown in Figure 5.10, a scanning electron micrograph of an IC chip. Of course, the material to be used for interconnects must have a high electrical conductivity—a metal, because, of all materials, metals have the highest conductivities. Table 5.3 gives values for silver, copper, gold, and aluminum, the most conduc-tive metals. On the basis of these conductivities, and discounting material cost, Ag is the metal of choice, followed by Cu, Au, and Al.
Once these interconnects have been deposited, 
it is still necessary to subject the IC chip to other heat treatments, which may run as high as 500° C. If, 
during these treatments, there is significant diffusion of the interconnect metal into the silicon, the elec-trical functionality of the IC will be destroyed. Thus, because the extent of diffusion is dependent on the magnitude of the diffusion coefficient, it is necessary to select an interconnect metal that has a small value of D in silicon. Figure 5.11 plots the logarithm of D 
versus 1/T for the diffusion, into silicon, of copper, gold, silver, and aluminum. Also, a dashed vertical line has been constructed at 500°C, from which values of 
Interconnects
4 μm
Figure 5.10  Scanning electron micrograph of an 
integrated circuit chip, on which is noted aluminum 
interconnect regions. Approximately 2000 ×.
(Photograph courtesy of National Semiconductor Corporation.)
Summary  •   139
D for the four metals are noted at this temperature. 
Here it may be seen that the diffusion coefficient for aluminum in silicon (3.6 × 10
−26 m2/s) is at least eight 
orders of magnitude (i.e., a factor of 108) lower than 
the values for the other three metals.
Aluminum is indeed used for interconnects in some 
integrated circuits; even though its electrical conductiv-ity is slightly lower than the values for silver, copper, and gold, its extremely low diffusion coefficient makes it the material of choice for this application. An aluminum–copper–silicon alloy (94.5 wt% Al-4 wt% Cu-1.5 wt% Si) is sometimes also used for interconnects; it not only bonds easily to the surface of the chip, but is also more corrosion resistant than pure aluminum.More recently, copper interconnects have also 
been used. However, it is first necessary to deposit a very thin layer of tantalum or tantalum nitride be-neath the copper, which acts as a barrier to deter dif-fusion of copper into the silicon.Table 5.3   Room-Temperature Electrical Conductivity 
Values for Silver, Copper, Gold, and 
Aluminum (the Four Most Conductive Metals)
 Electrical Conductivity 
Metal [(ohm-m)
−1]
Silver 6.8  × 107
Copper 6.0  × 107
Gold 4.3  × 107
Aluminum 3.8  × 107
Figure 5.11  Logarithm of D-versus-1/T (K) curves 
(lines) for the diffusion of copper, gold, silver, and alu-minum in silicon. Also noted are D values at 500 °C.1200 1000 800 700Temperature (°C)
Cu in Si
Au in Si
Ag in Si
Al in Si600 500 400
0.6
 × 10–30.8
 × 10–31.0
 × 10–3
Reciprocal temperature (1/K)Diffusion coefficient (m2/s)
1.2
 × 10–31.4
 × 10–310–2810–2410–2010–167.1 × 10–10
2.8 × 10–14
6.9 × 10–18
3.6 × 10–2610–1210–8
Atomic migration may also occur along dislocations, grain boundaries, and external 
surfaces. These are sometimes called short-circuit diffusion paths inasmuch as rates are 
much faster than for bulk diffusion. However, in most situations, short-circuit contribu-tions to the overall diffusion flux are insignificant because the cross-sectional areas of these paths are extremely small.5.7 OTHER DIFFUSION PATHS
SUMMARY
• Solid-state diffusion is a means of mass transport within solid materials by stepwise 
atomic motion.
• The term interdiffusion refers to the migration of impurity atoms; for host atoms, the 
term self-diffusion is used.
• Two mechanisms for diffusion are possible: vacancy and interstitial.
Vacancy diffusion occurs via the exchange of an atom residing on a normal lattice 
site with an adjacent vacancy.
For interstitial diffusion,  an atom migrates from one interstitial position to an 
empty adjacent one.
• For a given host metal, interstitial atomic species generally diffuse more rapidly.Introduction
Diffusion 
Mechanisms
140  •   Chapter 5  /  Diffusion
• Diffusion flux is proportional to the negative of the concentration gradient according 
to Fick’s first law, Equation 5.2.
• The diffusion condition for which the flux is independent of time is known as steady 
state.
• The driving force for steady-state diffusion is the concentration gradient (dC/dx).
• For nonsteady-state diffusion, there is a net accumulation or depletion of diffusing 
species, and the flux is dependent on time.
• The mathematics for nonsteady state in a single (x) direction (and when the diffusion 
coefficient is independent of concentration) may be described by Fick’s second law, 
Equation 5.4b.
• For a constant surface composition boundary condition, the solution to Fick’s sec-
ond law (Equation 5.4b) is Equation 5.5, which involves the Gaussian error func-tion (erf).
• The magnitude of the diffusion coefficient is indicative of the rate of atomic motion 
and depends on both host and diffusing species as well as on temperature.
• The diffusion coefficient is a function of temperature according to Equation 5.8.
• The two heat treatments that are used to diffuse impurities into silicon during inte-
grated circuit fabrication are predeposition and drive-in.
During predeposition, impurity atoms are diffused into the silicon, often from a 
gas phase, the partial pressure of which is maintained constant.
For the drive-in step, impurity atoms are transported deeper into the silicon so 
as to provide a more suitable concentration distribution without increasing the 
overall impurity content.
• Integrated circuit interconnects are normally made of aluminum—instead of metals 
such as copper, silver, and gold that have higher electrical conductivities—on the basis of diffusion considerations. During high-temperature heat treatments, interconnect metal atoms diffuse into the silicon; appreciable concentrations will compromise the chip’s functionality.Fick’s First Law
Fick’s Second Law—
Nonsteady-State 
Diffusion
Factors That 
Influence Diffusion
Diffusion in 
Semiconducting 
Materials
Equation Summary
Equation   
Number Equation Solving For
 5.1 J=M
At Diffusion flux
 5.2 J=−D dC
dx Fick’s first law
 5.4b ∂C
∂t=D ∂2C
∂x2 Fick’s second law
 5.5 Cx−C0
Cs−C0=1−erf(x
2√Dt) Solution to Fick’s second law — for constant surface composition
 5.8 D=D0exp(−Qd
RT) Temperature dependence of diffusion coefficient
References  •   141
List of Symbols
Symbol Meaning
 A Cross-sectional area perpendicular to direction of diffusion
 C Concentration of diffusing species
 C0  Initial concentration of diffusing species prior to the onset of the 
diffusion process
 Cs Surface concentration of diffusing species
 Cx Concentration at position x after diffusion time t
 D Diffusion coefficient
 D0 Temperature-independent constant
 M  Mass of material diffusing
 Qd Activation energy for diffusion
 R Gas constant (8.31 J/mol ·K)
 t Elapsed diffusion time
 x  Position coordinate (or distance) measured in the direction of diffusion, 
 normally from a solid surface
Important Terms and Concepts
activation energy
carburizingconcentration gradientconcentration profilediffusiondiffusion coefficientdiffusion fluxdriving forceFick’s first lawFick’s second lawinterdiffusion (impurity diffusion)interstitial diffusionnonsteady-state diffusionself-diffusionsteady-state diffusionvacancy diffusion
REFERENCES
Carslaw, H. S., and J. C. Jaeger, Conduction of Heat in Solids, 
2nd edition, Oxford University Press, Oxford, 1986.
Crank, J., The Mathematics of Diffusion, Oxford University 
Press, Oxford, 1980.
Gale, W. F., and T. C. Totemeier (Editors), Smithells Metals 
Reference Book, 8th edition, Elsevier Butterworth-
Heinemann, Oxford, 2004.Glicksman, M., Diffusion in Solids, Wiley-Interscience, New 
York, 2000.
Shewmon, P. G., Diffusion in Solids, 2nd edition, The Minerals, 
Metals and Materials Society, Warrendale, PA, 1989.
Figure (a ) shows an apparatus that measures the mechanical 
properties of metals using applied tensile forces (Sections 6.3, 6.5, 
and 6.6). Figure ( b) was generated from a tensile test performed by 
an apparatus such as this on a steel specimen. Data plotted are stress 
(vertical axis—a measure of applied force) versus strain (horizontal axis—related to the degree of specimen elongation). The mechanical properties of modulus of elasticity  (stiffness, E), yield strength  
(𝜎
y), and tensile strength (TS) are 
determined as noted on these graphs.
Figure (c) shows a suspension 
bridge. The weight of the bridge deck and  automobiles imposes tensile forces on the vertical suspender cables. These forces are transferred to the main suspension cable, which sags in a more-or-less parabolic shape. The metal alloy(s)  from which these 
cables are constructed must meet certain stiffness and strength criteria. Stiffness and strength  of the alloy(s) may be assessed 
from tests performed using a tensile-testing apparatus (and the resulting stress–strain 
plots) similar to those shown.
Chapter 6  Mechanical Properties of Metals
0
01000 Stress (MPa)2000
0
0.000 0.0400.010
StrainStrain
0.080Stress (MPa)2000
1000TS
E𝜎y© Mr. Focus/iStockphoto 
(a)(b)
(c) Model H300KU Universal Testing Machine by Tinius Olsen
142  •   
It is incumbent on engineers to understand how the vari-
ous mechanical properties are measured and what these properties represent; they may be called upon to design structures/components using predetermined  materials such that unacceptable levels of deformation and/or failure will not occur. In Design Examples 6.1 and 6.2 we pre-sent two typical types of design protocols; these examples demonstrate, respectively, a procedure used to design a tensile-testing apparatus and how material requirements may be determined for a pressurized cylindrical tube. WHY STUDY The Mechanical Properties of Metals?
Learning Objectives
After studying this chapter, you should be able to do the following:
 1. Define engineering stress and engineering 
strain.
 2. State Hooke’s law and note the conditions 
 under which it is valid.
 3. Define Poisson’s ratio.
 4. Given an engineering stress–strain diagram, 
 determine (a) the modulus of elasticity, 
(b) the yield strength (0.002 strain offset), and (c) the tensile strength and (d) estimate the percentage elongation.
 5. For the tensile deformation of a ductile cylindrical 
specimen, describe changes in specimen profile to the point of fracture.
 6. Compute ductility in terms of both percentage 
elongation and percentage reduction of area for a material that is loaded in tension to fracture. 7. Give brief definitions of and the units for 
modulus of resilience and toughness (static).
 8. For a specimen being loaded in tension, given 
the applied load, the instantaneous cross-sectional dimensions, and original and instanta-neous lengths, be able to compute true stress and true strain values.
 9. Name the two most common hardness-testing 
techniques; note two differences between them.
 10. (a) Name and briefly describe the two different 
microindentation hardness testing techniques, and (b) cite situations for which these tech-niques are generally used.
 11. Compute the working stress for a ductile 
 material.
Many materials are subjected to forces or loads when in service; examples include the 
aluminum alloy from which an airplane wing is constructed and the steel in an automo-bile axle. In such situations it is necessary to know the characteristics of the material and to design the member from which it is made such that any resulting deformation will not be excessive and fracture will not occur. The mechanical behavior of a ma-terial reflects its response or deformation in relation to an applied load or force. Key 
mechanical design properties are stiffness, strength, hardness, ductility, and toughness.
The mechanical properties of materials are ascertained by performing carefully de-
signed laboratory experiments that replicate as nearly as possible the service conditions. Factors to be considered include the nature of the applied load and its duration, as well as the environmental conditions. It is possible for the load to be tensile, compressive, or shear, and its magnitude may be constant with time, or it may fluctuate continuously. Application time may be only a fraction of a second, or it may extend over a period of many years. Service temperature may be an important factor.
Mechanical properties are of concern to a variety of parties (e.g., producers and 
consumers of materials, research organizations, government agencies) that have dif-fering interests. Consequently, it is imperative that there be some consistency in the manner in which tests are conducted and in the interpretation of their results. This consistency is accomplished by using standardized testing techniques. Establishment 6.1 INTRODUCTION
  •  143
144  •   Chapter 6  /  Mechanical Properties of Metals
and publication of these standards are often coordinated by professional societies. In 
the United States the most active organization is the American Society for Testing and Materials (ASTM). Its Annual Book of ASTM Standards  (http://www.astm.org) com-
prises numerous volumes that are issued and updated yearly; a large number of these standards relate to mechanical testing techniques. Several of these are referenced by footnote in this and subsequent chapters.
The role of structural engineers is to determine stresses and stress distributions 
within members that are subjected to well-defined loads. This may be accomplished by experimental testing techniques and/or by theoretical and mathematical stress analyses. These topics are treated in traditional texts on stress analysis and strength of materials.
Materials and metallurgical engineers, however, are concerned with producing and 
fabricating materials to meet service requirements as predicted by these stress analyses. This necessarily involves an understanding of the relationships between the microstruc-ture (i.e., internal features) of materials and their mechanical properties.
Materials are frequently chosen for structural applications because they have 
desirable combinations of mechanical characteristics. The present discussion is confined primarily to the mechanical behavior of metals; polymers and ceramics are treated separately because they are, to a large degree, mechanically different from metals. This chapter discusses the stress–strain behavior of metals and the related mechanical properties and also examines other important mechanical char-acteristics. Discussions of the microscopic aspects of deformation mechanisms and methods to strengthen and regulate the mechanical behavior of metals are deferred to later chapters.
If a load is static or changes relatively slowly with time and is applied uniformly over a cross section or surface of a member, the mechanical behavior may be ascertained by a simple stress–strain test; these are most commonly conducted for metals at room temperature. There are three principal ways in which a load may be applied: namely, tension, compression, and shear (Figures 6.1a , b, c). In engineering practice 
many loads are torsional rather than pure shear; this type of loading is illustrated in Figure 6.1d .
Tension Tests1
One of the most common mechanical stress–strain tests is performed in tension. As will be seen, the tension test can be used to ascertain several mechanical properties of materials that are important in design. A specimen is deformed, usually to frac-ture, with a gradually increasing tensile load that is applied uniaxially along the long axis of a specimen. A standard tensile specimen is shown in Figure 6.2. Normally, the cross section is circular, but rectangular specimens are also used. This “dogbone” specimen configuration was chosen so that, during testing, deformation is confined to the narrow center region (which has a uniform cross section along its length) and also to reduce the likelihood of fracture at the ends of the specimen. The standard diameter is approximately 12.8 mm (0.5 in.), whereas the reduced section length should be at least four times this diameter; 60 mm (2
1
4 in.) is common. Gauge length 
is used in ductility computations, as discussed in Section 6.6; the standard value is 50 mm (2.0 in.). The specimen is mounted by its ends into the holding grips of the 6.2 CONCEPTS OF STRESS AND STRAIN
1ASTM Standards E8 and E8M, “Standard Test Methods for Tension Testing of Metallic Materials.”
6.2 Concepts of Stress and Strain   •  145
Figure 6.1
(a) Schematic 
 illustration of how a 
tensile load  produces 
an elongation and 
positive linear strain. 
(b) Schematic il-
lustration of how a 
compressive load 
produces contraction 
and a negative linear 
strain. (c) Schematic 
representation  
of shear strain 𝛾, 
where 𝛾 = tan 𝜃. 
(d) Schematic 
 representation 
of  torsional 
 deformation (i.e., 
angle of twist 𝜙) 
 produced by an 
 applied torque T.A0
FF
FA0
𝜃
(c)FF
A0
l0l
(a)FFA0
l0l
(b)
TT
𝜙
(d)
testing apparatus (Figure 6.3). The tensile testing machine is designed to elongate 
the specimen at a constant rate, and to continuously and simultaneously measure the instantaneous applied load (with a load cell) and the resulting elongations (using an extensometer). A stress–strain test typically takes several minutes to perform and is destructive; that is, the test specimen is permanently deformed and usually fractured. [Photograph (a ) opening this chapter is of a modern tensile-testing apparatus.]
146  •   Chapter 6  /  Mechanical Properties of Metals
The output of such a tensile test is recorded (usually on a computer) as load or 
force versus elongation. These load–deformation characteristics depend on the speci-
men size. For example, it requires twice the load to produce the same elongation if the cross-sectional area of the specimen is doubled. To minimize these geometrical factors, load and elongation are normalized to the respective parameters of engineering stress 
and engineering strain. Engineering stress 𝜎 is defined by the relationship
 
𝜎=F
A0 (6.1)
in which F is the instantaneous load applied perpendicular to the specimen cross sec-tion, in units of newtons (N) or pounds force (lb
f), and A0 is the original cross-sectional 
area before any load is applied (m2 or in.2). The units of engineering stress (referred to 
subsequently as just stress) are megapascals, MPa (SI) (where 1 MPa = 106 N/m2), and 
pounds force per square inch, psi (customary U.S.).2
Engineering strain 𝜀 is defined according to
 𝜀=li−l0
l0=Δl
l0 (6.2)
in which l0 is the original length before any load is applied and li is the instantaneous 
length. Sometimes the quantity li − l0 is denoted as Δl and is the deformation elongation 
or change in length at some instant, as referenced to the original length. Engineering strain (subsequently called just strain) is unitless, but meters per meter or inches per inch 
is often used; the value of strain is obviously independent of the unit system. Sometimes strain is also expressed as a percentage, in which the strain value is multiplied by 100.engineering stress
engineering strain
Definition of 
engineering stress (for tension and compression)
Definition of 
engineering strain (for tension and compression)
Figure 6.3  Schematic representation of 
the apparatus used to conduct tensile stress–
strain tests. The specimen is elongated by the moving crosshead; load cell and extensom-eter measure, respectively, the magnitude of the applied load and the elongation.
(Adapted from H. W. Hayden, W. G. Moffatt, 
and J. Wulff, The Structure and Properties of Materials, Vol. III, Mechanical Behavior, John Wiley & Sons, 1965.  Reproduced with permission of Kathy Hayden.)Load cell
Extensometer
Specimen
Moving
crosshead
2Conversion from one system of stress units to the other is accomplished by the relationship 145 psi = 1 MPa.Figure 6.2 A standard tensile specimen 
with  circular cross section.
2
Gauge lengthReduced section
2   
Diameter""
""
"1
4
34
Radius380.505  Diameter
Tutorial Video:
What Are the 
Differences Between 
Stress and Strain?
6.2 Concepts of Stress and Strain   •  147
Compression Tests3
Compression stress–strain tests may be conducted if in-service forces are of this 
type. A compression test is conducted in a manner similar to the tensile test, except that the force is compressive and the specimen contracts along the direction of the stress. Equations 6.1 and 6.2 are utilized to compute compressive stress and strain, respectively. By convention, a compressive force is taken to be negative, which yields a negative stress. Furthermore, because l
0 is greater than li, compressive strains com-
puted from Equation 6.2 are necessarily also negative. Tensile tests are more com-mon because they are easier to perform; also, for most materials used in structural applications, very little additional information is obtained from compressive tests. Compressive tests are used when a material’s behavior under large and permanent (i.e., plastic) strains is desired, as in manufacturing applications, or when the material is brittle in tension.
Shear and Torsional Tests4
For tests performed using a pure shear force as shown in Figure 6.1 c, the shear stress 𝜏 
is computed according to
 𝜏=F
A0 (6.3)
where F is the load or force imposed parallel to the upper and lower faces, each of which 
has an area of A0. The shear strain 𝛾 is defined as the tangent of the strain angle 𝜃, as 
indicated in the figure. The units for shear stress and strain are the same as for their 
tensile counterparts.
Torsion is a variation of pure shear in which a structural member is twisted in the 
manner of Figure 6.1d ; torsional forces produce a rotational motion about the longitu-
dinal axis of one end of the member relative to the other end. Examples of torsion are found for machine axles and drive shafts as well as for twist drills. Torsional tests are normally performed on cylindrical solid shafts or tubes. A shear stress 𝜏 is a function 
of the applied torque T , whereas shear strain 𝛾  is related to the angle of twist, 𝜙  in 
Figure 6.1d .
Geometric Considerations of the Stress State
Stresses that are computed from the tensile, compressive, shear, and torsional force states represented in Figure 6.1 act either parallel or perpendicular to planar faces of the bodies represented in these illustrations. Note that the stress state is a func-tion of the orientations of the planes upon which the stresses are taken to act. For example, consider the cylindrical tensile specimen of Figure 6.4 that is subjected to a tensile stress 𝜎  applied parallel to its axis. Furthermore, consider also the plane 
p-pʹ that is oriented at some arbitrary angle 𝜃  relative to the plane of the specimen 
end-face. Upon this plane p -pʹ, the applied stress is no longer a pure tensile one. 
Rather, a more complex stress state is present that consists of a tensile (or normal) stress 𝜎′ that acts normal to the p -pʹ plane and, in addition, a shear stress 𝜏′ that 
acts parallel to this plane; both of these stresses are represented in the figure. Using Definition of shear 
stress
3ASTM Standard E9, “Standard Test Methods of Compression Testing of Metallic Materials at Room Temperature.”
4ASTM Standard E143, “Standard Test Method for Shear Modulus at Room Temperature.”𝜎𝜎
𝜃𝜎′ 𝜏′p′
 p
Figure 6.4
Schematic 
representation show-ing normal ( 𝜎′) and 
shear (𝜏ʹ ) stresses 
that act on a plane oriented at an angle
 𝜃 
relative to the plane taken perpendicular to the direction along which a pure tensile stress ( 𝜎) is applied.
148  •   Chapter 6  /  Mechanical Properties of Metals
mechanics-of-materials principles,5 it is possible to develop equations for 𝜎′ and 𝜏′ 
in terms of 𝜎  and 𝜃 , as follows:
  𝜎′=𝜎 cos2 𝜃=𝜎(1+cos 2 𝜃
2 ) (6.4a)
  𝜏′=𝜎 sin  𝜃 cos 𝜃=𝜎(sin 2 𝜃
2) (6.4b)
These same mechanics principles allow the transformation of stress components from 
one coordinate system to another coordinate system with a different orientation. Such treatments are beyond the scope of the present discussion.
Elastic Deformation
The degree to which a structure deforms or strains depends on the magnitude of an imposed stress. For most metals that are stressed in tension and at relatively low levels, stress and strain are proportional to each other through the relationship
 
𝜎=E𝜀 (6.5)
This is known as Hooke’s law, and the constant of proportionality E  (GPa or psi)6 is 
the modulus of elasticity,  or Young’s modulus. For most typical metals, the magnitude 
of this modulus ranges between 45 GPa (6.5 ×  106 psi), for magnesium, and 407 GPa 
(59 × 106 psi), for tungsten. Modulus of elasticity values for several metals at room 
temperature are presented in Table 6.1.
Deformation in which stress and strain are proportional is called elastic deformation;  a 
plot of stress (ordinate) versus strain (abscissa) results in a linear relationship, as shown in 
Figure 6.5. The slope of this linear segment corresponds to the modulus of elasticity E . This 
modulus may be thought of as stiffness, or a material’s resistance to elastic deformation. The greater the modulus, the stiffer the material, or the smaller the elastic strain that results Hooke’s law—
relationship between engineering stress and engineering strain for elastic deformation (tension and compression)
modulus of elasticity
elastic deformation6.3 STRESS–STRAIN BEHAVIOR
5See, for example, W. F. Riley, L. D. Sturges, and D. H. Morris, Mechanics of Materials, 6th edition, John Wiley & 
Sons, Hoboken, NJ, 2006.
6The SI unit for the modulus of elasticity is gigapascal (GPa), where 1 GPa =  109 N/m2 = 103 MPa. Modulus of 
 Elasticity Shear Modulus
Metal Alloy GPa 106 psi GPa 106 psi Poisson’s Ratio
Aluminum 69 10 25 3.6 0.33
Brass 97 14 37 5.4 0.34Copper 110 16 46 6.7 0.34Magnesium 45 6.5 17 2.5 0.29Nickel 207 30 76 11.0 0.31Steel 207 30 83 12.0 0.30Titanium 107 15.5 45 6.5 0.34Tungsten 407 59 160 23.2 0.28Table 6.1  
Room-Temperature 
Elastic and Shear Moduli and Poisson’s Ratio for Various Metal Alloys   : VMSE
Metal Alloys
6.3 Stress–Strain Behavior  •   149
from the application of a given stress. The modulus is an important design parameter for 
computing elastic deflections.
Elastic deformation is nonpermanent, which means that when the applied load is 
released, the piece returns to its original shape. As shown in the stress–strain plot (Figure 6.5), application of the load corresponds to moving from the origin up and along the straight line. Upon release of the load, the line is traversed in the opposite direction, back to the origin.
There are some materials (i.e., gray cast iron, concrete, and many polymers) for 
which this elastic portion of the stress–strain curve is not linear (Figure 6.6); hence, it is not possible to determine a modulus of elasticity as described previously. For this nonlinear behavior, either the tangent or secant modulus is normally used. The tan-gent modulus is taken as the slope of the stress–strain curve at some specified level of stress, whereas the secant modulus represents the slope of a secant drawn from the origin to some given point of the 𝜎 -𝜀 curve. The determination of these moduli is il-
lustrated in Figure 6.6.
On an atomic scale, macroscopic elastic strain is manifested as small changes in 
the interatomic spacing and the stretching of interatomic bonds. As a consequence, the magnitude of the modulus of elasticity is a measure of the resistance to separation of adjacent atoms, that is, the interatomic bonding forces. Furthermore, this modulus is proportional to the slope of the interatomic force–separation curve (Figure 2.10 a) at 
the equilibrium spacing:
 E∝(dF
dr)r0 (6.6)
Figure 6.7 shows the force–separation curves for materials having both strong and weak 
interatomic bonds; the slope at r0 is indicated for each.
Values of the modulus of elasticity for ceramic materials are about the same as 
for metals; for polymers they are lower (Figure 1.5). These differences are a direct Figure 6.5  Schematic 
stress–strain diagram 
showing linear elastic deformation for loading and unloading cycles.StrainStress
00Slope = modulus
of elasticityUnload
Load
Stress
StrainΔ
Δ= Tangent modulus (at   2)
ΔΔ= Secant modulus
   (between origin and   1)𝜀
𝜀
𝜀𝜎2
𝜎1𝜎𝜎
𝜎
𝜎𝜎
Figure 6.6  Schematic stress–strain diagram showing 
nonlinear elastic behavior and how secant and tangent 
moduli are determined.
Tutorial Video:
Calculating Elastic 
Modulus Using a 
Stress vs. Strain Curve
150  •   Chapter 6  /  Mechanical Properties of Metals
consequence of the different types of atomic bonding in the three materials types. 
Furthermore, with increasing temperature, the modulus of elasticity decreases, as is shown for several metals in Figure 6.8.
As would be expected, the imposition of compressive, shear, or torsional stresses 
also evokes elastic behavior. The stress–strain characteristics at low stress levels are vir-tually the same for both tensile and compressive situations, to include the magnitude of the modulus of elasticity. Shear stress and strain are proportional to each other through the expression
 
𝜏=G𝛾 (6.7)
where G is the shear modulus, the slope of the linear elastic region of the shear 
stress–strain curve. Table 6.1 also gives the shear moduli for a number of common 
metals.Relationship 
between shear stress and shear strain for elastic deformationFigure 6.7  Force versus interatomic 
separation for weakly and strongly bonded 
atoms. The magnitude of the modulus of elasticity is proportional to the slope of each curve at the equilibrium interatomic separation r
0.
0
Weakly
bondedStrongly
bonded
Separation rForce FdF
dr r0
Figure 6.8  Plot of modulus of elasticity 
versus temperature for tungsten, steel, and aluminum.
(Adapted from K. M. Ralls, T. H. Courtney, and 
J. Wulff, Introduction to Materials Science and Engineering. Copyright © 1976 by John Wiley & Sons, New York. Reprinted by permission of John Wiley & Sons, Inc.)Temperature ( °F)
Temperature ( °C)–200 0 200 400 600 80070
60
50
40
30
20
10400
300
200
100
0 0
Modulus of elasticity (106 psi)Modulus of elasticity (GPa)
AluminumSteelTungsten–400 400 0 800 1200 1600
6.5 Elastic Properties of Materials  •   151
To this point, it has been assumed that elastic deformation is time independent—that 
is, that an applied stress produces an instantaneous elastic strain that remains constant over the period of time the stress is maintained. It has also been assumed that upon release of the load, the strain is totally recovered—that is, that the strain immediately returns to zero. In most engineering materials, however, there will also exist a time-dependent elastic strain component—that is, elastic deformation will continue after the stress application, and upon load release, some finite time is required for com-plete recovery. This time-dependent elastic behavior is known as anelasticity,  and it 
is due to time-dependent microscopic and atomistic processes that are attendant to the deformation. For metals, the anelastic component is normally small and is often neglected. However, for some polymeric materials, its magnitude is significant; in this case it is termed viscoelastic behavior, which is the discussion topic of Section 15.4.
anelasticity6.4 ANELASTICITY
EXAMPLE PROBLEM 6.1
Elongation (Elastic) Computation
A piece of copper originally 305 mm (12 in.) long is pulled in tension with a stress of 276 MPa (40,000 psi). If the deformation is entirely elastic, what will be the resultant elongation?
Solution
Because the deformation is elastic, strain is dependent on stress according to Equation 6.5. 
Furthermore, the elongation Δl is related to the original length l
0 through Equation 6.2. 
Combining these two expressions and solving for Δl yields
 𝜎=𝜀E=(Δl
l0)E
 Δl=𝜎l0
E
The values of 𝜎 and l0 are given as 276 MPa and 305 mm, respectively, and the magnitude of E 
for copper from Table 6.1 is 110 GPa (16 × 106 psi). Elongation is obtained by substitution into 
the preceding expression as
Δl=(276 MPa)(305 mm)
110×103 MPa=0.77 mm (0.03 in.)
When a tensile stress is imposed on a metal specimen, an elastic elongation and ac-
