Repository: Ketankham/chatbot-meta-books

File: dieter.txt (part 10 of 28)
thecracks spreads intoabrittle fracture, itpro-
duces anincrease inthesurface area ofthesides
ofthecrack. This requires energy toovercome
thecohesive force oftheatoms, or,expressed in
another way, itrequires anincrease insurface en-
ergy. Thesource oftheincreased surface energy
istheelastic strain energy which isreleased asthe
crack spreads. Griffith established thefollowing
criterion forthepropagation ofacrack :Acrack
willpropagate when thedecrease inelastic strain
energy isatleast equal totheenergy required to
create thenewcrack surface. This criterion canbe
used todetermine themagnitude ofthetensile
stress w^hich willjustcause acrack ofacertain
sizetopropagate asabrittle fracture.
Consider thecrack model shown inFig. 7-3.Thethickness ofthe
plate isnegligible, andsotheproblem canbetreated asoneinplane stress.
Thecracks areassumed tohaveanelliptical cross section. Foracrack
attheinterior thelength is2c,while foranedgecrack itisc.The effect
ofboth types ofcrack onthefracture behavior isthesame. The stress
1A.A.Griffith, Phil. Trans. Roy. Soc.London, vol.221A, pp.163-198 1920; First
Intn. Congr. Appl. Mech., Delft, 1924, p.55.Fig. 7-3. Griffith crack
model.

Sec. 7-4] Fracture 195
distribution foranelliptical crack wasdetermined byInglis.^ Adecrease
instrain energy results from theformation ofacrack. The elastic strain
energy perunit ofplate thickness isequal to
U.=-"^ (7-8,
where aisthetensile stress acting normal tothecrack oflength 2c.The
surface energy duetothepresence ofthecrack is
Us=4c7 (7-9)
The total change inpotential energy resulting from thecreation ofthe
crack is
AU=Us+Ue (7-10)
According toGriffith's criterion, thecrack willpropagate under acon-
stant applied stress aifanincremental increase incrack length produces
nochange inthetotal energy ofthesystem; i.e.,theincreased surface
energy iscompensated byadecrease inelastic strain energy.
dAU_=—
dc dc(^^^-^-^)
Equation (7-11) gives thestress required topropagate acrack inabrittle
material asafunction ofthe size ofthemicrocrack. Note that this
equation indicates that thefracture stress isinversely proportional to
thesquare root ofthecrack length. Thus, increasing thecrack length
byafactor of4reduces thefracture stress byone-half.
Foraplatewhich isthickcompared with thelength ofthecrack (plane
strain) theGriffith equation isgivenby
2Ey
(1-j')Vc(7-12)
Analysis ofthethree-dimensional case, where thecrack isavery flat
oblate spheroid,- results only inamodification totheconstant inGriffith's
equation. Therefore, thesimplification ofconsidering only thetwo-
dimensional caseintroduces nolarge error.
Analternative way ofrationalizing thelowfracture strength ofsolids
1C.E.Inglis, Trans. Inst.Naval Architects, vol. 55,pt. I,pp.219-230, 1913.
2R.A.Sack, Proc. Phys. Soc.(London), vol. 58,p.729, 1946.

196 Metallurgical Fundamentals [Chap. 7
with thehigh theoretical cohesive strength wasproposed byOrowan.^
Inghs showed thatthestress attheendofanellipsoidal crack oflength
2c,with aradius ofcurvature pattheendofthecrack, isgivenby
(7-13)
where o-isthenominal stress when nocrack ispresent. Thesharpest
radius ofcurvature attheendofthecrack should beoftheorder ofthe
interatomic spacing, p=ao.Making thissubstitution inEq.(7-13) and
combining itwithEq. (7-7) results inanexpression forthecritical stress
tocause brittle fracture which issimilar toGriffith's equation.
m'(7-14)
Within theaccuracy oftheestimate, thisequation predicts thesame
stress needed topropagate acrack through abrittle solid astheGriffith
equation.
Griffith's theory satisfactorily predicts thefracture strength ofacom-
pletely brittle material such asglass.^Inglass, reasonable values of
crack length ofabout 1narecalculated from Eq. (7-11). Forzinc, the
theory predicts acrack length ofseveral millimeters. This average
crack length could easily begreater than thethickness ofthespecimen,
andtherefore thetheory cannot apply.
Early experiments onthefracture ofglass fibers showed thatstrengths
close tothetheoretical fracture strength could beobtained with fibers
freshly drawn from themelt. Thehighest fracture strengths werefound
withthesmallest-diameter fibers, sinceontheaverage these fibers would
have theshortest microcracks. However, other factors besides diam-
eter, such asmethod ofpreparation, temperature ofthemelt, and
amount andrate ofdrawing from themelt, canaffect strength. Recent
results^ indicate that there isnodependence ofstrength ondiameter
when different-size glass fibers areprepared under nearly identical con-
ditions. Experiments onmetal whiskers* have alsodemonstrated frac-
ture strengths close tothetheoretical value. Thestrength ofametal
whisker varies inversely with itsdiameter. This isthetype ofsize
dependence thatwould beexpected ifthestrength were controlled by
thenumber ofsurface defects. Ontheother hand, ifthewhisker con-
tains acertain number ofdislocation sources, thelength ofthemost
1E.Orowan, Welding J.,vol. 34,pp.157s-160s, 1955.
2O.L.Anderson, The Griffith Criterion forGlass Fracture, in"Fracture," pp.331-
353,John Wiley&Sons, Inc.,NewYork, 1959.
3F.Otto, /.Am.Ceramic Soc, vol. 38,p.123,1955.
<S.S.Brenner, J.Appl. Phys., vol. 27,p.1484, 1956.

Sec. 7-5] Fracture 197
extended source willvary directly with thediameter andthestrength
willagain beinversely related tothewhisker diameter. Thus, itisnot
possible from thesizedependence ofstrength toestablish whether the
high strength ofwhiskers isduetoafreedom from surface defects or
dislocations.
Thestrength ofglass fibers isextremely sensitive tosurface defects.
Ifthesurface ofafreshly drawn fiber istouched with ahard object, the
strength willinstantly decrease toalowvalue. Even thestrength of
afiberwhich hasnotbeenhandled will,under theinfluence ofatmos-
pheric attack, decrease toalowvalue within afewhours ofbeing drawn
from themelt.
Joffe^ showed that thefracture strength ofNaCl crystals could be
greatly increased when the testwas carried outunder water. This
Joffe effect hasbeen attributed tothehealing ofsurface cracks bythe
solution ofthesaltcrystal inthewater. Thefracture behavior ofother
ionic crystals hasbeenshown todepend ontheenvironment incontact
with thesurface. However, theJoffe effect inthese crystals cannot
always beexplained simply bysurface dissolution.
7-5. ModiFications oftheGriffith Theory
Metals which fracture inabrittle manner show evidence ofathinlayer
ofplastically deformed metal when thefracture surface isexamined by
X-ray diffraction.- Other indications that brittle fracture inmetals is
always preceded byasmallamount ofplastic deformation, onamicro-
scopic scale, aregiven inSec. 7-7. Therefore, itappears that Griffith's
theory, initsoriginal form, should notbeexpected toapply tothebrittle
fracture ofmetals.
Orowan' suggested that theGriffith equation could bemade more
compatible with brittle fracture inmetals bytheinclusion ofaterm p
expressing theplastic work required toextend thecrack wall.
2E(y+p)
irem'(7-15)
Thesurface-energy term canbeneglected, since estimates oftheplastic-
workterm areabout 10^to10^ergs/cm^, compared with values ofyof
1A.F.Joffe, "The Physics ofCrystals," McGraw-Hill BookCompany, Inc.,New-
York, 1928.
2E.P.Klier, Trans.ASM, vol. 43,pp.935-957, 1951; L.C.Chang, /.ofMech.
andPhys. Solids, vol. 3,pp.212-217, 1955; D.K.Felbeck andE.Orowan, Welding J.,
vol. 34,pp.570s-575s, 1955.
'E.Orowan, in"Fatigue andFracture ofMetals," symposium atMassachusetts
Institute ofTechnology, John Wiley&Sons, Inc.,NewYork, 1950.

198 Metallurgical Fundamentals [Chap. 7
about 1,000 to2,000 ergs/cm-. There issome experimental evidence
thatpdecreases with decreasing temperature.
Anextension oftheGriffith theory intothearea offracture mechanics
hasbeenmadebyIrwin. ^Theobjective istofindareHable design cri-
terion forpredicting thestress atwhich rapidly propagating fractures
willoccur. This isessentially amacroscopic theory that isconcerned
with cracks thataretenths ofaninch inlength orgreater. Thequantity
ofinterest isthecrack-extension force, alsocalled thestrain-energy release
rate. Thecrack-extension force 9,measured inunits ofin.-lb/in.^, isthe
quantity ofstored elastic strain energy released from acracking specimen
astheresult oftheextension ofanadvancing crackbyaunit area.When
thisquantity reaches acritical value £c,thecrack willpropagate rapidly.
9cisthefracture toughness. Itrepresents thefraction ofthetotalwork
expended onthesystem which isirreversibly absorbed inlocal plastic
flowandcleavage tocreate aunitarea offracture surface. 9cappears
tobeabasic material property which isessentially independent ofsize
effects. Itdoesdepend oncomposition, microstructure, temperature,
and rate ofloading. Values of9cforsteelvaryfrom about 100to
600 in.-lb/in. 2,depending ontemperature andcomposition.
Tomeasure 9c,itisnecessary tohave areliable mathematical expres-
sion for9interms ofthecrack dimensions, thegeometry ofthespeci-
men, theelastic constants, andthenominal applied stress.^ The speci-
men isthenloaded until astress isreached atwhich thecrack which was
initially present inthespecimen propagates rapidly. The calculated
value of9forthiscondition isequal to9c-Foracrack oflength 2cinan
infinitely wide plate therelationship between thestress and9isgivenby
'-&r
Comparison ofEq. (7-16) with themodified Griffith equation (7-15)
shows that9isanalogous toOrowan's plastic-work factor p.Inthe
original Griffith theory, acrack wasassumed topropagate rapidly when
9=27.However, inIrwin's modification ofthistheory 9istaken as
anexperimentally determined parameter Forafinite plate ofwidthL
with acentral crack oflength 2cortwoedge cracks oflength c,thecrack-
extension force fortensile loading isgiven by
=^(1-.^)tan(^)(7-17)E
^G.R.Irwin, Naval Research Lab. Rept. 4763, May, 1956, available from Office of
Technical Services, PB121224; G.R.Irwin, J.A.Kies,andH.L.Smith, Proc.ASTM,
vol. 58,pp.640-660, 1958.
2Detailed procedures formeasuring 9cintension havebeenpresented intheASTM
Bulletin, January andFebruary, 1960. Methods using anotched-bend testandahigh-
speed rotating diskhave been given byD.H.Winne andB.M.Wundt, Trans.
ASME, vol. 80,p.1643, 1958.

Sec. 7-6] Fracture 199
7-6. Fracture ofSinsle Crystals
The brittle fracture ofsingle crystals isconsidered toberelated tothe
resolved normal stress onthecleavage plane. Sohncke's lawstates that
fracture occurs when theresolved normal stress reaches acritical value.
Considering thesituation used todevelop theresolved shear stress for
slip (Fig. 4-18), thecomponent ofthetensile forcewhich actsnormal to
thecleavage plane isPcos </>,where istheangle between thetensile axis
andthenormal totheplane. Thearea ofthecleavage plane isA/(cos <^).
Therefore, thecritical normal stress forbrittle fracture is
Pcos </)P
A/(cos 4>)A=-rcos" (7-18)
Thecleavage planes forcertain metals andvalues ofthecritical normal
stress aregiven inTable 7-1.
Table 7-1
Critical Normal Stress forCleavage ofSingle Crystals t
Metal

200 Metallurgical Fundamentals [Chap. 7
Several modes ofductile fracture insingle crystals areshown inFig.
7-1.Under certain conditions hepmetals tested atroom temperature
orabove willshear onlyonarestricted number ofbasal planes. Frac-
ture willthen occur by"shearing off" (Fig. 7-16). More usually, slip
willoccur onsystems other than thebasal plane, sothat thecrystal
necks down anddraws down almost toapoint before rupture occurs.
Theusual mode offracture infeecrystals istheformation ofanecked
region duetomultiple slip,followed bysliponone setofplanes until
fracture occurs. The crystal candrawdown toachisel edge orapoint
(ifmultiple slipcontinues tofracture). The best stress criterion for
ductile fracture infeemetals appears tobetheresolved shear stress on
thefracture plane (which isusually theslipplane).
Themode offracture inbcciron crystals isstrongly dependent on
temperature, purity, heattreatment, andcrystal orientation.^Crystals
located nearthe[001] corner ofthestereographic triangle shownomeasur-
able ductility when tested intension at—196°C, while crystals closer to
[111]and [Oil] orientations mayrupture bydrawing down toachisel edge
when tested atthesame temperature. Aninteresting point isthat the
change from brittle toductile fracture isvery sharp, occurring over a
change inorientation ofonlyabout 2°.
7-7.Metallosraphic Aspects ofBrittle Fracture
Because oftheprominence oftheGriffith theory, ithasbeen natural
formetallurgists tousetheir microscopes inasearch forGriffith cracks in
metals. However, based onobservations uptothemagnifications avail-
ablewith theelectron microscope, there isnoreliable evidence that
Griffith cracks exist inmetals intheunstressed condition. There is,
however, agrowing amount ofexperimental evidence toshow that
microcracks canbeproduced byplastic deformation.
Metallographic evidence oftheformation ofmicrocracks atnonmetallic
inclusions insteel asaresult ofplastic deformation hasexisted foranum-
berofyears. These microcracks donotnecessarily produce brittle frac-
ture. However, theydocontribute totheobserved anisotropy inthe
ductile-fracture strength. The factthatvacuum-melted steel, which is
verylowininclusions, shows areduction inthefracture anisotropy sup-
ports theidea ofmicrocracks being formed atsecond-phase particles.
Anexcellent correlation between plastic deformation, microcracks, and
brittle fracture wasmade byLow.^ Heshowed that formild steel ofa
1N.P.Allen, B.E.Hopkins, and J.E.McLennan, Proc. Roy. Soc.(London), vol.
234A, p.221, 1956.
2J.R.Low, I.U.T.A.M. Madrid Colloqium, "Deformation andFlow ofSolids,"
p.60,Springer- Verlag OHG, Berlin, 1956.

Sec. 7-7] Fracture 201
given grain sizetested at—196°C brittle fracture occurs intension at
thesame value ofstress that isrequired toproduce yielding incom-
pression. Microcracks onlyoneortwograins longwereobserved. More
detailed studies oftheconditions formicrocrack formation have been
made^ with tensile testsonmild steel atcarefully controlled subzero tem-
peratures. Figure 7-4illustrates atypical microcrack found inaspeci-
menbefore itfractured.
The correlation between thetemperature dependence ofyield stress,
^^^0^/'^
Fig. 7-4.Microcracks produced inironbytensile deformation at—140°C. 250X-
{Courtesy G.T.Hahn.)
fracture stress, andductility andmicrocrack formation isshown inFig.
7-5. Inregion A,intheneighborhood ofroom temperature, atensile
specimen failswith aductile cup-and-cone fracture. Thereduction of
area atfracture isoftheorder of50to60percent. InregionBthe
fracture isstillductile, buttheouter rimofthefracture contains cleavage
facets. Atransition from ductile tobrittle fracture occurs attheduc-
tility transition temperature Td.Theexistence ofatransition temper-
ature isindicated bythedrop inthereduction ofarea atthefracture
topractically azero value. Accompanying this isalarge decrease in
thefracture stress. Thepercentage ofgrains containing microcracks
increases rapidly inregion Cjustbelow Td.However, microcracks are
found above Td. Therefore, theductility transition occurs when the
conditions aresuitable forthegrowth ofmicrocracks intopropagating
fractures. The initiation ofmicrocracks isnotasufficient criterion for
•G.T.Hahn, W.S.Owen, B.L.Averbach, andM.Cohen, Welding J.,vol. 38,
pp.367s-376s, 1959.

202 Metallurgical Fundamentals [Chap. 7
brittle fracture. Microcracks occur only inregions which have under-
gone discontinuous yielding asaresult ofbeing loaded through theupper
yield point. Asthetemperature drops inregion C,eventually thefrac-
ture stress drops toavalue equal tothelower yield stress. InregionD
thelower yield stress andfracture stress arepractically identical. Frac-
tureoccurs atavalue equal tothelower yield stress after thematerial
CJ»o
-t-oLower yield^
stress-
-Reduction
inarea
tl^icrocraclfs100
Temoeroture, °C
Fig.7-5.Temperature dependence offracture stress, yield stress, andmicrocrack fre-
quency formild steel. {After G.T.Hahn, W.S.Owen, B.L.Averbach, andM.Cohen,
Welding J.,vol.38,p.372s, 1959.)
hasundergone some discontinuous yielding. Thefracture stress increases
because theyield stress isincreasing with decreasing temperature. In
regionEcleavage fracture occurs abruptly before there istime fordis-
continuous yielding. Presumably fracture occurs atthe first spot to
undergo discontinuous yielding. Finally, atverylowtemperatures in
regionFfracture isinitiated bymechanical twins. Mechanical twins are
observed attemperatures ashigh asTd,but itisonly inregionFthat
theyappear tobethesource ofinitiation offracture.
Detailed experiments such asthese demonstrate thatthecracks respon-
sible forbrittle-cleavage-type fracture arenot initiallj'- present inthe
material butareproduced bythedeformation process. The factthat
atappropriate temperatures appreciable numbers ofmicrocracks are

Sec. 7-7] Fractu re 203
present shows that theconditions fortheinitiation ofacrack arenot
necessarily thesame asconditions forthepropagation ofacrack. The
process ofcleavage fracture should beconsidered tobemade upof
three steps, (1)plastic deformation, (2)crack initiation, and (3)crack
propagation.
Most brittle fractures occur inatransgranular manner. However, if
thegrain boundaries contain afilm ofbrittle constituent, asinsensitized7^^
Fig.7-6.Cleavage stepsandriver pattern onacleavage surface.
austenitic stainless steel ormolybdenum alloys containing oxygen, nitro-
gen,orcarbon, thefracture willoccur inanintergranular manner. Inter-
granular failure canalsooccur without thepresence ofamicroscopically
visible precipitate atthegrain boundaries. Apparently, segregation at
thegrain boundaries canlower thesurface energy sufficiently tocause
intergranular failure. Theembrittlement produced bytheaddition of
antimony tocopper andoxygen toironandthetemper embrittlement
ofalloy steels aregood examples.
Sometimes aconsiderable amount ofinformation canbeobtained by
examining thesurfaces ofthefracture atfairly highmagnifications. This
type ofexamination isknown asfractography.^ Athigh magnification,
transgranular-cleavage surfaces usually contain alargenumber ofcleav-
agestepsanda"river pattern" ofbranching cracks (Fig. 7-6). These
areindications oftheabsorption ofenergy bylocal deformation. The
'C.A.Zappfe andC.O.Worden, Trans.ASM, vol. 42,pp.577-603, 1950.

204 Metallurgical Fundamentals [Chap. 7
surfaces ofintergranular brittle fractures aremvich smoother, with a
general absence ofcleavage steps. From theappearance ofthefracture
surface, theenergy absorbed inanintergranular fracture ismuch lower
than fortransgranular cleavage.
7-8. Dislocation Theories ofFracture
Theideathatthehigh stresses produced atthehead ofadislocation
pile-up could produce fracture was firstadvanced byZener.^ Theshear
stress acting onthe slipplane squeezes thedislocations together. At
some critical value ofstress thedislocations atthehead ofthepile-up
arepushed soclose together thatthey coalesce intoanembryonic crack
orcavity dislocation. After analyzing thestresses atadislocation pile-up
andmaking useoftheGriffith criterion, Stroh^ hasproposed thatacleav-
agecrack canformwhen ndislocations piledupunder theaction ofa
resolved shear stress r^satisfy thecondition
nbTs=127 (7-19)
where bistheBurgers vector andyisthesurface energy. Thelength
oftheslipplane thatthepile-up willoccupy isgivenby
nbG
7r(l—v)ts
Eliminating nfrom these equations gives(7-20)
rs^L=^^(7-21)
7r(l—V)
When aspecimen ofgrain sizeDistested intension, Ts=(t/2and
L=D/2. Thefracture stress intension canbeexpressed interms of
grain sizeby
QGy
0-/
7r(l-v)'D-''-=KD-^'^ (7-22)
However, Petch^ hasfound that experimental data forironand steel
agree bestwithanequation ofthetype
as=a+KD-^'^ (7-23)
^C.Zener, TheMicro-mechanism ofFracture, in"Fracturing ofMetals," American
Society forMetals, Metals Park, Ohio, 1948.
2A.N.Stroh, Proc. Roy. Soc.(London), vol.223A,p.404,1954; Phil. Mag., vol. 46,
p.968, 1955.
3N.J.Fetch, /.Iron Steel Inst. {London), vol. 174, p.25,1953.

Sec. 7-8] Fracture 205
This equation isvery similar totheequation expressing thegrain-size
dependence oftheyield strength.
(TO=cr,+KyD-^'^ (7-24)
This similarity istobeexpected inview ofthefactthat yielding and
brittle fracture areclosely related. Inboth equations aiisthefrictional
stress resisting themotion ofanunlocked dislocation. This term
increases with decreasing temperature oftesting. Theconstant Kin
thefracture equation isgiven approximately byEq. (7-22). Thecon-
stantKyintheyield-strength equation isameasure ofthelocalized stress
needed tounlock dislocations heldupatagrain boundary sothat yield-
ingcanbetransmitted tothenext grainbythepropagation ofaLiiders
band. Thisquantity isimportant incurrent theories offracture.
The factthat brittle fracture canoccur insingle crystals suggests that
therole ofgrain boundaries asbarriers fordislocation pile-up maybe
overemphasized incurrent theories. Also, itisquestionable that the
necessary stress concentration canbeproduced atthehead ofapile-up
before slipoccurs intheneighboring grains torelieve thehigh localized
stresses. Itispossible thatdeformation twinsmay actasbarriers for
dislocation pile-up. Forexample, thestrong orientation dependence of
thebrittle fracture ofiron single crystals canbeexplained' onthis basis.
While there isexperimental evidence toindicate thattwin intersections
may initiate brittle fracture,- there isalsoevidence toshow that brittle
fracture canbeproduced intheabsence ofmechanical twins. Another
mechanism bywhich cracks canform istheglide ofdislocations oninter-
secting slipplanes according tothehypothesis ofCottrelP (seeSec.6-6
and Fig. 6-9). Thismechanism isenergetically favorable forabccand
hepmetal, butnotforanfeelattice, inagreement with thefactthat
feemetals donotundergo brittle fracture.
Aconsideration oftheknown facts offracture hasledCottrell and
Fetch independently toconclude thatthegrowth ofamicrocrack intoa
self-propagating fracture isamore difficult stepthan thenucleation of
microcracks from glide dislocations. Support forthisviewpoint isfound
inthefactthatmany nonpropagating microcracks areobserved. More-
over, crack nucleation bydislocation coalescence should depend onlyon
theshear stress, notthehydrostatic component ofstress. Butthere is
ample experimental evidence that fracture isstrongly influenced bythe
hydrostatic component ofstress (seeSec. 7-16). Ifthepropagation of
microcracks, according toaGriffith-type criterion, isthecontrolling step
infracture, thestress normal tothecrack would beanimportant factor.
1H.K.Birnbaum, Acta Met., vol. 7,pp.516-517, 1959.
2D.Hull, Acta Met., vol. 8,pp.11-18, 1960.
3A.H.Cottrell, Trans. Met. Soc.AIME, vol.212,pp.192-203, 1958.

206 Metallurgical Fundamentals [Chap. 7
This should lead toastrong dependence offracture onthehydrostatic
component ofstress.
Utilizing theGriffith criterion, Cottrell^ hasshown that the stress
required topropagate amicrocrack isgiven by
.-^ (7-25)
where nisthenumber ofdislocations ofBurgers vector hthat coalesce
intothecrack andyisthesurface energy ofthecrack. Toevaluate nh,
assume thataslipplane oflengthLisacted onbyanapplied shear stress
r~a/2. The effective shear stress ontheslipplane isgiven byr—n-,
wherenisthefrictional resistance. Theshear displacement atthecenter
ofthelengthLisgivenby(r—Ti)L/G, andthis isapproximately equal to
nh. IfListaken asabout one-half theaverage grain diameter D,
Equation (7-24) canbewritten interms ofshear stress as
TO=r.+k,D-'^^ (7-27)
Writing Eq. (7-25) asnhro=yandsubstituting fornhand tofrom the
above equations results in
inD'^'-+k,)k,=(?7/3 (7-28)
ortheequivalent relationship
TokyDy^ =Gyl3 (7-29)
Intheabove equations /3isatermwhich expresses theratio ofthemaxi-
mum shear stress tothemaximum normal stress. Fortorsion /3=1,
fortension jS=3^^,andfortheplastically constrained region attheroot
ofanotch j8«3^.
When theglide dislocations coalesce intoacrack oracavity disloca-
tion, thefrictional resistance toglide equals zero. Therefore, bymaking
substitutions from theabove equations intoEq.(7-25) onearrives atan
expression forthestress required topropagate amicrocrack oflength D.
.-2(^^y(7-30)
Equations (7-28) and (7-29) express thelimiting conditions forthefor-
mation ofpropagating crack from apile-up ofglide dislocations. Ifcon-
ditions aresuch that theleft-hand side oftheequation islessthan the
»Ihid.

7-8] Fracture 207
right-hand side, acrack canform but itcannot growbeyond acertain
length. This isthecase ofnonpropagating microcracks. When theleft-
hand side oftheequations isgreater than theright side, apropagating
brittle fracture canbeproduced atashear stress equal totheyield stress.
Therefore, these equations predict aductile-to-brittle transition, such
aswasshown inFig. 7-5fortension testsonmild steel atdecreasing
temperature.
Theequations describing theductile-to-brittle transition areexpressed
interms ofthefollowing metallurgical ormechanical factors: grain size,
state ofstress, surface energy, yield stress, friction stress, and k,,.The
parameter kyisvery important, since itdetermines thenumber ofdis-
locations that arereleased into apile-up when asource isunlocked.
Table 7-2givessome typical values ofkyobtained frommeasurements of
Table 7-2
Values ofky/Gf
Material

208 Metallursical Fundamentals
From Eq.(7-29), thenecessary value ofshear stress is
T/=To+Ar=-^D-H[Chap. 7
(7-31)
This predicts that fracture stress isalinear function ofZ)~5^^, which
extrapolates tozero atD~5^^=0.Figure 7-7shows that this relation-
ship issatisfied. Intheregion ofgrain sizeforwhich cracks propagate
ascompletely brittle fractures, thefracture stress equals theyield stress.
200-3Approximate ASTM, G.S.No.13 5 6
I i r
XFracture stress
oYie/d stress
oStrain tofracture
0.6^
0.4o
0.2I^
1 2 ^_i"^15 6
(Grain diameter)"^2
^rnm~^2
Fig.7-7.Effect ofgrain sizeontheyieldandfracture stresses foralow-carbon steel
tested intension at—196°C. (/.R.Low, in"Relation ofProperties toMicrostructure,"
American Society forMetals, Metals Park, Ohio, 1954.)
Thisbranch ofthecurve extrapolates tothefracture stress forasingle
crystal.
High values ofsurface energy tend topromote ductile fracture.
Unfortunately, this isnotafactor which isreadily increased, although
various environmental andmetallurgical conditions maylower thesur-
face energy. Theembrittlement ofsteel due tohydrogen hasbeen
attributed tothis factor. Intergranular fracture duetoanembrittling
filmmay alsobeexplained inthisway.
Itiswellknown that thepresence ofanotch greatly increases the
tendency forbrittle fracture. Thecomplicated effects ofanotch willbe
considered more fully inSec. 7-12. The effect ofanotch indecreasing
theratio ofshear stress totensile stress iscovered inCottrell's equations
bytheconstant /3.Strain rateorrate ofloading doesnotenter explicitly
into Cottrell's equations. However, foranotch toproduce theplastic

7-9] Fracture 209
constraint that results inavalue ofj8c^3^',itisnecessary forthematerial
toyield locally. Athigh rates ofstrain, such asoccur inanotched-
impact test, yielding willhave tooccur more rapidly. Asisindicated by
Eq.(7-32) inthenext section, thiscanoccur atthesame value ofroifthe
temperature isincreased. Therefore, increasing thestrain rate raises the
transition temperature.
7-9.Delayed Yielding
Aphenomenon which isimportant tobrittle fracture isdelayed yielding.
When certain metals, notably mild steel, arerapidly loaded toaconstant
1010'10 10"2 10"'1 10
Delay time, sec10^ 10^ 10"
Fig. 7-8.Delay time forinitiation ofyielding inmild steel asafunction ofstress.
(D.S.Clark, Trans.ASM, vol.46,p.49,1954.)
stress above theyield stress, itisfound thatacertain delay time isrequired
before plastic yielding occurs.^ Figure 7-8shows that thedelay time
increases with decreasing temperature ataconstant stress. Foracon-
stant temperature, thedelay time increases with decreasing stress. The
lower limiting stress shown bythehorizontal portion ofthecurves corre-
sponds totheupper yield point fortests carried outatslow speeds.
Thetemperature dependence ofthedelay timemaybeexpressed by
anexponential relationship
t=toexpkT(7-32)
1D.S.Clark, Trans.ASM, vol. 46,p.34,1954.

210 Metallurgical Fundamentals [Chap. 7
where t=delay time
^0=aconstant, approximately 10~^^ sec
A;=Boltzmann's constant
Q{a/ao) =stress-dependent activation energy
Cottrell' hasestimated that Qia/ao), inelectron volts, isgiven approxi-
mately by0.9(1—o"/ao)^ where aistheapplied stress and o-qistheyield
stress.
The factthat brittle fracture occurs when plastic deformation fails to
keep thestress below acritical value indicates that there should bea
connection between delayed yielding and brittle fracture. Thedelay
time isquite temperature-dependent, andsoisbrittle fracture. Inthe
temperature region where brittle fracture iscaused byanavalanche of
dislocations breaking away from abarrier andrunning together toform
acrack, delayed yielding probably plays theimportant role oflocalizing
the slipbypreventing nearby dislocation sources from operating. At
temperatures where themetal fractures inaductile manner thedelay
time issoshort that slipoccurs around thepile-ups andthehigh localized
stresses aredissipated byplastic deformation. Thisagreement issup-
ported bythefactthatmetals which have aductile-to-brittle fracture
transition alsohave adelayed yieldphenomenon.
7-10. Velocity ofCrack Propagation
Brittle fracture isnotpossible unless thecracks which arenucleated
canpropagate atahigh velocity throughout themetal. Mott^ hasmade
ananalysis ofthevelocity ofacrack inanideal elastic, isotropic medium.
The elastic energy that isreleased bythemovement ofthecrack isthe
driving force. Thismust bebalanced bythesurface energy ofthenew
surface that iscreated andthekinetic energy associated with therapid
sidewise displacement ofmaterial oneach side ofthecrack. Thecrack
velocity visgivenby
V=Bvo(1-—)
(7-33)
jrhere -Bisaconstant and Vo={E/p)'' isthevelocity ofsound inthe
material. Theterm cgisthelength ofaGriffith crack, asevaluated by
Eq.(7-11), and cistheactual crack length. When cislargecompared
with Cg,Eq.(7-33) approaches thelimiting value Bvq.Theconstant has
been evaluated^ fortheplane-stress condition andfound toheBc^0.38.
1A.H.Cottrell, Proc. Conf. onProperties Materials atHigh Rates ofStrain, Institu-
tion ofMechanical Engineers, London, 1957.
2N.F.Mott, Engineering, vol. 165, p.16,1948.
»D.K.Roberts andA.A.Wells, Engineering, vol. 178, p.820, 1954.

Sec.7-11] Fracture 211
Table 7-3shows thatexperimental values forthecrack velocity inbrittle
materials agree quite wellwith thetheoretical prediction thatthelimiting
crack velocity isgiven by
V=0.38^0=0.38(-)^"
(7-34)-Kf)
Table 7-3
Velocity ofPropagation ofBrittle Fracture
Material

212 Metallurgical Fundamentals [Chap. 7
along theaxis ofthespecimen atthecenter ofthenecked region. Many
finecavities form inthisregion (Fig. 7-96), andunder continued strain-
ingthesegrowandcoalesce intoacentral crack (Fig. 7-9c). Thiscrack
grows inadirection perpendicular totheaxis ofthespecimen until it
Shear
Fibrous
(^1 ie)
Fig.7-9.Stages intheformation ofacup-and-cone fracture.
approaches thesurface ofthespecimen. Itthenpropagates along local-
izedshear planes atroughly 45°totheaxistoform the"cone" part of
thefracture (Fig. 7-9d).
When thecentral "cup" region ofthefracture isviewed from above,
ithasavery fibrous appearance, much asiftheindividual elements of
thespecimen were split into longitudinal fibers andwere thendrawn
down toapoint before rupture. When thefracture issectioned longi-
tudinally, thecentral crack hasazigzag contour, such aswould bepro-
duced bytearing between anumber ofholes. Theouter cone ofthe
fracture isaregion ofhighly localized shear. Extensive localized defor-
mation occurs bythesliding ofgrains overoneanother, andbecause the

Sec. 7-12] Fracture 213
shear fracture propagates rapidly compared with thefibrous fracture,
there isappreciable localized heating.
Fetch ^hasshown that thefracture stress (corrected fornecking) for
theductile fracture ofironhasthesame dependence ongrain sizeasis
found forbrittle fracture. This suggests that thevoids arenucleated
bydislocation pile-ups atgrain boundaries. However, itisextremely
unlikely that dislocation pile-ups large enough toproduce cavity dis-
locations canbeproduced inductile feemetals likealuminum andcopper.
Instead, voids inthese metals appear tobenucleated atforeign particles
such asoxide particles, impurity phases, orsecond-phase particles.
Under tensile strain either themetal separates from theinclusion, or
theinclusion itself fractures. ^Even inmetals forwhich nocrack-
nucleating second-phase particles canbeobserved, itappears that
fracture-nucleating elements arepresent before deformation. This is
borne outbythefactthatthefracture stress andreduction inareacan
beappreciably lower when tested inadirection perpendicular tothe
original rolling orextrusion direction thanwhen tested inthedirection
ofworking, eventhough allmicrostructural evidence ofworking hasbeen
removed byheat treatment and there isnostrong crystallographic
texture. Itmust beassumed thatworking elongates these "sites" so
thattheyopen intovoids more readily when thetensile stress isapplied
perpendicular totheir length.
7-12.Notch Effect inFracture
Thechanges produced bytheintroduction ofanotch have important
implications forthefracture ofmetals. Thepresence ofanotch will
veryappreciably increase thetemperature atwhich asteelchanges from
ductile tobrittle fracture. Theintroduction ofanotch results inastress
concentration attheroot ofthenotch. Figure 7-10shows thenon-
uniform distribution ofthelongitudinal tensile stress inanotched tensile
bar.When yielding occurs attheroot ofthenotch, thestress concen-
tration isreduced. However, transverse and radial stresses aresetup
inthevicinity ofthenotch (Fig. 7-10). The radial stress <triszero at
thefreesurface attheroot ofthenotch, but itrises toahighvalue in
theinterior ofthespecimen andthen drops offagain. Thetransverse
stress (ttacts inthecircumferential direction ofacylindrical specimen.
This stress drops from ahigh value atthenotch root toalower value
atthespecimen axis.
Theoccurrence ofthis state ofstress canbeexplained bythecon-
straints toplastic flowwhich anotch setsup.Foranequilibrium of
1N.J.Fetch, Phil. Mag., ser. 8,vol. 1,p.186, 1956.
2K.E.Puttick, Phil. Mag., ser. 8,vol. 4,p.964, 1959.

214 Metallursical Fundamentals [Chap.
forces tobemaintained inthenotched bar, itisnecessary thatnostresses
actnormal tothefreesurfaces ofthenotch. Allthetensile loadmust be
taken bythemetal inthecore ofthenotch. Therefore, arelatively large
mass ofunstressed metal exists around acentral core ofhighly stressed
material. The central core tries tocontract laterally because ofthePois-
soneffect, but itisrestrained bywhatamounts
toahoop ofunstressed material around it.
The resistance oftheunstressed mass ofma-
terial tothedeformation ofthecentral core
produces radial andtransverse stresses.
The existence ofradial and transverse
stresses (triaxial stress state) raises thevalue
oflongitudinal stress atwhich yielding occurs.
For simplification, consider that yielding oc-
curs atacritical shear stress Tc.Foranun-
notched tension specimen this critical value is
givenby
Tc-2
Foranotched tension specimen thisbecomes
Fig.7-10. Stress distribution
produced innotched cylinder
under uniaxial loading, ctl=
longitudinal stress; or=
transverse stress; o-r=ra-
dial stress.Since the critical shear stress foryielding is
thesame forboth cases, itisapparent from
these equations that theexistence oftrans-
verse stresses requires ahigher longitudinal
stress toproduce yielding. The entire flow
curve ofanotched specimen israised over
that foranunnotched specimen because ofthis effect. Theamount by
which theflowcurve israised because ofthenotch canbeexpressed bya
plastic-constraint factor q.
Plastic constraint differs from elastic-stress concentration inabasic
way. From elastic considerations thestress concentration attheroot of
anotch canbemade extremely high astheradius attheroot of
thenotch approaches zero.When plastic deformation occurs attheroot
ofthenotch, theelastic-stress concentration isreduced toalowvalue.
However, plastic deformation produces plastic constraint attheroot of
thenotch. Incontrast toelastic-stress concentrations, nomatter how
sharp thenotch theplastic-constraint factor^ cannot exceed avalue of
about 3.
'E.Orowan, J.F.Nye,andW.J.Cairns, "Strength andTesting ofMaterials,"
vol. 1,H.M.Stationery Office, London, 1952.

>cc.7-13] Fracture 215
Athird important contribution ofanotch istoproduce anincrease in
thelocal strain rate. While thenotch isstillloaded intheelastic region,
thestress atapoint nearthenotch israpidly increasing withtimebecause
ofthesharp gradients. Since stress isproportional tostrain, there isa
high local elastic strain rate.When yielding occurs, theplastic flow
tends torelieve thestresses. The stress picture changes from one of
high elastic stresses toalower plastic constraint, and insodoing ahigh
plastic strain ratedevelops near thenotch.
7-13.Concept oftheFracture Curve
Inearlier chapters itwasshown thattheflowcurve, orthetrue stress-
strain curve, canbeconsidered torepresent thestress required tocause
plastic flow atanyparticular value ofplastic strain. Inananalogous
manner itwasproposed byLudwik^ thatametal hasafracture stress
BritfleS^-—"- ———-
Fraclurecurje__^

216 Metallurgical Fundamentals [Chap. 7
arefortheordinary tensile fracture ofaductile metal inwhich ashear
type offracture takes place. Theseparation between thetwofracture
curves andtheir relative height willbedifferent forother conditions of
fracture.
Inprinciple, apoint onthefracture curve isobtained byplastically
straining aspecimen toagiven point ontheflowcurve andthen intro-
ducing embrittling parameters (lowtemperature oranotch) sothatthe
specimen isstressed tofailure without added strain. Byrepeating this
process with different specimens stressed todifferent values ofplastic
strain itwould bepossible toconstruct theentire fracture curve. How-
ever, since theembrittling effect ofanotch islimited toaplastic-con-
straint factor ofabout 3,itisgenerally more effective toattempt to
resist anyfurther deformation bycarrying outthetestataverylow
temperature. Actually, withmost metals this isnotpossible since a
slightamount ofdeformation invariably results onstraining atlowtem-
perature. Inview oftheevidence that fracture isinitiated byplastic
deformation, itwould appear that thefracture stress measured bythis
technique doesnotmeasure thetrue resistance ofthemetal tofracture.
Further, thefracture stress forductile fracture isvery difficult tomeas-
ureaccurately because theductile fracture isinitiated attheinterior of
thespecimen, andthestress distribution iscomplicated bynecking ofthe
tensile specimen. Therefore, there isnoreliable method fordetermining
thefracture curve ofmetals. However, thisdoesnotprohibit using the
concept ofthefracture stress, inaqualitative sense, where itisuseful
fordescribing certain aspects offracture.
7-14. Classical Theory oftheDuctile-to-Brittle Transition
Brittle fracture ispromoted bythreemain factors, (1)atriaxial state
ofstress, (2)alowtemperature, and (3)ahigh strain rate. Intheprevi-
oussection itwasshown thatthepresence ofanotch provides condition 1
andcontributes tocondition 3.Temperature hasastrong effect onthe
basic flowandfracture properties ofthemetal. For allmetals theyield
stress orflow stress increases with decreasing temperature. With fee
metals, where there isnoductile-to-brittle transition, theincrease inyield
stress ongoing fromroom temperature toliquid-nitrogen temperature
(—196°C) isabout afactor of2.Inbccmetals, which show aductile-
to-brittle transition, theyield stress increases byafactor of3to8over
thesame temperature range. Figure 7-5illustrates thetrends infrac-
ture stress and yield stress with temperature. Italsoshows that the
reduction ofarea atfracture inatensile specimen drops offrapidly over
anarrow temperature interval. Thetemperature range atwhich this
transition occurs iscalled thetransition temperature.
