Repository: Ketankham/chatbot-meta-books

File: physical-meta.txt (part 10 of 44)
Modern Physical Metallurgy and Materials Engineering
component of the dislocation line. Conversely, the jog
may be dragged along with the screw dislocation. Thislatter process requires the jog to climb and, because
it is a non-conservative process, must give rise to
the creation of a row of point defects, i.e. either
vacancies or interstitials depending on which way the
jog is forced to climb. Clearly, such a movement is
difﬁcultbut,nevertheless,maybenecessarytogivethe
dislocation sufﬁcient mobility. The ‘frictional’ drag of
Figure 4.19 (a) Formation of a multiple jog by cross-slip,
and (b) motion of jog to produce a dipole .
jogs will make a contribution to the work-hardening1
of the material.
Apartfromelementaryjogs,orthosehavingaheight
equal to one atomic plane spacing, it is possible to
have multiple jogs where the jog height is severalatomic plane spacings. Such jogs can be produced,for example, by part of a screw dislocation cross-slippingfrom the primary plane to the cross-slipplane,
as shown in Figure 4.19a. In this case, as the screw
dislocation glides forward it trails the multiple jogbehind, since it acts as a frictional drag. As a result,two parallel dislocations of opposite sign are cre-ated in the wake of the moving screw, as shown in
Figure 4.19b; this arrangement is called a dislocation
dipole. Dipoles formed as debris behind moving dis-locations are frequently seen in electron micrographstaken from deformed crystals (see Chapter 7). As thedipole gets longer the screw dislocation will eventu-
ally jettison the debris by cross-slipping and pinching
off the dipole to form a prismatic loop, as shown inFigure 4.20. The loop is capable of gliding on the sur-face of a prism, the cross-sectional area of which is
that of the loop.
Figure 4.20 Formation of prismatic dislocation loop from
screw dislocation trailing a dipole .
1When material is deformed by straining or working the
ﬂow stress increases with increase in strain (i.e. it is harder
to deform a material which has been strained already). This
is called strain- or work-hardening.
Defects in solids 95
4.3.5 Strain energy associated with
dislocations
4.3.5.1 Stress ﬁelds of screw and edge
dislocations
Thedistortionarounda dislocationlineisevidentfrom
Figure 4.1and4.13.Atthecentreofthedislocationthestrains are too large to be treated by elasticity theory,
but beyond a distance r
0, equal to a few atom spacings
Hooke’s law can be applied. It is therefore necessaryto deﬁne a core to the dislocation at a cut-off radius r
0
⊿³b/triangleleftinside which elasticity theory is no longer appli-
cable. A screw dislocation can then be considered as a
cylindricalshelloflength landradius rcontainedinan
elastically isotropic medium (Figure 4.21). A discon-
tinuity in displacement exists only in the z-direction,
i.e. parallel to the dislocation, such that uDvD0,
wDb. The elastic strain thus has to accommodate
a displacement wDbaround a length 2 /EMr.I na n
elastically isotropic crystal the accommodation mustoccur equally all round the shell and indicates the
simple relation wDb/DC2/2/EMin polar ( r,/DC2,z) coor-
dinates. The corresponding shear strain /CR
/DC2z⊿D/CRz/DC2/triangleleftD
b/2/EMrand shearstress /FS/DC2z⊿D/FSz/DC2/triangleleftDub/2/EMrwhichacts
ontheendfacesofthecylinderwith /ESCrrand/FSr/DC2equalto
zero.1Alternatively, the stresses are given in cartesian
coordinates ( x,y,z)
/FSxz⊿D/FSzx/triangleleftD/NUL/SYNby/2/EM⊿x2Cy2/triangleleft
/FSyz⊿D/FSzy/triangleleftD/NUL/SYNbx/2/EM⊿x2Cy2/triangleleft⊿ 4.8/triangleleft
with all other stresses equal to zero. The ﬁeld of a
screw dislocation is therefore purely one of shear,havingradial symmetry with no dependence on /DC2.T h is
mathematical description is related to the structure of
a screw which has no extra half-plane of atoms andcannot be identiﬁed with a particular slip plane.
An edge dislocation has a more complicated stress
and strain ﬁeld than a screw. The distortion associatedwith the edge dislocation is one of plane strain, since
there are no displacements along the z-axis, i.e. wD0.
Inplanedeformationtheonlystressestobedetermined
Figure 4.21 Screw-dislocation in an elastic continuum .
1This subscript notation z/DC2indicates that the stress is in the
/DC2-direction on an element perpendicular to the z-direction.
The stress with subscript rris thus a normal stress and
denoted by /ESCrrand the subscript r/DC2a shear stress and
denoted by /FSr/DC2.are the normal stresses /ESCxx,/ESCyyalong the x-a n d y-axes
respectively, and the shear stress /FSxywhich acts in the
directionofthe y-axisonplanesperpendiculartothe x-
axis. The third normal stress /ESCzzD/ETB⊿/ESC xxC/ESCyy/triangleleftwhere
/ETBis Poisson’s ratio, and the other shear stresses /FSyz
and/FSzxare zero. In polar coordinates r,/DC2andz,t h e
stresses are /ESCrr,/ESC/DC2/DC2,a n d /FSr/DC2.
Even in the case of the edge dislocation the dis-
placement bhas to be accommodated round a ring of
length 2 /EMr, so that the strains and the stresses must
contain a term in b/2/EMr. Moreover, because the atoms
in the region 0 </DC2</EMare under compression and for
/EM</DC2<2/EMin tension, the strain ﬁeld must be of the
form ⊿b/2/EMr/triangleleftf⊿/DC2/triangleleft,w h e r e f⊿/DC2/triangleleftis a function such as
sin/DC2which changes sign when /DC2changes from 0 to
2/EM. It can be shown that the stresses are given by
/ESCrrD/ESC/DC2/DC2D/NULDsin/DC2/r;/ESCr/DC2DDcos/DC2/r;
/ESCxzD/NULDy⊿3x2Cy2/triangleleft
⊿x2Cy2/triangleleft2;/ESCyyDDy⊿x2/NULy2/triangleleft
⊿x2Cy2/triangleleft2⊿4.9/triangleleft
/ESCxyDDx⊿x2/NULy2/triangleleft
⊿x2Cy2/triangleleft2
where DD/SYNb/2/EM⊿1/NUL/ETB/triangleleft. These equations show that
the stresses around dislocations fall off as 1 /rand
hence the stress ﬁeld is long-range in nature.
4.3.5.2 Strain energy of a dislocation
A dislocation is a line defect extending over largedistances in the crystal and, since it has a strain energy
per unit length (J m
/NUL1), it possesses a total strain
energy. An estimate of the elastic strain energy of
screw dislocation can be obtained by taking the strain
energy (i.e.1
2ðstressðstrain per unit volume) in an
annular ring around the dislocation of radius rand
thickness d rto be1
2ð⊿/SYNb/2/EMr/triangleleftð⊿b/2/EMr/triangleleftð2/EMrdr.
The total strain energy per unit length of dislocation is
then obtained by integrating from r0the core radius,
torthe outer radius of the strain ﬁeld, and is
ED/SYNb2
4/EM/integraldisplayr
r0dr
rD/SYNb2
4/EMln/bracketleftbiggr
r0/bracketrightbigg
(4.10)
With an edge dislocation this energy is modiﬁed by
the term ⊿1/NUL/ETB/triangleleftand hence is about 50% greater than
a screw. For a unit dislocation in a typical crystalr
0'0.25 nm, r'2.5µma n dl n[ r/r0]'9.2, so that
the energy is approximately /SYNb2per unit length of
dislocation, which for copper [taking /SYND40 GNm/NUL2,
bD0.25 nm and 1 eV D1.6ð10/NUL19J] is about 4 eV
for every atom plane threaded by the dislocation.2If
the reader prefers to thinkin terms of one metre of dis-location line, then this length is associated with about
2ð10
10electron volts. We shall see later that heavily-
deformed metals contain approximately 1016m/m3of
2The energy of the core must be added to this estimate. The
core energy is about /SYNb2/10 or1
2eV per atom length.
96Modern Physical Metallurgy and Materials Engineering
Figure 4.22 Interaction between dislocations not on the same slip plane: (a) unlike dislocation, (b) like dislocations. The
arrangement in (b) constitutes a small-angle boundary .
dislocation line which leads to a large amount of
energy stored in the lattice (i.e. ³4J/g for Cu). Clearly,
because of this high line energy a dislocation line will
always tend to shorten its length as much as possi-
ble, and from this point of view it may be considered
to possess a line tension, T³˛/SYNb2, analogous to the
surface energy of a soap ﬁlm, where ˛³1
2.
4.3.5.3 Interaction of dislocations
The strain ﬁeld around a dislocation, because of its
long-range nature, is also important in inﬂuencing the
behaviour of other dislocations in the crystal. Thus, itis not difﬁcult to imagine that a positive dislocation
will attract a negative dislocation lying on the same
slip plane in order that their respective strain ﬁeldsshould cancel. Moreover, as a general rule it can be
said that the dislocations in a crystal will interact with
each other to take up positions of minimum energy toreduce the total strain energy of the lattice.
Two dislocations of the same sign will repel each
other, because the strain energy of two dislocations
on moving apart would be 2 ðb
2whereas if they
combined to form one dislocation of Burgers vec-
tor 2b, the strain energy would then be ⊿2b/triangleleft2D4b2;
a force of repulsion exists between them. The force
is, by deﬁnition, equal to the change of energy with
position ⊿dE/dr/triangleleftand for screw dislocations is simply
FD/SYNb2/2/EMrwhere ris the distance between the two
dislocations. Since the stress ﬁeld around screw dislo-
cations has cylindrical symmetry the force of inter-
action depends only on the distance apart, and the
above expression for Fapplies equally well to par-
allel screw dislocations on neighbouring slip planes.
For parallel edge dislocations the force–distance rela-
tionshipislesssimple.Whenthetwoedgedislocationslie in the same slip plane the relation is similar to that
for two screws and has the form FD/SYNb
2/⊿1/NUL/ETB/triangleleft2/EMr,
but for edge dislocations with the same Burgers vectorbut not on the same slip plane the force also dependson the angle /DC2between the Burgers vector and the line
joining the two dislocations (Figure 4.22a).
Edge dislocations of the same sign repel and oppo-
site sign attract along the line between them, but the
component of force in the direction of slip, which gov-
erns the motion of a dislocation, varies with the angle
/DC2. With unlike dislocations an attractive force is expe-
rienced for /DC2>45
°but a repulsive force for /DC2<45°,
and in equilibrium the dislocations remain at an angle
of 45°to each other. For like dislocations the converse
appliesandtheposition /DC2D45°isnowoneofunstable
equilibrium. Thus, edge dislocations which have the
same Burgers vector but which do not lie on the same
slip plane will be in equilibrium when /DC2D90°,a n d
consequently they will arrange themselves in a plane
normal to theslipplane, oneabove the othera distance
hapart. Such a wall of dislocationsconstitutesa small-
angle grain boundary as shown in Figure 4.22b, where
the angle across the boundary is given by Db/h.
This type of dislocation array is also called a sub-
grain or low-angle boundary, and is important in the
annealing of deformed metals.
By this arrangement the long-range stresses from
the individual dislocations are cancelled out beyond a
distance of the order of hfrom the boundary. It then
follows that the energy of the crystal boundary will
be given approximately by the sum of the individual
energies, each equal to f/SYNb2/4/EM⊿1/NUL/ETB/triangleleftgln⊿h/r0/triangleleftper
unit length. There are 1 /hor/DC2/bdislocations in a unit
length, vertically, and hence, in terms of the misorien-
tation across the boundary /DC2Db/h, the energy /CRgbper
unit area of boundary is
/CRgbD/SYNb2
4/EM⊿1/NUL/ETB/triangleleftln/parenleftbiggh
r0/parenrightbigg
ð/DC2
b
D/bracketleftbigg/SYNb
4/EM⊿1/NUL/ETB/triangleleft/bracketrightbigg
/DC2ln/parenleftbiggb
/DC2r/parenrightbigg
DE0/DC2[A/NULln/DC2] ⊿4.11/triangleleft
Defects in solids 97
where E0D/SYNb/4/EM⊿1/NUL/ETB/triangleleftandADln⊿b/r0/triangleleft;t h i si s
known as the Read–Shockley formula. Values from itgive good agreement with experimental estimates evenuptorelativelylargeangles.For /DC2¾25
°,/CRgb¾/SYNb/25
or¾0.4J / m2, which surprisingly is close to the value
for the energy per unit area of a general large-anglegrain boundary.
4.3.6 Dislocations in ionic structures
The slip system which operates in materials with NaCl
structure is predominantly a/2h110if110g. The clos-
estpackedplane f100gisnotusuallythepreferredslip
planebecauseofthestrongelectrostaticinteractionthatwould occur across the slip plane during slip; like ions
are brought into neighbouring positions across the slip
plane for ⊿100/triangleleftbut not for the ⊿110/triangleleft. Dislocations in
these materials are therefore simpler than fcc metals,buttheymaycarryanelectriccharge(theedgedisloca-tion on f110g, for example). Figure 4.23a has an extra
‘half-plane’ made up of a sheet of Na
Cions and one of
Cl/NULions. The line as a whole can be charged up to a
maximum of e/2 per atom length by acting as a source
or sink for point defects. Figure 4.23b shows differentjogs in the line which may either carry a charge or be
uncharged. The jogs at B and C would be of charge
Ce/2 because the section BC has a net charge equal
toe. The jog at D is uncharged.
Figure 4.23 Edge dislocation in NaCl, showing: (a) two
extra half-sheets of ions: anions are open circles, cations are
shaded; (b) charged and uncharged jogs (after Kelly and
Groves, 1970) .4.4 Planar defects
4.4.1 Grain boundaries
The small-angle boundary described in Section 4.3.5.3
is a particular example of a planar defect interface ina crystal. Many such planar defects occur in materialsranging from the large-angle grain boundary, which isan incoherent interface with a relatively highenergy of
¾0.5J / m
2,toatomicplanesinthecrystalacrosswhich
there isamis-stackingoftheatoms, i.e. twininterfacesand stacking faults which retain the coherency of the
packing and have much lower energies ⊿
/H113890.1J / m2/triangleleft.
Generally, all these planar defects are associated withdislocations in an extended form.
A small-angle tilt boundary can be described ade-
quately by a vertical wall of dislocations. Rotation ofone crystal relative to another, i.e. a twist boundary,can be produced by a crossed grid of two sets of screwdislocations as shown in Figure 4.24. These bound-aries are of a particularly simple kind separating twocrystals which have a small difference in orientation,whereas a general grain boundary usually separatescrystals which differ in orientation by large angles. Inthis case, the boundary has ﬁve degrees of freedom,three of which arise from the fact that the adjoin-ing crystals may be rotated with respect to each otherabout the three perpendicular axes, and the other twofrom the degree of freedom of the orientation of theboundary surface itself with respect to the crystals.
Such a large-angle ⊿30–40
°/triangleleftgrain boundary may sim-
ply be regarded as a narrow region, about two atomsthick, across which the atoms change from the latticeorientation of the one grain to that of the other. Nev-ertheless, such a grain boundary may be described byan arrangement of dislocations, but their arrangementwill be complex and the individual dislocationsare noteasily recognized or analysed.
The simplest extension of the dislocation model for
low-angle boundaries to high-angle grain boundariesis to consider that there are islands of good atomicﬁt surrounded by non-coherent regions. In a low-angleboundary the ‘good ﬁt’ is perfect crystal and the ‘bad
Figure 4.24 Representation of a twist boundary produced
by cross-grid of screw dislocations .
98Modern Physical Metallurgy and Materials Engineering
ﬁt’ is accommodated by lattice dislocations, whereas
for high-angle boundaries the ‘good ﬁt’ could be an
interfacial structure with low energy and the bad ﬁt
accommodated by dislocations which are not neces-
sarily lattice dislocations. These dislocations are often
termed intrinsic secondary grain boundary dislocations
(gbds) and are essential to maintain the boundary atthat mis-orientation.
The regions of good ﬁt are sometimes described
by the coincident site lattice (CSL) model, with its
developmenttoincludethedisplacementshiftcomplex
(DSC) lattice. A CSL is a three-dimensional super-
lattice on which a fraction 1 //summationtextof the lattice points
in both crystal lattices lie; for the simple structuresthere will be many such CSLs, each existing at a
particular misorientation. One CSL is illustrated in
Figure 4.25 but it must be remembered that the CSL
is three-dimensional, inﬁnite and interpenetrates both
crystals; it does not in itself deﬁne an interface. How-
ever, an interface is likely to have a low energy if
it lies between two crystals oriented such that they
share a high proportion of lattice sites, i.e. preferred
misorientations will be those with CSLs having low
/summationtextvalues. Such misorientations can be predicted from
the expression
/DC2D2tan/NUL1/parenleftbiggb
ap
N/parenrightbigg
where bandaare integers and NDh2Ck2Cl2;t h e/summationtextvalue is then given by a2CNb2, divided by 2 until
an odd number is obtained.
The CSL model can only be used to describe cer-
tain speciﬁc boundary misorientations but it can be
extendedtoothermisorientationsbyallowingthepres-
ence of arrays of dislocations which act to preserve a
Figure 4.25 Two-dimensional section of a CSL with/summationtext53 6 .9°[100]twist orientation (courtesy of
P. Goodhew) .special orientation between them. Such intrinsic sec-
ondary dislocations must conserve the boundary struc-
ture and, generally, will have Burgers vectors smaller
than those of the lattice dislocations.
When a polycrystalline specimen is examined in
TEMotherstructuralfeaturesapartfromintrinsicgrainboundary dislocations (gbds) may be observed in agrain boundary, such as ‘extrinsic’ dislocations whichhave probably run-in from a neighbouring grain, andinterface ledges or steps which curve the boundary. Atlow temperatures the run-in lattice dislocation tendsto retain its character while trapped in the interface,whereas at high temperatures it may dissociate intoseveral intrinsic gbds resulting in a small change inmisorientation across the boundary. The analysis ofgbds in TEM is not easy, but information about themwill eventually further our understanding of importantboundary phenomena (e.g. migration of boundariesduring recrystallization and grain growth, the slidingof grains during creep and superplastic ﬂow and thewaygrainboundariesactassourcesandsinksforpointdefects).
4.4.2 Twin boundaries
Annealing of cold-worked fcc metals and alloys, suchas copper, ˛-brass and austenitic stainless steels usu-
ally causes many of the constituent crystals to formannealing twins. The lattice orientation changes at thetwin boundary surface, producing a structure in whichone part of the crystal or grain is the mirror-image ofthe other, the amount of atomic displacement beingproportional to the distance from the twin boundary.
The surfaces of a sample within and outside an
annealingtwinhavedifferentsurfaceenergies,because
oftheirdifferentlatticeorientations,andhencerespondquite differently when etched with a chemical etchant(Figure 4.26). In this diagram, twins 1 and 2 bothhave two straight parallel sides which are coherentlow-energy interfaces. The short end face of twin 2 isnon-coherentandtherefore hasahigherenergycontent
Figure 4.26 Twinned regions within a single etched grain,
produced by deformation and annealing .
Defects in solids 99
Figure 4.27 Grain boundary/surface triple junction .
per unit surface. Stacking faults are also coherent
and low in energy content; consequently, because of
this similarity in character, we ﬁnd that crystallinematerials which twin readily are also likely to contain
many stacking faults (e.g. copper, ˛-brass).
Although less important and less common than slip,
another type of twinning can take place during plas-
tic deformation. These so-called deformation twins
sometimes form very easily, e.g. during mechanical
polishing of metallographic samples of pure zinc; this
process is discussed in Chapter 7.
The free energies of interfaces can be determined
from the equilibrium form of the triple junction where
three interfaces, such as surfaces, grain boundariesor twins, meet. For the case of a grain boundary
intersecting a free surface, shown in Figure 4.27,
/CR
gbD2/CRscos/DC2/2 (4.12)
and hence /CRgbcan be obtained by measuring the dihe-
dral angle /DC2and knowing /CRs. Similarly, measurements
can be made of the ratio of twin boundary energy to
theaverage grainboundaryenergyand,knowingeither/CR
sor/CRgbgives an estimate of /CRT.
4.4.3 Extended dislocations and stacking
faults in close-packed crystals
4.4.3.1 Stacking faults
Stacking faults associated with dislocations can be
an extremely signiﬁcant feature of the structure ofmany materials, particularly those with fcc and cph
structure. They arise because to a ﬁrst approximation
there is little to choose electrostatically between the
stacking sequence of the close-packed planes in the
fcc metals ABCABC ...and that in the cph metals
ABABAB ...Thus, in a metal like copper or gold, the
atoms in a part of one of the close-packed layers may
fall into the ‘wrong’ position relative to the atoms ofthe layers above and below, so that a mistake in the
stackingsequenceoccurs(e.g. ABCBCABC ...).Such
an arrangement will be reasonably stable, but becausesome work will have to be done to produce it, stacking
faults are more frequently found in deformed metals
than annealed metals.4.4.3.2 Dissociation into Shockley partials
The relationship between the two close-packed struc-
tures cph and fcc has been discussed in Chapter 2
where it was seen that both structures may be built
up from stacking close-packed planes of spheres. Theshortest lattice vector in the fcc structure joins a cubecorner atom to a neighbouring face centre atom and
deﬁnes the observed slip direction; one such slip vec-
tora/2[10
1] is shown as b1in Figure 4.28a which
is for glide in the ⊿111/triangleleftplane. However, an atom
which sits in a Bposition on top of the A plane would
move most easily initially towards a Cposition and,
consequently, to produce a macroscopical slip move-
ment along [10 1] the atoms might be expected to
take a zigzag path of the type B!C!Bfollowing
the vectors b2Da/6[211] and b3Da/6[112] alter-
nately. It will be evident, of course, that during the
initial part of the slip process when the atoms change
fromBpositions to Cpositions, a stacking fault in the
⊿111/triangleleftlayers is produced and the stacking sequence
changes from ABCABC ...toABCACABC ....D u r -
ing the second part of the slip process the correctstacking sequence is restored.
To describe the atoms movement during slip, dis-
cussed above, Heidenreich and Shockley have pointed
out that the unit dislocation must dissociate into twohalf dislocations,
1which for the case of glide in the
⊿111/triangleleftplane would be according to the reaction:
a/2[101]!a/6[211]Ca/6[112]
Suchadissociationprocessis(1) algebraicallycorrect,
since the sum of the Burgers vector components of thetwo partial dislocations, i.e. a/6[2C1],a/6[1C1],
a/6[1C2], are equal to the components of the Burg-
ers vector of the unit dislocation, i.e. a/2, 0,
a/2,
and (2) energetically favourable, since the sum of the
strain energy values for the pair of half dislocations
is less than the strain energy value of the single unitdislocation, where the initial dislocation energy is pro-
portional to b
2
1⊿Da2/2/triangleleftand the energy of the resultant
partials to b2
2Cb2
3Da2/3. These half dislocations, or
Shockley partial dislocations, repel each other by a
force that is approximately FD⊿/SYNb2b3cos60 /triangleleft/2/EMd,
and separate as shown in Figure 4.28b. A sheet ofstackingfaultsisthen formed in theslipplane betweenthe partials, and it is the creation of this faulted region,
which has a higher energy than the normal lattice, that
prevents the partials from separating too far. Thus, if
/CRJ/m
2is the energy per unitarea of thefault, the force
per unit length exerted on the dislocations by the fault
is/CRN/m and the equilibrium separation dis given by
equating the repulsive force Fbetween the two half
dislocations to the force exerted by the fault, /CR.T h e
equilibrium separation of two partial dislocations is
1The correct indices for the vectors involved in such
dislocation reactions can be obtained from Figure 4.37.
100Modern Physical Metallurgy and Materials Engineering
Figure 4.28 Schematic representation of slip in a ⊿111 /triangleleft
plane of a fcc crystal .
then given by
dD/parenleftbiggµb2b3cos60
2/EM/CR/parenrightbigg
D
µap
6ap
61
2
2/EM/CR
D/SYNa2
24/EM/CR⊿4.13/triangleleft
fromwhichitcanbeseenthatthewidthofthestacking
fault ‘ribbon’ is inversely proportional to the value of
the stacking fault energy /CRand also depends on the
value of the shear modulus /SYN.
Figure 4.29a shows that the undissociated edge dis-
location has its extra half-plane corrugated which may
be considered as two ⊿101/triangleleftplanes displaced relative
to each other and labelled aandbin Figure 4.29b. On
dissociation, planes aandbare separated by a region
of crystal in which across the slip plane the atoms are
in the wrong sites (see Figure 4.29c). Thus the high
Figure 4.29 Edge dislocation structure in the fcc lattice,
(a) and (b) undissociated, (c) and (d) dissociated: (a) and
(c) are viewed normal to the ⊿111 /triangleleftplane (from
Hume-Rothery, Smallman and Haworth, 1969; courtesy of
the Institute of Metals) .
strain energy along a line through the crystal associ-
ated with an undissociated dislocation is spread overa plane in the crystal for a dissociated dislocation (seeFigure 4.29d) thereby lowering its energy.
A direct estimate of /CRcan be made from the obser-
vation of extended dislocations in the electron micro-scope and from observations on other stacking fault
Defects in solids 101
defects (see Chapter 5). Such measurements show that
the stacking fault energy for pure fcc metals ranges
from about 16 mJ/m2for silver to ³200 mJ/m2for
nickel, with gold ³30, copper ³40 and aluminium
135 mJ/m2, respectively. Since stacking faults are
coherent interfaces or boundaries they have energiesconsiderably lower than non-coherent interfaces such
as free surfaces for which /CR
s³/SYNb/8³1.5J / m2and
grain boundaries for which /CRgb³/CRs/3³0.5J / m2.
The energy of a stacking fault can be estimated
from twin boundary energies since a stacking fault
ABCBCABC may be regarded as two overlapping
twin boundaries CBCandBCBacross which the next
nearest neighbouring plane are wrongly stacked. In fcc
crystals any sequence of three atomic planes not intheABCorCBAorder is a stacking violation and
is accompanied by an increased energy contribution.
A twin has one pair of second nearest neighbourplanes in the wrong sequence, two third neighbours,
one fourth neighbour and so on; an intrinsic stacking
fault two second nearest neighbours, three third and nofourth nearest neighbour violations. Thus, if next-nextnearest neighbour interactions are considered to make
a relatively small contribution to the energy then an
approximate relation /CR'2/CR
Tis expected.
Thefrequencyofoccurrenceofannealingtwinsgen-
erally conﬁrms the above classiﬁcation of stacking
fault energy and it is interesting to note that in alu-minium, a metal with a relatively high value of /CR,
annealingtwinsarerarely,ifever,observed,whilethey
are seen in copper which has a lower stacking faultenergy. Electron microscope measurements of /CRshow
that the stacking fault energy is lowered by solid solu-
tion alloying and is inﬂuenced by those factors whichaffect the limit of primary solubility. The reason for
this is that on alloying, the free energies of the ˛-phase
and its neighbouring phase become more nearly equal,i.e. the stability of the ˛-phase is decreased relative to
some other phase, and hence can more readily tolerate
mis-stacking. Figure 4.30 shows the reduction of /CRfor
copper with addition of solutes such as Zn, Al, Sn and
Ge, and is consistent with the observation that anneal-
ing twins occur more frequently in ˛-brass or Cu–Sn
than pure copper. Substituting the appropriate values
for/SYN, aand/CRinequation (4.13)indicatesthatinsilver
Figure 4.30 Decrease in stacking-fault energy /CRfor copper
with alloying addition ( e/a).and copper the partials are separated to about 12 and
6 atom spacings, respectively. For nickel the width isabout 2 bsince although nickel has a high /CRits shear
modulus is also very high. In contrast, aluminium has
al o w e r /CR³135 mJ/m
2but also a considerably lower
value for /SYNand hence the partial separation is limited
to about 1 band may be considered to be unextended.
Alloying signiﬁcantly reduces /CRand very wide dislo-
cations are produced, as found in the brasses, bronzesandausteniticstainlesssteels.However,nomatterhow
narrow or how wide the partials are separated the two
half-dislocations are bound together by the stackingfault, and consequently, they must move together as aunit across the slip plane.
The width of the stacking fault ribbon is of impor-
tance in many aspects of plasticity because at some
stage of deformation it becomes necessary for disloca-
tions to intersect each other; the difﬁculty which dislo-cationshaveinintersectingeach othergivesrisetoonesource of work-hardening. With extended dislocationsthe intersecting process is particularly difﬁcult sincethe crossing of stacking faults would lead to a com-plex fault in the plane of intersection. The complexity
may be reduced, however, if the half-dislocations coa-
lesce at the crossing point, so that they intersect asperfect dislocations; the partials then are constrictedtogether at their jogs, as shown in Figure 4.31a.
The width of the stacking fault ribbon is also impor-
tant to the phenomenon of cross-slip in which a
dislocation changes from one slip plane to another
intersecting slip plane. As discussed previously, forglide to occur the slip plane must contain both theBurgers vector and the line of the dislocation, and,consequently, for cross-slip to take place a dislocation
Figure 4.31 (a) The crossing of extended dislocations,
(b) various stages in the cross-slip of a dissociated screw
dislocation .
102Modern Physical Metallurgy and Materials Engineering
must be in an exact screw orientation. If the dislo-
cation is extended, however, the partials have ﬁrst to
be brought together to form an unextended dislocation
as shown in Figure 4.31b before the dislocation can
spread into the cross-slip plane. The constriction pro-cess will be aided by thermal activation and hence the
cross-slip tendency increases with increasing temper-
ature. The constriction process is also more difﬁcult,
the wider the separation of the partials. In aluminium,
where the dislocations are relatively unextended, thefrequent occurrence of cross-slip is expected, but for
low stacking fault energy metals (e.g. copper or gold)
theactivationenergy for theprocess willbe high.Nev-
ertheless, cross-slip may still occur in those regions
where a high concentration of stress exists, as, for
example,whendislocationspileupagainstsomeobsta-
cle, where the width of the extended dislocation maybe reduced below the equilibrium separation. Often
screw dislocations escape from the piled-up group by
cross-slipping but then after moving a certain distance
in this cross-slip plane return to a plane parallel to the
original slip plane because the resolved shear stressis higher. This is a common method of circumventing
obstacles in the structure.
4.4.3.3 Sessile dislocations
The Shockley partial dislocation has its Burgers vec-
tor lying in the plane of the fault and hence is glissile.Some dislocations, however, have their Burgers vector
not lying in the plane of the fault with which they are
associated, and are incapable of gliding, i.e. they are
sessile. The simplest of these, the Frank sessile dislo-
cation loop, is shown in Figure 4.32a. This dislocationis believed to form as a result of the collapse of the
lattice surrounding a cavity which has been produced
by the aggregation of vacancies on to a ⊿111/triangleleftplane.
As shown in Figure 4.32a, if the vacancies aggregate
on the central A-plane the adjoiningparts of the neigh-bouring B and C planes collapse to ﬁt in close-packed
formation. The Burgers vector of the dislocation linebounding the collapsed sheet is normal to the plane
with bD
a
3[111], where ais the lattice parameter, and
such a dislocation is sessile since it encloses an area
of stacking fault which cannot move with the dislo-
cation. A Frank sessile dislocation loop can also beproduced by inserting an extra layer of atoms between
two normal planesof atoms, as occurs when interstitial
atoms aggregate following high energy particle irradi-ation. For the loop formed from vacancies the stacking
sequence changes from the normal ABCABCA ...to
ABCBCA ..., whereas inserting a layer of atoms, e.g.
an A-layer between B and C, the sequence becomes
ABCABACA .... The former type of fault with one
violation in the stacking sequence is called an intrin-sic fault, the latter with two violations is called an
extrinsic fault. The stacking sequence violations are
conveniently shown by using the symbol 4to denote
any normal stacking sequence AB, BC, CA but5for
the reverse sequence AC, CB, BA . The normal fcc
stacking sequence is then given by 4444 ...,t h e
intrinsic fault by 44544 ...and the extrinsic fault
by445544 .... The reader may verify that the
faultdiscussedinthepreviousSectionisalsoanintrin-
sic fault, and that a series of intrinsic stacking faults
on neighbouring planes gives rise to a twinned struc-tureABCABACBA or444455554 . Elec-
tron micrographs of Frank sessile dislocation loops are
shown in Figures 4.38 and 4.39.
Another common obstacle is that formed between
extended dislocations on intersecting f111gslip
planes, as shown in Figure 4.32b. Here, thecombination of the leading partial dislocation lying in
the⊿111/triangleleftplane with that which lies in the ⊿
111/triangleleft
plane forms another partial dislocation, often referredto as a ‘stair-rod’ dislocation, at the junction of the
two stacking fault ribbons by the reaction
a
6[112]Ca
6[211]!a
6[101]
The indices for this reaction can be obtained from
Figure 4.37 and it is seen that there is a reduction in
Figure 4.32 Sessile dislocations: (a) a Frank sessile dislocation; (b) stair-rod dislocation as part of a Lomer-Cottrell barrier .
Defects in solids 103
energy from [ ⊿a2/6/triangleleftC⊿a2/6/triangleleft]t o a2/18. This trian-
gular group of partial dislocations, which bounds the
wedge-shaped stacking fault ribbon lying in a h101i
direction, is obviously incapable of gliding and suchan obstacle, ﬁrst considered by Lomer and Cottrell,is known as a Lomer-Cottrell barrier. Such a barrierimpedes the motion of dislocations and leads to work-
hardening, as discussed in Chapter 7.
4.4.3.4 Stacking faults in ceramics
Some ceramic oxides may be described in terms of
fcc or cph packing of the oxygen anions with thecationsoccupyingthetetrahedraloroctahedralintersti-
tial sites, and these are more likely to contain stacking
faults. Sapphire, ˛-Al
2O3, deforms at high tempera-
tures on the ⊿0001 /trianglelefth1120ibasal systems and dis-
sociated1
3h1010iC1
3h0110idislocations have been
observed. Stacking faults also occur in spinels. Stoi-
chiometric spinel (MgAl2O4or MgO. nAl2O3,nD1)
deformspredominantlyonthe f111gh110islipsystem
at high temperature ⊿¾1800°C/triangleleftwith dissociated dislo-
cations. Non-stoichiometric crystals ( n>1) deform at
lower temperatures when the f110gh110isecondary
slip system is also preferred. The stacking fault energydecreases with deviation from stoichiometry from a
value around 0 .2J/m
2fornD1 crystals to around
0.02 J/m2fornD3.5.
4.4.3.5 Stacking faults in semiconductors
Elemental semiconductors Si, Ge with the diamond
cubicstructureorIII-VcompoundsInSbwiththespha-lerite (zinc blende) structure have perfect dislocation
Burgers vectors similar to those in the fcc lattice.
Stackingfaultson f111gplanesassociatedwithpartial
dislocationsalsoexist.The f111gplanesarestackedin
the sequence AaBbCcAaBb as shown in Figure 4.33
and stacking faults are created by the removal (intrin-sic) or insertion (extrinsic) of pairs of layers such
asAaorBb. These faults do not change the four
nearest-neighbour covalent bonds and are low-energy
Figure 4.33 A diamond cubic lattice projected normal to
⊿110/triangleleft./CRrepresents atoms in the plane of the paper and C
represents atoms in the plane below. ⊿111 /triangleleftis
perpendicular to the plane of the paper and appears as a
horizontal trace .
faults ¾50 mJ/m2. Dislocations could slip between
the narrowly spaced planes Ba, called the glide set,
or between the widely spaced planes bB, called the
shufﬂe set, but weak beam microscopy shows dis-
sociation into Shockley partials occurs on the glideset. A 60
°dislocation (i.e. 60 °to its Burgers vec-
tor1
2ah110i) of the glide set is formed by cutting
out material bounded by the surface 1564 and then
joining the cut together. The extra plane of atoms
terminates between aandBleaving a row of dan-
gling bonds along its core which leads to the electricaleffect of a half-ﬁlled band in the band gap; plastic
deformation can make n-type Ge into p-type. The 60
°
dislocation BCand its dissociation into υCandBυ
is shown in Figure 4.34. The wurtzite (ZnS) structure
has the hexagonal stacking sequence AaBbAaBb ....
Similarly, stacking faults in the wurtzite structure arethin layers of sphalerite BbAaBbCcAA ...analogous
to stacking faults in hexagonal metals.
Figure 4.34 (a) The 60 °dislocation BC, (b) the dissociation of BCintoυCandBυ.
104Modern Physical Metallurgy and Materials Engineering
4.5 Volume defects
4.5.1 Void formation and annealing
Defects which occupy a volume within the crystal
may take the form of voids, gas bubbles and cavities.
These defects may form by heat-treatment, irradia-
tion or deformation and their energy is derived largely
from the surface energy (1–3 J /m2). In some materi-
als with low stacking fault energy a special type of
three-dimensional defect is formed, namely the defect
tetrahedron. This consists of a tetrahedron made up
from stacking faults on the four f111gplanes joined
together by six low-energy stair-rod dislocations. Thisdefect is discussed more fully in Section 4.6.2.3.
The growth of the original vacancy cluster into
a three-dimensional aggregate, i.e. void, a collapsed
vacancy disc, i.e. dislocationloop,should,in principle,
depend on the relative surface to strain energy values
for the respective defects. The energy of a three-
dimensional void is mainly surface energy, whereas
that of a Frank loop is mainly strain energy at small
sizes. However, without a detailed knowledge of thesurface energy of small voids and the core-energy of
dislocations it is impossible to calculate, with any
degree of conﬁdence, the relative stability of these
clustered vacancy defects.
The clustering of vacancies to form voids has now
been observed in a number of metals with either
fcc or cph structure. In as-quenched specimens thevoidsarenotsphericalbutboundedbycrystallographic
faces (see Figure 4.58) and usually are about 50 nm
radius in size. In fcc metals they are octahedral in
shape with sides along h110i, sometimes truncated by
f100gplanes, and in cph metals bounded by prism
and pyramidal planes. Void formation is favoured by
slow quenching rates and high ageing temperatures,
and the density of voids increases when gas is present
in solid solution (e.g. hydrogen in copper, and eitherhydrogen or oxygen in silver). In aluminium and mag-
nesium, void formation is favoured by quenching from
a wet atmosphere, probably as a result of hydrogen
production due to the oxidation reactions. It has been
postulated that small clustered vacancy groups are sta-
bilized by the presence of gas atoms and prevented
from collapsing to a planar disc, so that some critical
size for collapse can be exceeded. The voids are not
conventional gas bubbles, however, since only a fewgas atoms are required to nucleate the void after which
it grows by vacancy adsorption.
4.5.2 Irradiation and voiding
Irradiation produces both interstitials and vacancies in
