Repository: Ketankham/chatbot-meta-books

File: reed-hill-book.txt (part 10 of 48)
the case. Table 5.2 lists the critical resolved shear stress for basal slip of these metals as05Ch05.qxd  11/11/08  7:43 PM  Page 135
Chapter 5 Dislocations and Plastic Deformation 136
TABLE 5.2 Critical Resolved Shear Stress for Basal Slip.
Critical Resolved
Slip Slip Shear Stress
Metal Purity Plane Direction MPa
Zinc* 99.999 (0001) /H2085511 0 /H20856 0.18
Cadmium†99.996 (0001) /H2085511 0 /H20856 0.57
Magnesium‡99.95 (0001) /H2085511 0 /H20856 0.43
* Jillson, D. C., Trans. AIME , 188, 1129 (1950).
†Boas, W., and Schmid, E., Zeits. für Physik , 54, 16 (1929).
‡Burke, E. C., and Hibbard, W. R., Jr., Trans. AIME , 194, 295 (1952).222
measured at room temperature. The hexagonal Miller indices of the basal plane are
(0001), and the close-packed, or slip, directions are /H2085511 0 /H20856.
Table 5.2 deﬁnitely conﬁrms that plastic deformation by basal slip in these three
hexagonal metals begins at stresses of the same order of magnitude as those required tostart slip in face-centered cubic metals.
Two other hexagonal metals of interest are titanium and beryllium, in which the
room-temperature critical resolved shear stress for basal slip is very high (approximately110 MPa in the case of titanium,
11and 39 MPa for beryllium12). Furthermore, it has been
established that in titanium the critical resolved shear stress for slip on {10 0} prism planesin /H2085511 0 /H20856close-packed directions is about 49 MPa.
11The latter plane is therefore the pre-
ferred slip plane in titanium. The basal slip of zirconium, still another hexagonal metal, hasthus far not been observed. It appears that slip occurs primarily on {10 0} /H2085511 0 /H20856slip sys-
tems. The critical resolved shear stress for this form of slip is about 6.2 MPa.
13The ques-
tion is how the differences in the slip behavior of magnesium, zinc, and cadmium on theone hand, and beryllium, titanium, and zirconium on the other, can be explained. A com-plete solution to this problem is not at hand, but the following is undoubtedly related tothis effect.
Figure 1.16 of Chapter 1 shows the unit cell of the hexagonal lattice. In this ﬁgure,
distance aequals the distance between atoms in the basal plane, while cis the vertical dis-
tance between atoms in every other basal plane. The ratio c/ais, therefore, a dimension-
less measure of the spacing between basal planes. If the atoms of hexagonal metals weretruly spherical in shape, the ratio c/awould be the same in all cases (1.632). Table 5.3
shows, however, that this value is not the same, but that it varies from 1.886 in the caseof cadmium to 1.586 in the case of beryllium. Only magnesium has an atom thatapproaches a true spherical shape, c/a/H110051.624. Cadmium and zinc have a basal-plane sep-
aration greater than that of packed spheres, while beryllium, titanium, and zirconiumhave a smaller one. It is signiﬁcant that the hexagonal metals with small separationsbetween basal planes are those with very high critical resolved shear stresses for basal slip.
The hexagonal metals zinc and cadmium have been observed to slip on a unique slip
system when deformed in such a manner as to make the resolved shear stress on the basalplane very small. This deformation can be accomplished, for example, by placing the ten-sile stress axis nearly parallel to the basal plane. The observed slip plane for this type ofdeformation is {11 2}, while the slip direction is /H2085511 /H20856. Figure 5.18 shows the position
of one of these slip planes and one of these slip directions in a hexagonal unit cell. Thesigniﬁcant characteristic of this mode or deformation is that the /H2085511 /H20856direction is not
3232 22 121205Ch05.qxd  11/11/08  7:43 PM  Page 136
137 5.10 Slip Systems in Different Crystal Forms
Slip plane
(1122)a3 
a2 
a1 Slip direction
[1123]– –
FIG. 5.18 {1122} /H2085511 /H20856slip in hexagonal metals32
the closest packed direction in the hexagonal crystal structure. Prior to the observation
of {11 2} /H2085511 /H20856slip, the slip direction in all metals had been almost universally observed
as the direction of closest packing. This second-order pyramidal glide was ﬁrst observed by
Bell and Cahn14on macroscopic zinc crystals, but it has also been veriﬁed in both zinc and
cadmium by Price,15,16who used the transmission electron microscope. The work of
Price has not only conﬁrmed the existence of this kind of slip, but has actually shown the
dislocations responsible for it. For photographs of these dislocations, one is referred to the
original publications.15,16
Easy Glide in Hexagonal Metals The metals zinc, cadmium, and magne-
sium are unique in that they possess both a low critical resolved shear stress and a single
primary slip plane, the basal plane. Provided that this slip plane is suitably oriented with
respect to the stress axis, strains of very large magnitude can be developed by basal slip.
Simultaneous slip on intersecting primary slip planes is not a problem in these metals with
a single slip plane, and the rate of strain hardening is therefore much smaller than in face-
centered cubic crystals. The region of easy glide in a tensile stress-strain curve, instead of
extending only several percent, may exceed values of 100 percent. In fact, it is quite pos-
sible to stretch a magnesium crystal ribbonlike four to six times its original length.32 2TABLE 5.3 The c/aRatio
for Hexagonal Metals.
Metal c/a
Cd 1.886
Zn 1.856
Mg 1.624
Zr 1.590
Ti 1.588
Be 1.58605Ch05.qxd  11/11/08  7:43 PM  Page 137
Chapter 5 Dislocations and Plastic Deformation 138
The very large plasticity of single crystals of these three hexagonal metals does not
carry over to their polycrystalline form. Polycrystalline magnesium, zinc, or cadmium have
low ductilities. In the previous paragraph it was pointed out that the large ductility of the
single crystals is due to the fact that slip occurs on a single crystallographic plane. However,
in polycrystalline material, plastic deformation is much more complicated than it is in sin-
gle crystals. Each crystal must undergo a deformation that allows it to conform to the
changes in the shape of its neighbors. Crystals with only a single slip plane do not have
enough plastic degrees of freedom for extensive deformation under the conditions that
occur in polycrystalline metals.
Body-Centered Cubic Crystals The body-centered cubic crystal is char-
acterized by four close-packed directions, the /H20855111/H20856directions, and by the lack of a truly
close-packed plane such as the octahedral plane of the face-centered cubic lattice, or the
basal plane of the hexagonal lattice. Figure 5.19 shows a hard-ball model of the body-
centered cubic (110) plane, the most closely packed plane in this lattice. Two close-
packed directions lie in this plane, the [ 11] and the [1 1].
The slip phenomena observed on body-centered cubic crystals corresponds closely
to that expected in crystals with close-packed directions and no truly close-packed
plane. The slip direction in the body-centered cubic crystals is the close-packed direc-
tion, /H20855111 /H20856; the slip plane, however, is not well defined. Body-centered cubic slip lines
are wavy and irregular, often making the identification of a slip plane extremely dif-
ficult. The {110}, {112}, and {123} planes have all been identified as slip planes in
body-centered cubic crystals, but work on iron single crystals indicates that any plane
that contains a close-packed /H20855111 /H20856direction can act as a slip plane. In further agree-
ment with the lack of a close-packed plane is the high critical resolved shear stress for
slip in body-centered cubic metals. In iron it is approximately 28 MPa at room
temperature.
5.11 CROSS-SLIP
Cross-slip is a phenomenon that can occur in crystals when there are two or more slip
planes with a common slip direction. As an example, take the hexagonal metal magne-
sium in which, at low temperatures, slip can occur either on the basal plane or on {10 0}
prism planes. These two types of planes have common slip directions—the close-packed
/H2085511 0 /H20856directions. The relative orientations of the basal plane and one prism plane are
shown in Fig. 5.20A and 5.20B, where each diagram is supposed to represent a crystal in211 1[111]– [111]– FIG. 5.19 The (110) plane of the body-
centered cubic lattice05Ch05.qxd  11/11/08  7:43 PM  Page 138
139 5.11 Cross-Slip
Basal 
plane 
Slip 
direction Slip
direction
Slip 
direction Prism plane(B)
(C)(A)
FIG. 5.20 Schematic representation of cross-slip in a hexagonal metal: 
(A)Slip on basal plane, (B)slip on prism plane, and (C)cross-slip on basal
and prism planes
the same basic orientation (basal plane parallel to the top and bottom surfaces). In the ﬁrst
sketch, the crystal is sheared on the basal plane, while in the second it is sheared on the
prism plane. The third illustration, Fig. 5.20C, shows the nature of cross-slip. Here it is
observed that the actual slip surface is not a single plane, but is made up of segments, part
of which lie in the basal plane and part in the prism plane. The resulting proﬁle of the slip
surface has the appearance of a staircase. A simple analogy for cross-slip is furnished by
a drawer in a piece of furniture. The sliding of the sides and bottom of the drawer
relative to the frame of the piece is basically similar to the shearing motion that results
from cross-slip.
A photograph of a magnesium crystal showing cross-slip is given in Fig. 5.21,
where the plane of the photograph is equivalent to the forward faces of the schematic
crystals shown in Fig. 5.20. Notice that while the slip in this specimen has occurred
primarily along a prism plane, cross-slip segments on the basal plane are clearly
evident.
During cross-slip the dislocations producing the deformation must, of necessity,
shift from one slip plane to the other. In the example given above, the dislocations
move from prism plane to basal plane and back to prism plane. The actual shift of the
dislocation from one plane to another can only occur for a dislocation in the screw
orientation. Edge dislocations, as was pointed out earlier, have their Burgers vector
normal to their dislocation lines. Since the active slip plane must contain both the
Burgers vector and the dislocation line, edge dislocations are confined to move in a
single slip plane. Screw dislocations, with their Burgers vectors parallel to the dislo-
cation lines, are capable of moving in any plane that passes through the dislocation
line. The manner in which a screw dislocation can produce a step in a slip plane is
shown schematically in Fig. 5.22.05Ch05.qxd  11/11/08  7:43 PM  Page 139
Chapter 5 Dislocations and Plastic Deformation 140
Shear stress 
Shear stress 
Shear stress 
Shear stress Screw dislocation
Screw dislocation FIG. 5.22 Motion of a screw dislocation
during cross-slip. In the upper ﬁgure the
dislocation is moving in a vertical plane,
while in the lower ﬁgure it has shifted its
slip plane so that it moves horizontally
FIG. 5.21 Cross-slip in magnesium. The vertical slip plane traces correspond to
the {10 0} prism plane, whereas the horizontal slip plane traces correspond to 
the basal plane (0002). 290 /H11003(Reed-Hill, R. E., and Robertson, W. D., Trans.
AIME , 209496 [1957].)105Ch05.qxd  11/11/08  7:43 PM  Page 140
141 5.13 Double Cross-Slip
5.12 SLIP BANDS
A slip band is a group of closely spaced slip lines that appears, at low magnification,
to be a single large slip line. In many metals slip bands tend to be wavy and irregu-
lar in appearance; this is evidence that the dislocations that produce the bands in
these metals are not so confined as to move in a single plane. The shifting of the
dislocations from one slip plane to another is usually the result of the cross-slip of
screw dislocations.
The resolution of the individual slip lines in a slip band is normally a task requir-
ing the use of an electron microscope. However, when a slip band is observed on a
surface that is nearly parallel to the active slip plane, it is sometimes possible to par-
tially resolve the components of a slip band with a light microscope. An example of slip
markings and the corresponding dislocation arrays after deformation of gold is shown
in Fig. 5.23.
5.13 DOUBLE CROSS-SLIP
Another very important aspect of the work done on LiF crystals17is that it has shown
that moving dislocations can multiply. The mechanism that seems most adequately
to explain this dislocation multiplication is double cross-slip . As mentioned in Sec. 5.2,
dislocations in LiF appear to nucleate at impurity particles. The slip process that
develops from these nucleated dislocations first forms narrow slip planes that grow
into slip bands of finite width with continued straining. These slip bands, in turn, can
expand so as effectively to cover the complete crystal. Several rather narrow bands,
as well as some that have grown to a moderate width, may be seen in the photograph
of Fig. 5.24. Note that the presence of the slip bands is revealed by the rows or
etch pits.
The development of the double cross-slip mechanism, which was originally proposed
by Koehler18and later by Orowan,19is shown in Fig. 5.25. In sketch (A), a dislocation
(A) (B)
50 µm
FIG. 5.23 Slip markings (A)and dislocation etch-pit arrays (B)after light deformation of
gold. (From Hashimoto, S., Miura, S., and Kubo, T., Journal of Materials Science 111501
(1976). With kind permission from Springer Science and Business Media.)05Ch05.qxd  11/11/08  7:43 PM  Page 141
Chapter 5 Dislocations and Plastic Deformation 142
FIG. 5.24 Slip bands in LiF. Bands formed at /H11002196 °C and 0.36
percent strain (Reprinted with permission from J.J. Gilman and
W.G. Johnson, Journal of Applied Physics , Vol. 30, Issue 2, Page 129,
Copyright 1959, American Institute of Physics)
Dislocation
loop
Primary slip plane
(A)Cross-slip planeb
(B)b
Primary slip plane
(C)babc
d
FIG. 5.25 Double cross-slip05Ch05.qxd  11/11/08  7:43 PM  Page 142
143 5.14 Extended Dislocations and Cross-Slip
loop is assumed to be expanding on the primary slip plane. In part (B), a segment of the
dislocation loop that is in the screw orientation is shown cross-slipping onto the cross-slipplane. Finally, in (C), the dislocation moves back into a plane parallel to its original slipplane. Attention is now called to the similarity of the dislocation conﬁguration, startingat point band ending at point c, to the Frank-Read source conﬁguration shown in
Fig. 5.1. This is, in fact, a classical dislocation generator, and dislocations can be createdwith it on the new slip plane. It is also true that this dislocation conﬁguration can also actas a Frank-Read source in the slip plane of the original loop. Proof of this last statementis left as an exercise.
An important feature of the double cross-slip mechanism is that Frank-Read sources
associated with this mechanism involve freshly created dislocations; that is, dislocationswhich, in general, will not have had time enough to become pinned by impurity atoms.The operation of a Frank-Read source with this type of dislocation is much more probablethan that involving grown-in dislocations.
5.14 EXTENDED DISLOCATIONS AND CROSS-SLIP
While a total /H20855110 /H20856dislocation in a fcc metal can readily cross-slip between a pair of
octahedral planes, this is not true of an extended dislocation. The reason for this isshown in the diagrams of Fig. 5.26. In part (A) of this illustration, a total /H2085510/H20856dis-
location is shown cross-slipping from the primary slip plane (111) to the cross-slipplane (11 ). Note that the Burgers vector of this dislocation lies along a direction com-mon to both slip planes. In part (B) of this diagram, a corresponding extended dislo-cation is shown moving downward on the (111) primary slip plane. Assume, as shownin Fig. 5.26C, that the leading partial dislocation of this extended dislocation movesoff on the cross-slip plane. Since the Burgers vector of this partial dislocation is [ 11]and this vector has a direction that does not lie in the (11 ) cross-slip plane, a dislo-cation reaction has to occur that results in the creation of two new dislocations. Thisreaction is
[ 11] :[ 21] /H11001[0 ] 5.5
One of these dislocations is a Shockley partial that is free to move on the cross-slip planeand has a Burgers vector [ 21]. The other is immobile (sessile) and remains behindalong the line of intersection between the primary and cross-slip planes. This latterdislocation is called a stair-rod dislocation, and its Burgers vector is [ 0]. Stair-rod
dislocations, of which the present example represents only one of a number of differenttypes, are always found when a stacking fault runs from one slip plane over into another,as shown in Fig. 5.26C. Note that the [1 0] of the stair-rod dislocation in Fig. 5.26C isperpendicular to the line of intersection of the two slip planes and that it also does not liein either slip plane.
In the cross-slip of an extended dislocation, the stair-rod dislocation is removed
when the trailing partial dislocation arrives at the line of intersection of the twoslip planes and then moves off on the cross-slip plane, as shown by the followingequation:
[2] /H11001[0 ] /H11005[1] 5.6
This reaction is illustrated in Fig. 5.26C.121
6111
6111
611
6111
611
6111
611
621
6121
6111
21
205Ch05.qxd  11/11/08  7:43 PM  Page 143
Chapter 5 Dislocations and Plastic Deformation 144
Since additional strain energy is required to create the stair-rod dislocation associated
with the cross-slip of an extended dislocation, it should be much easier for a total disloca-
tion than for an extended dislocation to cross-slip.
5.15 CRYSTAL STRUCTURE ROTATION DURING TENSILE
AND COMPRESSIVE DEFORMATION
When a single crystal is deformed in either tension or compression, the crystal lattice
usually suffers a rotation, as indicated schematically in Fig. 5.27. In tension, this tends
to align the slip plane and the active slip direction parallel to the tensile stress axis. It is
often possible to identify the active slip plane and slip direction as a result of this
rotation. Thus, suppose that, before it is deformed, an fcc crystal has the orientation
marked a1shown in the standard projection of Fig. 5.28. If it is now strained by a small
amount and its orientation is redetermined by a Laue back-reﬂection photograph, the
stress axis should plot (in the standard stereographic projection) at a new position suchPrimary 
slip plane 
Intrinsic
stacking faultCross-slip plane 
(A) (C)
(B) (D)(111) 
(111) (111) 1/2 [110] 1/6 [121] 
1/6 [121] 
1/6 [121]1/6 [211] 
1/6 [211]1/6 [211] 1/6 [110] 
1/6 [110]1/6 [121] 
1/6 [121]1/2 [110] 
(111) 
FIG. 5.26 The cross-slip of an extended dislocation05Ch05.qxd  11/11/08  7:43 PM  Page 144
145 5.15 Crystal Structure Rotation During Tensile and Compressive Deformation
Tensile
stressTensile
stress
Compressive
stress
Compressive
stress
Compressive
stressCompressive
stressTensile
stressTensile
stress
(A) (B)Slip
planeFIG. 5.27 Rotation of the crystal lattice in
tension and compression
a1 001 
011
010 
011a3 a2 
001 111
101 
011111010 110011
111 101 
b 001 110111 
FIG. 5.28 In tension the lattice rotation is equivalent to a rotation of the
stress axis ( a) toward the slip direction. This stereographic projection
shows this rotation in a face-centered cubic crystal05Ch05.qxd  11/11/08  7:43 PM  Page 145
Chapter 5 Dislocations and Plastic Deformation 146
Pole of active 
slip plane 
111 111 111 
(111) (111) 111 
a1 ~45°~90°
FIG. 5.29 The original stress axis orientation in Fig. 5.28 lies about 45°
from the pole of the (111) plane and about 90° from the pole of (111).
These are the two slip planes that contain the active slip directionas a2. A second similar deformation should produce a third stress axis orientation at a3.
These three stress axis positions will normally fall along a great circle and, if this great
circle is projected ahead, it should pass through the active slip direction. In the present
case, as may be seen in Fig. 5.28, the slip direction is [10 ]. As shown in Fig. 5.29, this
slip direction lies in both the (111) and the (1 1) planes. Since the (111) pole makes
an angle of nearly 45° with the stress axis, while the (1 1) pole makes a corresponding
angle closer to 90°, one can deduce that the resolved shear stress should be larger on
the former. This means that the active slip plane should be (111). Normally it should
also be possible to verify this fact by measuring the orientation of the slip line traces on
the specimen surface.
Note that in the example of Fig. 5.28 the active slip direction is the closest /H20855110/H20856direc-
tion to the stress axis that can be reached by crossing a boundary of the stereographic
triangle that contains the stress axis. This fact can be considered to deﬁne a general rule that
is applicable to the tensile deformation of fcc crystals. As an added example, consider the
possible stress axis orientation, marked b, lying in the stereographic triangle at the left of the
ﬁgure and near the (0 0) pole. Following the above rule, the slip direction should be [0 1].
The corresponding slip plane pole should be (1 ). Once the slip direction has been
obtained, the pole of the slip plane can easily be determined in the case of fcc crystals.111 111105Ch05.qxd  11/11/08  7:43 PM  Page 146
147 5.16 The Notation for the Slip Systems in the Deformation of fcc Crystals
It should lie on the other side of the stress axis from the slip direction and all three direc-
tions should lie roughly on a common great circle. Finally, the indicated combinations of slip
directions and slip planes yield the active slip systems because in each case they represent
the slip system that has the highest resolved shear stress acting on it in a given stereographic
triangle.
Now let us consider the case of a crystal deformed in compression. As shown in
Fig. 5.27B, the slip plane rotates so that it tends to become perpendicular to the stress axis.
In this case, if the orientation of the stress axis is plotted in a standard stereographic pro-
jection, the stress axis will be found to follow a path that passes through the position of
the slip plane normal. This is illustrated in Fig. 5.30, using once again as an example a sin-
gle crystal of a face-centered cubic metal.
5.16 THE NOTATION FOR THE SLIP SYSTEMS IN THE
DEFORMATION OF FCC CRYSTALS
The preceding section has shown that, for an orientation in the center of a stereographic
triangle, one slip system is favored because the resolved shear stress is highest on this
system. This slip system is called the primary slip system . In the example of Fig. 5.28, the
primary slip system for the original stress axis orientation is (111) [10 ]. If the disloca-
tions of this system were to cross-slip, they would have to move onto the other slip plane1a
Slip
directionSlip plane pole
FIG. 5.30 In compression, the stress axis ( a) rotates toward the
pole of the active slip plane05Ch05.qxd  11/11/08  7:43 PM  Page 147
Chapter 5 Dislocations and Plastic Deformation 148
that contains the [10 ] slip direction. As may be seen in Fig. 5.29, this is the (1 1) plane.
The cross-slip system for the stress axis orientation a1is, accordingly, (1 1) [10 ].
Another important slip system is called the conjugate slip system . This is the system
that becomes the preferred slip system once the rotation of the crystal structure, relative
to its tensile stress axis, results in moving the orientation of the stress axis out of its orig-
inal stereographic triangle into the one adjoining it. This movement of the stress axis on
the stereographic projection is shown in Fig. 5.31, which is an enlarged view of the stan-
dard projection showing only the two stereographic triangles of present interest.
As indicated above, the stress axis position on the stereographic projection tends to
move toward the active slip direction through the positions a1, a2, and a3. Continued
motion of this type carries it to a position such as a4, where it lies in another stereographic
triangle where the resolved shear stress is greater on the (1 ) [110] slip system. As a
result, slip will be instituted on this slip system, called the conjugate slip system, and the
stress axis will now move along a path toward the [110] slip direction. Theoretically,
while this shift in the slip system should occur once the stress axis crosses the boundary
separating the two stereographic triangles, there is always some degree of overshoot
before the conjugate slip system takes over. The degree of this overshoot depends on a
number of factors that will not be discussed here. The diagram shows clearly that slip on
the second (or conjugate) system will bring the stress axis back into the original stereo-
graphic triangle where the primary slip system is again favored. It is therefore to be
expected that the primary slip system will eventually predominate at a point such as a5
and the stress axis will again move toward the slip direction of the primary system. This
oscillation of the stress axis will be repeated a number of times, with the result (shown
in the ﬁgure) that the axis eventually reaches the [211] direction, a direction that lies on
the same great circle as the conjugate and primary slip directions and midway between
them. This is a stable end orientation for the crystal, and once it has obtained this orien-
tation, further deformation will not change the orientation of the crystal relative to the
tensile stress axis.
In the above discussion, the primary, conjugate, and cross-slip slip systems have been
identiﬁed for a given starting orientation of the axis of a crystal. These have involved three
of the possible slip planes in the face-centered cubic structure. The fourth plane, which is
(11 ) in the example in Fig. 5.28, is called the critical plane . 1111 11 1
a2 
a3 
a4 
a6 a7 a5a1 
Endpoint 
211 
FIG. 5.31 When the stress axis leaves its original
stereographic triangle, a second or conjugate slip
system becomes more highly stressed than the
primary slip system. After this occurs, deforma-
tion occurs alternately on both systems05Ch05.qxd  11/11/08  7:43 PM  Page 148
149 5.17 Work Hardening
εbσaσb
a b 
Strain Stress
FIG. 5.32 Normally when a metal is deformed
to a strain such as eband then it is unloaded, it
will not begin to deform until the stress is raised
back to sb. The strain ebraises the ﬂow stresses
from sato sb.5.17 WORK HARDENING
The drawing in Fig. 5.32 is assumed to represent a typical engineering stress-strain curve
of a polycrystalline pure metal. Note that after the metal begins to deform plastically
above the proportional limit at point a, the stress still continues to rise. This rise in the
ﬂow-stress reﬂects an increase in the strength of the metal caused by the deformation.
That this strength increase is real can be shown by unloading the specimen from a point
such as bon the curve and then by reloading the specimen. Provided that this experiment
does not occur at a temperature where recovery rates are rapid, the stress on the speci-
men will have to be returned to the value sbthat it had prior to the unloading before
macroscopic plastic ﬂow will again occur. Deforming the specimen to a plastic strain eb
has, accordingly, raised the stress at which the metal will ﬂow from sato sb. As will be
shown shortly, the stress at which a metal will ﬂow, the ﬂow stress , is intimately connected
with changes in the dislocation structure in the metal resulting from deformation.
However, it is necessary that we ﬁrst consider a different way of representing the stress-
strain data. The engineering stress-strain curve expresses both stress and strain in terms
of the original specimen dimensions, a very useful procedure when one is interested in
determining strength and ductility data for purposes of engineering design. On the other
hand, this type of representation is not as convenient for showing the nature of the work
hardening process in metals. A better set of parameters are true stress and true strain.
True stress ( st) is merely the load divided by the instantaneous cross-section area, or
5.7
where Pis the load and Ais the cross-section area. If one assumes that during plastic ﬂow
the volume remains effectively constant, then we have A0l0/H11005Al, where A0and l0are the
original cross-section area and gage length, respectively, and Aand lare the corresponding
values of these quantities at any later time. With this assumption, it follows that
5.8 st/H11005P
A/H11005Pl
A0l0/H11005P
A0 (l0/H11001/H9004l)
l0/H11005s(1/H11001e)st/H11005P
A05Ch05.qxd  11/11/08  7:43 PM  Page 149
Chapter 5 Dislocations and Plastic Deformation 150
aa‘b‘
b
StrainEngineering stress
strain curveMaximum
loadTrue-stress
true-strain
curveStressFIG. 5.33 A comparison between an engineering
stress-strain curve and the corresponding true-stress
and true-strain curve.
where /H9004lis the increase in length of the specimen, sis the engineering stress, and eis the
engineering strain. This equation simply states that the true stress is equal to the engineer-
ing stress, times one, plus the engineering strain. True strain is deﬁned by the relationship
5.9
which states that the true strain is equal to the natural logarithm of one plus the engineer-
ing strain.
The preceding equations for the true stress and true strain are valid as long as the
deformation of the gage section is essentially uniform. In this regard, it is generally
assumed that the gage section deforms uniformly to approximately the point of maximum
stress (point ain Fig. 5.33) on an engineering stress-strain diagram. Beyond this point the
specimen begins to neck and the strain is restricted to the necked region. It is also possible
to follow the relation between the true stress and true strain beyond the point of maxi-
mum load by considering the stress-strain behavior of the metal only in the necked region.
One has, however, to correct for the triaxiality of the stress due to the effective notch pro-
duced by the neck; and the strain should be measured in terms of the specimen diameter
at the neck; rather than in terms of the specimen gage length. If these factors are consid-
ered, one obtains a stress-strain curve of the form of the upper curve in Fig. 5.33. Note that
the true stress continues to rise with increasing stress until the point of fracture. There
seems to be good evidence for assuming that between the point of maximum load and the
point where fracture occurs, the true-stress true-strain curve is approximately a straight
line.20The curve of Fig. 5.33 shows that in a simple tensile test, the true strength of the
metal normally increases with increasing strain until it fractures.
5.18 CONSIDÈRE’S CRITERION
A condition for the onset of necking was originally proposed by Considère21based on the
assumption that necking begins at the point of maximum load. At the maximum load
dP/H11005Adst/H11001stdA/H110050 5.10et/H11005/H20885l
l0 dl
l/H11005lnl
l0/H11005ln(1/H11001e)05Ch05.qxd  11/11/08  7:43 PM  Page 150
151 5.19 The Relation Between Dislocation Density and the Stress
where Pis the load, Ais the cross-section area, and stis the true stress. In effect, this rela-
tionship states that for a given strain increment, the resulting decrease in specimen area
reduces the load-carrying ability of the cross-section by the same amount that the load-carrying ability of the specimen is increased by the rise in its strength due to strain hard-ening. The above relationship may be rearranged to read
5.11
In plastic deformation, a reasonable assumption is that the volume remains constant, so that
dV/H11005d(Al)/H11005ldA/H11001Adl/H110050 5.12
or
5.13
where lis the specimen gage length and dl/lis et, the true strain. Therefore,
5.14
This is Considère’s criterion for necking. When the slope of the true-stress true-straincurve, ds
t/det, is equal to the true stress st, necking should begin. As will be shown
presently, this relationship can help to rationalize a basic difference in the observed stress-strain behavior of face-centered cubic and body-centered cubic metals.
5.19 THE RELATION BETWEEN DISLOCATION DENSITY
AND THE STRESS
With the development of the transmission electron microscope technique, it has beenpossible to make direct studies of the dislocation structure in deformed metals. Theseinvestigations have indicated that for a very wide range of metals there exists a rathersimple relationship between the dislocation density and the flow-stress of a metal.Thus, let us assume that Fig. 5.34 represents the general shape of the stress-straincurve of a metal and that a series of specimens are deformed to different strains, asindicated by the marked points along the curve. Furthermore, let us assume that onreaching the specified strains, they are unloaded, sectioned for observation in the elec-tron microscope, and that dislocation density measurements are made on the foils.Figure 5.35 shows the actual experimental results obtained using a set of titaniumspecimens. This data corresponds to specimens of three different grain sizes. Note thatall of the data plots on the same straight line. Data such as this supports the assump-tion that the stress varies directly as the square root of the dislocation density, or
s/H11005s0/H11001kr1/25.15
where ris the measured dislocation density in centimeters of dislocation per unit volume,
kis a constant, and s0is the stress obtained when r1/2is extrapolated to zero. This result is
good evidence that the work hardening in metals is directly associated with the build-updst
det/H11005stdA
A/H11005/H11002dl
ldst/H11005/H11002 stdA
A05Ch05.qxd  11/11/08  7:43 PM  Page 151
Chapter 5 Dislocations and Plastic Deformation 152
bcde
a
StrainStressFIG. 5.34 To determine the variation
of the dislocation density with strain
during a tensile test, a set of tensile
specimens are strained to a number of
different positions along the stress-
strain curve, such as points ato fin
this diagram. These specimens are
then sectioned to obtain transmission
electron microscope foils
FIG. 5.35 The variation of the ﬂow-stress swith the square root of the
dislocation density r1/2for titanium specimens deformed at room tem-
perature, and at a strain rate of 10/H110024sec/H110021(After Jones, R. L., and
Conrad, H., TMS-AIME , 245779 [1969].)10 
0 5 10 15 18μ grain size 
2.6μ grain size 
0.8μ grain size 
ρ½ – cmStress, kg/mm2 
20 25 20 30 40 50 60 70 80 90 100 
of the dislocation density in the metal. While the above relationship corresponds to data
from polycrystalline specimens, the relationship has also been observed in single-crystal
specimens. In this case, it is more proper to express the relationship in terms of the
resolved stress on the active slip plane τ. This gives us
τ/H11005τ0/H11001kr1/25.1605Ch05.qxd  11/11/08  7:43 PM  Page 152
153 5.21 The Orowan Equation
where τ0is the extrapolated shear stress corresponding to a zero dislocation density.
Actually, if the dislocation density were zero, then the metal could not be deformed. As a
consequence, s0or τ0are best considered as convenient constants rather than as simple
physical properties.
5.20 TAYLOR’S RELATION
In 1934, Taylor22proposed a theoretical relationship that is basically equivalent to the
experimentally observed functional relationship between the ﬂow stress and the disloca-tion density. In the model that he used, it was assumed that all the dislocations moved onparallel slip planes and the dislocations were parallel to each other. This model has sincebeen elaborated by Seeger
23and his collaborators. In brief, this approach assumes that if
the dislocation density is expressed in numbers of dislocations intersecting a unit area,then the average distance between dislocations is proportional to r
/H110021/2. As shown earlier
in Sec. 4.10, the stress ﬁeld of a dislocation varies as 1/ r, or in general we may write
5.17
where mis the shear modulus, bis the Burgers vector, and ris the distance from the dis-
location. Now consider two edge dislocations on parallel slip planes. If they are of the samesign, they will exert a repulsive force on each other. If they are of opposite sign, the forcewill be attractive. In either case, this interaction must be overcome in order to allow thedislocations to continue to glide on their respective slip planes. Since, as shown above, theaverage distance between dislocations is proportional to r
/H110021/2, we have
τ/H11005ambr1/25.18
or
τ/H11005kr1/25.19
where kis a constant of proportionality equal to amb.
5.21 THE OROWAN EQUATION
A relationship between the velocity of the dislocations in a test specimen and the appliedstrain rate will now be derived. This expression is known as the Orowan equation.
As shown in Figs. 5.36A and 5.36B, when an edge dislocation moves completely
across its slip plane, the upper half of the crystal is sheared relative to the lower half by anamount equal to one Burgers vector. It can also be deduced and rigorously proved
24
(Fig. 5.36C) that if the dislocation moves only through a distance /H9004x, then the top surface
of the crystal will be sheared by an amount equal to b(/H9004x/x), where xis the total distance
across the slip plane. In other words, the displacement of the upper surface will be in pro-portion to the fraction of the slip plane surface that the dislocation has crossed, or tob(/H9004A/A), where Ais the area of the slip plane and /H9004Ais the fraction of it passed over by
the dislocation. Since the shear strain ggiven to the crystal equals the displacement
b(/H9004A/A) divided by the height zof the crystal, we have
5.20
/H9004g/H11005b/H9004A
Az/H11005b/H9004A
Vτ/H11015mb
r05Ch05.qxd  11/11/08  7:43 PM  Page 153
Chapter 5 Dislocations and Plastic Deformation 154
since Azis the volume of the crystal. For the case where nedge dislocations of length l
move through an average distance /H9004, this relation becomes
5.21
where r, the dislocation density, is equal to nl/V. If, in a time interval /H9004t, the dislocations
move through the average distance /H9004, we have
5.22
where is the shear strain rate and is the average dislocation velocity.
This expression, derived for the speciﬁc case of parallel edge dislocations, is a general
relationship, and it is customary to consider that rrepresents the density of all the mobile
dislocations in a metal whose average velocity is assumed to be . Furthermore, if is the
tensile strain rate in a polycrystalline metal, a reasonable assumption is that
5.23
where the factor 1/2 is an approximate Schmid orientation factor.˙/H9255/H110051
2˙g/H110051
2rb/H9263˙/H9255 /H9263/H9263   ˙g/H9004g
/H9004t/H11005˙g/H11005rbvx/H9004g/H11005bnl/H9004x
V/H11005rb/H9004xx
PROBLEMS
5.1 If the shear vectors, τ, in Fig. 5.1, were moved from the
top and bottom faces of the crystal and applied to the front
and rear surfaces, with the forward vector pointing up and
the rear one down, could any of the Frank-Read dislocation
segments move as a result of this shearing stress? Explain.5.2 (a) Again, with reference to Fig. 5.1, describe what
might be expected to happen to the dislocation conﬁgu-
ration of this crystal if a horizontal tensile stress were to
be applied to the right and left faces of the crystal.a b Edge dislocation 
Displacement  = b Displacement  = b Δx 
x Slip plane 
(A)
(B) (C)Edge 
dislocation 
Δx 
x 
FIG. 5.36 The displacement of the two halves of a crystal is in proportion to
the distance that the dislocation moves on its slip plane05Ch05.qxd  11/11/08  7:43 PM  Page 154
155 Problems
(b)What would be the effect on the dislocation conﬁgu-
ration of Fig. 5.1 if the tensile stress in part (a) of this
problem were to be changed to a compressive stress?
5.3 There are three slip systems on an fcc octahedral
plane. Assume a 2 MPa tensile stress is applied along the
[100] direction of a gold crystal, whose critical resolved
shear stress is 0.91 MPa. Demonstrate quantitatively that
