Repository: Ketankham/chatbot-meta-books

File: tem-book.txt (part 10 of 71)
 هب انم خدا 
A reliable source of electrons to ‘illuminate’ the specimen is one of the most important parts of a
TEM. Fortunately, electron sources are plentiful, but to get the best images and other signalsout of our expensive microscope, we need to use the best available source. There are stringent
requirements to produce the beam of electrons with the necessary properties and these are best
met by only two types of source: thermionic and field-emission sources (or ‘guns’ as they are
often called). Thermionic sources are (now rarely) tungsten filaments or (now commonly)lanthanum hexaboride (LaB
6) crystals, and field emitters are fine tungsten needles. In this
chapter we’ll first explain briefly the physics of th e different electron-emission processes because
then you’ll understand why we operate the sources in certain ways. Next we’ll tell you thecharacteristics we need from our electron bea m. Then we’ll compare the sources and show you
that no one source is best for all aspects of TEM, but all have their roles. Finally, we’ll explain
ways to check that a particular source meets your needs.
Because the source is so critical to the performance of the microscope, the technology is
advancing rapidly with the aim being to have complete computer control, which would leave
you, the operator, with very little to do except push the ‘on’ button. This state of affairs is mostadvanced for the field-emission source, and since these are both delicate and expensive, it is
just as well. But the majority of TEMs still use thermionic sources, and these may need a fair
bit of operator control. In these circumstances, you should know how these sources work andwhy you do certain things to them. So we’ll spend much of this chapter talking aboutthermionic sources, although field emission is essential for the best performing TEMs of
any kind (imaging, analytical, etc.), so there’s a good chance that field emission will expand to
be the source of choice in the future.
5.1 THE PHYSICS OF DIFFERENT
ELECTRON SOURCES
We use two kinds of electron sources in TEMs: the first
kind is called a thermionic source, which, as the name
suggests, produces electrons when heated, and the second
type is a field-emission source, which produces electrons
when a large electric potential is applied between it and
an anode. Schottky sources combine both heat and fieldemissions. These sources are part of an assembly which
we refer to as the electron ‘gun.’ Now, from a physics
standpoint, it is really quite interesting to know thedetails of how electron sources work and there’s a great
deal of active research into new and improved sources,
and carbon nanotubes show some real promise. (Like
future TV screens but using higher voltages.)
From a practical standpoint, you don’t have to
know too much about the physics, and we can sum-
marize the essential points very briefly, using twosimple equations. Keep in mind two points as you
read about sources
&Your TEM will use a thermionic source (W or LaB 6)
or a field-emission (W) source and the two cannot be
interchanged.
&Field-emission sources give more monochromaticelectrons; thermionic sources are less monochro-
matic and give ‘whiter’ electrons.
The analogy here is to X-rays or visible light. The
‘color’ of electrons depends on their energy spread
(which translates into a frequency or a wavelength
range using equation 1.6); we’ll discuss this in Section
5.2. You don’t always need to use monochromatic elec-trons, even if your field-emission TEM did cost twice as
much as a conventional microscope would with a therm-
ionic source.
5.1 T HEPHYSICS OF DIFFERENT ELECTRON SOURCES ..................................................................................................................... 73
www .Iran -mavad .com  
ﻣﺮﺟﻊ ﺩﺍﻧﺸﺠﻮﻳﺎﻥ ﻭ ﻣﻬﻨﺪﺳﻴﻦ ﻣﻮﺍﺩ
5.1.A Thermionic Emission
If we heat any material to a high-enough temperature,
we can give the electrons sufficient energy to overcomethe natural barrier that prevents them from leaking out
from the surface. This barrier is termed the work func-
tion (F) and has a value of a few eV.
The physics of thermionic emission can be summar-
ized in Richardson’s law which relates the current den-
sity from the source, J, to the operating temperature, T
in Kelvin
J¼AT
2e/C0F
kT (5:1)
Here k is Boltzmann’s constant (8.6 /C210/C05eV/K)
andAis Richardson’s constant (A/m2K2), which is only
constant for a given source material. From this equationyou can see that we need to heat the source to a tem-perature Tsuch that energy >Fis given to the electrons;
then they will escape from the source and be available to
form an electron beam. Unfortunately, when we put a
few eV of thermal energy into most materials they eithermelt or vaporize. So the only viable thermionic sourcesare either refractory (high melting point) materials orthose with an exceptionally low F. The source used for
the first several decades of TEMs (and still used in some
SEMs) was tungsten which melts at 3660 K and the only
thermionic source used by modern TEMs is lanthanumhexaboride (LaB
6) which has a low F. If you look at
Table 5.1, you’ll see the relative values of Jc,T, andFfor
tungsten and LaB 6.
We use several different words to describe the
sources. We called tungsten sources filaments , because
tungsten was drawn into fine wire similar to the filament
used in an incandescent light bulb. LaB 6crystals (which
should not be called filaments) are usually grown with a
<110 >orientation to enhance emission. Sometimes we
call both tungsten and LaB 6sources cathodes because,
as we’ll see, the complete gun assembly acts as a triodesystem in which the source is the cathode.
So all you need to know from the physics is that
heating up a thermionic source gives you a higher J.
But there is a limit, because higher temperatures shortenthe source life through evaporation and/or oxidation.So we seek a compromise operating temperature. We
thus operate under a condition called ‘saturation’ which
we’ll discuss in ‘Thermionic Guns.’
5.1.B Field Emission
Field-emission sources, usually called FEGs (for field-emission guns: pronounced either as ‘F-E-Gs’ or as‘fegs’) operate in a fundamentally different way to therm-ionic sources. The principle behind FE is that the
strength of an electric field Eis considerably increased
at sharp points because, if we have a voltage Vapplied
to a (spherical) point of radius r, then
E¼
V
r(5:2)
We call the fine needles ‘tips.’ The technique of
atom-probe field-ion microscopy (APFIM) is another
well-established experimental tool for materials char-
acterization. APFIM uses specimens w i t hav e r yf i n e
needle shape, and so there’s a lot of expertise available
to help produce FE tips. One of the easiest materials toproduce with a fine needle point is tungsten wire whichcan readily be given a tip radius of <0.1mm. If we apply
a 1-kV potential to this tip then Eis 10
10V/m and this
lowers the work-function barrier sufficiently for elec-trons to tunnel out of the tungsten. The tunneling pro-
cess is the same as you’ve met in semiconductor devices.
Applying such high fields imposes a severe stress onthe tip and the material must be mechanically strongto remain intact. FE, like thermionic emission fromLaB
6, varies with the orientation of the tungsten crystal-
line tip; the <310 >orientation is found to be best.
For FE to occur, the surface has to be pristine, i.e.,
it must be free of contaminants and oxide. We can
achieve this by operating in ultra-high vacuum
(UHV) conditions (< 10/C09Pa). In this case the tungsten
is operated at ambient temperatures and the process iscalled ‘cold’ FE. Alternatively, we can keep the surfacein a pristine condition at a poorer vacuum by heatingthe tip. The thermal energy assists in electron emission
TABLE 5.1 Characteristics of the Principal Electron Sources
Units Tungsten LaB 6 Schottky FEG Cold FEG
Work function, F eV 4.5 2.4 3.0 4.5
Richardson’s constant A/m2K26/C21094/C2109
Operating temperature K 2700 1700 1700 300
Current density (at 100 kV) A/m251 02105106
Crossover size nm >10510415 3
Brightness (at 100 kV) A/m2sr 10105/C210115/C210121013
Energy spread (at 100 kV) eV 3 1.5 0.7 0.3
Emission current stability %/hr <1 <1 <15
Vacuum Pa 10/C0210/C0410/C0610/C09
Lifetime hr 100 1000 >5000 >5000
74 .....................................................................................................................................................................................E LECTRON SOURCES
www .Iran -mavad .com  
ﻣﺮﺟﻊ ﺩﺍﻧﺸﺠﻮﻳﺎﻥ ﻭ ﻣﻬﻨﺪﺳﻴﻦ ﻣﻮﺍﺩ
so much that, in fact, the electrons don’t tunnel
through the barrier. For such ‘thermal’ FE, surface
treatments with ZrO 2improve the emission character-
istics, particularly the stability of the source, and such
Schottky emitters are the most popular. There are prosand cons for both CFE and TFE, which we’ll talkabout later in the chapter.
5.2 THE CHARACTERISTICS OF THE
ELECTRON BEAM
The electron beam in a TEM requires certain charac-
teristics which are control led by the source itself and
how we integrate the source into a gun assembly. Wedescribe the performance of an electron source by such
words as brightness, coherency, and stability. While
these words mean something to you already, theyhave very precise meanings in TEM terminology, sowe’ll go through the various characteristics, tell youwhat they mean and why they are important in theTEM. We’ll then compare the properties of the varioussources that you may have in your microscopes. You’llsee that there’s no best source for all applications, but
for specific applications one source or other is usually
better.
Before we define the electron-beam characteristics
needed in a TEM, it is worth summarizing a few of theproperties of electron beams in general and how thesevary with kV.
5.2.A Brightness
The word brightness is often confused with intensity and
indeed the two terms are related. For instance, when welook at the viewing screen of a TEM, we may say how‘bright’ it is, when we are really referring to the intensityof light coming from the screen. When we think of the
intensity of any radiation source, it is in terms of the flux
emanating from it. For a light bulb, it would be thenumber of photons per unit area per unit time. Forelectron sources we talk about the current density,which is the number of electrons (or charge) per unitarea per unit time.
Electron sources differ considerably in their size and,
as a result, the electrons leave the source with a range of
divergent angles, so we can’t ignore the angulardistribution of the electrons. Brightness is particularlyimportant when we are using very small convergentprobes, as we do in AEM and STEM. The concept ofbrightness is less important in conventional TEM where
we use a relatively large, defocused beam, but it is still
relevant to the intensity we see on the screen, and so itaffects how easy it is to operate the microscope and see
our images and DPs.
So we can consider an electron source as having the
following characteristics
&Diameter d0
&Cathode emission current ie
&Divergence angle a0(remember when we say angle
we mean semi-angle)
We’ll describe the actual way in which these charac-
teristics are achieved in Section 5.3, where we discuss
the complete gun assembly, but if you look at Figure 5.1
you’ll see that ie,d0,a n da0are actually defined at the gun
crossover, that is, the point at which the electrons are
focused after leaving the source. The current density
BRIGHTNESS
While current density can be a useful term, it is more
important to define the brightness. Brightness is thecurrent density per unit solid angle of the source.LaB 6
crystal
WehneltGun
(Wehnelt)
bias
Applied
kV
Equipotential
lines
Anode Plate–
o
+
α0d0–Optic axis
Into
illumination
systemGun
cross-overFilament
heating
supply
Emission
currentie
FIGURE 5.1. Schematic diagram of a thermionic electron gun. A high
voltage is placed between the cathode and the anode, modified by a
potential on the Wehnelt which acts as the grid in a triode system. Theelectric field from the Wehnelt focuses the electrons into a crossover,
diameter d
0and convergence/divergence angle a0which is the true source
(object) for the lenses in the TEM illumination system.
5.2 T HECHARACTERISTICS OF THE ELECTRON BEAM ...................................................................................................................... 75
www .Iran -mavad .com  
ﻣﺮﺟﻊ ﺩﺍﻧﺸﺠﻮﻳﺎﻥ ﻭ ﻣﻬﻨﺪﺳﻴﻦ ﻣﻮﺍﺩ
(current per unit area) is ie/p(d0/2)2and the solid angle of
the source is pa2, so we define the brightness bas
b¼ie
pd0
2/C16/C17 2
pa 0ðÞ2¼4ie
pd0a0ðÞ2(5:3)
This brightness equation is an important one which you
should remember. What is not shown in this equation is the
important fact that bincreases linearly with increasing accel-
erating voltage for thermionic sources. This was one reason
for the development of intermediate-voltage (300–400 kV)
instruments.
Obviously, the higher the value of b, the more elec-
trons we can put into a beam of a given size, and so themore information we can generate from the specimen
and also the more we can damage sensitive specimens.
The beam current is an important part of the brightnessequation. Measuring the beam current in situ can be avery good diagnostic tool. We’ll talk about this later in
the chapter when we discuss measuring b, but for the time
being you can again look at Table 5.1 to see how the
various sources compare in brightness.
Now we can consider some real numbers. With a
cold FEG at 100 keV, we can put 1 nA into an area ofdiameter 1 nm. If you convert this current density to units
of power (1 watt=1 J/s), you’ll find that the energy the
electron beam puts into this small area of the specimen isnearly 150 MW/mm
2. By comparison, the output of a
typical electric power-generating turbine is anywhere
from 350 to 1000 MW. If all this energy were in fact
absorbed by the TEM specimen the technique would beuseless since the specimen would vaporize. We’ll find out
later why this doesn’t happen but clearly we can alter our
specimen when we look at it in the TEM, as we discussed inrelation to beam damage in the previous chapter.The energy density we just calculated is such that a TEM
electron source is the brightest, continuously radiating
source known; it is considerably brighter than a supernova.
The brightness is particularly important in AEM,
which is the quantitative analysis of the many signalsthat come from a specimen irradiated by an electron
beam, shown back in Figure 1.3. As you’ll see in Part
4, we need to put the most beam current into the smal-lest probe to optimize both spatial resolution and ana-lytical sensitivity. Similarly, as we go to higher
magnifications in HRTEM, the intensity of light com-
ing from the viewing screen (see Chapter 7) becomes lessbecause we are viewing only a small fraction of theilluminated area of the specimen. The electron density
can be increased by using the brightest source. Thenimages can be recorded with reasonably short exposure
times minimizing image drift and other instabilities. Sobrighter is better for AEM and HREM.
5.2.B Temporal Coherency and Energy Spread
The coherency of a beam of electrons is a way of defin-ing how well the electron waves are ‘in step’ with oneanother. You know that white light is incoherent,because it consists of photons with a range of frequen-cies (colors), and so to get a coherent beam of electronswe must create one in which all the electrons have thesame frequency (i.e., wavelength) just like monochro-matic light. We refer to this aspect of coherency astemporal coherency, which is a measure of how similarthe wave packets are. If the packets are all identical they
have the same coherence length. A definition of the
coherence length l
cis
lc¼vh
DE(5:4)
where vis the electron velocity, DEis the energy spread of
the beam, and h is Planck’s constant. This means we musthave stable power supplies to the source and a stable high-voltage supply (or high tension, as it is sometimes calledfor historical reasons) so that all the electrons have a smallDE, thus giving a well-defined wavelength. We’ll show in
detail in Section 37.7 how we can add an energy-selectingspectrometer to the gun to choose electrons with anenergy-spread of as little as 10 meV. Such monochroma-tors are expensive and cut down the total beam currenttremendously but, for certain very specialized applica-tions, they are invaluable. This loss of current can beoffset somewhat by C
scorrection (even more expense)
and instruments with combinations of monochromatorsandC
scorrector are the most expensive (and rare) TEMs
in the world. If you look at Table 5.1 you’ll see that,without a monochromator, typical DEvalues for the
three sources are in the range 0.3–3 eV (which is stillremarkably small compared with a total energy of100–400 keV). So it isn’t really correct to imply as wedid at the start of the chapter that thermionic sources give‘white’ electrons since DEis so very small. From these
values of DE, if you take care to get the units consistent,
you can calculate typical coherence lengths, which turnout to be a few hundred nanometers.
Temporal coherency is important when the energy
spread of the electrons that are incident on the specimen
affects the microscopy. Because we can make such good
high-voltage power supplies, the incident electron-
energy spread rarely limits any aspect of TEM exceptthe highest energy-resolution EELS (see Chapters37–40). In other words, for most practical purposesour electron sources are stable enough. However, we’llsee that it’s a very different matter when we have toconsider the electrons that have come through the speci-
men because they may have lost substantial amounts ofUNITS FOR BRIGHTNESS
bis in units of A/m2sr.
76 .....................................................................................................................................................................................E LECTRON SOURCES
www .Iran -mavad .com  
ﻣﺮﺟﻊ ﺩﺍﻧﺸﺠﻮﻳﺎﻥ ﻭ ﻣﻬﻨﺪﺳﻴﻦ ﻣﻮﺍﺩ
energy and that’s where energy-filtered TEM technology
really comes into its own (see Section 37.6).
5.2.C Spatial Coherency and Source Size
Spatial coherency is related to the size of the source.Perfect spatial coherence would imply that the electrons
were all emanating from the same point at the source. So
source size governs spatial coherence and smaller sourcesgive better coherency (just as they give higher brightness).The spatial coherence is strictly defined by looking atelectron-interference fringes in the equivalent of a Fresnelbiprism experiment in light optics, with which you maybe familiar. We can define the distance d
c, the effective
source size for coherent illumination, to be
dc¼l
2a(5:5)
where lis the electron wavelength and ais the angle sub-
tended by the source at the specimen. We can control aby
inserting an aperture in the illu mination system, as we’ll see
when we describe the construction of a TEM in Chapter 9.But if this aperture is not limiting then it is the smallest sourcewhich subtends the smallest an gle, and thus has the highest
spatial coherence. Putting reasonable values for 100-keVelectrons into equation 5.5 we find that the spatialcoherence is at best only about a nanometer. To max-imize the coherency, you can choose several approaches
&Make the source size, dc, smaller, e.g., by using a FE
source. This explains why research into using nano-tubes as electron sources is ongoing.
&Use a smaller illumination aperture, thus reducing a.
&If your source size is large (e.g., a W hairpin)decrease the accelerating voltage and thus increase l.
A small electron source subtends a small angle at the
specimen, and we can help by using small limiting aper-tures. Small beams are more spatially coherent thanlarge beams and give better spatial resolution of analysis(see Part 4). The more coherent and parallel the beam,the better the quality of the phase-contrast images (Part3), the sharper the DPs (Part 2), and the better thediffraction contrast in images of crystalline specimens
(Part 3). So that’s why spatial coherence is important.
The whole concept of coherence is rather more com-plex than we have described here and an in-depth andrather mathematical descri ption of electron coherency
in the TEM is given in the review by Hawkes and in thecompanion text.5.2.D Stability
In addition to the stability of the high-voltage supply to thesource, it is also important that the electron current comingfrom the source is stable. Otherwise the screen intensitywould vary, making it difficult for you to take correctly
exposed images and also making quantitative analytical
measurements impossible. Thermionic sources are gener-ally very stable except when they are first installed orwhen they are about to fail. Typically, you can expectvariations of </C61%/hr in the current and TFE sources
are similarly stable. For CFE sources, however, the emis-sion current is not very stable, and electrical feedbackcircuits are required to maintain stability to </C65%. Sta-
bility improves with better UHV conditions in the gun.
To summarize: the important properties of electron
sources are their brightness, temporal coherency, energyspread, spatial coherency and stability. A smaller sourcesize gives higher band better spatial coherency, but less
stability.
Now that we know the critical characteristics required
of electron sources, let’s examine those used in com-
mercial TEMs.
5 . 3E L E C T R O NG U N S
It’s no good just having a source. We need to be
able to control the electron beam and direct it intothe illumination system of the TEM. We do this by
incorporating the source into a gun assembly which, in
effect, acts as a lens to focus the electrons coming fromthe source. The design of the gun is different forthermionic sources and FE sources.
5.3.A Thermionic Guns
LaB 6is the only thermionic source used in modern
TEMs so we’ll just describe these. The LaB 6crystal is
used as the cathode in a triode gun shown in Figure 5.1.
In addition to the cathode, there is a grid called a
Wehnelt cylinder and an anode at earth potentialwith a hole in its center. What these three componentslook like in practice is shown in Figure 5.2, where they areall separated. The cathode is attached to the high-voltagecable that, in turn, connects to the high-voltage powersupply. The LaB
6crystal is bonded to a metal wire such
as rhenium, which is resistively heated to cause therm-
ionic emission.
When the electrons leave the cathode they have a
negative potential of whatever accelerating voltage you
have chosen (say 100 kV) with respect to the earthedanode. So they accelerate through this potential differ-ence, acquiring an energy of 100 keV and a velocitygreater than half the speed of light.
Now to get a controllable beam of electrons through
the hole in the anode and into the microscope itself, weapply a small negative bias to the Wehnelt cylinder. The COHERENCY
Spatial coherency is more important practically
than temporal coherency; smaller source – >higher
b, better spatial coherency, but lower stability.
5.3 E LECTRON GUNS ................................................................................................................................................................................. 77
www .Iran -mavad .com  
ﻣﺮﺟﻊ ﺩﺍﻧﺸﺠﻮﻳﺎﻥ ﻭ ﻣﻬﻨﺪﺳﻴﻦ ﻣﻮﺍﺩ
electrons coming off the cathode see the negative field
and are converged to a point called a crossover betweenthe Wehnelt and the anode as shown in Figure 5.1 .We
could operate the controls for the cathode heating andthe Wehnelt bias independently, but the electronic circuitry
of the gun is designed so that as the emission currentincreases, the Wehnelt bias increases; this arrangementis called a self-biasing gun. The result is shown in Figure 5.3,
which plots the emission current ( i
e) against the current
used to heat the cathode ( if). As you can see, iereaches
a maximum such that a further increase in ifdoesn’t
increase the current going into the TEM column. This is
thesaturation condition and all thermionic sources should
be operated at or just below saturation. Operating abovesaturation reduces the source life without any compensat-
ing advantage; operating significantly below saturation
reduces the current into your specimen, thus reducing theintensity of all the signals coming out of your specimenalthough on occasions, as we’ll see later, undersaturation
can be useful.
In addition to optimizing the source life, operating at
saturation also optimizes brightness. If you look at
Figure 5.1, the crossover is the source size d
0that we
used back in the brightness equation (equation 5.3) andthe divergence angle at the crossover is a
0in that same
equation. The current in the crossover is the emissioncurrent i
e. Now, as shown in Figure 5.4A, if the Wehnelt
bias were too low (diagram i) d0would not be very small
and if the bias were too high (diagram iii) the cathode-emission current would be suppressed. In either case b
would be low. The optimum bis at an intermediate-bias
setting (diagram ii), as summarized in Figure 5.4B. Youwould be right if you thought that the small bias on the
FIGURE 5.2. The three major parts of a thermionic gun, from top to
bottom: the cathode, the Wehnelt cylinder and the anode shown separated. The
Wehnelt screws into the cathode support and both are attached to the high-
voltage cable which also contains power supplies for heating the cathode and
biasing the Wehnelt. The anode sits just below the Wehnelt and the wholeassembly sits on the top of the column of lenses that make up the rest of the TEM.
Emission
(cathode)
current
ie
Filament (heating) current, ifOperating
condition
FIGURE 5.3. The relationship between the current emitted by the electron
source and the source heating current for a self-biasing gun. Increasing thesource current results in a maximum emission current termed saturation.WEHNELT
The Wehnelt acts as a simple electrostatic lens: the
first lens the electrons go through in the TEM.
BEAM CURRENT
As the cathode heating current ( if) increases, T
increases until thermionic emission occurs; then anemission current from the cathode i
ecan be mea-
sured. Sometimes you’ll find this current referred toas the beam current. This is misleading; the true beamcurrent is that which enters the specimen after theelectrons have left the gun and gone through theillumination system of the TEM.
78 .....................................................................................................................................................................................E LECTRON SOURCES
www .Iran -mavad .com  
ﻣﺮﺟﻊ ﺩﺍﻧﺸﺠﻮﻳﺎﻥ ﻭ ﻣﻬﻨﺪﺳﻴﻦ ﻣﻮﺍﺩ
Wehnelt acts against the accelerating voltage, so the
true beam voltage should be the applied kV minus the
Wehnelt bias (which may be up to 2 kV), but this is
compensated for in the design of the gun, so don’t
worry.
So how do we achieve saturation? One way is to look
at the meter which displays ieand watch it rise to a
maximum as ifis continuously increased. This method
may not be easy because the appropriate readouts maynot be available or, if they are, they may not be very
sensitive. So the standard way is to look at the image of
the source crossover on the TEM screen. This image
shows you the distribution of electrons coming off the
source. As thermionic emission starts, the electrons may
come from both the central tip and/or a region sur-
rounding the tip of the crystal. Since LaB
6sources
have well-defined crystal facets (Figure 5.5A) the under-
saturated image is as shown in Figure 5.5B. With
increasing emission the halo collapses in on the central
bright disk, although some structure may still be visible.
The cathode is truly saturated when no structure isvisible (Figure 5.5C).
It is best to operate an LaB
6source just below
saturation, since this will extend the source life withoutundue loss of signal. The electrons in the halo are more
coherent than those in the central bright region and
have reduced energy spread. LaB
6crystals are suscepti-
ble to thermal shock which can cause them to break, and
so you should take care when heating andcooling an
LaB 6source (often the TEM computer takes control of
this). If you have to switch the source on and off manu-
ally then increase/decrease the heating current slowly,with 10–20 seconds pause between each setting. This is
particularly critical after you’ve installed a new LaB
6
source.The appearance of the image of the source, as in
Figure 5.5, can also be used to align the gun assembly
so that the beam is aligned along the optic axis of the
TEM. This is the only other adjustment you have to do to
the gun, apart from saturating it. The source is usuallypre-aligned by the manufacturer, so alignment should besimple when it is put inside the Wehnelt. Typically, a
misaligned, undersaturated source image is asymmetrical
as in Figure 5.5B and, in those circumstances, all youhave to do is adjust the gun to make it symmetrical prior
to final saturation. Detailed instructions will be in the
manufacturer’s handbook. Most modern TEM guns areso well constructed that slight electronic corrections are
all that you need to ensure alignment.
In an SEM, which always requires a small probe
rather than a broad beam, the gun is carefully adjusted
by the manufacturer to produce optimum bat saturation;
you may not have any external control of the Wehnelt. Ina TEM, particularly when you are operating in a broad-
beam mode, there is no need to optimize b,b u ty o um a y
need to increase the current density and make the imageappear brighter. You can do this by decreasing the Weh-
nelt bias, using the gun-emission control. When you
decrease the bias, you should go back and adjust i
fto
ensure you’re at saturation, since the saturation condi-tion will change with changing bias. So now you will have
a greater current density falling on the screen, but the
crossover size will have increased, thus decreasing b. This
(A) (B)
CurrentBrightness
(arbitrary
units)
600
400
200
–200 –4000
0
Bias voltageEmission
current
(μA)
Brightness(i)
(ii)
(iii)6
4
2
0
FIGURE 5.4. (A) The effect of increasing Wehnelt bias (i–iii) on the distribution of electrons coming through the anode. (B) The relationship between
the bias and the emission current/gun brightness. Maximum brightness (ii) is achieved at an intermediate Wehnelt bias, and an intermediate emission
current (ii).
SMALL PROBES - FINE BEAMS
Achieving optimum bis critical in any operations
that require a fine beam ( <0.01 mm).
5.3 E LECTRON GUNS ................................................................................................................................................................................. 79
www .Iran -mavad .com  
ﻣﺮﺟﻊ ﺩﺍﻧﺸﺠﻮﻳﺎﻥ ﻭ ﻣﻬﻨﺪﺳﻴﻦ ﻣﻮﺍﺩ
is not important when you’re operating with a broad
beam. However, if you want to operate at maximum b
with a focused beam, as is the case for AEM, then youneed to be able to measure b; we’ll show you how to do
this in Section 5.5.
5.3.B Field-Emission Guns (FEGs)
In many ways, FEGs are much simpler than thermionicguns. In order to get a FEG to work we make it thecathode with respect to twoanodes. The first anode is
positively charged by several kV with respect to the tip.
This charge produces the extraction voltage since it gen-
erates the intense electric field which enables electrons totunnel out of the tip. Increasing the extraction voltage
when you first switch on the gun has to be done slowly,so the thermo-mechanical shock doesn’t fracture the tip.This is the only practical step you have to carry out to run
a FEG; it is invariably computer controlled.
&Anode 1 provides the extraction voltage to pull elec-
trons out of the tip.
&Anode 2 accelerates the electrons to 100 kV or more.
The electrons are accelerated through the appropri-
ate voltage by the second anode. The combined fields
of the anodes act like a refined electrostatic lens to
produce a crossover, as shown in Figure 5.6A. This
(A)
(B) (C)
FIGURE 5.5. (A) An LaB 6crystal and the electron distribution when
the source is (B) undersaturated and (C) saturated.(A)
(B)FE tip
First
anode
Second
anodeV0V1
FIGURE 5.6. (A) Electron paths from a field-emission source showing
how a fine crossover is formed by two anodes acting as an electrostatic
lens. Sometimes an extra (gun) lens is added below the second anode.
(B) A FEG tip, showing the extraordinarily fine W needle.
80 .....................................................................................................................................................................................E LECTRON SOURCES
www .Iran -mavad .com  
ﻣﺮﺟﻊ ﺩﺍﻧﺸﺠﻮﻳﺎﻥ ﻭ ﻣﻬﻨﺪﺳﻴﻦ ﻣﻮﺍﺩ
lens controls the effective source size and position, but
it isn’t very flexible. Incorporating a magnetic lens intothe gun gives a more controllable beam and larger b.
The faults (known as lens aberrations) in the gun lens
are very important in determining the source size; we’ll
talk extensively about lens aberrations in Chapter 6.
We have already noted that CFE requires a pristine
surface and, even in UHV conditions, surface contami-nants build up on the tip. With time, the emission cur-rent falls and the extraction voltage must be increased to
compensate. Eventually it becomes necessary to remove
the contamination by ‘flashing’ the tip. This just meansreversing the potential to the tip and ‘blowing off’ the
surface layer of atoms, and/or heating the tip quickly to
/C245000 K to evaporate the contaminants. In most CFEguns flashing occurs automatically, when the extraction
voltage increases to a certain predetermined level.
Because they are continuously heated, Schottky FEGsdo not form the same surface contamination layer and
so don’t need flashing. A typical FEG tip is shown in
Figure 5.6B.
A future generation of ult ra-bright field-emission
electron sources might well be based on carbon
nanotubes which have already demonstrated a
brightness in excess of 10
14A/m2sr although such
a laboratory demonstration is a long way from reli-
able service in a commercial IVEM in a student-
oriented lab. It is perhaps more likely that this tech-nology will be developed for tips in scanning-probe
microscopes or electron emitters for flat-panel dis-
play technology well before it becomes an electronsource in a TEM.
5.4 COMPARISON OF GUNS
The important characteristics of the three guns we’ve
talked about are summarized in Table 5.1. For historical
reasons, we’ve included tungsten sources which are theworst in most respects (except price).
LaB
6is a much more useful source for several
reasons. While it is not as refractory as tungsten, LaB 6
has a much lower value of Fand, since Fappears in the
exponential in the Richardson equation, its effect on thecurrent density is dominant. LaB
6crystals can be pro-
duced with a fine tip about 1 mm in radius, which
accounts for the smaller crossover size. As a result,
LaB 6current densities are considerably higher than fortungsten and the brightness is typically 10 times greater,
even though LaB 6is usually operated at a much lower
Tto increase operating life. The decreased source size
also results in improved coherency and the energyspread approaches 1 eV.
Because LaB
6is highly reactive, the gun vacuum
has to be good enough to minimize oxidation duringoperation, thus ensuring a reasonable life expectancy.Anything that requires improving the vacuum isgood since better vacuums improve most aspects ofTEM performance, but this improvement comes at aprice.
The increased brightness, higher coherency, and
longer life are tremendous advantages and explain whythe only thermionic sources we should now use in TEMare LaB
6. You, as the operator, may have considerable
control over its performance and unless the computercontrol overrides you, careless heating, cooling, andoversaturation can easily destroy a LaB
6crystal. So
treat LaB 6sources gently and you will be well rewarded.
If users are not careful, your TEM supervisor mayextend the life of the LaB
6to the point where it behaves
no better than a W filament. LaB 6sources don’t die,
they fade away.
In FEGs, the current density is enormous and bis
correspondingly high. The values in Table 5.1 are all for100 kV-accelerating voltage and you should rememberthat for thermionic sources, bincreases linearly with kV,
so there are advantages to using 300- and 400-kV instru-ments. However, the LaB
6source brightness at 400 kV
still does not approach bof a FEG at 100 kV. So for all
applications that require a bright, coherent source, theFEG is best. This is the case for AEM, HRTEM, andsuch special applications as electron holography andLorentz microscopy (for looking at magnetic domains).However, as we’ll see later, the coherence of the sourcemay produce a new complication: we must interpret theimage!
There are significant differences between a CFE and
a Schottky (TFE) sources and, depending on what youneed from your TEM, one or the other may be signifi-cantly better. First of all, the extremely small source sizeof a cold FEG means that the beam is highly spatiallycoherent and the resulting energy spread is the smallestavailable without monochromation. Thermallyassisted Schottky FEGs have a somewhat larger source
size and larger energy sprea d but they provide greater
stability of beam current and lower noise. A CFE
requires UHV; such technology is expensive and gen-erally requires a higher level of operator competence.However, a UHV brings other advantages such as acleaner specimen stage an d reduced contamination
from the microscope system. Cleaning the tip by heat-ing as we do for a Schottky rather than flashing as in aCFE lowers the stress on the tip, ensuring a longer life.But the cleaner UHV system for a CFE gun alsoVACUUM IS IMPORTANT
In a vacuum of 10/C05Pa, one monolayer of contami-
nants will form on a substrate in less than a minute.
At 10/C08Pa, it will take 7 hours to form a monolayer.
5.4 C OMPARISON OF GUNS............................................................................................................................... ........................................ 81
www .Iran -mavad .com  
ﻣﺮﺟﻊ ﺩﺍﻧﺸﺠﻮﻳﺎﻥ ﻭ ﻣﻬﻨﺪﺳﻴﻦ ﻣﻮﺍﺩ
ensures a long life and so both FE sources offer similar
lifetimes measured in the thousands of hours (if you’re
careful!). In summary, if you are doing EELS and need
the lowest possible energy spread or you are doing thehighest resolution STEM imaging and X-ray analysisin which the highest brightness and smallest probe sizeare required, then a cold FEG has advantages. Forroutine FEG work a Schottky gun is better, morereliable, and easier to operate.
Lastly, we should note that for routine, relatively
low magnification ( <50–100,000 /C2) TEM imaging, a
FEG is far from ideal because the source size is toosmall. It is thus not possible to illuminate large areasof your specimen at low image magnifications withoutlosing current density, and therefore intensity, on thescreen. So you can’t see your image clearly at low mag-nifications. Under these circumstances, a LaB
6source is
better. However, increased computer control and the
need for optimal performance means that FEG TEMs
are increasingly popular and for the best high-resolutionimaging and analytical performance, as we’ve madeclear, there is no alternative. If you still don’t get it,there’s a good interactive summary of both thermion-ic and FE electron guns and how they work onURL #1.
5.5 MEASURING YOUR GUN
CHARACTERISTICS
This section requires that you know how to operate a
TEM. If you’re a novice, you should skip this part of thechapter for now because we are going to refer ahead inthe book for much of what you need to know.
For conventional TEM imaging and diffraction and
many other routine uses, all you need to do is saturateand align the (thermionic) gun or just switch on theFEG and then ignore it. In many instruments the com-
puter takes care of this. There are, however, times when
