Repository: Ketankham/chatbot-meta-books

File: dieter.txt (part 11 of 28)
Sec.7-14] Hracture 217
tThe so-called classical theory oftheductile-to-brittle transition was
suggested byDavidenkov andWittman.^ According tothisconcept,
theexistence ofatransition temperature isduetothedifference inthe
waytheresistances toshearandcleavage change withtemperature. The
relative values ofthese twoparameters determine whether thefracture
willbeductile orbrittle. Above thetransition temperature theflow
stress isreached before thefracture
stress, while below thetransition
temperature thefracture stress is
reached first. Factors which in-
crease the critical shear stress for
slipwithout atthesame time raising
thefracture stress willfavor brittle
fracture. Decreasing thetempera-
tureand increasing thestrain rate
bothhave this effect. InFig. 7-13,
thecurve marked ctogives thetem-
perature dependence ofyield stress
forsimple tension. The ciu've qao,
where q«3,isthetemperature de-
pendence oftheyield stress inthe
presence oftheplastic constraint at
anotch. Thecurve marked ajis
thefracture strength orcleavage strength asafunction oftemperature.
Inagreement with available data, itisdrawn asalesssensitive func-
tion oftemperature than theyield stress. Atransition temperature
occurs when acurve offlow stress intersects thecleavage strength. For
anunnotched tension specimen thisoccurs ataquite lowtemperature,
butforanotched testthetransition temperature ismuch closer toroom
temperature.
While thispicture oftheductile-to-brittle transition doesnotprovide
forthestructural details embodied inthedislocation theory, itdoes give
aneasily grasped working model ofthephenomenon. Asoriginally pro-
posed, this classical theory ascribes nomajor effect totherole ofstrain
rate; yetrecent experiments have indicated that strain ratemaybemore
important than plastic constraint inproducing brittle fracture. Using
sharp cleavage cracks asnotches, Felbeck andOrowan^ were unable to
produce cleavage fracture insteel plates unless thecrack reached ahigh
velocity. Extensive plastic deformation waspresent atthebase ofthe
crack inallcases. These experiments could beinterpreted onlybycon-
1N.N.Davidenkov and F.Wittman, Phys. Tech. Inst. (U.S.S.R.), vol. 4,p.300,
1937.
^Felbeck andOrowan, op. cit.Transition temperature Notcti
simple tension transition temperature
Temperature—>-
Fig.7-13.Schematic description oftran-
sition temperature.

218 Metallurgical Fundamentals [Chap. 7
sidering thatthejaeld stress israised tothevalue ofthefracture stress,
notbyplastic constraint, butbytheeffect ofhigh strain rateonincreas-
ingtheyield stress. Itisdifficult toseparate these two effects, and
additional experiments would beveryworthwhile. However, itisinter-
esting tonote that theyield stress ofmild steel isvery sensitive to
strain rate. Also, thelarge increase intransition temperature that is
brought about byusing anotched-impact testcanbeunderstood onthis
basiswhen itisconsidered thatthestrain rate intheimpact test isabout
10^times greater than intheordinary tension test.
7-15.Fracture under Combined Stresses
Thephenomenological approach tofracture isconcerned withuncover-
ingthegeneral macroscopic lawswhich describe thefracture ofmetals
under allpossible states ofstress. Thissameapproach wasdiscussed in
Chap. 3with regard totheprediction ofyielding under complex states
ofstress. Theproblem ofdetermining general laws forthefracture
strength ofmetals isquite difficult because fracture issosensitive to
prior plastic straining andtemperature. Inprinciple wecanconceive of
athree-dimensional fracture surface interms ofthethree principal stresses
(Ti, 0-2,and 0-3.Foranycombination ofprincipal stresses themetal will
fracture when thelimiting surface isreached. Enough experimentation
hasbeendone torealize that thefracture surface cannot berigid but
must beconsidered asaflexible membrane which changes shape with
changes instress andstrain history.
Most experimentation inthis fieldhasbeenwith biaxial states ofstress
where oneoftheprincipal stresses iszero. Tubular specimens inwhich
anaxial tensile orcompressive load issuperimposed onthecircumfer-
ential stress produced byinternal pressure areordinarily used forthis
type ofwork. Foraccurate results bulging ornecking during thelater
stages ofthetestmust beavoided. Thismakes itdifficult toobtain
good data forvery ductile metals.
Figure 7-14 illustrates thefracture criteria which have beenmost fre-
quently proposed forfracture under abiaxial state ofstress. The
maximum-shear-stress criterion andtheVonMises, ordistortion-energy,
criterion have already been considered previously inthediscussion of
yielding criteria. Themaximum-normal-stress criterion proposes that
fracture iscontrolled onlybythemagnitude ofthegreatest principal
stress. Available dataonductile metals such asaluminum andmag-
nesium alloys^ andsteel^ indicate thatthemaximum-shear-stress criterion
1J.E.Dorn, "Fracturing ofMetals," American Society forMetals, Metals Park,
Ohio, 1948.
2E.A.Davis, J.Appl. Mech., vol. 12,pp.A13-A24, 1945.

)ec.7-16] Fracture 219
forfracture results inthebestagreement. Agreement between experi-
mentandtheory isnotnearly sogood asforthecase ofyielding criteria.
Thefracture criterion forabrittle cast iron^ isshown inFig.7-15. Note'
that thenormal stress criterion isfollowed inthetension-tension region
andthatthefracture strength increases significantly asoneoftheprinci-
palstresses becomes compressive. Two theories--^ which consider the

220 Metallurgical Fundamentals [Chap. 7
static pressure thanwhen tested withsimple uniaxial loading. Materials
which arecompletely brittle under ordinary conditions, likelimestone or
rock salt,actually necked downwhen pulled intension withsuperimposed
hydrostatic pressure. Itwasalsofound that, ifatensile specimen was
loaded withsuperimposed pressure toapoint short offracture andthen
tested atatmospheric pressure, itrequired further deformation before
fracturing, even iftheelongation under pressure wasgreater than the
metal could v/ithstand when ordinarily tested atatmospheric pressure.
Further, theamount ofdeformation required toproduce fracture after
removal ofthehydrostatic pressure increases withanincrease inthe
magnitude ofthepressure. These facts indicate that, ingeneral, frac-
ture isnotdetermined completely bytheinstantaneous state ofstress or
strain. Bridgman was able tofindnosimple stress function which
described hisresults.
BIBLIOGRAPHY
Averbach, B.L.,D.K.Felbeck, G.T.Hahn, andD.A.Thomas (eds.): "Fracture,"
Technology PressandJohn Wiley&Sons, Inc.,NewYork, 1959.
Barrett, C.S. :Metallurgy atLowTemperatures, Campbell Memorial Lecture, 1956,
Trans.ASM, vol. 49,pp.53-117, 1957.
"Fracturing ofMetals," American Society forMetals, Metals Park, Ohio, 1948.
Orowan, E.:Fracture andStrength ofSoUds, Repts. Progr. inPhys., vol. 12,pp.185-
232, 1949.
Parker, E.R. :"Brittle Behavior ofEngineering Structures," John Wiley&Sons,
Inc.,NewYork, 1957.
Patch, N.J.:TheFracture ofMetals, in"Progress inMetal Physics," vol. 5,Perga^
mon Press, Ltd.,London, 1954.
Stroh, A.N.:Advances inPhys., vol. 6,pp.418-465, 1957.

Chapter 8
INTERNAL FRICTION
8-1 .Introduction
The ability ofavibrating solidwhich iscompletely isolated from its
surroundings toconvert itsmechanical energy ofvibration intoheat is
called internal friction, ordamping capacity. Theformer term ispre-
ferred byphysicists, andthelatter isgenerally used inengineering. If
metals behaved asperfectly elastic materials atstresses below thenominal
elastic limit, therewould benointernal friction. However, thefactthat
damping effects canbeobserved atstress levels farbelow themacroscopic
elastic limit indicates thatmetals have averylowtrue elastic limit, if,
indeed, one exists atall. Internal-friction, ordamping, effects corre-
spond toaphase lagbetween theapplied stress andtheresulting strain.
Thismaybeduesimply toplastic deformation atahigh stress level,
oratlow stress levels itmaybeduetothermal, magnetic, oratomic
rearrangements.
Animportant division ofthe field ofnonelastic behavior iscalled
anelasticity .This subject isconcerned with internal-friction effects which
areindependent oftheamplitude ofvibration. Anelastic behavior can
beduetothermal diffusion, atomic diffusion, stress relaxation across
grain boundaries, stress-induced ordering, andmagnetic interactions.
Certain static effects such astheelastic-aftereffect areconcerned with
anelastic behavior. Internal friction resulting from coldwork isstrongly
amplitude-dependent and, therefore, isnotananelastic phenomenon.
Much ofourpresent knowledge ofthemechanisms which contribute to
anelasticity isduetoZener^ and hiscoworkers.
Studies ofinternal friction areprimarily concerned with usingdamping
asatool forstudying internal structure andatommovements insolids.
Themethod hasprovided information ondiffusion, ordering, and solu-
bilities ofinterstitial elements andhasbeenused forestimating theden-
sityofdislocations. Thevibration amplitudes employed inthistype of
1C.Zener, "Elasticity andAnelasticity," University ofChicago Press, Chicago;
1948.
221

222 Metallurgical Fundamentals [Chap. 8
work areusually quite small, andthestresses arevery low. Another
aspect ofthis field isthedetermination ofengineering dataonthedissi-
pation ofenergy invibrating members. Thiswork isusually concerned
with determining thedamping capacity ofamaterial attherelatively
large amplitudes encountered inengineering practice.
Internal friction ismeasured byanumber oftechniques.^ Thesim-
plest device isatorsional pendulum foruseinthelow-frequency region
around 1cps. Forhigher-frequency measurements thespecimen is
excited byanelectromagnetic drive, apiezoelectric crystal, orultrasonic
energy.
8-2.Phenomenological Description ofInternal Friction
Forenergy tobedissipated byinternal friction, thestrain must lag
behind theapplied stress. Thephase angle, orlagangle, acanbeused
asameasure ofinternal friction.
a~4^ (8-1)
where eg'=nonelastic strain component 90°outofphase with stress
ei=elastic strain inphase with stress
Internal friction isfrequently measured byasystem which issetinto
motion with acertain amplitude ^oandthen allowed todecay freely.
Theamplitude atanytime. At,canbeexpressed byanequation
At=Aoexp(-/30 (8-2)
where /3istheattenuation coefficient. Themostcommon way ofdefining
internal friction ordamping capacity iswiththelogarithmic decrement 5.
Thelogarithmic decrement isthelogarithm oftheratio ofsuccessive
amplitudes.
h=In4^ (8-3)
Iftheinternal friction isindependent ofamplitude, aplot ofInAversus
thenumber ofcycles ofvibration willbelinear andtheslope ofthecurve
isthedecrement. Ifthedamping isamplitude-dependent, thedecre-
ment isgiven bytheslope ofthecurve atachosen amplitude. The
logarithmic decrement isrelated tothelagangleby
5=Tza (8-4)
Foracondition offorced vibration inwhich thespecimen isdriven at
1C.Wert, "Modern Research Techniques inPhysical Metallurgy," pp.225-250,
American Society forMetals, Metals Park, Ohio, 1953.

Sec. 8-21 Internal Friction 223
aconstant amplitude ameasure ofinternal friction isthefractional
decrease invibrational energy percycle. Vibrational energy ispropor-
tional tothesquare oftheamplitude, sothatthelogarithmic decrement
canbeexpressed by
AW
i=2W(8-5)
whereAW istheenergy lostpercycleandWisthevibrational energy
atthe start ofthe cycle. Ina
forced-vibration type ofexperiment
itiscustomary todetermine areso-
nance curve such asthat ofFig. 8-1.
The logarithmic decrement fora
resonance curve isgiven approxi-
mately by
8=7r(bandwidth) 7r(/2—/i)
fr fr
(8-6)
Ameasure ofinternal friction that
isoften used isthe Q,where
Q=ir/8. Since inelectrical-circuit
theory thereciprocal ofthisvalue
iscalled theQofthe circuit, thesymbol Q^^hasbeen adopted asa
measure ofinternal friction.Frequency
Fig.8-1.Resonance curve.
Q-'=h-h
fr(8-7)
Under conditions ofcyclic excitation thedynamic elastic modulus will
begreater than thestatic elastic modulus because ofnonelastic internal
friction. Themodulus under dynamic conditions isfrequently termed
theunrelaxed elastic modulus Eu,while thestatic modulus iscalled the
relaxed modulus Er.Theunrelaxed modulus isgiven by
Eu0-1
ei'(8-8)
where ei^istheelastic and ei^istheplastic strain component inphase
with thestress. The factthat thedynamic modulus islarger than the
static elastic modulus iscalled theAE effect.
Anumber ofmodels have been proposed todescribe thenonelastic
behavior ofmaterials. Themodels suggested byVoight^ andMaxwell^
'W.Voight, Ann. Physik, vol. 47,p.671, 1892.
2J.C.Maxwell, Phil. Mag., vol. 35,p.134,18G8.

224 Metallurgical Fundamentals [Chap. 8
arefrequently mentioned. Both models consider thatthematerial has
anelastic component coupled with aviscous component. Thebehavior
ofamaterial, with theproperties attributed toitbythetheory, canbe
duplicated byamechanical model composed ofsprings (elastic com-
ponent) anddashpots (viscous component). Figure 8-2illustrates the
composition ofaVoight andMaxwell solid, together with theequations
which themodels predict. For realmetals thefrequency dependence
ofinternal friction does notagree with theequations predicted bythe
models. Further, themodels donotaccount forthedependence of
dynamic modulus oninternal friction, which isobserved with realmetals.
Various modifications ofthemodels have been useful instudying the
mechanical properties ofpolymers, butthey areoflimited usefulness in
dealing with metals.
Voight solid Maxwell solid
cr=F^e+7j€

Sec. 8-3] Internal Friction 225
inmany metals atroom temperature, although theeffect isgreater at
higher temperatures. When the stress isremoved, the strain will
decrease butthere willbeacertain amount which remains andslowly
decreases with time, approaching itsoriginal value. Thistimedepend-
ence ofstrain onloading andunloading hasbeen called the elastic
aftereffect.
Inconsidering thestress-strain relationship forananelastic material
itisapparent that aconstant linear relationship between thesetwofac-
tors willnotadequately describe
thesituation. Arealistic relation-
ship isobtained byequating the
stress and itsfirstderivative with
respect totime tothestrain and
thestrain rate.
aid-\-aib=hie-{-626 (8-9)Time
Amaterial which obeys thistype
ofequation isknown asastandard
linear solid. Themechanical model
forthismaterial isshown inFig.
8-4. Note that thetime depend-
ence ofstrain closely duplicates the
behavior ofamaterial withanelastic aftereffect. Thegeneral equation
forastandard linear solid canberewritten interms ofthree independent
constants.Time
Fig. 8-4.Mechanical model ofstandard
linear solidandassociated timedepend-
ence ofstress and strain.
(T+T,&=ER(e+T^e) (8-10)
where t^=time ofrelaxation ofstress forconstant strain
Ta=time ofrelaxation ofstrain forconstant stress
Er=relaxed elastic modulus
The relationship between therelaxation times and therelaxed and
unrelaxed modulus isgiven by
Er
Eu(8-11)
Adimensionless combination ofelastic constants, called therelaxation
strength, isameasure ofthetotal relaxation
E.=Eu—Ej
(8-12)VEuEr
Forastandard linear solid there isonly asingle relaxation time

226 Metallurgical Fundamentals [Chap. 8
T=(r,+T<,)/2. Thelagangle, onthebasis ofthismodel, isgiven by
thefollowing equation:^
a=E,..2''
22(8-13)
where co=2x/is theangular frequency ofvibration. Equation (8-13) is
symmetrical inboth coand randhasamaximum when cor=1.There-
fore, foramaterial which behaves likeananelastic standard linear solid^
aninternal-friction peak willoccur atanangular frequency which isthe
reciprocal oftherelaxation time oftheprocess causing therelaxation.
Itisoften difficult experimentally tovary theangular frequency bya
factor much greater than 100. Therefore, itisusually easier todeter-
mine therelaxation spectrum byholding coconstant andvarying the
relaxation time r.Inmany materials, including metals, rvaries expo-
nentially withtemperature sothat
r=TOexp^(8-14)
Therefore, todetermine therelaxation spectrum, allthat isnecessary is
tomeasure aasafunction oftemperature forconstant angular frequency.
Internal-friction measurements arewell suited forstudying the dif-
fusion ofinterstitial atoms inbccmetals. Relaxation peaks ariseowing
todiffusion ofinterstitial atoms tominimum-energy positions inthe
stress fields ofthedislocations. Foragiven frequency therelaxation
time isexpressed byr=1/co,andthepeak occurs atatemperature Ti.
Atanother value offrequency therelaxation peak willoccur atatem-
perature To.From thetemperature dependence ofrelaxation time [Eq.
(8-14)] theactivation energy Aiifcanbedetermined.
Foragiven relaxation time thediffusion coefficient oftheinterstitial
atoms isgivenby
D=^(8-16)
dor
where aoistheinteratomic spacing. Thetemperature dependence ofD
isgivenby
D=D,exp-1^(8-17)
1A.S.Nowick, Internal Friction inMetals, in"Progj-Rss inMetal Physics," vol. 4.
pp.15-16, Pergamon Press, Ltd., London, 1953.

Sec. 8-5] Internal Friction 227
8-4. Relaxation Spectrum
Anumber ofrelaxation processes with different relaxation times can
occur inmetals. Each willoccur inadifferent frequency region, sothat
anumber ofinternal-friction peaks canbefound ifawide range offre-
quency isinvestigated. Provided that thepeaks aresufficiently sepa-
rated, thebehavior ofthemetal intheregion ofthepeakcanbeexpressed
byEq. (8-10) with suitably determined constants. This variation of
internal friction withfrequency canbeconsidered asarelaxation spec-
trum which ischaracteristic ofaparticular material.
Theapplication ofstress toasubstitutional solid solution canproduce
ordering inanotherwise random distribution ofatoms. Analternating
stress cangive risetorelaxation between pairs ofsolute atoms.
Alargeandbroad internal-friction peak isproduced inpolycrystalline
specimens bytherelaxation ofshear stress across grain boundaries.
Work inthisareahasledtotheconclusion thatgrain boundaries behave
insomeways likeaviscous material. This interesting aspect ofinternal
friction isdiscussed inmore detail inthenext section.
Themovement oflow-energy twinboundaries duetostress isbelieved
toproduce relaxation effects.' Thistype ofdeformation isalsoresponsi-
bleforanelastic effects found inconjunction withdomain-boundary
movement inferromagnetic materials. Since twin interfaces arecrys-
tallographically coherent boundaries, theinternal friction cannot bedue
totheviscous slipassociated with incoherent boundaries.
Therelaxation peakduetopreferential ordering ofinterstitial atoms
inthelattice fromanapplied stress isoneofthebest-understood relax-
ation processes. Studies ofthisrelaxation process have provided data
onthesolubility anddiffusion ofinterstitial atoms. Thistype ofinternal
friction isconsidered inSec. 8-6. Relaxation produced bythermal fluctu-
ations willbeconsidered inSec. 8-7.
8-5.Grain-boundary Relaxation
Animportant source ofinternal friction inmetals isstress relaxation
along grain boundaries. Ke- firstdemonstrated thestrong internal-
friction peakduetograin-boundary relaxation byexperiments onhigh-
purity aluminum wires. Atthelowtorsional strains used inthiswork the
strain wascompletely recoverable, and allinternal-friction effects were
independent ofamplitude. Kefound that abroad peak occurred inthe
region of300°C inpolycrystalline aluminum, while nointernal-friction
1F.T.Worrell, J.Appl. Phys., vol. 19,p.929, 1948, vol. 22,p.1257, 1951.
2T.S.Ke,Phys. Rev., vol. 71,p.533, vol. 72,p.41,1947.

228 Metallurgical Fundamentals [Chap. 8
peakwasobserved inaluminum single crystals (Fig. 8-5). Inaddition,
measurements ofthemodulus (which isproportional tothesquare of
frequency) atdifferent temperatures showed asharp drop forthepoly-
crystalline specimen which wasnotfound withthesingle-crystal specimen
(Fig. 8-6). Thisbehavior isconsistent with theassumption that grain
boundaries behave toacertain extent inaviscous manner atelevated
temperatures.
U.Iu
0.08
Or
i0.06
§0.04
CZ
0.02

Sec. 8-7J Internal Friction 229
8-6.TheSnock Effect
Internal friction resulting from preferential ordering ofinterstitial
atoms under applied stress was firstexplained bySnoek' and isknown as
theSnoek effect. This type ofrelaxation hasbeen most extensively
studied inironcontaining smallamounts ofeither carbon ornitrogen in
solid solution. Interstitial carbon atoms inbccironoccupy theocta-
hedral holes inthelattice. Even though noexternal forces areapplied,
thecrystal willhave tetragonal symmetry because ofthedistortion pro-
duced bytheinterstitial atoms. Aslong asnostress isapplied, the
distribution ofatoms among theoctahedral sites israndom andthe
tetragonal axes oftheunit cellsarerandomly oriented with respect tothe
specimen axes. However, ifastress isapplied along theyaxis,theinter-
stitial atoms willmigrate tooctahedral positions which tend togive a
preferred alignment intheydirection. When thestress isremoved, the
atoms willmigrate toward arandom distribution. Under theoscillating
stresses imposed byaninternal-friction apparatus theinterstitial atoms
willbeincontinuous motion, either tending toward ortending away from
apreferred orientation. Astrong relaxation peak results. Asimilar but
weaker relaxation peak canbeobserved due toshort-range order in
substitutional solid solutions.
8-7. Thermoelastic Internal Friction
Thethermal andthemechanical behavior ofmaterials areinterrelated.
Theapplication ofasmall stress toametal willproduce aninstantaneous
strain, and this strain willbeaccompanied byasmall change intem-
perature. Anextension ofthespecimen willresult inadecrease intem-
perature, while acontraction produces atemperature rise. Thisbehavior
iscalled thethermoelastic effect. Iftheapplied stress isnotuniform
throughout thespecimen, atemperature gradient willbesetupandaddi-
tional nonelastic strain will result. Ifthenonuniform stress varies
periodically with time, afluctuating temperature gradient isproduced.
When thestress fluctuations occur ataveryhighfrequency, sothatthere
isnottime forappreciable heat flowtotake place during astress cycle, the
process isadiabatic. Noenergy lossordamping occurs under adiabatic
conditions. Ontheother hand, atverylowfrequencies there isadequate
time forheat flow,andanequilibrium temperature ismaintained inthe
specimen. This isanisothermal process, andnoenergy orheat islost.
Intheregion ofintermediate frequencies theconversion ofenergy into
heat isnotreversible, andinternal-friction effects areobserved.
Nonuniform stress canresult inmacroscopic thermal currents which
1J.Snoek, Physica, vol. 6,p.591, 1939, vol. 8,p.711, 1941, vol. 9,p.862, 1942.

230 Metallurgical Fundamentals [Chap. 8
produce internal-friction peaks. Arectangular barwhich isvibrated
transversely behaves likeastandard linear solid (single relaxation time).
Thecompression side ofthespecimen willincrease intemperature, and
thetension side willundergo adecrease intemperature. Therefore, an
alternating temperature gradient isproduced across thethickness ofthe
bar.Arelaxation process occurs, provided that thefrequency issuch
that there isenough time forthermal currents toflowbackandforth
and effect apartial neutralization ofthetemperature gradient. Zener^
hasshown thattherelaxation time is
(8-18)irWt
where h=thickness ofspecimen
Dt=thermal-diffusion constant
=thermal conductivity/ (specific heat) (density)
Thefrequency atwhich thisrelaxation peak occurs canbedetermined
from therelationship w^=1.Forspecimens ofordinary thickness, the
peakwould occur intheregion of1to100cps. Itistheoretically possi-
bleforaspecimen vibrated inalongitudinal mode toshow relaxation
from macroscopic thermal currents. However, thefrequency region
where thepeakwould occur would beoftheorder 10^"to10^^cps,which
iswellbeyond therange ofnormal observations. Norelaxation from
macroscopic thermal currents occurs inaspecimen subjected totorsional
vibration, because shearing stresses arenotaccompanied byachange in
temperature.
Apolycrystalline specimen which issubjected tocompletely uniform
stress canshow relaxation duetointergranular thermal currents arising
from thefluctuations instress from grain tograin. The localized stress
differences from grain tograin areduetotheelastic anisotropy ofindi-
vidual grains. The relaxation peak duetointergranular thermal cur-
rents willnotoccur atasharp frequency and, therefore, represent asingle
relaxation time. Thefrequency atwhich therelaxation willoccur is
related tothegrain size ofthemetal. Internal friction duetointer-
granular thermal currents canoccur for alltypes ofstressing. Itis
important that effects from thissource beconsidered inexperiments
where theprime interest isindamping from other sources.
8-8. Dislocation Damping
Theinternal friction ofmetals isquite sensitive toplastic deformation.
The effects areverycomplex anddepend onvariables such astheamount
ofplastic deformation, themethod bywhich thedeformation wasintro-
1C.Zener, Phys. Rev., vol. 52,p.230, 1937.

Sec. 8-8] Internal Friction 231
duced intothemetal, thepurity ofthemetal, thefrequency ofvibration,
andthetimebetween thedeformation andthemeasurement ofinternal
friction. Read^ demonstrated that internal friction arising from cold
work isstrongly amplitude-dependent, even forstrain amplitudes as
small as10^^.
Afreshly cold-worked metal hasarelatively high internal friction which
anneals outvery rapidly attemperatures wellbelow those required for
recrystallization. Thehighdamping isalsoaccompanied byadecrease
inthedynamic modulus. Astheinternal friction anneals out, the
dynamic modulus returns toitssteady-state value. The decrease in
modulus duetocoldwork which canbeeliminated byannealing atrela-
tively lowtemperatures iscalled themodulus defect, ortheKoster effect.^
Mott hasproposed adislocation modeP forthemodulus defect which is
based onthebowing outunder stress ofanetwork ofdislocation lines
anchored atnodes andimpurities. Thetheory predicts thatthemodulus
defect isproportional totheproducts ofthedislocation length percubic
centimeter andthesquare oftheeffective loop length ofadislocation
segment,
^ccNU (8-19)
Inacold-worked metal typical values ofA^"^^10'andLc^10~^cmwould
leadtovalues ofI\E/E of10percent, inagreement withobserved results.
Thedislocation mechanism fortheinternal-friction effects observed in
cold-worked metals isnotwellestablished. Thetheory duetoKoehler*
andGranato andLiicke^ assumes thatamplitude-dependent internal fric-
tion isduetoastress-strain hysteresis arising from theirreversibility of
dislocation linesbreaking away from pinning impurity atoms. However,
amplitude-independent internal friction isassumed toresult from a
viscouslike damping force acting onthebowed-out segments ofthedis-
location lines.
The only relaxation process which gives aninternal peak that is
definitely ascribable todislocations istheBordoni peak^ found infee
metals atverylowtemperatures intheregion of30to100°K. There
areindications that theBordoni peak isduetosome intrinsic property
ofdislocations and isnotinvolved with theinteraction ofdislocations
withimpurity atoms andother dislocations.
1T.A.Read, Trans.AIME, vol. 143, p.30,1941.
2W.Koster, Z.Metallk., vol. 32,p.282, 1940.
3N.F.Mott, Phil. Mag., vol. 43,p.1151, 1952.
^J.S.Koehler, "Imperfections inNearly Perfect Crystals," John Wiley&Sons,
Inc.,New York, 1953.
5A.Granato andK.Lucke, J.Appl. Phys., vol. 27,p.583, 1956.
®P.G.Bordoni, Nuovo cimento, vol. 7,ser. 9,suppl. 2,p.144,1950

232 Metallurgical Fundamentals [Chap. 8
8-9.Dampins Capacity
This section isconcerned with theengineering aspects ofinternal fric-
tion. Thedamping capacity ofstructures andmachine elements iscon-
cerned with theinternal friction ofmaterials atstrain amplitudes and
stresses which aremuch greater than thevalues usually considered in
internal-friction experiments. Ahighdamping capacity isofpractical
engineering importance inlimiting theamplitude ofvibration atreso-
nance conditions andthereby reducing thelikelihood offatigue failure.
Turbine blades, crankshafts, and aircraft propellers aretypical applica-
tionswhere damping capacity isimportant.
Damping capacity canbedefined astheamount ofwork dissipated
intoheat perunitvolume ofmaterial percycle ofcompletely reversed
stress. Thedamping properties ofmaterials arefrequently expressed in
terms ofthelogarithmic decrement 6orthespecific damping capacity\l/.
^=2.=I^L^(8-20)
where\l/=specific damping capacity
6=logarithmic decrement [seeEqs. (8-3)and (8-5)]
Ai—amplitude ofvibration offirstcycle
An=amplitude ofvibration ofnthcycle
N=number ofcycles fromAitoAn
Values ofthesedamping parameters depend notonlyonthecondition of
thematerial butalsoontheshape and stress distribution ofthespeci-
mens. Since these conditions areoften notspecified, there isconsidera-
blevariation andcontradiction inthepublished literature^ onthedamp-
ingproperties ofmaterials. Theproposal hasbeenmade toexpress the
engineering damping properties ofmaterials hythe specific damping
energy. Thisquantity represents thearea inside astress-strain hysteresis
loopunder uniform stress conditions and isatrue material property.
Methods ofconverting logarithmic decrement anddamping capacity to
specific damping energy havebeen published.^
Engineering damping-capacity measurements arenotverydependent
upon frequency ofvibration. They are,however, strongly dependent on
thestress orstrain amplitude. Specific damping energy isapproximately
apower function ofstress level, withtheexponent varying between 2and
'L.J.Demer, Bibliography oftheMaterial Damping Field,WADC Tech. Rept.
56-180, June, 1956; available from Office ofTechnical Services.
2E.R.Podnieks andB.J.Lazan, Analytical Methods forDetermining Specific
Damping Energy Considering Stress Distribution, WADC Tech. Rept. 56-44, June,
1957.

Sec. 8-9] Internal Friction 233
3formost materials. Thedamping behavior isafunction ofthenumber
ofreversed stress cycles. Generally, thedamping capacity increases
withnumber ofcycles ofstress reversal, themagnitude ofthe effect
increasing with stress level. Thedamping capacity foragiven metal
and testcondition depends onthetype ofstress system, i.e.,whether
tested intorsion ortension. This istheresult ofdifferences instress
distribution produced bydifferent methods. Anumber ofattempts
havebeenmade torelate damping behavior withother properties such as
fatigue strength andnotch sensitivity. While incertain cases itappears
Table 8-1
Damping Capacity ofSome Engineering MATERiALsf
Material
Carbon steel (0.1%C)
Ni-Cr steel—quenched andtempered.
12%Crstainless steel
18-8 stainless steel
Cast iron
Yellow brassSpecific damping capacity
atvarious stress levels APF/PT
4,500 psi 6,700 psi 11,200 psi
2.28
0.38
8.0
0.76
28.0
0.502.78
0.49
8.0
1.16
40.0
0.864.16
0.70
8.0
3.8
tS.L.Hoyt, "Metal Data," rev. ed.,Reinhold Publishing Corporation, NewYork,
1952.
that highdamping capacity correlates with alownotch sensitivity,
there isnogeneral relationship between these properties. Furthermore,
there isnogeneral relationship between damping capacity andfatigue
limit.
Table 8-1 listssome values ofdamping capacity foranumber of
engineering materials atseveral stress levels. Cast ironhasoneofthe
highest damping capacities ofthese materials. This isattributed to
energy losses inthegraphite flakes. Oneimportant contribution to
damping inmany alloys used forturbine-blade applications comes from
themotion offerromagnetic domain walls. Thishasbeendemonstrated^
bythefactthataferromagnetic alloy which showed highdamping had
much decreased damping capacity when tested inamagnetic field. The
lowerdamping inthemagnetic fieldcanbeattributed tothefactthatthe
domains arelinedupinthedirection ofthefieldandcannot move freely
under stress.
1A.W.Cochardt, Trans.AIME, vol.206,pp.1295-1298, 1956.

234 Metallurgical Fundamentals [Chap. 8
BIBLIOGRAPHY
Entwistle, K.M. :TheDamping Capacity ofMetals, inB.Chalmers andA.G.Quarrell
(eds.), "The Physical Examination ofMetals," 2ded.,Edward Arnold &
Co.,London, 1960.
Niblett, D.H.,and J.Wilks: Dislocation Damping inMetals Advances inPhys.,
vol. 9,pp.1-88, 1960.
Nowick, A.S.:Internal Friction inMetals, in"Progress inMetal Physics," vol. 4,
Pergamon Press, Ltd.,London, 1953.
Zener, C:"Elasticity and Anelasticity ofMetals," University ofChicago Press,
Chicago, 1948.

PartThree
APPLICATIONS TOMATERIALS TESTING


Chapter 9
THETENSION TEST
9-1 .Engineerins Stress-Strain Curve
Theengineering tension test iswidely used toprovide basic design
information onthestrength ofmaterials andasanacceptance test for
thespecification ofmaterials. In
thetension test' aspecimen is
subjected toacontinually increas-
inguniaxial tensile force while si-
multaneous observations aremade
oftheelongation ofthespecimen.
Anengineering stress-strain curve
isconstructed fromtheload-elonga-
tionmeasurements (Fig. 9-1 ).The
significant points ontheengineer-
ingstress-strain curve have already
been considered inSec. 1-5,while
theappearance ofayield point in
thestress-strain curve wascovered
inSec. 5-5.The stress used inthis
stress-strain curve istheaverage
longitudinal stress inthe tensile
specimen. Itisobtained bydividing theloadbytheoriginal area of
thecross section ofthespecimen.Fig. 9-1,
curve.Conventional strain e
The engineering stress-strain
P_
(9-1)
The strain used fortheengineering stress-strain curve istheaverage
1H.E.Davis, G.E.Troxell, andC.T.Wiskocil, "The Testing andInspection of
Engineering Materials," 2ded.,chaps. 2-4,McGraw-Hill BookCompany, Inc.,New
York 1955.
237

238 Applications toMaterials Testing [Chap. 9
linear strain, which isobtained bydividing theelongation ofthegage
length ofthespecimen, 8,byitsoriginal length.
Since both thestress andthestrain areobtained bydividing theloadand
elongation byconstant factors, theload-elongation curve willhave the
same shape astheengineering stress-strain curve. Thetwocurves are
frequently used interchangeably.
Theshape andmagnitude ofthestress-strain curve ofametal will
depend onitscomposition, heattreatment, prior history ofplastic defor-
mation, andthestrain rate, temperature, and state ofstress imposed
during thetesting. Theparameters which areused todescribe thestress-
strain curve ofametal arethe tensile strength, yield strength oryield
point, percentelongation, andreduction ofarea. The firsttwoarestrength
parameters; thelasttwoindicate ductility.
Tensile Strengthr
The tensile strength, orultimate tensile strength (UTS), isthemaxi-
mum loaddivided bytheoriginal cross-sectional area ofthespecimen.
au=^(9-3)
The tensile strength isthevalue most often quoted from theresults ofa
tension test; yetinreality itisavalue oflittlefundamental significance
with regard tothestrength ofametal. Forductile metals thetensile
strength should beregarded asameasure ofthemaximum loadwhich a
metal canwithstand under thevery restrictive conditions ofuniaxial
loading. Itwillbeshown that thisvalue bears little relation totheuseful
strength ofthemetal under themore complex conditions ofstress which
areusually encountered. Formany years itwascustomary tobase the
strength ofmembers onthetensile strength, suitably reduced byafactor
ofsafety. Thecurrent trend istothemore rational approach ofbasing
the static design ofductile metals ontheyield strength. However,
because ofthelong practice ofusing thetensile strength todetermine
thestrength ofmaterials, ithasbecome avery familiar property, andas
such itisavery useful identification ofamaterial inthesame sense that
thechemical composition serves toidentify ametal oralloy. Further,
because thetensile strength iseasy todetermine and isaquite repro-
ducible property, itisuseful forthepurposes ofspecifications and for
quality control ofaproduct. Extensive empirical correlations between
tensile strength andproperties such ashardness andfatigue strength are

Sec. 9-1] TheTension Test 239
often quite useful. For brittle materials, thetensile strength isavalid
criterion fordesign.
Yield Strength
Theyield strength istheloadcorresponding toasmall specified plastic
strain divided bytheoriginal cross-sectional area ofthespecimen.
^6=0.002 ,p,..
c^o=—2(9-4)
Because ofthepractical difficulties ofmeasuring theelastic limit orpro-
portional limit, theyield strength and yield point arethepreferred
engineering parameters forexpressing thestart ofplastic deformation.
When thedesign ofaductile metal requires that plastic deformation
beprevented, theyield strength istheappropriate criterion ofthe
strength ofthemetal. Animportant feature oftheyield strength is
thatthevalue determined from thetension testcanbeused topredict
theconditions forstatic yielding under other, morecomplex conditions of
stress bymeans ofthedistortion-energy yielding criterion (Sec. 3-4).
Anexample ofthis isthedetermination oftheelastic-breakdown pressure
ofthick-wall tubes subjected tointernal pressure from theresults ofa
tension test.^ The yield strength and yield point aremore sensitive
than thetensile strength todifferences inheattreatment andmethod of
testing.
Percentage Elongation
Thepercentage elongation istheratio oftheincrease inthelength of
thegage section ofthespecimen toitsoriginal length, expressed inper
cent.
%elongation =-^ =e/ (9-5)
where L/=gage length atfracture
Lo=original gage length
€f=conventional strain atfracture
Thenumerator inEq. (9-5) issimply thetotalmeasured elongation of
thespecimen. This value isinfluenced bythedeformation during the
necking ofthespecimen, andhence thevalue ofpercent elongation
depends somewhat onthespecimen gage length. Theelongation ofthe
specimen isuniform along thegage length uptothepoint ofmaximum
load. Beyond thispoint necking begins, andthedeformation isnolonger
uniform along thelength ofthespecimen. Thisuniform strain isofmore
fundamental importance than total strain tofracture, and itisalso of
1J.H.Faupel, Trans.ASME, vol. 78,pp.1031-1064, 1956.

240 Applications toMaterials Testing [Chap. 9
some practical useinpredicting theformability ofsheet metal. How-
ever, theuniform elongation isnotusually determined inaroutine ten-
sion test, sothat, unless specifically stated, thepercentage elongation ifi
always based onthetotal elongation. Itisdetermined byputting the
broken tensile specimen together andmeasuring thechange ingage
length. The original gage length should always begiven inreporting
percentage elongation values.
Reduction ofArea
Thepercentage reduction ofarea istheratio ofthedecrease inthecross-
sectional area ofthetensile specimen after fracture totheoriginal area,
expressed inpercent.
An—AtReduction ofarea=q— ^ (9-6)
Thedetermination ofthereduction ofarea inthin sheet specimens is
difficult, and forthisreason itisusually notmeasured inthistype of
specimen. Forthicker, flat,rectangular tensile specimens, thearea after
fracture maybeapproximated by
A=^{a^2d) (9-7)
where h,=width ofspecimen
a=thickness atcenter ofspecimen
d=thickness atends ofcross section ofspecimen
Theelongation andreduction ofarea areusually notdirectly useful to
thedesigner. There appear tobenoquantitative methods fordetermin-
ingtheminimum elongation orreduction ofareawhich amaterial must
have foraparticular design application. However, aqualitative indica-
tion offormability ofametal cansometimes beobtained from these
values. Ahigh reduction ofarea indicates theability ofthemetal to
deform extensively without fracture (seeProb. 9.4).
The reduction ofarea isthemost structure-sensitive parameter
that ismeasured inthetension test. Therefore, itsmost important
aspect isthat itisused asanindication ofmaterial quality. Adecrease
inreduction ofareafrom aspecified level forwhich experience has
shown thatgood service performance willresult isawarning thatquality
issubstandard.
Modulus ofElasticity
Theslope oftheinitial linear portion ofthestress-strain curve isthe
modulus ofelasticity, orYoung's modulus. Themodulus ofelasticity
isameasure ofthestiffness ofthematerial. Thegreater themodulus.

Sec.9-1] TheT ension Test 241
thesmaller theelastic strain resulting from theapplication ofagiven
stress. Since themodulus ofelasticity isneeded forcomputing deflec-
tions ofbeams andother members, itisanimportant design value.
Themodulus ofelasticity isdetermined bythebinding forces between
