Repository: Ketankham/chatbot-meta-books

File: physical-meta.txt (part 11 of 44)
Modern Physical Metallurgy and Materials Engineering
excess of the equilibrium concentration. Both species
initially cluster to form dislocation loops, but it is the
interstitial loops formed from clustering of interstitials
which eventually develop into a dislocation structure.
In general, interstitial loops grow during irradiation
because the large elastic misﬁt associated with an
interstitial causes dislocations to attract interstitialsmore strongly than vacancies. Interstitial loops are
therefore intrinsically stable defects, whereas vacancyloops are basically unstable defects during irradiation.
Thus interstitials attracted to a vacancy loop, i.e. a
loop formed by clustering vacancies, will cause it toshrinkastheinterstitialsare annihilated.Increasingthe
irradiationtemperatureresultsinvacanciesaggregating
to form voids. Voids are formed in an intermediatetemperature range ³0.3to0 .6T
m, abovethatfor long-
range single vacancy migration and below that for
thermal vacancy emission from voids. To create theexcess vacancy concentration it is also necessary to
buildupacriticaldislocationdensityfromloopgrowth
to bias the interstitial ﬂow.
There are two important factors contributing to void
formation. The ﬁrst is the degree of bias the disloca-
tion density (developed from the growth of interstitialloops) has for attracting interstitials, which suppressesthe interstitial content compared to vacancies. The
second factor is the important role played in void
nucleation by gases, both surface-active gases suchas oxygen, nitrogen and hydrogen frequently present
as residual impurities, and inert gases such as helium
which may be generated continuously during irradia-tion due to transmutation reactions. The surface-active
gases such as oxygen in copper can migrate to embryo
vacancy clusters and reduce the surface energy. Theinert gas atoms can acquire vacancies to become gas
molecules inside voids(when the gas pressure is not in
equilibrium with the void surface tension) or gas bub-bles when the gas pressure is considerable ( P
/H113542/CRs/r).
Voids and bubbles can give rise to irradiation swelling
and embrittlement of materials.
4.5.3 Voiding and fracture
The formation of voids is an important feature in
the ductile failure of materials. The fracture process
involves three stages. First, small holes or cavitiesnucleate usually at weak internal interfaces (e.g. par-
ticle/matrix interfaces). These cavities then expand by
plastic deformation and ﬁnally coalesce by localizednecking of the metal between adjacent cavities to form
a ﬁbrous fracture. A scanning electron micrograph
showing the characteristics of a typical ductile failureis shown in Figure 4.35. This type of fracture may be
regarded as taking place by the nucleation of an inter-
nal plastic cavity, rather than a crack, which growsoutwards to meet the external neck which is growing
inwards. Experimental evidence suggests that nucle-
ation occurs at foreign particles. For example, OFHCcopper necks down to over 90% reduction in area,
whereas tough-pitchcopper shows only 70% reduction
in area; a similar behaviour is noted for super-pure andcommercial purity aluminium. Thus if no inclusions
were present, failure should occur by the specimen
pulling apart entirely by the inward growth of theexternal neck, giving nearly 100% reduction in area.
Dispersion-hardened materials in general fail with a
ductile fracture, the ﬁbrous region often consisting
Defects in solids 105
Figure 4.35 SEM micrograph of a medium-carbon (0.4%)
steel with a quenched and tempered martensite structure,
showing large dimples associated with oxide inclusions and
small dimples associated with small carbide precipitates
(courtesy Dr L. Sidjanin) .
of many dimples arising from the dispersed particles
nucleatingholesandcausinglocalductilefailure.Duc-
tile failure is discussed further in Chapter 8.
4.6 Defect behaviour in some real
materials
4.6.1 Dislocation vector diagrams and the
Thompson tetrahedron
The classiﬁcation of defects into point, line, planar
and volume is somewhat restrictive in presenting anoverview of defect behaviour in materials, since it isclear,evenfromthediscussionsofar,thatthesedefects
are interrelated and interdependent. In the followingsections these features will be brought out as well as
those which relate to speciﬁc structures.
In dealing with dislocation interactions and defects
in real material it is often convenient to work with
a vector notation rather than use the more conven-
tional Miller indices notation. This may be illustrated
by reference to the fcc structure and the Thompson
tetrahedron.
All the dislocations common to the fcc structure,
discussed in the previous sections, can be represented
conveniently by means of the Thompson referencetetrahedron(Figure 4.36a), formed by joiningthethree
nearest face-centring atoms to the origin D. Here
ABCDismadeupoffour f111gplanes ⊿111/triangleleft,⊿
111/triangleleft,
⊿111/triangleleftand⊿111/triangleleftas shown by the stereogram given
in Figure 4.36b, and the edges AB,BC,CA...corre-
spond to the h110idirections in these planes. Then,
if the mid-points of the faces are labelled ˛,ˇ,/CR,υ,
as shown in Figure 4.37a, all the dislocation Burgers
vectors are represented. Thus, the edges ⊿AB,BC... /triangleleft
correspond to the normal slip vectors, a/2h110i.T h e
half-dislocations,orShockleypartials,intowhichthese
are dissociated have Burgers vectors of the a/6h112i
type and are represented by the Roman–Greek sym-
bols A /CR,B/CR,D/CR,Aυ,Bυ,e t c ,o rG r e e k–R o m a ns y m -
bols/CRA,/CRB,/CRD,υA,υB,etc.Thedissociationreaction
given in the ﬁrst reaction in Section 4.4.3.2 is then
simply written
BC!BυCυC
and there are six such dissociation reactions in each of
the four f111gplanes (see Figure 4.37). It is conven-
tional to view the slip plane from outside the tetrahe-dron along the positivedirectionof the unitdislocation
BC, and on dissociation to produce an intrinsic stack-
ing fault arrangement; the Roman–Greek partial B υ
is on the right and the Greek–Roman partial υCo n
the left. A screw dislocation with Burgers vector BCwhich is normally dissociated in the υ-plane is capable
of cross-slipping into the ˛-plane by ﬁrst constricting
BυCυC!BC and then redissociating in the ˛-plane
BC!B˛C˛C.
Figure 4.36 (a) Construction and (b) orientation of the Thompson tetrahedron ABCD. The slip directions in a given f111g
plane may be obtained from the trace of that plane as shown for the ⊿111 /triangleleftplane in (b) .
106Modern Physical Metallurgy and Materials Engineering
Figure 4.37 A Thompson tetrahedron (a) closed and
(b) opened out. In (b) the notation [110iis used in place of
the usual notation [110]to indicate the sense of the vector
direction.
4.6.2 Dislocations and stacking faults in fcc
structures
4.6.2.1 Frank loops
A powerful illustration of the use of the Thompson
tetrahedron can be made if we look at simple Frank
loops in fcc metals (see Figure 4.32a). The Frank par-tial dislocation has a Burgers vector perpendicular to
the⊿111/triangleleftplane on which it lies and is represented
by A ˛,Bˇ,C/CR,Dυ,˛A, etc. Such loops shown in
the electron micrograph of Figure 4.38 have been pro-
duced in aluminium by quenching from about 600
°C.
Each loop arises from the clustering of vacancies into
a disc-shaped cavity which then form a dislocation
loop. To reduce their energy, the loops take up reg-ular crystallographic forms with their edges parallel to
theh110idirections in the loop plane. Along a h110i
direction it can reduce its energy by dissociating on
an intersecting f111gplane, forming a stair-rod at the
junction of the two f111gplanes, e.g. A ˛!AυCυ˛
when the Frank dislocation lies along [
101] common
to both ˛-a n d υ-planes.
Some of the loops shown in Figure 4.38 are not
Frank sessile dislocations as expected, but prismatic
dislocations, since no contrast of the type arising from
stacking faults, can be seen within the defects. Thefault will be removed by shear if it has a high stacking
fault energy thereby changing the sessile Frank loop
into a glissile prismatic loop according to the reaction
a/3[111] Ca/6[11
2]!a/2[110]
Stressing the foil while it is under observation in
the microscope allows the unfaulting process to be
Figure 4.38 Single-faulted, double-faulted (A) and unfaulted
(B) dislocation loops in quenched aluminium (after Edington
and Smallman, 1965; courtesy of Taylor and Francis) .
observed directly (see Figure 4.39). This reaction is
more easily followed with the aid of the Thompsontetrahedron and rewritten as
DυCυC!DC
Physically, thismeans thatthe discof vacancies aggre-
g a t e do na ⊿111/triangleleftplane of a metal with high stack-
ing fault energy, besides collapsing, also undergoesa shear movement. The dislocation loops shown inFigure 4.39b are therefore unit dislocations with theirBurgers vector a/2[110] inclined at an angle to the
original ⊿111/triangleleftplane. A prismatic dislocation loop lies
on the surface of a cylinder, the cross-section of whichis determined by the dislocation loop, and the axis ofwhich is parallel to the [110] direction. Such a dislo-cation is not sessile, and under the action of a shearstress it is capable of movement by prismatic slip in
the [110] direction.
Many of the large Frank loops in Figure 4.38
(for example, marked A) contain additional triangular-shaped loop contrast within the outer hexagonal loop.
Figure 4.39 Removal of the stacking fault from a Frank
sessile dislocation by stress (after Goodhew and Smallman) .
Defects in solids 107
Figure 4.40 The structure of a double dislocation loop in
quenched aluminium (after Edington and Smallman, 1965;
courtesy of Taylor and Francis) .
The stacking fault fringes within the triangle are usu-
allydisplacedrelativetothosebetweenthetriangleandthe hexagon by half the fringe spacing, which is thecontrast expected from overlapping intrinsic stackingfaults. The structural arrangement of those double-faulted loops is shown schematically in Figure 4.40,from which it can be seen that two intrinsic faultson next neighbouring planes are equivalent to anextrinsicfault.Theobservationofdouble-faultedloopsin aluminium indicates that it is energetically morefavourable to nucleate a Frank sessile loop on an exist-ing intrinsic fault than randomly in the perfect lattice,and it therefore follows that the energy of a double orextrinsic fault is less than twice that of the intrinsicfault, i.e. /CR
E<2/CRI. The double loops marked B have
the outer intrinsic fault removed by stress.
The addition of a third overlapping intrinsic fault
would change the stacking sequence from the per-fectABCABCABC toABC #B#A#CABC,where
the arrows indicate missing planes of atoms, and pro-duce a coherent twinned structure with two coherenttwin boundaries. This structure would be energeticallyfavourable to form, since /CR
twin</CRI</CRE. It is pos-
sible, however, to reduce the energy of the crystaleven further by aggregating the third layer of vacan-cies between the two previously-formed neighbouringintrinsic faults to change the structure from an extrin-sically faulted ABC #B#ABCto perfect ABC ###
ABCstructure. Such a triple-layer dislocation loop is
shown in Figure 4.41.
4.6.2.2 Stair-rod dislocations
The stair-rod dislocation formed at the apex of aLomer-Cottrell barrier can also be represented by theThompson notation. As an example, let us take theinteraction between dislocations on the υ-a n d ˛-
planes.TwounitdislocationsBAandDB,respectively,are dissociated according to
BA!BυCυA⊿on the υ-plane /triangleleft
and DB !D˛C˛B⊿on the ˛-plane /triangleleft
and when the two Shockley partials ˛Ba n dB υinter-
act, a stair-rod dislocation ˛υDa/6[101] is formed.
This low-energy dislocation is pure edge and there-fore sessile. If the other pair of partials interact thenthe resultant Burgers vector is ⊿υACD˛/triangleleftDa/3[101]
(a)µ/2
Figure 4.41 Triple-loop and Frank sessile loop in A1-0.65%
Mg (after Kritzinger, Smallman and Dobson, 1969; courtesyof Pergamon Press) .
and of higher energy. This vector is written in Thomp-
son’s notation as υD/A˛and is a vector equal to twice
the length joining the midpoints of υAa n dD ˛.
4.6.2.3 Stacking-fault tetrahedra
In fcc metals and alloys, the vacancies may also clus-
ter into a three-dimensional defect, forming a tetra-
hedral arrangement of stacking faults on the fourf111gplanes with the six h110iedges of the tetrahe-
dron, where the stacking faults bend from one f111g
plane to another, consisting of stair-rod dislocations.The crystal structure is perfect inside and outside thetetrahedron, and the three-dimensional array of faults
exhibits characteristic projected shape and contrast
when seen in transmission electron micrographs asshown in Figure 4.44. This defect was observed orig-
inally in quenched gold but occurs in other materials
withlowstacking-faultenergy.Onemechanismfortheformation of the defect tetrahedron by the dissociationof a Frank dislocation loop (see Figure 4.42) was ﬁrst
explained by Silcox and Hirsch. The Frank partial dis-
location bounding a stacking fault has, because of itslarge Burgers vector, a high strain energy, and hence
can lower its energy by dissociation according to a
reaction of the type
a/3[111]
/parenleftbig1
3/parenrightbig!a/6[121]/parenleftbig1
6/parenrightbigCa/6[101]/parenleftbig1
18/parenrightbig
The ﬁgures underneath the reaction represent the ener-
gies of the dislocations, since they are proportional tothe squares of the Burgers vectors. This reaction is,
therefore, energetically favourable. This reaction can
be seen with the aid of the Thompson tetrahedron,which shows that the Frank partial dislocation A˛can
dissociate into a Shockley partial dislocation ( Aˇ,Aυ
orA/CR) and a low energy stair-rod dislocation ( ˇ˛,υ˛
or/CR˛) for example A˛!A/CRC/CR˛.
108Modern Physical Metallurgy and Materials Engineering
Figure 4.42 Formation of defect tetrahedron: (a) dissociation of Frank dislocations. (b) formation of new stair-rod
dislocations, and (c) arrangement of the six stair-rod dislocations .
The formation of the defect tetrahedron of stacking
faults may be envisaged as follows. The collapse ofa vacancy disc will, in the ﬁrst instance, lead to theformation of a Frank sessile loop bounding a stackingfault, with edges parallel to the h110idirections.
Each side of the loop then dissociates according tothe above reaction into the appropriate stair-rod andpartial dislocations, and, as shown in Figure 4.42a, the
Shockley dislocations formed by dissociation will lie
on intersecting f111gplanes, above and below the
plane of the hexagonal loop; the decrease in energyaccompanying the dissociation will give rise to forceswhich tend to pull any rounded part of the loopintoh110i. Moreover, because the loop will not in
general be a regular hexagon, the short sides will beeliminated by the preferential addition of vacancies atthe constricted site, and a triangular-shaped loop willform (Figure 4.42b). The partials Aˇ,A/CRandAυbow
out on their slip plane as they are repelled by the stair-rods. Taking into account the fact that adjacent endsof the bowing loops are of opposite sign, the partialsattract each other in pairs to form stair-roddislocationsalong DA,BAandCA, according to the reactions
/CRACAˇ!/CRB,υ ACA/CR!υ/CR, ˇA CAυ!ˇυ
In vector notation the reactions are of the type
a/6[
112]/parenleftbig1
6/parenrightbigCa/6[121]/parenleftbig1
6/parenrightbig!a/6[011]/parenleftbig1
6/parenrightbig
(the reader may deduce the appropriate indices from
Figure 4.37), and from the addition of the squares oftheBurgers vectorsunderneathitisclear thatthisreac-tion is also energetically favourable. The ﬁnal defectwill therefore be a tetrahedron made up from the inter-section of stacking faults on the four f111gplanes, so
that the h110iedges of the tetrahedron will consist of
low-energy stair-rod dislocations (Figure 4.42c).
The tetrahedron of stacking faults formed by the
above sequence of events is essentially symmetrical,and the same conﬁguration would have been obtainedif collapse had taken place originally on any other⊿111/triangleleftplane. The energy of the system of stair-rod
dislocations in the ﬁnal conﬁguration is proportionalto 6ð
1
18D1
3, compared with 3 ð1
3D1 for the orig-
inal stacking fault triangle bounded by Frank partials.
Considering the dislocation energies alone, the disso-
ciation leads to a lowering of energy to one-third of
the original value. However, three additional stacking
fault areas, with energies of /CRper unit area, have been
newly created and if there is to be no net rise in energy
these areas will impose an upper limit on the size of
the tetrahedron formed. The student may wish to ver-
ify that a calculation of this maximum size shows the
side of the tetrahedron should be around 50 nm.
De Jong and Koehler have proposed that the tetra-
hedra may also form by the nucleation and growth
of a three-dimensional vacancy cluster. The smallestcluster that is able to collapse to a tetrahedron and
subsequently grow by the absorption of vacancies is a
hexa-vacancy cluster. Growth would then occur by the
nucleationandpropagationofjoglinesacrossthefaces
of the tetrahedron, as shown in Figure 4.43. The hexa-vacancy cluster may form by clustering di-vacancies
and is aided by impurities which have excess positive
change relative to the matrix (e.g. Mg, Cd or Al inAu). Hydrogen in solution is also a potent nucleating
agentbecausethedi-vacancy/protoncomplexismobile
and attracted to ‘free’ di-vacancies. Figure 4.44 shows
the increase in tetrahedra nucleation after preannealing
gold in hydrogen.
4.6.3 Dislocations and stacking faults in cph
structures
In a cph structure with axial ratio c/a, the most closely
packed plane of atoms is the basal plane ⊿0001 /triangleleft
Figure 4.43 Jog line forming a ledge on the face of a
tetrahedron .
Defects in solids 109
(a)
(b)
Figure 4.44 Tetrahedra in gold (a) quenched and
(b) preannealed in H2–N2gas (after Johnston, Dobson and
Smallman) .
and the most closely packed directions h1120i.T h e
smallest unit lattice vector is a, but to indicate the
direction of the vector hu,v,wiin Miller –Bravais
indices it is written as a/3h1120iwhere the mag-
nitude of the vector in terms of the lattice param-
eters is given by a[3⊿u2CuvCv2/triangleleftC⊿c/a/triangleleft2w2]1/2.
The usual slip dislocation therefore has a Burgers
vector a/3h1120iand glides in the ⊿0001 /triangleleftplane.
This slip vector is ha/3,a /3,2⊿a/3/triangleleft,0iand has no
Figure 4.45 Burgers vectors in the cph lattice (after
Berghezan, Fourdeux and Amelinckx, 1961; courtesy of
Pergamon Press) .
component along the c-axis and so can be writ-
ten without dif ﬁculty as a/3h1120i. However, when
the vector has a component along the c-axis, as for
example ha/3,a /3,2⊿a/3/triangleleft,3ci,d i fﬁculty arises and
to avoid confusion the vectors are referred to unitdistances ⊿ a ,a ,a ,c /triangleleft along the respective axes (e.g.
1/3h11
20iand 1 /3h1123i). Other dislocations can
be represented in a notation similar to that for the fccstructure, but using a double-tetrahedron or bipyramidinstead of the single tetrahedron previously adopted,as shown in Figure 4.45. An examination leads to the
following simple types of dislocation:
1. Six perfect dislocations with Burgers vectors in the
basal plane along the sides of the triangular baseABC. They are AB, BC, CA, BA, CB and AC and
are denoted by aor 1/3h11
20i.
2. Six partial dislocations with Burgers vectors in the
basal plane represented by the vectors A /ESC,B/ESC,C/ESC
and their negatives. These dislocations arise fromdissociation reactions of the type
AB!A/ESCC/ESCB
and may also be written as por
1
3h1010i.
3. Two perfect dislocations perpendicular to the basal
plane represented by the vectors ST and TS ofmagnitude equal to the cell height corh0001 i.
4. Partial dislocations perpendicular to the basal plane
represented by the vectors /ESCS,/ESCT, S/ESC,T/ESCof
magnitude c/2o r
1
2h0001 i.
5. Twelve perfect dislocations of the type1
3h1123i
with a Burgers vector represented by SA/TB which
is a vector equal to twice the join of the mid-pointsof SA and TB. These dislocations are more simplyreferred to as ⊿cCa/triangleleftdislocations.
6. Twelve partial dislocations, which are a combina-
tion of the partial basal and non-basal dislocations,and represented by vectors AS, BS, CS, AT, BT
and CT or simply ⊿c/2/triangleleftCpequal to
1
6h2023i.
Although these vectors represent a displacement
110Modern Physical Metallurgy and Materials Engineering
Table 4.2 Dislocations in structures
Type AB, BC A/ESC,B/ESC ST, TS /ESCS,/ESCT AS, BS SA/TB
Vector1
3h1120i1
3h1010ih0001 i1
2h0001 i1
6h2023i1
3h1123i
Energy a2a2/3 c2D8a2/32 a2/3 a211a2/3
from one atomic site to another the resultant dis-
locations are imperfect because the two sites arenot identical.
The energies of the different dislocations are given
in a relative scale in Table 4.2 assuming c/ais ideal.
Thereare many similaritiesbetweenthedislocations
in the cph and fcc structure and thus it is not necessary
to discuss them in great detail. It is, however, of
interest to consider the two basic processes of glideand climb.
4.6.3.1 Dislocation glide
A perfect slip dislocation in the basal plane AB D
1
3[1210] may dissociate into two Shockley partial
dislocations separating a ribbon of intrinsic stacking
fault which violates the two next-nearest neighbours in
the stacking sequence. There are actually two possibleslip sequences: either a B-layer slides over an A-layer,i.e. A /ESCfollowed by /ESCB (see Figure 4.46a) or an A-
layer slides over a B-layer by the passage of a /ESCB
partial followed by an A /ESC(see Figure 4.46b). The
dissociation given by
AB!A/ESCC/ESCB
may be written in Miller –Bravais indices as
1
3[1210]!1
3[0110]C1
3[1100]This reaction is similar to that in the fcc lattice and
the width of the ribbon is again inversely proportionalto the stacking fault energy /CR. Dislocations dissociated
inthebasalplaneshavebeenobservedincobalt,which
undergoes a phase transformation and for which /CR
is considered to be low ⊿³25 mJ/m2/triangleleft. For the other
common cph metals Zn, Cd, Mg, Ti, Be, etc. /CRis
high⊿250–300 mJ/m2/triangleleft. No measurements of intrinsic
faults with two next-nearest neighbour violations havebeen made, but intrinsic faults with one next-nearest
neighbour violation have been measured and show
that Mg ³125 mJ/m2,Z n³140 mJ/m2,a n dC d ³
150–175 mJ/m2. It is thus reasonable to conclude
that intrinsic faults associated with Shockley partialshave somewhat higher energy. Dislocations in these
metals are therefore not very widely dissociated. A
screw dislocation lying along a [
1210] direction is
capable of gliding in three different glide planes butthe small extension in the basal plane will be suf ﬁcient
to make basal glide easier than in either the pyramidal
⊿10
11/triangleleftor prismatic ⊿1010/triangleleftglide (see Figure 7.19).
Pyramidal and prismatic glide will be more favouredat high temperatures in metals with high stacking-faultenergy when thermal activation aids the constrictionof the dissociated dislocations.
4.6.3.2 Dislocation climb
Stacking faults may be produced in hexagonal latticesby the aggregation of point defects. If vacancies
Figure 4.46 Stacking faults in the cph lattice (after Partridge, 1967; by courtesy of the American Society for Metals) .
Defects in solids 111
aggregate as a platelet, as shown in Figure 4.46c,
the resultant collapse of the disc-shaped cavity
(Figure 4.46d) would bring two similar layers intocontact.Thisisasituationincompatiblewiththeclose-packing and suggests that simple Frank dislocationsare energetically unfavourable in cph lattices. Thisunfavourable situation can be removed by either oneof two mechanisms as shown in Figures 4.46e and4.46f. In Figure 4.46e the B-layer is converted to aC-position by passing a pair of equal and oppositepartial dislocations (dipole) over adjacent slip planes.The Burgers vector of the dislocation loop will beof the /ESCS type and the energy of the fault, which is
extrinsic, willbe highbecause of the three next nearest
neighbour violations. In Figure 4.46f the loop is sweptby a A /ESC-type partial dislocation which changes the
stacking of all the layers above the loop accordingto the rule A !B!C!A. The Burgers vector of
the loop is of the type AS, and from the dislocation
reaction A /ESCC/ESCS!AS or
1
3[1010]C1
2[0001] !
1
6[2023] and the associated stacking fault, which is
intrinsic,willhavealowerenergybecausethereisonly
one next-nearest neighbour violation in the stacking
sequence.Faultedloopswith bDASor ⊿1
2cCp/trianglelefthavebeen observed in Zn, Mg and Cd (see Figure 4.47).
Double-dislocation loops have also been observedwhen the inner dislocation loop encloses a central
region of perfect crystal and the outer loop an annulus
ofstackingfault.Thestructureofsuchadoubleloopisshown in Figure 4.48. The vacancy loops on adjacent
atomic planes are bounded by dislocations with non-
parallel Burgers vectors, i.e. bD⊿
1
2cCp/triangleleftand bD
⊿1
2c/NULp/triangleleft, respectively; the shear component of the
second loop acts in such a direction as to eliminate the
fault introduced by the ﬁrst loop. There are six partial
vectors in the basal plane p1,p2,p3and the negatives,
andifonesideoftheloopisshearedbyeither p1,p2or
p3thestackingsequenceischangedaccordingtoA !
B!C!A, whereas reverse shearing A !C!
B!A, results from either /NULp1,/NULp2or/NULp3.I ti s
clearthatthefaultintroducedbyapositivepartialshear
can be eliminated by a subsequent shear brought aboutby any of the three negative partials. Three, four andmorelayeredloopshavealsobeenobservedinaddition
tothemore common doubleloop.Theadditionofeach
layer of vacancies alternately introduces or removesstacking-faults,no matter whether the loopsprecipitate
one above the other or on oppositesidesof the original
defect.
2µ
(a)
(c)(b)
(d)
Figure 4.47 Growth of single- and double-faulted loops in magnesium on annealing at 175 °Cf o r( a ) tD0m i n ,
(b)tD5m i n ,( c ) tD15 min and (d) tD25 min (after Hales, Smallman and Dobson) .
112Modern Physical Metallurgy and Materials Engineering
Figure 4.48 Structure of double-dislocation loop in cph
lattice.
Figure 4.49 Dislocation loop formed by aggregation of
interstitials in a cph lattice with (a) high-energy and
(b) low-energy stacking fault .
Asin fcc metals, interstitialsmay be aggregatedinto
plateletsonclose-packedplanesandtheresultantstruc-
ture, shown in Figure 4.49a, is a dislocation loop withBurgers vector S /ESC, containing a high-energy stacking
fault. This high-energy fault can be changed to onewith lower energy by having the loop swept by a par-tial as shown in Figure 4.49b.
All these faulted dislocation loops are capable of
climbing by the addition or removal of point defectsto the dislocation line. The shrinkage and growth ofvacancy loops has been studied in some detail in Zn,Mg and Cd and examples, together with the climbanalysis, are discussed in Section 4.7.1.
4.6.4 Dislocations and stacking faults in bcc
structures
The shortest lattice vector in the bcc lattice is
a/2[111], which joins an atom at a cube corner to the
one at the centre of the cube; this is the observed slipdirection. The slip plane most commonly observed is⊿110 /triangleleftwhich, as shown in Figure 4.50, has a distorted
close-packed structure. The ⊿110 /triangleleftplanes are packed
Figure 4.50 The ⊿110 /triangleleftplane of the bcc lattice (after
Weertman; by courtesy of Collier-Macmillan International) .
in anABABAB sequence and three f110gtype planes
intersect along a h111idirection. It therefore follows
that screw dislocations are capable of moving in anyof the three f110gplanes and for this reason the slip
lines are often wavy and ill-deﬁned. By analogy with
the fcc structure it is seen that in moving the B-layer
along the [
111] direction it is easier to shear in the
directions indicated by the three vectors b1,b2and
b3. These three vectors deﬁne a possible dissociation
reaction
a
2[111]!a
8[110]Ca
4[112]Ca
8[110]
The stacking fault energy of pure bcc metals is con-
sidered to be very high, however, and hence no faults
have been observed directly. Because of the stackingsequence ABABAB of the ⊿110 /triangleleftplanes the formation
of a Frank partial dislocation in the bcc structure givesrise to a situation similar to that for the cph structure,i.e. the aggregation of vacancies or interstitials willbring either two A-layers or two B-layers into contact
with each other. The correct stacking sequence can
be restored by shearing the planes to produce perfect
dislocations a/2[111] or a/2[11
1].
Slip has also been observed on planes indexed as
⊿112 /triangleleftand ⊿123 /triangleleftplanes, and although some workers
attribute this latter observation to varying amounts ofslip on different ⊿110 /triangleleftplanes, there is evidence to
indicate that ⊿112 /triangleleftand ⊿123 /triangleleftare deﬁnite slip planes.
The packing of atoms in a ⊿112 /triangleleftplane conforms to a
rectangular pattern, the rows and columns parallel to
the [1
10]and[11 1] directions, respectively, with the
closest distance of approach along the [11 1] direc-
tion. The stacking sequence of the ⊿112 /triangleleftplanes is
ABCDEFAB ...and the spacing between the planes
a/p
6. It has often been suggested that the unit dislo-
cation can dissociate in the ⊿112 /triangleleftplane according to
the reaction
a
2[111]!a
3[111]Ca
6[111]
Defects in solids 113
because the homogeneous shear necessary to twin the
structure is 1 /p
2i na h111ion a ⊿112 /triangleleftand this
shear can be produced by a displacement a/6[111] on
every successive ⊿112 /triangleleftplane. It is therefore believed
that twinning takes place by the movement of partial
dislocations. However, it is generally recognized that
the stacking fault energy is very high in bcc metals so
that dissociation must be limited. Moreover, because
the Burgers vectors of the partial dislocations are
parallel, it is not possible to separate the partials by
an applied stress unless one of them is anchored by
some obstacle in the crystal.
Whenthedislocationlineliesalongthe[11 1]direc-
tion it is capable of dissociating in any of the three
f112gplanes, i.e. ⊿112 /triangleleft,⊿121 /triangleleftand ⊿211/triangleleft,w h i c h
intersect along [11 1 ] .F u r t h e r m o r e ,t h e a/2[111]
screw dislocation could dissociate according to
a
2[111]!a
6[111]Ca
6[111]Ca
6[111]
to form the symmetrical fault shown in Figure 4.51.
The symmetrical conﬁgurationmay be unstable, and
the equilibrium conﬁguration is one partial dislocation
at the intersection of two f112gplanes and the other
two lying equidistant, one in each of the other two
Figure 4.51 Dissociated a/2[111]dislocation in the bcc
lattice (after Mitchell, Foxall and Hirsch, 1963; courtesy of
Taylor and Francis) .planes. At larger stresses this unsymmetrical conﬁg-
uration can be broken up and the partial dislocationsinducedtomove onthreeneighbouringparallelplanes,to produce a three-layer twin. In recent years an asym-metry of slip has been conﬁrmed in many bcc singlecrystals, i.e. the preferred slip plane may differ in ten-
sion and compression. A yield stress asymmetry has
also been noted and has been related to asymmetricglideresistanceofscrewdislocationsarisingfromtheir‘core’ structure.
An alternative dissociation of the slip dislocation
proposed by Cottrell is
a
2[111] !a
3[112] Ca
6[111]
The dissociation results in a twinning dislocation
a/6[111] lying in the ⊿112 /triangleleftplane and a a/3[112]
partial dislocation with Burgers vector normal to thetwin fault and hence is sessile. There is no reduction
in energy by this reaction and is therefore not likely
to occur except under favourable stress conditions.
Another unit dislocation can exist in the bcc struc-
ture, namely a[001], butitwillnormallybe immobile.
This dislocation can form at the intersection of normalslip bands by the reaction.
a
2[111]Ca
2[111] !a[001]
with a reduction of strain energy from 3 a2/2t o a2.
The new a[001] dislocation lies in the ⊿001 /triangleleftplane
and is pure edge incharacter and may be considered asa wedge, one lattice constant thick, inserted betweenthe⊿001 /triangleleftand hence has been considered as a crack
nucleus. a[001]dislocationscanalsoforminnetworks
ofa/2h111itype dislocations.
4.6.5 Dislocations and stacking faults in
ordered structures
When the alloy orders, a unit dislocation in a disor-
dered alloy becomes a partial-dislocation in the super-
lattice with its attached anti-phase boundary interface,
as shown in Figure 4.52a. Thus, when this dislocationmoves through the lattice it will completely destroythe order across its slip plane. However, in an orderedalloy, any given atom prefers to have unlike atoms as
Figure 4.52 Dislocations in ordered structures .
114Modern Physical Metallurgy and Materials Engineering
its neighbours, and consequently such a process of slip
wouldrequireaveryhighstress.Tomoveadislocation
against the force /CRexerted on it by the fault requires
a shear stress /FSD/CR/b,w h e r e bis the Burgers vec-
tor; in ˇ-brass where /CRis about 0.07 N/m this stress
is 300 MN/m2. In practice the critical shear stress of
ˇ-brass is an order of magnitude less than this value,
and thus one must conclude that slip occurs by aneasier process than the movement of unit dislocations.
In consequence, by analogy with the slip process in
fcc crystals, where the leading partial dislocation of
an extended dislocation trails a stacking fault, it is
believed that the dislocations which cause slip in anordered lattice are not single dislocations but coupled
pairs of dislocations, as shown in Figure 4.52b. The
ﬁrst dislocation of the pair, on moving across the slipplane, destroys the order and the second half of the
couple completely restores it again, the third disloca-
tion destroys it once more, and so on. In ˇ-brass
1and
similarweakly-orderedalloyssuchasAgMgandFeCo
the crystal structure is ordered bcc (or CsCl-type) and,consequently, deformation is believed to occur by the
1Chapter 3, Figure 3.40, shows the CsCl or L 2O structure.
When disordered, the slip vector is a/2[111], but this
vector in the ordered structure moves an A atom to a B site.
The slip vector to move an A atom to an A site in twice thelength and equal to a[111].movement of coupled pairs of a/2[111]-type disloca-
tions. The combined slip vector of the coupled pair of
dislocations, sometimes called a super-dislocation, is
then equivalent to a[111], and, since this vector con-
nects like atoms in the structure, long-range order willbe maintained.
The separation of the super-partial dislocations may
be calculated, as for Shockley partials, by equating the
repulsiveforcebetweenthetwolike a/2h111idisloca-
tions to the surface tension of the anti-phase boundary.The values obtained for ˇ-brass and FeCo are about 70
and 50 nm, respectively, and thus super-dislocations
can be detected in the electron microscope using theweak beam technique (see Chapter 5). The separationis inversely proportional to the square of the orderingparameter and super-dislocation pairs ³12.5 nm width
have been observed more readily in partly ordered
FeCo ⊿SD0.59/triangleleft.
In alloys with high ordering energies the antiphase
boundaries associated with super-dislocations cannot
be tolerated and dislocations with a Burgers vector
equal to the unit lattice vector ah100ioperate to pro-
duce slip in h100idirections. The extreme case of this
is in ionic-bonded crystals such as CsBr, but strongly-ordered intermetallic compounds such as NiAl are also
observed to slip in the h100idirection with disloca-
tions having bDah100i.
Ordered A
3B-type alloys also give rise to super-
dislocations. Figure 4.53a illustrates three ⊿111 /triangleleft
Figure 4.53 (a) Stacking of ⊿111 /triangleleftplanes of the L12structure, illustrating the apb and fault vectors, and (b) schematic
representation of super-dislocation structure .
Defects in solids 115
layers of the Ll 2structure, with different size atoms
for each layer. The three vectors shown give rise
to the formation of different planar faults; a/2[101]
is a super-partial producing apb, a/6[211] produces
the familiar stacking fault, and a/3[112] produces a
super-lattice intrinsic stacking fault (SISF). A [ 101]
super-dislocation can therefore be composed of either
[101]!a
2[101]Capb on ⊿111 /triangleleftCa
2[101]
or
[101]!a
3[112]CSISF on ⊿111 /triangleleftCa
3[211]
Each of the a/2[101] super-partials may also dis-
sociate, as for fcc, according to
a
2[101]!a
6[211]Ca
6[112].
The resultant super-dislocation is schematically
shown in Figure 4.53b. In alloys such as Cu 3Au,
Ni3Mn, Ni 3Al, etc., the stacking fault ribbon is
too small to be observed experimentally but super-
dislocations have been observed. It is evident,
however, that the cross-slip of these super-dislocationswill be an extremely difﬁcult process. This can lead to
ahighwork-hardeningrateinthesealloys,asdiscussed
in Chapter 7.
In an alloy possessing short-range order, slip will
not occur by the motion of super-dislocations sincetherearenolong-rangefaultstocouplethedislocationstogether in pairs. However, because the distribution
of neighbouring atoms is not random the passage
of a dislocation will destroy the short-range orderbetween the atoms, across the slip plane. As before,the stress to do this will be large but in this case thereis no mechanism, such as coupling two dislocations
together, to make the process easier. The fact that,
for instance, a crystal of AuCu
3in the quenched
state (short-range order) has nearly double the yieldstrength of the annealed state (long-range order) maybe explained on this basis. The maximum strength is
exhibited by a partially-ordered alloy with a critical
domain size of about 6 nm. The transition fromdeformation by unitdislocationsin the disorderedstateto deformation by super-dislocations in the orderedcondition gives rise to a peak in the ﬂow stress with
change in degree of order (see Chapter 6).
4.6.6 Dislocations and stacking faults in
ceramics
At room temperature, the primary slip system in the
fcc structure of magnesia, MgO, is f110gh110i.I t
is favoured because its Burgers vector is short and,most importantly, because this vector is parallel torows of ions of like electrostatic charge, permitting
the applied stress to shear the f110gplanes past each
other. Slip in the h100idirections is resisted at room
temperature because it involves forcing ions of likecharge into close proximity. If we consider the slipgeometry of ionic crystals in terms of the Thompson
tetrahedron for cubic ionic crystals (Figure 4.54), six
Figure 4.54 Thompson tetrahedron for ionic crystals (cubic) .
116Modern Physical Metallurgy and Materials Engineering
primary f110gslip planes extend from the central
point O of the tetrahedron to its h110iedges. There is
no dissociation in the f111gfaces and slip is only
possible along the h110iedges of the tetrahedron.
Thus, for each of the f110gplanes, there is only one
h110idirection available. This limiting ‘one-to-one’
relation for a cubic ionic crystal contrasts with the‘three-to-one’ relation of the f111gh110islip system
incubicmetalliccrystals.Asanalternativetothedirect
‘easy’ translation/NUL!AC, we might postulate the route
/NUL!ABC/NUL!BC at room temperature. This process involves
sliponplaneOABinthedirection/NUL!ABfollowedbyslip
on plane OCB in the direction/NUL!BC. It is not favoured
because, apart from being unfavoured in terms ofenergy, it involves a 60
°change in slip direction and
the critical resolved shear stress for the second stage islikely to be much greater than that needed to activatethe ﬁrst set of planes. The two-stage route is thereforea difﬁcult one. Finally, it will be noticed that thecentralpointliesatthejunctionofthe h111idirections
which, being in a cubic system, are perpendicular tothe four f111gfaces. One can thus appreciate why
