Repository: Ketankham/chatbot-meta-books

File: reed-hill-book.txt (part 11 of 48)
measurable slip will not occur on any of the three slip
systems in the (111) plane as a result of this applied
stress.
5.4 On a 100 standard projection of a cubic crystal (see Fig.
1.31), plot the (111) pole as well as the great circle corre-
sponding to this plane. Mark the three /H2085510/H20856slip directions
on the (111) great circle. Then plot the position of the
[310] direction on the standard projection. If a tensile
stress is applied along the [310] direction, what would be
the magnitude of the Schmid factor (i.e., cos ucos f) for
the (111)[10 ] slip system with this stress axis orientation?
5.5 Deformation twins also form along the {111} planes of
fcc crystals as a result of shear stresses. The twinning
shear directions are /H20855112/H20856.
(a) Prove, using Eq. 5.4, that [1 1] and [11 ] are direc-
tions that lie in the (111) plane.
(b) Determine the Schmid factors for the (111) [ 11],
(111) [1 1], and (111) [11 ] twinning systems, if a ten-
sile stress is applied along the [711] direction.
5.6 With the aid of Eq. 5.4, prove that the ( 22) plane of
a cubic crystal belongs to the zone whose axis is [111].
5.7 (a) Determine the angle between the [123] and [321]
directions in a cubic crystal. Check Appendix A to see if
your answer is correct. (b)Find a combination of two
/H20855321/H20856directions that make an angle of 85.90° with each
other.
5.8 A 10 mm diameter cylindrical zinc single crystal has a
longitudinal axis that makes an angle of 85° with the pole
of the basal plane and a 7° angle with the closest /H2085511 0 /H20856
slip direction in the basal plane. If the critical resolved
shear stress of zinc is 0.20 MPa, at what axial load should
the crystal begin to deform by basal slip in:
(a) Newtons.
(b) Kilograms force.
5.9 With regard to slip in hcp crystals, answer the follow-
ing:
(a) Would it be possible for rotational slip to occur with
the pole of the {11 2} plane as an axis of rotation? 2242 222 211(b) Would bend gliding be possible with (11 2) [ 23]
slip? Explain.
5.10 (a) Would it be theoretically possible to deform a
zinc crystal in compression if the stress axis is along its
[0001] axis using only the three (0001) [1120] slip sys-
tems? Explain.
(b)If the (11 2) [ 23] slip system were to operate
could the crystal be deformed in the direction of its basal
plane pole?
5.11 The total line length of the dislocations visible in a
4 cm by 4 cm TEM photograph of a metal foil, taken at
a magnification of 20,000 /H11003is measured as 400 cm. The
foil specimen imaged by this picture had a thickness of
300 nm. Determine the dislocation density in the
specimen.
5.12 Identify the dislocation, in terms of its Burgers vec-
tor (using vector notation), that can cross slip between
the (111) and (1 1) planes of an fcc crystal.
5.13 In some hcp metals, a dislocation with a /H2085511 3 /H20856
Burgers vector has been observed to cross slip between the
(0001), {10 0}, and {10 1} planes. Identify the speciﬁc
planes on which a dislocation with a [ 23] Burgers
vector may move.
5.14111
31 121
3111 211 2
110011
111101
110
101 011111110111011001
010 100101111 a
(a)The above diagram shows a 111 standard projection of
an fcc crystal in which the standard stereographic triangles
are outlined. Assuming that the point, a, in the ﬁgure rep-
resents the orientation of the tensile stress axis, indicate on
a copy of this diagram the path that the crystal axis should
follow during tensile deformation of the crystal.
(b)Give the Miller indices of the ﬁnal stress axis orien-
tation.05Ch05.qxd  11/11/08  7:43 PM  Page 155
Chapter 5 Dislocations and Plastic Deformation 156
5.15 Now consider that the point, a, represents the stress
axis during compressive deformation. Show the path on
the stereographic projection that this axis will follow andidentify its end orientation.
5.16 For the case of tensile deformation considered in
Problem 5.14, determine the indices of the primary, con-
jugate, and cross-slip slip systems as well as that of thecritical plane.
5.17 Johnston and Gilman have reported that in a grown
LiF crystal that has been subjected to a constant stress of
1100 gm/mm
2(10.8 MPa), the dislocation velocity at
249.1 K was 6 /H1100310/H110023cm/s (6 /H1100310/H110025m/s) and at 227.3 K
the velocity was 10/H110026cm/s (10/H110028m/s). They also observed
that their data suggested an Arrhenius relationshipbetween the dislocation velocity and the absolute temper-ature so that one might write /H9263/H11005Aexp(/H11002Q/RT ), where /H9263
is the dislocation velocity, Ais a constant of proportional-
ity, Qan effective activation energy in J/mol, Rthe
international gas constant (8.314 J/mol /H11080K) and Tis in K.
Use the velocity vs. temperature data of Johnston andGilman, given above, to determine Qand Afor their LiF
crystal, stressed at 1100 gm/mm
2. Note that Qmay be
obtained using the relation
ln v1/H11002ln v2/H11005Q/R(1/T2/H110021/T1)
Once Qhas been determined, Amay be obtained by
substitution back into the Arrhenius equation.
5.18 (a) Johnston and Gilman also observed that, at a
constant temperature, the dislocation velocity obeyed a
power law. Assuming that the dislocation velocity expo-nent, m, is 16.5 and that the stress, D, for a velocity of
1 cm/s is 5.30 MPa, determine the stress in MPa neededto obtain a velocity that is 5 times greater.
(b) Also give your answer in psi.
5.19 A typical cross-head speed in a tensile testing
machine is 0.2 in./min.(a) What is the nominal engineering strain rate imposed
by this cross-head speed on a typical engineering tensile
specimen with a 2 inch gage length?
(b) Estimate the dislocation velocity that would be
obtained at this strain rate in an iron specimen with adislocation density of 10
10cm/cm3. Assume that the
Burgers vector of iron is 0.248 nm.
(c) If in a very slow tensile test a strain-rate of 10/H110027s/H110021
is used, what dislocation velocity would be expected in
the above iron specimen?
5.20 Necking in a tensile specimen begins at an engineer-
ing strain of 0.20. The corresponding engineering stress at
this point is 1000 MPa. Determine the work hardeningrate at the beginning of necking.
5.21 A tensile test was made on a specimen that had a
cylindrical gage section with a diameter of 10 mm and a
length of 40 mm. After fracture the total length of thegage section was found to be 50 mm, the reduction inarea 90 percent, and the load at fracture 1000 N.Compute:
(a) The specimen elongation.
(b) The engineering fracture stress.
(c) The true fracture stress, ignoring the correction for tri-
axiality at the neck.(d) The true strain at the neck.
5.22 The Hollomon equation
s
t/H11005kem
t
where kand mare constants, is capable of roughly
approximating the shape of some stress-strain curves.(a) Assume k/H11005750 MPa and m/H110050.6. If the true stress
at the point of maximum load is 552 MPa, what is the
true strain at the maximum load?
(b) Compare mwith 
etat the maximum load.
(c) Prove that in general m/H11005etat the maximum load.
5.23 The slope, m, of the curve drawn through the data
points in Fig. 5.35 is approximately equal to
. Compute the increase in the
dislocation density that would correspond to an increase
in ﬂow stress from 588 to 784 MPa (use the titanium data
of Jones and Conrad).2.55/H1100310/H110024  kg
 mm2/H11080 cm05Ch05.qxd  11/11/08  7:43 PM  Page 156
157 References
REFERENCES
1. Dash, W. C., Dislocations and Mechanical Properties of Crys-
tals, p. 57, John Wiley and Sons, Inc., 1957.
2. Gilman, J. J., Jour. Appl. Phys ., 301584 (1959).
3. Kelly, A., Tyson, W. R., and Cottrell, A. H. Can. Jour.
Phys., 45No. 2, Part 3, p. 883 (1967).
4. Li, C., and XU, G., Philosophical Magazine , 86, No. 20,
p. 2957 (2006).
5. XU, G., and Zhang, C., Journal of the Mechanics and
Physics of Solids , 51, p. 1371 (2003).
6. Gilman, J. J., Jour. Appl. Phys ., 301584 (1959).
7. Gilman, J. J., and Johnston, W. G., Dislocations and
Mechanical Properties of Crystals . John Wiley and Sons, Inc.,
New York, 1957.8. Stein, D. F., Canadian J. Phys ., 45, No. 2, Part 3, 1063
(1967).9. Sherwood, P. J., Guiu, F., Kim, H. C., and Pratt, P. L.,
Ibid, p. 1075.
10. Hull, D., Byron, J. F., and Noble, F. W., Ibid, p. 1091.
11. Anderson, E. A., Jillson, D. C., and Dunbar, S. R.,Trans. AIME , 1971191 (1953).
12. Tuer, G. R., and Kaufmann, A. R., The Metal Beryllium ,
ASM Publication, Novelty, Ohio (1955) p. 372.13. Rapperport, E. J., and Hartley, C. S., Trans. Metallurgi-
cal Society, AIME , 218869 (1960).
14. Bell, R. L., and Cahn, R. W., Proc. Roy. Soc ., A239 494
(1957).
15. Price, P. B., Phil. Mag ., 5873 (1960).
16. Price, P. B., Jour. Appl. Phys ., 321750 (1961).
17. Johnston, W. G., and Gilman, J. J., Jour. Appl. Phys .,
31632 (1960).
18. Koehler, J. S., Phys. Rev ., 8652 (1952).
19. Orowan, E., Dislocations in Metals , p. 103, American
Institute of Mining, Metallurgical and Petroleum Engineers,
New York, 1954.
20. Glen, J., J. of the Iron and Steel Institute , 18621 (1957).
21. Considère, Ann. ponts et chaussees
, 9, ser 6 p. 574
(1885).22. Taylor, G. I., Proc. Roy. Soc ., A145362, 388 (1934).
23. Seeger, A., Dislocations and Mechanical Properties of Crys-
tals, p. 243. John Wiley and Sons, New York, 1957.
24. Cottrell, A. H., Dislocations and Plastic Flow in Crystals ,
p. 45, Oxford Press, London, 1953.05Ch05.qxd  11/11/08  7:43 PM  Page 157
1586.1 GRAIN BOUNDARIES
In the previous chapters we have been concerned primarily with a study of the
properties of very pure metals in the form of single crystals. Single crystal studies areimportant because they lead to quicker understanding of many basic phenomena.However, single crystals are essentially a laboratory tool and are rarely found incommercial metal objects which, as a rule, consist of many thousands of microscopicmetallic crystals. Figure 6.1 shows the crystalline structure of a typical polycrystalline
(many crystal) specimen magniﬁed 350 times. The average diameter of the crystals isapproximately 0.05 mm, and each crystal is seen to be separated from its neighbors bydark lines, the grain boundaries. The grain boundaries appear to have an appreciablewidth, but this is only because the surface has been etched in an acid solution in orderto reveal their presence. A highly polished polycrystalline specimen of a pure metal that
FIG. 6.1 A polycrystalline zirconium specimen photographed with polarized light. In
this photograph, individual crystals can be distinguished by a difference in shading, as
well as by the thin dark lines representing grain boundaries. 350 /H11003. Note that most of
the triple junctions form 120° angles. (Photomicrograph by E. R. Buchanan.)
Chapter 6
Elements of Grain Boundaries06Ch06.qxd  11/11/08  8:18 AM  Page 158
159 6.2 Dislocation Model of a Small-Angle Grain Boundary
θ/2
(B) (A)a 
b b
2d
FIG. 6.2 (A) Dislocation model of a small-angle
grain boundary. (B)The geometrical relation-
ship between u, the angle of tilt, and d, the
spacing between the dislocationshas not been etched will appear entirely “white” under the microscope; that is, it will
not show grain boundaries. The width of a grain boundary is, therefore, very small.
Grain boundaries, which disrupt long-range crystalline order, play an important part in
determining the properties of a metal. For example, at low temperatures the grain bound-
aries are, as a rule, quite strong and do not weaken metals. In fact, heavily strained pure
metals, and most alloys, fail at low temperatures by cracks that pass through the crystals and
not the boundaries. Fractures of this type are called transgranular . However, at high temper-
atures and slow strain rates, the grain boundaries lose their strength more rapidly than do
the crystals, with the result that fractures no longer traverse the crystals but run along the
grain boundaries. Fractures of the latter type are called intergranular fractures . A number of
other important grain-boundary aspects will be covered in the following paragraphs.
6.2 DISLOCATION MODEL OF A SMALL-ANGLE
GRAIN BOUNDARY
In 1940, both Bragg and Burgers introduced the idea that boundaries between crystals of the
same structure might be considered as arrays of dislocations. If two grains differ only slightly
in their relative orientation, it is possible to draw a dislocation model of the boundary with-
out difﬁculty. Figure 6.2A shows an example of such an elementary boundary in a simple
cubic lattice in which the crystal on the right is rotated with respect to that on the left about
the [100] direction (the direction perpendicular to the plane of the paper). The line between
points aand bcorresponds to the boundary. The lattice on both sides of the boundary is seen
to be inclined downward toward the boundary, with the result that certain nearly vertical
lattice planes of both crystals terminate at the boundary as positive-edge dislocations. The
greater the angular rotation of one crystal relative to the other, the greater is the inclination
of the planes that terminate as dislocations at the boundary, and the closer is the spacing of
the dislocations in the vertical boundary. The dislocation spacing in the boundary thus deter-
mines the angular inclination between the lattices. It is easy to derive a simple expression for
this relationship. Thus, referring to Fig. 6.2B, it can be seen that
sin u/2/H11005b/2d 6.106Ch06.qxd  11/11/08  8:18 AM  Page 159
Chapter 6 Elements of Grain Boundaries 160
where bis the Burgers vector of a dislocation in the boundary and dis the spacing between
the dislocations. If the angle of rotation of the crystal structure across the boundary is
assumed to be small, then sin u/2 may be replaced by u/2, and the equation relating the
angle of tilt across a boundary composed of simple edge dislocations becomes
u/H11005b/d 6.2
As was shown in Sec. 5.2, experimental evidence for small-angle boundaries has been
obtained through the use of suitable etching reagents that locally attack the surface of met-als at positions where dislocations cut the surface. After etching with one of these reagents,small-angle boundaries, consisting of rows of edge dislocations, appear as arrays of well-deﬁned etch pits. According to the discussion in the preceding paragraph, the separationof the etch pits (dislocations) should determine the angular rotation of the lattice on oneside of the boundary relative to that on the other. The fact that X-ray diffraction determi-nations of the same lattice rotation are in agreement with the value predicted by disloca-tion spacings serves as an excellent check on the validity of the dislocation model for smallangle boundaries. Figure 6.3 shows a photograph of low-angle boundaries in a magnesiumcrystal. Low-angle boundaries may also be observed by transmission electron microscopy;an example is shown in Fig. 6.4.
The grain boundary represented in Fig. 6.2 is a very special boundary in which the
two lattices are considered to be rotated only slightly with respect to each other about acommon lattice direction (a cube edge [100]). This, of course, does not represent the gen-eral case of a grain boundary. More complicated grain boundaries with large angles of mis-ﬁt between grains must involve very complicated arrays of dislocations, and no simplepicture of their structure has yet been worked out.
Small-angle boundaries commonly have less than 10–15° of misorientation and can
be described by a dislocation model such as the one shown in Fig. 6.2. When the angle
FIG. 6.3 Low-angle boundaries in a magnesium specimen. The rows of
etch pits correspond to positions where dislocations intersect the surface06Ch06.qxd  11/11/08  8:18 AM  Page 160
161 6.3 The Five Degrees of Freedom of a Grain Boundary
becomes large, the principal difﬁculty in postulating a suitable dislocation model is that
as the angle of mismatch between grains becomes larger, the dislocations must comecloser together and, in so doing, they tend to lose their identity.
6.3 THE FIVE DEGREES OF FREEDOM OF A GRAIN BOUNDARY
The boundary shown in Fig. 6.2 is special in more than one sense. Not only is the angle ofmisorientation across the boundary small, but also the boundary has only a single degreeof freedom. Actually, there are ﬁve degrees of freedom of a grain boundary, as illustratedin Fig. 6.5. The boundary of Fig. 6.2 is shown again in part A of this illustration. Note thatit is symmetrically positioned between the two crystals that are tilted with respect to eachother about a horizontal axis that runs out of the plane of the paper. This is called a sim-ple symmetrical tilt boundary . In part B, a symmetrical tilt boundary with a vertical tilt axis
is shown. Part C shows a basically different way of orienting two crystals relative to eachother. In this case they are rotated about an axis normal to the boundary, instead of aboutan axis lying in the boundary, as in the tilt boundaries in A and B. This is called a twist
boundary . Such a boundary will normally contain at least two different arrays of screw dis-
locations, in agreement with our earlier discussion on rotational slip in Sec. 5.4.
The examples just shown represent several basically different ways that two crystals
can be oriented with respect to each other. In each case, the boundary was assumed to besymmetrically positioned with respect to the two crystals. In addition, the boundary itself
FIG. 6.4 A low-angle boundary in a copper—13.2 atomic percent aluminum
specimen deformed 0.7 percent in tension as observed in the transmission electron
microscope. This boundary has both a tilt and a twist character. Magniﬁcation:32,000 /H11003. (Photograph courtesy of J. Kastenbach and E. J. Jenkins.)06Ch06.qxd  11/11/08  8:18 AM  Page 161
Chapter 6 Elements of Grain Boundaries 162
has two degrees of freedom, as indicated in Figs. 6.5D and 6.5E. These show that the
boundary does not have to be in a symmetry position between the two crystals, but can
be rotated about either of two axes at 90° to each other. Thus, as shown in Fig. 6.5, there
are three ways that we can tilt or twist one crystal relative to another, and two ways that
we can align the boundary between the crystals. An average grain boundary in a polycrys-
talline metal will normally involve, in varying degree, all ﬁve of these degrees of freedom.
It is obvious that the general grain boundary is complex.
6.4 THE STRESS FIELD OF A GRAIN BOUNDARY
It is well known that, except at distances very close to the boundaries, the interiors of
grains or subgrains are free of long-range stresses due to their boundaries. This is equiva-
lent to saying that the boundaries do not possess long-range stress ﬁelds. This fact will now
be demonstrated for the simple tilt boundary in Fig. 6.2, which is shown again in Fig. 6.6
in a more schematic form. Note that in this latter diagram, a slip plane is shown that passes
through one of the boundary dislocations. Now consider the shear stress on this slip planeBoundary Twist 
axis 
Boundary (A) (B) (C)Axis 
of tilt 
Axis of tilt 
Axis of
boundary
rotationBoundary 
(E)Boundary
(D)Symmetry 
plane Symmetry 
plane Boundary 
Tilt axis and axis of 
boundary rotation Tilt axis 
FIG. 6.5 The ﬁve degrees of freedom of a grain boundary06Ch06.qxd  11/11/08  8:18 AM  Page 162
163 6.4 The Stress Field of a Grain Boundary
at a distance, x, to the right of the boundary. The contribution to the shear stress at this
point due to a speciﬁc boundary dislocation, such as that at point a, may be obtained using
the shear-stress equation of Eqs. 4.9, or
6.3
where τxyis the shear stress on the slip plane, mthe shear modulus, and nPoisson’s ratio.
For the geometry in Fig. 6.6, it is convenient to assume that y/H11005/H11002 nd, where dis the dis-
tance between adjacent tilt boundary dislocations and nis an ordinal number deﬁning the
positions of the dislocations in the boundary. Thus, for the dislocation at point ain Fig. 6.6,
n/H110052 and Eq. 6.3 becomes
6.4
The total shear stress at a distance xfrom the tilt boundary is now obtained by sum-
ming the stress contributions from all the dislocations in the boundary. For this purpose we
will assume the boundary to have an inﬁnite extent. This leads to the following equation:
6.5
The solution to this equation may be found in standard texts on dislocation theory1and is
6.6
where τxyis the shear stress on the slip plane, mthe shear modulus, xthe distance on the slip
plane from the boundary, nPoisson’s ratio, and dthe distance between edge dislocations inτxy/H11005mb
2(1/H11002/H9263) px
d2(sinh2(px/d))τxy/H11005mb
2p(1/H11002/H9263) /H20858n/H11005/H11001/H11009
n/H11005/H11002/H11009 x[x2/H11002(/H11002nd)2]
[x2/H11001(/H11002nd)2]2τxy/H11005mb
2p(1/H11002/H9263)/H11080x(x2/H110024d2)
(x2/H110014d2)2τxy/H11005mb
2p(1/H11002/H9263)/H11080x(x2/H11002y2)
(x2/H11001y2)2x ay (nd) 
Slip plane 2d 
xFIG. 6.6 A diagram deﬁning the parameters
used in computing the stress due to a simple
tilt boundary. The yscale is in units of d, the
distance between adjacent boundary disloca-
tions, and nin the number06Ch06.qxd  11/11/08  8:18 AM  Page 163
Chapter 6 Elements of Grain Boundaries 164
the boundary. A plot of τxyas a function of xis shown in Fig. 6.7A in which the metal is
assumed to be iron, with m/H1100586 GPa, n/H110050.3, and b/H110050.248 nm. It is also assumed that
the spacing between tilt boundary dislocations, d, is 22 b. The curve in question is at the
lower left part of the diagram. Note that the shear stress due to the boundary falls very rap-
idly with increasing x. In order to show how rapid this decrease actually is, a second curve
is drawn that shows the magnitude of the shear stress due to a single edge dislocation
500
00 25 50 75 100
Number of Burgers vectors from boundary, b = 0.248  nm
(A)125 150 175 200 22510001500Shear stress, MPa2000 Stress of a single edge dislocation
Boundary stress
Critical resolved shear stress25003000
50
0
0 2 55 07 5 1 0 0
Number of Burgers vectors from boundary, b = 0.248  nm
(B)125 150 175 200 225100150Shear stress, MPa200Stress of a single edge dislocation
Boundary stress
Critical resolved shear stress250300
FIG. 6.7 (A) The stress, τxy, due to a tilt boundary and due to a
single edge dislocation as functions of the distance measured
in Burgers vectors. (B)Same as in (A) but at an expanded stress
d/H1100522b06Ch06.qxd  11/11/08  8:18 AM  Page 164
165 6.5 Grain-Boundary Energy
located at the intersection of the boundary with the slip plane. This curve lies above and to
the right of that due to the boundary. Note, however, that the boundary stress approachesthat of the single dislocation as xbecomes very small. Finally, to further demonstrate the
rapid rate of decrease of the boundary stress with x, Fig. 6.7B shows a second plot in which
the scale of the stress axis has been expanded by a factor of 10. On both diagrams a hori-zontal line has also been drawn to show the approximate size of the critical resolved shearstress (CRSS) of iron. While the shear stress due to a single dislocation exceeds the CRSS atall values of xin this diagram, note that the boundary stress equals the CRSS at a distance
of only about 25 b. Further note that the boundary stress is negligible when xis greater than
approximately 50 b.
6.5 GRAIN-BOUNDARY ENERGY
As demonstrated in Sections 4.13 and 4.14, a strain energy is associated with a dislocationwhen it is in either its screw or edge orientation because the atoms of the crystal arounda dislocation are displaced from their normal equilibrium positions. It is also generally truethat any dislocation, no matter what its orientation, possesses a strain energy. Since a grainboundary can consist of an array of dislocations, grain boundaries should also have strainenergies. Because of the inherent two-dimensional nature of a grain boundary, its energyis normally expressed in terms of an energy per unit area (J/m
2).
In order to demonstrate the nature of this grain-boundary energy we shall now con-
sider the simple tilt boundary of Figs. 6.2 and 6.6. Equation 6.6 can be taken as the startingpoint for the computation of the energy of a tilt boundary. Following the derivation in Hirthand Lothe,
1it will ﬁrst be assumed that there are two inﬁnitely long parallel tilt boundaries,
one composed of positive edge dislocations and the other of negative edge dislocations,which are arranged such that for each positive edge dislocation in one boundary there is anegative edge dislocation on its slip plane in the other boundary. If the distance betweenthese tilt boundaries is very large, the speciﬁc energy of formation of the pair of boundariesshould be just twice that needed for the formation of one of the boundaries.
Now suppose that there is a positive and negative pair of edge dislocations on the same
slip plane, and that the pair is brought together until their separation is r
0/H11005b/a, where
ais the factor that accounts for the strain energy at the dislocation cores. At this distance
the core energies of the two dislocations should cancel each other. Consequently, on sep-arating the dislocations from this position, the work of separation should equal the inter-action energy of the pair. Next consider that the positive dislocation lies in an inﬁnitelylong tilt boundary and that the negative edge dislocation is a single dislocation. The force(per unit length) attracting the negative dislocation toward the positive boundary is τ
xyb.
Therefore, it may be deduced that the energy per unit length of a dislocation in eitherboundary equals one half the total interaction energy obtained by the following equation:
6.7
where τ
xyis obtained from Eq. 6.6. Now if we let h/H11005px/dand h0/H11005pb/ad, Eq. 6.7
becomes:
6.8 wbd/H11005mb2
4p(1/H11002/H9263)d /H20885/H11009
h0 h dh
sinh2h 
 wbd/H110051
2/H20885/H11009
r0τxyb dx06Ch06.qxd  11/11/08  8:18 AM  Page 165
Chapter 6 Elements of Grain Boundaries 166
Multiplying the solution to this equation by 1/ d, the number of dislocations per unit area,
yields gb, the energy per unit area of the boundary. Thus,
6.9
If the use of Eq. 6.9 is limited to tilt boundaries with a tilt angle smaller than a few
degrees, then by Eq. 6.2, we may take u/H11005b/dwhere bis the Burgers vector and dthe sep-
aration between a pair of adjacent boundary dislocations. In this case, h0will be small and
Eq. 6.9 may be written:
6.10
where gbis the energy per unit area of the boundary, mthe shear modulus, bthe
Burgers vector, uthe tilt angle of the boundary, aa factor accounting for the disloca-
tion core energy, and nPoisson’s ratio. This is basically the Shockley-Read equation
used to obtain the historically signiﬁcant plot shown in Fig. 6.8. The solid line in this
ﬁgure represents the Shockley-Read equation, and the data points are experimental
values. The good correlation between the data and the theoretical curve in Fig. 6.8, at
higher values of u, is now believed to be fortuitous. Theoretically, Eq. 6.10 should only
be accurate to within the experimental error of the data for angles less than a few
degrees. However, it is interesting to compare a plot of the small-angle solution,
Eq. 6.10, with that of the large-angle solution, Eq. 6.9. This is done in Fig. 6.9, where
it is again assumed that the metal is iron, with m/H1100586 GPa, b/H110050.248 nm, n/H110050.3, and
a/H110054. Note that, under these conditions, the two curves do not appear to deviate
signiﬁcantly for angles less than 0.15 radians (8.6°).
A signiﬁcant factor in the gbagainst uequations is the size of the lower integration
limit, r0, in Eq. 6.7. Since r0/H11005b/a, where ais selected to account for the core energy, a
actually determines r0. That ais an important factor is clearly shown in Fig. 6.10, where
three plots of gbagainst u, corresponding to avalues of 1, 2, and 4 respectively, made using
the large-angle equation (Eq. 6.9), are given. These plots also involve the same values of
the other parameters used in Fig. 6.9. In this ﬁgure the curve with the highest surface
energy for a given angle of tilt corresponds to a/H110054 and that with the lowest to a/H110051.gb/H11005mb
4p(1/H11002/H9263)u(ln a/2p/H11002ln u/H110011)gb/H11005wbd/d/H11005mb2
4p(1/H11002/H9263) [h0 coth h0/H11002ln (2 sinh h0)]
0.5
10 20 30 40 50
Grain-boundary angle of mismatch, degrees60 70 80 90Relative grain-boundary
energy, σ  /σMax1.0σMax
FIG. 6.8 Relative grain-boundary energy as a
function of the angle of mismatch between the
crystals bordering the boundary. Solid-line
theoretical curve; dots experimental data of
Dunn for silicon iron. (After Dislocations in Crys-
tals, by Read, W. T., Jr. Copyright 1953.
McGraw-Hill Book Co., Inc., New York.)06Ch06.qxd  11/11/08  8:18 AM  Page 166
167 6.6 Low-Energy Dislocation Structures, LEDS
0
0 . 1. 2. 3
Tilt angle, radians.4 .5 .6.1.2.3.4Surface energy, J/m2
.5.6.7.8.9Large-angle equation
Small-angle equation
FIG. 6.9 The surface energy of a tilt boundary, gb, as a function of its angle of
tilt, u, as obtained with the small-angle and large-angle equations
6.6 LOW-ENERGY DISLOCATION STRUCTURES, LEDS
It is evident from the preceding section that a tilt boundary has an inherent surface
energy, as is true for grain boundaries in general. Because of the simplicity of the tilt
boundary, one can learn a great deal about the basic characteristics of grain bound-
aries from a study of this type of boundary. It has already been demonstrated that a
tilt boundary does not possess a long-range shear stress field. This is true in spite of
the fact that it is composed entirely of edge dislocations of the same sign and Burgers
vector. The reason for this is that the sign of the contribution to τxyat point xof a given0
0. 1 . 2 . 3
Tilt angle, radians.4 .5 .6.2.4.6.8Surface energy, J/m2
11.21.41.6
α = 1α = 2α = 4
FIG. 6.10 The effect of aon the gbagainst ucurves06Ch06.qxd  11/11/08  8:18 AM  Page 167
Chapter 6 Elements of Grain Boundaries 168
boundary dislocation in Fig 6.6 depends on the latter’s position in the tilt boundary.
This is demonstrated in Fig. 6.11, where the magnitudes of the contributions to τxyof
the dislocations in the boundary are plotted against n, the ordinal number of the dis-
locations, over the interval from n/H11005/H1100250 and n/H11005/H1100150. Note that large positive con-
tributions come from dislocations with small nvalues, however; as nincreases either
positively or negatively, the contributions become negative. The result is that the net
shear stress τxyat point xbecomes very small when xlies at any reasonable distance
from the tilt boundary.
There remains to be considered the two normal stress components of the boundary
stress at point x, namely sxxand syy. Because of the anti-symmetrical nature of the equa-
tions for sxxand syy(see Eqs. 4.9), the net normal stress contributions from all the dislo-
cations in a tilt boundary sum up to zero for both of the boundary stresses. In brief, both
sxxand syy, due to the edge dislocation lying on the slip plane, are automatically zero at
point xbecause n/H110050 and thus, y/H11005nd/H110050. At the same time, for all other dislocations,
the contribution from a dislocation with an ordinal number /H11001nis cancelled by that from
the dislocation with the ordinal number /H11002n. As a result we may conclude that there is no
effective long-range stress due to a tilt boundary.
Now consider the effect of a random dislocation on the magnitude of the strain energy
when the dislocation is incorporated into a tilt boundary. The energy per unit length of a
tilt boundary dislocation, wbd, can be determined by simply multiplying Eq. 6.9 by dto
remove the multiplying factor, 1/ d, which gives the number of dislocations per meter in the
tilt boundary. One may then compare wbdwith we, the energy per unit length of a random
dislocation, to obtain the energy of a boundary dislocation relative to that of a dislocation
that is well removed from other dislocation. By Sec. 4.14, we, the energy per unit length of
such an edge dislocation in an iron crystal, is 5.41 J/m2, (if it is assumed that it contains
equal numbers of positive and negative edges at a dislocation density r/H110051012m/m3).
Dividing weinto wbd, using the same iron parameters gives the desired ratio. Since wbd
depends on d, the distance between dislocations in the tilt boundary, it is best to consider–50 
–50 0 50 100
Stress contribution of dislocation, MPa150 200 300 250–10 
–20 
–30 
–40 0 10 Ordinal number of dislocation 20 30 40 50 
FIG. 6.11 The magnitude of the shear-stress contribution, at
point xon the slip plane, of a dislocation in the tilt boundary as a
function of its location in the boundary06Ch06.qxd  11/11/08  8:18 AM  Page 168
169 6.6 Low-Energy Dislocation Structures, LEDS
the variation of wbd/wewith d. (See Fig. 6.12.) Note that even for a spacing, d, between
boundary dislocations of 500 Burgers vectors, there is about a 25 percent decrease in the
energy of the boundary dislocation over that of a random dislocation. This spacing corre-
sponds to a tilt angle of only 6.9 min. An important feature of Fig. 6.12 is that it shows that
as ddecreases, the energy per dislocation also decreases, indicating that there is a driving
force that attracts the edge dislocations to a tilt boundary.
The tilt boundary considered here is only one of a very large number of dislocation
arrays that possess the property of having a low strain energy. Kuhlmann-Wilsdorf2,3has
proposed that these be known as low-energy dislocation structures, or LEDS. A very
signiﬁcant feature of these LEDS is that grain and subgrain boundaries normally fall into
the LEDS category. One of the earliest forms of LEDS was proposed by G. I. Taylor in 1934,
the year that dislocations were ﬁrst used in the ﬁeld of metallurgy. This consists of an equi-
librium array of alternating rows of positive and negative edge dislocations arranged so
that the four nearest neighbors of a given dislocation have the sign opposite to that of the
given dislocation. This low-energy dislocation structure is illustrated in Fig. 6.13. Several
other LEDS are shown in Fig. 6.14. These include a simple dipolar mat in Fig. 6.14A that
may be formed by the locking of dislocations of opposite sign moving on adjacent slip
planes because of the screening interaction of the stress ﬁelds of dislocation of opposite
sign. Figure 6.14B shows another simple form of a LEDS. This is a dipolar wall formed by
kinking on one of the crystallographic slip planes of a crystal. These kinks are a secondary
mechanism of plastic deformation in many crystals, particularly when there are only a lim-
ited number of slip systems. Note that in the kink band the edge dislocations possess a dif-
ferent orientation than in Fig. 6.14A. The result is a dipolar wall composed of two parallel
tilt boundaries containing dislocations of opposite sign.
The LEDS shown previously are normally observed when slip occurs on a single slip
system. When the plastic deformation involves a number of different slip planes and
Burgers vectors, the LEDS can become much more complicated and appear as dislocation
0 500 1000 1500 
Boundary dislocation spacing, Burgers vectors, ( b = 0.248  nm)2000 2500 3000 3500 4500 4000 Wgb  / We
0.1.2.3.4.5.6.7.8.91
FIG. 6.12 The variation of Wgb/Wewith the spacing between the
dislocations in a tilt boundaryFIG. 6.13 The LEDS known as the Taylor
lattice06Ch06.qxd  11/11/08  8:18 AM  Page 169
Chapter 6 Elements of Grain Boundaries 170
(A)
(B)Slip planeFIG. 6.14 (A) A dipolar mat that can form as a
result of the interaction between dislocations of
opposite sign moving on a pair of adjacent and
parallel slip planes. (B)When a kink band
forms in a crystal, a dipolar array of edge
dislocations of a different type is created
tangles in which the geometry of the dislocation arrangement is difﬁcult to perceive. The
signiﬁcant factor is that, due to the mutual screening action of the stress ﬁelds of the var-
ious dislocations, there is a signicant decrease in the total strain energy associated with the
dislocations. During plastic deformation there is, thus, a tendency to form cells with a low
internal dislocation density and boundaries between the cells composed of dislocation
tangles. A typical example of this type of microstructure is shown in the electron micro-
graph of Fig. 6.15B. The driving force for the formation of this structure is the strain energy
decrease associated with the formation of the tangles. A very signiﬁcant factor is that, with
increasing plastic deformation and accompanying increases in dislocation density, the cell
size decreases while the number of cells increases. There exists a signiﬁcant empirical rela-
tionship2between the cell size and the dislocation density, which is
6.11
where is the average cell diameter, ka constant, and rthe dislocation density.
It should be pointed out that the formation of LEDS can occur as a result of the solid-
iﬁcation of a metal from its melt and can be inﬂuenced by the process of annealing or heat-
ing of a cold worked metal. This latter subject is considered in Chapter 8 (Annealing).
6.7 DYNAMIC RECOVERY
As may be seen in Figs. 8.13 and 8.14 in Chapter 8 on annealing, the basic effect of high
temperature recovery is the movement of the dislocations resulting from plastic deforma-
tion into subgrain or cell boundaries. In many cases, this process can actually start dur-
ing plastic deformation. When this happens, the metal is said to undergo dynamic recovery .
The tendency for dislocations to form LEDS with a cell structure is quite strong in many
pure metals and exists even to very low temperatures, as can be seen in Fig. 6.15. This
illustration shows two transmission electron microscope foils taken from nickel speci-
mens deformed at the temperature of liquid nitrogen (77 K). Note that for small strains
(9 percent) the dislocation arrangement tends to be roughly uniform. However, when the
strain becomes large (26 percent) a deﬁnite trend toward a cell structure becomes clearly
evident. The size of the cells in this structure is small./H9277/H9277/H11005 k/vr06Ch06.qxd  11/11/08  8:18 AM  Page 170
171 6.7 Dynamic Recovery
(A) 9 percent strain
(B) 26 percent strain
FIG. 6.15 These transmission electron micrographs illustrate dynamic recovery in nickel
deformed at 77 K. Note that even at this low temperature there is a deﬁnite tendency to form a
cell structure that increases at high strains. (This material was published in Scripta Metallurgica,
Vol. 4, Issue 10, W.P Longo and R.E. Reed-Hill, Work softening in polycrystalline metals, 765–770.
Copyright Elsevier Science Ltd. (1970). http://www.sciencedirect.com/science/journal/00369748)06Ch06.qxd  11/11/08  8:18 AM  Page 171
Chapter 6 Elements of Grain Boundaries 172
At more elevated temperatures, the effects of dynamic recovery naturally become
stronger because the mobility of the dislocations increases with increasing temperature. As
a result, the cells tend to form at smaller strains, the cell walls (LEDS) become thinner andmuch more sharply deﬁned, and the cell size becomes larger. Dynamic recovery is there-fore often a strong factor in the deformation of metals under hot working conditions.
Dynamic recovery has a strong effect on the shape of the stress-strain curve. This is
because the movement of dislocations from their slip planes into LEDS lowers the averagestrain energy associated with the dislocations. The effect of this is to make it less difﬁcultto nucleate the additional dislocations that are needed to further strain the material.Dynamic recovery thus tends to lower the effective rate of work hardening.
The role of dynamic recovery is not the same in all metals. Dynamic recovery occurs
