Repository: Ketankham/chatbot-meta-books

File: tem-book.txt (part 11 of 71)
 هب انم خدا 
we need to be able to measure the brightness and coher-ency. The source brightness is a most important param-eter to measure in an AEM since, if the gun is notoperating at its maximum b, then the quality of the
analytical information that is generated will be poorer.Similarly, knowing the energy spread of your source isimportant for EELS and having a measure of the beam
coherency can be important for some more advanced
techniques that we’ve just mentioned. So let’s see howwe can measure the various parameters that we’ve justdiscussed. We’ll start with b, then DE, and finally the
coherency.
By measuring the three variables in equation 5.3, i.e.,
the beam current, the beam diameter, and the angle ofconvergence, we can determine b. However, while we
can easily get a measure of the emission current at thegun, it is impossible to measure d
0anda0there (thinkabout why this is so). So we make the approximationthat, if we neglect lens aberrations, bis constant
throughout the electron-optical system so it doesn’tmatter where it is measured. It is easiest, practically, todetermine bat the plane of the specimen and we’ll now
show you how to do this. (Neglecting lens aberrations isreasonable but you should be aware that C
scorrection
in TEMs can effectively increase the brightness of theelectron beam at the specimen since we can use larger
apertures to permit higher currents in the probe without
broadening the probe dimensions.)
5.5.A Beam Current
You can measure the beam current at the specimen ib
directly using a Faraday cup in a specimen holder. A
Faraday cup consists of a small aperture above a rela-tively deep hole in an earthed metal block. If the aper-ture is small enough (e.g., /C2450mm) and the metal block
deep enough ( /C242 mm), and made of something light
like Al to minimize backscatter, then it is a reasonableassumption that no electrons escape back out of the
entrance aperture. All the electrons going into the
aperture therefore go to earth, and you can measurethe electron current using a picoammeter in the earthline. (Ideally a Faraday cup would be available perma-nently in the column of a TEM, and this would permitconstant monitoring of the beam current but no TEMmanufacturer offers such.) You should calibrate yourFaraday-cup measurement against the TEM screen
exposure meter or the electr on energy-loss spectrom-
eter shield current. Carrying out this procedure
allows you to make a rapid estimate of i
bat any time
y o un e e di t .
In modern TEMs equipped with a Schottky FEG,
the beam-current fluctuation should be less than a fewpercent over many hours of operation. The stablebeam current in Schottky-FEG TEMs does not need
to be monitored frequently and can be calibrated
easily through the readout from the viewing screen.Conversely, the beam current decreases with time incold-FEG TEMs. Figure 5.7 shows the time dependenceof the emission and the beam current measured after tip-flashing in the cold-FEG STEM. While the emissioncurrent decreases almost linearly, the beam currentdrops parabolically up to 3 hours after flashing. In
thermionic-source TEMs, the beam current also
decreases after stabilization. This variation would notbe nearly so large for a Schottky FEG which, of course,never needs flashing.
MEASURING THE BEAM
A Faraday cup is a black hole for electrons and a veryuseful diagnostic tool for your TEM performance.
82 .....................................................................................................................................................................................E LECTRON SOURCES
www .Iran -mavad .com  
ﻣﺮﺟﻊ ﺩﺍﻧﺸﺠﻮﻳﺎﻥ ﻭ ﻣﻬﻨﺪﺳﻴﻦ ﻣﻮﺍﺩ
As we’ll show in Chapter 6, ibis a strong function
of the beam size. Therefore, the current is controlled
by the first condenser (C1) lens strength and the size
of the final beam-limiting aperture in the secondcondenser (C2) lens. If you look ahead to Figures9.10 and 9.11 you will see the variation of i
bas a
function of C1 lens strength and the effect of C2aperture size on a
0.
&The beam current is usually in the range from
nanoamps to picoamps.
&The emission current is typically several microamps.
So the current decreases by three to six orders
of magnitude between the gun and the specimen:
most is lost in the illumination system, as we’ll see inChapter 9.
5.5.B Convergence Angle
You can easily measure the convergence angle afrom
the convergent-beam electron diffraction (CBED) pat-
tern, which you can see directly on the TEM screen.
(You will need to read Chapter 21 in order to find outhow to generate CBED patterns.) In the schematic dia-gram in Figure 5.8, the total convergence angle 2 ais
proportional to the width of the diffraction discs, a. This
width can easily be calibrated if the specimen has aknown Bragg angle 2 y
B(see Chapter 11), since 2 yBis
proportional to the distance, b, from the 000 disc to the
hkldisc. Thus
2a¼2yBa
b(5:6)The convergence angle, a, at the specimen is not only
important in the brightness equation, but we’ll see that it
also plays a major role in CBED, STEM imaging,XEDS, and EELS. So you must know how to measureand control abecause it is essential in many aspects of
TEM. The value of ais controlled by the size of the final
limiting aperture in the illumination system and we’ll seehow this works in Chapter 6.
5.5.C Calculating the Beam Diameter
While it is a relatively simple matter to measure iband
determine a, the measurement of d,the beam diameter,
is not so straightforward. However, dis a major factor
in all aspects of TEM such as AEM and STEM imaging
where we use a fine focused beam. We can either calcu-
latedor measure it experimentally. The former is easy
but imprecise, the latter is difficult and can be equallyimprecise. The first problem with determining dis that
there is no universally accepted definition of the beamdiameter. The manufacturer will give you a list of nom-inal beam sizes for each setting of the C1 lens. Thesevalues are calculated and may differ from the actual
beam size by large amounts. The calculation assumesthat the electron-intensity distribution in the beam isGaussian, and the beam diameter is defined as thefull-width at half-maximum (FWHM) of the Gaussiandistribution, defined in Figure 5.9 .To approach a
Gaussian intensity distribution, the beam must be wellaligned, any astigmatism in the condenser lenses cor-rected (see Chapter 9), and all apertures in the illumina-
tion system accurately centered. Even under these
conditions you cannot obtain Gaussian conditions for
FIGURE 5.7. Time dependence of the emission and the beam currents of
a cold FEG in a 300-keV VG HB603 STEM. Both the currents were
measured after flashing the tip.hkl 000
(2θ)(2α)a
bThin
specimen2α
CBED
disks
(plan view)hklSide
view
FIGURE 5.8. The distances on a convergent beam DP from which you
can measure the beam convergence angle, a, which is proportional to the
width of each diffraction disk.
5.5 M EASURING YOUR GUNCHARACTERISTICS ................................................................................................................................ 83
www .Iran -mavad .com  
ﻣﺮﺟﻊ ﺩﺍﻧﺸﺠﻮﻳﺎﻥ ﻭ ﻣﻬﻨﺪﺳﻴﻦ ﻣﻮﺍﺩ
every possible beam size. For example, there may be
six different C1 lens excitations, each of which gives adifferent calculated beam size, but there are invariablyfewer than six C2 apertures available, so each beam sizecannot be correctly apertured; spherical-aberration ( C
s)
effects will broaden the beam size beyond a trueGaussian (see Chapter 6). If you select too small anaperture, then the intensity distribution will be trun-
cated at a fraction of the full Gaussian curve. If you
use too large an aperture, the actual beam will extendout well beyond the calculated size and this has veryimportant implications for XEDS in the TEM as wedescribe in Section 33.3.A.
To make a complete calculation of the beam size, we
assume that it is determined by an initial Gaussiandiameter at the gun ( d
g). This diameter is broadened
by the effects of spherical aberration in the beam-form-ing lens ( d
s) and diffraction at the final aperture ( dd). All
these terms can be added in quadrature (although for nobetter reason than that it seems reasonable) to give atotal, calculated beam size, d
t
dt¼ðd2
gþd2sþd2dÞ1=2(5:7)
This equation gives us only a first-order estimate,
since the contributions are not all Gaussian. We’ll now
briefly discuss the origin of each of these terms.
The value of dgis a function of b, and a value of bhas
to be assumed for the purposes of calculation. Theexpression for d
gis
dg¼2
pi
b/C18/C1921
a(5:8)
We have already defined i,b, anda.The disc of minimum confusion caused by spherical
aberration has a diameter given by
ds¼0:5Csa3(5:9)
where Csis the spherical-aberration coefficient, which
we discuss in detail in Chapter 6. This is the full diameter
containing 100% of the beam current. Clearly, this termis not Gaussian unless the beam is correctly apertured,
which, as we just discussed, is not always possible. How-
ever, C
scorrection is now available in probe-forming
TEMs and then, of course, this contribution to the beambroadening goes away. The calculated diameter due to
diffraction is
d
d¼1:22l
a(5:10)
which is the Rayleigh criterion that we discussed in
Section 1.2.B and refers to a spacing between two
overlapping images of the probe. Although all
these definitions clearly do not define the samediameter of the electron distribution, the summationin quadrature is still assumed to give a first approxima-
tion of the FWHM of the beam. Figure 5.10
shows the result of calculations of the threecontributions to the beam diameter in a VG HB501STEM and the comparison with two experimental
measurements carried out, as we’ll now describe.FWHM
FWTMImax
Imax
2
Imax
10
FIGURE 5.9. The definition of the full width at half maximum (FWHM)
and the full width at tenth maximum (FWTM) of a Gaussian intensity
distribution which is typical of a well-aligned electron beam. Ideally thebeam hitting your specimen should always approximate to this kind of
intensity distribution.
Conver gence semian gle (mrad)Probe
diameter
FWHM
(nm)21
13
14
15
16181920
1.22 λ α–1
Csα31
2
10.1110
10 100Ip
βα−1 2
π1
2
FIGURE 5.10. Calculations of the various contributions to the beam
size as a function of the convergence angle a, in a FEG STEM with a
probe current Ipof 0.85 /C210/C08A. Two experimental points are shown
(with error bars) at first-condense rl e n ss e t t i n g s1 7a n d2 0( c o r r e -
sponding close to the minimum and the maximum probe sizes, respec-
tively). The minimum diameter is /C241n mw i t h a<10 mrads.
84 .....................................................................................................................................................................................E LECTRON SOURCES
www .Iran -mavad .com  
ﻣﺮﺟﻊ ﺩﺍﻧﺸﺠﻮﻳﺎﻥ ﻭ ﻣﻬﻨﺪﺳﻴﻦ ﻣﻮﺍﺩ
Given all the (somewhat inaccurate) assumptions
we made, the agreement with experiment is quite
reasonable.
5.5.D Measuring the Beam Diameter
Given the uncertainties in the calculation of the probesize which we just described, it would seem much morereliable to measure dexperimentally. To measure the
beam size in a TEM you must form an image of the
beam on the viewing screen or computer display under
conditions where you know, or can calibrate themagnification. This is a non -trivial exercise and you
may need to consult the manufacturer’s handbook to
be sure that you are doing it correctly. You can then
photograph the beam and determine the intensity
distribution from a microdensitometer trace across
the film, or an electronic scan across the readout from
the CCD detector (see Chapter 7) as shown in Figure5.11. What you’ll learn later on in Chapter 9 is that the
first-condenser lens (C1) is responsible for controlling
the beam size (and hence the current) and that is
why different settings of C1 are mentioned in Figures5.10–5.12. From Figure 5.11 a couple of importantpoints can be drawn&The FWHM contains 50% of the integrated inten-
sity. It is the value used by the manufacturers when
they calculate beam sizes. It is also the important
dimension when considering the effect of don the
(S)TEM image resolution.
&The full width at tenth maximum (FWTM) contains90% of the integrated intensity. It is a more relevantdimension generally because the Faraday cup (orany probe-current measuring method) measures thecurrent in the total beam, which is much closer in size
to the FWTM. This dimension is also more relevant
to measurement of the XEDS spatial resolution.(Think about it and see Chapter 36 later.)
When you insert the beam diameter in the brightness
equation, either the FWHM or the FWTM can be used.
The FWTM is equal to 1.82 /C2FWHM and this is also
shown in Figure 5.9. You should note, therefore, that
you overestimate bif you use the smaller FWHM.
In a dedicated STEM you can’t image the beam
directly, since there are no post-specimen lenses to mag-nify its image, no screen on which to project it, and nophotographic film to record it. The value of dmust be
determined indirectly, as in other scanning instruments.
The worst method (apart from all the rest) involves
scanning the beam across a knife-edge specimen andmonitoring the intensity change that occurs, for exam-ple, by recording the output from the annular dark-field
detector (see Chapter 9). The specimen should be
atomically sharp and not transparent to electrons untilright at the edge. Such specimens don’t exist. Thisapproach yields an integrated intensity profile, as
shown in Figure 5.12. In order to extract a value of the
FWHM or FWTM from the profile, you must makemeasurements between various points determined by
integrating the intensity from one side of a two-dimen-
sional Gaussian to the other. Nevertheless, the twoexperimental beam-size measurements in Figure 5.10show reasonable agreement with the values calculated
from the brightness equation. The measurement of dis
clearly not a simple procedure.
5.5.E Energy Spread
Remember that the energy spread ( DE) of the electron
beam is a measure of the temporal coherency. This
spread is important in EELS and, in fact, the only way
to measure the energy spread is to use an electron spec-
trometer. Under conditions where the spectrometeritself is not limiting the resolution of the spectrum, thevalue of DEcan be simply measured by collecting a
spectrum of electrons without a specimen in the way ofthe beam as we describe in Section 37.3.C. The spectrumthen consists of a single Gaussian peak and the resolu-
tion of the spectrum is defined as the FWHM of this
peak. Typical values of DEfor the various electron
FIGURE 5.11. Four images of the beam formed on the TEM screen at
different C1 lens settings. Spot #3 most closely corresponds to the Gaus-
sian intensity distribution shown in Figure 5.9.
5.5 M EASURING YOUR GUNCHARACTERISTICS ................................................................................................................................ 85
www .Iran -mavad .com  
ﻣﺮﺟﻊ ﺩﺍﻧﺸﺠﻮﻳﺎﻥ ﻭ ﻣﻬﻨﺪﺳﻴﻦ ﻣﻮﺍﺩ
sources are given in Table 5.1; with a monochromator
(see Section 37.7) DEfor any source can be reduced to
</C24100 meV.
5.5.F Spatial Coherency
It’s difficult to measure the coherency of the beam experi-mentally although, as we’ve discussed, small sourcesensure spatial coherency. One practical way of measuringthe coherency is to form an image of the edge of a hole ina specimen such as a thin holey carbon film. When youoperate slightly out of focus you see alternating dark andbright fringes called Fresnel fringes as shown in Figure5.13A. Typically, for a thermionic source, only one or
two fringes are visible. These fringes are a phase-contrast
effect (which we cover in great detail in Part 3). We canalso use the fringes to correct astigmatism in the objectivelens, as we’ll see in Chapter 6. The number of visiblefringes is a measure of the beam coherency and Figure5.13B shows the enormous number that can be generatedby a FEG.
5.6 WHAT kV SHOULD YOU USE?
For the materials scientist and nanotechnologist, this is
usually an easy question to answer: we’ll call it the kV
axiom.However, there are exceptions to this axiom and the
most obvious is avoiding knock-on beam damage, but
we’ll see others later in the book. So don’t forget that
you can always operate a modern 300-kV TEM at100 kV. It’s like being able to change the wavelengthof a monochromatic light source in a visible-light
microscope. As we saw in Chapter 4, the threshold
for displacement damage for most metals is less than400 kV, which is the highest available voltage on ‘off-
the-shelf’ TEMs. For lighter and more beam-sensitive
materials such as some ceramics and polymers, lowerkV may be better. For most materials specimens, thereis not much use going below 100 kV since the images
will be rather dim and you’ll have to make very thin
specimens to see anything useful. However, when
studying a crystalline specimen by diffraction contrast,100 kV is better than 200 kV is better than 300 kV,
providing you can still see through the specimen! For
biological specimens, there is significant advantage tothe increased contrast available in lower-kV imagesand STEM in (30-kV) SEMs is an increasingly useful
imaging tool.
(A) (B)
FIGURE 5.12. Intensity profiles obtained by scanning a fine beam across a sharp edge of a cube of MgO. The measured probe size (FWTM) in (A) is
7.4 nm (magnification 1 /C2106) and in (B) 1.8 nm (magnification 11 /C2106). The smaller probe contains a much smaller current and is thus a much noisier
trace.
THE kV AXIOM
You should always operate at the maximum avail-
able kV (unless you shouldn’t).
86 .....................................................................................................................................................................................E LECTRON SOURCES
www .Iran -mavad .com  
ﻣﺮﺟﻊ ﺩﺍﻧﺸﺠﻮﻳﺎﻥ ﻭ ﻣﻬﻨﺪﺳﻴﻦ ﻣﻮﺍﺩ
Apart from these exceptions, the reasons for choos-
ing the highest kV are
&The gun is brightest so you get the most signal to put
into your specimen.
&The wavelength is shortest; the image resolution ispotentially better.
&The cross section for elastic scatter is also reduced sobeam broadening is reduced and analytical spatialresolution is enhanced.&The cross section for inelastic scatter is smaller, soheating effects may be smaller.
&You can ‘see’ through thicker specimens.
&The peak to background ratio in X-ray spectra isimproved (see Chapter 36).
When you’ve learned about EFTEM later on, return
to this chapter and ask: why not 80 kV?
CHAPTER SUMMARY
Most TEMs use LaB 6thermionic sources. Take care when heating and cooling your LaB 6
crystal; always operate just below saturation to maximize the lifetime of the source and(almost) always operate at the highest kV. If you’re doing high-resolution work of any kind,find a FEG TEM and for high-resolution imaging, then the degree of coherency is impor-tant too. If you’re doing XEDS, get some idea of the beam current that you can get fromyour FEG under typical operating conditions. Also measure the beam size and convergence
angle to give a measure of b. If you’re doing EELS then the energy spread is essential
information and you may need to find one of the rare, monochromated TEMs. Treat your
source particularly carefully if your TEM is of such a vintage that you have to change it,align it, saturate it, or switch it off. There’s nothing more annoying than losing your sourcesince it usually happens at some critical point during your work. Fortunately, computercontrol is making such events much rarer.
(A)
(B)
FIGURE 5.13. Fresnel fringes from (A) a thermionic source with poor coherency and (B) a FEG with high coherency.
CHAPTER SUMMARY .................................................................................................................................................................................... 87
www .Iran -mavad .com  
ﻣﺮﺟﻊ ﺩﺍﻧﺸﺠﻮﻳﺎﻥ ﻭ ﻣﻬﻨﺪﺳﻴﻦ ﻣﻮﺍﺩ
SOME HISTORY
Why include a note on history? Because you should/will study old papers. The sources used in the 1950s
and 1960s were so-called W hairpins. The simple hairpins were replaced by pointed W filaments (hairpins
with an atom-probe-like tip attached). In the 1970s, LaB 6filaments replaced W as more efficient emitters.
Other materials might be more efficient, but ...In the late 1980s, FEGs began to be used in several labs. By
the 2000s, these are the sources of choice, especially for those who can afford them. So, we are back to thepointed filament. Now, consider how the TEM techniques had to be different in those old papers.
SOURCES
Broers, AN 1974 in Recent Advances in Scanning Electron Microscopy with Lanthanum Hexaboride
Cathodes SEM 1974 9–18, Ed. O Johari IITRI Chicago IL.
de Jonge, N and van Druten, NJ 2003 Field Emission from Individual Multiwalled Carbon Nanotubes
Prepared in an Electron Microscope Ultramicroscopy 9585–91. Demonstrated a brightness in excess
of 1014A/m2sr.
Hawkes, PW 1978 Coherence in Electron Optics Adv. Opt. Electr. Microsc. 7101–184.
Orloff, J 1989 Survey of Electron Sources for High-Resolution Microscopy Ultramicroscopy 5888–97.
Veneklasen, LH 1972 Some General Considerations Concerning the Optics of the Field Emission Illumination
System Optik 36410–433.
THE PROBE
Michael, JR and Williams, DB 1987 A Consistent Definition of Probe Size and Spatial Resolution in the Analytical
Electron Microscope J. Microsc. 147289–303. Details on how to measure the diameter of the probe.
Mook, HW and Kruit, P 1999 On the Monochromatisation of High Brightness Electron Sources for Electron
Microscopy Ultramicroscopy 7843–51. Application to EFTEM.
THE COMPANION TEXT
There is much more in-depth treatment of electron guns in the companion text. Electron coherence is a very
tricky topic that the most experienced of us can still confuse. It is examined in the discussion of lensesand of holography in the companion text.
URLs
1) http://www.matter.org.uk/tem/electron_gun/electron_sources.htm
SELF-ASSESSMENT QUESTIONS
Q5.1 State the two types of electron sources currently used in TEMs and explain how they work.
Q5.2 Name two thermionic sources and the properties that make them useful.
Q5.3 What is the difference between a field-emission and thermionic source TEMs?Q5.4 What is brightness and how does it change with kV?
Q5.5 When is high brightness most useful? When is low brightness useful?
Q5.6 Name the five most important properties or characteristics of an electron beam?Q5.7 What are some reasons to choosing the highest kV when operating a TEM?
Q5.8 What is the purpose of the Wehnelt in a thermionic source? Why don’t we need one in a FEG?
Q5.9 Describe the purpose of the two anodes in a FEG.Q5.10 Why is a FEG operated under high-vacuum conditions?Q5.11 If faced with the urge to ‘crank up the temperature’ on the LaB
6, how long between each heat setting
should a wise microscopist wait?
Q5.12 What are the limitations of a field-emission TEM?Q5.13 How would you maximize the coherency of the source?
Q5.14 What is the ‘saturation condition’ for a thermionic source?
Q5.15 Why would you operate your thermionic filament just under the saturation condition?Q5.16 How do you know you have achieved gun saturation while using the TEM?
Q5.17 What is spatial coherency and why is it important?
Q5.17 What is temporal coherency and how is it measured?Q5.19 Name three ways to increase the coherency of the beam.
TEXT-SPECIFIC QUESTIONS
T5.1 Carefully redraw Figure 5.1 to scale.T5.2 Sketch Figures 5.5A and 5.5C with scale bars.T5.3 By considering equation 5.3 explain
A. Why a LaB
6source brightness varies as a function of the orientation of the LaB 6crystal?
88 .....................................................................................................................................................................................E LECTRON SOURCES
www .Iran -mavad .com  
ﻣﺮﺟﻊ ﺩﺍﻧﺸﺠﻮﻳﺎﻥ ﻭ ﻣﻬﻨﺪﺳﻴﻦ ﻣﻮﺍﺩ
B. Why adjusting the voltage on the Wehnelt can change the apparent brightness of a thermionic source?
(Hint: look at Figure 5.4.)
C. Why the brightness of a cold FEG is generally higher than that of a (thermally assisted) Schottky
FEG?
D. Why a tungsten source gets brighter if you sharpen the tip of the hairpin?
T5.4 Why is the concept of gun brightness generally not relevant when observing a specimen in TEM mode?
Under what operating conditions does the brightness become crucial and why?
T5.5 Estimate the approximate power density in the probe when a FEG puts 1nm of current into a spot of
diameter 1nm and a LaB 6gun puts 10 pA into 1nm. Show all steps and justify any approximations.
T5.6 If the emission current from a thermionic source is several hundred mA (see Figure 5.4B), why does the
beam at the specimen contain only a few hundreds or thousands of picoamps?
T5.7 Calculate the beam size for a 100-keV FEG source from the data in Chapter 1, Table 5.1, and equations
5.7, 5.8, 5.9, and 5.10. State any assumptions. Compare your data with Figure 5.10.
T5.8 From Figure 5.10, explain why it would be useful to be able to use larger apertures in the probe-forming
system and what prevents us from doing so in most TEMs until recently? (Hint: go back to the questions
for Chapter 1.)
T5.9 From the data in Figure 5.10 calculate the beam brightness.T5.10 Why do you need a different C2 aperture for each possible C1 lens setting? Do you have such a range of
apertures on your microscope? (Hint: look at Figure 5.11.)
T5.11 Why is the probe size measured in different ways in a TEM and a dedicated STEM (compare Figures 5.11
and 5.12).
T5.12 Can you think of any use for the much larger number of Fresnel fringes in FEG-TEM images compared
with thermionic-source TEM images, such as in Figure 5.13?
T5.13 How would the data in Figure 5.7 change if you had not flashed the tip?T5.14 Can you think of any other suitable specimens for measuring the experimental probe size by the method
shown in Figure 5.12?
T5.15 Can you think of what effect a non-Gaussian probe shape might have on (A) your STEM images and (B)
your analyses in AEM?
T5.16 Which line in Figure 5.10 would change for a TEM with a spherical-aberration corrector? Which way
would it move and what would be the consequence for the minimum probe dimension?
T5.17 Why is a Schottky field emitter so called?
CHAPTER SUMMARY .................................................................................................................................................................................... 89
www .Iran -mavad .com  
ﻣﺮﺟﻊ ﺩﺍﻧﺸﺠﻮﻳﺎﻥ ﻭ ﻣﻬﻨﺪﺳﻴﻦ ﻣﻮﺍﺩ
6
Lenses, Apertures, and Resolution
CHAPTER PREVIEW
Electron lenses are the TEM’s equivalent of the glass lenses in a visible light microscope
(VLM) and, to a large extent, we can draw comparisons between the two. For example, thebehavior of all the lenses in a standard TEM can be approximated to the action of a convex(converging) glass lens on monochromatic light. The lens is basically used to do two things
&Take all the rays emanating from a point in an object and recreate a point in an image
&Focus parallel rays to a point in the focal plane of the lens
The lens can’t collect allthe rays from the object and we often deliberately limit the
collection angle with an aperture. We can draw ray diagrams showing how electron lensescontrol beams of electrons. These diagrams correspond directly to the ray diagrams used in
physical optics. Of course the analogy with light fails for certain aspects, but basically it will
pervade this chapter. So we’ll start by reminding you of the principles of light optics insofaras they relate to electron optics. Then we’ll discuss the electron lens in more detail, showinghow an electron behaves as it passes through such a lens. We’ll describe some actual lenses
and tell you how we use different kinds of electron lenses to do different things in the
microscope.
A major limit to the use of electron lenses is the fact that we aren’t very good at making
them. They suffer from rather severe spherical and chromatic aberrations which we usuallycontrol by inserting limiting apertures to select electrons nearest to the optic axis since these
are least affected by the lens aberrations. Recent technical developments have permitted
these aberrations to be largely overcome, but aberration-corrected TEMs are both rare andexpensive; most microscopists still have to live with these limitations. So you need tounderstand lens aberrations, since they play a major role in deciding what we can and
cannot do with the microscope. In particular, lens aberrations (rather than the wavelength
of the electrons) limit the resolution of the TEM (unlike in the VLM). Since resolution isoften the single most important reason for buying a TEM, you need a firm understanding of
this concept. Unfortunately, we electron microscopists aren’t always very precise in our
definitions of resolution. Finally, we describe how the apertures we use aid both the depth offield and the depth of focus of the instrument.
6.1 WHY LEARN ABOUT LENSES?
Why should we learn about electron lenses? As in aVLM, the lenses in a TEM control all the basic opera-
tional functions of the instrument. As you are well
aware, we have to physically move glass lenses up anddown in a VLM to control the intensity of the illumina-tion and to focus the image. The focal length of a glass
lens is fixed so we have to change lenses to change the
magnification. We choose stronger lenses for highermagnification. By contrast, in a TEM, the positions ofthe lenses are fixed but we can change the strength of the
lens at will.
As you’ll see, in most cases the lenses we use are
electromagnetic, so we change their strength byCHANGING THE LENS
We change focus, change the intensity of illumination
or change magnification by changing the strength ofthe lenses.
6.1 W HYLEARN ABOUT LENSES ? .............................................................................................................................. ............................ 91
www .Iran -mavad .com  
ﻣﺮﺟﻊ ﺩﺍﻧﺸﺠﻮﻳﺎﻥ ﻭ ﻣﻬﻨﺪﺳﻴﻦ ﻣﻮﺍﺩ
changing the current through a coil around a soft-iron
core which changes the strength of the resultant mag-netic field. Almost any operation we carry out on theTEM involves changing magnification or focus; we use
electron lenses to magnify and focus the electron beam,
the images, and the DPs.
These factors are critical in the principal functions
of a TEM: imaging, diffraction, and analysis which,respectively, comprise the next three parts of this book.An aperture is used to select different electron beams to
form different images, thus manipulating the image
contrast. Another aperture is used to select differentregions of the specimen to contribute to the DP aswe’ll see in Chapter 9.
So knowing how these aperture/lens combinations
work allows you to understand how we control the
TEM and why we do certain operations on the
microscope.
An understanding of electron lenses will help us to
answer such questions as
&Why can we see finer detail with an electron micro-
scope than with a light microscope?
&Why can’t we see as much detail as we might expect
from physics?
&Why does the TEM have a better depth of field anddepth of focus than the VLM?
We’ll see that the answers to these questions lie in
the quality of the lenses, and how we use them. In this
chapter we’ll discuss the basics of how a lens/aperturecombination works. Throughout the book you’ll
come across different uses and combinations of lenses
and apertures. So this is a central chapter for theserious microscope operator but it is only an intro-
duction to the important aspects of electron optics,
which is a field in itself. For this you need to exploreChapter 2 in the companion text and the electron-optics texts in the references. Apart from the tremen-
dous advances brought about by aberration correc-
tion, electron optics is relatively static these days buttraditional light optics is undergoing a renaissancefrom which electron optics can only benefit. If you
are interested you should consult any of the optics
textbooks that we referenced back in Chapter 2 andcheck out URL #1.6.2 LIGHT OPTICS AND ELECTRON
OPTICS
You are already familiar with the action of a magnifying
glass lens on light rays. The magnifying glass is a convexlens. It can be used in two ways to control the light rayscoming through it. First, it can produce a magnified
image of the object you’re looking at. Second, it can
focus a parallel beam of light to a point, in the focalplane of the lens. (When younger, we’ve all used this latterproperty to set something or someone on fire by focusing
the (parallel) sun’s rays.) These two actions, forming an
image of an object and focusing parallel rays to a point,are all we need in order to understand how the lenses in aTEM work. The reason that we can get away with this
simple approach is because the electron lenses act, to a
reasonable approximation, like convex glass lenses; indetail they’re often equivalent to more complex combina-tions of convex lenses and aberration correction involves
the equivalent of a divergent or concave lens. We intro-
duce the practical use of lenses in the TEM in Chapter 9.
6.2.A How to Draw a Ray Diagram
In traditional light optics it’s customary to draw diagramsof the paths of light rays through the lens and these raydiagrams are usually drawn horizontally because the tra-
ditional optical bench on which light-optical experiments
are carried out is a horizontal setup. Likewise, we drawdiagrams of the electron trajectories through electronlenses but, since the TEM is a vertical instrument, wewill draw all our ray diagrams vertically assuming the
gun is at the top of the column of lenses (although this
isn’t invariably so, as we describe in Chapter 9).
Let’s start by drawing ray diagrams to illustrate the
two fundamental lens actions of image formation and
the focusing of parallel rays. In these and all subsequent
diagrams we’ll draw all the lenses in the TEM as convexlenses. We will draw all electron ray paths as straightlines outside the lens, and we’ll start by assuming that thelenses are perfect. We’ll also draw the lenses as so-called
‘thin’ lenses, which means their thickness is small com-
pared to their radii of curvature. Actually, we’ll make thelenses verythin. We’ll see that these assumptions are all
precisely wrong, yet sufficiently reasonable that tradi-
tional ray diagrams are nonetheless very useful.
The first thing we need to do is to have a base line on
which to draw our diagrams; this line is called the optic
axis (also called the rotation axis in the TEM because, asyou’ll learn, the electrons actually rotate through the
lens even though we draw the ray paths as straight lines).APERTURES
We use apertures in the lenses to control the diver-
gence or convergence of electron paths through thelenses which, in turn, affects the lens aberrations andcontrols the current in the beam hitting the specimen.
THE OPTIC AXIS
An imaginary line down the column of the TEMpassing through the center of each lens.
92 ................................................................................................................................................ L ENSES ,A PERTURES ,AND RESOLUTION
www .Iran -mavad .com  
ﻣﺮﺟﻊ ﺩﺍﻧﺸﺠﻮﻳﺎﻥ ﻭ ﻣﻬﻨﺪﺳﻴﻦ ﻣﻮﺍﺩ
Now the first action of a lens that we want to show is
how it produces an image of an object. In a TEM the object
will usually be the specimen itself or an image of it, but it
may also be the electron source, which is an object for theillumination system. If we assume the object is a point and
the radiation is emanating from that point (a so-called ‘self-
luminous object’), then a perfect lens will gather a fractionof that radiation and form a point image. This action isshown in Figure 6.1 in which the point is on the optic axis.
The fraction of the rays from the object gathered by the
lens is an important variable, defined by the angle bin
Figure 6.1. Ultimately, as you can see, bis governed by the
size of the lens, but we often choose to limit bby inserting
an aperture, as we’ll discuss later in this chapter. You’lloften see the angle of collection defined as a, but we will
reserve afor convergence angles (see Section 2.7). From
now on, as we did in earlier chapters, we’ll talk aboutangles when we actually mean semi-angles.
However, as you know from Chapters 2 to 4, most
electrons are strongly forward scattered, so we can in
practice gather a high fraction of the scattered electrons.The angles in Figure 6.1 and in the other ray dia-
grams we’ll draw are all greatly exaggerated.
If the object has a finite size, we can illustrate this by
an arrow, asymmetrically positioned with respect to theoptic axis, as in Figure 6.2. Then the lens creates an
image of the arrow, rotated by 180 8. To draw this figure,
the first step is to draw line 1 from the arrowhead
through the center of the lens, because rays crossing
the optic axis in the lens (or on-axis rays which traveldown the axis) are notaffected by the lens at all and
remain as a straight line.
The second step is to draw line 2 which is a ray from
the arrowhead that is parallel to the optic axis. We coulddraw such a ray from any point along the arrow and thefurther away rays are from the optic axis, the morestrongly they are bent by a convex lens. So we take line
FIGURE 6.1. Image formation by a convex lens. A point object is imaged
as a point and the collection angle of the lens is defined relative to the object
(b) or the image ( a).
LENSES ARE FINITE
All lenses are imperfect insofar as they cannot gather
all the radiation emitted by an object and so can nevercreate a perfect image.EXAGGERATE ANGLES
In practice, a typical value of bis maybe a few tens of
milliradians (10 mrad /C240.578) so if the diagrams were
drawn to scale they would be many times longer thanthey were wide and all the ray paths would be exceed-
ingly narrow. Since drawing to scale is impractical,
we always exaggerate the angles considerably in allelectron ray diagrams.
FIGURE 6.2. How to draw a ray diagram: first construct ray path #1 through
the middle of the lens, then draw ray path #2 (initially parallel to the
optic axis) to determine the lens strength. Where path #2 intersects the
optic axis defines the focal plane.
6.2 L IGHT OPTICS AND ELECTRON OPTICS .......................................................................................................................................... 93
www .Iran -mavad .com  
ﻣﺮﺟﻊ ﺩﺍﻧﺸﺠﻮﻳﺎﻥ ﻭ ﻣﻬﻨﺪﺳﻴﻦ ﻣﻮﺍﺩ
2 and bend it toward the optic axis as it passes through
the lens. We can choose to make the lens as strong as wewish, and the strength determines how much the rayis bent and where lines 1 and 2 meet to recreate an
image of the arrowhead. Where ray path 2 intersects
the optic axis (and thus intersects a ray path along theaxis) defines the focal plane of the lens and thus illus-
trates the second fundamental action of a convex lens,
i.e., the lens brings rays that are initially parallel to afocus.
Some important points on electromagnetic lenses
&The strength of the lens determines where the paral-
lel electrons are focused: stronger lenses havingshorter focal lengths.
&The focal plane is where initially parallel rays inter-sect after passing through the lens.
&The image formed by the lens is rotated by 180 8with
respect to the object.
Now a full ray diagram for an object of finite size,
symmetrically positioned about the axis, combines aspectsof Figures 6.1 and 6.2, as shown in Figure 6.3. In Figure 6.3,
all rays from a point in the object are brought back to a
point in the image and all parallel rays (whether parallel tothe optic axis or not) are brought to a focus in a plane at aposition depending on their angle to the axis.
Note that on-axis parallel rays are focused on axis
and off-axis parallel rays are focused off axis.
This is a most important property, since it allows the
lens to create DPs in the focal plane. We’ll use this
