Repository: Ketankham/chatbot-meta-books

File: dieter.txt (part 12 of 28)
atoms. Since these forces cannot bechanged without changing thebasic
nature ofthematerial, itfollows thatthemodulus ofelasticity isoneof
themost structure-insensitive ofthemechanical properties. Itisonly
slightly affected byalloying additions, heat treatment, orcoldwork.^
However, increasing thetemperature decreases themodulus ofelasticity.
Themodulus isusually measured atelevated temperatures byadynamic
method^ which measures themode andperiod ofvibration ofametal
specimen. Typical values ofthemodulus ofelasticity forcommon engi-
neering metals atdifferent temperatures aregiven inTable 9-1.
Table 9-1
Typical Values ofModulus ofElasticity at
Different Temperatures
Material

242 Applications toMaterials Testing [Chap. 9
lowmodulus ofelasticity. Table 9-2givessome values ofmodulus of
resilience fordifferent materials.
Table 9-2
Modulus ofResilience forVarious Materials

Sec.9-2J TheTension Test 243
stress-strain curve likethat ofthestructural steel, theareaunder the
curve canbeapproximated byeither ofthefollowing equations:
Ut~GuCf (9-9)
or Ut^—2^f (9-10)
Forbrittle materials thestress-strain curve issometimes assumed tobe
aparabola, andtheareaunder thecurve isgiven by
C/r~2,3V„e/ (9-11)
Allthese relations areonlyapproximations totheareaunder thestress-
strain curves. Further, thecurves donotrepresent thetruebehavior in
theplastic range, since they are allbased ontheoriginal area ofthe
specimen.
9-2. True-stress-True-strain Curve
Theengineering stress-strain curve doesnotgiveatrue indication of
thedeformation characteristics ofametal because itisbased entirely on
theoriginal dimensions ofthespecimen, andthese dimensions change
continuously during the test. Also, ductile metal which ispulled in
tension becomes unstable andnecksdown during thecourse ofthetest.
Because thecross-sectional area ofthespecimen isdecreasing rapidly at
thisstage inthetest,theloadrequired tocontinue deformation falls off.
Theaverage stress based onoriginal area likewise decreases, and this
produces thefall-ofT inthestress-strain curve beyond thepoint ofmaxi-
mum load. Actually, themetal continues tostrain-harden alltheway
uptofracture, sothatthestress required toproduce further deformation
should alsoincrease. Ifthetrue stress, based ontheactual cross-sectional
area ofthespecimen, isused, itisfound that thestress-strain curve
increases continuously uptofracture. Ifthestrain measurement isalso
based oninstantaneous measurements, thecurve which isobtained is
known asatrue-stress-true-strain curve. This isalsoknown asaflow
curve (Sec. 3-2) since itrepresents thebasic plastic-flow characteristics
ofthematerial. Anypoint ontheflowcurve canbeconsidered asthe
yield stress forametal strained intension bytheamount shown onthe
curve. Thus, iftheload isremoved atthispointandthen reapplied, the
material willbehave elastically throughout theentire range ofreloading.
Thetrue stress istheload atanyinstant divided bythecross-sectional
area ofthespecimen atthat instant.
0-=^(9-12)

244 Applications toMaterials Testing
True strain wasdefined inSec.3-3as
e=In^^=m—7-
Lo A[Chap. 9
(9-13)
This definition ofstrain wasproposed byLudwik^ near thebeginning of
140
130
120
110
100
90
'in
o80oo--70
cn
tn
?i60-
50
40
30
20
10

Sec. 9-2] TheTension Test 245
But,bytheconstancy-of -volume relationship,
From Eq.(9-14)Ai Lo
e=In^=In(e+1)L
LAo ..
or 7~="r =^+l
cr=£(e+1) (9-15)
Figure 9-3compares thetrue stress-strain curve foranickel specimen
with itsengineering stress-strain curve. Note thatthelarge scaleonthe
strain axis,which wasused toemphasize theplastic region, hascom-
pressed theelastic region intotheyaxis. Frequently, thetrue stress-
strain curve islinear from themaximum load tofracture, while inother
cases itsslope continuously decreases uptofracture. Little significance
should beattached tothislinear region oftheflow curve. When neck-
ingoccurs, thetriaxial state ofstress that iscreated inthisregion increases
theaverage longitudinal stress needed tocontinue plastic flow. There-
fore, theshape oftheflowcurve frommaximum loadtofracture depends
ontherate ofdevelopment oftheneck. Thiscanbedifferent formate-
rialswith different strain-hardening behavior, andtherefore there isno
assurance thattheflowcurve willbelinear inthisregion.
Thefollowing parameters areusually determined from thetrue stress-
strain curve.
True Stress atMaximum Load
The true stress atmaximum load corresponds tothetrue tensile
strength. Formost materials necking begins atmaximum load. Asa
good approximation, necking willoccur atavalue ofstrain where the
true stress equals theslope oftheflowcurve. Letamand e„denote the
true stress andstrain atmaximum load, whileAmrepresents thecross-
sectional area ofthespecimen atmaximum load. Then,
P P An*max ^max i-^^0
O^u——j
Cm——A iu—m-r—Ao /im Am
and o-„=(Tmexp(-€„) (9-16)
Equation (9-16) relates theultimate tensile strength tothetrue stress
andstrain atmaximum load.

246 Applications toMaterials Testing [Chap. 9
True Fracture Stress
Thetrue fracture stress istheload atfracture divided bythecross-
sectional area atfracture. This stress should becorrected forthe tri-
axial state ofstress existing inthetensile specimen atfracture. Since
thedatarequired forthiscorrection areoften notavailable, true-fracture-
stress values arefrequently inerror.
True Fracture Strain
Thetruefracture strain e/isthetrue strain based ontheoriginal area
Aoandthearea after fracture, Af.
e/=ln^^ (9-17)
Thisparameter represents themaximum true strain that thematerial
canwithstand before fracture and isanalogous tothetotal strain to
fracture oftheengineering stress-strain curve. .Since Eq. (9-14) isnot
validbeyond theonset ofnecking, itisnotpossible tocalculate e/from
measured values ofe/.However, forcylindrical tensile specimens the
reduction ofarea, q,isrelated tothetrue fracture strain bythe
relationship
5=1- exp(-e/) (9-18)
TrueUniform Strain
Thetrueuniform strain e„isthetrue strain based onlyonthestrain
uptomaximum load. Itmaybecalculated from either thespecimen
cross-sectional areaAuorthegage length L„atmaximum load. Equa-
tion (9-14)maybeused toconvert conventional uniform strain totrue
uniform strain. Theuniform strain isoften useful inestimating the
formability ofmetals from theresults ofatension test.
e„=In^(9-19)
TrueLocal Necking Strain
The local necking strain e„isthestrain required todeform thespeci-
menfrommaximum load tofracture.
en=In4^. (9-20)
Theusualmethod ofdetermining atrue stress-strain curve istomeas-

Sec. 9-2] TheTension Test 247
urethecross-sectional area ofthespecimen atincrements ofloadupto
fracture. Micrometers orspecial dialgages canbeused. Care should
betaken tomeasure theminimum diameter ofthespecimen. This
method isapplicable over thecomplete range of"^treag tofracture,
including theregion after necking hasoccurred. However, lbcorrect
precisely forthecomplex stresses attheneck, itisnecessary toknow
theprofile ofthecontour oftheneck. Thismethod ofdetermination is
limited tofairly slow rates ofstrain andtotests atroom temperature.
Ifthespecimen hasacircular cross section, thetrue strain may be
readily calculated from theoriginal diameter Doandtheinstantaheous
diameter A.
'='4.='-^T='"t^=21„g! (9-21).
True stress andstrainmay alsobedetermined from theconventional
stress andstrain bymeans ofEqs. (9-14) and (9-15). Theuseofthese
equations implies that theaxial strain isuniformly distributed over the
gage length ofthespecimen, since their derivation isbased onthecon-
stancy-of-volume relationship. Stresses and strains determined from
these equations areaccurate uptothebeginning ofnecking, butbeyond
thisstage themajor portion ofthestrain islocalized attheneckandthe
equations donotapply.
True stress-strain curves maybeobtained athigh strain ratesandat
elevated temperatures byusing thetwo-load method.^ Diameters at
various positions along tapered specimens aremeasured before andafter
testing. Thetrue stress acting ateach location onthespecimen isthe
maximum load divided bythearea atthat point after testing. This
gives theflowcurve from thestate ofyielding tothepoint ofmaximum
load. Iftheload atfracture ismeasured, thecurve canbeextended to
thefracture stressbylinear extrapolation.
Itisusually desirable tobeable toexpress thetrue stress-strain curve
byamathematical relationship. Thesimplest useful expression isthe
power curve described earlier inSec. 3-2.
(7=Xe" (9-22)
where nisthestrain-hardening coefficient andKisthestrength coefficient.
Alog-log plot oftrue stress andstrain uptomaximum load willgivea
straight line ifthisequation issatisfied bythedata (Fig. 9-4). The
linear slope ofthis line isn,andKisthetrue stress at e=1.0. In
order tomake thedata fallcloser toastraight line, itisusually desirable
1C.W.MacGregor, J.Appl. Mech., vol. 6,pp.A156-158, 1939.

248 Applications toMaterials Tcsti. [Chap.
.-"T
Ktosubtract the elastic strain from the
total strain. Some typical values ofn
andKarelisted inTable 9-3.
There isnothing basic about Eq.
(9-22), sothatfrequent deviations from
this relationship are observed. One
common type ofdeviation isfora
log-log plot ofEq. (9-22) toresult in
two straight lines with different slopes,
while inother cases acurve with con-
tinuously changing slope isobtained.
Equation (9-23) istypical ofthemore
complicated relationships which have been suggested^ toprovide better
agreement with thedata.0.001 0.01 0.1
True strain f
Fig.9-4.log-log plot oftrue stress
strain curve.
=Ci-(Ci-(72)exp-(-A)(9-23)
Table 9-3
Values ofnandKforMetals atRoom Temperature
Metal

Sec. 9-3] TheT ension Test 249
strain hardening, which tends toincrease theload-carrying capacity of
thespecimen asdeformation increases. This effect isopposed bythe
gradual decrease inthecross-sectional area ofthespecimen asitelon-
gates. Necking orlocalized deformation begins atmaximum load,where
theincrease instress duetodecrease inthecross-sectional area ofthe
specimen becomes greater than theincrease intheload-carrying ability

250 Applications toMaterials Testing [Chap. 9
strain curve isplotted interms oftrue stress against conventional linear
strain. LetpointArepresent anegative strain of1.0.Alinedrawn
from point .4which istangent tothestress-strain curve willestablish
thepoint ofmaximum load, foraccording toEq.(9-25) theslope atthis
point isa/{I+e).The stress atthispoint isthetrue stress atmaxi-
mum load, (T,„. Ifwehadplotted average stress, thiswould have been
thetensile strength a„.The relation between thesetwostresses is
a„_A_Lq
(TmAoL
From thedefinition ofconventional linear strain,
Lo 1
L 1+e
sothat a-„=am:7—7-—
(9-26)
Astudy ofthesimilar triangles inFig.9-5shows thatEq.(9-26) issatis-
fiedwhenOD isthetensile strength.
Iftheflowcurve foramaterial isgivenbythepower lawofEq.(9-22),
itispossible readily todetermine thestrain atwhich necking occurs.
a=/ve"
-^= 0-=Ae"=nKe^~^
de
6„=n (9-27)
Therefore, thestrain atwhich necking occurs isnumerically equal tothe
strain-hardening coefficient.
Plastic instability isoften important informing operations with sheet
metal since thestrain atwhich thedeformation becomes localized con-
stitutes theforming limit ofthemetal. Lankford andSaibeP have deter-
mined thecriteria forlocalized deformation forthecase ofasheet sub-
jected tobiaxial tensile forces (stretching), athin-walltube subjected to
internal pressure andaxial loading, andasheet subjected toahydrostatic
bulge test.
9-4. Stress Distribution attheNeck
Theformation ofaneck inthetensile specimen introduces acomplex
triaxial state ofstress inthat region. Thenecked region isineffect a
mild notch. Aswasdiscussed inSec. 7-12, anotch under tension pro-
1W.T.Lankford andE.Saibel, Trans.AIME, vol. 171,pp.562-573, 1947.

)ec,9-4] TheTension Test 251
o>
-*arduces radial andtransverse stresses which raise thevalue oflongitudinal
stress required tocause plastic flow. Therefore, theaverage true stress
attheneck, which isdetermined bydividing theaxial tensile loadbythe
minimum cross-sectional area of
thespecimen attheneck, ishigher
than the stress which would be
required tocause flow ifsimple
tension prevailed. Figure 9-6illus-
trates thegeometry atthenecked
region andthestresses developed
bythis localized deformation. R
istheradius ofcurvature ofthe
neck, which canbemeasured either
byprojecting thecontour ofthe
necked region onascreen orby
using atapered, conical radius
gage.
Bridgman' made amathematical
analysis which provides acorrection
totheaverage axial stress tocompensate fortheintroduction oftrans-
verse stresses. This analysis wasbased onthefollowing assumptions:
1.
Thecontour oftheneck isapproximated bythearcofacircle.
2.The cross section ofthenecked region remains circular throughout
thetest.
3.TheVonMises criterion foryielding applies.
4.The strains areconstant over thecross section oftheneck.<^t
Fig.9-6. (a)Geometry ofnecked region;
(6)stresses acting onelement atpoint 0.
Table 9-4
Correction Factors toBeApplied toAverage True Stress to
Compensate forTransverse Stresses atNeck of
Tensile Specimen
a/R

252 Applications toMaterials Testing [Chap. 9
According tothisanalysis theratio ofthetrue axial stress o-tothe
average axial stress o-avis
(7av (1+2R/a)\ln (1+a/2R)](9-28)
Davidenkov andSpiridonova^ determined acorrection fornecking based
onsomewhat different assumptions
from those ofBridgman. Their
expression isgiven by
a 1
1+a/4R(9-29)
These twoequations differbyless
than 1percent forvalues ofa/R
lessthan 0.6. Tj^pical values for
these corrections aregiven in
Table 9-4.
Thedetermination oftheradius
ofcurvature oftheneckduring the
progress ofthe test iscertainly
notaroutine oreasy operation.
Inorder tohelp with this situa-
tion,Bridgman determined anem-
pirical relationship between the
neck contour (a/R) andthetrue
strain, based onabout 50steel
specimens. Figure 9-7shows this
relationship converted intothevar-
iation ofa/a^y with true strain.
Experimental values^ forcopper and steel arealsoincluded inthis figure.
This investigation showed thatBridgman's equation provides better
agreement with experiment than Davidenkov's. Thedashed curve in
Fig. 9-3 isthetrue stress-strain curve ofnickel adjusted fornecking
bymeans ofBridgman's correction factor. Theproblem ofthestress
distribution attheneck offlattensile specimens hasbeen considered by
Aronofsky.^Fig.9-7.Relationship between Bridgman
correction factor a/aav andtrue tensile
strain. (E.R.Marshall andM.C.Shaw,
Trans.ASM, vol.44,p.716, 1952.)
9-5. Strain Distribution intheTensile Specimen
The strain distribution along thelength ofatensile specimen isnot
uniform, particularly inmetals which show pronounced necking before
1N.N.Davidenkov andN.I.Spiridonova, Proc.ASTM, vol. 46,p.1147, 1946.
2E.R.Marshall andM.C.Shaw, Trans.ASM, vol. 44,pp.705-725, 1952.
3J.Aronofsky, J.Appl. Mech., vol. 18,pp.75-84, 1951.

Sec. 9-5] fheT ension Test 253
fracture. Figure 9-8shows inaschematic waythedistribution oflocal
elongation along thelength ofatensile specimen. Theexact distribu-
tion ofstrain willdepend upon the
metal, thegage length, and the
shape ofthecross section ofthe
testsection. Ingeneral, thesofter
andmore ductile themetal, the
greater theamount ofdeformation
away from thenecked region.
Also, theshorter thegage length,
thegreater theinfluence oflocal-
izeddeformation attheneckonthe
total elongation ofthegage length.
Therefore, foragiven material, the
shorter thegage length, thegreater
thepercentage elongation. Itis
forthisreason that thespecimen gage length should always bereported
with thepercentage elongation.
Itisgenerally recognized that inorder tocompare elongation measure-
ments ofdifferent-sized specimens, thespecimens must begeometrically
similar; i.e.,theratio ofgage length todiameter must beconstant. In
theUnited States thestandard tensile specimen hasa0.505-in. diameter
anda2-in.gage length. Thus,L/D~4,orL=4.51y/A. This isthe
basis forthedimensions oftheASTM tensile specimens listed inTable
9-5.The British standards specify L/D=3.54, while theGerman
standards useL/D=10.
Table 9-5
Dimensions ofASTM Tensile SpecimensGage length
Fig.9-8.Schematic drawing ofvariation
oflocal elongation with position along
gage length oftensile specimen.
Diam, in.

254 Applications toMaterials Testing [Chap. 9
Theuniform elongation isnotaffected byspecimen geometry, since
uptomaximum load thespecimen elongates andcontracts indiameter
uniformly. Thespecimen changes from acylinder ofacertain length
anddiameter toacylinder oflonger length andsmaller diameter. For
thisreason theuniform elongation isamore fundamental measure of
ductility than theconventional percentage elongation.
9-6. Effect ofStrain RateonTensile Properties
Theroom-temperature stress-strain curve isnotgreatly influenced by
changes intherate ofstraining oftheorder obtainable intheordinary
^40
ooo
sz
a>
c=
^10
n

>ec,9-6] TheTension Test 255
stress andthestrain rate isdifficult because ofthemany experimental
problems associated withmeasuring tensile properties atvery rapid rates
ofdeformation. Among theexperimental problems isthatanadiabatic
condition iscreated athigh strain rates, causing thetemperature ofthe
specimen toincrease; there isnotenough time fortheheat ofplastic
deformation tobedissipated. Tests inwhich thespecimen ispulled at
aconstant true strain rate arenotreadily performed onconventional
testing machines. Although itisfairly easy tomaintain aconstant rate
ofcrosshead movement, thisdoesnotensure aconstant rate ofstrain in
thespecimen since therate ofstraining inthespecimen increases with
load, particularly during necking.
Nadai^ haspresented amathematical analysis oftheconditions exist-
ingduring theextension ofacylindrical specimen withoneendfixedand
theother attached tothemovable crosshead ofthetesting machine. The
crosshead velocity isy=dL/dt. The strain rateexpressed interms of
conventional linear strain ise.
^dt dt UdtU^^'^^^
Thus, theconventional strain rate isproportional tothecrosshead veloc-
ity.Theequation isapplicable uptotheonset ofnecking.
Thetrue strain rate eisgivenby
^e d[\n(L/Lo)] 1dL v
dt dt LdtL(9-31)
This equation indicates that foraconstant crosshead speed thetrue
strain rate willdecrease asthespecimen elongates. Tomaintain acon-
stant true strain rate, thecrosshead velocity must increase inproportion
totheincrease inlength ofthespecimen. Foracylindrical specimen
thetrue strain rate isrelated totheinstantaneous diameter Diby
de d[2In(Z)o/A)] 2d{D^)
dt dt Di dt(9-32)
The true strain rate isrelated totheconventional strain ratebythe
following equation:
._v^_Lode_1de_ e
'~L~Ldt~l+edt~l+e^^"'^'^^
Strain-rate experiments withmild steelhaveshown asemilogarithmic
relationship between thelower yield pointandthestrain rate.
(To=ki+k-ilog e (9-34)
'A.Nadai, "Theory ofFlowandFracture ofSolids," vol. I,pp.74-75, McGraw-
HillBookCompany, Inc.,New York, 1950.

256 Applications toMaterials Testing [Chap. 9
However, amore general relationship^between flow stress and strain
rate, atconstant temperature and strain, seems tobe
C{ey
W,T(9-35)
wheremisacoefficient known asthestrain-rate sensitivity. The strain-
ratesensitivity mmaybedefined astheratio oftheincremental change in
log <Ttotheresultant change inlog e,atagiven strain andtemperature.
Avalue forthisparameter canbeobtained from atestwhere thestrain
rate israpidly changed from onevalue toanother.
m—log (q-2/o-i)
log(€2/61)(9-36)
The strain-rate sensitivity formost metals increases withtemperature
andwith strain.
9-7. Effect ofTemperature onTensile Properties
Ingeneral, strength decreases andductility increases asthetesttem-
perature isincreased. However, structural changes such asprecipitation,
-/96°C
Strain e
Fig.9-10. Changes inengineering stress-
strain curves ofmild steelwithtempera-
ture.enf
•-O
O)o'Room temperature
Tens,
Temperature —*
Fig.9-1 1.Variation oftensile properties
ofsteelwithtemperature.
strain aging, orrecrystallization may occur over certain temperature
ranges toalter thisgeneral behavior. Further, extended exposure at
elevated temperature maycause creep.
Thechange withtemperature intheshape oftheengineering stress-
strain curve inmild steel isshown schematically inFig. 9-10. The vari-
ation ofthetensile properties ofsteelwithtemperature isshown inFig.
9-11. Thestrength ofsteel increases asthetemperature israised above
room temperature. Themaximum instrength isaccompanied byamini-
1C.Zener and J.H.Hollomon, /.App/. Phy&., vol. 15,pp.22-32, 1944.

Sec. 9-7] TheL Test 257
mum inductility, which occurs inthevicinity of400°F, duetostrain
aging orblue brittleness. Figure 9-12shows thevariation ofyield
strength withtemperature forbody-centered cubic tantalum/ tungsten,
molybdenum, and ironandface-centered cubic nickel. Note that the
yield strength ofnickel increases with decreasing temperature toalesser
extent than inthebody-centered cubic metals. This difference inthe
140
120
S.100oo
Sso
£60
40
20=-
-200

258 Applications toMaterials Testing [Chap.:9
Thetemperature dependence oftheflow stress atconstant strain and
strain ratecanbegenerally represented by
a=C-2.expRT(9-37)
whereQ=anactivation energy forplastic flow, cal/g mole
R=universal gasconstant, 1.987 cal/(deg)(mole)
T=testing temperature, °K
Ifthisequation represents thedata, astraight line isobtained foraplot
ofInaversus 1/T. Theactivation energy isobtained from theslope of
100
60
40
20

Sec. 9-8] TheTension Test 259
misthestrain-rate sensitivity. Thequantity inparentheses inEq.
(9-38) isoften called theZener-Hollomon parameter Z.
A/7Z=eexp^(9-39)
Aplot ofIneversus 1/Tshould result inastraight line. Zener and
Hollomon originally based thisrelationship onthefactthat theyield
strength and tensile strength ofsteelandcopper correlated wellwithZ
over rather wide ranges ofeand T.More recently ithasbeenfound to
hold fortrue stress dataonmolybdenum^ andpurealuminum.- Ithas
beenshown that thesame functional relationship isobtained between
stress and strain foraconstant value ofZ,butsinceAH isnotinde-
pendent ofstress thisrelationship does notuniquely describe theflow
curve.
Aslightly different type ofapproach tothisproblem wastaken by
MacGregor and Fisher.^ They proposed that strain rateandtemper-
ature could becombined intoavelocity-modified tem-perature. Then, the
flow stress ataparticular strain isafunction ofthevelocity-modified
temperature T^.
where T,=t(\-kIn-
)(9-40)
InEq. (9-40) kand eoareconstants related toreaction-rate constants.
This equation was originally verified fordata onsteelandaluminum
over alarge temperature range butonly asmall range ofstrain rates.
More recently* ithasbeen verified forlow-carbon steel over agreater
range ofstrain rates.
When Eq. (9-38) was firstproposed, itw^asinterpreted much more
broadly than itistoday. Itwassuggested thatEq.(9-38) represented
amechanical equation ofstate, analogous totheequations ofstate fora
perfect gas.Theconcept ofthemechanical equation ofstate^ indicated
thattheflow stress ofametal wasafunction only oftheinstantaneous
values ofstrain, strain rate,andtemperature regardless oftheprevious
temperature andrate ofstraining. Inother words, ifametal didnot
undergo aphase change orgross change inmetallurgical structure, itwas
considered thatametal would arrive atthesame finalconditions offlow
•J.H.Bechtold, Trans.AIME, vol. 197,pp.1469-1475, 1953.
2T.A.Trozera, O.D.Sherby, and J.E.Dorn, Trans.ASM, vol. 49,pp.173-188,
1957.
3C.W.MacGregor and J.C.Fisher, /.Appl. Mech., vol. 13,pp.11-16, 1946.
^MacDonald, Carlson, andLankford, op. cit.
U.H.Hollomon, Trans.AIME, vol. 171, p.535, 1947.

260 Applications toMaterials Testing [Chap. 9
stress and strain bydilYerent paths ofstrain rateandtemperature pro-
vided thatEq. (9-3S) was satistied. However, extensive experiments'-
onaluminum, copper, stainless steel, andlow-carbon steelhaveshown
appreciable deviations from thebeha^•ior predicted bythemechanical
equation ofstate. Itisnowestablished that theflow stress depends on
theprevious conditions oftemperature andstrain rateaswellasonthe
instantaneous values ofstrain, strain rate,andtemperature. The failure
ofthemechanical equation ofstate isduetothefactthat thestructural
changes occurring during plastic deformation aredependent notsolely on
strain butonthestrain rateandtemperature aswell.
9-9.Notch Tensile Test
Theordinary tension testonsmooth specimens will failtoindicate
notch sensitivity inmetals. However, atension testwith anotched
P^a
D^ -^P
Fig.9-14. Details ofnotched tensile specimen.
tensile specimen willshow whether ornotamaterial isnotch-sensitive
andprone tobrittle fracture inthepresence ofastress concentration.
Notch sensitivity canalsobeinvestigated b^ymeans ofthenotched-
impact test, asdescribed inChap. 14;this testhasbeen widely used for
mild steels andasatestfortemper embrittlement. Theimpact testhas
theadvantage ofease inpreparing specimens and testing over awide
range oftemperature, but itlacks theadvantage ofthenotch tensile test
ofmore basic interpretation oftest results because ofabetter-defined
state ofstress. Thenotch tensile testhasbeen used fortesting high-
strength steels, forstudying hydrogen embrittlement insteels, and for
investigating thenotch sensitivit}' ofhigh-temperature alloys.
Figure 9-14shows thegeometric details ofanotched tensile specimen.
Theintroduction ofthenotch produces acondition ofbiaxial stress at
theroot ofthenotch and triaxial stress attheinterior ofthespecimen.
Aswasshown previously inSec. 7-12, thepresence oftransverse stress
atthenotch increases theresistance toflowanddecreases theratio of
»J.E.Dorn, A.Goldberg, andT.E.Tietz, Trans.AIME, vol. 180, p.205, 1949.
-T.E.Tietz and J.E.Dorn, "Cold Working ofMetals," pp.163-179, American
Society forMetals, Metals Park, Ohio, 1949.

Sec. 9-9] TheTension Test 261
shear stress totensile stress. Anotch ischaracterized bythenotch
sharpness a/randthenotch depth.
Notch depth=1-r,2
200
100Thenotch strength isdefined asthemaximum loaddivided bytheoriginal
cross-sectional area atthenotch. Thenotch-strength ratio(NSR) isthe
ratio ofthenotch strength tothe
ultimate tensile strength. The'^^^
NSR isameasure ofnotch sensi-
tivity. IftheNSR islessthan S.
unity, thematerial isnotch-brittle.^
Theterm notch ductility isused
toindicate thereduction ofarea
atthenotched region .Theamount
ofnotch ductility isoften very
small and therefore isdifficult to
determine accurately. Themost
commonly used notch has50per
cent ofthearearemoved atthe
notch, with aradius of0.001 in.
anda60°notch angle.
Thenotch sensitivity ofsteel is
usually evaluated bymeasuring
thenotch strength asafunction
oftensile strength. Figure 9-15
shows thetype ofcurves which are
obtained. The notch strength
drops offsharply atabout the
200,000-psi strength level, indi-
cating that the steels arenotch-
brittle above thisstrength level. Below thispoint theNSR isabout
1.5.Note thatthenotch ductility decreases toverylowvalues fortensile
strengths over200,000 psi. Formost heat-treated steels theNSR falls
offbelow 1.5when thenotch ductility drops below about 6percent.
Thenotch-strength-tensile-strength curve isafunction ofthenotch
shape. Increasing thenotch radius reduces theelastic-stress concentra-
tionbuthas little effect onthedegree oftriaxiality ofstress. The effect
ofchanges innotch radius onnotched tensile properties depends onthe
strength level ofthesteel. Athighstrength levels, where ductility islow,
reducing thenotch sharpness increases thenotch strength andthenotch-
strength ratio. Atstrength levels below about 200,000 psithere isno
effect onthenotch strength ofincreasing theradius from 0.001 to0.050 in.

262 Applications toMaterials Testing [Chap. 9
Ontheother hand, changing thenotch depth produces large changes in
triaxiality with only small changes instress concentration. Atlow
strength levels thenotch-strength ratio isalinear function ofthenotch
depth.
notch depth,%NSR=1+100
Athigher strengths, where theductility islow, thenotch strength is
dependent onthenotch ductility. Theliterature onnotch tensile testing
hasbeen described inanumber ofreviews.^'^
9-10. Tensile Properties ofSteels
Because ofthecommercial importance offerrous materials, agreat deal
ofwork hasbeendone incorrelating their tensile properties withcomposi-
tionandmicrostructure. Ithasbeen clearly demonstrated thatmicro-
structure isthechief metallurgical variable which controls thetensile
properties ofsteels. Because ofthewide variety ofmicrostructures which
arepossible withchanges incomposition andheattreatment, this isavery
interesting, yetsomewhat complex, subject.
The tensile properties ofannealed andnormalized steels arecontrolled
bytheflowandfracture characteristics oftheferrite andbytheamount,
shape, anddistribution ofthecementite. Thestrength oftheferrite
depends ontheamount ofalloying elements insolid solution (seeFig.5-9)
andtheferrite grain size. Thecarbon content hasavery strong effect
because itcontrols theamount ofcementite present either aspearlite or
asspheroidite. The strength increases and ductility decreases with
increasing carbon content because oftheincreased amount ofcementite
inthemicrostructure. Anormalized steel willhave higher strength than
anannealed steel because themore rapid rate ofcooling used inthe
normalizing treatment causes thetransformation topearlite tooccur ata
lower temperature, andafiner pearlite spacing results. Differences in
tensile properties duetotheshape ofthecementite particles areshown in
Fig. 9-16, where thetensile properties ofaspheroidized structure are
compared with apearlitic structure forasteel with thesame carbon
content. Empirical correlations havebeenworked out^between composi-
tionandcooling rate forpredicting thetensile properties ofsteels with
pearlitic structures.
ij.D.Lubahn, Notch Tensile Testing, "Fracturing ofMetals," pp.90-132,
American Society forMetals, Metals Park, Ohio, 1948.
2J.D.Lubahn, Trans.ASME, vol. 79,pp.111-115, 1957.
31.R.Kramer, P.D.Gorsuch, andD.L.Newhouse, Trans. AIMS, vol. 172,
pp.244-272, 1947.

Sec.9-10] TheT ension Test 263

264 Applications toMaterials Testing [Chap. 9
certain microstructures ontheproperties ofsteel. Figure 9-17shows the
variation oftensile properties foraNi-Cr-Mo eutectoid steel with iso-
thermal-reaction temperature.^ This isarecent extension ofGensamer's
work," which showed that thetensile strength varied linearly with the
logarithm ofthemean freeferrite path inisothermally transformed struc-
tures. Intheregion 1300 to1000°F thetransformation product is
300
8250o
&200-
^150
100-
50--

Sec.9-10] TheT ension Test 265
ofthereduction ofarea tochanges inmicrostructiire iswell illustrated
bythese results.
The bestcombination ofstrength and ductility isobtained insteel
which hasbeen quenched toafully martensitic structure andthen
tempered. The best criterion forcomparing thetensile properties of
quenched andtempered steels isonthebasis ofanas-quenched struc-
ture of100percent martensite. However, theattainment ofacom-
pletely martensitic structure may, inmany cases, becommercially
/I-99.9% martensite_
95%martensite
C-90% martensite
D-80% martensite_E-50%martensite
0.1 0.2 0.3 0.4 0.5 0.6
Carbon content, wt.%0.7 0.8
Fig.9-18. As-quenched hardness ofsteel asafunction ofcarbon content fordifferent
percentages ofmartensite inthemicrostructure. {ASM Metals Handbook, 1948
ed., p.497.)
impractical. Because oftheimportance ofobtaining afully marten-
sitic structure, itisdesirable thatthesteelhaveadequate hardenability.
Hardenahility, theproperty ofasteelwhich determines thedepth and
distribution ofhardness induced byquenching, should bedifferentiated
from hardness, which istheproperty ofamaterial which represents its
resistance toindentation ordeformation. (This subject isdiscussed in
Chap. 11.) Hardness isassociated with strength, while hardenability
isconnected with thetransformation characteristics ofasteel. Harden-
ability maybeincreased byaltering thetransformation kinetics bythe
addition ofalloying elements, while thehardness ofasteel with given
transformation kinetics iscontrolled primarily bythecarbon content.
Figure 9-18shows thehardness ofmartensite asafunction ofcarbon
content fordifferent totalamounts ofmartensite inthemicrostructure.
These curves canbeused todetermine whether ornotcomplete harden-
ingwasobtained after quenching. Hardness isused asaconvenient
measure ofthestrength ofquenched andtempered steels. Thevalidity
ofthisprocedure isbased ontheexcellent correlation which exists between

266 Applications toMaterials Testing [Chap. 9
tensile strength andhardness forheat-treated, annealed, andnormalized
steels (Fig. 9-19).
Themechanical properties ofaquenched andtempered steelmaybe
altered bychanging thetempering temperature. Figure 9-20showshow
hardness andthetensile properties vary withtempering temperature for
anSAE4340 steel. This isthetypical behavior forheat-treated steel.

Sec.9-10] TheT« Test 267
that certain generalities canbemade about their properties.^- Forlow-
altoy steels containing 0.3to0.5percentcarbon which arequenched to
essentially 100percentmartensite andthentempered back toanygiven
tensile strength intherange 100,000 to200^000 psi,theothercommon
tensile properties willhave arelatively fixed value depending onlyon
thetensile strength. Inother words, themechanical properties ofthis
300
250
'200
150-
^100
50-
E\o^ion60.
50
40.5
30.
20-
-10uj
200 400 600 800 1000 1200 1400
Tempering temperature, °F
Fig.9-20. Tensile properties ofquenched andtempered SAE4340 steel asafunction of
tempering temperature. Forfullyhardened l-in.-diameter bars.
important class ofsteels donotdepend basically onalloy content, carbon
content within theabove limits, ortempering temperature. Itisimpor-
tant tonote that thisgeneralization does notsaythattwoalloy steels
given thesame tempering treatment willhave thesame tensile properties,
because different tempering temperatures would quite likely berequired
tobring twodifferent alloy steels tothesame tensile strength. Figure
9-21shows thisrelationship between themechanical properties ofsteels
withtempered martensitic structures. Theexpected scatter invalues is
indicated bytheshading. Because ofthissimilarity inproperties, itis
logical toaskwhy somany different alloy steels areused. Actually, as
willbeseen inChap. 14,alllow-alloy steels donothave thesame impact
resistance ornotch sensitivity, andtheymay differ considerably inthese
'E.J.Janitsky andM.Baeyertz, "Metals Handbook," pp.515-518, American
Society forMetals, Metals Park, Ohio, 1939.
2W. r..Patton, ^Utal Prngr., vol. 43,pp.726-733, 1943.

268 Applications toMaterials Testing [Chap.
respects when heat-treated totensile strengths inexcess of200,000 psi.
Further, tominimize processing difficulties such asquench cracking and
weld embrittlement, itisanadvantage touseasteel with thelowest
carbon content consistent with therequired as-quenched hardness. For
thisreason, steels areavailable with closely spaced carbon contents.
.400
300
200
70
60
S50
e40
30

Sec.9-11] TheTension Test 269
while impact strength canbevery greatly reduced. The effect ofslack
quenching isgreatest athighhardness levels. Asthetempering temper-
ature isincreased, thedeviation intheproperties ofslack-quenched steel
from those oftempered martensite becomes smaller. Insteels with suf-
ficient hardenability toform 100percentmartensite itisfrequently found
that not alltheaustenite istransformed tomartensite onquenching.
Studies' haveshown that thegreatest effect ofretained austenite on
tensile properties isindecreasing theyield strength.
9-1 1.Anisotropy ofTensile Properties
Itisfrequently found that thetensile properties ofwrought-metal
products arenotthesame inalldirections. Thedependence ofproper-
tiesonorientation iscalled anisotropy. Two general types ofanisotropy
arefound inmetals. Crystallographic anisotropy results from thepre-
ferred orientation ofthegrains which isproduced bysevere deformation.
Since thestrength ofasingle crystal ishighly anisotropic, asevere plastic
deformation which produces astrong preferred orientation willcause a
polycrystalline specimen toapproach theanisotropy ofasingle crystal.
The yield strength, and toalesser extent thetensile strength, arethe
properties most affected. The yield strength inthedirection perpen-
dicular tothemain (longitudinal) direction ofworking maybegreater
orlessthan theyield strength inthelongitudinal direction, depending
upon thetype ofpreferred orientation which exists. This type ofani-
sotropy ismost frequently found innonferrous metals, especially when
theyhavebeen severely worked into sheet. Crystallographic anisotropy
canbeeliminated byrecrystallization, although theformation ofa
recrystallization texture cancause thereappearance ofadifferent type
ofanisotropy. Apractical manifestation ofcrystallographic anisotropy
istheformation of"ears," ornonuniform deformation indeep-drawn
cups. Crystallographic anisotropy may alsoresult intheelliptical defor-
mation ofatensile specimen.
Mechanical fihering isduetothepreferred alignment ofstructural dis-
continuities such asinclusions, voids, segregation, andsecond phases in
thedirection ofworking. Thistype ofanisotropy isimportant inforg-
ingsand plates. The principal direction ofworking isdefined asthe
longitudinal direction. This isthelong axis ofabarortherolling direc-
tion inasheet orplate. Two transverse directions must beconsidered.
The short-transverse direction istheminimum dimension oftheproduct,
forexample, thethickness ofaplate. The long-transverse direction is
perpendicular toboth thelongitudinal andshort-transverse directions.
>L.S.Castleman, B.L.Averbach, andM.Cohen, Trans.ASM, vol. 44,pp.240-
263, 1952.

270 Applications toMaterials Testing [Chap.
Inaround orsquare, both these transverse directions areequivalent,
while inasheet theproperties intheshort-transverse direction cannot be
measured. Inwrought-steel products mechanical fibering istheprinci-
palcause ofdirectional properties. Measures ofductility likereduction
ofarea aremost affected. Ingeneral, reduction ofarea islowest inthe
short-transverse direction, intermediate inthelong-transverse direction,
andhighest inthelongitudinal direction.
70

Sec.9-11] TheTc Test 271
scatter inmeasurements ofRAT itisnecessary tousestatistical methods.
Thedegree ofanisotropy inreduction ofarea increases with strength
level. Intheregion oftensile strength between 80,000 and180,000 psi
theRAT decreases byabout 1.5percent foreach 5,000 psiincrease in
tensile strength. Figure 9-23shows theway inwhich thelongitudinal
andtransverse reduction ofarea varies with reduction byforging. The
forging ratio istheratio oftheoriginal tothefinal cross-sectional area
72

272 Applications toMaterials Testing [Chap. 9
from acup-and-cone fracture toafracture ona45°plane. Ifthespeci-
mens were twisted tothis strain andthen untwisted, there was little
effect ofthetorsional deformation onthefracture stress, ductility, or
type offracture. Ininterpreting these results itwassuggested^ thatthe
twisting produced apreferred orientation ofinitially randomly oriented
microcracks. Thecracks werepresumed tobecome oriented along the
helical surface, which isincompression during twisting (see Fig. 10-4).
Separation occurs along this45°planewhen axial tension isapplied. The
cracks wereassumed tobecome reoriented inthelongitudinal direction
ofthebarwhen itwasuntwisted, andwith thisorientation theywould
have little effect onthetensile properties. Although therewasnoreal
experimental evidence fortheexistence ofmicrocracks, itwasconsidered
that they could beinitiated atinclusions andsecond-phase particles.
However, similar experiments^ withOFHC copper, inwhich there were
nosecond-phase particles andnopreferred orientation, confirmed and
extended Swift's observations. Themechanical anisotropy which was
observed wasexplained ontheassumption that themetal contained a
fibrous flaw structure, which hasthecharacteristics ofsubmicroscopic
cracks. There issome indication that these cracks originate during
solidification oftheingot andperhaps during plastic deformation, when
they areoriented intheprincipal working direction.
BIBLIOGRAPHY
