Repository: Ketankham/chatbot-meta-books

File: fracture-book.txt (part 12 of 34)
is not path independent, except in the immediate vicinity of the crack tip. If, however, T = 0 at all
points in the body, the integrand in Equation (4.26) reduces to the form of the original  J integral.
In the latter case, the path-independent property of  J is restored if w displays the property of an
elastic potential (see Appendix 4.2).
The form of Equation (4.26) is not very convenient for numerical calculations, since it is
extremely dif ﬁcult to obtain adequate numerical precision from a contour integration very close to
the crack tip. Fortunately, Equation (4.26) can be expressed in a variety of other forms that aremore conducive to numerical analysis. The energy release rate can also be generalized to threedimensions. The results in Figure 4.3 and Figure 4.4 are obtained from a ﬁnite element analysis
that utilized alternate forms of Equation (4.26). Chapter 12 discusses the numerical calculations ofJ for both quasistatic and dynamic loading.
4.2 CREEP CRA CK GROWTH
Components that operate at high temperatures relative to the melting point of the material may failby the slow and stable extension of a macroscopic crack. Traditional approaches to design in thecreep regime apply only when creep and material damage are uniformly distributed. Time-dependentfracture mechanics approaches are required when creep failure is controlled by a dominant crackin the structure.Jw T d y nu
xdsij ji=+ −∂
∂

→∫lim ( )
ΓΓ0σ
wdij ijij
=∫σεε
0
Tu
tu
tii=∂
∂∂
∂1
2ρ
wd tij ij
tt
o=∫σε˙
˙εij1656_C004.fm  Page 189  Thursday, April 21, 2005  5:38 PM
190 Fracture Mechanics: Fundamentals and Applications
Figure 4.16 illustrates the typical creep response of a material subject to constant stress.
Deformation at high temperatures can be divided into four regimes: instantaneous (elastic) strain,
primary creep, secondary (steady state) creep, and tertiary creep. The elastic strain occursimmediately upon application of the load. As discussed in the previous section on dynamicfracture, the elastic stress-strain response of a material is not instantaneous (i.e., it is limited bythe speed of sound in the material), but it can be viewed as such in creep problems, wherethe time scale is usually measured in hours. Primary creep dominates at short times after theapplication of the load; the strain rate decreases with time, as the material strain hardens. In thesecondary creep stage, the deformation reaches a steady state, where strain hardening and strainsoftening are balanced; the creep rate is constant in the secondary stage. In the tertiary stage,the creep rate accelerates, as the material approaches ultimate failure. Microscopic failure mech-anisms, such as grain boundary cavitation, nucleate in this ﬁ nal stage of creep.
During the growth of a macroscopic crack at high temperatures, all four types of creep response
can occur simultaneously in the most general case (Figure 4.17). The material at the tip of a growingcrack is in the tertiary stage of creep, since the material is obviously failing locally. The materialmay be elastic remote from the crack tip, and in the primary and secondary stages of creep atmoderate distances from the tip.FIGURE 4.16 Schematic creep behavior of a material subject to a constant stress.
FIGURE 4.17 Creep zones at the tip of a crack.
1656_C004.fm  Page 190  Thursday, April 21, 2005  5:38 PM
Dynamic and Time-Dependent F racture 191
Most analytical treatments of creep crack growth assume limiting cases, where one or more
of these regimes are not present or are con ﬁned to a small portion of the component. If, for
example, the component is predominantly elastic, and the creep zone is con ﬁned to a small region
near the crack tip, the crack growth can be characterized by the stress-intensity factor. In the other
extreme, when the component deforms globally in steady-state creep, elastic strains and tertiarycreep can be disregarded. A parameter that applies to the latter case is described below, followedby a brief discussion of approaches that consider the transition from elastic to steady-state creepbehavior.
4.2.1 T HE C* INTEGRAL
A formal fracture mechanics approach to creep crack growth was developed soon after the  J
integral was established as an elastic-plastic fracture parameter. Landes and Begley [45], Ohjiet al. [46], and Nikbin et al. [47] independently proposed what became known as the  C* integral
to characterize crack growth in a material undergoing steady-state creep. They applied Hoff ’s
analogy [48], which states that if there exists a nonlinear elastic body that obeys the relationship
εij = f(σij) and a viscous body that is characterized by  = f(σij), where the function of stress is
the same for both, then both bodies develop identical stress distributions when the same load isapplied. Hoff ’s analogy can be applied to steady-state creep, since the creep rate is a function
only of the applied stress.
The C * integral is deﬁ ned by replacing strains with strain rates, and displacements with displacement
rates in the  J contour integral:
(4.30)
where is the stress work rate (power) density, de ﬁned as
(4.31)
Hoff ’s analogy implies that the C* integral is path independent, because  J is path independent.
Also, if secondary creep follows a power law:
(4.32)
where A and n are material constants, then it is possible to deﬁne an HRR-type singularity for
stresses and strain rates near the crack tip:
(4.33a)
and
(4.33b)˙εij
C wdy nu
xdsij ji *=−∂
∂

 ∫˙˙σ
Γ
˙w
˙ ˙˙
wdij ijkl
=∫σεε
0
˙εσij ijnA=
σσ θij
nn
ijC
AI rn =

+*1
1
˜(, )
˙ ˜(, ) εε θij
nn
n
ijC
AI rn =

+*11656_C004.fm  Page 191  Thursday, April 21, 2005  5:38 PM
192 Fracture Mechanics: Fundamentals and Applications
where the constants In,ij, and  are identical to the corresponding parameters in the HRR relation-
ship (Equation (3.24)). Note that in the present case, n is a creep exponent rather than a strain-
hardening exponent.
Just as the  J integral characterizes the crack-tip ﬁelds in an elastic or elastic-plastic material,
the C * integral uniquely deﬁnes crack-tip conditions in a viscous material. Thus the time-dependent
crack growth rate in a viscous material should depend only on the value of  C*. Experimental studies
[45–49] have shown that creep crack growth rates correlate very well with  C*, provided steady-
state creep is the dominant deformation mechanism in the specimen. Figure 4.18 shows typical
creep crack growth data. Note that the crack growth rate follows a power law:
(4.34)
where γ and m  are material constants. In many materials, m ≈ n/(n + 1), a result that is predicted by
grain boundary cavitation models [49].
Experimental measurements of  C* take advantage of analogies with the  J integral. Recall that
J is usually measured by invoking the energy release rate de ﬁnition:
(4.35)
FIGURE 4.18 Creep crack growth data in a Cr-Mo Steel at three temperatures. Taken from Riedel, H.,
“Creep Crack Growth. ” ASTM STP 1020, American Society for Testing and Materials, Philadelphia, PA,
1989, pp. 101– 126.˜σ ˜εij
˙ () aCm=γ*
JBaPd =−∂
∂

∫1
0∆∆
∆
1656_C004.fm  Page 192  Thursday, April 21, 2005  5:38 PM
Dynamic and Time-Dependent F racture 193
where  P is the applied load and ∆ is the load-line displacement. Similarly,  C* can be deﬁned in
terms of a power release rate:
(4.36)
The J  integral can be related to the energy absorbed by a laboratory specimen, divided by the
ligament area:2
(4.37)
where η is a dimensionless constant that depends on geometry. Therefore,  C* is given by
(4.38)
For a material that creeps according to a power law (Equation (4.32)), the displacement rate is
proportional to Pn, assuming global creep in the specimen. In this case, Equation (4.38) reduces to
(4.39)
The geometry factor η has been determined for a variety of test specimens. For example, η = 2.0
for a deeply notched bend specimen (Equation (3.37) and Equation (4.6)).
4.2.2 S HORT-TIME VS. LONG-TIME BEHAVIOR
The C * parameter applies only to crack growth in the presence of global steady-state creep. Stated
another way,  C* applies to long-time behavior, as discussed below.
Consider a stationary crack in a material that is susceptible to creep deformation. If a remote
load is applied to the cracked body, the material responds almost immediately with the correspondingelastic strain distribution. Assuming the loading is pure Mode I, the stresses and strains exhibit a
singularity near the crack tip and are uniquely de ﬁned by K
I. However, large-scale creep defor-
mation does not occur immediately. Soon after the load is applied, a small creep zone, analogous toa plastic zone, forms at the crack tip. The crack-tip conditions can be characterized by K
I as long as
the creep zone is embedded within the singularity dominated zone. The creep zone grows with time,eventually invalidating K
I as a crack-tip parameter. At long times, the creep zone spreads throughout
the entire structure.
When the crack grows with time, the behavior of the structure depends on the crack growth
rate relative to the creep rate. In brittle materials, the crack growth rate is so fast that it overtakesthe creep zone; crack growth can be characterized by K
I because the creep zone at the tip of the
2 The load-line displacement ∆ in Equation (4.37) –(4.39) corresponds to the portion of the displacement due to the presence
of the crack, as discussed in Section 3.2.5. This distinction is not necessary in Equation (4.35) and Equation (4.36), because
the displacement component attributed to the uncracked conﬁguration vanishes when differentiated with respect to a.CBaPd *=−∂
∂

∫1
0˙
˙∆∆
∆
JBbPd =∫η∆∆
0
CBbPd *=∫η˙˙
∆∆
0
Cn
nB bP *=+1η˙∆
1/r1656_C004.fm  Page 193  Thursday, April 21, 2005  5:38 PM
194 Fracture Mechanics: Fundamentals and Applications
growing crack remains small. At the other extreme, if the crack growth is suf ﬁciently slow that the
creep zone spreads throughout the structure,  C* is the appropriate characterizing parameter.
Riedel and Rice [50] analyzed the transition from short-time elastic behavior to long-time
viscous behavior. They assumed a simpli ﬁed stress-strain rate law that neglects primary creep:
(4.40)
for uniaxial tension. If a load is suddenly applied and then held constant, a creep zone gradually
develops in an elastic singularity zone, as discussed earlier. Riedel and Rice argued that the stresseswell within the creep zone can be described by
(4.41)
where  C(t) is a parameter that characterizes the amplitude of the local stress singularity in the creep
zone; C(t) varies with time and is equal to C* in the limit of long-time behavior. If the remote load
is ﬁxed, the stresses in the creep zone relax with time, as creep strain accumulates in the crack-tip
region. For small-scale creep conditions, C(t) decays as  1/t according to the following relationship:
(4.42)
The approximate size of the creep zone is given by
(4.43)
At 
θ = 90°, is a maximum and ranges from 0.2 to 0.5, depending on n. As rc increases in size,
C(t) approaches the steady-state value  C*. Riedel and Rice deﬁned a characteristic time for the
transition from short-time to long-time behavior:
(4.44a)
or
(4.44b)
When signiﬁ cant crack growth occurs over time scales much less than t1, the behavior can be
characterized by KI, while C* is the appropriate parameter when signiﬁ cant crack growth requires
times >> t1. Based on a ﬁ nite element analysis, Ehlers and Riedel [51] suggested the following
simple formula to interpolate between small-scale creep and extensive creep (short- and long-timebehavior, respectively):
(4.45)˙˙εσσ =+EAn
σσ θij
nn
ijCt
AI rn =

+()˜(, )1
1
CtK
nE tI()()
()=−
+221
1ν
rtK
EnA I E trncI nnn
c (,)()
()˜(, ) θππ νθ =
+
−

− 1
21
212
22
1
˜rc
tK
nE CI
1221
1=−
+()
()ν
*
tJ
nC11=+() *
Ct Ct
t()≈+
*
111656_C004.fm  Page 194  Thursday, April 21, 2005  5:38 PM
Dynamic and Time-Dependent F racture 195
Note the similarity to the transition time concept in dynamic fracture (Section 4.1.1). In both
instances, a transition time characterizes the interaction between two competing phenomena.
4.2.2.1 The Ct Parameter
Unlike KI and C *, a direct experimental measurement of C(t) under transient conditions is usually not
possible. Consequently, Saxena [52] de ﬁned an alternate parameter Ct which was originally intended
as an approximation of C(t). The advantage of Ct is that it can be measured relatively easily.
Saxena began by separating global displacement into instantaneous elastic and time-dependent
creep components:
(4.46)
The creep displacement ∆t increases with time as the creep zone grows. Also, if load is ﬁxed,
. The Ct parameter is deﬁned as the creep component of the power release rate:
(4.47)
Note the similarity between Equation (4.36) and Equation (4.47).
For small-scale creep conditions, Saxena de ﬁned an effective crack length, analogous to the
Irwin plastic zone correction described in Chapter 2:
(4.48)
where β ≈ and rc is deﬁned at θ = 90°. The displacement due to the creep zone is given by
(4.49)
where C is the elastic compliance, deﬁned in Chapter 2. Saxena showed that the small-scale creep
limit for Ct can be expressed as follows:
(4.50)
where is the geometry correction factor for Mode I stress intensity (see Table 2.4):
and f' is the ﬁrst derivative of f. Equation (4.50) predicts that ( Ct)ssc is proportional to KI4; thus Ct
does not coincide with C(t) in the limit of small-scale creep (Equation (4.42)).
Saxena proposed the following interpolation between small-scale creep and extensive creep:
(4.51)∆∆ ∆=+et
˙˙∆∆tt=
CBaPdttt
t=−∂
∂

∫1
0˙˙
˙∆∆
∆
aa reff c=+ β
1
3
∆∆ ∆te cPdC
dar =− = β
()˙
Cf
fP
BWt ssca
W
a
Wt=′








∆
fa W()/
fa
WKB W
PI 
=
CC Ct t ssc
t=−

+ ()˙
˙1∆
∆*1656_C004.fm  Page 195  Thursday, April 21, 2005  5:38 PM
196 Fracture Mechanics: Fundamentals and Applications
where C* is determined from Equation (4.38) using the total displacement rate. In the limit of
long-time behavior, C*/Ct = 1.0, but this ratio is less than unity for small-scale creep and transient
behavior.
Bassani et al. [53] applied the  Ct parameter to experimental data with various C*/Ct ratios and
found that Ct characterized crack growth rates much better than  C* or KI. They state that Ct, when
deﬁned by Equation (4.50) and Equation (4.51), characterizes experimental data better than C(t),
as deﬁned by Riedel’ s approximation (Equation (4.45)).
Although Ct was originally intended as an approximation of C(t), it has become clear that these
two parameters are distinct from one another. The C(t) parameter characterizes the stresses ahead
of a stationary crack, while Ct is related to the rate of expansion of the creep zone. The latter
quantity appears to be better suited to materials that experience relatively rapid creep crack growth.
Both parameters approach C* in the limit of steady-state creep.
4.2.2.2 Primary Creep
The analyses introduced so far do not consider primary creep. Referring to Figure 4.17, which depicts
the most general case, the outer ring of the creep zone is in the primary stage of creep. Primary creepmay have an appreciable effect on the crack growth behavior if the size of the primary zone issigniﬁcant.
Recently, researchers have begun to develop crack growth analyses that include the effects of
primary creep. One such approach [54] considers a strain-hardening model for the primary creepdeformation, resulting in the following expression for total strain rate:
(4.51)
Riedel [54] introduced a new parameter C
h* which is the primary creep analog to C*. The
characteristic time that deﬁnes the transition from primary to secondary creep is deﬁned as
(4.52)
The stresses within the steady-state creep zone are still deﬁned by Equation (4.41), but the inter-polation scheme for C(t) is modiﬁed when primary creep strains are present [54]:
(4.53)
Equation (4.53) has been applied to experimental data in a limited number of cases. This relationshipappears to give a better description of experimental data than Equation (4.45), where the primaryterm is omitted.
Chun-Pok and McDowell [55] have incorporated the effects of primary creep into the estimation
of the C
t parameter.
4.3 VISCOELASTIC FRA CTURE MECHANICS
Polymeric materials have seen increasing service in structural applications in recent years. Conse-quently, the fracture resistance of these materials has become an important consideration. Much ofthe fracture mechanics methodology that was developed for metals is not directly transferable topolymers, however, because the latter behave in a viscoelastic manner.˙˙()εσσσ ε =+ ++−
EAAnm p p
121
tC
pChp
p
21
1=+

+
*
* ()
Ctt
tt
tCp
p()≈+
+



+
121
1*1656_C004.fm  Page 196  Thursday, April 21, 2005  5:38 PM
Dynamic and Time-Dependent F racture 197
Theoretical fracture mechanics analyses that incorporate viscoelastic material response are
relatively new, and practical applications of viscoelastic fracture mechanics are rare, as of this
writing. Most current applications to polymers utilize conventional, time-independent fracturemechanics methodology (see Chapter 6 and Chapter 8). Approaches that incorporate time depen-dence should become more widespread, however, as the methodology is developed further and isvalidated experimentally.
This section introduces viscoelastic fracture mechanics and outlines a number of recent
advances in this area. The work of Schapery [56–61] is emphasized, because he has formulatedthe most complete theoretical framework, and his approach is related to the  J and C * integrals,
which were introduced earlier in this text.
4.3.1 L INEAR VISCOELASTICITY
Viscoelasticity is perhaps the most general (and complex) type of time-dependent material response.From a continuum mechanics viewpoint, viscoplastic creep in metals is actually a special case ofviscoelastic material behavior. While creep in metals is generally considered permanent deformation,the strains can recover with time in viscoelastic materials. In the case of polymers, time-dependentdeformation and recovery is a direct result of their molecular structure, as discussed in Chapter 6.
Let us introduce the subject by considering linear viscoelastic material behavior. In this case,
linear  implies that the material meets two conditions: superposition and proportionality. The ﬁrst
condition requires that stresses and strains at time t be additive. For example, consider two uniaxial
strains 
ε1 and ε2, at time t, and the corresponding stresses σ(ε1) and σ(ε2). Superposition implies
(4.54)
If each stress is multiplied by a constant, the proportionality condition gives
(4.55)
If a uniaxial constant stress creep test is performed on a linear viscoelastic material, such that
σ = 0 for t < 0 and σ = σo for t > 0, the strain increases with time according to 
(4.56)
where D(t) is the creep compliance. The loading in this case can be represented more compactly
as σoH(t), where H(t) is the Heaviside step function, deﬁned as 
In the case of a constant uniaxial strain, i.e., ε = εoH(t), the stress is given by
(4.57)
where E(t) is the relaxation modulus. When εo is positive, the stress relaxes with time. Figure 4.19
schematically illustrates creep at a constant stress, and stress relaxation at a ﬁxed strain.
When stress and strain both vary, the entire deformation history must be taken into
account. The strain at time t is obtained by summing the strain increments from earlier times.σε σε σε ε[ ( )] [ ( )] [ ( ) ( )]12 1 2ttt t+= +
λσ ε λσ ε σ λε λ ε11 2 2 1 1 2 2[ ( )] [ ( )] [ ( ) ( )]tt t t+= +
εσ() ()tD to=
Htt
t()≡<
>
00
10for 
for 
σε() ()tE to=1656_C004.fm  Page 197  Thursday, April 21, 2005  5:38 PM
198 Fracture Mechanics: Fundamentals and Applications
The incremental strain at time τ, where 0 < τ < t, that results from an incremental stress dσ H(t − τ)
is given by
(4.58)
Integrating this expression with respect to time t gives
(4.59)
where it is assumed that ε = σ = 0 at t = 0. In order to allow for a discontinuous change in stress
at t = 0, the lower integration limit is assumed to be 0−, an inﬁnitesimal time before t = 0.
Relationships such as Equation (4.59) are called hereditary integrals  because the conditions at time
t depend on prior history. The corresponding hereditary integral for stress is given by the inverse
of Equation (4.59):
(4.60)FIGURE 4.19 Schematic uniaxial viscoelastic deformation: (a) creep at a constant stress and (b) stress
relaxation at a constant strain.
dD t dετ τ στ() ( ) ()=−
ετστ
ττ () ( )()tD td
ddt
=−∫0
στετ
ττ () ( )()tE td
ddt
=−∫01656_C004.fm  Page 198  Thursday, April 21, 2005  5:38 PM
Dynamic and Time-Dependent F racture 199
By performing a Laplace transform on Equation (4.59) and Equation (4.60), it can be shown that
the creep compliance and the relaxation modulus are related as follows:
(4.61)
For deformation in three dimensions, the generalized hereditary integral for strain is given by
(4.62)
but symmetry considerations reduce the number of independent creep compliance constants. Inthe case of a linear viscoelastic isotropic material, there are two independent constants, and themechanical behavior can be described by E(t) or D(t), which are uniquely related, plus ν
c(t), the
Poisson’ s ratio for creep.
Following an approach developed by Schapery [59], it is possible to de ﬁne a pseudo-elastic
strain, which for uniaxial conditions is given by
(4.63)
where ER is a reference modulus. Substituting Equation (4.63) into Equation (4.59) gives
(4.64)
The pseudo-strains in three dimensions are related to the stress tensor through Hooke’ s law,
assuming isotropic material behavior:
(4.65)
where δij is the Kronecker delta, and the standard convention of summation on repeated indices is
followed. If νc = ν = constant with time, it can be shown that the three-dimensional generalization
of Equation (4.64) is given by
(4.66)
and the inverse of Equation  (4.66) is as follows:
(4.67)
The advantage of introducing pseudo-strains is that they can be related to stresses through
Hooke’ s law. Thus, if a linear elastic solution is known for a particular geometry, it is possible to
determine the corresponding linear viscoelastic solution through a hereditary integral. Given twoidentical conﬁgurations, one made from a linear elastic material and the other made from a linearviscoelastic material, the stresses in both bodies must be identical, and the strains are related throughEtdD
ddH tot
o ()()() −−=− ∫τττ
τττ
το
ετστ
ττij ijklklt
tD td
dd ()()=−

 ∫0
εσ e
Rtt
E())=(
ετετ
ττ () ( )()tED td
ddRe t
=−∫0
εν σ ν σ δije
Ri j kkijE=+ −−11 [( ) ]
ετετ
ττij Rijet
tED td
dd () ( )()=−∫0
ετετ
ττije
Rijt
tE E td
dd () ( )()=−−∫1
01656_C004.fm  Page 199  Thursday, April 21, 2005  5:38 PM
200 Fracture Mechanics: Fundamentals and Applications
Equation (4.66) or Equation (4.67), provided both conﬁgurations are subject to the same applied
loads. This is a special case of a correspondence principle , which is discussed in more detail below;
note the similarity to Hoff ’s analogy for elastic and viscous materials (Section 4.2).
4.3.2 T HE VISCOELASTIC  J INTEGRAL
4.3.2.1 Constitutiv e Equations
Schapery [59] developed a generalized  J integral that is applicable to a wide range of viscoelastic
materials. He began by assuming a nonlinear viscoelastic constitutive equation in the form of ahereditary integral:
(4.68)
where the lower integration limit is taken as 0
−. The pseudo-elastic strain is related to stress
through a linear or nonlinear elastic constitutive law. The similarity between Equation (4.66) andEquation (4.68) is obvious, but the latter relationship also applies to certain types of nonlinearviscoelastic behavior. The creep compliance D(t) has a somewhat different interpretation for the
nonlinear case.
The pseudo-strain tensor and reference modulus in Equation (4.68) are analogous to the linear
case. In the previous section, these quantities were introduced to relate a linear viscoelastic problemto a reference elastic problem. This idea is generalized in the present case, where the nonlinearviscoelastic behavior is related to a reference nonlinear elastic problem through a correspondenceprinciple, as discussed below.
The inverse of Equation (4.68) is given by
(4.69)
Since hereditary integrals of the form of Equation (4.68) and Equation (4.69) are used extensivelyin the remainder of this discussion, it is convenient to introduce an abbreviated notation:
(4.70a)
and
(4.70b)
where f is a function of time. In each case, it is assumed that integration begins at 0
−. Thus
Equation (4.68) and Equation (4.69) become, respectively,
and
4.3.2.2 Correspondence Principle
Consider two bodies with the same instantaneous geometry, where one material is elastic and
the other is viscoelastic and is described by Equation (4.68). Assume that at time t, a surface
traction Ti = σijnj is applied to both conﬁ gurations along the outer boundaries. If the stressesετετ
ττij Rijet
tED t t d() ( , )()=−∂
∂ ∫0
εije
ετετ
∂ττije
Rijt
tE E t t d() ( , )()=−∂−∫1
0
{} ( , )Ddf E D t tfdRt
≡−∂
∂ ∫τττ
0
{} ( , )Edf E E t tfdRt
≡−∂
∂−∫1
0τττ
εεij ijetD d()={} εεije
ijEd={}1656_C004.fm  Page 200  Thursday, April 21, 2005  5:38 PM
Dynamic and Time-Dependent F racture 201
and strains in the elastic body are σije and εije, respectively, while the corresponding quantities
in the viscoelastic body are σij and εij, the stresses, strains, and displacements are related as
follows [59]:
, , (4.71)
Equation (4.71) deﬁnes a correspondence principle, introduced by Schapery [59], which allows the
solution to a viscoelastic problem to be inferred from a reference elastic solution. This correspon-dence principle stems from the fact that the stresses in both bodies must satisfy equilibrium, andthe strains must satisfy compatibility requirements in both cases. Also, the stresses are equal onthe boundaries by deﬁnition:
Schapery [59] gives a rigorous proof of Equation (4.71) for viscoelastic materials that satisfy
Equation (4.68).
Applications of correspondence principles in viscoelasticity, where the viscoelastic solution is
related to a corresponding elastic solution, usually involve performing a Laplace transform on ahereditary integral in the form of Equation (4.62), which contains actual stresses and strains. Theintroduction of pseudo-quantities makes the connection between viscoelastic and elastic solutionsmore straightforward.
4.3.2.3 Generalized J Integral
The correspondence principle in Equation (4.71) makes it possible to deﬁne a generalized time-
dependent  J integral by forming an analogy with the nonlinear elastic case:
(4.72)
where w
e is the pseudo-strain energy density:
(4.73)
The stresses in Equation (4.72) are the actual values in the body, but the strains and displacementsare pseudo-elastic values. The actual strains and displacements are given by Equation (4.71).Conversely, if 
εij and ui are known,  Jv can be determined by computing pseudo-values, which are
inserted into Equation (4.73). The pseudo-strains and displacements are given by
and (4.74)
Consider a simple example, where the material exhibits steady-state creep at  t > to. The hereditary
integrals for strain and displacement reduce to
andσσij ije= εεij ijeDd={} u Dduiie={}
Tn nii j ji je
j==σσ
J w dy nu
xdsve
ij jie
=−∂
∂

 ∫σ
Γ
wde
ij ije=∫σε
εεije
ijEd={} u Eduie
i={}
εεije
ij=˙ uuie
i=˙1656_C004.fm  Page 201  Thursday, April 21, 2005  5:38 PM
202 Fracture Mechanics: Fundamentals and Applications
By inserting the above results into Equation (4.73), we see that  Jv = C*. Thus C* is a special case
of Jv. The latter parameter is capable of taking account of a wide range of time-dependent material
behavior, and includes viscous creep as a special case.
Near the tip of the crack, the stresses and pseudo-strains are characterized by  Jv through an
HRR-type relationship in the form of Equation (4.33). The viscoelastic  J can also be determined
through a pseudo-energy release rate:
(4.75)
where ∆eis the pseudo-displacement in the loading direction, which is related to the actual
displacement by
(4.76)
Finally, for Mode I loading of a linear viscoelastic material in plane strain,  Jv is related to the
stress-intensity factor as follows:
(4.77)
The stress-intensity factor is related to specimen geometry, applied loads, and crack dimensions
through the standard equations outlined in Chapter 2.
4.3.2.4 Crack Initiation and Growth
When characterizing crack initiation and growth, it is useful to relate  Jv to physical parameters
such as CTOD and fracture work, which can be used as local failure criteria. Schapery [59] derived
simpliﬁed relationships between these parameters by assuming a strip-yield-type failure zone aheadof the crack tip, where a closure stress 
σm acts over ρ, as illustrated in Figure 4.20. While the
FIGURE 4.20 Failure zone at the crack tip in a viscoelastic material. This zone is modeled by surface tractions
within 0 < x < ρ.JBaPdvee
e=−∂
∂

∫1
0∆∆
∆
∆∆={}Dde
JK
EvI
R=−221()ν
1656_C004.fm  Page 202  Thursday, April 21, 2005  5:38 PM
Dynamic and Time-Dependent F racture 203
material in the failure zone may be severely damaged and contain voids and other discontinuities,
it is assumed that the surrounding material can be treated as a continuum. If σm does not vary with
x, applying Equation (3.44) gives
(4.78)
where δe is the pseudo-crack-tip-opening displacement, which is related to the actual CTOD through
a hereditary integral of the form of Equation (4.77). Thus the CTOD is given by
(4.79)
Although σm was assumed to be independent of x at time t, Equation (4.79) permits σm to vary
with time. The CTOD can be utilized as a local failure criterion: If crack initiation occurs at δi,
the Jv at initiation can be inferred from Equation (4.79). If δi is assumed to be constant, the critical
Jv would, in general, depend on the strain rate. A more general version of Equation (4.79) can be
derived by allowing σm to vary with x.
An alternative local failure criterion is the fracture work wf. Equating the work input to the
crack tip to the energy required to advance the crack tip by da results in the following energy
balance at initiation:
(4.80)
assuming unit thickness and Mode I loading. This energy balance can also be written in terms ofa time integral:
(4.81)
Inserting Equation (4.79) into Equation (4.81) gives
(4.82)
If 
σm is independent of time, it cancels out of Equation (4.82), which then simpli ﬁes to
(4.83)
For an elastic material, D = ER−1 and Jv = 2wf. If the failure zone is viscoelastic and the surrounding
continuum is elastic,  Jv may vary with time. If the surrounding continuum is viscous, ,
where tv is a constant with units of time. Inserting this latter result into Equation (4.83) and integrating
by parts gives
(4.84)Jvme=σδ
δσ={( /) }Dd Jvm
σδδ
m fdwi
=
0∫2
σδτι
m ftdt w∂
∂=
0∫2
σστι
mvm
fDd J
tdt w∂
∂=
0∫{( /) }2
ED t tJdwRi iv
f(, )−∂
∂=
0∫ττττι
2
Dt t EvR=−() / ()τ
t J dt wvvt
fi−∫=1
021656_C004.fm  Page 203  Thursday, April 21, 2005  5:38 PM
204 Fracture Mechanics: Fundamentals and Applications
4.3.3 T RANSITION  FROM LINEAR TO NONLINEAR  BEHAVIOR
Typical polymers are linear viscoelastic at low stresses and nonlinear at high stresses. A specimen
that contains a crack may have a zone of nonlinearity at the crack tip, analogous to a plasticzone, which is surrounded by linear viscoelastic material. The approach described in the previoussection applies only when one type of behavior (linear or nonlinear) dominates.
Schapery [61] has modiﬁed the  J
v concept to cover the transition from small-stress to large-
stress behavior. He introduced a modiﬁed constitutive equation, where the strain is given by thesum of two hereditary integrals: one corresponding to linear viscoelastic strains and the otherdescribing nonlinear strains. For the latter term, he assumed power-law viscoelasticity. For the caseof uniaxial constant tensile stress 
σo the creep strain in this modiﬁed model is given by
(4.85)
where D and DL are the nonlinear and linear creep compliance, respectively, and σref is a reference
stress.
At low stresses and short times, the second term in Equation (4.85) dominates, while the nonlinear
term dominates at high stresses or long times. In the case of a viscoelastic body with a stationarycrack at a ﬁ xed load, the nonlinear zone is initially small but normally increases with time, until the
behavior is predominantly nonlinear. Thus there is a direct analogy between the present case and thetransition from elastic to viscous behavior described in Section 4.2.
Close to the crack tip, but outside of the failure zone, the stresses are related to a pseudo-strain
through a power law:
(4.86)
In the region dominated by Equation (4.86), the stresses are characterized by  J
v, regardless of whether
the global behavior is linear or nonlinear:
(4.87)
If the global behavior is linear, there is a second singularity further away from the crack tip:
(4.88)
Let us deﬁne a pseudo-strain tensor that, when inserted into the path-independent integral of
Equation (4.72), yields a value  JL. Also suppose that this pseudo-strain tensor is related to the stress
tensor by means of linear and power-law pseudo-complementary strain energy density functions(w
cl and wcn, respectively):
(4.89)εσ
σσ () () () tE D t D tRo
refn
Lo=

+
εσ
σe o
refn
=


σσσσθij refv
ref nn
ijJ
Irn =

+1
1
˜(, )
σπθijI
ijK
rf =2()
εσijeL
ijcn clfw w =∂
∂+ ()1656_C004.fm  Page 204  Thursday, April 21, 2005  5:38 PM
Dynamic and Time-Dependent F racture 205
where f(t) is an as yet unspeciﬁed aging function, and the complementary strain energy density is
deﬁned by
For uniaxial deformation, Equation (4.89) reduces to
(4.90)
Comparing Equation (4.85) and Equation (4.90), it can be seen that
if for constant stress creep.
The latter relationship for pseudo-strain agrees with the conventional deﬁnition in the limit of linear
behavior.
Let us now consider the case where the inner and outer singularities, Equation (4.87) and
Equation (4.88), exist simultaneously. For the outer singularity, the second term in Equation (4.90)dominates, the stresses are given by Equation (4.88), and  J
L is related to KI as follows:
(4.91)
Closer to the crack tip, the stresses are characterized by  Jv through Equation (4.87), but  JL is not
necessarily equal to  Jv, because f appears in the ﬁrst term of the modiﬁed constitutive relationship
(Equation (4.90)), but not in Equation (4.86). These two deﬁ nitions of  J coincide if σref in
Equation (4.90) is replaced with . Thus, the near-tip singularity in terms of  JL is given by
(4.92)
therefore,
(4.93)
Schapery showed that f = 1 in the limit of purely linear behavior; thus  JL is the limiting value of
Jv when the nonlinear zone is negligible. The function f is indicative of the extent of nonlinearity.
In most cases, f increases with time, until  Jv reaches  Jn, the limiting value when the specimen is
dominated by nonlinear viscoelasticity. Schapery also con ﬁrmed that
(4.94)wdci jeL
ij=∫εσ
εσ
σσ eL
refn
RfE=

+
fDt
DtL=()
()εε eL
RLt
ED t≡()
()
JK
ELI
R=−221()ν
σrefnf1
σσσσθij refL
ref nn
ijJ
fI rn =

+1
1
˜(, )
JJ
fvL=
fDt
DtL=()
()1656_C004.fm  Page 205  Thursday, April 21, 2005  5:38 PM
206 Fracture Mechanics: Fundamentals and Applications
for small-scale nonlinearity. Equation (4.93) and Equation (4.94) provide a reasonable description
of the transition to nonlinear behavior. Schapery de ﬁned a transition time by setting  Jv = Jn in
Equation (4.93):
(4.95a)
or
(4.95b)
For the special case of linear behavior followed by viscous creep, Equation (4.95b) becomes
(4.96)
which is identical to the transition time deﬁned by Riedel and Rice [50].
APPENDIX 4: DYN AMIC FRA CTURE ANALYSIS
A4.1 E LASTODYNAMIC  CRACK TIP FIELDS
Rice [31], Sih [35], and Irwin [62] each derived expressions for the stresses ahead of a crackpropagating at a constant speed. They found that the moving crack retained the singularity,but that the angular dependence of the stresses, strains, and displacements depends on crack speed.Freund and Clifton [32] and Nilsson [33] later showed that the solution for a constant speed crackwas valid in general; the near-tip quantities depend only on instantaneous crack speed. The followingderivation presents the more general case, where the crack speed is allowed to vary.
For dynamic problems, the equations of equilibrium are replaced by the equations of motion,
which, in the absence of body forces, are given by
(A4.1)
where x
j denotes the orthogonal coordinates and each dot indicates a time derivative. For quasistatic
problems, the term on the right side of Equation (A4.1) vanishes. For a linear elastic material, itis possible to write the equations of motion in terms of displacements and elastic constants byinvoking the strain-displacement and stress-strain relationships:
(A4.2)
where 
µ and λ are the Lame ′ constants; µ is the shear modulus andJJ
ftnL=()τ
tfJ
JL
nτ=

−1
tJ
nCL
τ=+()1*
1/r
∂
∂=σρji
jixu˙˙
µλ µ ρ∂
∂++∂
∂∂=2
22u
xu
xxui
jj
iji() ˙˙
λµν
ν=−2
121656_C004.fm  Page 206  Thursday, April 21, 2005  5:38 PM
Dynamic and Time-Dependent F racture 207
Consider rapid crack propagation in a body subject to plane strain loading. Let us de ﬁne a
ﬁxed coordinate axis X-Y with an origin on the crack plane at a(t) = 0, as illustrated in Figure A4.1.
It is convenient at this point to introduce two displacement potentials, de ﬁned by
, (A4.3)
Substituting Equation (A4.3) into Equation (A4.2) leads to
(A4.4a)
and
(A4.4b)
since the wave speeds are given by
,
for plane strain. Thus ψ1 and ψ2 are the longitudinal and shear wave potentials, respectively. The
stresses can be written in terms of ψ1 and ψ2 by invoking Equation (A2.1) and Equation (A2.2): 
(A4.5a)
(A4.5b)
(A4.5c)FIGURE A4.1 Deﬁnition of coordinate axes for a
rapidly propagating crack. The X, Y axes are ﬁxed in
space and the x, y axes are attached to the crack tip.
uXYX=∂
∂+∂
∂12ψ ψuYXY=∂
∂−∂
∂12ψ ψ
∂
∂+∂
∂=11
12
22
2
121 ψψψXY c˙˙
∂
∂+∂
∂=22
22
22
2
221 ψψψXY c˙˙
c12=+λµ
ρc22=µ
ρ
σσ λ µψψ
XX YYXY+=+∂
∂+∂
∂

1122
22
2()
σσ µψψ ψ
XX YYXY X Y−=∂
∂−∂
∂+∂
∂∂

11 2222
22
22
τµψψ ψ
XYYX X Y=∂
∂−∂
∂+∂
∂∂

22 12
22
22
21656_C004.fm  Page 207  Thursday, April 21, 2005  5:38 PM
208 Fracture Mechanics: Fundamentals and Applications
Let us now introduce a moving coordinate system ( x,y) attached to the crack tip, where
x = X − a(t) and y = Y. The rate of change of each wave potential can be written as
(i = 1, 2) (A4.6)
where  V(= −dx/dt) is the crack speed. Differentiating Equation (A4.6) with respect to time gives
(A4.7)
According to Equation (A4.5) the ﬁrst term on the right-hand side of Equation (A4.7) is proportional
to the stress tensor. This term should dominate close to the crack tip, assuming there is a stresssingularity. Substituting the ﬁrst term of Equation (A4.7) into Equation (A4.4) leads to
(A4.8a)
and
(A4.8b) 
where
and
Note that the governing equations depend only on instantaneous crack speed; the term that containscrack acceleration in Equation (A4.7) is negligible near the crack tip.
If we scale y by deﬁning new coordinates, y
1 = β1y and y2 = β2y, Equation (A4.8) becomes
the Laplace equation. Freund and Clifton [32] applied a complex variable method to solve Equation(A4.8). The general solutions to the wave potentials are as follows:
(A4.9)
and
 
where F and G are as yet unspeciﬁed complex functions, z
1 = x + iy1 and z2 = x + iy2.
The boundary conditions are the same as for a stationary crack: σyy = τxy = 0 on the crack surfaces.
Freund and Clifton showed that these boundary conditions can be expressed in terms of secondderivatives for F and G at y = 0 and x < 0:
(A4.10a)
(A4.10b)d
dt tVxii iψψ ψ=∂
∂−∂
∂
˙˙ ˙ ψψψ ψ ψ
iii i iVxVxt tVx=∂
∂−∂
∂∂+∂
∂−∂
∂2
222
222
βψψ
122
22
20∂
∂+∂
∂=11
xy
βψψ
222
22
20∂
∂+∂
∂=22
xy
β122
1=−


1V
cβ222
1=−


2V
c
ψ11=Re[ ( )]Fz
ψ22=Im[ ( )]Gz
12 022
2+() ′′ +′′ + ′′ +′′ =+− +−ββ[ () ()] [ () ()]Fx Fx Gx Gx
