Repository: Ketankham/chatbot-meta-books

File: physical-meta.txt (part 12 of 44)
Modern Physical Metallurgy and Materials Engineering
raising the temperature of an ionic crystal often allowsthef110gh111isystem to become active.
In a single crystal of alumina, which is
rhombohedral-hexagonal in structure and highlyanisotropic, slip is conﬁned to the basal planes.At temperatures above 900
°C, the slip system is
f0001gh1120i. As seen from Figure 2.18, this
resultant slip direction is not one of close-packing.If a unit translation of shear is to take place inah11
20i-type direction, the movement and re-
registration of oxygen anions and aluminium cations
must be in synchronism (‘synchro-shear’). Figure 4.55
shows the Burgers vectors for slip in the [11 20]
direction in terms of the two modes of dissociation
proposed by M. Kronberg. These two routes are
energetically favoured. The dissociation reaction
for the oxygen anions is:1
3[1120]!1
3[1010]C
1
3[0110]. The vectors for these two half-partials lie in
close-packed directions and enclose a stacking fault.
In the case of the smaller aluminium cations, furtherdissociation of each of similar half-partials takes
place (e.g.
1
3[1010]!1
9[2110]C1
9[1120]). These
quarter-partialsenclosethreeregionsinwhichstacking
is faulted. Slip involves a synchronized movement of
both types of planar fault (single and triple) across the
basal planes.
4.6.7 Defects in crystalline polymers
Crystalline regions in polymers are based upon long-chain molecules and are usually associated with atleast some glassy (amorphous) regions. Although
less intensively studied than defect structures in
metals and ceramics, similar crystal defects, such
as vacancies, interstitials and dislocations, have been
observed in polymers. Their association with linearmacromolecules, however, introduces certain special
features. For instance, the chain ends of molecules
can be regarded as point defects because they differ inchemical character from the chain proper. Vacancies,
usually associated with chain ends, and foreign atoms,
acting as interstitials, are also present. Edge and
Figure 4.55 Dissociation and synchronized shear in basal planes of alumina .
Defects in solids 117
screw dislocations have been detected.1Moir´e pattern
techniques of electron microscopy are useful forrevealing the presence of edge dislocations. Growth
spirals, centred on screw dislocations, have frequently
been observed on surfaces of crystalline polymers,with the Burgers vector, dislocation axis and chain
directionslyinginparalleldirections(e.g.polyethylene
crystals grown from a concentrated melt).
Within crystalline regions, such as spherulites com-
posedoffoldedchainmolecules, discrepanciesinfold-
ing may be regarded as defects. The nature of thetwo-dimensional surface at the faces of spherulites
where chains emerge, fold and re-enter the crystalline
region is of particular interest. Similarly, the surfaceswhere spherulite edges impinge upon each other can
be regarded as planar defects, being analogous to grain
boundary surfaces.
X-ray diffraction studies of line-broadening effects
and transmission electron microscopy have been used
to elucidate crystal defects in polymers. In the latter
case, the high energy of an electron beam can damagethe polymer crystals and introduce artefacts. It is
recognized that the special structural features found
in polymer crystals such as the comparative thinnessof many crystals, chain-folding, the tendency of the
molecules to resist bending of bonds and the great
difference between primary intramolecular bondingand secondary intermolecular bonding, make them
unique and very different to metallic and ceramic
crystals.
4.6.8 Defects in glasses
Itisrecognizedthatrealglassstructuresarelesshomo-geneous than the random network model might sug-
gest. Adjacent glassy regions can differ abruptly in
composition,givingriseto‘cords’,andithasbeenpro-posed that extremely small micro-crystalline regionsmay exist within the glass matrix. Tinting of clear
glass is evidence for the presence of trace amounts of
impurity atoms (iron, chromium) dispersed throughoutthe structure. Modifying ions of sodium are relatively
loosely held in the interstices and have been known to
migrate through the structure and aggregate close tofree surfaces. On a coarser scale, it is possible for bub-
bles (‘seeds’), rounded by surface tension, to persist
from melting/ﬁning operations. Bubbles may containgases, such as carbon dioxide, sulphurdioxide and sul-
phur trioxide. Solid inclusions (‘stones’) of crystalline
matter, such as silica, alumina and silicates, may bepresent in the glass as a result of incomplete fusion,
interactionwithrefractoryfurnaceliningsandlocalized
crystallization(devitriﬁcation)duringtheﬁnalcooling.
1Transmission electron microscopy of the organic
compound platinum phthalocyanine which has relativelylarge intermolecular spacing provided the ﬁrst visualevidence for the existence of edge dislocations.4.7 Stability of defects
4.7.1 Dislocation loops
During annealing, defects such as dislocation loops,
stacking-fault tetrahedra and voids may exhibit
shrinkage in size. This may be strikingly demonstrated
by observing a heated specimen in the microscope. On
heating, the dislocation loops and voids act as vacancy
sources and shrink, and hence the defects annihilate
themselves. This process occurs in the temperature
range where self-diffusion is rapid, and conﬁrms that
the removal of the residual resistivity associated with
Stage II is due to the dispersal of the loops, voids, etc.
Thedrivingforcefortheemissionofvacanciesfrom
a vacancy defect arises in the case of (1) a prismatic
loop from the line tension of the dislocation, (2) a
Frank loop from the force due to the stacking fault
on the dislocation line since in intermediate and high
/CR-metals this force far outweighs the line tension con-
tribution, and (3) a void from the surface energy /CRs.
The annealing of Frank loops and voids in quenched
aluminium is shown in Figures 4.56 and 4.58, respec-
tively. In a thin metal foil the rate of annealing is
generally controlled by the rate of diffusion of vacan-
cies away from the defect to any nearby sinks, usually
the foil surfaces, rather than the emission of vacan-
cies at the defect itself. To derive the rate equation
governing the annealing, the vacancy concentrationat the surface of the defect is used as one bound-
ary condition of a diffusion-controlled problem and
the second boundary condition is obtained by assum-
ing that the surfaces of a thin foil act as ideal sinks
for vacancies. The rate then depends on the vacancy
concentration gradient developed between the defect,
where the vacancy concentration is given by
cDc
0expf⊿dF/dn/triangleleft/kTg (4.14)
with ⊿dF/dn/triangleleftthe change of free energy of the defect
conﬁguration per vacancy emitted at the temperature
T, and the foil surface where the concentration is the
equilibrium value c0.
For asingle,intrinsically-faultedcirculardislocation
loopofradius rthetotalenergyofthedefect Fisgiven
by the sum of the line energy and the fault energy, i.e.
F'2/EMrf[/SYNb2/4/EM⊿1/NUL/ETB/triangleleft]ln⊿r/r0/triangleleftgC/EMr2/CR
In the case of a large loop ⊿r >50 nm /triangleleftin a mate-
rial of intermediate or high stacking fault energy
⊿/CR/greaterorsimilar60 mJ/m2/triangleleftthe term involving the dislocation line
energy is negligible compared with the stacking fault
energy term and thus, since ⊿dF/dn/triangleleftD⊿dF/dr/triangleleftð
⊿dr/dn/triangleleft, is given simply by /CRB2,w h e r e B2is the
cross-sectional area of a vacancy in the ⊿111/triangleleftplane.
For large loops the diffusion geometry approximates
to cylindrical diffusion2and a solution of the time-
independent diffusion equation gives for the anneal-
ing rate,
2For spherical diffusion geometry the pre-exponential
constant is D/b.
118Modern Physical Metallurgy and Materials Engineering
(a) (b)
(d) (c)µ/2
0.5 µm
Figure 4.56 Climb of faulted loops in aluminium at 140 °C. (a) tD0m i n ,( b ) tD12 min, (c) tD24 min, (d) tD30 min
(after Dobson, Goodhew and Smallman, 1967; courtesy of Taylor and Francis) .
Figure 4.57 Variation of loop radius with time of annealing
for Frank dislocations in Al showing the deviation from
linearity at small r .
dr/dtD/NUL[2/EMD/bln⊿L/b/triangleleft][exp ⊿/CRB2/kT/triangleleft/NUL1]
Dconst. [exp ⊿/CRB2/kT/triangleleft/NUL1] ⊿4.15/triangleleft
where DDD0exp⊿/NULUD/kT/triangleleftisthecoef ﬁcientofself-
diffusionand Lishalfthefoilthickness.Theannealing
rate of a prismatic dislocation loop can be similarly
determined, in this case d F/dris determined solely
by the line energy, and then
dr/dtD/NUL[2/EMD/bln⊿L/b/triangleleft]⊿˛b/r/triangleleft
Dconst. [ ˛b/r] ⊿4.16/triangleleft
(a) (b) (c) (d) (e)
Figure 4.58 Sequence of micrographs showing the
shrinkage of voids in quenched aluminium during isothermal
annealing at 170 °C.( a )tD3m i n ,( b ) tD8m i n ,
(c)tD21 min, (d) tD46 min, (e) tD98 min. In all
micrographs the scale corresponds to 0 .1µm(after
Westmacott, Smallman and Dobson, 1968, 117; courtesy ofthe Institute of Metals) .
where the term containing the dislocation line energy
can be approximated to ˛b/r. The annealing of Frank
loopsobeysthelinearrelationgivenbyequation (4.15)
at large r(Figure 4.57); at small rthe curve devi-
ates from linearity because the line tension term can
no longer be neglected and also because the diffu-
sion geometry changes from cylindrical to spherical
symmetry. The annealing of prismatic loops is much
slower, because only the line tension term is involved,
and obeys an r2versus trelationship.
In principle, equation (4.15) affords a direct deter-
mination of the stacking fault energy /CRby substitution,
but since UDis usually much bigger than /CRB2this
method is unduly sensitive to small errors in UD.T h i s
difﬁculty may be eliminated, however, by a compar-
ative method in which the annealing rate of a faulted
loop is compared to that of a prismatic one at the
same temperature. The intrinsic stacking fault energy
Defects in solids 119
of aluminium has been shown to be 135 mJ/m2by this
technique.
In addition to prismatic and single-faulted (Frank)
dislocation loops, double-faulted loops have also been
annealed in a number of quenched fcc metals. It is
observed that on annealing, the intrinsic loop ﬁrst
shrinks until it meets the inner, extrinsically-faultedregion, following which the two loops shrink togetheras one extrinsically-faulted loop. The rate of annealingof this extrinsic fault may be derived in a way similar
to equation (4.15) and is given by
dr/dtD/NUL[/EMD/bln⊿L/b/triangleleft][exp ⊿/CR
EB2/kT/triangleleft/NUL1]
Dconst. fexp⊿/CREB2/2kT/triangleleft/NUL1g ⊿4.17/triangleleft
from which the extrinsic stacking-fault energy may be
determined. Generally /CREis about 10 –30% higher in
value than the intrinsic energy /CR
Loop growth can occur when the direction of the
vacancyﬂux istowards thelooprather than away from
it, as in the case of loop shrinkage. This conditioncan arise when the foil surface becomes a vacancy
source, as, for example, during the growth of a surface
oxideﬁlm. Loop growth is thus commonly found in
Zn, Mg, Cd, although loop shrinkage is occasionallyobserved, presumably due to the formation of localcracks in the oxide ﬁlm at which vacancies can be
annihilated. Figure 4.47 shows loops growing in Mg
as a result of the vacancy supersaturation produced by
oxidation. For the double loops, it is observed that astacking fault is created by vacancy absorption at thegrowing outer perimeter of the loop and is destroyedat the growing inner perfect loop. The perfect regionsexpand faster than the outer stacking fault, since the
addition of a vacancy to the inner loop decreases the
energy of the defect by /CRB
2whereas the addition of a
vacancy to the outer loop increases the energy by the
same amount. This effect is further enhanced as the
two loops approach each other due to vacancy transferfrom the outer to inner loops. Eventually the two loopscoalesce to give a perfect prismatic loop of Burgersvector cD[0001] which continues to grow under the
vacancy supersaturation. The outer loop growth rate is
thus given by
Pr
0D/NUL[2/EMD/Bln⊿L/b/triangleleft][⊿cs/c0/triangleleft/NULexp⊿/CRB2/kT/triangleleft]
⊿4.18/triangleleft
whenthevacancysupersaturationterm ⊿cs/co/triangleleftislarger
than the elastic force term tending to shrink the loop.The inner loop growth rate is
Pr
iD/NUL[2/EMD/Bln⊿L/b/triangleleft][⊿cs/c0/triangleleft/NULexp⊿/NUL/CRB2/kT/triangleleft]
⊿4.19/triangleleft
whereexp ⊿/NUL/CRB2/kT/triangleleft−1,andtheresultantprismatic
loop growth rate is
PrpD/NUL[/EMD/Bln⊿L/b/triangleleft]f⊿cs/c0/triangleleft/NUL[⊿˛b/r/triangleleft C1]g
⊿4.20/triangleleft
where ⊿˛b/r/triangleleft < 1 and can be neglected. By measuring
these three growth rates, values for /CR, ⊿cs/co/triangleleftandDmay be determined; Mg has been shown to have
/CRD125 mJ/m2from such measurements.
4.7.2 Voids
Voids will sinter on annealing at a temperature where
self-diffusion is appreciable. The driving force for
sintering arises from the reduction in surface energyas the emission of vacancies takes place from thevoid surface. In a thin metal foil the rate of annealingis generally controlled by the rate of diffusion of
vacancies away from the defect to any nearby sinks,
usually the foil surfaces. The rate then depends on thevacancy concentration gradient developed between thedefect (where the vacancy concentration is given by
cDc
0expf⊿dF/dn/triangleleft/kTg (4.21)
with ⊿dF/dn/triangleleftthe change in free energy of the defect
conﬁguration per vacancy emitted at the temperature
T) and the foil surface where the concentration is the
equilibrium value co.
For a void in equilibrium with its surroundings
the free energy F'4/EMr2/CR, and since ⊿dF/dn/triangleleftD
⊿dF/dr/triangleleft⊿dr/dn/triangleleftD⊿8/EMr/CRs/triangleleft⊿/DEL/4/EMr2/triangleleftwhere /DELis the
atomic volume and nthe number of vacancies in the
void, equation (4.14), the concentration of vacanciesin equilibrium with the void is
c
vDc0exp⊿2/CRs/DEL/rkT/triangleleft
Assuming spherical diffusion geometry, the diffu-
sion equation may be solved to give the rate of shink-
age of a void as
dr/dtD/NUL⊿D/r/triangleleftfexp⊿2/DEL/CRs/rkT/triangleleft/NUL1g(4.22)
For large r⊿>50 nm /triangleleftthe exponential term can be
approximated to the ﬁrst two terms of the series
expansion and equation (4.22) may then be integratedto give
r
3Dr3
i/NUL⊿6D/DEL/CRs/kT/triangleleftt (4.23)
where riistheinitialvoidradiusat tD0.Byobserving
the shrinkage of voids as a function of annealing timeat a given temperature (see Figure 4.58) it is possibleto obtain either the diffusivity Dor the surface energy
/CR
s. From such observations, /CRsfor aluminium is shown
to be 1 .14 J/m2in the temperature range 150 –200°C,
andDD0.176ðexp⊿/NUL1.31 eV /kT/triangleleft.I ti sd i f ﬁcult
to determine /CRsfor Al by zero creep measurements
because of the oxide. This method of obtaining /CRs
has been applied to other metals and is particularly
useful since it gives a value of /CRsin the self-diffusion
temperature range rather than near the melting point.
4.7.3 Nuclear irradiation effects
4.7.3.1 Behaviour of point defects and
dislocation loops
Electron microscopy of irradiated metals shows that
largenumbersofsmallpointdefectclustersareformed
120Modern Physical Metallurgy and Materials Engineering
0.5 µ
0.3 µ(a)
(b)
Figure 4.59 A thin ﬁlm of copper after bombardment with
1.4ð1021˛-particles m/NUL2. (a) Dislocation loops ( ¾40 nm
dia) and small centres of strain ( ¾4 nm dia); (b) after a
2-hour anneal at 350 °Cshowing large prismatic loops
(after Barnes and Mazey, 1960) .
on aﬁner scale than in quenched metals, because
of the high supersaturation and low diffusion dis-
tance. Bombardment of copper foils with 1 .4ð1021
38 MeV ˛-particles m/NUL2produces about 1021m/NUL3dis-
location loops as shown in Figure 4.59a; a denudedregion 0 .8
µm wide can also be seen at the grain
boundary. These loops, about 40 nm diameter, indi-
cate thatanatomic concentrationof ³1.5ð10/NUL4point
defects have precipitated in this form. Heavier dosesof˛-particle bombardment produce larger diameterloops, which eventually appear as dislocation tangles.
Neutron bombardment produces similar effects to ˛-
particle bombardment, but unless the dose is greater
than10
21neutrons/m2theloopsaredif ﬁculttoresolve.
In copper irradiated at pile temperature the density
of loops increases with dose and can be as high as
1014m/NUL2in heavily bombarded metals.
The micrographs from irradiated metals reveal, in
addition to the dislocation loops, numerous small cen-
tres of strain in the form of black dots somewhat lessthan 5 nm diameter, which are dif ﬁcult to resolve (see
Figure 4.59a). Because the two kinds of clusters differ
in size and distribution, and also in their behaviour onannealing, it is reasonable to attribute the presence of
one type of defect, i.e. the large loops, to the aggrega-
tion of interstitials and the other, i.e. the small dots, tothe aggregation of vacancies. This general conclusion
has been con ﬁrmed by detailed contrast analysis of the
defects.
The addition of an extra ⊿111/triangleleftplane in a crys-
tal with fcc structure (see Figure 4.60) introduces two
faults in the stacking sequence and not one, as is the
case when a plane of atoms is removed. In conse-
quence, to eliminate the fault it is necessary for twopartial dislocations to slip across the loop, one above
the layer and one below, according to a reaction of
the form
a
3[111]Ca
6[112]Ca
6[121]!a
2[011]
The resultant dislocation loop formed is identical
to the prismatic loop produced by a vacancy cluster
but has a Burgers vector of opposite sign. The size
of the loops formed from interstitials increases withthe irradiation dose and temperature, which suggests
that small interstitial clusters initially form and sub-
sequently grow by a diffusion process. In contrast,the vacancy clusters are much more numerous, and
although their size increases slightly with dose, their
number is approximately proportional to the dose andequal to the number of primary collisionswhich occur.
This observation supports the suggestion that vacancy
clusters are formed by the redistribution of vacanciescreated in the cascade.
Changing the type of irradiation from electron, to
light charged particles such as protons, to heavy ionssuch as self-ions, to neutrons, results in a progres-
sive increase in the mean recoil energy. This results
in an increasingly non-uniform point defect generationdue to the production of displacement cascades by pri-
mary knock-ons. During the creation of cascades, the
interstitials are transported outwards (see Figure 4.7),
most probably by focused collision sequences, i.e.
along a close-packed row of atoms by a sequence ofreplacement collisions, to displace the last atom in this
samecrystallographicdirection,leavingavacancy-rich
region at the centre of the cascade which can collapseto form vacancy loops. As the irradiation tempera-
ture increases, vacancies can also aggregate to form
voids.
Defects in solids 121
AB B
(a)
(b)Normal
f.c.cExtrinsic
faultIntrinsic
fault
A
C
B
A
C
BAA
C
B
C
A
C
B
AA
BC
A
C
A
C
B
AA
BC
A
C
B
A
Figure 4.60 (a) Single (A) and double (B) dislocation loops
in proton-irradiated copper ( ð43000). (b) Structure of a
double-dislocation loop (after Mazey and Barnes, 1968;
courtesy of Taylor and Francis) .
Frank sessile dislocation loops, double-faulted
loops, tetrahedra and voids have all been observed
in irradiated metals, but usually under different
irradiation conditions. Results from Cu, Ag and Aushow that cascades collapse to form Frank loops, some
of which dissociate towards stacking fault tetrahedra.
The fraction of cascades collapsing to form visible
loops, deﬁned as the defect yield, is high, ³0.5i n
Cu to 1.0 in Au irradiated with self-ions. Moreover,the fraction of vacancies taking part in the collapse
process, expressed as the cascade efﬁciency, is also
high ( ³0.3 to 0.5). Vacancy loops have been observed
on irradiation at R.T. in some bcc metals (e.g. Mo,
Nb, W, ˛-Fe). Generally, the loops are perfect with
bDa/2h111ialthough they are thought to nucleate
asa/2h110ifaulted loops on f110gbut unfault at an
early stage because of the high stacking-fault energy.
Vacancy loops have also been observed in some cph
metals (e.g. Zr and Ti).Interstitial defects in the form of loops are
commonly observed in all metals. In fcc metals Frankloops containing extrinsic faults occur in Cu, Ag, Au,
Ni, Al and austenitic steels. Clustering of interstitials
on two neighbouring ⊿111/triangleleftplanes to produce an
intrinsically faulted defect may also occur, as shown
in Figure 4.60. In bcc metals they are predominantlyperfect a/2h111i.
The damage produced in cph metals by electron
irradiation is very complex and for Zn and Cd ⊿c/a >
1.633/triangleleftseveral types of dislocation loops, interstitial
in nature, nucleate and grow; thus c/2 loops, i.e.
with bD[c/2],c-loops, ⊿c/2Cp/triangleleftloops, i.e. with
bD
1
6h2023i,[c/2]C[c/2] loops and hc/2CpiC
hc/2/NULpiloops are all formed; in the very early
stages of irradiation most of the loops consist of [ c/2]
dislocations, but as they grow a second loop of bD
[c/2]formsinthecentre,resultingintheformationofa
[c/2]C[c/2] loop. The hc/2CpiChc/2/NULpiloops
form either from the nucleation of a hc/2Cpiloop
inside a hc/2/NULpiloop or when a [ c/2]C[c/2] loop
shears. At low dose rates and low temperatures many
of the loops facet along h1120idirections.
In magnesium with c/aalmost ideal the nature of
the loops is very sensitive to impurities, and interstitial
loops with either bD1
3h1120ion non-basal planes
or basal loops with bD⊿c/2Cp/trianglelefthave been observed
in samples with different purity. Double loops with
bD⊿c/2Cp/triangleleftC⊿c/2/NULp/triangleleftalsoformbutno c/2-loops
have been observed.
In Zr and Ti ⊿c/a <1.633/triangleleftirradiated with either
electrons or neutrons both vacancy and interstitial
loops form on non-basal planes with bD1
3h1120i.
Loops with a c-component, namely bD1
3h1123ion
f1010gplanes and bDc/2 on basal planes have also
been observed; voids also form in the temperature
range 0 .3–0.6Tm. The fact that vacancy loops are
formed on electron irradiation indicates that cascades
are not essential for the formation of vacancy loops.
Several factors can give rise to the increased stability
ofvacancyloopsinthesemetals. Onefactoristhepos-sibilityofstressesarisingfromoxidationoranisotropic
thermal expansion, i.e. interstitial loops are favoured
perpendicular to a tensile axis and vacancy loops par-
allel. A second possibility is impurities segregating to
dislocations and reducing the interstitial bias.
4.7.3.2 Radiation growth and swelling
In non-cubic materials, partitioning of the loops on
to speciﬁc habit planes can lead to an anisotropic
dimensional change, known as irradiation growth. Theaggregation of vacancies into a disc-shaped cavity
which collapses to form a dislocation loop will give
rise to a contraction of the material in the direction of
the Burgers vector. Conversely, the precipitation of a
plane of interstitials will result in the growth of the
material. Such behaviour could account for the growth
which takes place in ˛-uranium single crystals during
122Modern Physical Metallurgy and Materials Engineering
neutron irradiation, since electron micrographs from
thin ﬁlms of irradiated uranium show the presence of
clusters of point defects.
The energy of a ﬁssion fragment is extremely high
⊿³200 MeV /triangleleftso that a high concentration of both
vacancies and interstitials might be expected. A dose
of 1024nm/NUL2at room temperature causes uranium to
grow about 30% in the [010] direction and contractin the [100] direction. However, a similar dose at
the temperature of liquid nitrogen produces ten times
this growth, which suggests the preservation of about
10
4interstitials in clusters for each ﬁssion event that
occurs. Growth also occurs in textured polycrystalline
˛-uranium and to avoid the problem a random texture
has to be produced during fabrication. Similar effectscan be produced in graphite.
During irradiation vacancies may aggregate to form
voids and the interstitials form dislocation loops. The
voids can grow by acquiring vacancies which can beprovided by the climb of the dislocation loops. How-ever, because these loops are formed from interstitialatoms they grow, not shrink, during the climb processand eventually become a tangled dislocation network.
Interstitial point defects have two properties
important in both interstitial loop and void growth.First, the elastic size interaction(see Chapter 7) causesdislocations to attract interstitials more strongly thanvacancies and secondly, the formation energy of an
interstitial E
I
fis greater than that of a vacancy Ev
f
so that the dominant process at elevated temperatures
is vacancy emission. The importance of these factors
to loop stability is shown by the spherical diffusion-
controlled rate equation
dr
dtD1
b/braceleftbigg
Dvcv/NULZiDici
/NULDvc0exp/bracketleftbigg⊿FelC/CR/triangleleftb2
kT/bracketrightbigg/bracerightbigg
⊿4.24/triangleleft
For thegrowthof voidsduringirradiationthespherical
diffusion equation
dr
dtD1
r

[1C⊿/SUBr/triangleleft1/2]Dvcv/NUL[1C⊿Zi/SUBr/triangleleft1/2]Dici
/NUL[1C⊿/SUBr/triangleleft1/2]Dvc0exp/bracketleftbigg[⊿2/CRs/r/triangleleft/NULP]/DEL
kT/bracketrightbigg


has been developed, where ciandcvare the interstitial
and vacancy concentrations, respectively, DvandDi
their diffusivities, /CRsthe surface energy and Ziis a
bias term deﬁning the preferred attraction of the loopsfor interstitials.
At low temperatures, voids undergo bias-driven
growth in the presence of biased sinks, i.e. dislocationloops or network of density /SUB. At higher tempera-
tures when the thermal emission of vacancies becomesimportant, whether voids grow or shrink depends onthe sign of [ ⊿2/CR
s/r/triangleleft/NULP]. During neutron irradiation
when gas is being created continuously the gas pres-
sureP>2/CRs/rand a ﬂux of gas atoms can arrive at
the voids causing gas-driven growth.
Figure 4.61 Plots of void swelling versus irradiation
temperature for 1050 °C solution-treated Type 316 irradiated
with 1 MeV electrons and 46 MeV Ni6Cto a dose of 40 dpa
(after Nelson and Hudson, p. 19) .
The formation of voids leads to the phenomenon
of void swelling and is of practical importance in
the dimensional stability of reactor core components.
The curves of Figure 4.61 show the variation in total
void volume as a function of temperature for solution-
treated Type 316 stainless steel; the upper cut-off
arises when the thermal vacancy emission from the
voids exceeds the net ﬂow into them. Comparing the
ion- and electron-irradiated curves shows that increas-
ing the recoil energy moves the lower threshold to
higher temperatures and is considered to arise from
the removal of vacancies by the formation of vacancy
loops in cascades; cascades are not created by electron
irradiation.
Voids are formed in an intermediate temperature
range ³0.3t o0 .6Tm, above that for long-range single
vacancy migration and below that for thermal vacancy
emission from voids. To create the excess vacancy
concentration it is also necessary to build up a critical
dislocation density from loop growth to bias theinterstitial ﬂow. The sink strength of the dislocations,
i.e. the effectiveness of annihilating point defects, is
given by K
2
iDZi/SUBfor interstitials and K2
vDZv/SUBfor
vacancies where ⊿Zi/NULZv/triangleleftis the dislocation bias for
interstitials ³10% and /SUBis the dislocation density. As
voids form they also act as sinks, and are considered
neutral to vacancies and interstitials, so that K2
iD
K2
vD4/EMrvCv,w h e r e rvandCvare the void radius
and concentration, respectively.
The rate theory of void swelling takes all these fac-
tors into account and (1) for moderate dislocation den-
sities as the dislocation structure is evolving, swellingis predicted to increase linearly with irradiation dose,
(2) when /SUBreaches a quasi-steady state the rate should
increase as (dose)
3/2, and (3) when the void density is
Defects in solids 123
very high, i.e. the sink strength of the voids is greater
than the sink strength of the dislocations ⊿K2
v×K2
d/triangleleft,
the rate of swelling should again decrease. Resultsfromelectronirradiationofstainlesssteelshowthatthe
swellingrateislinearwithdoseupto40 dpa(displace-
ment per atom) and there is no tendency to a (dose)
3/2
law, which is consistentwith dislocationstructure con-
tinuing to evolve over the dose and temperature rangeexamined.
In the fuel element itself, ﬁssion gas swelling can
occur since uranium produces one atom of gas (Kr
and Ze) for every ﬁve U atoms destroyed. This leads
to³2m
3of gas (stp) per m3of U after a ‘burnup’ of
only 0.3% of the U atoms.
In practice, it is necessary to keep the swelling
small and also to prevent nucleation at grain bound-aries when embrittlement can result. In general,variables which can affect void swelling include alloy-
ing elements together with speciﬁc impurities, and
microstructural features such as precipitates, grain sizeand dislocation density. In ferritic steels, the intersti-tial solutes carbon and nitrogen are particularly effec-tivein(1) trappingtheradiation-inducedvacanciesand
therebyenhancingrecombinationwithinterstitials,and
(2) interacting strongly with dislocations and thereforereducing the dislocation bias for preferential annihila-tion of interstitials, and also inhibiting the climb rate
of dislocations. Substitutional alloying elements with
a positive misﬁt such as Cr, V and Mn with an afﬁnityfor C or N can interact with dislocations in combi-nation with interstitials and are considered to have a
greater inﬂuence than C and N alone.
These mechanisms can operate in fcc alloys with
speciﬁc solute atoms trapping vacancies and also elas-tically interacting with dislocations. Indeed the inhibi-
tion of climb has been advanced to explain the low
swelling of Nimonic PE16 nickel-based alloys. In this
case precipitateswere consideredtorestrictdislocationclimb. Such a mechanism of dislocation pinning islikely to be less effective than solute atoms since pin-
ning will only occur at intervals along the dislocation
line. Precipitates in the matrix which are coherent in
nature can also aid swelling resistance by acting as
regions of enhanced vacancy–interstitial recombina-tion. TEM observations on /DC2
0precipitates in Al–Cu
alloys have conﬁrmed that as these precipitates lose
coherency during irradiation, the swelling resistance
decreases.
4.7.3.3 Radiation-induced segregation, diffusion
and precipitation
Radiation-inducedsegregation isthe segregation under
irradiation of different chemical species in an alloy
towards or away from defect sinks (free surfaces,
grain boundaries, dislocations, etc.). The segregationis caused by the coupling of the different types of
atom with the defect ﬂuxes towards the sinks. There
are four different possible mechanisms, which fall intotwo pairs, one pair connected with size effects and the
other with the Kirkendall effect.
1With size effects,
the point defects drag the solute atoms to the sinks
because the size of the solute atoms differs from theothertypesofatompresent(solventatoms).Thusinter-
stitials drag small solute atoms to sinks and vacan-
cies drag large solute atoms to sinks. With Kirkendall
effects, the faster diffusing species move in the oppo-
site direction to the vacancy current, but in the samedirection as the interstitial current. The former case is
usually called the ‘inverse Kirkendall effect’, although
it is still the Kirkendall effect, but solute atoms ratherthan the vacancies are of interest. The most impor-
tant of these mechanisms, which are summarized in
Figure 4.62, appear to be (1) the interstitial size effect
mechanism–the dragging of small solute atoms to
sinks by interstitials–and (2) the vacancy Kirkendall
1The Kirkendall effect is discussed in Chapter 6,
Section 6.4.2.
Figure 4.62 Schematic representation of radiation-induced segregation produced by interstitial and vacancy ﬂow to defect
sinks.
124Modern Physical Metallurgy and Materials Engineering
Figure 4.63 Variation in the degree of long-range order S for initially (a) ordered and (b) disordered Cu 3Au for various
irradiation temperatures as a function of irradiation time. Accelerating voltage 600 kV (after Hameed, Loretto and Smallman,
1982; by courtesy of Taylor and Francis) .
effect–the migration away from sinks of fast-diffusing
atoms.
Radiation-induced segregation is technologically
important in fast breeder reactors, where the high
radiation levels and high temperatures cause large
effects.Thus,forexample,inType 316stainlesssteels,
at temperatures in the range 350–650 °C (depending
on the position in the reactor) silicon and nickel
segregate strongly to sinks. The small silicon atoms
are dragged there byinterstitialsand the slowdiffusing
nickel stays there in increasing concentration as the
other elements diffuse away by the vacancy inverse
Kirkendall effect. Such diffusion (1) denudes the
matrix of void-inhibiting silicon and (2) can cause
precipitation of brittle phases at grain boundaries, etc.
Diffusion rates may be raised by several orders of
magnitude because of the increased concentration of
point defects under irradiation. Thus phases expected
from phase diagrams may appear at temperatures
where kinetics are far too slow under normal
circumstances. Many precipitates of this type have
been seen in stainless steels which have been in
reactors. Two totally new phases have deﬁnitely been
produced and identiﬁed in alloy systems (e.g. Pd 8W
and Pd 8V) and others appear likely (e.g. Cu–Ni
miscibility gap).
This effect relates to the appearance of precipitates
after irradiation and possibly arises from the two
effects described above, i.e. segregation or enhanced
diffusion. It is possible to distinguish between
these two causes by post-irradiation annealing,
when the segregation-induced precipitates disappear
but the diffusion-induced precipitates remain, being
equilibrium phases.
4.7.3.4 Irradiation of ordering alloys
Orderingalloyshaveaparticularlyinterestingresponseto the inﬂuence of point defects in excess ofthe eqilibrium concentration. Irradiation introduces
point defects and their effect on the behaviour ofordered alloys depends on two competitive processes,i.e. radiation-induced ordering and radiation-induceddisordering, which can occur simultaneously. Theinterstitials do not contribute signiﬁcantly to orderingbut the radiation-induced vacancies give rise toordering by migrating through the crystal. Disorderingis assumed to take place athermally by displacements.Figure 4.63 shows the inﬂuence of electron irradiationtime and temperature on (a) initially ordered and(b) initially disordered Cu
3Au. The ﬁnal state of the
alloy at any irradiation temperature is independent ofthe initial condition. At 323 K, Cu
3Au is fully ordered
on irradiation, whether it is initially ordered or not,but at low temperatures it becomes largely disorderedbecause of the inability of the vacancies to migrate
and develop order; the interstitials ⊿E
l
m³0.1e V/triangleleftcan
migrate at low temperatures.
Further reading
Hirth, J. P. and Lothe, J. (1984). Theory of Dislocations .
McGraw-Hill, New York.
Hume-Rothery, W., Smallman, R. E. and Haworth, C. W.
(1969).Structure of Metals and Alloys , Monograph No. 1.
Institute of Metals.
Kelly, A. and Groves, G. W. (1970). Crystallography and
Crystal Defects . Longman, London.
Loretto, M. H. (ed.) (1985). Dislocations and Properties of
Real Materials . Institute of Metals, London.
Smallman, R. E. and Harris, J. E. (eds) (1976). Vacancies .
The Metals Society, London.
Sprackling, M. T. (1976). The Plastic Deformation of Simple
Ionic Solids . Academic Press, London.
Thompson, N. (1953). Dislocation nodes in fcc lattices. Proc.
Phys. Soc .,B66, 481.
Chapter 5
The characterization of materials
5.1 Tools of characterization
Determination of the structural character of a
material, whether massive in form or particulate,crystalline or glassy, is a central activity of
materials science. The general approach adopted
in most techniques is to probe the material witha beam of radiation or high-energy particles. Theradiation is electromagnetic in character and may bemonochromatic or polychromatic: the electromagneticspectrum (Figure 5.1) conveniently indicates the widechoice of energy which is available. Wavelengths
⊿/NAK/triangleleftrange from heat, through the visible range
(/NAKD700–400 nm) to penetrating X-radiation. Using
de Broglie’s important relation /NAKDh/m
v,w h i c h
expresses the duality of radiation frequency andparticle momentum, it is possible to apply the ideaof wavelength to a stream of electrons.
Themicroscope,initsvariousforms,istheprincipal
tool of the materials scientist. The magniﬁcation
of the image produced by an electron microscope
can be extremely high; however, on occasion, the
Figure 5.1 The electromagnetic spectrum of radiation (from Askeland, 1990, p. 732; by permission of Chapman and Hall) .
126Modern Physical Metallurgy and Materials Engineering
modest magniﬁcation produced by a light stereo-
microscope can be sufﬁcient to solve a problem.In practical terms, the microscopist attaches moreimportance to resolution than magniﬁcation; that is,
the ability of the microscope to distinguish ﬁne detail.
In a given microscope, increasing the magniﬁcationbeyond a certain limit will fail to reveal furtherstructural detail; such magniﬁcation is said to be
‘empty’. Unaided, the human eye has a resolution of
about 0.1 mm: the resolution of light microscopes andelectron microscopes are, respectively, about 200 nmand 0.5 nm. In order to perceive or image a structural
feature it is necessary that the wavelength of the
probing radiation should be similar in size to that ofthe feature. In other words, and as will be enlarged
upon later, resolution is a function of wavelength.
In this chapter we examine the principal ways
in which light, X-rays, electrons, and neutronsare used to explore the structure of metals.
Some degree of selectivity has been unavoidable.
Although the prime purpose of microscopy is toprovide qualitative information on structure, manycomplementary techniques are available that provide
quantitative data on the chemical and physical
attributes of a material.
5.2 Light microscopy
5.2.1 Basic principles
The light microscope provides two-dimensionalrepresentation of structure over a total magniﬁcation
range of roughly 40 ðto 1250 ð. Interpretation of such
images is a matter of skill and experience and needsto allow for the three-dimensional nature of features
observed. The main components of a bench-typemicroscope are (1) an illumination system comprising
a light source and variable apertures, (2) an objectivelens and an ocular lens (eyepiece) mounted at the endsof a cylindrical body-tube, and (3) a specimen stage(ﬁxed or rotatable). Metallic specimens that are to
be examined at high magniﬁcations are successively
polished with 6, 1 and sometimes 0.25 /SYNM diamond
grit.Examinationintheas-polishedcondition,whichisgenerally advisable, willreveal structural features suchas shrinkage or gas porosity, cracks and inclusions of
foreign matter. Etching with an appropriate chemical
reagent is used to reveal the arrangement and sizeof grains, phase morphology, compositional gradients(coring), orientation-related etch pits and the effectsof plastic deformation. Although actually only a
few atomic diameters wide, grain boundaries are
preferentially and grossly attacked by many etchants.In bright-ﬁeld illumination, light is reﬂected backtowards the objective from reﬂective surfaces, causingthem to appear bright. Dark-ﬁeld illumination reverses
this effect, causing grain boundaries to appear bright.
