Repository: Ketankham/chatbot-meta-books

File: reed-hill-book.txt (part 12 of 48)
most strongly in metals of high stacking-fault energies and is not readily observed inmetals of very low stacking-fault energy. These latter are normally alloys such as brass(copper plus zinc). The dislocation structure resulting from cold work in these latter mate-rials often shows the dislocations still aligned along their slip planes. An example is shownin Fig. 6.16. In this case the alloy is one of nickel and aluminum.
The correspondence between the ability of a metal to undergo dynamic recovery and
the magnitude of its stacking-fault energy strongly suggests that the primary mechanisminvolved in dynamic recovery is thermally activated cross-slip. This mechanism is consid-ered in Chapter 23. At present, it is important to note the basic underlying differencebetween dynamic recovery and static recovery, such as occurs in annealing after cold work.In static recovery the movement of the dislocations into the cell walls occurs as a result ofthe interaction stresses between the dislocations themselves. In dynamic recovery, theapplied stress causing the deformation is added to the stresses acting between the disloca-tions. As a result, dynamic recovery effects may be observed at very low temperatures, andat these temperatures the applied stresses can be very large.
6.8 SURFACE TENSION OF THE GRAIN BOUNDARY
The surface energy of a grain boundary has the units of ergs/cm2or J/m2, where
1 erg/cm2/H1100510/H110023J/m2. That is,
6.12
which is equivalent to
6.13
but the units N/m are those of a surface tension. It is often reasonable to assume that solidgrain boundaries possess a surface tension equivalent to that of liquid surfaces. The sur-face tension of crystal boundaries is an important metallurgical phenomenon. Theexperimental data of Fig. 6.8 show that the grain-boundary surface tension is an increas-ing function of the angle of mismatch between grains to an angle of approximately 20°,and then it is essentially constant for all larger angles.
Absolute or numerical values of the surface tension of metal surfaces are difﬁcult to
determine. However, measurements have been made on copper, silver, and gold whichshow that their surface tensions of free surfaces (external surfaces) are of the order ofgG/H11005 N/H11080m
 m2/H11005 N
 mgG/H11005 J
 m206Ch06.qxd  11/11/08  8:18 AM  Page 172
173 6.8 Surface Tension of THEGrain Boundary
(A)
(B)FIG. 6.16 Alloying normally reduces the
stacking-fault energy of a metal. This can have a
pronounced effect on the dislocation structure, as
can be seen in these two electron micrographs.
(A)Pure nickel strained 3.1 percent at 293 K.
Magniﬁcation: 25,000X. (B)Nickel – 5.5 wt.
percent aluminum alloy strained 2.7 percent at
293 K. Magniﬁcation: 37,500X. (Photographs
courtesy of J. O. Stiegler, Oak Ridge National
Laboratories, Oak Ridge, Tenn.)06Ch06.qxd  11/11/08  8:18 AM  Page 173
Chapter 6 Elements of Grain Boundaries 174
1.2 to 1.8 J/m. External metal surfaces, therefore, possess relatively large surface tensions;
they are approximately 20 times larger than that of liquid water. It has been determined
further that the surface tensions of large-angle grain boundaries equal approximately one-
third of the free surface values, and are therefore of the order of 0.3 to 0.5 J/m.
While absolute values of the surface tension of grain boundaries are difﬁcult to meas-
ure, relative values of boundary-surface energy may be estimated with the aid of a simple
relationship. Let the three lines of Fig. 6.17 represent grain boundaries that lie perpendi-
cular to the plane of the paper and meet in a line the projection of which is o. The three
vectors ga, gb, and gcoriginating at point orepresent, by their directions and magnitudes,
the surface tensions of the three boundaries. If these three force vectors are in static equi-
librium, then the following relationship must be true:
6.14
where a, b, and care the dihedral angles between boundaries.
Since crystal boundaries are regions of misﬁt or disorder between crystals, it is to be
expected that atom movements across and along boundaries should occur quite easily. The
boundary is caused to move by the simple process whereby atoms leave one crystal and
join another crystal on the other side of a boundary. Crystal boundaries in solid metals can
move and should not be thought of as ﬁxed in space. The speed with which crystal bound-
aries move depends on a number of factors. The ﬁrst of these is the temperature, as the
energy that makes it possible for an atom to move from one equilibrium grain-boundary
position to another comes from thermal vibrations. We have, therefore, an analogous sit-
uation to that of atom movements inside crystals where the atoms diffuse into lattice
vacancies as a result of thermally activated jumps. The rate of movement must increase
rapidly with rising temperature. However, other things being equal, it is to be expected
that the same number of atoms would cross a boundary in one direction as in the other,
and that the boundary would be relatively ﬁxed in space. Actually, grain-boundary move-
ments occur only if the energy of the metal as a whole is lowered by a greater movement
of atoms in one direction than in the other. One way that the energy of a specimen can
be lowered by the motion of a grain boundary occurs when it moves into a deformed crys-
tal, leaving behind a strain-free crystal (This is covered in Sec. 8.9.) Another driving force
for movement lies in the energy of the boundaries themselves. A metal can approach a
more stable state by reducing its grain-boundary area. There are two ways in which this
may be achieved. First, boundaries may move so as to straighten out sharply curved
regions; and, second, they may move in such a way that some crystals are caused toga
sin a/H11005gb
sin b/H11005gc
sin c
b o 
Crystal 2 Crystal 1 
Crystal 3 γb
γa
γcc 
a 
FIG. 6.17 The grain-boundary
surface tensions at a junction of
three crystals06Ch06.qxd  11/11/08  8:18 AM  Page 174
175 6.9 Boundaries Between Crystals of Different Phases
disappear, while others grow in size. The latter phenomenon, which results in a decrease
in the total number of grains, is called grain growth . (See Sec. 8.20.)
One of the consequences of grain-boundary movement is that if a metal is heated at a
sufﬁciently high temperature for a long enough time, the equilibrium relationship betweenthe surface tensions and the dihedral angles can actually be observed. (See Eq. 6.14.) Inpure metals with randomly oriented crystals, low-angle boundaries occur infrequently, andit may be assumed that the grain-boundary energy is constant for all boundaries. (SeeFig. 6.8.) If the surface energies (surface tension) are equal in each or three boundaries thatmeet at a common line, and if the boundaries have attained an equilibrium conﬁguration,the three dihedral angles must be equal. An examination of the junctions where threeboundaries meet in the photograph, Fig. 6.1, shows a large number of 120° dihedral angles.This fact is surprising when it is considered that many of the grain boundaries are notnormal to the plane of the photograph. In fact, if it were possible to cut the surface so thatall the boundaries were perpendicular to the surface, a good agreement between the exper-imental and predicted angles would be observed. It may be concluded that in a well-annealed pure metal, that is, one that has been heated for a long time at a hightemperature, the grain-boundary intersections form angles very close to 120°.
6.9 BOUNDARIES BETWEEN CRYSTALS OF DIFFERENT PHASES
A phase is deﬁned as a homogeneous body of matter that is physically distinct. The three
states of matter (liquid, solid, and gas) all correspond to separate phases. Thus, a puremetal, for example, copper, can exist in either the solid, liquid, or gaseous phase, eachstable in a different temperature range. In this respect, it would appear that there is no dif-ference between the concepts of phase and state. However, a number of metals areallotropic (polymorphic); that is, they are able to exist in different crystal structures, eachstable in a different temperature range. Each crystal structure in these metals correspondsto a separate phase, and allotropic metals, therefore, possess more than three possiblephases. When pure metals are combined to form alloys, additional crystal structures canresult in certain composition and temperature ranges. Each of these crystal structures initself constitutes a separate phase. Finally, it should be pointed out that a solid solution(a crystal containing two or more types of atoms in the same lattice) also satisﬁes the def-inition of a phase. A good example of a solid solution occurs when copper and nickel aremelted together and then frozen slowly into the solid state. The crystals that form containboth nickel and copper atoms in the same ratio as the original liquid mixture; both typesof atoms occupy the lattice sites of the crystal indiscriminately.
For the present, the concept of phases has been introduced in order to explain addi-
tional surface-tension phenomena. The study of the phases of alloy systems is a topic thatwill be considered in a later chapter.
The grain boundaries of alloys containing crystals of only a single phase should
behave in a manner analogous to those of a pure metal. The crystals of a well-annealedsolid-solution alloy, like the copper-nickel alloy mentioned previously, appear under themicroscope like those of a pure metal. At all points where three grains meet there is amean dihedral angle of 120°.
In alloys of two phases, two types of boundaries are possible: boundaries separating
crystals of the same phase, and boundaries separating crystals of the two phases. Threegrains of a single phase can still intersect on a line, but there is the additional possibilityof two grains of one phase meeting a grain of the other phase at a common intersection.06Ch06.qxd  11/11/08  8:18 AM  Page 175
Chapter 6 Elements of Grain Boundaries 176
A junction of this type is shown in Fig. 6.18. If the surface tensions in the boundaries are
in static equilibrium, then
6.15
where g11is the surface tension in the single-phase boundary, g12the surface tension in
the two-phase boundary, and uthe dihedral angle between the two boundaries that
separate phase 2 from phase 1.
Let us solve the above expression for the ratio of the surface tension of the two-phase
boundary to that of the single-phase boundary. This yields
6.16
The ratio g12/g11is plotted as a function of the dihedral angle uin Fig. 6.19. Notice that as
the surface tension of the boundary between two phases approaches half of that of the sin-
gle phase, the dihedral angle falls rapidly to zero. The signiﬁcance of small dihedral angles
is readily apparent in Fig. 6.20, where the shape of the intersection is shown for angles of
10° and 1°. It is apparent that as the angle approaches zero, the second phase moves to form
a thin ﬁlm between the crystals of the ﬁrst phase. Further, if the surface tension of the two-
phase boundary ( g12) falls to a value less than of the single-phase surface tension g11,
static equilibrium of the three forces is not possible and point omoves to the left, which is
equivalent to saying that when the dihedral angle becomes zero, the second phase pene-
trates the single-phase boundaries and isolates the crystals of the ﬁrst phase. Furthermore,
the extent of penetration also depends on the grain-boundary energy. For example, it has
been shown4that for sn-rich particles immersed in molten pb-rich liquid, about two-thirds
of the boundaries were wetted with liquid. The penetration may occur even if the second
phase is present in almost negligible quantities. A good example occurs in the case of bis-
muth in copper. The surface tension of a bismuth-copper interface is so low that the dihe-
dral angle is zero and a minute quantity of bismuth is capable of forming a thin ﬁlm
between the copper crystals. Whereas copper is ordinarily a metal of high ductility and
capable of extensive plastic deformation, bismuth is not. In fact, bismuth is a very brittle1
2g12
g11/H110051
2 cos u
2g11/H110052g12cos u
2 γ12
 γ11
 γ12– γ11Phase 1
Phase 10Phase 2
θ
FIG. 6.18 The grain-boundary surface
tensions at a junction between two
crystals of the same phase with a crystal
of a different phase1.0 0.5180°
120°Dihedral angle60°
γ12/γ111.5 2.0
FIG. 6.19 The dependence of the
two-phase dihedral angle on the ratio
of the two-phase surface tension to
the single-phase surface tension06Ch06.qxd  11/11/08  8:18 AM  Page 176
177 6.9 Boundaries Between Crystals of Different Phases
metal, and when it forms a continuous ﬁlm around copper crystals, the copper loses its duc-
tility, even though the total amount of the bismuth impurity is less than 0.05 percent. This
loss in ductility is observed at all temperatures at which copper is worked.
In a number of important metallurgical cases, second-phase impurities remain in the
liquid state until a temperature is reached well below the freezing point of the major
phase. The amount of harm that these impurities (in small percentages) can do to the
plastic properties of metals is a function of the surface tension between liquid and solid.
If this interfacial energy is high, the liquid tends to form discrete globules with little effect
on the hot working properties of metals. On the other hand, low interfacial energies lead
to liquid grain-boundary ﬁlms. These, of course, are very harmful to the plastic proper-
ties of metals.
Let us take the case of iron containing small quantities of sulphur as an impurity. Iron
sulﬁde is liquid at temperatures well below the freezing point of iron. This range includes
the temperature range normally used for hot rolling iron and steel products.
Unfortunately, the surface energy of the iron sulﬁde to iron boundary is very close to one-
half that of the boundary between iron crystals, and the liquid sulﬁde forms a grain-
boundary ﬁlm that almost completely separates the iron crystals. Since a liquid possesses
no real strength, iron or steel in this condition is brittle and cannot be hot-worked with-
out disintegrating. In such a case as this, when a metal becomes brittle at high tempera-
tures, the metal is said to be “hot short,” that is, its properties are deﬁcient at hot-working
temperatures.
With regard to the problem caused by sulfur in promoting hot shortness, it should be
pointed out that this problem has for many years been alleviated by incorporating in the
steel a small amount of manganese as an alloying element. Manganese has a very strong
ability to combine with the sulfur in a steel to form globules, which are solid at the rolling
temperatures of steel. The MnS particles have a much less deleterious effect on the hot
rolling properties.
It has already been explained that a second phase in small quantities forms thin inter-
granular ﬁlms when the dihedral angle is zero. For dihedral angles greater than zero but
less than 60°, the equilibrium conﬁguration is one where small quantities of the second
phase run as a continuous network along the grain edges of the ﬁrst phase; that is, along
the lines where three grains of the ﬁrst phase would meet in the absence of the second
phase. According to Fig. 6.19, a dihedral angle of 60° corresponds to a ratio of interphase
to single-phase surface tensions of 0.582. Many liquid-solid interfaces possess surface
tensions less than 0.600 of the solid-boundary surface tension. Therefore, when liquidsSecond phase 
(A)Second phase 
(B)o o 
120°120°
FIG. 6.20 When the dihedral angle is small, the second phase (even if
present in small quantities) tends to separate crystals of the ﬁrst phase.
(A)dihedral angle 1°, (B)dihedral angle 10°06Ch06.qxd  11/11/08  8:18 AM  Page 177
Chapter 6 Elements of Grain Boundaries 178
and solids coexist, there is a strong possibility that the liquid will form a continuous
network throughout the metal. Since diffusion in liquids is more rapid than in solids, thisnetwork forms a convenient path for rapid diffusion of elements (both good and bad) intothe center of the metal.
When the dihedral angle between the interphase boundaries is greater than 60°, the
second phase no longer forms a continuous network unless it is present as the majorphase. The second phase, if present in small quantities, now forms discrete globular parti-cles, usually along the boundaries of the ﬁrst-phase crystals. (See Fig. 6.21.)
Below approximately 1273 K, iron sulﬁde is no longer a liquid, but a solid. Solid iron
sulﬁde forms an equilibrium angle with solid iron greater than 60° and, therefore, tendsto crystallize as discrete particles of FeS instead of a continuous grain-boundary ﬁlm. Smalldiscrete particles of a second phase, even though they may be brittle in themselves, are farless damaging to the properties of a metal than are continuous brittle grain-boundaryﬁlms. Iron containing sufﬁcient FeS to embrittle it at hot-working temperatures will retainmuch of its ductility at room temperature.
6.10 THE GRAIN SIZE
The size of the average crystal is a very important structural parameter in a polycrystallineaggregate of a pure metal or single-phase metal. Unfortunately, this is a difﬁcult variableto deﬁne precisely. In many cases, the three-dimensional shape of a grain is very com-plex, and even in those cases where the grains appear to be of nearly equal size in a two-dimensional micrograph, the grains can vary through a very wide range of sizes. Hull
5
has actually demonstrated this by allowing mercury to penetrate along the grain bound-aries of a high zinc brass (beta brass) which embrittled the boundaries and allowed theindividual grains to be separated from each other. Fig. 6.22 shows a set of his photographscorresponding to three of some 15 size classiﬁcations into which he grouped the grains.The upper picture shows the smallest grains and the bottom the largest. The middle pho-tograph represents an average size. Most metallographic structures are observed on pla-nar sections, and linear measurements made on such surfaces are not normally capableof being accurately related to the grain diameter, which is a property of a complex, three-dimensional quantity.
In spite of the problems indicated above, some sort of measurement to deﬁne the size
of the structural unit in a polycrystalline material is needed, and the concept of an aver-age grain size is widely used in the literature.
Perhaps the most useful parameter for indicating the relative size of the grains in
a microstructure is determined by the linear intercept method. This quantity iscalled the mean grain intercept and is the average distance between grain boundaries
l FIG. 6.21 When the dihedral angle is large
(above 60°), the second phase (when present in
small quantities) tends to form small discreteparticles, usually in the boundaries of the ﬁrstphase06Ch06.qxd  11/11/08  8:18 AM  Page 178
179 6.10 The Grain Size
FIG. 6.22 Grains removed from a beta brass specimen that appeared
to be of a nearly uniform grain size on a metallographic section. Three of
some 15 size classiﬁcations are shown in these photographs. Theyrepresent the smallest, the largest, and a size from the middle of the range. (The original photographs are from F. Hull, Westinghouse Electric CompanyResearch Laboratories, Pittsburgh. Copies were furnished courtesy ofK. R. Craig.)06Ch06.qxd  11/11/08  8:18 AM  Page 179
Chapter 6 Elements of Grain Boundaries 180
along a line laid down on a photomicrograph. In making this measurement, one can
lay a straight edge of perhaps 10 cm in length down on the photograph and thencount the number of boundaries that the edge of the instrument crosses. This meas-urement should then be repeated several times, placing the straight edge down onthe photograph in a random fashion. The total number of intersections, whendivided by the total line length over which the linear measurement was made, andmultiplied by the magnification in the photograph, yields the quantity 
l, the aver-
age number of grain boundaries intercepted per centimeter. The reciprocal of thisquantity is , which is often used as a parameter for indicating the approximate grainsize. Thus we have
6.17
Even though there is actually no geometrical relationship between and the actual
average grain diameter d, this quantity is widely used to represent the grain diameter. In
this regard, it might be mentioned that such a relationship would exist if all grains had thesame shape and size. On the other hand, quantitative metallography
6has shown7that the
reciprocal of , that is l, is directly related to the amount of grain-boundary surface area
in a unit volume. The relationship in question is
Sn/H110052l6.18
where Snis the surface area of the grain boundaries per unit volume. It is therefore well
to recognize that when one determines , what is actually determined is the reciprocal ofthe grain-boundary surface area in a unit volume.
6.11 THE EFFECT OF GRAIN BOUNDARIES ON MECHANICAL
PROPERTIES: HALL-PETCH RELATION
Polycrystalline metals almost always show a strong effect of grain size on hardness andstrength, except possibly at very elevated temperatures. The smaller the grain size thegreater the hardness or ﬂow-stress, where the ﬂow-stress is the stress in a tension testcorresponding to some ﬁxed value of strain. Figures 6.23 and 6.24 support this state-ment. In the ﬁrst of these two illustrations, the hardness of titanium is plotted as a func-tion of the reciprocal of the square root of the grain size. The hardness measurementscorresponding to these data were obtained using a Vickers 138° diamond-pyramidindentor. According to the illustration, it is possible to write an empirical relationship ofthe form
H/H11005Ho/H11001kHd/H110021/26.19
where His the hardness, dis the average grain diameter, kHis the slope of the straight line
drawn through the data, and Hois the intercept of the line with the ordinate axis and
corresponds to the hardness expected at a hypothetical inﬁnite grain size. It is not neces-sarily the hardness of a single crystal because the mechanical properties of a crystal are ingeneral nonsotropic, so that the hardness of a crystal may vary with the orientation of thecrystal.l N N l l l /H110051
 Nll N06Ch06.qxd  11/11/08  8:18 AM  Page 180
181 6.11 The Effect of Grain Boundaries on Mechanical Properties: Hall-Petch Relation
0100150200250
0.5 1.0 1.5 2.0
d  –1/2, microns–1/2Diamond pyramid hardness number
FIG. 6.23 The hardness of titanium as a function of the reciprocal of the
square root of the grain size. (From the data of H. Hu and R. S. Cline, TMS-
AIME , 2421013 [1968]. This data has been previously presented in this
form by R. W. Armstrong and P. C. Jindal, TMS-AIME , 2422513 [1968].)
0 40 50 60 70 80 90 100 
0.25 0.50 0.75 1.00 1.25 
d  –1/2, microns–1/2Flow-stress, kg per mm2
300  K
Strain rate 3  × 10–4 s–1Strain, 8 percent 
Strain, 4 percent 
Strain, 2 percent 
FIG. 6.24 The ﬂow-stress of titanium as a function of the reciprocal of
the square root of the grain size. (After Jones, R. L. and Conrad, H.,
TMS-AIME , 245779 [1969].)06Ch06.qxd  11/11/08  8:18 AM  Page 181
Chapter 6 Elements of Grain Boundaries 182
In Fig. 6.24, tensile test data is plotted for titanium specimens tested at room temper-
ature. Here the ﬂow-stress corresponding to three different strains (2 percent, 4 percent,
and 8 percent) are plotted against d/H110021/2, and straight lines are drawn through the data
corresponding to linear relationships of the form
s/H11005so/H11001kd/H110021/26.20
where sis the ﬂow-stress and soand kare constants equivalent to Hoand kHin the
previous equation.
A linear relationship between the ﬂow-stress and square root of the dislocation den-
sity was originally proposed by both Hall8and Petch9and, as a consequence, it is now
generally known as the Hall-Petch equation. Such a relationship can be rationalized bydislocation theory assuming that grain boundaries act as obstacles to slip dislocations, caus-ing dislocations to pile up on their slip planes behind the boundaries. The number of dis-locations in these pile-ups is assumed to increase with increasing grain size and magnitudeof the applied stress. Furthermore, these pile-ups should produce a stress concentration inthe grain next to that containing a pile-up that varies with the number of dislocations inthe pile-up and the magnitude of the applied stress. Thus, in coarse-grained materials, thestress multiplication in the next grain should be much greater than that in ﬁne-grainedmaterials. This means that in the ﬁne-grained materials a much larger applied stress isneeded to cause slip to pass through the boundary than is the case with coarse-grainedmaterials.
Although the Hall-Petch relation has been widely accepted, it has by no means been
completely veriﬁed. While in many cases grain size data can be plotted to yield an appar-ent linear relationship between sand d
/H110021/2, as in Fig. 6.24, Baldwin10has shown that the
general scatter normally observed with this type of data can, in many cases, give equallygood linear plots when sis plotted against d
/H110021or d/H110021/3.
Overriding the question of whether a variation of sor Hwith d/H110021/2has true physical
signiﬁcance is the fact that plots such as those in Figs. 6.23 and 6.24 clearly demonstratethe dependence of the hardness and ﬂow-stress on the grain size. Note, for example, thatthe tensile ﬂow-stress of titanium at 2 percent strain increases from about 448 MPa at agrain size of 17 microns to about 565 MPa at a grain size of 0.8 microns (10
/H110024cm).
Nevertheless, as will be discussed in the following section, there are now clear indicationsfor deviations from the classical Hall-Petch relation as grain sizes approach nanometerdimensions.
6.12 GRAIN SIZE EFFECTS IN NANOCRYSTALLINE MATERIALS
Nanocrystalline is a terminology that has been used in recent years to describematerials whose grain size does not exceed 10 nm. This upper limit of the grain size ischosen arbitrarily for convenience rather than being based on a physical significanceor a characteristic length scale. The central question in understanding the influence ofthe grain size on the mechanical properties of nanocrystalline materials is whether thedeformation mechanisms are similar to those of coarse-grained materials, and if sowhether the Hall-Petch relation as defined in Eq. 6.2 holds true for nanograins. Inother words, the question is whether or not the relation as derived for coarse-grainedmaterials can be extrapolated to determine mechanical properties in the nanocrys-talline range.06Ch06.qxd  11/11/08  8:18 AM  Page 182
183 6.12 Grain Size Effects in Nanocrystalline Materials
As discussed in the previous section, the Hall-Petch relation can be rationalized
based on the assumption that grain boundaries act as obstacles to slip dislocations,
causing their pile-up on their slip planes behind boundaries. The number of the piled-
up dislocations is also assumed to be large and to increase with increasing grain size and
magnitude of the applied stress. As such, much larger applied stress is needed in ﬁne-
grained materials to force slip through the grain boundary and initiate slip in the neigh-
boring grain. From a geometrical point of view, it is obvious that these assumptions
cannot hold true when the grains become so small that they cannot accommodate
many dislocations. Furthermore, grain boundaries in nanocrystalline materials occupy
a larger fraction of the volume than that in coarse-grained materials. As such, grain-
boundary contributions to the deformation can cause deviations from the classical Hall-
Petch relation.
Sanders et al.11have investigated tensile behavior of high-purity Cu and Pd
nanocrystalline metals with grain sizes in the range of 10 to 110 nm. The samples were
produced by inert gas condensation followed by warm compaction. The hardness of the
samples was found to follow the coarse-grained Hall-Petch relation down to grain size
around 16 nm. Below this size, the hardness values were found to deviate from the rela-
tion and level off, as shown in Fig. 6.25. The authors indicate that the drop in the hard-
ness could be indicative of a change in the deformation mechanism as grains fall into
this nanometer range or due to the change in the processing conditions of the samples
with ﬁner grains. The tensile yield stress of samples with 110 nm grain size was also
found by Sanders et al. to be close to the value predicted from the extrapolation of the
Hall-Petch relation for coarse-grained copper, as shown in the ﬁgure. However, the yield
strength dropped off dramatically as grain size fell below 110 nm. The failure of
the ﬁner-grained samples also occurred with little plastic deformation with a fracture
0.05 200 95 96 97 98 99 100 
400 600 800 1000 
0.1 0.15 0.2 0.25 0.3 0.35 0.4 
Grain size–1/2 (nm–1/2) Strength (MPa)400  nm 6.25  nm 16 nm Density (%)
Density yield stress
hardness
Hall-Petch
FIG. 6.25 Plot of yield strength and Vickers microhardness (divided by 3) as a function of the
inverse square root of the grain size. Also shown is an extrapolation to small grain sizes of the
coarse-grained Hall-Petch relation for Cu and the change in the bulk density. (This material was
published in Acta Materialia, Vol. 45, Issue 10, P. G. Sanders, J. A. Eastman and J. R. Weertman,
Elastic and tensile behavior of nanocrystalline copper and palladium, 4019–4025. Copyright
Elsevier Science Ltd. (1997). http://www.sciencedirect.com/science/journal/13596454)06Ch06.qxd  11/11/08  8:18 AM  Page 183
Chapter 6 Elements of Grain Boundaries 184
surface perpendicular to the stress axis. The authors believe that this observation may
indicate that dislocation-assisted deformation mechanisms that operate in coarse-
grained materials may not operate effectively in nanocrystalline materials. However, the
authors caution that the reduction in the yield strength and brittle failures could be also
due to the ﬂows and defects introduced during processing of the ﬁner-grain materials.
Indeed, as shown in Fig. 6.25, the bulk density of the ﬁner grained materials was appre-
ciably lower than that of the coarser-grained ones, indicating the presence of apprecia-
ble porosity in the samples. As such, the tensile measurements alone may not have
sufﬁcient accuracy to ascertain the applicability of the Hall-Petch relation to nanocrys-
talline materials.
Figure 6.26 shows yield stress data as a function of grain size for several metallic
systems, as compiled by Masumura et al.12The line with slope of one in the figure
represents the Hall-Petch relation given by Eq. 6.2. According to these authors, for
grain sizes larger than about 1 mm, the data follow the Hall-Petch relation; the yield
strength increases as grain size decreases. At grain sizes between 1 mm and 30 nm, the
Hall-Petch relation roughly holds, but the increase in the strength with grain size is
less than that predicted by the Hall-Petch relation. In contrast, for grain sizes smaller
than about 30 nm, the yield strength actually decreases with decreasing grain size.
The deviations from the classical Hall-Petch relation presented in Figs. 6.25 and 6.26
indicate that the relation may not hold true below a certain critical grain size. Several mod-
els and arguments have been advanced to explain the deviation of mechanical behavior of
nanocrystalline material below a certain critical grain size from the classical Hall-Petch
relation. Among them are the possibility of diffusional creep at room temperature13and
dislocation accommodated boundary sliding.14
00.00.20.40.60.8
0.2 0.4
(d  [nm])–1/20.6[1] Fe
[2] NiAI
[3] Ag
[4] Cu
[5] Fe
[6] Fe
[7] Pd
[8] Ti
[10] Ti
[12] Ni
[13] Ni
[14] Nip
[15] Cu
[16] Cu
Unit Slope[11] Al-1.5% Mg[9] Cu[6] Cu
[6] Co
0.8< τ – τ0 > / k
FIG. 6.26 Compilation of yield stress data for several metallic systems. (This article was
published in Acta Materialia, R. A. Masumura, P. M. Hazzledine and C. S. Pande, Vol. 46,
No. 10, Yield Stress of Fine Grained Materials, pp. 4527–4534. Copyright Elsevier Science
Ltd. (1998) http://www.sciencedirect.com/science/journal/13596454)06Ch06.qxd  11/11/08  8:18 AM  Page 184
185 6.13 Coincidence Site Boundaries
As can be surmised from the above discussion, the exact inﬂuence of the grain size
in nanoscale range on the strength of the material is a matter of dispute. Part of the
difﬁculty in answering this question is that the property measurements for nanocrys-talline materials, particularly those done under tensile conditions, do not have sufﬁ-cient accuracy to ascertain the applicability of the Hall-Petch relation in this region.Another difﬁculty is that nanocrystalline materials often include porosities, ﬂaws, orimpurities. As such, a direct comparison with high-purity coarse-grained counterpartscannot be made. As Andrievski and Glezer conclude,
15further studies are required to
determine the nature of size effects in nanocrystalline materials.
6.13 COINCIDENCE SITE BOUNDARIES
In 1949 Kronberg and Wilson,16as a result of a study of secondary recrystallization
in copper, were able to call attention to an important form of grain boundary: thecoincident site boundary . In their investigation they first very heavily cold rolled some
copper plates, which were then annealed at 400 °C (600 K) to produce a fine-grainedmicrostructure with an approximate grain size of 0.03 mm (3 mm). This structure
had a very pronounced texture; that is, nearly all the grains of the metal had close tothe same orientation in space. Moreover, the grains were aligned so that each had acube plane (i.e., a {100} plane) almost parallel to the rolling plane of the sheet. Inaddition, a /H20855010 /H20856direction of these grains tended to be closely aligned to the direc-
tion in which the sheet had been rolled. Actually, this type of texture has beenobserved in a number of fcc metals and is known as a cube texture . When these sheets
with the cube texture were heated to between 800 and 1000 °C (1073 to 1273 K), anew set of larger crystals of a different orientation appeared. This form of graingrowth is called secondary recrystallization .
Kronberg and Wilson next quantitatively compared the orientations of these new
grains to those of the original cube texture and found that their two orientations wererather simply related. They also observed that a secondary recrystallized grain orientationcould be obtained from that of an original grain by a rotation of either 22° or 38° about a/H20855111 /H20856axis, or, in a few cases, by a 19° rotation about the /H20855010 /H20856axis aligned parallel to the
rolling direction.
Kronberg and Wilson then demonstrated that these rotations could produce surfaces,
separating the new crystal from the old, that contained a number of positions where theatoms in both crystals were in coincidence. These were called coincidence sites . As an exam-
ple, consider Fig. 6.27 based on a drawing in the Kronberg and Wilson paper. This assumesa 22° rotation about a /H20855111 /H20856axis in an fcc crystal. Net A corresponds to the atomic arrange-
ment on the (111) plane of the parent crystal where the atom centers are indicated byopen circles. Net B, on the other hand, corresponds to the (111) plane in a secondarilyrecrystallized crystal. Here the atom centers are designated by ﬁlled-in circles. The two netsare rotated relative to each other by 22° about the [111] pole, which is assumed to lie atthe center of the drawing. The points where atoms on the two nets coincide are shown aslarger open circles. Note that the coincidence sites also deﬁne a similar but larger hexago-nal net than the nets A and B. In other words, the coincidence sites form a net that is amultiple of the primitive net. A boundary of this type, with a large fraction of coincidencesites, is considered to have valuable properties, such as a higher mobility or the ability tosupport a rapid rate of grain growth.06Ch06.qxd  11/11/08  8:18 AM  Page 185
Chapter 6 Elements of Grain Boundaries 186
6.14 THE DENSITY OF COINCIDENCE SITES
By a direct count, Kronberg and Wilson were able to show that the number of coincidence
sites in the boundary of Fig. 6.27 was equal to 1/7 of the atoms in either net A or B. What
is more, they also pointed out that the remaining atoms of the two nets, those not in coin-
cidence, could be brought into alignment by relatively small atom movements of the order
of 1/3 of an atomic distance.
The fraction of atoms in coincidence, at a boundary of this type, is generally known
as the density of coincidence sites . The reciprocal of the density, however, is more commonly
used as a parameter to describe a coincidence site boundary. This is usually designated by
the Greek symbol /H9018. Thus, for the boundary in Fig. 6.27, /H9018/H110057.
6.15 THE RANGANATHAN RELATIONS
The theory of coincidence site boundaries received a large advance from a paper published
by Ranganathan17in 1966. In this paper he pointed out that not only could rotational sym-
metry operations, such as a 90° rotation about a /H20855100 /H20856pole or a 120° rotation about a /H20855111 /H20856
pole, bring a lattice back into complete self-coincidence, but also partial self-coincidence
might be attained with speciﬁc rotations about other axes. He then went on to formulate
simple ground rules that allow one to deﬁne these other rotations.
Ranganathan also pointed out that these latter rotations not only were able to produce
a coincidence site net at a boundary between two crystals, but they were also capable ofNet A 
Net B 21.8° Net A 
Net B 
Coincidence sites 
FIG. 6.27 A coincident site boundary obtained by a 22° rotation
across a (111) plane (i.e., about a /H20855111 /H20856axis). The reciprocal den-
sity, /H9018, of the coincident sites, shown as large open circles, is 7.
(After Kronberg and Wilson.)06Ch06.qxd  11/11/08  8:18 AM  Page 186
187 6.16 Examples Involving Twist Boundaries
yielding the concept of a coincidence site three-dimensional lattice. In this latter case, one
needs only to consider that two identical crystals, originally in perfect coincidence, arerotated relative to each other about the same axis. Thus, the coincidence site net in Fig. 6.27represents a planar section through a coincidence site lattice.
There are four basic factors involved in a coincidence site lattice. The ﬁrst is the axis
[hkl] about which the rotation occurs; the second is the rotation angle, u, about this axis;
the third is the coordinates of a coincidence site in the coincident site net on ( hkl), the
plane normal to the axis of rotation; and the fourth is /H9018, the reciprocal of the density of
coincidence sites in the ( hkl) net. These four factors are not all independent. Actually,
Ranganathan was able to formulate equations giving both uand /H9018in terms of the Miller
indices and the coordinates ( x, y) of a coincidence site in the plane ( hkl). These equations
are
u/H11005(2 tan/H110021(y/x))(N1/2) 6.21
and
/H9018/H11005 x2/H11001y2N 6.22
where
N/H11005h2/H11001k2/H11001l26.23
6.16 EXAMPLES INVOLVING TWIST BOUNDARIES
The application of the Ranganathan relations will now be demonstrated with the aid of sev-eral elementary examples involving twist boundaries. First consider a simple cubic latticerotated about one of its cube axes, [100]. This case is treated in Fig. 6.28 in which the draw-ing shows the (100) plane. In this illustration the xand yaxes are the [010] and [001] direc-
tions, respectively. The unit of measurement along these axes is the length of one edge of thesimple cubic unit cell. Rotation of the lattice through an arbitrary angle uabout [100] will
cause the xand yaxes to assume the rotated positions x/H11032and y/H11032. Since a rotation about [100]
is being considered, h/H110051 while kand lare 0, so that N/H110051. A coincidence site lattice can be
formed if one takes x/H110052 and y/H110051. In this case u/H110052 tan
/H110021(1/2)
