Repository: Ketankham/chatbot-meta-books

File: tem-book.txt (part 12 of 71)
 هب انم خدا 
diagram to introduce you to the principal terms used
in lens optics.
6.2.B The Principal Optical Elements
From the above diagrams, we can define several principal
planes to which we will often refer. The first plane is the
plane of the lens. In a thin lens this plane can be imagined asa line through the middle of the lens. The object plane isthe plane containing the object point in Figure 6.1 or theobject arrow in Figures 6.2 and 6.3. The object planealways lies above the lens in question in the diagrams inthis text. The image plane (sometimes called the Gaussian-
image plane) is the plane containing the image point or
arrow and it always lies below the lens. These two planesare said to be conjugate, which means optically equivalent.Rays leaving a point in one plane are brought to apoint (if the lens is perfect) in a conjugate plane andvice versa. In other words, the electron doesn’t carewhich way it goes through the lens and this is the
basis for the theorem of reciprocity which we’ll dis-
cuss when we compare TEM and STEM imaging inChapter 9. The focal plane of the lens is the plane inwhich the parallel rays are brought to a focus asshown in Figures 6.2 and 6.3. In the image-formingprocess in a TEM, the focal plane lies after or‘behind’ the lens and so the plane is sometimescalled the back-focal plane (BFP). There is also an
equivalent front-focal plane (FFP) and a convex lens
would take all the rays coming from a point in thefront-focal plane and create a parallel beam ofradiation, in exactly the reverse manner to Figures
6.2 and 6.3.
6.2.C The Lens Equation
From the above diagrams we can define three importantdistances, labeled in Figure 6.3: the distance from theobject plane to the lens (the object distance d
o), the distance
from the lens to the image plane (the image distance di), and
the distance from the lens to the back-focal plane (the focalObject plane
Lens
Image planeBack
focalplaned
ifdo
FIGURE 6.3. A complete ray diagram for a finite object, symmetrically
positioned around the optic axis. All rays emerging from a point in the object
(distance dofrom the lens) that are gathered by the lens converge to a point in
the image (distance difrom the lens) and all parallel rays coming from the
object are focused in the focal plane (distance ffrom the lens).FOR A THIN LENS
A fundamental principle of how a lens works is that
an electron passing through the middle of the lens isunaffected so we can draw its path as a straight line.All other electron paths are bent when they passthrough the lens.
94 ................................................................................................................................................ L ENSES ,A PERTURES ,AND RESOLUTION
www .Iran -mavad .com  
ﻣﺮﺟﻊ ﺩﺍﻧﺸﺠﻮﻳﺎﻥ ﻭ ﻣﻬﻨﺪﺳﻴﻦ ﻣﻮﺍﺩ
length f). Now if the lens is symmetric in strength either side
of the lens plane (i.e., the front and back-focal planes are
the same distance from the lens) then we can write thefollowing basic equation
1
f¼1
doþ1
di(6:1)
which is known as Newton’s lens equation. You’ll find a
proof in any standard optics text (several were refer-enced back in Chapter 2). The distances d
oanddiare
measured from the two different principal planes in a
thick lens, but from the same plane in the middle of a
thin lens, which we are assuming here. In all cases thatwe’ll consider, the object distance (and therefore theimage distance) is greater than the focal length. Thus areal image is produced on the other side of the lensbeyond the back-focal plane. If the object were within
the (front) focal length, then a virtual image would be
produced on the same side of the lens as the object, andthis is often the case in light optics. Since we don’t dealwith virtual images in the TEM we’ll ignore this aspect.
6.2.D Magnification, Demagnification, and
Focus
We can use Newton’s lens equation to define the mag-
nification of a convex lens as
M¼di
do(6:2)
Mis also approximately equal to the ratio of the collec-
tion angles of the lens subtended at the object ( b) and at
the image ( a) as shown in Figure 6.1, assuming that
these angles are small, as they invariably are in aTEM. In this example the magnification is unity.
Now we may sometimes want to demagnify an object
(for example, when we want to form a small image of the
electron source, to create the smallest possible probe at
the specimen). If that is the case, we define the demag-
nification as 1/ M. In a VLM we could change themagnification by moving the object relative to the lensor vice versa, and adjusting our eyes accordingly, butgenerally we rotate in another objective lens of differentstrength (curvature). In a TEM we change magnifica-
tion in this latter way by changing the strength of the
lens, but you’ll see that we can do this without changingthe lens itself. So electron lenses differ fundamentally
from glass lenses in that one lens can be adjusted to a
range of strengths.
If we make the lens stronger, then the focal length is
shortened as shown in Figure 6.4. If fis shortened but d
o
is unchanged, then dimust be correspondingly shorter
and the image magnification is smaller, or the demagni-fication is larger.
How do we get the high magnifications that we need
to form images of atomic columns such as Figure 1.2?Since, as you’ll see in Chapter 9, we tend to operate theobjective lens of the TEM at a fixed strength, we move
the object plane close to the lens thus making d
osmall
andMcorrespondingly large (see equation 2). We then
make the image plane of the first lens, the object planefor the next lens and repeat this for several lenses in
tandem one after the other. So we end up with a multi-lens system like a compound VLM. We’ll discuss manymore details of lens combinations in the illumination
and imaging systems of the TEM in Chapter 9.
Now, in principle, there’s nothing to stop us magni-
fying as much as we wish. However, above a certain
magnification, we will see no more information because
f1f2Object plane
Lens
Image plane (2)
Image plane (1)di1do
di2
FIGURE 6.4. Strengthening the lens shortens the focal length f.S oa
weaker lens ( f1) produces a higher magnification of the object than a
stronger lens ( f2) since the image distance diincreases, but the object
distance, do, is unchanged.STRENGTH VERSUS MAGNIFICATION
Under conditions normally found in the TEM, strong
lenses magnify less and demagnify more .I nV L M s
stronger lenses produce greater magnifications.THE PLANES
The principal planes of a lens comprise the object,image and focal planes.
6.2 L IGHT OPTICS AND ELECTRON OPTICS .......................................................................................................................................... 95
www .Iran -mavad .com  
ﻣﺮﺟﻊ ﺩﺍﻧﺸﺠﻮﻳﺎﻥ ﻭ ﻣﻬﻨﺪﺳﻴﻦ ﻣﻮﺍﺩ
other factors limit the image detail and therefore the
resolution of the microscope. We’ll discuss this point
later in Section 6.6. We’ll also see that there are times
when we want to look at an image of the focal plane(because this contains the DP). To do this, the back-
focal plane of the upper lens must become the object
plane for the subsequent lenses in the imaging system.
When discussing the focus of images we need
another convention because we’ll find that there is
much useful information to be gained and certain
technical advantages to operating out of focus. Thissituation is somewhat different to almost any otherform of microscopy wherein out-of-focus images are
generally less useful or, more likely, completely use-
less. However, in TEM we need to define the follow-ing two conditions relative to the plane in which a
focused image is formed
&If the lens strength is increased such that the image
forms above (i.e., before the rays get to) the imageplane, then the image will be out of focus and we saythe lens is overfocused.
&If the lens is weakened and the image forms below(i.e., after) the image plane, the image will be out offocus and the lens is said to be underfocused.It’s very easy to confuse these two terms unless you
think in terms of the vertical frame of the microscope asshown in Figure 6.5. One point to note from Figure 6.5,which we’ll find useful, is that the electrons are closer to
being parallel to the optic axis when the lens is under-
focused than when it is overfocused.
We’ll exploit underfocused imaging conditions on
many occasions in the future. We’ll also find there aretimes when we should operate with our DPs out of focus
and also get different information to when it is in focus.
So even dexterously challenged TEM operators or thosewith aging eyes can still do well!
6.3 ELECTRON LENSES
Electrons were first successfully focused by Busch in1927; he used an electromagnet of the sort that Ruska
later incorporated into the first TEM shown in Figure
1.1. Busch also showed that it was possible to focuselectrons using electrostatic fields and we’ve alreadyseen how this works in thermionic electron guns in Chap-ter 5. In practice, magnetic lenses are superior in manyrespects, particularly because they are not susceptible tohigh-voltage breakdown. The TEMs that we’re discuss-ing in this text all use magnetic lenses, so we won’t discuss
electrostatic lenses further here but they are examined in
the companion text.
6.3.A Polepieces and Coils
To make a magnetic electron lens we need two parts.Both are drawn schematically in cross section inFigure 6.6. First there is a cylindrically symmetrical coreof soft magnetic material such as soft iron, with a holedrilled through it. We call this soft iron a polepiece and
the hole is called the boreof the polepiece. (Soft refers to
the magnetic not the mechanical behavior.) In most lensesthere are two polepieces (upper and lower), which can be
part of the same piece of soft iron as in Figure 6.6 or they
may be two separate pieces. The distance between thepolepiece faces is called the gapand the bore-to-gap ratio
is another important characteristic of such lenses, con-trolling the focusing action of the lens. Some polepiecesare machined to a cone shape; the cone angle is then animportant variable in the lens performance.
The second part of the lens is a coil of copper wire
which surrounds each polepiece. When we pass a currentthrough the coil, a magnetic field is created in the bore.WEAK LENS
A weak, underfocused lens gives a more parallel elec-
tron beam. Remember a1anda2are very small.
(A) (B) (C)
Lens
Overfocused
lensUnderfocused
lensImage
plane
Focused
lensObject
α1
α2Object
FIGURE 6.5. (A) The concept of overfocus in which a strong lens focuses
the rays from a point in the object above the normal image plane where
a focused image (B) of the object is usually formed. At underfocus(C) the lens is weakened and focuses the rays below the image plane. It
is clear from (C) that at a given underfocus the convergent rays are
more parallel than the equivalent divergent rays at overfocus ( a
2<a1).MAGNIFICATION VERSUS RESOLUTION
Don’t confuse the two.
96 ................................................................................................................................................ L ENSES ,A PERTURES ,AND RESOLUTION
www .Iran -mavad .com  
ﻣﺮﺟﻊ ﺩﺍﻧﺸﺠﻮﻳﺎﻥ ﻭ ﻣﻬﻨﺪﺳﻴﻦ ﻣﻮﺍﺩ
This field is inhomogeneous along the length of the lens,
but axially symmetric. It is the strength of the field in amagnetic lens that controls the electron trajectories or
ray paths. As you can see, the electron path through the
lens is a reasonable approximation to the schematic dia-gram back in Figure 6.1.
The resistive heating of the coil means that the lenses
have to be cooled and a water recirculating system is an
essential part of TEM lenses. A real lens removed from
the column of a TEM is shown in Figure 6.7.
6.3.B Different Kinds of Lenses
The principles that we’ve just described are incorporatedinto different kinds of lenses used in the TEM. Mostlenses in the microscope are weak lenses with large
gaps. Either they act to demagnify the source image
onto the specimen or they magnify the image or DPfrom the specimen and project it onto the viewing screen
or CCD in ways that we’ll see in Chapter 9. Typically
these lenses are of the sort shown schematically in Figure6.6. An aperture can be introduced into the bore of thelens, as we’ll discuss later.Compared to the other lenses in a TEM, the objective
lens is a very strong lens. Several types exist, depending on
the needs of the particular TEM. The most flexible objec-
tive lens is that in which the upper and lower polepiecesare separated and have their own coils as shown inFigure 6.8A. This geometry gives the space needed toallow us to insert both the specimen and the aperturebetween the polepieces. With this type of polepiece, otherinstruments such as X-ray spectrometers can have rela-tively easy access to the specimen. For the same reason, itis straightforward to design specimen holders that do avariety of tasks such as tilting, rotating, heating, cooling,straining, etc. This versatility accounts for the popularity of
the split-polepiece lens in TEMs.
With split polepieces it is possible from to make the
upper polepiece behave differently from the lower pole-
piece. The most common application of this is to excitethe upper-objective polepiece very strongly. This kind of(asymmetrical) lens is ideal for an AEM/STEM becauseit can produce both the necessary broad beam of elec-trons for TEM and a fine beam of electrons for AEMand STEM. We’ll see how this is accomplished in moredetail in Chapter 9.
If high resolution is a major requirement, then we’ll
see that it is essential to keep the focal length of theobjective lens short and this means a very strong lens is
FIGURE 6.6. Schematic diagram of a magnetic lens. The soft-iron pole-
pieces sit in the hole down the middle of the lens and are surrounded by the
copper coils through which the current runs to magnetize the polepieces.
When viewed in cross section, the bore and the gap between the polepiecesare visible. The magnetic field is weakest on axis and increases in strengthtoward the sides of the polepiece, so the more the electrons travel off axis
the more strongly they are deflected.
PRACTICAL HINT
You should be able to get a readout (on the TEM
computer display) of the current through any lenscoil. It is a useful thing to know the standard lenscurrents for your common operating modes such as
imaging and diffraction and for creating various
beam sizes.
FIGURE 6.7. A real lens: the cylindrical shape conceals the copper wire
coils. The two conical polepieces beside the lens sit inside the central hole
in the lens. The three-pin electrical connections provide current to the coilto magnetize the polepieces, and cooling water is circulated in and out of
the two holes in the top plate of the lens to dissipate the resistive
heat generated in the coils. Compare this picture with the schematic inFigure 6.6.
6.3 E LECTRON LENSES .............................................................................................................................................................................. 97
www .Iran -mavad .com  
ﻣﺮﺟﻊ ﺩﺍﻧﺸﺠﻮﻳﺎﻥ ﻭ ﻣﻬﻨﺪﺳﻴﻦ ﻣﻮﺍﺩ
needed. This is traditionally accomplished by using an
immersion lens. The specimen is dropped into (i.e.,immersed in) the center of the lens field as shown in
Figure 6.8B. In such a top-entry stage the specimen is
surrounded by the objective lens and so it is a moredifficult engineering feat to manipulate, heat or coolthe specimen and it is not possible to get X-ray detectors
near the specimen, so analytical microscopy is very
inefficient. If the focal length is kept really short togive the highest resolution, then it becomes difficult totilt the specimen more then a few degrees. So in the
highest-resolution TEMs you can’t do much apart
from imaging and diffraction over a restricted range oftilt (see Chapter 8 on stages). This limitation can be
overcome by designs such as the snorkel lens as shown
in Figure 6.8C, which is a single polepiece lens with asmall bore to give a strong lens. Spherical-aberrationcorrection also reduces the need to have the stronglenses for high resolution, so larger gaps are feasible inaberration-corrected TEMs without compromisingresolution.
The limitations of ferromagnetic polepieces can be
overcome using superconducting lenses. We cannot
make soft-iron polepieces stronger than their satura-
tion magnetization and this limits the focal length
and the probe-forming capability of the lens. Super-conducting lenses can overcome these limitations butTHE OBJECTIVE LENS
The most important lens in the TEM. It forms the
images and DPs that are magnified by the other lenses.It is also the most difficult to construct since the speci-men must be located close to the plane of this lens.Iron circuit
Coil
Water pipe
Brass plate
Single polepiece
SpecimenS N
NSIxySpecimen stageSpecimen
Iron
circuit
WindingMagnetic
gap
Water
cooling(A)
(C) (D)(B)
FIGURE 6.8. A selection of different lenses; (A) a split polepiece objective lens, (B) a top-entry immersion lens, (C) a snorkel lens, and (D) a
quadrupole lens.
98 ................................................................................................................................................ L ENSES ,A PERTURES ,AND RESOLUTION
www .Iran -mavad .com  
ﻣﺮﺟﻊ ﺩﺍﻧﺸﺠﻮﻳﺎﻥ ﻭ ﻣﻬﻨﺪﺳﻴﻦ ﻣﻮﺍﺩ
since a superconductor generates a fixed field, it
cannot be varied in the same way as a conventional
ferromagnetic lens and so it is not very flexible.
Periodically there are increased fluxes of papersdescribing superconducting lenses because they aresmall, they don’t need water cooling, and they coolthe area around the specimen which improves thevacuum, helps minimize contamination, and pre-serves biological or polymeric specimens. Such lenses
also saw a brief flurry of activity after the discovery
of high-Tc superconductors. These lenses can gener-ate intense fields ( >100 T compared to the maximum
of/C242 T in electromagnetic lenses) which are very
promising for forming fine probes with high-energyelectrons (useful in AEM). Superconducting lenses
are so strong that their aberrations (which we’ll get
to in Section 6.5) are inherently small and they couldfeasibly be used to construct very compact TEMs.
In addition to these variations on the theme of a
single or double polepiece, it is also possible to designa quadrupole, sextupole, or octupole lens in which thefocusing action is achieved by four, six, or eight pole-pieces, respectively. Adjacent polepieces are of opposite
polarity as shown in Figure 6.8D. These lenses are not
used in TEMs as magnifying lenses but are used tocorrect lens defects such as astigmatism (see Chapter 9),are used as lenses in aberration correctors (seeSection 6.5.A) and also in electron energy-loss spectrom-eters (Chapter 37). These lenses require less power, and
they don’t introduce any rotation into the image, which
as we’ll now show, is a characteristic of standard, electro-magnetic lenses.
6.3.C Electron Ray Paths Through
Magnetic Fields
We need a bit of mathematics to explain how magnetic
lenses actually work. When an electron with chargeq(= –e) enters a magnetic field with a strength B(Tesla)
and an electric field of strength E,i te x p e r i e n c e sa
force F, known as the Lorentz force, which depends on
the velocity of the electron, v. All these factors are related
through the equation
F¼qðEþv/C2BÞ¼/C0 eðEþv/C2BÞ (6:3)
where the term in parentheses is a vector cross-product.Since we are not applying an electric field within the lens,the resulting (Lorentz) force Fis a vector normal to vand
B,which are inclined to one another at an angle y.Y o u
can easily work out the relative directions of E,v,B,a n d
Fusing the right-hand rule in which your thumb repre-
sents the direction of the force acting on a positive charge
moving in the direction of the middle finger through afield in the direction of the index finger. So the force onthe electron acts in the opposite direction to your thumb.The force on an electron entering a uniform mag-
netic field, nearly 90 8toBis
F¼evBsiny¼evB¼
mv2
r(6:4)
where ris the radial distance of the electron from the
optic axis (sometimes called the cyclotron radius for
historical reasons which you should be able to recog-nize) and mis the mass of the electron. We can rearrange
equation 6.4 to give an expression for
r¼mv
eB(6:5)
Since vis a relativistic velocity, we should write this
equation as
r¼2m0E1þE
2E0/C16/C17 hi
eB12=
(6:6A )
where m 0andE0are the rest mass and energy of the
electron, respectively. This form of the equation allowsus to substitute known constants to estimate r(in
meters)
r¼3:37/C210/C06V1þ0:9788/C210/C06V/C0/C1/C2/C312=
B(6:6B )
In deriving equation 6.4, we made a rather gross
oversimplification. If yequals 90 8, the electron is travel-
ing straight down the optic axis and is not focused; infact it doesn’t even notice that a lens is there! It is thedeviation fromy=9 08that gives the lens effect. The
next step, therefore, is to separate the electron velocity v
in a magnetic field into two components, v
1perpendic-
ular to, and v2parallel to the magnetic-field direction B,
as shown in Figure 6.9, where v1=vsinyandv2=vcos
y. The parallel component, v2, results in motion parallel
to the optic axis in the zdirection, with z=v2t, while the
perpendicular component produces circular motionwith a radius given by equation 6.5.RIGHT-HAND RULE
Field: Forefinger
Velocity (Speed): Second fingerThrust: Thumb
THE FIELD
ForV= 100 kV and B=1 Tesla, from equation 6.5
the radius, r,i s< 1 mm.
6.3 E LECTRON LENSES .............................................................................................................................................................................. 99
www .Iran -mavad .com  
ﻣﺮﺟﻊ ﺩﺍﻧﺸﺠﻮﻳﺎﻥ ﻭ ﻣﻬﻨﺪﺳﻴﻦ ﻣﻮﺍﺩ
So all the ray diagrams that we draw ignore this
complicating factor which also explains why the optic
axis is sometime referred to as the rotation axis. Theperiod of rotation ( T
c) through the field gives rise to the
(cyclotron) frequency oc
oc¼2p
Tc¼eB
m(6:7)
From these various relationships, we can calculatethe complete ray paths through the lens. The mostimportant equations are called the paraxial (i.e.,
near-axis) ray equations. These equations determineboth rand the angle of rotation ( y) about the axis as
the electron moves around the axis in the direction z:
it rotates under the influence of the rotationallysymmetrical field, B. These equations, which neglect
electron trajectories far off axis, are derived in textson electron optics. As Hawkes succinctly states ‘‘a
straightforward, but quite lengthy calculation yields’’
d2r
dz2þZ2B2r
2V12=¼0( 6 :8)
dy
dz¼ZB
2V12=(6:9)
where Vis the accelerating voltage of the microscope and
Zis (e/2m 0c2)1/2. You can see from equation 6.8 that the
rate of change of ralong the optic axis is smaller for more
energetic electrons (larger V) and larger for more intense
field strengths (larger B). Likewise, from equation 6.9,
the angular rotation rate increases with increasing field
strength and decreases for more energetic electrons.
While these conclusions might be intuitively obvious,
the implication is often missed. When we change the
TEM accelerating voltage, we change the lenses in themicroscope! (Think what this would mean in a VLM.)Therefore, the calibration of the TEM and the lens ‘con-
stants’ change as we change the kV. Remember the initial
paraxial assumption; we’ll use non-paraxial rays toexplain the effect of spherical aberration on resolutiona little later in Section 6.5.A.
While all these ray equations are approximations,
they form the basis for more detailed mathematicalmodels of electron motion through lenses (see Chapter2 in the companion text and URL #2). The more com-plete models are used in advanced software which simu-
lates the effects of new lens shapes, bore/gap ratios, etc.,
and has permitted significant advances in the design oflenses to meet the more stringent demands of the latestTEMs.
6.3.D Image Rotation and the Eucentric Plane
So the electrons follow a helical path as they traverse thefield along the axis of the lens. This rotation is rarelyzrB
v v2v1
P ′Pθ
v2Tcv
FIGURE 6.9. Electron trajectories in a homogeneous magnetic field,
strength B. The electrons have velocity components parallel and perpen-
dicular to the field, so long as they are not traveling at 90 8to the direction
ofB. The Lorentz force causes electrons passing through point P on the
optic axis to spiral through the field and intersect the axis again at P0. The
electron’s helical path defines the cyclotron radius, r.
PITCH OF THE HELIX
When we increase B, the pitch of the helical path
becomes less if we do not change the energy, because
the electrons rotate round the axis more often perunit path length along the axis ( z).SPIRAL
The electron spirals through the lens field: a helicaltrajectory. For electrons with higher keV, we mustuse stronger lenses (larger B) to get similar ray paths.
100 ................................................................................................................................................ L ENSES ,A PERTURES ,AND RESOLUTION
www .Iran -mavad .com  
ﻣﺮﺟﻊ ﺩﺍﻧﺸﺠﻮﻳﺎﻥ ﻭ ﻣﻬﻨﺪﺳﻴﻦ ﻣﻮﺍﺩ
shown on standard ray diagrams. You’ll see this effect
as you operate your TEM because the image or DProtates on the display screen as you try and focus or ifyou change magnification. This rotation may require
calibration as we’ll see in Chapter 9, unless the manufac-
turer has compensated for it by including an extra lens.
We’ve already seen in Figure 6.4 that if we change
the strength of the lens while keeping d
ofixed, the posi-
tion of the focal plane and the image plane will also
change. Because of this, we have to define a standard
object plane for the main imaging lens of the microscopeand we call this the eucentric plane. Your specimen
height should always be adjusted to the eucentric planebecause an image of an object in this plane will not moveas you tilt the specimen around the primary tilt axis ofthe holder. (The image will still move if you tilt orthog-
onally, unless the TEM stage is completely computer
controlled to compensate for this.) All other planes inthe imaging system are defined with reference to theeucentric plane.
We’ll tell you much more about this very important
reference plane in Chapter 9.
6.3.E Deflecting the Beam
There are many occasions during the operation of theTEM when we want to deflect the beam entering thelens. We may wish to deflect the beam laterally off axisor tilt it to a certain angle with respect to the optic axis.
In STEM, these operations are essential to the whole
process of forming a scanning image. It is also useful inAEM to be able to blank the beam, i.e., deflect it off axisso it goes into a Faraday cup to measure the current, or
to prevent the beam from hitting the specimen when no
useful spectroscopic data are being gathered. The waywe do this is to apply an electromagnetic field to tilt or
traverse the beam or an electrostatic field to blank it.
Electromagnetic scan times are of the order of millisec-onds while electrostatic blanking can occur in fractionsof a microsecond.
Although we are assuming that the lens is thin and
has effectively zero thickness along the optic axis, the
magnetic field actually acts over a length L. The angle of
deflection eis (for small e)
e¼
eLB
mv(6:10)From this equation we can show that to tilt the beam
by 58we need a coil carrying about 0.2 A and /C24100
turns applied along a length of 10 mm, giving a fieldof 0.01 T. For electrostatic blanking we need about
2k V / m m .
6.4 APERTURES AND DIAPHRAGMS
We mentioned earlier that an aperture is often inserted
into a lens. The aperture limits the collection angle ( b)o f
the lens as shown schematically in Figure 6.10 and suchan aperture in the objective lens allows us to control the
resolution of the image formed by the lens, the depth of
field and the depth of focus, the image contrast, the
collection angle of the electron energy-loss spectrom-eter, the angular resolution of the DP, and so on. In
other words, this aperture is important! Physically, the
aperture may reside above, in, or below the plane of the
lens as we draw it in ray diagrams (but it doesn’t really
matter since the actual effect will be the same and we’ve
already seen that the electron doesn’t care which way it
is going). Apertures can also perform other functions,
which we’ll come across later, such as protecting the
specimen from stray radiation in the illumination sys-
tem, measuring the current in the beam or changing that
current.
Usually the apertures are circular holes in metal
disks and the disks are made of either Pt or Mo, whichare both refractory metals.
A quick word on terminology: While the aper-
ture is the hole in the disk, the metal surrounding
the aperture is called the diaphragm (like the vari-able iris diaphragm in a VLM or your camera). We
use the aperture to allow certain electrons to pass
through the lens and exclude others by causingthem to hit the surrounding diaphragm. This‘aperture/diaphragm’ wording, while strictly cor-rect English, is a bit cumbersome, and microscopiststend to be lazy and use ‘aperture’ in both the correctsense of a hole, but also incorrectly to describe theaction of the diaphragm. So we might say that ‘‘the
objective aperture was used to exclude high-angle
scattered electrons from the image’’ or, as we indi-cated above, ‘‘the aperture protects the specimenfrom stray radiation’’ while, strictly speaking, thediaphragm did the excluding and protecting. We’lltry to be both consistent and correct in our usage ofboth terms, but sometimes the precise terminology isawkward.
Diaphragms come in several forms, depending on
their function and the particular microscope. They can
be either individual disks, each with a particular aper-
ture diameter, or they can be a series of different aper-tures in a single metal strip (as shown in Figure 6.10).
The diameter can be as small as 10 mm, which is aboutEUCENTRIC PLANE
If your specimen is in the eucentric plane, then the
objective lens strength is always the same when the
image on the screen is in focus.
6.4 A PERTURES AND DIAPHRAGMS ........................................................................................................................................................ 101
www .Iran -mavad .com  
ﻣﺮﺟﻊ ﺩﺍﻧﺸﺠﻮﻳﺎﻥ ﻭ ﻣﻬﻨﺪﺳﻴﻦ ﻣﻮﺍﺩ
the smallest circular aperture we can make consistently,
or up to /C240.3 mm (300 mm). The individual diaphragms
or the strips are usually a heavy metal such as Mo or Ptand/C2425–50 mm thick, but if their job is also to prevent
X-rays from hitting the specimen they may be severalmillimeters thick (see Chapter 33), which means they
can be quite expensive if they’re made of Pt.
Often the diaphragm collects contamination caused
by the electron beam cracking residual hydrocarbons inthe vacuum (as we describe in Chapter 8). The contam-
ination tends to accumulate on the edges of the aperture,
destroying their circular shape and causing astigmatism.So the diaphragms need occasional cleaning, which can
be done by heating them to red heat in the central blue
part of a butane flame. In some TEMs, this problem is
eliminated by making the diaphragm from very thin
metal foil (e.g., Au or Mo). The foil gets hot in the
electron beam and any contamination boils off. But
such ‘self-cleaning’ diaphragms are delicate and often
crack, thus allowing electrons through other gaps,
which defeats the object of the exercise of producing awell-defined aperture.
6.5 REAL LENSES AND THEIR PROBLEMS
It might appear from what we’ve discussed so far that
the analogy between electromagnetic lenses and convexglass lenses is complete, but that is not so. Over the 300
years since van Leeuwenhoek first constructed a light
microscope, glass lenses have developed to a pointwhere perfect lenses can be fabricated. In the 80 yearssince Busch’s first magnetic lens, we haven’t progressed
so far and our lenses are still very imperfect. We’ve
already compared the best electromagnetic lens to theequivalent of using the bottom of a well-known soft-drink bottle as a magnifying glass. Another common
description is that if the lenses in your own eyes were as
good as our best electromagnetic lens, then you’d belegally blind! So we have to modify all the ideal raydiagrams we’ve drawn to take into account the imper-
fections of the lenses. These imperfections all limit the
resolution of the microscope but, paradoxically, help usA SAFETY NOTE ON X-RAYS
X-rays with energies up to the beam energy are gen-
erated within the lens wherever the electron beam hitsa surface (particularly a limiting diaphragm). So sub-stantial, carefully designed lead shielding is incorpo-rated into the column of the TEM to preventirradiation of the operator. Obviously, it could be
very dangerous to tamper with the lenses or dia-
phragms of the microscope in any way and onlyqualified engineers should dismantle, take apart, orrepair the lenses or remove the diaphragms.(A)
(B)βMaximum
aperture
collection
angleSpecimen
Limiting
diaphrag m
Excluded
electrons
Image plane
FIGURE 6.10. (A) Ray diagram illustrating how a diaphragm restricts
the angular spread of electrons entering the lens. Only electrons emerg-
ing from the specimen scattered through angles less than that subtended
by the aperture at the object ( b) are included in the image-forming
process (full lines). The excluded electrons are scattered at angles >b
and are stopped by the diaphragm (dotted lines). (B) A selection of
diaphragms: the top and middle left are upper and lower views, respec-
tively, of a conventional objective diaphragm; the top/middle rightare views of a ‘top-hat’ (thick) C2 diaphragm; below is a metal stripcontaining several apertures. Each diaphragm is /C243m ma c r o s s .
102 ................................................................................................................................................ L ENSES ,A PERTURES ,AND RESOLUTION
www .Iran -mavad .com  
ﻣﺮﺟﻊ ﺩﺍﻧﺸﺠﻮﻳﺎﻥ ﻭ ﻣﻬﻨﺪﺳﻴﻦ ﻣﻮﺍﺩ
to get better depth of focus and depth of field from the
microscope.
There are many kinds of lens defects (see Chapter 2
in the companion text) and, at one time or another, theeffects of all the various defects can be seen in an image
or DP. In practice, however, most of us don’t need to
know about all of them and we’ll emphasize the onesthat limit the microscope performance in substantialways. These comprise spherical aberration, chromatic
aberration, and astigmatism.
6.5.A Spherical Aberration
The term ‘spherical aberration’ has almost entered the
popular vocabulary since its presence was discerned inthe main optics of the Hubble Space Telescope (unfor-tunately after launch). This defect occurs when the lens
field behaves differently for off-axis rays. For our elec-
tromagnetic lenses, the further off axis the electron is,the more strongly it is bent back toward the axis. As aresult, a point object is imaged as a disk of finite size,
which limits our ability to magnify detail because the
detail is degraded by the imaging process. As we’ve toldyou many times, we can now correct for this aberration,but it still limits the resolution of most TEMs so we need
to examine it carefully.
The effects of spherical aberration are shown in
Figure 6.11. A point object P is imaged at P
0in the
Gaussian image plane. The image is not a point but is
instead a central high-intensity region surrounded by a
halo of decreasing intensity (similar to Figure 2.11).
Spherical aberration is most important in the objectivelens because it degrades the detail that we can resolve in
TEM images: all the other lenses magnify any error it
introduces. It is equally deleterious in the condenserlenses in an AEM or STEM which we use to form thesmallest probe with the most current. What we can
accomplish at the resolution limits of all forms of TEM
is almost always limited by spherical aberration; which iswhy we’re so excited that we can now correct for it.
From Figure 6.11 you can see why we use the term
‘spherical’ to describe the aberration. The effect of
this aberration is to take the curved (spherical) wave-
front from the source and increase the curvature. Nowif you go back and look at Figure 6.9, you’ll see thatelectrons traveling through a point P on axis intersect
the axis again at point P
0where the distance PP0is
given by
PP0¼v2Tc¼vTccosy¼2pmv
eB
1/C0y2
2þ:::/C18/C19
¼L01/C0y2
2þ:::/C18/C19
(6:11)In this relationship, L0=P P00, where P00is the
Gaussian image of the point P for very small y(i.e.,
paraxial (near-axis) conditions). As yincreases, the
distance PP0decreases because of spherical aberration
and we can write
PP0¼PP0
0¼/C0Dz (6:12)
where Dz= 0.5 L0y2. Thus we get an expression describ-
ing the error, d, in the Gaussian image position due to
spherical aberration
d¼Dztany/C24Dzy¼0:5L0y3(6:13)P
Lens
Plane of least
confusion
Gaussian
image plane
P’
zdmin
Disk diameter
= 2Csβ3Cs=  0
Cs 0≠β
Disk diameter
= 0.5 Csβ3
FIGURE 6.11. Spherical aberration in the lens causes wavefronts from a
point object P to be spherically distorted by bending the rays at the outside
of the lens more than those close to the axis. The point is thus imaged as a
disk with a minimum radius in the plane of least confusion and a largerdisk at P
0in the Gaussian-image plane. The plane of least confusion is
where the smallest image of the object is formed. Schematic intensity
distributions at these two important planes are shown beside the ray
diagram.
6.5 R EAL LENSES AND THEIR PROBLEMS ............................................................................................................................................. 103
www .Iran -mavad .com  
ﻣﺮﺟﻊ ﺩﺍﻧﺸﺠﻮﻳﺎﻥ ﻭ ﻣﻬﻨﺪﺳﻴﻦ ﻣﻮﺍﺩ
So the diameter of the Gaussian image of a point formed
by paraxial rays is given by this expression, which we
will write as
d¼Csy3(6:14)
where Csis a constant (a length) for a particular lens
called the spherical aberration coefficient. As you will
have noticed, we often use ‘ Cs’ to mean spherical aber-
ration as in ‘ Cscorrection,’ ‘ Cscorrector’ and ‘ Cscor-
rected.’ We’ll see in a while that this equation is very
important because of its effect on the resolution of theTEM and so we need to make a few points of clarifica-
tion here.
&Equation 6.14 was for paraxial rays only. In a real
TEM, the apertures are usually large enough that
paraxial conditions do not apply and the sharp
image is made more diffuse. As a result the sphericallyaberrated Gaussian image under non-paraxial condi-tions is broadened to a diameter of d=2C
sy3(see
Figure 6.11).
&You’ll often see equation 6.14 written as d=Csy3M
when referring to the image plane but becausemost discussion of TEM resolution refers back
to the minimum distance that we can resolve in
the object plane (i.e., the specimen) the magnifi-cation term is sometimes left out and we will usethis approach.
&When referring to resolution in TEM images it is theradius of the point that is more important than the
diameter.
&In a real lens the value of yin equation 6.14 which
describes the angle of the electron to the optic axis isreplaced by the maximum angle of collection of the(objective-lens) aperture, b.
So, in the forthcoming discussion of resolution, we’ll
use the radius, we’ll refer to the object plane, and we’ll
usebto define the objective-lens angle of collection.
This latter approach is compared to our use of awhen
discussing beam size in Chapter 5, since adefined the
angle of beam convergence. Be careful: many otherTEM texts use asomewhat more indiscriminately for
both collection and convergence angles.
So we end up with an expression for the radius of
the spherically aberrated disk of intensity r
sphin the
Gaussian image plane, referred back to the specimenplane, under non-paraxial (i.e., realistic) conditions,
given by
r
sph¼Csb3(6:15)
Because b(in radians) is small, then b3is a very strong
