Repository: Ketankham/chatbot-meta-books

File: callister-book.txt (part 13 of 65)
of atoms and in all crystallographic directions. Typically, there is a preferred plane, and in that plane there are specific directions along which dislocation motion occurs. This plane is called the slip plane; it follows that the direction of movement is called the slip direction. This combination of the slip plane and the slip direction is termed 
the slip system. The slip system depends on the crystal structure of the metal and 
is such that the atomic distortion that accompanies the motion of a dislocation is a minimum. For a particular crystal structure, the slip plane is the plane that has the densest atomic packing—that is, has the greatest planar density. The slip direction corresponds to the direction in this plane that is most closely packed with atoms—that is, has the highest linear density. Planar and linear atomic densities were discussed in Section 3.11. Consider, for example, the FCC crystal structure, a unit cell of which is shown in Figure 7.6a. There is a set of planes, the {111 } family, all of which are closely packed. 
A (111)-type plane is indicated in the unit cell; in Figure 7.6b, this plane is positioned slip system7.4 SLIP SYSTEMS
186  •   Chapter 7  /  Dislocations and Strengthening Mechanisms
within the plane of the page, in which atoms are now represented as touching nearest 
neighbors. Slip occurs along 〈110〉 -type directions within the {111 } planes, as indicated by 
arrows in Figure 7.6. Hence, {111}〈110〉  represents the slip plane and direction combina-
tion, or the slip system for FCC. Figure 7.6 b demonstrates that a given slip plane may 
contain more than a single slip direction. Thus, several slip systems may exist for a par-ticular crystal structure; the number of independent slip systems represents the differ-ent possible combinations of slip planes and directions. For example, for face-centered cubic, there are 12 slip systems: four unique {111 } planes and, within each plane, three 
independent 〈110〉  directions.
 The possible slip systems for BCC and HCP crystal structures are listed in Table 7.1. For each of these structures, slip is possible on more than one family of planes (e.g., {110}, {211 }, and {321} for BCC). For metals having these two crystal structures, some slip 
systems are often operable only at elevated temperatures. Metals with FCC or BCC crystal structures have a relatively large number of slip systems (at least 12). These metals are quite ductile because extensive plastic deforma-tion is normally possible along the various systems. Conversely, HCP metals, having few active slip systems, are normally quite brittle. The Burgers vector, b , was introduced in Section 4.5, and shown for edge, screw, 
and mixed dislocations in Figures 4.4, 4.5, and 4.6, respectively. With regard to the process of slip, a Burgers vector’s direction corresponds to a dislocation’s slip direc-tion, whereas its magnitude is equal to the unit slip distance (or interatomic separa-tion in this direction). Of course, both the direction and the magnitude of b depend 
on crystal structure, and it is convenient to specify a Burgers vector in terms of unit cell edge length (a ) and crystallographic direction indices. Burgers vectors for face-
centered cubic, body-centered cubic, and hexagonal close-packed crystal structures are as follows:
  b(FCC) =a
2 〈110〉  (7.1a)
  b(BCC) =a
2 〈111〉 (7.1b)
  b(HCP) =a
3 〈1120〉 (7.1c)    Number of 
Metals Slip Plane Slip Direction Slip Systems
 Face-Centered Cubic
Cu, Al, Ni, Ag, Au {111 } 〈110〉  12
 Body-Centered Cubic
𝛼-Fe, W, Mo {110} 〈111〉 12
𝛼-Fe,W {211 } 〈111〉 12
𝛼-Fe, K {321 } 〈111〉 24
 Hexagonal Close-Packed
Cd, Zn, Mg, Ti, Be {0001 } 〈1120〉  3
Ti, Mg, Zr {1010} 〈1120〉  3
Ti, Mg {1011} 〈1120〉  6Table 7.1  
Slip Systems for 
Face-Centered Cubic, Body-Centered Cubic, and Hexagonal Close-Packed Metals
7.5 Slip in Single Crystals  •   187
Concept Check 7.1 Which of the following is the slip system for the simple cubic crystal 
structure? Why?
{100} 〈110〉
{110} 〈110〉
{100} 〈010〉
{110} 〈111〉
(Note: A unit cell for the simple cubic crystal structure is shown in Figure 3.3.)
[The answer may be found in all digital versions of the text and/or at www.wiley.com/college/callister  
(Student Companion Site).]
Figure 7.7  Geometric relationships between the 
 tensile axis, slip plane, and slip direction used in 
calculating the resolved shear stress for a single crystal.
FF
A
Slip
directionNormal to
slip plane𝜙
𝜆A further explanation of slip is simplified by treating the process in single crystals, then 
making the appropriate extension to polycrystalline materials. As mentioned previ-ously, edge, screw, and mixed dislocations move in response to shear stresses applied along a slip plane and in a slip direction. As noted in Section 6.2, even though an applied stress may be pure tensile (or compressive), shear components exist at all but parallel or perpendicular alignments to the stress direction (Equation 6.4b). These are termed 
resolved shear stresses, and their magnitudes depend not only on the applied stress, but 
also on the orientation of both the slip plane and direction within that plane. Let 𝜙 rep-
resent the angle between the normal to the slip plane and the applied stress direction, and let λ be the angle between the slip and stress directions, as indicated in Figure 7.7; it can then be shown that for the resolved shear stress 𝜏
R
 𝜏R=𝜎 cos  𝜙 cos  λ (7.2)
where 𝜎 is the applied stress. In general, 𝜙 + λ ≠ 90° because it need not be the case that 
the tensile axis, the slip plane normal, and the slip direction all lie in the same plane. A metal single crystal has a number of different slip systems that are capable of op-erating. The resolved shear stress normally differs for each one because the orientation resolved shear stress
Resolved shear 
stress—dependence on applied stress and orientation of stress direction relative to slip plane normal and slip direction7.5 SLIP IN SINGLE CRYSTALS
188  •   Chapter 7  /  Dislocations and Strengthening Mechanisms
of each relative to the stress axis ( 𝜙 and λ angles) also differs. However, one slip system is 
generally oriented most favorably —that is, has the largest resolved shear stress, 𝜏R(max):
 𝜏R(max) =𝜎(cos  𝜙 cosλ)max (7.3)
In response to an applied tensile or compressive stress, slip in a single crystal commences on 
the most favorably oriented slip system when the resolved shear stress reaches some critical value, termed the critical resolved shear stress 𝜏
crss; it represents the minimum shear stress 
required to initiate slip and is a property of the material that determines when yielding  occurs. The single crystal plastically deforms or yields when 𝜏
R(max) = 𝜏crss, and the magni-
tude of the applied stress required to initiate yielding (i.e., the yield strength 𝜎y) is
 𝜎y=𝜏crss
(cos  𝜙 cos  λ)max (7.4)
The minimum stress necessary to introduce yielding occurs when a single crystal is ori-ented such that 𝜙=λ=45°; under these conditions,
 𝜎
y=2𝜏crss (7.5)
 For a single-crystal specimen that is stressed in tension, deformation is as in Figure 7.8, where slip occurs along a number of equivalent and most favorably oriented planes and directions at various positions along the specimen length. This slip defor-mation forms as small steps on the surface of the single crystal that are parallel to one another and loop around the circumference of the specimen as indicated in Figure 7.8. Each step results from the movement of a large number of dislocations along the same slip plane. On the surface of a polished single-crystal specimen, these steps appear as lines, which are called slip lines. A schematic depiction of slip lines on a cylindrical speci-men that was plastically deformed in tension is shown in Figure 7.9.critical resolved 
 shear stress
Yield strength of 
a single crystal — dependence on the critical resolved shear stress and the orientation of the most favorably oriented slip system
Slip planeDirection
of force
Figure 7.8  
Macroscopic slip in a 
single crystal.Figure 7.9  Slip lines on the surface of 
a cylindrical single crystal that was plas-tically deformed in tension (schematic).𝜎
𝜎Slip lines
7.5 Slip in Single Crystals  •   189
 With continued extension of a single crystal, both the number of slip lines and the 
slip step width increase. For FCC and BCC metals, slip may eventually begin along a second slip system, the system that is next most favorably oriented with the tensile axis. Furthermore, for HCP crystals having few slip systems, if the stress axis for the most favorable slip system is either perpendicular to the slip direction ( λ = 90°) or parallel 
to the slip plane ( 𝜙 = 90°), the critical resolved shear stress is zero. For these extreme 
orientations, the crystal typically fractures rather than deforms plastically.
EXAMPLE PROBLEM 7.1
Resolved Shear Stress and Stress-to-Initiate-Yielding Computations
Consider a single crystal of BCC iron oriented such that a tensile stress is applied along a [010] direction.
(a) Compute the resolved shear stress along a (110) plane and in a [1
11] direction when a 
tensile stress of 52 MPa (7500 psi) is applied.
(b) If slip occurs on a (110) plane and in a [1 11] direction, and the critical resolved shear stress 
is 30 MPa (4350 psi), calculate the magnitude of the applied tensile stress necessary to  initiate yielding.
Solution
(a) A BCC unit cell along with the slip direction 
and plane as well as the direction of the ap-plied stress are shown in the accompanying diagram. In order to solve this problem, we must use Equation 7.2. However, it is first necessary to determine values for 𝜙 and λ, 
where, from this diagram, 𝜙 is the angle 
between the normal to the (110) slip plane (i.e., the [110] direction) and the [010] direc-tion, and λ represents the angle between the 
[1
11] and [010] directions. In general, for 
cubic unit cells, the angle 𝜃 between direc-
tions 1 and 2, represented by [u1𝜐1w1] and 
[u2𝜐2w2], respectively, is given by
 𝜃=cos−1
[u1u2+𝜐1𝜐2+w1w2
√(u2
1+𝜐21+w21)(u22+𝜐22+w22)] (7.6)
For the determination of the value of 𝜙, let [u1𝜐1w1] = [110] and [u2𝜐2w2] = [010], such that
 𝜙=cos−1
{(1)(0) +(1)(1) +(0)(0)
√[(1)2+(1)2+(0)2][(0)2+(1)2+(0)2]}
 =cos−1
(1
√2)=45°xyz
Slip
direction
[111]Slip plane
(110)
Direction of
applied stress
[010]Normal to
slip plane𝜙
𝜆
𝜎Concept Check 7.2 Explain the difference between resolved shear stress and critical 
resolved shear stress.
[The answer may be found in all digital versions of the text and/or at www.wiley.com/college/callister  
(Student Companion Site).]
190  •   Chapter 7  /  Dislocations and Strengthening Mechanisms
However, for λ, we take [ u1𝜐1w1]=[111] and [ u2𝜐2w2]=[010], and
 𝜆=cos−1
[(−1)(0) +(1)(1) +(1)(0)
√[(−1)2+(1)2+(1)2][(0)2+(1)2+(0)2]]
 =cos−1
(1
√3)=54.7°
Thus, according to Equation 7.2,
 𝜏R=𝜎 cos  𝜙 cos  λ=(52  MPa)(cos 45 °)(cos 54.7 °)
 =(52 MPa)(1
√2)(1
√3)
 =21.3 MPa (3060 psi)
(b) The yield strength 𝜎y may be computed from Equation 7.4; 𝜙 and λ are the same as for 
part (a), and
𝜎y=30 MPa
(cos 45 °)(cos 54.7 °)=73.4 MPa  (10,600  psi)
Deformation and slip in polycrystalline materials is somewhat more complex. Because 
of the random crystallographic orientations of the numerous grains, the direction of slip varies from one grain to another. For each, dislocation motion occurs along the slip 
system that has the most favorable orientation, as defined earlier. This is exemplified by a photomicrograph of a polycrystalline copper specimen that has been plastically deformed (Figure 7.10); before deformation, the surface was polished. Slip lines
1 are 
visible, and it appears that two slip systems operated for most of the grains, as evi-denced by two sets of parallel yet intersecting sets of lines. Furthermore, variation in grain orientation is indicated by the difference in alignment of the slip lines for the several grains. Gross plastic deformation of a polycrystalline specimen corresponds to the comparable distortion of the individual grains by means of slip. During deformation, mechanical integrity and coherency are maintained along the grain boundaries—that is, the grain boundaries usually do not come apart or open up. As a consequence, each individual grain is constrained, to some degree, in the shape it may assume by its neighboring grains. The manner in which grains distort as a result of gross plastic deformation is indicated in Figure 7.11. Before deformation the grains are equiaxed,  
or have approximately the same dimension in all directions. For this particular defor-mation, the grains become elongated along the direction in which the specimen was extended.7.6 PLASTIC DEFORMATION OF POLYCRYSTALLINE MATERIALS
1These slip lines are microscopic ledges produced by dislocations (Figure 7 .1c) that have exited from a grain and 
 appear as lines when viewed with a microscope. They are analogous to the macroscopic steps found on the surfaces 
of deformed single crystals (Figures 7 .8 and 7 .9).
7.6 Plastic Deformation of Polycrystalline Materials  •   191
Figure 7.10  Slip lines on the surface 
of a polycrystalline specimen of copper 
that was  polished and subsequently deformed. 173 ×. 
[Photomicrograph courtesy of C. Brady, 
National Bureau of Standards (now the National Institute of Standards and Technology, Gaithersburg, MD).]
100 μm
Figure 7.11  Alteration of the grain 
structure of a polycrystalline metal 
as a result of plastic deformation. (a) Before deformation the grains are 
equiaxed. (b ) The deformation has 
produced elongated grains. 170 ×. 
(Adapted from W. G. Moffatt, G. W. 
Pearsall, and J. Wulff, The Structure and Properties of Materials, Vol. I, Structure, John Wiley & Sons, 1964. Reproduced with permission of Janet M. Moffatt.)
100 μm 100 μm(a) (b) Polycrystalline metals are stronger than their single-crystal equivalents, which 
means that greater stresses are required to initiate slip and the attendant yielding. This is, to a large degree, also a result of geometric constraints that are imposed on the grains during deformation. Even though a single grain may be favorably oriented with the applied stress for slip, it cannot deform until the adjacent and less favorably oriented grains are capable of slip also; this requires a higher applied stress level.
192  •   Chapter 7  /  Dislocations and Strengthening Mechanisms
In addition to slip, plastic deformation in some metallic materials can occur by the 
formation of mechanical twins, or twinning. The concept of a twin was introduced in Section 4.6—that is, a shear force can produce atomic displacements such that on one side of a plane (the twin boundary), atoms are located in mirror-image positions of atoms on the other side. The manner in which this is accomplished is demonstrated in Figure 7.12. Blue circles in Figure 7.12b  represent atoms that did 
not move—red circles those that were displaced during twinning; magnitude of dis-placement is represented by red arrows. Furthermore, twinning occurs on a definite crystallographic plane and in a specific direction that depend on crystal structure. For example, for BCC metals, the twin plane and direction are (112) and [111], respectively. Slip and twinning deformations are compared in Figure 7.13 for a single crystal that is subjected to a shear stress 𝜏. Slip ledges are shown in Figure 7.13a ; their 
formation was described in Section 7.5. For twinning, the shear deformation is homogeneous (Figure 7.13b ). These two processes differ from each other in sev-
eral respects. First, for slip, the crystallographic orientation above and below the slip plane is the same both before and after the deformation; for twinning, there is a reorientation across the twin plane. In addition, slip occurs in distinct atomic spacing multiples, whereas the atomic displacement for twinning is less than the interatomic separation. Mechanical twinning occurs in metals that have BCC and HCP crystal structures, at low temperatures, and at high rates of loading (shock loading), conditions under which the slip process is restricted—that is, there are few operable slip systems. The amount of bulk plastic deformation from twinning is normally small relative to that resulting from slip. However, the real importance of twinning lies with the accompa-nying crystallographic reorientations; twinning may place new slip systems in orienta-tions that are favorable relative to the stress axis such that the slip process can now take place.7.7 DEFORMATION BY TWINNINGFigure 7.12  Schematic diagram showing how twinning results from an applied shear stress 𝜏. (a) Atom positions 
before twinning. (b) After twinning, blue circles represent atoms that were not displaced; red circles depict displaced 
atoms. Atoms labeled with corresponding primed and unprimmed letters (e.g., A ′ and A) reside in mirror-image 
positions across the twin boundary.
(From W. Hayden, W. G. Moffatt, and J. Wulff, The Structure and Properties of Materials, Vol. III, Mechanical Behavior, John 
Wiley & Sons, 1965. Reproduced with permission of Kathy Hayden.)Polished surface
(a)𝜏𝜏
(b)A′A
BC
D
C′ B′
D′Atom displacement
Twinning planesTwinning direction
7.8 Strengthening by Grain Size Reduction  •   193
Metallurgical and materials engineers are often called on to design alloys having high 
strengths yet some ductility and toughness; typically, ductility is sacrificed when an alloy is strengthened. Several hardening techniques are at the disposal of an engineer, and frequently alloy selection depends on the capacity of a material to be tailored with the mechanical characteristics required for a particular application. Important to the understanding of strengthening mechanisms is the relation be-tween dislocation motion and mechanical behavior of metals. Because macroscopic plastic deformation corresponds to the motion of large numbers of dislocations, the abil-
ity of a metal to deform plastically depends on the ability of dislocations to move. Because hardness and strength (both yield and tensile) are related to the ease with which plastic deformation can be made to occur, by reducing the mobility of dislocations, the me-chanical strength may be enhanced—that is, greater mechanical forces are required to initiate plastic deformation. In contrast, the more unconstrained the dislocation motion, the greater is the facility with which a metal may deform, and the softer and weaker it becomes. Virtually all strengthening techniques rely on this simple principle:  Restricting 
or hindering dislocation motion renders a material harder and stronger .
 The present discussion is confined to strengthening mechanisms for single-phase metals by grain size reduction, solid-solution alloying, and strain hardening. Deformation and strengthening of multiphase alloys are more complicated, involving concepts beyond the scope of the present discussion; Chapter 10 and Section 11.10 treat techniques that are used to strengthen multiphase alloys.
Tutorial Video:
How Do Defects 
Affect Metals?Mechanisms of Strengthening in MetalsFigure 7.13  For a single crystal subjected to a 
shear stress 𝜏, (a) deformation by slip; (b ) deformation 
by twinning.
(a) (b)Slip
planes
TwinTwin
planes𝜏𝜏
𝜏𝜏
The size of the grains, or average grain diameter, in a polycrystalline metal influences the mechanical properties. Adjacent grains normally have different crystallographic orientations and, of course, a common grain boundary, as indicated in Figure 7.14. During plastic deformation, slip or dislocation motion must take place across this common boundary—say, from grain A to grain B in Figure 7.14. The grain boundary acts as a barrier to dislocation motion for two reasons:
 1. Because the two grains are of different orientations, a dislocation passing into 
grain B must change its direction of motion; this becomes more difficult as the 
crystallographic misorientation increases.
 2. The atomic disorder within a grain boundary region results in a discontinuity of 
slip planes from one grain into the other.
It should be mentioned that, for high-angle grain boundaries, it may not be the case that dislocations traverse grain boundaries during deformation; rather, dislocations tend to 7.8 STRENGTHENING BY GRAIN SIZE REDUCTION
194  •   Chapter 7  /  Dislocations and Strengthening Mechanisms
“pile up” (or back up) at grain boundaries. These pile-ups introduce stress concentra-
tions ahead of their slip planes, which generate new dislocations in adjacent grains. A fine-grained material (one that has small grains) is harder and stronger than one that is coarse grained because the former has a greater total grain boundary area to impede dislocation motion. For many materials, the yield strength 𝜎
y varies with grain 
size according to
 𝜎y=𝜎0+kyd−1/2 (7.7)
In this expression, termed the Hall–Petch equation, d is the average grain diameter, and 
𝜎0 and ky are constants for a particular material. Note that Equation 7.7 is not valid for 
both very large (i.e., coarse) grain and extremely fine grain polycrystalline materials. 
Figure 7.15 demonstrates the yield strength dependence on grain size for a brass alloy. Grain size may be regulated by the rate of solidification from the liquid phase, and also by plastic deformation followed by an appropriate heat treatment, as discussed in Section 7.13. It should also be mentioned that grain size reduction improves not only the strength, but also the toughness of many alloys.Hall–Petch 
 equation —
dependence of yield 
strength on grain sizeFigure 7.14  The motion of a dislocation 
as it encounters a grain boundary, illustrating 
how the boundary acts as a barrier to continued slip. Slip planes are discontinuous and change directions across the boundary. 
(From L. H. Van Vlack, A Textbook of Materials 
Technology, Addison-Wesley, 1973. Reproduced with permission of the estate of Lawrence H. Van Vlack.)Grain boundary
Slip plane
Grain A Grain B
Figure 7.15  The influence of 
grain size on the yield strength 
of a 70 Cu–30 Zn brass alloy. Note that the grain diameter increases from right to left and is not linear. 
(Adapted from H. Suzuki, “The 
Relation between the Structure and Mechanical Properties of Metals,” Vol. II, National Physical Laboratory, Symposium No. 15, 1963, p. 524.)Yield strength (ksi)Yield strength (MPa)30
20
10
010–110–25 × 10–3
200
150100
50
0
4 8 12 16Grain size, d (mm)
d
–1/2 (mm–1/2)
7.9 Solid-Solution Strengthening  •   195
 Small-angle grain boundaries (Section 4.6) are not effective in interfering with the 
slip process because of the slight crystallographic misalignment across the boundary. However, twin boundaries (Section 4.6) effectively block slip and increase the strength of the material. Boundaries between two different phases are also impediments to move-ments of dislocations; this is important in the strengthening of more complex alloys. The sizes and shapes of the constituent phases significantly affect the mechanical properties of multiphase alloys; these are the topics of discussion in Sections 10.7, 10.8, and 16.1.
Figure 7.16  Variation with nickel content of (a) tensile 
strength, (b) yield strength, and (c) ductility (%EL) for 
copper–nickel alloys, showing strengthening.Tensile strength (MPa)
Yield strength (MPa)Tensile strength (ksi)Elongation (% in 2 in.)400
300
200180
160
140
120
100
80
60
0 1 02 03 04 05 0
60
50
40
30
2060
504030
Yield strength (ksi)20
Nickel content (wt%)0 1 02 03 04 05 025
15
10
Nickel content (wt%)
0 1 02 03 04 05 0
Nickel content (wt%)(a) (b)
(c)Another technique to strengthen and harden metals is alloying with impurity atoms 
that go into either substitutional or interstitial solid solution. Accordingly, this is called 
solid-solution strengthening. High-purity metals are almost always softer and weaker 
than alloys composed of the same base metal. Increasing the concentration of the impurity results in an attendant increase in tensile and yield strengths, as indicated in Figures 7.16a and 7.16b, respectively, for nickel in copper; the dependence of ductility on nickel concentration is presented in Figure 7.16 c.
 Alloys are stronger than pure metals because impurity atoms that go into solid solu-tion typically impose lattice strains on the surrounding host atoms. Lattice strain field solid-solution 
strengthening7.9 SOLID-SOLUTION STRENGTHENING
   : VMSE
196  •   Chapter 7  /  Dislocations and Strengthening Mechanisms
interactions between dislocations and these impurity atoms result, and, consequently, 
dislocation movement is restricted. For example, an impurity atom that is smaller than a host atom for which it substitutes exerts tensile strains on the surrounding crystal lattice, as illustrated in Figure 7.17a. Conversely, a larger substitutional atom imposes compres-sive strains in its vicinity (Figure 7.18 a). These solute atoms tend to diffuse to and seg-
regate around dislocations in such a way as to reduce the overall strain energy—that is, to cancel some of the strain in the lattice surrounding a dislocation. To accomplish this, a smaller impurity atom is located where its tensile strain partially nullifies some of the dislocation’s compressive strain. For the edge dislocation in Figure 7.17 b, this would be 
adjacent to the dislocation line and above the slip plane. A larger impurity atom would be situated as in Figure 7.18b. The resistance to slip is greater when impurity atoms are present because the over-all lattice strain must increase if a dislocation is torn away from them. Furthermore, the same lattice strain interactions (Figures 7.17b  and 7.18 b) exist between impurity atoms 
and dislocations in motion during plastic deformation. Thus, a greater applied stress is necessary to first initiate and then continue plastic deformation for solid-solution alloys, as opposed to pure metals; this is evidenced by the enhancement of strength and hardness.Figure 7.17  (a) Representation of tensile lattice 
strains imposed on host atoms by a smaller substitutional 
impurity atom. (b) Possible locations of smaller impurity atoms relative to an edge dislocation such that there is partial cancellation of impurity–dislocation lattice strains.(b)(a)
Figure 7.18  (a) Representation of compressive strains 
imposed on host atoms by a larger substitutional impurity atom. (b ) Possible locations of larger impurity atoms 
relative to an edge dislocation such that there is partial cancellation of impurity–dislocation lattice strains.(a)
(b)
Strain hardening is the phenomenon by which a ductile metal becomes harder and 
stronger as it is plastically deformed. Sometimes it is also called work hardening, or, 
because the temperature at which deformation takes place is “cold” relative to the absolute melting temperature of the metal, cold working. Most metals strain harden at 
room temperature. It is sometimes convenient to express the degree of plastic deformation as percent 
cold work rather than as strain. Percent cold work (%CW) is defined as
 
%CW =(A0−Ad
A0)×100  (7.8)
where A0 is the original area of the cross section that experiences deformation and Ad 
is the area after deformation.
 Figures 7.19a  and 7.19b  demonstrate how steel, brass, and copper increase in yield 
and tensile strength with increasing cold work. The price for this enhancement of  hardness strain hardening
cold working
Percent cold work  —
dependence on original and deformed cross-sectional areas
Tutorial Video:
What Is Cold Work?7.10 STRAIN HARDENING
7.10 Strain Hardening  •   197
and strength is in the ductility of the metal. This is shown in Figure 7.19 c, in which the 
ductility, in percent elongation, experiences a reduction with increasing percent cold work 
for the same three alloys. The influence of cold work on the stress–strain behavior of a low-carbon steel is shown in Figure 7.20; here, stress–strain curves are plotted at 0%CW, 4%CW, and 24%CW.Tutorial Video:
How Do I Use the 
Cold Work Graphs to 
Solve Problems?
Tensile strength (MPa)
Tensile strength (ksi)Yield strength (MPa)
Yield strength (ksi)800
700600500400300200100900
800
700
600
500
400
300
200120
10080604020140
120
100
80
60
40
0 10 20 30 40 50 60 70 0 10 20 30 40 50 60 70
Percent cold work Percent cold work
(a)
0 1 02 03 04 05 06 07 0
Percent cold work
(c)(b)1040 Steel
Brass
Copper
1040 SteelBrass
Copper1040 Steel
Brass
CopperDuctility (%EL)70
6050
40
30
20
10
0Figure 7.19  For 1040 steel, brass, and copper, (a) the 
increase in yield strength, (b) the increase in tensile strength, 
and (c) the decrease in ductility (%EL) with percent cold work. 
[Adapted from Metals Handbook: Properties and Selection: Irons 
and Steels, Vol. 1, 9th edition, B. Bardes (Editor), 1978; and Metals 
Handbook: Properties and Selection: Nonferrous Alloys and Pure Metals,  
Vol. 2, 9th edition, H. Baker (Managing Editor), 1979.  Reproduced by permission of ASM International, Materials Park, OH.]
198  •   Chapter 7  /  Dislocations and Strengthening Mechanisms
 Strain hardening is demonstrated in a stress–strain diagram presented earlier 
(Figure 6.17). Initially, the metal with yield strength 𝜎y0 is plastically deformed to point 
D. The stress is released, then reapplied with a resultant new yield strength, 𝜎yi. The 
metal has thus become stronger during the process because 𝜎yi is greater than 𝜎y0.
 The strain-hardening phenomenon is explained on the basis of dislocation– dislocation strain field interactions similar to those discussed in Section 7.3. The disloca-tion density in a metal increases with deformation or cold work because of dislocation multiplication or the formation of new dislocations, as noted previously. Consequently, the average distance of separation between dislocations decreases—the dislocations are positioned closer together. On the average, dislocation–dislocation strain interactions are repulsive. The net result is that the motion of a dislocation is hindered by the pres-ence of other dislocations. As the dislocation density increases, this resistance to disloca-tion motion by other dislocations becomes more pronounced. Thus, the imposed stress necessary to deform a metal increases with increasing cold work. Strain hardening is often utilized commercially to enhance the mechanical proper-ties of metals during fabrication procedures. The effects of strain hardening may be removed by an annealing heat treatment, as discussed in Section 11.8. In the mathematical expression relating true stress and strain, Equation 6.19, the  parameter n is called the strain-hardening exponent, which is a measure of the ability of 
a metal to strain harden; the larger its magnitude, the greater is the strain hardening for a given amount of plastic strain.Figure 7.20  The influence 
of cold work on the stress–
strain behavior of a low-carbon steel; curves are shown for 0%CW, 4%CW, and 24%CW.
Strain0 0.05 0.1 0.15 0.2 0.250100200300400500600 24%CW
4%CW
0%CWStress (MPa)
Concept Check 7.3 When making hardness measurements, what will be the effect of 
making an indentation very close to a preexisting indentation? Why?
[The answer may be found in all digital versions of the text and/or at www.wiley.com/college/callister  
(Student Companion Site).]
Concept Check 7.4 Would you expect a crystalline ceramic material to strain harden at 
room temperature? Why or why not?[The answer may be found in all digital versions of the text and/or at 
www.wiley.com/college/callister  
(Student Companion Site).]
7.11 Recovery  •   199
EXAMPLE PROBLEM 7.2
Tensile Strength and Ductility Determinations for Cold-Worked Copper
Compute the tensile strength and ductility (%EL) of a cylindrical copper rod if it is cold 
worked such that the diameter is reduced from 15.2 mm to 12.2 mm (0.60 in. to 0.48 in.).
Solution
It is first necessary to determine the percent cold work resulting from the deformation. This is 
possible using Equation 7.8:
%CW =(15.2 mm
2)2
𝜋−(12.2 mm
2)2
𝜋
(15.2 mm
2)2
𝜋×100 =35.6%
The tensile strength is read directly from the curve for copper (Figure 7.19 b) as 340 MPa 
(50,000 psi). From Figure 7.19 c, the ductility at 35.6%CW is about 7%EL.
 In summary, we have discussed the three mechanisms that may be used to strengthen and harden single-phase metal alloys: strengthening by grain size reduction, solid-solution strengthening, and strain hardening. Of course, they may be used in conjunction with one another; for example, a solid-solution strengthened alloy may also be strain hardened. It should also be noted that the strengthening effects due to grain size reduction and strain hardening can be eliminated or at least reduced by an elevated-temperature heat treatment (Sections 7.12 and 7.13). In contrast, solid-solution strengthening is unaf-fected by heat treatment.
 As we shall see in Chapters 10 and 11, techniques other than those just discussed 
may be used to improve the mechanical properties of some metal alloys. These alloys are multiphase and property alterations result from phase transformations, which are induced by specifically designed heat treatments.
As outlined earlier in this chapter, plastically deforming a polycrystalline metal specimen at 
temperatures that are low relative to its absolute melting temperature produces microstruc-tural and property changes that include (1) a change in grain shape (Section 7.6), (2) strain hardening (Section 7.10), and (3) an increase in dislocation density (Section 7.3). Some frac-tion of the energy expended in deformation is stored in the metal as strain energy, which is associated with tensile, compressive, and shear zones around the newly created dislocations (Section 7.3). Furthermore, other properties, such as electrical conductivity (Section 18.8) and corrosion resistance, may be modified as a consequence of plastic deformation. These properties and structures may revert back to the precold-worked states by appropriate heat treatment (sometimes termed an annealing treatment). Such restora-
tion results from two different processes that occur at elevated temperatures: recovery 
and recrystallization, which may be followed by grain growth.
Recovery, Recrystallization, and Grain Growth
During recovery, some of the stored internal strain energy is relieved by virtue of dis-
location motion (in the absence of an externally applied stress), as a result of enhanced atomic diffusion at the elevated temperature. There is some reduction in the number recovery7.11 RECOVERYTutorial Video:
What Is Annealing and 
What Does It Do?
200  •   Chapter 7  /  Dislocations and Strengthening Mechanisms
of dislocations, and dislocation configurations (similar to that shown in Figure 4.9) are 
produced having low strain energies. In addition, physical properties such as electrical and thermal conductivities recover to their precold-worked states.
Even after recovery is complete, the grains are still in a relatively high strain energy 
state. Recrystallization  is the formation of a new set of strain-free and equiaxed grains 
(i.e., having approximately equal dimensions in all directions) that have low dislocation densities and are characteristic of the precold-worked condition. The driving force to produce this new grain structure is the difference in internal energy between the strained and unstrained material. The new grains form as very small nuclei and grow until they completely consume the parent material, processes that involve short-range diffusion. Several stages in the recrystallization process are represented in Figures 7.21 a to 7.21d ; 
in these photomicrographs, the small speckled grains are those that have recrystallized. Thus, recrystallization of cold-worked metals may be used to refine the grain structure. Also, during recrystallization, the mechanical properties that were changed as a result of cold working are restored to their precold-worked values—that is, the metal becomes softer and weaker, yet more ductile. Some heat treatments are designed to allow recrystal-lization to occur with these modifications in the mechanical characteristics (Section 11.8). The extent of recrystallization depends on both time and temperature. The degree (or fraction) of recrystallization increases with time, as may be noted in the photomicro-graphs shown in Figures 7.21a to 7.21d. The explicit time dependence of recrystallization is addressed in more detail near the end of Section 10.3. The influence of temperature is demonstrated in Figure 7.22, which plots tensile strength and ductility (at room temperature) of a brass alloy as a function of the tem-perature and for a constant heat treatment time of 1 h. The grain structures found at the various stages of the process are also presented schematically. The recrystallization behavior of a particular metal alloy is sometimes specified in terms of a recrystallization temperature,  the temperature at which recrystallization just 
reaches completion in 1 h. Thus, the recrystallization temperature for the brass alloy of Figure 7.22 is about 450 °C (850° F). Typically, it is between one-third and one-half 
of the absolute melting temperature of a metal or alloy and depends on several fac-tors, including the amount of prior cold work and the purity of the alloy. Increasing the percent cold work enhances the rate of recrystallization, with the result that the recrystallization temperature is lowered, and approaches a constant or limiting value at high deformations; this effect is shown in Figure 7.23. Furthermore, it is this limiting or minimum recrystallization temperature that is normally specified in the literature. There exists some critical degree of cold work below which recrystallization  cannot be made to occur, as shown in the figure; typically, this is between 2% and 20% cold work. Recrystallization proceeds more rapidly in pure metals than in alloys. During re-crystallization, grain-boundary motion occurs as the new grain nuclei form and then grow. It is believed that impurity atoms preferentially segregate at and interact with these recrystallized grain boundaries so as to diminish their (i.e., grain boundary)  mobilities; this results in a decrease of the recrystallization rate and raises the recrystalli-zation temperature, sometimes quite substantially. For pure metals, the recrystallization temperature is normally 0.4 T
m, where Tm is the absolute melting temperature; for some 
commercial alloys it may run as high as 0.7 Tm. Recrystallization and melting tempera-
tures for a number of metals and alloys are listed in Table 7.2. It should be noted that because recrystallization rate depends on several variables, as discussed previously, there is some arbitrariness to recrystallization temperatures cited in the literature. Furthermore, some degree of recrystallization may occur for an alloy that is heat treated at temperatures below its recrystallization temperature.recrystallization
Tutorial Video:
What Is the Difference 
Between Recovery and 
Recrystallization?
recrystallization 
temperature7.12 RECRYSTALLIZATION
7.12 Recrystallization  •   201
Figure 7.21  
Photomicrographs 
showing several stages of the recrystallization and grain growth of brass. (a) Cold-worked (33%CW) grain structure. (b) Initial stage of recrystallization after heating for 3 s at 580°C (1075°F); the very small grains are those that have recrystallized. (c) Partial replacement of cold-worked grains by recrystallized ones (4 s at 580°C). (d) Complete recrystallization (8 s at 580°C). (e) Grain growth after 15 min at 580°C. (f) Grain growth after 
10 min at 700°C (1290°F). All photomicrographs 70 ×. 
(All photomicrographs from 
J. E. Burke, Grain Control in Industrial Metallurgy, in “The Fundamentals of Recrystallization and Grain Growth,” Thirtieth National Metal Congress and Exposi-tion, American Society for Metals, 1948.  By permission of ASM International, Materials Park, OH. www.asmInternational.org.)
(a)100 μm
(b)100 μm
(c)100 μm
(d)100 μm
(e)100 μm
 (f)100 μm
