Repository: Ketankham/chatbot-meta-books

File: dieter.txt (part 13 of 28)
Hollomon, J.H.,andL.D.Jaffee: "Ferrous Metallurgical Design," chaps. 3and 4,
John Wiley&Sons, Inc.,NewYork, 1947.
Lessells, John M.:"Strength andResistance ofMetals," chap. 1,John Wiley&Sons,
Inc.,NewYork, 1954.
Low, J.R.,Jr.:Behavior ofMetals under Direct orNon-reverse Loading, in"Prop-
erties ofMetals inMaterials Engineering," American Society forMetals, Metals
Park, Ohio, 1949.
Marin, J.:"Engineering Materials," chaps. 1and 11,Prentice- Hall, Inc.,Englewood
Cliffs, N.J., 1952
Nadai, A.:"Theory ofFlowandFracture ofSolids," vol. I,chap. 8,McGraw-Hill
BookCompany, Inc.,NewYork, 1950.
Symposium onSignificance oftheTension Test ofMetals inRelation toDesign,
Proc.ASTM, vol. 40,pp.501-609, 1940.
1C.Zener and J.H.Hollomon, Trans.ASM, vol. 33,p.163, 1944.
2W.A.Backofen, A.J.Shaler, andB.B.Hundy, Trans.ASM, vol.46,pp.655-680,
1954.

Chapter 10
THETORSION TEST
10-1. Introduction
The torsion testhasnotmetwith thewide acceptance andtheuse
thathave been given thetension test. However, itisuseful inmany
engineering applications and also intheoretical studies ofplastic flow.
Torsion tests aremade onmaterials todetermine such properties asthe
modulus ofelasticity inshear, thetorsional yield strength, andthe
modulus ofrupture. Torsion tests alsomaybecarried outonfull-sized
parts, such asshafts, axles, andtwist drills, which aresubjected totor-
sional loading inservice. Itisfrequently used fortesting brittle mate-
rials, such astool steels, andhasbeen used intheform ofahigh-tem-
perature twist testtoevaluate theforgeability ofmaterials. Thetorsion
testhasnotbeen standardized tothesame extent asthetension test
and israrely required inmaterials specifications.
Torsion-testing equipment consists ofatwisting head, with achuck for
gripping thespecimen andforapplying thetwisting moment tothespeci-
men,andaweighing head, which grips theother end ofthespecimen
andmeasures thetwisting moment, ortorque. Thedeformation ofthe
specimen ismeasured byatwist-measuring device called atroptometer.
Determination ismade oftheangular displacement ofapoint nearone
end ofthetestsection ofthespecimen with respect toapoint onthe
same longitudinal element attheopposite end.Atorsion specimen
generally hasacircular cross section, since thisrepresents thesimplest
geometry forthecalculation ofthe stress. Since intheelastic range
theshear stress varies linearly from avalue ofzero atthecenter ofthe
bartoamaximum value atthesurface, itisfrequently desirable totest
athin-walled tubular specimen. This results inanearly uniform shear
stress over thecross section ofthespecimen.
10-2. Mechanical Properties inTorsion
Consider acylindrical barwhich issubjected toatorsional moment at
oneend (Fig. 10-1). Thetwisting moment isresisted byshear stresses
273

274 Applications toMaterials Testing [Chap. 10
setupinthecross section ofthebar.Theshear stress iszero atthe
center ofthebarandincreases Hnearly with theradius. Equating the
Fig.10-1. Torsion ofasolid bar.
twisting moment totheinternal resisting moment,
rr=a -faMt= TfdA=-r'dA
/r=o rjo(10-1)
But jr"^dA isthepolarmoment ofinertia oftheareawith respect tothe
axis oftheshaft. Thus,
rJ
orMt=—
r
MtT
(10-2)
where r=shear stress, psi
Mt=torsional moment, Ib-in.
r=radial distance measured from center ofshaft, in.
J=polarmoment ofinertia, in.^
Since theshear stress isamaximum atthesurface ofthebar, forasolid
cylindrical specimen where /=7ri)V32, themaximum shear stress is
^MtD/2 ^\QMt
'"---7rZ)V32"ttD^
Foratubular specimen theshear stress ontheouter surface is
^IQMtDi(10-3)
(10-4)
where Di=outside diameter oftube
D2=inside diameter oftube
Thetroptometer isused todetermine theangle oftwist, d,usually
expressed inradians. IfListhetestlength ofthespecimen, from Fig.

Sec.10-2J TheTorsion Test 275
10-1 itwillbeseenthattheshear strain isgiven by
rd7=tan=—(10-5)
During atorsion testmeasurements aremade ofthetwisting moment Mr
andtheangle oftwist, 6.Atorque-twist diagram isusually obtained,
asshown inFig. 10-2.
The elastic properties intorsion maybeobtained byusing thetorque
attheproportional limit orthetorque atsome offset angle oftwist,
OffsetAngle oftwist, deg
Fig.10-2. Torque-twist diagram.
frequently 0.001 radian/in. ofgage length, and calculating theshear
stress corresponding tothetwisting moment from theappropriate equa-
tions given above. Atubular specimen isusually required foraprecision
measurement ofthetorsional elastic limit oryield strength. Because of
thestress gradient across thediameter ofasolidbarthesurface fibers are
restrained from yielding bythelesshighly stressed inner fibers. Thus,
the first onset ofyielding isgenerally notreadily apparent with the
instruments ordinarily used formeasuring theangle oftwist. Theuse
ofathin-walled tubular specimen minimizes this effect because thestress
gradient ispractically eliminated. Care should betaken, however, that
thewallthickness isnotreduced toogreatly, orthespecimen will failby
buckling rather than torsion. Experience hasshown that fordetermi-
nations oftheshearing yield strength andmodulus ofelasticity theratio
ofthelength ofthereduced testsection totheoutside diameter should be
about 10andthediameter-thickness ratio should beabout 8to10.
Once thetorsional yield strength hasbeen exceeded theshear-stress
distribution from thecenter tothesurface ofthespecimen isnolonger
linear andEq. (10-3) or(10-4) does not strictly apply. However, an
ultimate torsional shearing strength, ormodulus ofrupture, isfrequently
determined bysubstituting themaximum measured torque into these

276 Applications toMaterials Testing [Chap. 10
equations. The results obtained bythisprocedure overestimate the
ultimate shear stress. Amore precise method ofcalculating thisvalue
willbediscussed inthenext section. Although theprocedure just
described results inconsiderable error, forthepurpose ofcomparing and
selecting materials itisgenerally sufficiently accurate. Forthedetermi-
nation ofthemodulus ofrupture with tubular specimens, theratio of
gage length todiameter should beabout 0.5andthediameter-thickness
ratioabout 10to12.
Within theelastic range theshear stress canbeconsidered proportional
totheshear strain. Theconstant ofproportionality, G,isthemodulus
ofelasticity inshear, orthemodulus ofrigidity.
T=Gy (10-6)
Substituting Eqs. (10-2) and (10-5) intoEq. (10-6) gives anexpression
fortheshear modulus interms ofthegeometry ofthespecimen, the
torque, andtheangle oftwist.
MtLG=^(10-7)
10-3. Torsional Stresses forLarge Plastic Strains
Beyond thetorsional yield strength theshear stress overacross section
ofthebar isnolonger alinear function ofthedistance from theaxis,and
Eqs. (10-3) and(10-4) donotapply. Nadai^ haspresented amethod for
calculating theshear stress intheplastic range ifthetorque-twist curve
isknown. Tosimplify theanalysis, weshall consider theangle oftwist
perunit length, 6',where6'=d/L. Referring toEq. (10-5), theshear
strain willbe
7=rd' (10-8)
Equation (10-1), fortheresisting torque inacross section ofthebar,
canbeexpressed asfollows:
Mn=27ry"^"rr^dr (10-9)
Now theshear stress isrelated totheshear strain bythestress-strain
curve inshear.
T=/(t)
Introducing thisequation intoEq.(10-9) andchanging thevariable from
^A.Nadai, "Theory ofFlowandFracture ofSolids," 2ded., vol. I,p.347-349,
McGraw-Hill Book Company, Inc.,New York, 1950. Ageneralization ofthis
analysis forstrain-rate sensitive materials hasbeen given byD.S.Fields andW.A.
Backofen, Proc.ASTM, vol. 57,pp.1259-1272, 1957.

Sec.10-3]
rto7bymeans ofEq.(10-8) gives
Mt=27rThe! orsion Test 277
^^^'{d'Y e'
Mrid'Y =27r /"f(y)Y-dy (10-10)
where 7a=ad'. Differentiating Eq.(10-10) with respect to6'
^(Mre") =2wafiad')a'id'r =2TaHe'mae')
But,themaximum shear stress inthebarattheouter fiber isTa=/(ad')-
Therefore,
diMrd")
dd'=27ra»(0')V„
Therefore,dMrSMrier +(G'y^ =2ira\d'YTa
(10-11)
Ifatorque-twist curve isavailable, theshear stress canbecalculated
with theabove equation. Figure 10-3 illustrates how this isdone.
Angle oftwist perunit lengtti d
Fig.10-3.Method ofcalculating shear stress from torque-twist diagram.
Examination ofEq.(10-11) shows that itcanbewritten interms ofthe
geometry ofFig.10-3 asfollows:
27ra'{BC+3CD) (10-12)
Itwill alsobenoticed from Fig. 10-3 that atthemaximum value of
torque dMr/dd' =0.Therefore, theultimate torsional shear strength

278 Applications toMaterials Testing [Chap. 10
ormodulus ofrupture canbeexpressed by
3M,
r,,=^^(10-13)
10-4. Types ofTorsion Failures
Figure 10-4 illustrates thestate ofstress atapoint onthesurface ofa
barsubjected totorsion. Themaximum shear stress occurs ontwo
mutually perpendicular planes, perpendicular tothelongitudinal axis
^max
'7-3= -C^1
Fig.10-4. State ofstress intorsion.
(a) {i>)
Fig.10-5. Typical torsion failures, (a)Shear (ductile) failure; (b)tensile (brittle)
failure.
yyand parallel with thelongitudinal axis xx.The principal stresses
cTiand 0-3make anangle of45°with thelongitudinal axisandareequal
inmagnitude totheshear stresses, o-iisatensile stress, and 0-3is
anequal compressive stress. Theintermediate stress a2iszero.
Torsion failures aredifferent from tensile failures inthat there islittle
localized reduction ofarea orelongation. Aductile metal failsbyshear
along oneoftheplanes ofmaximum shear stress. Generally theplane
ofthefracture isnormal tothelongitudinal axis (see Fig. 10-5a). A
brittle material fails intorsion along aplane perpendicular tothedirec-
tion ofthemaximum tensile stress. Since thisplane bisects theangle
between thetwoplanes ofmaximum shear stress andmakes anangle of
45°with thelongitidunal andtransverse directions, itresults inahelical
fracture (Fig. 10-56). Fractures aresometimes observed inwhich the
testsection ofthespecimen breaks intoalargenumber offairly small

Sec.10-5] TheTorsion Test 279
pieces. Inthese cases itcanusually bedetermined that thefracture
started onaplane ofmaximum shear stress parallel with theaxis ofthe
specimen. Astudy oftorsion failures inatool steel asafunction of
hardness^ showed thatfracture started onplanes ofmaximum shear stress
uptoaVickers hardness of720andthatabove thishardness tensile
stresses were responsible forstarting fracture.
10-5. Torsion Test vs.Tension Test
Agood casecanbemade fortheposition advanced bySauveur^ that
thetorsion testprovides amore fundamental measure oftheplasticity
ofametal than thetension test. Foronething, thetorsion testyields
directly ashear-stress-shear-strain curve. Thistype ofcurve hasmore
fundamental significance incharacterizing plastic behavior than astress-
strain curve determined intension. Large values ofstrain canbe
obtained intorsion without complications such asnecking intension or
barreling due tofrictional end effects incompression. Moreover, in
torsion, tests canbemade fairly easily atconstant orhigh strain rates.
Ontheother hand, considerable labor isinvolved inconverting torque-
angle-of-twist data intoshear-stress-strain curves. Furthermore, unless
atubular specimen isused, there willbeasteep stress gradient across
thespecimen. This willmake itdifficult tomake accurate measure-
ments oftheyield strength.
Thetension testandthetorsion testarecompared below interms of
thestate ofstress andstrain developed ineach test.
Tension test Torsion test
0"!=(Tmax', 0^2=Cs= O"!=~0'3', Cr2=
0"!0-maxSo"!
'max2 2-max2^1
___«i __._nCmax—Cl,€2—€3—~K ^max—Cl— ^3 ,^2—W
Q
Traax=Sinh-^ Tmax=€1—63=2ei
i=[H(e,'+62^+e^r^^
ff=(71 &=V3(ri
2 7
1R.D.Olleman, E.T.Wessel, andF.C.Hull, Trans.ASM, vol.46,pp.87-99, 1954.
2A.Sauveur, Proc.ASTM, vol. 38,pt.2,pp.3-20, 1938.

280 Applications toMaterials Testing [Chap. 10
Thiscomparison shows that rmax willbetwice asgreat intorsion asin
tension foragiven value ofo-max. Since asafirstapproximation itcanbe
considered that plastic deformation occurs onreaching acritical value of
Tmaxand brittle fracture occurs onreaching acritical value ofo-max, the
opportunity forductile behavior isgreater intorsion than intension.
This isillustrated schematically inFig. 10-6, which canbeconsidered
representative ofthecondition forabrittle material such ashardened
Critical r^ax forplastic flow
Critical
!CTmax for
fracture
Fig.10-6. Effect ofratio Tmax/cmax indetermining ductility. (After Gensamer.)

Sec.10-5] TheTorsion Test 281
tool steel. Inthetorsion testthecritical shear stress forplastic flow is
reached before thecritical normal stress forfracture, while intension the
critical normal stress isreached before theshear stress reaches theshear
stress forplastic flow. Even forametal which isductile inthetension
test,where the critical normal stress ispushed fartotheright inFig.
10-6, thefigure shows that theamount ofplastic deformation isgreater
intorsion than intension.
The tensile stress-strain curve canbederived from thecurve fortor-
sionwhen thestress-strain curve isplotted interms ofsignificant stress
and strain ortheoctahedral shear stress and strain (seeProb. 10.4).
Figure 10-7shows atrue-stress-true-strain curve from atension testand
theshear-stress-shear-strain curve forthesame material intorsion.
When both curves areplotted interms ofsignificant stress and signifi-
cant strain (thetension curve isunchanged), thetwocurves superimpose
within fairly close limits. Anumber ofexamples ofthiscanbefound in
theliterature.*'^ Also, astraight line isobtained fortorsion datawhen
thelogarithm ofsignificant stress isplotted against thelogarithm ofsig-
nificant strain.^ Thevalues ofKandnobtained from these curves agree
fairly wellwithcomparable values obtained from thetension test.
BIBLIOGRAPHY
Davis, H.E.,G.E.Troxell, andC.T.Wiskocil: "The Testing andInspection ofEngi-
neering Materials," chap. 5,2ded.,McGraw-Hill Book Company, Inc.,New
York, 1955.
Gensamer, M.:"Strength ofMetals under Combined Stresses," American Society for
Metals, Metals Park, Ohio, 1941.
Marin, J.:"Engineering Materials," chap. 2,Prentice-Hall, Inc.,Englewood Cliffs,
N.J., 1952.
"Metals Handbook," pp.111-112, American Society forMetals, Metals Park, Ohio,
1948.
1E.A.Davis, Trans.ASME, vol. 62,pp.577-586, 1940.
2J.H.Faupel and J.Marin, Trans.ASM, vol. 43,pp.993-1012, 1951.
3H.Larson andE.P.Klier, Trans.ASM, vol. 43,pp.1033-1051, 1951.

Chapter 11
THEHARDNESS TEST
11-1. Introduction
Thehardness ofamaterial isapoorly defined termwhich hasmany
meanings depending upon theexperience oftheperson involved. In
general, hardness usually implies aresistance todeformation, and for
metals theproperty isameasure oftheir resistance topermanent or
plastic deformation. Toaperson concerned withthemechanics ofmate-
rials testing, hardness ismost likely tomean theresistance toindentation,
andtothedesign engineer itoftenmeans aneasily measured andspeci-
fiedquantity which indicates something about thestrength andheat
treatment ofthemetal. There arethree general types ofhardness
measurements depending upon themanner inwhich thetest iscon-
ducted. These are (1)scratch hardness, (2)indentation hardness, and
(3)rebound, ordynamic, hardness. Only indentation hardness isof
major engineering interest formetals.
Scratch hardness isofprimary interest tomineralogists. With this
measure ofhardness, various minerals andother materials arerated on
their ability toscratch oneanother. Hardness ismeasured according to
theMohs scale. This consists of10standard minerals arranged inthe
order oftheir ability tobescratched. The softest mineral inthisscale
istalc (scratch hardness 1),while diamond hasahardness of10.A
fingernail hasavalue ofabout 2,annealed copper hasavalue of3,and
martensite ahardness of7.TheMohs scale isnotwellsuited formetals
since theintervals arenotwidely spaced inthehigh-hardness range.
Most hard metals fallintheMohs hardness range of4to8.Adifferent
type ofscratch-hardness test^measures thedepth orwidth ofascratch
made bydrawing adiamond stylus across thesurface under adefinite
load. This isauseful tool formeasuring therelative hardness ofmicro-
constituents, but itdoesnotlend itself tohigh reproducibility orextreme
accuracy.
Indynamic-hardness measurements theindenter isusually dropped
1E.B.Bergsman, ASTM Bull. 176,pp.37-43, September, 1951.
282

Sec.11-2] TheHardness Test 283
onto themetal surface, andthehardness isexpressed astheenergy of
impact. TheShore sceleroscope, which isthecommonest example ofa
dynamic-hardness tester, measures thehardness interms oftheheight
ofrebound oftheindenter.
11-2. Brinell Hardness
The firstwidely accepted andstandardized indentation-hardness test
wasproposed byJ.A.Brinell in1900. The Brinell hardness testcon-
sists inindenting themetal surface with a10-mm-diameter steel ballat
aload of3,000 kg.For softmetals theload isreduced to500kgto
avoid toodeepanimpression, andforveryhard metals atungsten car-
bide ball isused tominimize distortion oftheindenter. Theload is
applied forastandard time, usually 30sec,andthediameter oftheinden-
tation ismeasured withalow-power microscope afterremoval oftheload.
Theaverage oftworeadings ofthediameter oftheimpression atright
angles should bemade. Thesurface onwhich theindentation ismade
should berelatively smooth and freefrom dirtorscale. The Brinell
hardness number (BHN) isexpressed astheloadPdivided bythesurface
area oftheindentation. This isexpressed bytheformula^
BHN= ^
, (11-1)
(tD/2){D -VD^-d^)
whereP=applied load,kg
D=diameter ofball,mm
d=diameter ofindentation, mm
Itwillbenoticed that theunits oftheBHN arekilograms persquare
millimeter. However, theBHN isnotasatisfactory physical concept
since Eq.(11-1) doesnotgivethemean pressure over thesurface ofthe
indentation.
Ingeneral, theBrinell hardness number ofamaterial isconstant only
foroneapplied loadanddiameter ofball. Ithasbeenshown that in
order toobtain thesame Brinell hardness number atanonstandard load
geometrical similitude must bemaintained. This requires thattheratio
oftheindentation totheindenter, d/D,remains constant. Toafirst
approximation thiscanbeattained whenPID^ iskept constant.
Thegreatest error inBrinell hardness measurements occurs inmeasur-
ingthediameter oftheimpression. Itisassumed that thediameter of
theindentation isthesame asthediameter when theballwas incon-
tactwith themetal. However, owing toelastic recovery, theradius of
curvature oftheindentation willbelarger than that ofthespherical
^Tables givingBHN asafunction ofdforstandard loadsmaybefound inmost of
thereferences intheBibliography attheendofthischapter.

284 Applications toMaterials Testing [Chap. 11
indenter, although theindentation will stillbesymmetrical. Theharder
themetal, thegreater theelastic recovery. Elastic recovery willaffect
measurements ofthedepth ofindentation, but itwillhave only anegli-
gible effect onthechordal diameter oftheimpression, sothat thisdoes
notingeneral influence Brinell hardness. However, twotypes ofanoma-
lousbehavior canoccur asaresult oflocalized deformation ofthemetal
attheindentation. These areshown schemat-
ically incross section through theindentation
inFig. 11-1. Thesketch atthetopillustrates
"ridging," or''piling up," inwhich alipofmetal
forms around theedge oftheimpression. This
behavior ismostcommon incold-worked metals
with little ability tostrain-harden. Themeasured
diameter isgreater than thetruediameter ofthe
impression, butsince theridge carries part ofthe
load, itiscustomary tobasethehardness measure-
ment onthediameter dshown inthesketch. The
drawing onthebottom shows ''sinking in," in
which there isadepression ofthemetal attherim
oftheindentation. Thistype ofbehavior iscom-
mon with annealed metals having ahigh rate of
strain hardening. Thetruediameter oftheimpres-
sioncansometimes beobtained bycoating theballwith bluing ordye
before making theindentation. Itisfrequently desirable toincrease
thesharpness ofdefinition oftheimpression sothatthediameter canbe
measured more accurately. This cansometimes bedonebyusing a
lightly etched steel ball orbycoating thesurface with adullblack
pigment.Fig.11-1. Cross sections
through Brinell inden-
tations illustrating (o)
ridging and (6)sinking
in.
11-3. Meyer Hardness
Meyer^ suggested thatamore rational definition ofhardness than that
proposed byBrinell would beonebased onthe'projected area oftheimpres-
sionrather than thesurface area. Themean pressure between thesur-
face oftheindenter andtheindentation isequal totheloaddivided by
theprojected area oftheindentation.
Meyer proposed that thismean pressure should betaken asthemeasure
ofhardness. Itisreferred toastheMeyer hardness.
4PMeyer hardness =—r^ (11-2)
1E.Meyer, Z.Ver. deut. Ing, vol. 52,pp.645-654, 1908.

Sec.11-3] TheHardness Test 285
Like theBrinell hardness, Meyer hardness hasunits ofkilograms per
square millimeter. TheMeyer hardness islesssensitive totheapplied
loadthan theBrinell hardness. Foracold-worked material theMeyer
hardness isessentially constant andindependent ofload, while theBrinell
hardness decreases astheload increases. Foranannealed metal the
Meyer hardness increases continuously with theloadbecause ofstrain
hardening produced bytheindentation. TheBrinell hardness, however,
first increases with loadandthen decreases for stillhigher loads. The
Meyer hardness isamorefundamental measure ofindentation hardness;
yet itisrarely used forpractical hardness measurements.
Meyer proposed anempirical relation between theloadandthesizeof
theindentation. This relationship isusually called Meyer's law.
P=kd'^' (11-3)
whereP=applied load,kg
d=diameter ofindentation, mm
n'=amaterial constant related tostrain hardening ofmetal
fc=amaterial constant expressing resistance ofmetal to
penetration
Theparameter n'istheslope ofthestraight lineobtained when logPis
plotted against logd,andkisthevalue ofPat c?=1.Fully annealed
metals have avalue ofn'ofabout 2.5,while n'isapproximately 2for
fully strain-hardened metals. Thisparameter isroughly related tothe
strain-hardening coefficient intheexponential equation forthetrue-
stress-true-strain curve. Theexponent inMeyer's law isapproximately
equal tothestrain-hardening coefficient plus 2.
When indentations aremade with balls ofdifferent diameters, different
values ofkand n'willbeobtained.
P=A:ii)i"'' =k,D2"^' =ksDs"^'''
Meyer found that n'wasalmost independent ofthediameter ofthe
indenter Dbutthat kdecreased with increasing values ofD.Thiscan
beexpressed empirically byarelationship oftheform
C=kiDi-'-'~ =A:2/)2"'-- =ksDs-'-^•
Thegeneral expression forMeyer's lawthenbecomes
^Cdi"'^Cd^^Cd^'^'
Z)i"'~2 i)2"'-2 Z)3"'-2^^^~^'
Several interesting conclusions result from Eq. (11-4). First, thisequa-
tioncanbewritten
(11-5)

286 Applications toMaterials Testing [Chap. 11
Since dlDmust beconstant forgeometrically similar indentations, the
ratioFIdrmust alsobeconstant. However, Fjd} isproportional tothe
Meyer hardness. Therefore, geometrically similar indentations givethe
sameMeyer hardness number. Equation (11-4) canalsoberearranged
togive
(11-6)
Remembering again thatgeometrically similar indentations areobtained
whend/D isconstant, weseethat theabove equation shows that the
ratioP/D^ must alsoprovide thesame result. Therefore, thesame
hardness values willbeobtained when theratioF/D^ iskept constant.
There isalower limit ofloadbelow which Meyer's law isnotvalid.
Iftheload istoosmall, thedeformation around theindentation isnot
fully plastic andEq.(11-3) isnotobeyed. This load willdepend upon
thehardness ofthemetal. Fora10-mm-diameter balltheloadshould
exceed 50kgforcopper with aBHN of100,andforsteelwith aBHN
of400theloadshould exceed 1,500 kg.Forballs ofdifferent diameter
thecritical loads willbeproportional tothesquare ofthediameter.
1'|-4. Analysis ofIndentation byaSpherical Indenter
Tabor^ hasgiven adetailed discussion ofthemechanics ofdeformation
ofaflatmetal surface with aspherical indenter. Theelements ofthis
analysis willbedescribed here. Figure 11-2 illustrates theprocess. For
•0
(a)
Fig.11-2. Plastic deformation ofanideal plastic material byaspherical indenter.
(a)Beginning ofplastic deformation atpoint 0;(b)fullplastic flow. {After D.Tabor,
"The Hardness ofMetals," p.47,Oxford University Press,New York, 1951.)
anideal plastic metal withnostrain hardening thehighest pressure occurs
immediately below thesurface ofcontact atadepth ofabout d/2. The
pressure atthispoint isabout 0A7pm, where pmisthemean pressure over
thecircle ofcontact. Assuming thatthemaximum-shear-stress theory is
»D.Tabor, "The Hardness ofMetals," Oxford University Press,NewYork, 1951.

Sec.11-5] TheHardness Test 287
thecriterion forplastic flow,wecanwrite
0A7pm =0.5(To
or Pm«l.lo-o (11-7)
where o-oistheyield stress intension orcompression.
Therefore, thedeformation under theindenter iselastic until themean
pressure reaches about 1.1times theyield stress. Atabout thispressure
plastic deformation begins inthevicinity ofpoint (Fig. ll-2a). Asthe
load isfurther increased, themean pressure increases andtheplastically
deformed region grows until itcontains theentire region ofcontact (Fig.
11-26). Ananalytical solution forthepressure between thespherical
indenter andtheindentation under conditions offullplasticity isvery
difficult. Thebest analysis ofthisproblem indicates thatpm«2.66cro.
Meyer hardness tests onseverely cold-worked metal indicates that full
plasticity occurs when
Pm«2.8(ro (11-8)
Foranideally plastic metal thepressure would remain constant atthis
value iftheloadwere increased further. Since realmetals strain-harden,
thepressure would increase owing toanincrease ino-oastheindentation
process wascontinued. Most Brinell hardness tests arecarried out
under conditions where fullplasticity isreached. This isalsoaneces-
sarycondition forMeyer's lawtobevalid.
11-5. Relationship between Hardness andtheTensile-How Curve
Tabor^ hassuggested amethod bywhich theplastic region ofthe
true stress-strain curvemaybedetermined from indentation hardness
measurements. Themethod isbased onthefactthat there isasimi-
larity intheshape oftheflowcurve andthecurve obtained when the
Meyer hardness ismeasured onanumber ofspecimens subjected to
increasing amounts ofplastic strain. Themethod isbasically empirical,
since thecomplex stress distribution atthehardness indentation pre-
cludes astraightforward relationship with thestress distribution inthe
tension test. However, themethod hasbeenshown togivegood agree-
ment forseveral metals andthus should beofinterest asameans of
obtaining flowdata insituations where itisnotpossible tomeasure
tensile properties. The true stress (flow stress) isobtained from Eq.
(11-8), where coistobeconsidered theflow stress atagiven value of
true strain.
Meyer hardness =Pm=2.8cro
From astudy ofthedeformation atindentations. Tabor concluded that
1Tabor, op. cit.,pp.67-76; /.Inst. Metals, vol. 79,p.1,1951.

288 Applications toMaterials Testing [Chap. 11
thetruestrain wasproportional totheratiod/Dandcould beexpressed as
d
e=0.2D(11-9)
Thus, iftheMeyer hardness ismeasured under conditions suchthatd/D
varies from thesmallest value forfullplasticity uptolarge values and
Eqs. (11-8) and (11-9) areused, it
•""
'ispossible atleast toapproximate
thetensile-fiow curve. Figure 11-3
shows theagreement which has
been obtained byTabor between
theflowcurveandhardness versus
d/D curve formild steelandan-
nealed copper. Tabor's results
have been verified byLenhart^
forduralumin andOFHC copper.
However, Tabor's analysis didnot
predict theflow curve formag-
nesium, which wasattributed by
Lenhart tothehigh anisotropy of
deformation inthis metal. This
work should notdetract from the
usefulness ofthis correlation but,
rather, should serve toemphasize
that itslimitations should bein-
vestigated fornewapplications.
There isavery useful engineer-
ingcorrelation between theBrinell hardness andtheultimate tensile
strength ofheat-treated plain-carbon andmedium-alloy steels.
Ultimate tensile strength, inpounds persquare inch,=500(BHN).
Abrief consideration willshow that this isinagreement with Tabor's
results. Ifwemake thesimplifying assumption that this class ofmate-
rials does notstrain-harden, then thetensile strength isequal tothe
yield stress andEq.(11-8) applies.
(Tu=Ty-nVm =0.36p„j kg/mm^
The Brinell hardness willbeonly afewpercent lessthan thevalue of
Meyer hardness p^.Upon converting toengineering units theexpression
becomes
au=515(BHN)Fig. 11-3.Comparison offlowcurve deter-
mined from hardness measurements
(circles, crosses) with flowcurve deter-
mined fromcompression test (solid lines).
{D.Tabor, "The Hai-dness ofMetals," p.
74,Oxford University Press, New York,
1951.)
1R.E.Lenhart, WADC Tech. Rept. 55-114, June, 1955.

>cc.11-6] TheHardness Test 289
Itshovild nowbeapparent why thesame relationship doesnothold for
other metals. P'orexample, forannealed copper theassumption that
strain hardening canbeneglected willbegrossly inerror. Forametal
with greater capability forstrain hardening the"constant" ofpropor-
tionality willbegreater than thatused forheat-treated steel.
11-6. Vickers Hardness
TheVickers hardness testusesasquare-base diamond pyramid asthe
indenter. Theincluded angle between opposite faces ofthepyramid is
136°. This anglewaschosen because itapproximates themost desirable
ratio ofindentation diameter toballdiameter intheBrinell hardness test.
Because oftheshape oftheindenter this isfrequently called thediamond-
pyramid hardness test. Thediamond-pyramid hardness number (DPH),
orVickers hardness number (VHN, orVPH), isdefined astheload
divided bythesurface area oftheindentation. Inpractice, thisarea is
calculated from microscopic measurements ofthelengths ofthediagonals
oftheimpression. TheDPHmay bedetermined from thefollowing
equation,
DPH=^^%W2) ^1^ („.,0)
whereP=applied load,kg
L=average length ofdiagonals, mm
6=angle between opposite faces ofdiamond =136"
The Vickers hardness testhasreceived fairly wide acceptance for
research work because itprovides acontinuous scale ofhardness, fora
given load, from very softmetals with aDPH of5toextremely hard
materials with aDPH of1,500. With theRockwell hardness test,
described inthenext section, ortheBrinell hardness test, itisusually
necessary tochange either theload ortheindenter atsome point inthe
hardness scale, sothatmeasurements atoneextreme ofthescale cannot
bestrictly compared with those attheother end. Because theimpres-
sionsmadebythepyramid indenter aregeometrically similar nomatter
what their size,theDPH should beindependent ofload. This isgener-
allyfound tobethecase, except atvery light loads. Theloads ordinarily
usedwith thistestrange from 1to120kg,depending onthehardness of
themetal tobetested. Inspite ofthese advantages, theVickers hard-
ness testhasnotbeen widely accepted forroutine testing because itis
slow, requires careful surface preparation ofthespecimen, andallows
greater chance forpersonal error inthedetermination ofthediagonal
length.
Aperfect indentation made with aperfect diamond-pyramid indenter

[a)290 Applications toMaterials Testing [Chap. 11
would beasquare. However, anomalies corresponding tothose described
earlier forBrinell impressions arefrequently observed with apyramid
indenter (Fig. 11-4). Thepincushion indentation inFig. 11-46 isthe
result ofsinking inofthemetal
around the fiatfaces ofthepyra-
mid. This condition isobserved
with annealed metals and results
inanoverestimate ofthediagonal
length. The barrel-shaped inden-
Fig. 11-4.Types ofdiamond-pyramid in-^^^:^^^ -^^Ylg. 1l-4c isfound incold-
dentations, (a)Perfect indentation ;Vb) , , , , t, ^, r
,•i,,- i .i-- worked metals. Itresults frompincushion indentation duetosinking in;
(c)barreled indentation duetoridging.ridging orpiling upofthemetal
around thefaces oftheindenter.
Thediagonal measurement inthiscaseproduces alowvalue ofthecon-
tr.ctarea sothatthehardness numbers areerroneously high. Empirical
corrections forthis effect have been proposed.^
11-7. Rockwell Hardness Test
Themost widely usedhardness testintheUnited States istheRock-
wellhardness test. Itsgeneral acceptance isduetoitsspeed, freedom
from personal error, ability todistinguish small hardness differences in
hardened steel, andthesmall size oftheindentation, sothat finished
heat-treated parts canbetested without damage. This test utilizes the
depth ofindentation, under constant load, asameasure ofhardness. A
minor load of10kgisfirstapplied toseatthespecimen. Thisminimizes
theamount ofsurface preparation needed andreduces thetendency for
ridging orsinking inbytheindenter. Themajor load isthen applied,
andthedepth ofindentation isautomatically recorded onadialgage in
terms ofarbitrary hardness numbers. The dialcontains 100divisions,
each division representing apenetration of0.00008 in.The dial is
reversed sothatahigh hardness, which corresponds toasmall penetra-
tion, results inahighhardness number. This isinagreement with the
other hardness numbers described previously, butunlike theBrinell and
Vickers hardness designations, which have units ofkilograms persquare
miUimeter, theRockwell hardness numbers arepurely arbitrary.
Onecombination ofloadandindenter willnotproduce satisfactory
results formaterials with awide range ofhardness A120°diamond
conewith aslightly rounded point, called aBrale indenter, and }/{&-and
3/^-in. -diameter steel balls aregenerally used asindenters. Major loads
of60,100,and150kgareused. Since theRockwell hardness isdepend-
entontheloadandindenter, itisnecessary tospecify thecombination
1T.B.Crowe and J.F.Hinsley, /.Inst. Metals, vol. 72,p.14,1946.

>ec.11-8] TheHardness Test 291
which isused. This isdonebyprefixing thehardness number with a
letter indicating theparticular combination ofloadandindenter forthe
hardness scale employed. ARockwell hardness number without the
letter prefix ismeaningless. Hardened steel istested ontheCscale with
thediamond indenter anda150-kg major load. The useful range for
this scale isfrom about Re20toRe70. Softer materials areusually
tested ontheBscale with a3^i6-in. -diameter steel ballanda100-kg
major load. Therange ofthisscale isfromRb toRb100.TheAscale
(diamond penetrator, 60-kg major load) provides themost extended
Rockwell hardness scale, which isusable formaterials from annealed
brass tocemented carbides. Many other scales areavailable forspecial
purposes.^
TheRockwell hardness test isavery useful andreproducible onepro-
vided that anumber ofsimple precautions areobserved. Most ofthe
points listed below apply ecjually welltotheother hardness tests:
1.Theindenter andanvil should becleanandwellseated.
2.Thesurface tobetested should beclean, dry,smooth, andfreefrom
oxide. Arough-ground surface isusually adequate fortheRockwell test.
3.Thesurface should beflatandperpendicular totheindenter.
4.Tests oncylindrical surfaces willgivelowreadings, theerrordepend-
ingonthecurvature, load, indenter, andhardness ofthematerial. Theo-
retieal^ andempirical^ corrections forthis effect havebeen published.
5.Thethickness ofthespecimen should besuch thatamark orbulge
isnotproduced onthereverse side ofthepiece. Itisrecommended that
thethickness beatleast tentimes thedepth oftheindentation. Tests
should bemade ononly asingle thickness ofmaterial.
6.Thespacing between indentations should bethree tofivetimes the
diameter oftheindentation.
7.Thespeed ofapplication oftheloadshould bestandardized. This
isdonebyadjusting thedashpot ontheRockwell tester. Variations in
hardness canbeappreciable invery softmaterials unless therate ofload
application iscarefully controlled. Forsuch materials theoperating
handle oftheRockwell tester should bebrought back assoon asthe
major loadhasbeen fully applied.
11-8.Microhardncss Tests
Many metallurgical problems require thedetermination ofhardness
oververy small areas. Themeasurement ofthehardness gradient ata
carburized surface, thedetermination ofthehardness ofindividual con-
»SeeASTM Standard El8.
2W.E.Ingerson, Proc.ASTM, vol. 39,pp.1281-1291, 1939.
3R.S.Sutton andR.H.Heyer,ASTM Bull. 193,pp.40-41, October, 1953.

292 Applications toMaterials Testing [Chap. 11
stituents ofamicrostructure, orthechecking ofthehardness ofadelicate
watch gearmight betypical problems. Theuseofascratch-hardness
testforthese purposes wasmentioned earlier, butanindentation-hardness
testhasbeenfound tobemore useful.^ Thedevelopment oftheKnoop
indenter bytheNational Bureau ofStandards andtheintroduction of
theTukon tester forthecontrolled application ofloadsdown to25g
havemade microhardness testing aroutine laboratory procedure.
TheKnoop indenter isadiamond ground toapyramidal form that
produces adiamond-shaped indentation withthelongandshort diagonals
intheapproximate ratio of7:1.Thedepth ofindentation isabout one-
thirtieth ofthelength ofthelonger diagonal. TheKnoop hardness num-
ber(KHN) istheapplied loaddivided bytheunrecovered projected area
oftheindentation.
™N=£=^(ll-U)
whereP=applied load,kg
Ap—unrecovered projected area ofindentation, mm^
L=length oflong diagonal, mm
C=aconstant foreach indenter supplied bymanufacturer
Thelowloadusedwithmicrohardness tests requires thatextreme care
betaken inallstages oftesting. Thesurface ofthespecimen must be
carefully prepared. Metallographic polishing isusually required. Work
hardening ofthesurface during polishing caninfluence theresults. The
longdiagonal oftheKnoop impression isessentially unaffected byelastic
recovery forloads greater thanabout 300 g.However, forlighter loads
thesmall amount ofelastic recovery becomes appreciable. Further,
with thevery small indentations produced atlight loads theerror in
locating theactual ends oftheindentation become greater. Both these
factors have theeffect ofgiving ahighhardness reading, sothat itis
usually observed thattheKnoop hardness number increases astheload
isdecreased below about 300 g.Tarasov andThibault- haveshown that
ifcorrections aremade forelastic recovery andvisual acuity theKnoop
hardness number isconstant with loaddown to100 g.
11-9. Hardness-conversion Relationships
From apractical standpoint itisimportant tobeable toconvert the
results ofonetype ofhardness testintothose ofadifferent test. Since
^Forareview ofmicrohardness testing seeH.Buckle, Met. Reviews, vol. 4,no. 3,
pp.49-100, 1959.
2L.P.Tarasov andN.W.Thibault, Trans.ASM, vol. 38,pp.331-353, 1947.

Sec.11-10] TheHardness Test 293
ahardness testdoes notmeasure awell-defined property ofamaterial
andsince allthetests incommon usearenotbased onthesame type of
measurements, itisnotsurprising thatnouniversal hardness-conversion
relationships havebeen developed. Itisimportant torealize thathard-
nessconversions areempirical relationships. Themost reliable hardness-
conversion data exist forsteelwhich isharder than 240 Brinell. The
ASTM, ASM, andSAE (Society ofAutomotive Engineers) have agreed
onatable ^forconversion between Rockwell, Brinell, anddiamond-
pyramid hardness which isapplicable toheat-treated carbon andalloy
steelandtoalmost allalloy constructional steels and tool steels inthe
as-forged, annealed, normalized, andquenched andtempered conditions.
However, different conversion tables arerequired formaterials with
greatly different elastic moduli, such astungsten carbide, orwith greater
strain-hardening capacity. Heyer^ hasshown thattheindentation hard-
ness ofsoftmetals depends onthestrain-hardening behavior ofthemate-
rialduring thetest,which inturn isdependent ontheprevious degree of
strain hardening ofthematerial before thetest. Asanextreme example
ofthecarewhich isrequired inusing conversion charts forsoftmetals,
itispossible forArmco ironand cold-rolled aluminum each tohave a
Brinell hardness of66;yettheformer hasaRockwell Bhardness of31
compared with ahardness ofRb7forthecold-worked aluminum. On
theother hand, metals such asyellow brass andlow-carbon sheet steel
have awell-behaved Brinell-Rockwell conversion^* relationship for all
degrees ofstrain hardening. Special hardness-conversion tables forcold-
worked aluminum, copper, and18-8 stainless steel aregiven intheASM
Metals Handbook.
11-10. Hardness atElevated Temperatures
Interest inmeasuring thehardness ofmetals atelevated temperatures
hasbeen accelerated bythegreat effort which hasgone intodeveloping
alloys withimproved high-temperature strength. Hothardness gives a
good indication ofthepotential usefulness ofanalloy forhigh-temper-
