Repository: Ketankham/chatbot-meta-books

File: fracture-book.txt (part 13 of 34)
21 0112ββ[ () ()] [ () ()]′′ −′′ ++() ′′ −′′ =+− +−Fx Fx Gx Gx1656_C004.fm  Page 208  Thursday, April 21, 2005  5:38 PM
Dynamic and Time-Dependent F racture 209
where the subscripts + and − correspond to the upper and lower crack surfaces, respectively. The
following functions satisfy the boundary conditions and lead to integrable strain energy density
and ﬁnite displacement at the crack tip:
(A4.11)
where C is a constant. Making the substitution  and  leads to the following
expressions for the Mode I crack-tip stress ﬁelds:
(A4.12a)
(A4.12b)
(A4.12c)
where
Equation (A4.12) reduces to the quasistatic relationship (Table 2.1) when  V = 0.
Craggs [25] and Freund [10] obtained the following relationship between KI(t) and the energy
release rate for crack propagation at a constant speed:
(A4.13)
for plane strain, where
It can be shown that , and Equation (A4.13) reduces to the quasistatic result. Equation
(A4.13) can be derived by substituting the dynamic crack-tip solution (Equation (A4.12) and thecorresponding relationships for strain and displacement) into the generalized contour integral givenby Equation (4.26).
The derivation that led to Equation (A4.12) implies that Equation (A4.13) is a general rela-
tionship that applies to accelerating cracks as well as constant speed cracks.
A4.2 D ERIVATION  OF THE GENERALIZED  ENERGY  RELEASE  RATE
Equation (4.26) will now be derived. The approach closely follows that of Moran and Shih [11],who applied a general balance law to derive a variety of contour integrals, including the energyrelease rate. Other authors [8–10] have derived equivalent expressions using slightly differentapproaches.′′ = ′′ =−
+()FzC
zGzC
z() ()1
122
22
22
1β
β
zr ei
111=θzr ei
222=θ
σπβββθβ β
βθ
xxIKt
rD tr
rr
r=++−()


−+



1 2()
()cos cos211224
1222
12
22 11 2
222
σπββθβ β
βθ
yyIKt
rD tr
rr
r=+−+()


++



1 2()
()cos cos21124
1222
22 11 2
222
τπββ θθ
xyIKt
rD tr
rr
r=+() 
−



 1 2()
()sin sin221
22122
12
Dt()=− + () 4112 222ββ β
G=−AVK
EI()()221ν
AVV
cDt()() ( )=−2
1
221β
ν
limVA→=011656_C004.fm  Page 209  Thursday, April 21, 2005  5:38 PM
210 Fracture Mechanics: Fundamentals and Applications
Beginning with the equation of motion, Equation (A4.1), taking an inner product of both sides
with displacement rate and rearranging gives
(A4.14)
where T and w  are the kinetic energy and stress work densities, respectively, as de ﬁned in
Equation (4.27) to Equation (4.29). Equation (A4.14) is a general balance law that applies to all
material behavior. Integrating this relationship over an arbitrary volume, and applying the divergenceand transport theorems gives
(A4.15)
where 
 = volume
m
j = outward normal to the surface ∂V 
Vi = instantaneous velocity of ∂V
Consider now the special case of a crack in a two-dimensional body, where the crack is
propagating along the x axis and the origin is attached to the crack tip (Figure A4.2). Let us de ﬁne
a contour Co ﬁxed in space, that contains the propagating crack and bounds the area A. The crack
tip is surrounded by a small contour Γ that is ﬁxed in size and moves with the crack. The balance
law in Equation (A4.15) becomes
(A4.16)
where  V is the crack speed. The integral on the left side of Equation (A4.16) is the rate at which
energy is input into the body. The ﬁrst term on the right side of this relationship is the rate ofincrease in the internal energy in the body. Consequently, the second integral on the right side of
FIGURE A4.2 Conventions for the energy balance
for a propagating crack. The outer contour Co is ﬁxed
in space, and the inner contour Γ and the x, y axes
are attached to the moving crack tip.˙ui
∂
∂=+∂
∂(˙)˙˙(˙) σρσji i
jij ii
ju
xuu
x
=+˙˙Tw
σji i j j jumd Sd
dtwT d wT V m d S ˙ () ()
∂∂∫∫ ∫=+ − +
VV VV
ς
σδ σji i jCjj i i jumd Cd
dtwT d wT V u m d
o˙ ( ) [( ) ˙] ∫∫ ∫=+ − + + A
A1Γ
Γ
1656_C004.fm  Page 210  Thursday, April 21, 2005  5:38 PM
Dynamic and Time-Dependent F racture 211
Equation (A4.16) corresponds to the rate at which energy is lost from the body due to ﬂux through
Γ. By deﬁning nj = −mj on Γ, we obtain the following expression for the energy ﬂux into Γ:
(A4.17)
In the limit of a vanishingly small contour, the ﬂux is independent of the shape of Γ. Thus, the
energy ﬂux to the crack tip is given by
(A4.18)
In an increment of time dt, the crack extends by da = Vdt and the energy expended is Φdt. Thus,
the energy release rate is given by
(A4.19)
Substituting Equation (A4.18) into Equation (A4.19) will yield a generalized expression for the  J
integral. First, however, we must express the displacement rate in terms of crack speed. By analogywith Equation (A4.6), the displacement rate can be written as
(A4.20)
Under steady-state conditions, the second term in Equation (A4.20) vanishes; the displacement ata ﬁxed distance from the propagating crack tip remains constant. Close to the crack tip, the
displacement changes rapidly with position (at a ﬁxed time) and the ﬁrst term in Equation (A4.20)dominates in all cases. Thus, the  J integral is given by
(A4.21)
Equation (A4.21) applies to all types of material response (e.g., elastic, plastic, viscoplastic, andviscoelastic behavior), because it was derived from a generalized energy balance.
3 In the special
case of an elastic material (linear or nonlinear), w is the strain energy density, which displays the
properties of an elastic potential:
(A4.22)
Recall from Appendix 3 that Equation (A4.22) is necessary to demonstrate the path independenceof J in the quasistatic case. In general, Equation (A4.21) is not path independent except in a local
3 Since the divergence and transport theorems were invoked, there is an inherent assumption that the material behaves as a
continuum with smoothly varying displacement ﬁelds.Fw T V u n djj i i j( ) [( ) ˙] ΓΓ
Γ=+ +∫δσ1
Fw T V u n djj i i j=+ +
→∫lim [( ) ˙]
ΓΓ
Γ 01δσ
JF
V=
˙uVu
xu
tiii=−∂
∂+∂
∂
Jw Tu
xndjj ii
j=+ −∂
∂

→∫lim ( )
ΓΓΓ
01δσ
=+ −∂
∂

→∫lim ( )
ΓΓΓ
0w T dy nu
xdji jiσ
σεij
ijw=∂
∂1656_C004.fm  Page 211  Thursday, April 21, 2005  5:38 PM
212 Fracture Mechanics: Fundamentals and Applications
region near the crack tip. For an elastic material, however,  J is path independent in the dynamic
case when the crack propagation is steady state [8].
Although Equation (A4.22) is, in principle, applicable to all types of material response, special
care must be taken when  J is evaluated for a growing crack. Figure A4.3(a) illustrates a growing
crack under small-scale yielding conditions. A small plastic zone (or process zone) is embedded
within an elastic singularity zone. The plastic zone leaves behind a wake as it sweeps through thematerial. Unrecoverable work is performed on the material inside the plastic wake, as Figure A4.3(b)illustrates. The work necessary to form the plastic wake comes from the energy ﬂux into the contour
Γ. In an ideally elastic body, the energy ﬂux is released from the body through the crack tip, butin an elastic-plastic material, the majority of this energy is dissipated in the wake.
Recall the modiﬁed Grif ﬁth model (Section 2.3.2), where the work required to increase the
crack area a unit amount is equal to 2(
γs + γp), where γs is the surface energy and γp is the plastic
work. The latter term corresponds to the energy dissipated in the plastic wake (Figure 2.6(b)).
The energy release rate computed from Equation (A4.21) must therefore be interpreted as
the energy ﬂ ow to the plastic zone and plastic wake, rather than to the crack tip. That is, Γ cannot
shrink to zero; rather, the contour must have a small, but ﬁ nite radius. The  J integral is path
independent as long as Γ is deﬁ ned within the elastic singularity zone, but  J becomes path
dependent when the contour is taken inside the plastic zone. In the limit, as Γ shrinks to the
crack tip, the computed energy release rate would approach zero (in a continuum analysis), sincethe calculation would exclude the work dissipated by the plastic wake. The actual energy ﬂ ow
to the crack tip is not zero, since a portion of the energy is required to break bonds at the tip.In all but the most brittle materials, however, the bond energy (
γs) is a small fraction of the total
fracture energy.
As long as the plastic zone or process zone is embedded within an elastic singularity, the energy
release rate can be deﬁned unambiguously for a growing crack. In large-scale yielding conditions,however,  J is path dependent. Consequently, an unambiguous deﬁnition of ener gy release rate does
not exist for a crack growing in an elastic-plastic or fully plastic body .  Recall from Chapter 3 that
there are several deﬁnitions of  J for growing cracks. The so-called deformation  J, which is based
on a pseudo-energy release rate concept, is the most common methodology. The deformation  J is
not, in general, equal to the  J integral inferred from a contour integration.FIGURE A4.3 Crack growth in small-scale yielding. The plastic wake, which forms behind the growing crack,
dissipates energy: (a) growing crack and (b) schematic stress-strain curve for material in the plastic wake.
(/ )∂∂ =uti01656_C004.fm  Page 212  Thursday, April 21, 2005  5:38 PM
Dynamic and Time-Dependent F racture 213
REFERENCES
1. Freund, L.B.,  “Dynamic Crack Propagation. ” The Mechanics of F racture,  American Society of
Mechanical Engineers, New York, 1976, pp. 105–134.
2. Freund, L.B.,  “Crack Propagation in an Elastic Solid Subjected to General Loading—I. Constant Rate
of Extension. ” Journal of the Mechanics and Physics of Solids,  V ol. 20, 1972, pp. 129–140.
3. Freund, L.B.,  “Crack Propagation in an Elastic Solid Subjected to General Loading—II. Non-Uniform
Rate of Extension. ” Journal of the Mechanics and Physics of Solids,  V ol. 20, 1972, pp. 141–152.
4. Freund, L.B.,  “Crack Propagation in an Elastic Solid Subjected to General Loading—III. Stress Wave
Loading. ” Journal of the Mechanics and Physics of Solids,  V ol. 21, 1973, pp. 47–61.
5. Freund, L.B., Dynamic Fracture Mechanics,  Cambridge University Press, Cambridge, UK, 1990.
6. Kanninen, M.F. and Poplar, C.H., Advanced Fracture Mechanics,  Oxford University Press, New York,
1985.
7. Rose, L.R.F.,  “Recent Theoretical and Experimental Results on Fast Brittle Fracture. ” International
Journal of Fracture,  V ol. 12, 1976, pp. 799–813.
8. Atkinson, C. and Eshlby, J.D.,  “The Flow of Energy into the Tip of a Moving Crack. ” International
Journal of Fracture Mechanics,  V ol. 4, 1968, pp. 3–8.
9. Sih, G.C.,  “Dynamic Aspects of Crack Propagation. ” Inelastic Behavior of Solids,  McGraw-Hill,
New York, 1970, pp. 607–633.
10. Freund, L.B.,  “Energy Flux into the Tip of an Extending Crack in an Elastic Solid. ” Journal of
Elasticity,  V ol. 2, 1972, pp. 341–349.
11. Moran, B. and Shih, C.F.,  “A General Treatment of Crack Tip Contour Integrals. ” International Journal
of Fracture,  V ol. 35, 1987, pp. 295–310.
12. Atluri, S.N.,  “Path-Independent Integrals in Finite Elasticity and Inelasticity, with Body Forces, Inertia,
and Arbitrary Crack Face Conditions. ” Engineering Fracture Mechanics,  V ol. 16, 1982, pp. 341–369.
13. Kishimoto, K., Aoki, S., and Sakata, M.,  “On the Path-Independent J Integral. ” Engineering Fracture
Mechanics,  V ol. 13, 1980, pp. 841–850.
14. E 23-88,  “Standard Test Methods for Notched Bar Impact Testing of Metallic Materials. ” American
Society for Testing and Materials, Philadelphia, PA, 1988.
15. Joyce, J.A. and Hacket, E.M.,  “Dynamic J-R Curve Testing of a High Strength Steel Using the
Multispecimen and Key Curve Techniques. ” ASTM STP 905, American Society for Testing and
Materials, Philadelphia, PA, 1984, pp. 741–774.
16. Joyce, J.A. and Hacket, E.M.,  “An Advanced Procedure for J-R Curve Testing Using a Drop Tower. ”
ASTM STP 995, American Society for Testing and Materials, Philadelphia, PA, 1989, 298–317.
17. Duffy, J. and Shih, C.F., “Dynamic Fracture Toughness Measurement Methods for Brittle and Ductile
Materials. ” Advances in Fracture Research: Seventh International Conference on Fracture,  Pergamon
Press, Oxford, 1989, pp. 633–642.
18. Nakamura, T., Shih, C.F., and Freund, L.B., “ Analysis of a Dynamically Loaded Three-Point-Bend
Ductile Fracture Specimen. ” Engineering Fracture Mechanics,  V ol. 25, 1986, pp. 323–339. 
19. Nakamura, T., Shih, C.F., and Freund, L.B., “Three-Dimensional Transient Analysis of a Dynamically
Loaded Three-Point-Bend Ductile Fracture Specimen. ” ASTM STP 995, V ol. I, American Society for
Testing and Materials, Philadelphia, PA, 1989, pp. 217–241. 
20. Rice, J.R., Paris, P.C., and Merkle, J.G., “Some Further Results of J-Integral Analysis and Estimates. ”
ASTM STP 536, American Society for Testing and Materials, Philadelphia, PA, 1973, pp. 231 –245.
21. Barsom, J.M., “Development of the AASHTO Fracture Toughness Requirements for Bridge Steels. ”
Engineering Fracture Mechanics,  V ol. 7, 1975, pp. 605–618.
22. Mott, N.F., “Fracture of Metals: Theoretical Considerations. ” Engineering,  V ol. 165, 1948, pp. 16–18.
23. Yoffe, E.H., “The Moving Grif ﬁth Crack. ” Philosophical Magazine,  V ol. 42, 1951, pp. 739–750.
24. Broberg, K.B., “The Propagation of a Brittle Crack. ” Arkvik for Fysik,  V ol 18, 1960, pp. 159–192.
25. Craggs, J.W., “On the Propagation of a Crack in an Elastic-Brittle Material. ” Journal of the Mechanics
and Physics of Solids,  V ol. 8, 1960, pp. 66–75.
26. Stroh, A.N., “A Simple Model of a Propagating Crack. ” Journal of the Mec hanics and Physics of
Solids, V ol. 8, 1960, pp. 119–122.
27. Dulaney, E.N. and Brace, W.F., “Velocity Behavior of a Growing Crack. ” Journal of Applied Physics,
V ol. 31, 1960, pp. 2233–2236.1656_C004.fm  Page 213  Thursday, April 21, 2005  5:38 PM
214 Fracture Mechanics: Fundamentals and Applications
28. Berry, J.P., “Some Kinetic Considerations of the Grif ﬁth Criterion for Fracture. ” Journal of the
Mechanics and Physics of Solids,  V ol. 8, 1960, pp. 194–216.
29. Roberts, D.K. and Wells, A.A., “ The Velocity of Brittle Fracture. ” Engineering,  V ol. 178, 1954,
pp. 820–821.
30. Bluhm, J.I., “Fracture Arrest. ” Fracture: An Advanced Treatise,  V ol. V , Academic Press, New York,
1969.
31. Rice, J.R., “Mathematical Analysis in the Mechanics of Fracture. ” Fracture: An Advanced Treatise,
V ol. II, Academic Press, New York, 1968, p. 191.
32. Freund, L.B. and Clifton, R.J., “On the Uniqueness of Plane Elastodynamic Solutions for Running
Cracks. ” Journal of Elasticity,  V ol. 4, 1974, pp. 293–299.
33. Nilsson, F., “ A Note on the Stress Singularity at a Non-Uniformly Moving Crack Tip. ” Journal of
Elasticity,  V ol. 4, 1974, pp. 293–299.
34. Rose, L.R.F., “ An Approximate (Wiener-Hopf) Kernel for Dynamic Crack Problems in Linear Elas-
ticity and Viscoelasticity. ” Proceedings, Royal Society of London,  V ol. A-349, 1976, pp. 497–521.
35. Sih, G.C., “Some Elastodynamic Problems of Cracks. ” International Journal of Fracture Mechanics,
V ol. 4, 1968, pp. 51–68.
36. Sanford, R.J. and Dally, J.W., “ A General Method for Determining Mixed-Mode Stress Intensity Factors
from Isochromatic Fringe Patterns. ” Engineering Fracture Mechanics,  V ol. 11, 1979, pp. 621 –633.
37. Chona, R., Irwin, G.R., and Shukla, A., “Two and Three Parameter Representation of Crack Tip Stress
Fields. ” Journal of Strain Analysis, V ol. 17, 1982, pp. 79–86.
38. Kalthoff, J.F., Beinart, J., Winkler, S., and Klemm, W., “Experimental Analysis of Dynamic Effects
in Different Crack Arrest Test Specimens. ” ASTM STP 711, American Society for Testing and
Materials, Philadelphia, PA, 1980, pp. 109–127.
39. Rosakis, A.J. and Freund, L.B., “ Optical Measurement of the Plane Strain Concentration at a Crack Tip
in a Ductile Steel Plate. ” Journal of Engineering Materials Technology,  V ol. 104, 1982, pp. 115– 120.
40. Freund, L.B. and Douglas, A.S., “The Inﬂuence of Inertia on Elastic-Plastic Antiplane Shear Crack
Growth. ” Journal of the Mechanics and Physics of Solids,  V ol. 30, 1982, pp. 59–74.
41. Freund, L.B., “Results on the Inﬂuence of Crack-Tip Plasticity During Dynamic Crack Growth. ”
ASTM STP 1020, American Society for Testing and Materials, Philadelphia, PA, 1989, pp. 84 –97.
42. Corwin, W.R., “Heavy Section Steel Technology Program Semiannual Progress Report for April-
September 1987. ” U.S. Nuclear Regulatory Commission Report NUREG/CR-4219, V ol. 4, No. 2,
1987.
43. Kalthoff, J.F., Beinart, J., and Winkler, S., “Measurement of Dynamic Stress Intensity Factors for Fast
Running and Arresting Cracks in Double-Cantilever Beam Specimens. ” ASTM STP 627, American
Society for Testing and Materials, Philadelphia, PA, 1977, pp. 161 –176.
44. Kobayashi, A.S., Seo, K.K., Jou, J.Y ., and Urabe, Y ., “ A Dynamic Analysis of Modiﬁed Compact
Tension Specimens Using Homolite-100 and Polycarbonate Plates. ” Experimental Mechanics,  V ol. 20,
1980, pp. 73–79.
45. Landes, J.D. and Begley, J.A., “ A Fracture Mechanics Approach to Creep Crack Growth. ” ASTM
STP 590, American Society for Testing and Materials, Philadelphia, PA, 1976, pp. 128–148.
46. Ohji, K., Ogura, K., and Kubo, S., “Creep Crack Propagation Rate in SUS 304 Stainless Steel and
Interpretation in Terms of Modiﬁed J-Integral. ” Transactions, Japanese Society of Mechanical Engi-
neers, V ol. 42, 1976, pp. 350–358. 
47. Nikbin, K.M., Webster, G.A., and Turner, C.E., ASTM STP 601, “Relevance of Nonlinear Fracture
Mechanics to Creep Crack Growth. ” American Society for Testing and Materials, Philadelphia, PA,
1976, pp. 47–62.
48. Hoff, N.J., “ Approximate Analysis of Structures in the Presence of Moderately Large Creep Defor-
mations. ” Quarterly of Applied Mathematics,  V ol. 12, 1954, pp. 49–55.
49. Riedel, H., “Creep Crack Growth. ” ASTM STP 1020, American Society for Testing and Materials,
Philadelphia, PA, 1989, pp. 101–126.
50. Riedel, H. and Rice, J.R., “Tensile Cracks in Creeping Solids. ” ASTM STP 700, American Society
for Testing and Materials, Philadelphia, PA, 1980, pp. 112–130.
51. Ehlers, R. and Riedel, H., “ A Finite Element Analysis of Creep Deformation in a Specimen Containing
a Macroscopic Crack. ” Proceedings , 5th International Confer ence on F racture,  Pergamon Press,
Oxford, 1981, pp. 691–698.1656_C004.fm  Page 214  Thursday, April 21, 2005  5:38 PM
Dynamic and Time-Dependent F racture 215
52. Saxena, A., “Creep Crack Growth under Non-Steady-State Conditions. ” ASTM STP 905, American
Society for Testing and Materials, Philadelphia, PA, 1986, pp. 185 –201.
53. Bassani, J.L., Hawk, D.E., and Saxena, A., “Evaluation of the Ct Parameter for Characterizing Creep
Crack Growth Rate in the Transient Regime. ” ASTM STP 995, V ol. I, American Society for Testing
and Materials, Philadelphia, PA, 1990, pp. 112–130.
54. Riedel, H., “Creep Deformation at Crack Tips in Elastic-Viscoplastic Solids. ” Journal of the Mechanics
and Physics of Solids,  V ol. 29, 1981, pp. 35–49.
55. Chun-Pok, L. and McDowell, D.L., “Inclusion of Primary Creep in the Estimation of the Ct Parameter. ”
International Journal of Fracture,  V ol. 46, 1990, pp. 81–104.
56. Schapery, R.A., “ A Theory of Crack Initiation and Growth in Viscoelastic Media—I. Theoretical
Development. ” International Journal of Fracture,  V ol. 11, 1975, pp. 141–159.
57. Schapery, R.A., “ A Theory of Crack Initiation and Growth in Viscoelastic Media—II. Approximate
Methods of Analysis. ” International Journal of Fracture,  V ol. 11, 1975, pp. 369–388.
58. Schapery, R.A., “ A Theory of Crack Initiation and Growth in Viscoelastic Media—III. Analysis of
Continuous Growth. ” International Journal of Fracture,  V ol. 11, 1975, pp. 549–562.
59. Schapery, R.A., “ Correspondence Principles and a Generalized J Integral for Large Deformation
and Fracture Analysis of Viscoelastic Media. ” International Journal of Fracture,  V ol. 25, 1984,
pp. 195–223.
60. Schapery, R.A., “Time-Dependent Fracture: Continuum Aspects of Crack Growth. ” Encyclopedia of
Materials Science and Engineering,  Pergamon Press, Oxford, 1986, pp. 5043–5054.
61. Schapery, R.A., “On Some Path Independent Integrals and Their Use in Fracture of Nonlinear
Viscoelastic Media. ” International Journal of Fracture,  V ol. 42, 1990, pp. 189–207.
62. Irwin, G.R., “Constant Speed Semi-Inﬁnite Tensile Crack Opened by a Line Force. ” Lehigh University
Memorandum, 1967.1656_C004.fm  Page 215  Thursday, April 21, 2005  5:38 PM
1656_C004.fm  Page 216  Thursday, April 21, 2005  5:38 PM
 
Part III 
Material Behavior 
Chapter 5 and Chapter 6 give an overview of the micromechanisms of fracture in various material
systems. This subject is of obvious importance to materials scientists, because an understandingof microstructural events that lead to fracture is essential to the development of materials withoptimum toughness. Those who approach fracture from a solid mechanics viewpoint, however,often sidestep microstructural issues and consider only continuum models.
In certain cases, classical fracture mechanics provides some justiﬁcation for disregarding
microscopic failure mechanisms. Just as it is not necessary to understand dislocation theory toapply tensile data to design, it  
may 
 not be necessary to consider the microscopic details of fracture
when applying fracture mechanics on a global scale. When a single parameter (i.e., 
 K 
, 
 J 
, or 
  
crack-
tip-opening displacement (CTOD)) uniquely characterizes crack-tip conditions, a critical value ofthis parameter is a material constant that is transferable from a test specimen to a structure madefrom the same material (see Section 2.9 and Section 3.5). A laboratory specimen and a ﬂawed
structure experience identical crack-tip conditions at failure when the single parameter assumptionis valid, and it is not necessary to delve into the details of microscopic failure to characterize globalfracture.
The situation becomes considerably more complicated when the single-parameter assumption
ceases to be valid. A fracture toughness test on a small-scale laboratory specimen is no longer areliable indicator of how a large structure will behave. The fracture toughness of the structure andtest specimen are likely to be different, and the two conﬁgurations may even fail by differentmechanisms. A number of researchers are currently attempting to develop alternatives to singleparameter fracture mechanics (see Section 3.6). Such approaches cannot succeed with continuumtheory alone, but must also consider microscopic fracture mechanisms. Thus, the next two chaptersshould be of equal value to materials scientists and solid mechanicians. 
1656_P003.fm  Page 217  Monday, May 23, 2005  12:54 PM
 
1656_P003.fm  Page 218  Monday, May 23, 2005  12:54 PM
 
219 
  
Fracture Mechanisms in Metals 
Figure 5.1 schematically illustrates three of the most common fracture mechanisms in metals and
alloys. (A fourth mechanism, fatigue, is discussed in Chapter 10.) Ductile materials (Figure 5.1(a))usually fail as the result of nucleation, growth, and the coalescence of microscopic voids that initiateat inclusions and second-phase particles. Cleavage fracture (Figure 5.1(b)) involves separation alongspeciﬁc crystallographic planes. Note that the fracture path is transgranular. Although cleavage isoften called brittle fracture, it can be preceded by large-scale plasticity and ductile crack growth.Intergranular fracture (Figure 5.1(c)), as its name implies, occurs when the grain boundaries arethe preferred fracture path in the material. 
5.1DUCTILE FRACTURE 
Figure 5.2 schematically illustrates the uniaxial tensile behavior in a ductile metal. The materialeventually reaches an instability point, where strain hardening cannot keep pace with the loss inthe cross-sectional area, and a necked region forms beyond the maximum load. In very high puritymaterials, the tensile specimen may neck down to a sharp point, resulting in extremely large localplastic strains and nearly 100% reduction in area. Materials that contain impurities, however, failat much lower strains. Microvoids nucleate at inclusions and second-phase particles; the voids growtogether to form a macroscopic ﬂaw, which leads to fracture.
The commonly observed stages in ductile fracture [1–5] are as follows:
1. Formation of a free surface at an inclusion or second-phase particle by either interface
decohesion or particle cracking.
2. Growth of the void around the particle, by means of plastic strain and hydrostatic stress.
3. Coalescence of the growing void with adjacent voids.
In materials where the second-phase particles and inclusions are well-bonded to the matrix, void
nucleation is often the critical step; fracture occurs soon after the voids form. When void nucleationoccurs with little difﬁculty, the fracture properties are controlled by the growth and coalescence ofvoids; the growing voids reach a critical size, relative to their spacing, and a local plastic instabilitydevelops between voids, resulting in failure. 
5.1.1 V 
OID 
 N 
UCLEATION 
A void forms around a second-phase particle or inclusion when sufﬁcient stress is applied to breakthe interfacial bonds between the particle and the matrix. A number of models for estimating voidnucleation stress have been published, some of which are based on continuum theory [6, 7] whileothers incorporate dislocation-particle interactions [8, 9]. The latter models are required for particles 
< 
1  
µ 
m in diameter.
The most widely used continuum model for void nucleation is due to Argon et al. [6]. They
argued that the interfacial stress at a cylindrical particle is approximately equal to the sum of themean (hydrostatic) stress and the effective (von Mises) stress. The decohesion stress is deﬁned asa critical combination of these two stresses:
(5.1)5
σσσce m=+ 
1656_C005.fm  Page 219  Monday, May 23, 2005  5:47 PM
 
220 
Fracture Mechanics: Fundamentals and Applications 
FIGURE 5.1 
Three micromechanisms of fracture in metals: (a) ductile fracture, (b) cleavage, and (c) inter-
granular fracture. 
FIGURE 5.2 
Uniaxial tensile deformation of ductile materials.
 
1656_C005.fm  Page 220  Monday, May 23, 2005  5:47 PM
 
Fracture Mechanisms in Metals 
221 
where  
σ 
e 
 is the effective stress, given by
(5.2) 
σ 
m 
 is the mean stress, deﬁned as
(5.3)
and  
σ 
1 
,  
σ 
2 
, and  
σ 
3 
 are the principal normal stresses. According to the Argon et al. model, the
nucleation strain decreases as the hydrostatic stress increases. That is, void nucleation occurs more
readily in a triaxial tensile stress ﬁeld, a result that is consistent with experimental observations.
The Beremin research group in France [7] applied the Argon et al. criterion to experimental
data for a carbon manganese steel, but found that the following semiempirical relationship gavebetter predictions of void nucleation at MnS inclusions that were elongated in the rolling direction:
(5.4)
where  
σ 
YS 
  
is the yield strength and  
C 
 is a ﬁtting parameter that is approximately 1.6 for longitudinal
loading and 0.6 for loading transverse to the rolling direction.
Goods and Brown [9] have developed a dislocation model for void nucleation at submicron
particles. They estimated that dislocations near the particle elevate the stress at the interface by thefollowing amount:
(5.5)
where 
α 
  
= 
 constant that ranges from 0.14 to 0.33 
µ 
  
= 
 shear modulus 
ε 
1 
  
= 
 maximum remote normal strain 
b 
  
= 
 magnitude of Burger’s vector  
r 
  
= 
 particle radius 
The total maximum interface stress is equal to the maximum principal stress plus  
∆ 
σ 
d 
. V oid
nucleation occurs when the sum of these stresses reaches a critical value:
(5.6)
An alternative but equivalent expression can be obtained by separating  
σ 
1 
 into deviatoric and
hydrostatic components:
(5.7)
where  
S 
1 
 is the maximum deviatoric stress.
The Goods and Brown dislocation model indicates that the local stress concentration increases
with decreasing particle size; void nucleation is more difﬁcult with larger particles. The continuumσσ σ σ σ σ σe=− + − + −[]1
2122
132
32212() () ()/
σσσσ
m=++123
3
σσ σσcm e Y SC =+ − ()
∆σα µε
db
r=541.
σσ σc d=+∆1
σσ σc d mS =+ +∆1 
1656_C005.fm  Page 221  Monday, May 23, 2005  5:47 PM
 
222 
Fracture Mechanics: Fundamentals and Applications 
models (Equation (5.1) and Equation (5.4)), which apply to particles with  
r 
  
> 
 1  
µ 
m, imply that  
σ 
c 
is independent of particle size.
Experimental observations usually differ from both continuum and dislocation models, in that
void nucleation tends to occur more readily at large particles [10]. Recall, however, that these
models only considered nucleation by particle-matrix debonding. V oids can also be nucleated whenparticles crack. Larger particles are more likely to crack in the presence of plastic strain, becausethey are more likely to contain small defects that can act like Grifﬁth cracks (see Section 5.2). Inaddition, large nonmetallic inclusions, such as oxides and sulﬁdes, are often damaged duringfabrication; some of these particles may be cracked or debonded prior to plastic deformation,making void nucleation relatively easy. Further research is obviously needed to develop voidnucleation models that are more in line with experiments. 
5.1.2 V 
OID 
 G 
ROWTH 
  
AND 
 C 
OALESCENCE 
Once voids form, further plastic strain and hydrostatic stress cause the voids to grow and eventuallycoalesce. Figure 5.3 and Figure 5.4 are scanning electron microscope (SEM) fractographs that showdimpled fracture surfaces that are typical of microvoid coalescence. Figure 5.4 shows an inclusionthat nucleated a void.
Figure 5.5 schematically illustrates the growth and coalescence of microvoids. If the initial volume
fraction of voids is low ( 
< 
10%), each void can be assumed to grow independently; upon further
growth, neighboring voids interact. Plastic strain is concentrated along a sheet of voids, and localnecking instabilities develop. The orientation of the fracture path depends on the stress state [11].
Many materials contain a bimodal or trimodal distribution of particles. For example, a precipitation-
hardened aluminum alloy may contain relatively large intermetallic particles, together with a ﬁnedispersion of submicron second-phase precipitates. These alloys also contain micron-size dispersoidparticles for grain reﬁnement. V oids form much more readily in the inclusions, but the smallerparticles can contribute in certain cases. Bimodal particle distributions can lead to so-called shearfracture surfaces, as described in the next paragraph. 
FIGURE 5.3 
Scanning electron microscope (SEM) fractograph which shows ductile fracture in a low carbon
steel. Photograph courtesy of Mr. Sun Yongqi.
 
1656_C005.fm  Page 222  Monday, May 23, 2005  5:47 PM
 
Fracture Mechanisms in Metals 
223 
Figure 5.6 illustrates the formation of the ‘‘cup and cone’’ fracture surface that is commonly
observed in uniaxial tensile tests. The neck produces a triaxial stress state in the center of the
specimen, which promotes void nucleation and growth in the larger particles. Upon further strain,the voids coalesce, resulting in a penny-shaped ﬂaw. The outer ring of the specimen containsrelatively few voids, because the hydrostatic stress is lower than in the center. The penny-shapedﬂaw produces deformation bands at 45 
° 
 from the tensile axis. This concentration of strain provides
sufﬁcient plasticity to nucleate voids in the smaller more numerous particles. Since the smallparticles are closely spaced, an instability occurs soon after these smaller voids form, resulting inthe total fracture of the specimen and the cup and cone appearance of the matching surfaces. Thecentral region of the fracture surface has a ﬁbrous appearance at low magniﬁcations, but the outerregion is relatively smooth. Because the latter surface is oriented 45 
° 
 from the tensile axis and
there is little evidence (at low magniﬁcations) of microvoid coalescence, many refer to this typeof surface as “shear fracture.” The 45 
° 
 angle between the fracture plane and the applied stress
results in a combined Mode I/Mode II loading.
Figure 5.7 is a photograph of the cross-section of a fractured tensile specimen; note the high
concentration of microvoids in the center of the necked region, compared with the edges of thenecked region.
Figure 5.8 shows SEM fractographs of a cup and cone fracture surface. The central portion of
the specimen exhibits a typical dimpled appearance, but the outer region appears to be relativelysmooth, particularly at low magniﬁcation (Figure 5.8(a)). At somewhat higher magniﬁcation (Figure 5.8(b)),a few widely spaced voids are evident in the outer region. Figure 5.9 shows a representativefractograph at higher magniﬁcation of the 45 
° 
 shear surface. Note the dimpled appearance, which
is characteristic of microvoid coalescence. The average void size and spacing, however, are muchsmaller than in the central region of the specimen.
There are a number of mathematical models for void growth and coalescence. The two most
widely referenced models were published by Rice and Tracey [12] and Gurson [13]. The latterapproach was actually based on the work of Berg [14], but it is commonly known as the Gursonmodel. The Gurson model has subsequently been modiﬁed by Tvergaard and others [15–18]. 
FIGURE 5.4 
High magniﬁcation fractograph of the steel ductile fracture surface. Note the spherical inclusion
which nucleated a microvoid. Photograph courtesy of Mr. Sun Yongqi.
 
1656_C005.fm  Page 223  Monday, May 23, 2005  5:47 PM
 
224 
Fracture Mechanics: Fundamentals and Applications 
Rice and Tracey considered a single void in an inﬁnite solid, as illustrated in Figure 5.10. The
void is subject to remote normal stresses  
σ 
1 
,  
σ 
2 
,  
σ 
3 
, and remote normal strain rates , ,  
. 
 The
initial void is assumed to be spherical, but it becomes ellipsoidal as it deforms. Rice and Tracey
analyzed both rigid plastic material behavior and linear strain hardening. They showed that the rate 
FIGURE 5.5 
V oid nucleation, growth, and coalescence in ductile metals: (a) inclusions in a ductile matrix,
(b) void nucleation, (c) void growth, (d) strain localization between voids, (e) necking between voids, and (f)
void coalescence and fracture.
˙ε1˙ε2˙ε3 
1656_C005.fm  Page 224  Monday, May 23, 2005  5:47 PM
 
Fracture Mechanisms in Metals 
225 
of change of radius in each principal direction has the form:
( 
i, j 
  
= 
 1, 2, 3) (5.8)
where  
D 
 and  
G 
 are constants that depend on stress state and strain hardening, and  
R 
o 
 is the radius
of the initial spherical void. The standard notation, where repeated indices imply summation, is
followed here. Invoking the incompressibility condition  reduces the number ofindependent principal strain rates to two. Rice and Tracey chose to express  and  in terms of
 and a second parameter:
(5.9a)
(5.9b) 
FIGURE 5.6 
Formation of the cup and cone fracture surface in uniaxial tension: (a) void growth in a triaxial
stress state, (b) crack and deformation band formation, (c) nucleation at smaller particles along the deformation
bands, and (d) cup and cone fracture.
˙ () ˙˙ ˙ RG D Rii j j o=+ +

 12
3εε ε
(˙˙˙ ) εεε1230 ++=
˙ε2˙ε3˙ε1
˙˙εφ
φε212
3=−
+
˙˙εφ
φε313
3=−
+ 
1656_C005.fm  Page 225  Monday, May 23, 2005  5:47 PM
 
226 
Fracture Mechanics: Fundamentals and Applications 
where
Substituting Equation (5.9) into Equation (5.8) and making a few simplifying assumptions leads
to the following expressions for the radial displacements of the ellipsoidal void:
(5.10a)
(5.10b)
(5.10c) 
FIGURE 5.7 
Metallographic cross-section (unetched) of a ruptured austenitic stainless steel tensile specimen
(The dark areas in the necked region are microvoids). Photograph courtesy of P.T. Purtscher.
φε
εε=−−32
13˙
˙˙
RA B Ro 1 23
23=++
+

()φ
φ
RABRo 2 23=−
+

φ
φ
RABRo 3 23
23=+−
+

()φ
φ 
1656_C005.fm  Page 226  Monday, May 23, 2005  5:47 PM
 
Fracture Mechanisms in Metals 
227 
where
and  
ε 
1 
 is the total strain, integrated from the undeformed conﬁguration to the current state. 
FIGURE 5.8 
Cup and cone fracture in an austenitic stainless steel. Photographs courtesy of P.T. Purtscher.
Taken from Purtscher, P.T., ‘‘Micromechanisms of Ductile Fracture and Fracture Toughness in a High Strength
Austenitic Stainless Steel.” Ph.D. Dissertation, Colorado School of Mines, Golden, CO, 1990.
AD=+
+

 exp()23
32
1φ
φε
BFA
D=+−() ()11 
1656_C005.fm  Page 227  Monday, May 23, 2005  5:47 PM
 
228 
Fracture Mechanics: Fundamentals and Applications 
Rice and Tracey solved Equation (5.10) for a variety of stress states and found that the void
growth in all cases could be approximated by the following semiempirical relationship:
(5.11) 
FIGURE 5.9 
High-magniﬁcation fractograph of the ‘‘shear” region of a cup and cone fracture surface in
austenitic stainless steel. Photograph courtesy of P.T. Purtscher. Taken from Purtscher, P.T., ‘‘Micromechanisms
of Ductile Fracture and Fracture Toughness in a High Strength Austenitic Stainless Steel.” Ph.D. Dissertation,Colorado School of Mines, Golden, CO, 1990. 
FIGURE 5.10 
Spherical void in a solid, subject to a triaxial stress state.
ln . exp. R
Rd
om
YSeqpeq 

=

 ∫0 28315
0σ
σεε
 
1656_C005.fm  Page 228  Monday, May 23, 2005  5:47 PM
 
Fracture Mechanisms in Metals 
229
where  and  is the equivalent (von Mises) plastic strain. Subsequent inves-
tigators found that Equation (5.11) could be approximately modiﬁed for strain hardening by
replacing the yield strength with σe, the effective stress [20].
Since the Rice and Tracey model is based on a single void, it does not take account of
interactions between voids, nor does it predict ultimate failure. A separate failure criterion must beapplied to characterize microvoid coalescence. For example, one might assume that fracture occurswhen the nominal void radius reaches a critical value.
A model originally developed by Gurson [13] and later modiﬁed by Tvergaard [15, 16] analyzes
the plastic ﬂow in a porous medium by assuming that the material behaves as a continuum. V oidsappear in the model indirectly through their inﬂuence on the global ﬂow behavior. The effect ofthe voids is averaged through the material, which is assumed to be continuous and homogeneous(Figure 5.11). The main difference between the Gurson-Tvergaard (GT) model and classical plas-ticity is that the yield surface in the former exhibits a hydrostatic stress dependence, while classicalplasticity assumes that yielding is independent of hydrostatic stress. This modiﬁcation to conven-tional plasticity theory has the effect of introducing a strain-softening term.
Unlike the Rice and Tracey model, the GT model contains a failure criterion. Ductile fracture
is assumed to occur as the result of a plastic instability that produces a band of localized deformation.Such an instability occurs more readily in a GT material because of the strain softening inducedby hydrostatic stress. However, because the model does not consider discrete voids, it is unable topredict the necking instability between voids.
The model derives from a rigid-plastic limit analysis of a solid having a smeared volume fraction
f of voids approximated by a homogeneous spherical body containing a spherical void. The yieldsurface and ﬂow potential g is given by
(5.12)
where 
σe = macroscopic von Mises stress
σm = macroscopic mean stress
 = ﬂow stress for the matrix material of the cell
f = current void fractionFIGURE 5.11 The continuum assumption for modeling a porous medium. The material is assumed to be
homogeneous, and the effect of the voids is averaged through the solid.
RR R R=+ +() /1233 εeqp
gf q fqqfeme m( , , , ) cosh ( ) σσ σσ
σσ
σ=
+
−+ =
2
12
3223
210
σ1656_C005.fm  Page 229  Monday, May 23, 2005  5:47 PM
230 Fracture Mechanics: Fundamentals and Applications
Values of q1 = 1.5, q2 = 1.0, and q3 = q12are typically used for metals. Setting f = 0 recovers
the von Mises yield surface for an incompressible material.
