Repository: Ketankham/chatbot-meta-books

File: physical-meta.txt (part 13 of 44)
Modern Physical Metallurgy and Materials Engineering
The degree of chemical attack is sensitive to crystalorientationandanetchedpolycrystallineaggregatewilloften display its grain structure clearly (Figure 5.2a).Preparation techniques for ceramics are essentially
similar to those for metals and alloys. However, their
porosity can cause two problems. First, there is arisk of entrapping diamond particles during polishing,making ultrasonic cleaning advisable. Second, itmay be necessary to strengthen the structure by
impregnating with liquid resin in vacuo, provided that
pores are interconnected.
The objective, the most important and critical
component in the optical train of the light microscope,ismadeupofanumberofglasslensesand,sometimes,
ﬂuorite (CaF
2) lenses also. Lenses are subject to
Figure 5.2 (a) Reﬂection of light from etched specimen. (b) Use of oil to improve numerical aperture of objective .
The characterization of materials 127
spherical and chromatic aberrations. Minimization
and correction of these undesirable physical effects,
greatly aided by modern computational techniques,
is possible and objectives are classiﬁed according
to the degree of correction, i.e. achromats, ﬂuorites(semi-apochromats), apochromats. Lenses are usually
coated in order to increase light transmission. As
magniﬁcation is increased, the depth of ﬁeld of
the objective becomes smaller, typically falling from
250
µmat15 ðto0.08µmat1200 ð,sothatspecimen
ﬂatness becomes more critical. The focal length and
the working distance (separating its front lens from
the specimen) of an objective differ. For instance, an
f2 mm objective may have a working distance of
0.15 mm.
Resolution, rather than magniﬁcation, is usually the
prime concern of the skilled microscopist. It is the
smallest separating distance ( υ) that can be discerned
betweentwolinesintheimage.Theunaidedeye,atthe
least distance of comfortable vision (about 250 mm),can resolve 0.1 mm. Confusingly, the resolution value
for a lens with a so-called high resolving power is
small. Resolution is determined by (1) the wavelength
(/NAK) of the radiation and (2) the numerical aperture
(NA) of the objective and is expressed by the Abbeformula υD/NAK/2NA.
The numerical aperture value, which is engraved
upon the side of the objective, indicates the light-
gathering power of the compound lens system and
is obtained from the relation NA Dnsin˛,w h e r e n
is the refractive index of the medium between the
front lens face of the objective and the specimen,
and˛is the semi-apex angle of the light cone
deﬁned by the most oblique rays collected by the
lens. Numerical apertures range in typical value from0.08 to 1.25. Despite focusing difﬁculties and the
need for costly lenses, efforts have been made to use
short-wavelength ultraviolet radiation: developments
inelectronmicroscopyhave underminedthefeasibility
of this approach. Oil-immersion objectives enable therefractive index term to be increased (Figure 5.2b).
Thus, by replacing air ( nD1) with a layer of cedar
wood oil ( nD1.5) or monobromonaphthalene ( nD
1.66), the number of rays of reﬂected light accepted
by the front lens of the objective is increased andresolution and contrast are improved. The range
of wavelengths for visible light is approximately
400–700 nm; consequently, using the Abbe formula,
it can readily be shown that the resolution limit
of the light microscope is in the order of 200 nm.The ‘useful’ range of magniﬁcation is approximately
500–1000 NA. The lower end of the range can be
tiring to the eyes; at the top end, oil-immersion
objectives are useful.
Magniﬁcation is a subjective term; for instance, it
varies with the distance of an image or object from
the eye. Hence, microscopists sometimes indicate this
difﬁculty by usingthe more readily deﬁned term ‘scale
of reproduction’, which is the lineal size ratio of an
image (on a viewing screen or photomicrograph) tothe original object. Thus, strictly speaking, a statement
such as 500 ðbeneath a photomicrograph gives the
scale of reproduction, not the magniﬁcation.
The ocular magniﬁes the image formed by the
objective: the ﬁnally-observed image is virtual. It
can also correct for certain objective faults and, inphotomicrography,beusedtoprojectarealimage.Theocularcannotimprovetheresolutionofthesystembut,
if inferior in quality, can worsen it. The most widely
used magniﬁcations for oculars are 8 ðand 12 .5ð.
Two dimensional features of a standard bench
microscope, the mechanical tube length t
mand optical
tube length to, are of special signiﬁcance. The former
is the ﬁxed distance between the top of the body
tube, on which the ocular rests, and the shoulder of
the rotatable nosepiece into which several objectivesare screwed. Objectives are designed for a certaint
mvalue. A value of 160 mm is commonly used.
(In Victorian times, it was 250 mm, giving a rather
unwieldy instrument.) The optical tube length tois
the distance between the front focal point of the
ocular and the rear focal plane of the objective.
Parfocalization, using matched parfocal objectives andoculars, enables the specimen to remain in focus whenobjectives are step-changed by rotating the nosepiece.
With each change, t
ochanges but the image produced
by the objective always forms in the ﬁxed focalphase of the ocular. Thus the distance between the
specimen and the aerial image is kept constant. Some
manufacturers base their sequences of objective and
ocular magniﬁcations upon preferred numbers
1rather
than upon a decimal series. This device facilitates theselection of a basic set of lenses that is comprehensive
and ‘useful’ (exempt from ‘empty’ magniﬁcation). For
example, the Michel series of 6 .3ð,8ð,1 0ð,1 2.5ð,
16ð,2 0ð,2 5ð, etc., a geometrical progression with a
common ratio of approximately 1.25, provides a basis
for magniﬁcation values for objectives and oculars.
This rational approach is illustrated in Figure 5.3.Dot–dash lines represent oculars and thin solid
lines represent objectives. The bold lines outline a
box within which objective/ocular combinations give‘useful’ magniﬁcations. Thus, pairing of a 12 .5ð
ocular with a 40 ðobjective ⊿NAD0.65/triangleleftgives a
‘useful’ magniﬁcation of 500 ð.
5.2.2 Selected microscopical techniques
5.2.2.1 Phase-contrast microscopy
Phase-contrast microscopy is a technique that enables
special surface features to be studied even when
1The valuable concept of preferred numbers/sizes, currently
described in document PD 6481 of the British StandardsInstitution, was devised by a French military engineer,
Colonel Charles Renard (1847–1905). In 1879, during the
development of dirigible (steerable) balloons, he used ageometrical progression to classify cable diameters. A
typical Renard Series is 1.25, 1.6, 2.0, 2.5, 3.2, 4.0, 5.0, 6.4,
8.0, etc.
128Modern Physical Metallurgy and Materials Engineering
Figure 5.3 Range of ‘useful’ magniﬁcation in light
microscope (from Optical Systems for the Microscope, 1967,
p. 15; by courtesy of Carl Zeiss, Germany) .
there is no colour or reﬂectivity contrast. The light
reﬂected from a small depression in a metallographicspecimen will be retarded in phase by a fractionof a light wavelength relative to that reﬂected fromthe surrounding matrix and, whereas in ordinarymicroscopy a phase difference in the light collected by
the objective will not contribute to contrast in the ﬁnalimage, in phase-contrast microscopy small differencesinphasesaretransformedintodifferencesinbrightnesswhich the eye can detect.
General uses of the technique include the
examination of multi-phased alloys after light etching,the detection of the early stages of precipitation,and the study of cleavage faces, twins and otherdeformation characteristics. The optimum range of
differences in surface level is about 20–50 nm,
although under favourable conditions these limitsmay be extended. A schematic diagram of the basicarrangement for phase contrast in the metallurgicalmicroscope is shown in Figure 5.4a. A hollow coneof light produced by an annulus A, is reﬂected by the
specimen and brought to an image in the back focalplane of the objective. A phase plate of suitable sizeshould, strictly, be positioned in this plane but, for theease of interchangeability of phase plates, the position
Qin front of the eyepiece Eis often preferred. This
phase plate has an annulus, formed either by etchingor deposition, such that the light it transmits is eitheradvanced or retarded by a quarter of a wavelengthrelative to the light transmitted by the rest of theplate and, because the light reﬂected from a surfacefeature is also advanced or retarded by approximately/NAK/4, the beam is either in phase or approximately /NAK/2
or/EMout of phase with that diffracted by the surface
features of the specimen. Consequently, reinforcement
or cancellation occurs, and the image intensity at any
point depends on the phase difference produced atthe corresponding point on the specimen surface, andthis in turn depends upon the height of this pointrelative to the adjacent parts of the surface. Whenthe light passing through the annulus is advanced inphase, positive phase contrast results and areas of
Figure 5.4 Schematic arrangement of microscope system for (a) phase-contrast and (b) polarized light microscopy .
The characterization of materials 129
the specimen which are proud of the matrix appear
brightanddepressionsdark;whenthephaseisretardednegative contrast is produced and ‘pits’ appear brightand ‘hills’ dark.
5.2.2.2 Polarized-light microscopy
The basic arrangement for the use of polarized light isshown in Figure 5.4b. The only requirements of thistechniqueare thattheincidentlightonthespecimenbeplane-polarized and that the reﬂected light be analysedby a polarizing unit in a crossed relation with respectto the polarizer, i.e. the plane of polarization of theanalyser is perpendicular to that of the polarizer.
The application of the technique depends upon the
fact that plane-polarized light striking the surface of
an optically isotropic metal is reﬂected unchanged if it
strikes at normal incidence. If the lightis not at normalincidence the reﬂected beam may still be unchangedbut only if the angle of incidence is in, or at rightangles to, the plane of polarization, otherwise it willbe elliptically polarized. It follows that the unchangedreﬂected beam will be extinguished by an analyser inthe crossed position whereas an elliptically polarizedone cannot be fully extinguished by an analyser inany position. When the specimen being examined is
optically anisotropic, the light incident normally is
reﬂectedwitharotationoftheplaneofpolarizationandas elliptically polarized light; the amount of rotationand of elliptical polarization is a property of the metaland of the crystal orientation.
If correctly prepared, as-polished specimens of
anisotropic metals will ‘respond’ to polarized light anda grain contrast effect is observed under crossed polarsas a variation of brightness with crystal orientation.Metals which have cubic structure, on the other hand,
willappearuniformlydarkundercrossedpolars,unless
etched to invoke artiﬁcial anisotropy, by producinganisotropic surface ﬁlms or well-deﬁned pits. An etchpit will reﬂect the light at oblique incidence andelliptically-polarized light will be produced. However,because such a beam cannot be fully extinguishedby the analyser in any position, it will produce abackground illumination in the image which tends tomask the grain contrast effect.
Clearly, one of the main uses of polarized light is to
distinguish between areas of varying orientation, since
these are revealed as differences of intensity undercrossed polars. The technique is, therefore, very usefulfor studyingtheeffects of deformation, particularlytheproduction of preferred orientation, but information oncleavage faces, twin bands and sub-grain boundariescan also be obtained. If a ‘sensitive tint’ plate isinserted between the vertical illuminator and theanalyser each grain of a sample may be identiﬁed bya characteristic colour which changes as the specimen
is rotated on the stage. This application is useful in
the assessment of the degree of preferred orientationand in recrystallizationstudies. Other uses of polarizedlight include distinguishing and identifying phases inmulti-phase alloys.Near-perfect extinction occurs when the polars of
a transmission microscope are crossed. If a thinsection or slice of ceramic, mineral or rock is
introduced and the stage slowly rotated, optically
anisotropic crystals will produce polarization colours,developing maximum brilliance at 45
°to any of
the four symmetrical positions of extinction. The
colour of a crystal depends upon its birefringence,or capacity for double-refraction, and thickness. By
standardizing the thickness of the section at 30–50
µm
and using a Michel-L ´evy colour chart, it is possible to
identifycrystallinespecies.Inrefractorymaterials, itis
relatively easy to identify periclase (MgO), chromite
⊿FeCrO 4/triangleleft, tridymite ⊿SiO2/triangleleftand zircon ⊿ZrSiO4/triangleleftby
their characteristic form and colour.
As birefringence occurs within the crystal, each
incident ray forms ordinary and extraordinary rayswhich are polarized in different planes and travel
through the crystal at different velocities. On leaving
the analyser, these out-of-phase ‘fast’ and ‘slow’rays combine to produce the polarization colour.
This colour is complementary to colour cancelled by
interference and follows Newton’s sequence: yellow,orange, red, violet, blue, green. More delicate, higher-
order colours are produced as the phase difference
between the emergent rays increases. Anisotropiccrystals are either uniaxial or biaxial, having one or
twoopticaxes,respectively,alongwhichbirefringence
does not occur. (Optic axes do not necessarilycorrespond with crystallographic axes.) It is therefore
possible for quartz (uniaxial) and mica (biaxial)
crystals to appear black because of their orientationin the slice. Uniaxial (tetragonal and hexagonal
systems) can be distinguished from biaxial crystals
(orthorhombic, triclinic and monoclinic systems) byintroducing a Bertrand lens into the light train of the
microscope to give a convergent beam, rotating the
stageandcomparingtheirinterferenceﬁgures:uniaxialcrystals give a moving ‘ring and brush’ pattern, biaxial
crystals give two static ‘eyes’. Cubic crystals are
isotropic, being highly symmetrical. Glassy phases areisotropicandalsoappearblackbetweencrossedpolars;
however, glass containing residual stresses from rapid
cooling produces fringe patterns and polarizationcolours. The stress-anisotropic properties of plastics
are utilized in photoelastic analyses of transparent
models of engineering structures or components madefrom standard sheets of constant thickness and stress-
optic coefﬁcient (e.g. clear Bakelite, epoxy resin).
The fringe patterns produced by monochromaticlight and crossed polars in a polariscope reveal the
magnitude and direction of the principal stresses
that are developed when typical working loads are
applied.
5.2.2.3 Hot-stage microscopy
The ability to observe and photograph phasetransformations and structural changes in metals,
ceramics and polymers at high magniﬁcations while
130Modern Physical Metallurgy and Materials Engineering
being heated holds an obvious attraction. Various
designsofmicrofurnacecellareavailableformounting
in light microscope systems.
For studies at moderate temperatures, such
as spherulite formation in a cooling melt ofpolypropylene, the sample can be placed on a glass
slide, heated in a stage ﬁtment, and viewed through
crossed polars with transmitted light. For metals,which have an increasing tendency to vaporize asthe temperature is raised, the polished sample isenclosed in a resistance-heated microfurnace and
viewed by reﬂected light through an optically worked
window of fused silica. The chamber can be eitherevacuated (10
/NUL6torr) or slowly purged with inert gas
(argon). The later must be dry and oxygen-free. APt:Pt–10Rh thermocople is inserted in the specimen.
The furnace should have a low thermal inertia and
be capable of heating or cooling the specimen atcontrolled rates; temperatures of up to 1800
°Ca r e
possible in some designs. The presence of a window,
and possibly cooling devices, drastically reduces the
available working distance for the objective lens,particularly when a large numerical aperture or highmagniﬁcation are desired. One common solution is touse a Burch-type reﬂecting objective with an internal
mirrorsystemwhichgivesausefulworkingdistanceof
13–14 mm. The type of stage unit described has beenused for studies of grain growth in austenite and theformation of bainite and martensite in steels, allotropictransformations, and sintering mechanisms in powder
compacts.
When polished polycrystalline material is heated,
individual grains tend to reduce their volume asa result of surface tension and grain boundariesappear as black lines, an effect referred to as thermal
etching or grooving. If a grain boundary migrates,
as in the grain growth stage of annealing, ghostimages of former grooves act as useful markers. Asthe melting point is approached, there is often anoticeable tendency for grain boundary regions to fuse
before the bulk grains; this liquation effect is due
to the presence of impurities and the atomic misﬁtacross the grain boundary surface. When interpretingthe visible results of hot-stage microscopy, it isimportant to bear in mind that surface effects do
not necessarily reﬂect what is happening within the
bulk material beneath the surface. The technique canproduce artefacts; the choice between evacuation andgas-purging can be crucial. For instance, heating in
vacuocanfavourdecarburizationandgrain-coarsening
in steel specimens.
The classic method for studying high-temperature
phases and their equilibria in oxide systems wasbased upon rapid quenching (e.g. silicates). Thisindirect method is slow and does not always
preserve the high-temperature phase(s). A direct
microscopical technique uses the U-shaped notch ofa thermocouple hot junction as the support for asmall non-metallic sample. In the original design,
1
the junction was alternately connected by high-speed
relay at a frequency of 50 Hz to a power circuit and
a temperature-measuring circuit. The sample could
be heated to temperatures of up to 2150 °Ca n di t
was possible to observe crystallization from a melt
directly through crossed polars. Although unsuitable
for metals and highly volatile materials, the technique
hasbeenappliedtoglasses,slags,refractories,Portlandcements, etc., providinginformationonphasechanges,
devitriﬁcation, sintering shrinkage, grain growth and
the ‘wetting’ of solids by melts.
5.2.2.4 Microhardness testing
The measurement of hardness with a microscope
attachment, comprising a diamond indentor and
means for applying small loads, dates back more
than 50 years. Initially used for small components
(watch gears, thin wire, foils), microhardness testing
was extended to research studies of individual
phases, orientation effects in single crystals, diffusion
gradients, ageing phenomena, etc. in metallic and
ceramic materials. Nowadays, testing at temperaturesup to 1000
°C is possible. In Europe, the pyramidal
Vickers-type (interfacial angle 136 °) indentor, which
produces a square impression, is generally favoured.
Its counterpart in general engineering employs test
loads of 5–100 kgf: in microhardness testing, typical
test loads are in the range 1–100 gf (1 gf D1 pond D
1pD9.81 mN). A rhombic-based Knoop indentor of
American origin has been recommended for brittle
and/or anisotropic material (e.g. carbides, oxides,
glass) and for thin foils and coatings where a shallow
depth of impression is desired. The kite-shaped Knoopimpression is elongated, with a 7:1 axial ratio.
Microhardness tests need to be very carefully con-
trolledand replicated, usingas large a loadas possible.
The surface of the specimen should be strain-free (e.g.
electropolished), plane and perpendicular to the inden-
tor axis. The indentor is lowered slowly at a rate of
<1m mm i n
/NUL1under vibration-free conditions, even-
tuallydeformingthetestsurfaceinamanneranalogous
to steady-state creep. Thisconditionis achieved within
15 s, a test period commonly used.
TheequationsforVickershardness( HV)andKnoop
hardness ( HK) take the following forms:
HVD1854.4⊿P/d2/triangleleftkgf mm/NUL2⊿5.1/triangleleft
HKD14228 ⊿P/d2/triangleleftkgf mm/NUL2⊿5.2/triangleleft
In these equations, which have the dimensions of
stress, load Pand diagonal length dare measured in
gf and /SYNm, respectively. The ﬁrst equation is based
upon the surface area of the impression; the second
is based upon its projected area and the length of the
long diagonal.
1Developed by W. Gutt and co-workers at the Building
Research Station, Watford.
The characterization of materials 131
The main potential difﬁculty concerns the possi-
ble dependence of microhardness values ( Hm) upon
test load. As the test load is reduced below a cer-
tain threshold, the measured microhardness value may
tend to decrease or increase, depending upon the mate-rial. In these circumstances, when measuring absolute
hardness rather than relative hardness, it is useful to
considerthematerial’sbehaviourintermsoftheMeyer
equation which relates indenting force Pto the diag-
onal length of the Vickers-type impression produced,d, as follows:
PDkd
n(5.3)
The Meyer exponent nexpresses the strain-hardening
characteristics of the material as it deforms plastically
during the test; it increases in value with the degreeof strain-hardening. For simple comparisons of rela-
tive microhardness, hardness values at a ﬁxed load can
be compared without allowance for load-dependence.
On the other hand, if absolute values of hardness are
required from low-load tests, it is advisable to deter-mine the Meyer line for the particular material over
a comparatively small load range by plotting Pval-
ues against the corresponding dvalues, using log-log
graph paper. (Extrapolations beyond the chosen load
range are unwise because the proﬁle of the Meyerline may change.) Figure 5.5 shows the Meyer line,
slopen, for a material giving load-dependent micro-
hardness values. The slope nis less than 2, which
is usual. The H
mcurve has a negative slope and
microhardness values increase as the load increases.One way of reporting load-dependent microhardness
results is to state three hardness numbers in terms of
Figure 5.5 Meyer line for material with load-independent
hardness (by courtesy of Carl Zeiss, Germany) .a standard set of three diagonal d-values, as shown in
Figure 5.5. The approximate values for the set shown
areH5/SYNmD160,H10/SYNmD140,H20/SYNmD120. When
the anisotropy ratio for elastic moduli is high, micro-
hardness values can vary greatly from grain to grain
in polycrystalline material.
CombinationoftheVickersequationwiththeMeyer
equation gives the following expression:
HVDconstant ðdn/NUL2(5.4)
Accordingly, if nD2, which is true for the conven-
tional Vickers macrohardness test, the gradient of the
Hmline becomes zero and hardness values are conve-
niently load-independent.
5.2.2.5 Quantitative microscopy
Important standard methods for measuring grain sizeand contents of inclusions and phases have evolved
in metallurgy and mineralogy. Grain size in metal-lic structures is commonly assessed by the ASTM
(McQuaid-Ehn) method in which etched microstruc-
tures are compared with diagrams or standard sets of
photographs at a standard magniﬁcation, say 100 ð.
Numerous manual methods have been developed to
assess the cleanliness of steels. They range from
direct methods, in which particles beneath linearly-traversed crosswires are individually counted, to com-
parative methods based on photomicrographs or charts
(e.g. Fox, Jernkontoret (JK), SAE-ASTM, Diergarten).
Sometimes these methods attempt to identify inclu-
sions according to type and form. Nowadays, auto-
matic systems are available to convert microscopical
information, from a light or electron microscope, toelectronic signals that can be rapidly processed and
evaluated. Although more objective than former meth-
ods, they must be set up correctly and their limitations
appreciated. For instance, the plane of sectioning is
critical when highly-directional features are present,
such as ﬁlaments in composites and slag stringers in
metals. Quantitative methods have made it possibleto relate many microstructural characteristics, such as
volume fractions, interparticle distances, grain bound-
ary area per unit volume, interlamellar spacing, etc.,
to mechanical properties. In 1848, the French petro-
grapher Delesse established mathematically that, in a
fully random cross-section of a uniform aggregate, the
area fraction of a given microconstituent (phase) ina ﬁeld of view is equal to the corresponding volume
fraction in the three-dimensional aggregate. There are
three basic methods for measuring the area fraction, as
the following exercise demonstrates.
Suppose that a certain ﬁeld of view contains a
dark phase and a light-coloured matrix, as shown in
Figure 5.6a. Using the systematic notation for stereol-ogy given in Table 5.1, the total area occupied by the
dark phase in the test area A
T⊿DL2/triangleleftisA;i ti st h es u m
ofiareas, each of area a. This areal fraction is AA.
Alternatively, the ﬁeld of view may be systematically
traversed with a random test line, length LT,a n da
132Modern Physical Metallurgy and Materials Engineering
Figure 5.6 Comparison of methods for measuring areal fraction .
Table 5.1 Stereological notation (after Underwood)
Symbol Dimensions
P Points of intersection mm0
N Number of objects mm0
LL i n e s m m1
A Flat surfaces mm2
S Curved surfaces mm2
V Volumes mm3
lengthLderived from the sum of jintercepts, each of
lengthl. The lineal fraction LLDL/LT(Figure 5.6b).
In the third method (Figure 5.6c), a regular grid of
points is laid over the ﬁeld and all coincidences ofgrid intersections with the dark phase counted to giveapointcountfraction P/P
TwhichisPP.Onlyoneﬁeld
of view is shown in Figure 5.6; in practice, numerous
different ﬁelds are tested in order to give statistically-
signiﬁcant average values, i.e. AA,LL,PP. The areal
fractionmethodischieﬂyofhistoricalinterest.Thelin-
eal method was used in the original Quantimet instru-
ments which scanned1the images electronically with a
raster. The point count method is the basis of moderninstruments in which electronically-scanned ﬁelds arecomposed of thousands of pixels.
Certain three-dimensional properties of a structure
have a great inﬂuence on a material’s behaviour
but cannot be measured directly by microscope. Forinstance, the amount of curved grain boundary surface
1Contrary to popular belief, the term ‘scan’ implies
accuracy and ﬁne resolution.
Figure 5.7 Relationships between stereological quantities .
in unit volume SVof a single-phase alloy is poten-
tially more signiﬁcant than average grain size. Thediagram of Figure 5.7 shows some of the stereolog-ical equations that permit non-measurable quantitiesto be calculated. Measurable quantities are enclosedin circles, calculable quantities are enclosed in boxesand arrows show the possible routes in the triangu-lar matrix. Important stereological equations provid-ing the necessary links are shown below the matrix.
Thus,theabove-mentionedquantity S
Vmaybederived
from intersections on test lines or traverses ⊿PL/triangleleftsince
The characterization of materials 133
2PLDSV. Similarly, length of dislocation lines, acic-
ular precipitates or slag stringers per unit volume LV
may be obtained from point counts over an area, PA.
5.3 X-ray diffraction analysis
5.3.1 Production and absorption of X-rays
The use of diffraction methods is of great importance
in the analysis of crystalline solids. Not only can
they reveal the main features of the structure, i.e.
the lattice parameter and type of structure, but alsoother detailssuch as the arrangement of different kinds
of atoms in crystals, the presence of imperfections,
the orientation, sub-grain and grain size, the size anddensity of precipitates.
X-rays are a form of electromagnetic radiation dif-
fering from light waves ( /NAKD400–800 nm) in that
they have a shorter wavelength ( /NAK³0.1n m ) .T h e s e
rays are produced when a metal target is bombardedwith fast electrons in a vacuum tube. The radiation
emitted, as shown in Figure 5.8a, can be separated
into two components, a continuous spectrum whichis spread over a wide range of wavelengths and asuperimposed line spectrum characteristic of the metal
being bombarded. The energy of the ‘white’ radiation,
as the continuous spectrum is called, increases as theatomic number of the target and approximately as the
square of the applied voltage, while the characteris-
tic radiation is excited only when a certain criticalvoltageisexceeded.Thecharacteristicradiationispro-duced when the accelerated electrons have sufﬁcient
energy to eject one of the inner electrons (1 s-level, for
example) from its shell. The vacant 1 s-level is then
occupied by one of the other electrons from a higherenergy level, and during the transition an emission
of X-radiation takes place. If the electron falls from
an adjacent shell then the radiation emitted is knownasK˛-radiation, since the vacancy in the ﬁrst K-shell
nD1i sﬁ l l e db ya ne l e c t r o nf r o mt h es e c o n d L-shell
and the wavelength can be derived from the relation
h
vDEL/NULEK (5.5)
However,ifthe K-shellvacancyisﬁlledbyanelectron
from anM-shell (i.e. the next highest quantum shell)
thenKˇ-radiation is emitted. Figure 5.8 shows that, in
fact, one cannot be excited without the other, and thecharacteristic K-radiation emitted from a copper target
is in detail composed of a strong K˛-doublet and a
weakerKˇ-line.
In transversing a specimen, an X-ray beam loses
intensity according to the equation
IDI
0exp[/NUL/SYNx] (5.6)
whereI0andIare the values of the initial and
ﬁnal intensities respectively, /SYNis a constant, known
as the linear absorption coefﬁcient which depends
on the wavelength of the X-rays and the nature of
Figure 5.8 (a) Distribution of X-ray intensity from a copper
target and (b) dependence of mass absorption coefﬁcient on
X-ray wavelength for nickel .
the absorber, and xis the thickness of the speci-
men.1The variation of mass absorption coefﬁcient,
i.e. linear absorption coefﬁcient divided by density,
/SYN//SUB, with wavelength is of particular interest, as
shown in Figure 5.8b, which is the curve for nickel.
It varies approximately as /NAK3until a critical value
of/NAK⊿D0.148 nm/triangleleftis reached, when the absorption
decreases precipitously. The critical wavelength /NAKKat
which this decrease occurs is known as the Kabsorp-
tion edge, and is the value at which the X-ray beam
has acquired just sufﬁcient energy to eject an elec-
tron from the K-shell of the absorbing material. The
value of/NAKKis characteristic of the absorbing material,
and similar LandMabsorption edges occur at higher
wavelengths.
This sharp variation in absorption with wavelength
has many applications in X-ray practice, but its most
common use is in ﬁltering out unwanted Kˇ-radiation.
For example, if a thin piece of nickel foil is placedin a beam of X-rays from a copper target, absorption
of some of the short wavelength ‘white’ radiation
and most of the Kˇ-radiation will result, but the
1This absorption equation is the basis of radiography, since
a cavity, crack or similar defect will have a much lower/SYN-value than the sound metal. Such defects can be detected
by the appearance of an intensity difference registered on aphotographic ﬁlm placed behind the X-irradiated object.
134Modern Physical Metallurgy and Materials Engineering
strongK˛-radiation will be only slightly attenuated.
This ﬁltered radiation is sufﬁciently monochromatic
for many X-ray techniques, but for more specialized
studies when a pure monochromatic beam is required,
crystal monochromators are used. The X-ray beam is
then reﬂected from a crystal, such as quartz or lithium
ﬂuoride, which is oriented so that only the desired
wavelengthisreﬂectedaccordingtotheBragglaw(see
below).
5.3.2 Diffraction of X-rays by crystals
The phenomena of interference and diffraction arecommonplace in the ﬁeld of light. The standard schoolphysicslaboratoryexperimentistodeterminethespac-
ing of a grating, knowing the wavelength of the
light impinging on it, by measuring the angles of the
diffracted beam. The only conditions imposed on the
experiment are that (1) the grating be periodic, and
(2) the wavelength of the light is of the same order
of magnitude as the spacing to be determined. This
experiment immediately points to the application of
X-raysindeterminingthespacingandinter-atomicdis-
tances in crystals, since both are about 0.1–0.4 nm in
dimension. Rigorous consideration of diffraction from
a crystal in terms of a three-dimensional diffraction
grating is complex, but Bragg simpliﬁed the problem
by showing that diffraction is equivalent to symmetri-
cal reﬂection from the various crystal planes, provided
certain conditions are fulﬁlled. Figure 5.9a shows a
beamofX-raysofwavelength /NAK,impingingatanangle
/DC2on a set of crystal planes of spacing d. The beam
reﬂected at the angle /DC2can be real only if the rays
from each successive plane reinforce each other. For
this to be the case, the extra distance a ray, scattered
from each successive plane, has to travel, i.e. the path
difference, must be equal to an integral number of
wavelengths, n/NAK. For example, the second ray shown
in Figure 5.9a has to travel further than the ﬁrst ray
by the distance POCOQ. The condition for reﬂection
and reinforcement is then given by
n/NAKDPOCOQD2ONsin/DC2D2dsin/DC2(5.7)This is the well-known Bragg law and the critical
angular values of /DC2for which the law is satisﬁed are
known as Bragg angles.
The directionsof thereﬂected beams are determined
entirely by the geometry of the lattice, which in turn ingoverned by the orientation and spacing of the crystalplanes. If for a crystal of cubic symmetry we are giventhe size of the structure cell, a, the angles at which
the beam is diffracted from the crystal planes ⊿hkl/triangleleft
can easily be calculated from the interplanar spacingrelationship
d
⊿hkl/triangleleftDa//radicalbig
⊿h2Ck2Cl2/triangleleft (5.8)
It is conventionalto incorporate the order of reﬂection,
n, with the Miller index, and when this is done the
Bragg law becomes
/NAKD2asin/DC2//radicalbig
⊿n2h2Cn2k2Cn2l2/triangleleft
D2asin/DC2/p
N⊿ 5.9/triangleleft
whereNis known as the reﬂection or line number.
To illustrate this let us take as an example the second-order reﬂection from (100) planes. Then, since nD2,
hD1,kD0, andlD0, this reﬂection is referred to
either as the 200 reﬂection or as line 4. The latticeplanes which give rise to a reﬂection at the smallestBragg angle are those which are most widely spaced,i.e. those with a spacing equal to the cell edge, d
100.
The next planes in order of decreased spacing will
bef110gplanes for which d110Da/p
2, while the
octahedral f111gplanes will have a spacing equal to
a/p
3. The angle at which any of these planes in a
crystal reﬂect an X-ray beam of wavelength /NAKmay be
calculated by inserting the appropriate value of dinto
the Bragg equation.
To ensure that Bragg’s law is satisﬁed and that
reﬂections from various crystal planes can occur, itis necessary to provide a range of either /DC2or/NAKvalues.
Thevariouswaysinwhichthiscanbedoneleadstothestandard methods of X-ray diffraction, namely: (1) theLaue method, and (2) the powder method.
Figure 5.9 (a) Diffraction from crystal planes. (b) Form of the atomic scattering curves for aluminium and zinc .
The characterization of materials 135
5.3.3 X-ray diffraction methods
5.3.3.1 Laue method
In the Laue method, a stationary single crystal is
bathed in a beam of ‘white’ radiation. Then, becausethe specimen is a ﬁxed single crystal, the variable nec-essary to ensure that the Bragg law is satisﬁed for allthe planes in the crystal has to be provided by therange of wavelengthsin the beam, i.e. each set of crys-tal planes chooses the appropriate /NAKfrom the ‘white’
spectrum to give a Bragg reﬂection. Radiation from atarget metal having a high atomic number (e.g. tung-sten) is often used, but almost any form of ‘white’radiation is suitable. In the experimental arrangementshown in Figure 5.10a, either a transmission photo-graph or a back-reﬂection photograph may be taken,and the pattern of spots which are produced lie onellipses in the transmission case or hyperbolae in theback-reﬂection case. All spots on any ellipse or hyper-bola are reﬂections from planes of a single zone (i.e.where all the lattice planes are parallel to a commondirection, the zone axis) and, consequently, the Lauepattern is able to indicate the symmetry of the crystal.
For example, if the beam is directed along a [111] or
[100] direction in the crystal, the Laue pattern willshow three- or fourfold symmetry, respectively. TheLaue method is used extensively for the determina-tion of the orientation of single crystals and, whilecharts are available to facilitate this determination, themethod consists essentially of plotting the zones takenfrom the ﬁlm on to a stereogram, and comparing theangles between them with a standard projection of thatcrystal structure. In recent years the use of the Lauetechnique has been extended to the study of imper-fections resulting from crystal growth or deformation,because it is found that the Laue spots from perfectcrystals are sharp, while those from deformed crystalsare, as shown in Figure 5.10b, elongated. This elon-gated appearance of the diffraction spots is known asasterismanditarisesinananalogouswaytothereﬂec-tion of light from curved mirrors.
5.3.3.2 Powder method
The powder method, devised independently by Debyeand Scherrer, is probably the most generally useful ofall the X-ray techniques. It employs monochromaticradiation and a ﬁnely-powdered, or ﬁne-grained poly-crystalline, wire specimen. In this case, /DC2is the vari-
able, since the collection of randomly-oriented crystalswill contain sufﬁcient particles with the correct orien-tation to allow reﬂection from each of the possiblereﬂecting planes, i.e. the powder pattern results froma series of superimposed rotating crystal patterns. Theangle between the direct X-ray beam and the reﬂectedray is 2/DC2, and consequently each set of crystal planes
gives rise to a cone of reﬂected rays of semi-angle 2 /DC2,
where/DC2is the Bragg angle for that particular set of
reﬂecting planes producing the cone. Thus, if a ﬁlm isplaced around the specimen, as shown in Figure 5.11,
Figure 5.10 (a) Laue method of X-ray diffraction.
(b) Asterisms on a Laue transmission photograph of
deformed zinc (after Cahn, 1949) .
the successive diffracted cones, which consist of rays
from hundreds of grains, intersect the ﬁlm to produceconcentric curves around the entrance and exit holes.Figure 5.12 shows examples of patterns from bcc andfcc materials, respectively.
Precise measurement of the pattern of diffraction
lines is required for many applications of the powdermethod, but a good deal of information can readily beobtained merely by inspection. One example of thisis in the study of deformed metals, since after defor-mation the individual spots on the diffraction rings areblurredsomuchthatline-broadeningoccurs,especially
Figure 5.11 Powder method of X-ray diffraction .
136Modern Physical Metallurgy and Materials Engineering
Figure 5.12 Powder photographs taken in a Philips camera (114 mm radius) of (a) iron with cobalt radiation using an iron ﬁlter and (b) aluminium with copper radiati on using
a nickel ﬁlter. The high-angle lines are resolved and the separate reﬂections for /NAKDK˛1and/NAKDK˛2are observable. .
The characterization of materials 137
at high Bragg angles. On low-temperature annealing,
