Repository: Ketankham/chatbot-meta-books

File: reed-hill-book.txt (part 13 of 48)
while /H9018/H1100522/H1100112(1)/H110055. In Fig. 6.28 the atoms corresponding to the x, y coordinates are
open circles, the atoms in the rotated x/H11032/y/H11032coordinates are ﬁlled-in circles, and coincidence
sites are represented by larger open circles. Notice that the coincidence sites also deﬁne asimple lattice with a cell whose sides in the (100) plane equal , where ais the lattice
constant of the primitive lattice. Thus, the cell size of the coincidence site lattice is ﬁve timeslarger than that of the primitive lattice. Note that the ratio of the cell sizes also equals thevalue of /H9018.
Another possibility, involving a rotation about [100], occurs when one chooses
x/H110053 and y/H110051. This is illustrated in Fig. 6.29, where u/H110052 tan
/H110021(1/3) 
and /H9018/H1100532/H1100112/H110801/H1100510. However, in regard to the value of 10 for /H9018, it has been
demonstrated that in a cubic lattice /H9018can only take odd values. That is, if /H9018is even, it
should be divided by multiples of 2 until an odd number is attained. Thus, the propervalue for /H9018is 10/2 or 5. This is the same as for the ﬁrst rotation where x/H110052 and y/H110051.
Note that the same coincidence site lattice may be obtained by either a rotation of 53.1°v1/H1100536.9/H11034v5av1/H1100553.1/H1103406Ch06.qxd  11/11/08  8:18 AM  Page 187
Chapter 6 Elements of Grain Boundaries 188
FIG. 6.28 A rotation of 53.1° about a /H20855100 /H20856axis of a simple cubic crystal
gives this coincident site boundary with /H9018/H110055. The coincident sites also
form a lattice with a unit cell whose sides are equal to in the bound-
ary. The cell size of the reciprocal lattice is thus ﬁve times larger than
that of the primitive latticev5aNet A y y‘ 
x‘ 
xNet B 
Coincidence sites 
5a√
5a 
a a √
θ = 53.1 °
5a √5a 
√10a √
36.9°Net A 
Net B 
a a Coincidence sites 
FIG. 6.29 A 36.9° rotation about a /H20855100 /H20856axis also produces a coincident
site boundary with /H9018/H110055 due to the symmetry of the simple cubic lattice06Ch06.qxd  11/11/08  8:18 AM  Page 188
189 6.17 Tilt B OUNDARIES
or 36.9°. The sum of these angles equals 90°. This result is related to the four-fold sym-
metry about a /H20855100 /H20856cubic axis.
We will now consider another example involving a rotation about a /H20855111 /H20856axis of an
fcc crystal. This is the Kronberg and Wilson boundary in Fig. 6.27. In this case, one uses
a tetragonal unit cell, which has a rectangular cross-section on a {111} plane as indicated
in Fig. 6.30. Here the xand yaxes are assumed to lie respectively along the [011] and
[211] directions of the (111) plane. The length of the unit cell along the xaxis is the dis-
tance between atom centers in a close-packed direction of the crystal and thus is equal to
b, the magnitude of an fcc crystal’s Burgers vector. In the yor [211] direction, the length
of the unit cell is larger and equals . These xand yunits may be used in Eqs. 6.12 and
6.13. The coincidence site lattice deduced graphically by Kronberg and Wilson and shown
in Fig. 6.27 can be obtained by letting x= 9 and y= 1 with N=12+12+12= 3. This gives
/H9018=92+12.3 = 84. Dividing 84 by 12 to obtain an odd number makes /H9018= 7. The corre-
sponding value of uis 2 tan/H110021(1/9) , which is close to the 22° reported by
Kronberg and Wilson. The alternate rotation of 38° observed by these authors to give this
same lattice, with u= 7, corresponds to x= 5 and y= 1, which gives u= 38.2° using the
Ranganathan equations.
6.17 TILT BOUNDARIES
The coincidence site nets in Figs. 6.27 to 6.29 represent boundaries between crystals that
are rotated relative to each other across these nets; consequently, they are twist boundaries.
The concept of interfaces containing coincidence sites to develop tilt boundaries can also be
used. However, the arrangement or pattern that the coincidence sites may take in a tilt
boundary may vary considerably. In the twist boundary obtained by a 53.1° rotation about
a /H20855100 /H20856pole in Fig. 6.28, the coincidence sites form a two-dimensional square array with a
cell size area ﬁve times larger than the cell area of the primitive lattice; that is, /H9018/H110055. A tilt
boundary can also be created by rotating two sections of the same crystal through 53.1° and
joining them together, as shown in Fig. 6.31. The grain boundary in this case is not in the
plane of the paper as it was for the twist boundary. Rather, it is in a horizontal plane nor-
mal to the plane of the ﬁgure. In Fig. 6.31, the atom positions in the B section are shown
as open small circles, those of the A section are shown by ﬁlled-in small circles, and thev3/H1100521.8/H11034v3bb3b
[011][211] FIG. 6.30 The outline of the tetragonal fcc unit
cell on a (111) plane06Ch06.qxd  11/11/08  8:18 AM  Page 189
Chapter 6 Elements of Grain Boundaries 190
coincident sites are illustrated by larger open circles. On the assumption that the B section
of the crystal lies above the grain boundary and the A section below, all of the coincidence
sites that actually exist will lie in the boundary. However, in order to clarify the relation of
these coincidence sites to the coincidence site lattice, the pattern of the coincidence sites is
shown in both the A and B sections of the crystal.
Note that the boundary itself is drawn as a series of steps that conform, in both the A
and B crystal sections, to the Ranganathan coordinates x/H110052 and y/H110051. Thus, the distance
between steps and thus, between coincidence sites on the boundary, equals 
This distance, p, is called the structural periodicity . As may be seen in Fig. 6.31, the coincident
sites in the boundary, which is normal to the plane of the ﬁgure, have a separation p. The
coincidence sites lie in close-packed rows on the plane of the boundary. Thus, each coinci-
dence site along the boundary in Fig. 6.31 is only the outermost of a row of coincidence sites
separated by a distance a, where ais the simple cubic lattice constant.
Note that the structural periodicity, p, of the boundary in Fig. 6.31 equals the length of
an edge of the unit cell of the coincidence site lattice. As shown earlier, a coincidence site
lattice with the same /H9018—for example, 5—may be obtained with a twist rotation of 36.9°
about a /H20855100 /H20856direction. In this case, the Ranganathan coordinates are x/H110053 and y/H110051. The
corresponding tilt boundary is shown in Fig. 6.32. Notice that its structural periodicity, p, is
equal to a diagonal of a coincidence site lattice cell. For a 53.1° rotation, pequaled an edge
of this cell. Thus, the 36.9° and 53.1° rotations yield tilt grain boundaries with different
structural periodicities.
In the tilt boundaries of Figs. 6.31 and 6.33, the circles actually only represent
atom centers. If one considers the atoms as touching spheres, the illustrated bound-
aries would contain a pair of overlapping atoms just to the right of each coincidence2x2/H11001y2/H11005v5a.x‘ x‘ 
x y‘ y 
x 
p53.1 ° Boundary B 
A 
FIG. 6.31 The coincident site boundaries in Figs. 6.27 to 6.29 are twist bound-
aries. This ﬁgure illustrates a coincident site boundary formed by a tilt of 53.1°
about a /H20855100 /H20856axis of a simple cubic crystal. /H9018also equals 5 for this boundary and
its structural periodicity, p, is equal to an edge of the coincident site lattice06Ch06.qxd  11/11/08  8:18 AM  Page 190
191 6.17 Tilt B OUNDARIES
FIG. 6.32 A tilt of 36.9° about /H20855100 /H20856of a simple cubic lattice also yields a coincident site
boundary, but in this case the structural periodicity, p, is equal to the diagonal of the coin-
cident site unit cell. /H9018again is equal to 5px‘x‘
xy‘ y
x
36.9 °Boundary 
Overlapping atoms
FIG. 6.33 If the atoms of the diagram in Fig. 6.32 are
drawn as hard balls instead of points, one ﬁnds that
there is an overlap of the atoms just to the right of the
coincident sites on the boundary
site on these boundaries, as is demonstrated in Fig. 6.33 for the 36.9° boundary of
Fig. 6.32. As pointed out by Aust,18the problems of this overlap could be relieved by
removing an atom from each of these pairs or by a relative translation of the lattices
above and below the grain boundary as suggested in Fig. 6.34. This results in an
alternation of the ledges between the two crystal halves and the resulting boundary
is known as a relaxed coincidence boundary . Such a boundary is still considered to have
a structural periodicity equivalent to that of the boundary where the atoms of the
two halves are shared at the coincidence sites as in Fig. 6.31. It should also have a
lower grain boundary energy.06Ch06.qxd  11/11/08  8:19 AM  Page 191
Chapter 6 Elements of Grain Boundaries 192
px‘
xBoundary B 
A 
FIG. 6.34 As suggested by Aust,18the overlapping of the atoms at the boundary could
be relieved by a relative translation of the lattices above and below the boundary
PROBLEMS
6.1 (a) Given a small-angle tilt boundary whose angle of
tilt is 0.1°, ﬁnd the spacing between the dislocations in
the boundary if the Burgers vector of the dislocations is
0.33 nm.
(b)On the assumption that the dislocations conform to
the conditions involved in Eq. 4.20, that r/H11032/H11005d/2, m/H11005
8.6/H110031010MPa and n/H110050.3, determine an approximate
value for the surface energy of the tilt boundary. Give
your answer in both J/m2and ergs/cm2.
6.2According to quantitative metallography, N1, the aver-
age number of grain-boundary intercepts per unit length
of a line laid over a microstructure is directly related to Sv,
the surface area per unit volume, by the relation
Sv/H110052N1
(a)Determine the value of N1for the microstructure in
Fig. 6.1 if the magniﬁcation of the photograph is 350 /H11003.
(b)Assuming that the grain–boundary energy of zirco-
nium is about 1 J/m2, what would be the grain-boundary
energy per unit volume in J/m3of the zirconium in the
specimen?
6.3A very ﬁne-grained metal may have a mean grain
intercept of the order of 1 micron or 10/H110026m. Assuming
the grain-boundary energy of the metal is 0.8 J/m2, whatwould be the approximate value of its grain-boundary
energy per unit volume? Give your answer in both J/m3
and calories per cm3.
6.4 (a) Consider Fig. 6.8. If the grain-boundary energy of a
boundary between two iron crystals is 0.78 J/m2, while
that between iron and a second phase particle is 0.40 J/m2,
what angle ushould occur at the junction?
(b)If the surface energy between the iron and the second
phase particle were to be 0.35, what would the angle be?
6.5The following data are taken from Jones, R. L. and
Conrad, H., TMS-AIME , 245779 (1969) and give the ﬂow
stress s, at 4 percent strain, as a function of the grain size
of a very high purity titanium metal. Make a plot of s
versus d/H110021/2, and from this determine the Hall-Petch
parameters kand s0. Express kin N/m3/2.
6.6Plot the data of the preceding problem showing sas
a function of d/H110021, as well as of d/H110021/3. Do these plots
Grain Size Stress, ss
in Micron, mm in MPa
1.1 321
2.0 279
3.3 255
28.0 19306Ch06.qxd  11/11/08  8:19 AM  Page 192
193 References
indicate that there is some justiﬁcation for Baldwin’s
comments on the Hall-Petch relationship (see Sec. 6.11)?
6.7 (a) With regard to the coincident site twist boundary
on a {111} fcc metal plane shown in Fig. 6.25, show using
the Ranganathan relationships (Eqs. 6.21, 6.22, and 6.23)that a choice of x/H110052 and y/H110051 will also give this /H9018/H110057
boundary.
(b)To what angle of twist does x/H110052 and y/H110051 correspond?
(c)Is the fact that x/H110052 and y/H110051 are able to produce an
equivalent coincident site boundary to that in Fig. 6.25
related to the symmetry of the atomic arrangement onthe {111} plane? Explain.
6.8This problem concerns a coincidence site boundary on
a {210} plane of a cubic lattice. Note that the determination
does not depend on whether the lattice is simple, face-centered, or body-centered cubic. It holds for all three cases.The basic cell in this plane has x/H11005aand .A coinci-
dence site lattice can be formed with x/H110052 and y/H110051.
Assuming a twist boundary, determine:
(a)The twist angle ufor the coincidence structure.
(b)/H9018, the reciprocal of the density of coincidence sites.
(c)Check your answer for uand /H9018using two drawings
of the atomic structure as revealed on a {210} plane.
Note that this involves an array of rectangular cells inwhich x/H11005aand , where ais the lattice constant
of the crystal. In this operation, note that one drawing ofthe structure should be made on tracing paper so that itcan be placed on and rotated over the other so as toreveal the coincidence sites.
y/H1100525ay/H11005v5a
REFERENCES
1. Hirth, J. P., and Lothe, J., Theory of Dislocations , 2nd ed.,
p. 731, John Wiley and Sons, New York, 1982.
2. Kuhlmann-Wilsdorf, D., Mat. Sci. and Eng ., 8653 (1987).
3. Hansen, N., and Kuhlmann-Wilsdorf, D., Mat. Sci. and
Eng., 81141 (1986).
4. Rowenhorst, D. J., and Voorhees, R. W., Met. and Mat.
Trans. A , 36A 2127 (2005).
5. Hull, F., Westinghouse Electric Corporation, Research
and Development Center, Pittsburgh, Pa. These experi-mental results were demonstrated at the QuantitativeMicroscopy Symposium, Gainesville, Fla., Feb., 1961.
6. DeHoff, R. T., and Rhines, F. N., Quantitative Microscopy ,
McGraw-Hill Book Company, New York, 1968.7. Fullman, R. L., Trans. AIME , 197447–53 (1953).
8. Hall, E. O., Pro. Phys. Soc. London , B64 747 (1951).
9. Petch, N. J., J. Iron and Steel Inst ., 17425 (1953).10. Baldwin, W.M., Jr., Acta Met ., 6141 (1958).
11. Sanders, P. G., Eastman, J. A., and Weertman, J. R.,
Acta Mater ., 454019 (1997).
12. Masumura, R. A., Hazzledine, P. M., and Pande, C. S.,Acta Mater . 464527 (1998).
13. Chokshi, A. H., Rosen, A., Karch, J., and Gleiter, H.,Scripta Met ., 23 1679 (1989).
14. Mohamed, F. A., and Chauhan, M., Met. and Mat.
Trans . 37A 3555 (2006).
15. Andrievski, R. A., and Glezer, A. M., Scripta Mat ., 44
1621 (2001).
16. Kronberg, M. L., and Wilson, F. H., Trans. AIME , 185
501 (1949).17. Ranganathan, S., Acta Cryst ., 21197 (1966).
18. Aust, K. T., Prog. in Mat. Sci ., p. 27 (1980).06Ch06.qxd  11/11/08  8:19 AM  Page 193
1947.1 THERMAL BEHAVIOR OF METALS
Many important metallurgical phenomena depend strongly on the temperature at which
they occur. An important example of practical importance occurs in the softening of hard-ened metals by heating. A brass specimen, hardened by hammering, can be softened to itsoriginal hardness in a few minutes if exposed to a temperature of 900 K. At 600 K it maytake several hours to achieve the same loss of hardness, while at room temperature itmight easily take several thousand years. For all practical purposes it can therefore be saidthat brass will not soften, or anneal, at room temperature.
In recent years, large advances have been made toward theoretical explanations of
such highly temperature-dependent phenomena. Each of the three sciences of heat—thermodynamics, statistical mechanics , and kinetic theory —has contributed to this knowledge
and each approaches the subject of heat differently.
Thermodynamics is based upon laws that are postulated from experimental evidence.
Since the experiments that lead to the laws of thermodynamics were performed on bod-ies of matter containing very large numbers of atoms, thermodynamics is not directly con-cerned with what happens on an atomic scale; it is more concerned with the averageproperties of large numbers of atoms, and mathematical relationships are developedbetween such thermodynamical functions as temperature, pressure, volume, entropy,internal energy, and enthalpy, without consideration of atomic mechanisms. This neglectof atomic mechanisms in thermodynamics has both advantages and disadvantages. Itmakes computations easier and more accurate, but, unfortunately, it tells us nothing aboutwhat makes things happen as they do. As a simple example, consider the equation of state
for an ideal gas
PV/H11005nRT 7.1
where Pis the pressure, Vis the volume, nis the number of moles of gas, Rthe universal
(gas) constant, and Tthe absolute temperature. In thermodynamics, this equation is
derived from experiments (Boyle’s law, law of Gay-Lussac, and Avogadro’s law). No expla-nation as to the reasons for the existence of this relationship is given.
Kinetic theory , in contrast to thermodynamics, attempts to derive relationships such as
this equation of state, starting with atomic and molecular processes. In college physicstextbooks, classical derivations of Eq. 7.1 that use a simple kinetic approach can be found.In these derivations, the gas atoms are assumed to behave as elastic spheres, to move athigh speeds with random velocities, and to be separated by distances that are large com-pared with the size of the atoms. Using these assumptions, it can be shown that the pres-sure exerted by the gas equals the time rate of change of momentum due to the collisionof gas atoms with the walls of the container. Thus, the pressure is merely the average forceexerted on the walls by the collision of the gas atoms with the walls. It can also be shown
Chapter 7
Vacancies07Ch07.qxd  11/6/08  3:35 PM  Page 194
195 7.2 Internal Energy
that the average kinetic energy of the atoms is directly proportional to the absolute tem-
perature. Kinetic theory thus gives us an insight into the signiﬁcance of two importantthermodynamical functions: temperature and pressure. Thermodynamics does not give usthis same ability to understand gas phenomena.
The third science of heat, statistical mechanics , applies the realm of statistics to heat
problems. Kinetic theory is concerned with the explanation of heat phenomena in termsof the mechanics of individual atoms. The mechanics of the disordered atomic motionsthat are ascribed to heat phenomena are attacked from probability considerations. Thisapproach is feasible because most practical problems involve quantities of matter contain-ing large numbers of atoms or molecules. It is thus possible to think in terms of the behav-ior of the group as a whole, as does a life insurance actuary who predicts the vital statisticsof a large population.
In one of the following sections, a physical interpretation will be given for the ther-
modynamical function called entropy . When approached from the point of view of statisti-
cal mechanics, this quantity is given a real signiﬁcance that is not apparent in classicalthermodynamics.
It should now be mentioned that thermodynamics and statistical mechanics are only
applicable to problems involving equilibrium, and cannot predict the speed of a chemicalor metallurgical reaction. This latter is the special province of the kinetic theory.
As a simple example of a system in equilibrium, consider a liquid metal and its equilib-
rium vapor in which the average number of metal atoms leaving the liquid to join the vaporequals the corresponding number traveling in the opposite direction. The concentration ofatoms in the vapor, and therefore the vapor pressure, is a constant with respect to time.Under conditions such as these, thermodynamics and statistical mechanics are able toproduce much useful information; for example, how equilibrium-vapor pressure changeswith a change in temperature. Suppose, however, that liquid metal is placed inside the belljar of a vacuum system so that the vapor is swept away as fast as it forms. In this case, therecan be no equilibrium because atoms will leave the liquid at a much faster rate than theyreturn to it. Because the liquid-vapor system is no longer in equilibrium, thermodynamicsand statistical mechanics can no longer be used. Questions relating to how fast the metalatoms evaporate belong in the realm of the kinetic theory. Kinetic theory is thus most use-ful when the rates at which atomic changes take place are being studied.
7.2 INTERNAL ENERGY
The preceding paragraphs have discussed the interrelationships of the three branches of thescience of heat. The principal objective of this discussion was to show that physical mean-ings can be given to thermodynamical functions. Let us now consider a solid crystallinematerial. An important thermodynamical function that will be needed in the following sec-tions is internal energy , which shall be denoted by the symbol U. This quantity represents the
total kinetic and potential energy of all the atoms in a material body, or system. In the caseof crystals, a large part of this energy is associated with the vibration of the atoms in the lat-tice. Each atom can be assumed to vibrate about its rest position with three degrees of free-dom ( x, y, and zdirections). According to the Debye theory, the atoms do not vibrate
independent of each other, but rather as the result of random elastic waves traveling backand forth through the crystal, and, because they have three degrees of vibrational freedom,the lattice waves can be considered to be three independent sets of waves traveling alongthe x, y, and zaxes, respectively. When the temperature of the crystal is raised, the07Ch07.qxd  11/6/08  3:35 PM  Page 195
Chapter 7 Vacancies 196
amplitudes of the elastic waves increase, with a corresponding increase in internal energy.
The intensity of the lattice vibrations is therefore a function of temperature.
7.3 ENTROPY
In thermodynamics, the entropy change, /H9004S, may be deﬁned by the following equation:
7.2
where SAis the entropy in state A, SBis the entropy in state B, Tis the absolute tempera-
ture, and dQis the heat added to system. The integration is assumed to be taken over a
reversible path between the two equilibrium states Aand B.
The entropy is a function of state; that is, it depends only on the state of the system. This
signiﬁes that the entropy difference ( SB/H11002SA) is independent of the way that the system is
carried from state Ato state B. If the system moves from Ato Bas a result of an irreversible
reaction, the entropy change is still ( SB/H11002SA). However, the entropy change equals the right-
hand side of Eq. 7.2 only if the path is reversible. Thus, to measure the entropy change of asystem (in going between states Aand B), one needs to integrate the quantity dQ/T over a
reversible path. The integral of this same quantity over an irreversible path does not equalthe entropy change. In fact, it is shown in all standard thermodynamical textbooks that
7.3
for an irreversible path between Aand B.
Differentiating the preceding two equations yields the following:
(reversible change) 7.4
(irreversible change) 7.5
for an inﬁnitesimal change in state.
7.4 SPONTANEOUS REACTIONS
Consider the transformation of water from liquid to solid. The equilibrium temperature forthis reaction at atmospheric pressure is 0°C, by deﬁnition, which is approximately 273 K. Atthe equilibrium temperature, liquid water and ice can be maintained in the same isolatedcontainer for indeﬁnite periods of time as long as heat is neither added nor taken away fromthe system. Ice and water under these conditions furnish a good example of a system at equi-librium. Now, if heat is slowly applied to the container, some of the ice will melt and becomeliquid; or if heat is abstracted from the container, more ice will form at the expense of theliquid. In either case, a reversible exchange of heat (heat of fusion) between the liquid-solidsystem and its surroundings is necessary in order to change the ratio of liquid to solid. Thistransformation of liquid to solid at 0°C is an example of an equilibrium reaction.
Consider now the case of a thermally isolated container with liquid water that is
supercooled below the equilibrium freezing point (0°C). Even though ice may bethermally isolated from its surroundings, freezing can begin spontaneously withoutdS/H11022dQ
TdS/H11005dQ
T/H9004S/H11005SB/H11002SA/H11022/H20885B
AdQ
T/H20901
 irrev/H9004S/H11005SB/H11002SA/H11005/H20885B
AdQ
T/H20901
 rev07Ch07.qxd  11/6/08  3:35 PM  Page 196
197 7.5 Gibbs Free Energy
loss of heat to the surroundings. The heat of fusion, released by the portion of the
water that freezes, will, in this case, raise the temperature of the system back towardthe equilibrium freezing temperature. The difference between freezing at the equilib-rium freezing point and freezing at temperatures below it is an important one. In onecase, freezing occurs spontaneously; in the other, it is spontaneous only if the heat offusion is removed from the system. It should also be pointed out that the reversetransformation, in which ice melts at a temperature above the equilibrium freezingpoint, also occurs spontaneously. In this case, if the system is isolated (so that heatcannot be added to the system during the melting of the ice), the heat of fusion willcause the temperature to fall back toward the equilibrium temperature (0°C).
Reactions that occur spontaneously are always irreversible. Liquid water will
transform to ice at /H1100210°C ( /H11015263 K), but the reverse reaction is, of course, impossible.
Spontaneous reactions occur frequently in metallurgy, sometimes with drastic results,often with quite beneficial results. In either case, it is important to know the condi-tions that bring about spontaneous reactions, and to have a yardstick for measuringthe driving force of this type of reaction. The yardstick that is most valuable for thispurpose is called Gibbs free energy .
7.5 GIBBS FREE ENERGY
Gibbs free energy is deﬁned by the following equation:
G/H11005U/H11001PV/H11002TS 7.6
where Gis Gibbs free energy, Uis internal energy, Pis pressure, Vis volume, Tis absolute
temperature, and Sis entropy. The sum, U/H11001PV, in Eq. 7.6 is a combination that occurs
so often in relations dealing with systems at constant pressure that it has been designatedwith the special symbol Hand is called the enthalpy . Thus,
H/H11005U/H11001PV 7.7
Accordingly, Eq. 7.6 may be written
G/H11005H/H11002TS 7.8
where Gis the Gibbs free energy, Hthe enthalpy, Tthe temperature in degrees Kelvin, and
Sthe entropy.
Most metallurgical processes of interest such as freezing occur at constant pressure
(atmospheric). Furthermore, since we are primarily interested in solids and liquids, thevolume changes in metallurgical reactions are usually very small. As an illustrative exam-ple consider water in equilibrium with its solid form (ice). Let G
2be the free energy of a
mole of solid water (ice), and G1that of a mole of liquid water. When a mole of water
changes into ice, the free energy change is
/H9004G/H11005G2/H11002G1/H11005(H2/H11002TS2)/H11002(H1/H11002TS1) 7.9
where H2and H1are the enthalpies of the solid and liquid, respectively, S2and S1their
respective entropies, and Tthe temperature (which remains constant during the reaction).
Equation 7.9 may also be written
/H9004G/H11005/H9004H/H11002T/H9004S 7.1007Ch07.qxd  11/6/08  3:35 PM  Page 197
Chapter 7 Vacancies 198
Water freezing to ice at the equilibrium freezing point, Te, is a reversible reaction, and
under these conditions we have seen that the entropy change is given by
7.11
which, in this case, reduces to
7.12
where /H9004Qis the latent heat of freezing for water. Also, by the ﬁrst law of thermody-
namics, we have
dU/H11005dW/H11001dQ 7.13
where dUis the change in internal energy, dWis the work done on system, and dQis the
heat added to system.
The ﬁrst law may also be written in terms of the enthalpy instead of the internal
energy. To do this ﬁrst take the derivative of H, which gives
dH/H11005dU/H11001PdV/H11001VdP 7.14
where at constant pressure VdPis by deﬁnition zero and PdVis equivalent to dWin
Eq. 7.13. However, in the freezing of water, the only external work that is done is against
the pressure of the atmosphere due to the expansion when water changes from liquid tosolid. This can be neglected because of its small size, so setting dWequal to zero, we obtain
dH/H11005dU/H11005/H9004Q 7.15
Substituting /H9004Sand /H9004Qin Eq. 7.8 for the free energy gives
7.16
The free-energy change in this reversible reaction (the freezing of water at 0°C) is zero. Itmay also be shown, with the aid of thermodynamics, that the Gibbs free-energy change iszero for any reversible reaction that takes place at constant temperature and pressure. Ifliquid water is now cooled to a temperature well below 273 K and allowed to freezeisothermally, the transformation will be made under irreversible conditions. But, in anirreversible reaction,
7.17
or
T/H9004S/H11022/H9004Q
The free-energy equation tells us that for this reaction
/H9004G/H11005/H9004H/H11002T/H9004S 7.18/H9004S/H11022/H9004Q
TdG/H11005/H9004Q/H11002Te/H9004Q
Te/H11005/H9004Q/H11002/H9004Q/H110050/H9004S/H11005/H9004Q
Te/H9004S/H11005/H20885B
 AdQ
Te07Ch07.qxd  11/6/08  3:35 PM  Page 198
199 7.6 Statistical Mechanical Deﬁnition of Entropy
where /H9004Hagain equals /H9004Qas in the previous example. Therefore,
/H9004G/H11005/H9004Q/H11002T/H9004S 7.19
If T/H9004Sis greater than /H9004Q, however, /H9004Gmust be negative. This fact is important. The free-
energy change for this spontaneous reaction is negative, which means that the system
reacts so as to lower its free energy. This result is true not only in the above simple system,but also for all spontaneous reactions. A spontaneous reaction occurs when a system canlower its free energy.
While the free energy tells us whether or not a spontaneous reaction is possible, it
cannot predict the speed of the reaction. An excellent example of this fact can be seenin the case of the two phases of carbon—diamond and graphite. Graphite is the phasewith the lower free energy, and diamond should, therefore, transform spontaneouslyinto graphite. The rate is so slow, however, that there is no need to consider it. Rateproblems such as these are treated in the kinetic theory of matter and are not in therealm of thermodynamics.
7.6 STATISTICAL MECHANICAL DEFINITION OF ENTROPY
The significance of the entropy will now be considered. Let us take a two-chamberbox, each chamber filled with a different monatomic ideal gas. Gas Ais in chamber I,
and gas Bin chamber II. Let the partition between the chambers be removed and the
gases will mix by diffusion. Such mixing occurs at constant temperature and constantpressure if the gases have the same original temperature and pressure. No work isdone and no heat is transferred to or from the gases; therefore, the internal energy ofthe gaseous system does not change. This fact is in agreement with the law of conser-vation of energy (first law of thermodynamics), which is expressed in the followingequation:
dH/H11005dQ/H11001dW 7.20
dH/H110050 7.21
where dQ/H110050/H11005heat absorbed by the system (gases), dH/H11005change of the enthalpy
of the system (gases), dW/H110050/H11005work done on gases by the surroundings. A funda-
mental change in the system occurs as a result of the diffusion. That this is true canbe judged from the fact that considerable effort is required to separate this mixtureof gases into its components again. Like the freezing of water at temperatures below273 K, the mixing of gases is a spontaneous, or irreversible reaction, and, as in allirreversible reactions, the free energy must decrease. The free-energy equation statesthat
dG/H11005dH/H11002TdS 7.22
However, it was shown above that dHis zero and, therefore
dG/H11005/H11002 TdS 7.23
A decrease in free energy can only mean that dSmust be positive. In other words, the
entropy of the system has increased by the mixing of the gases. The entropy increase07Ch07.qxd  11/6/08  3:35 PM  Page 199
Chapter 7 Vacancies 200
involved in this reaction is known as an entropy of mixing . It is only one of a number of
forms of entropy. All forms, however, have one thing in common. When the entropy of a
system increases, the system becomes more disordered.
In the above example, a disorder in the spatial distribution of two kinds of gas
atoms has been considered, but entropy can also be associated with disorder in themotion of atoms, with respect to the directions and the magnitudes of the velocities ofthe atoms.
As a hypothetical example, let us consider that it is possible to introduce gas mol-
ecules into a chamber in such a manner that all of them begin to travel in the samedirection and with the same speed back and forth between two opposite walls of thebox. Collisions of the molecules with each other and with the walls quickly bringabout a random distribution in the directions and magnitudes of the molecular veloc-ities. An increase in entropy necessarily accompanies this irreversible change fromuniformly ordered motion to random motion. The question now arises: why do twounmixed gases seek a random distribution? The answer lies in the fact that, onremoval of the partition, each gas atom is free to move through both compartmentsand has equal probability of being found in either. Once the barrier has beenremoved, the probability is extremely small that all of the Aatoms will be found in
compartment Aand, at the same time, all of the Batoms in compartment B.
Furthermore, the probability of the atoms maintaining such segregation is even moreremote. On the other hand, the chance of finding a random distribution throughoutthe box is almost a certainty.
Since a shift from a state of low probability (two unmixed gases in contact) to a state
of high probability (random mixture) accompanies an entropy increase, it would appearthat there is a close relationship between entropy and probability. This relationship doesexist and was ﬁrst expressed mathematically by Boltzmann, who introduced the followingequation:
S/H11005kln P 7.24
where Sis the entropy of a system in a given state, Pis the probability of the state, and k
is Boltzmann’s constant (1.38 /H1100310/H1100223joules/deg (K)).
The change in entropy (mixing entropy) resulting from the mixing of gas Aand gas B
may be expressed in terms of the Boltzmann equation:
/H9004S/H11005S2/H11002S1/H11005kln P2/H11002kln P17.25
7.26
where S1is the entropy of unmixed gases, S2is the entropy of mixed gases, P1is the
probability of unmixed state, and P2is the probability of mixed state.
The probability of ﬁnding the atoms in the unmixed, or segregated, state is computed
as follows:
Let VA/H11005the volume originally occupied by the atoms of gas A
VB/H11005the volume originally occupied by the atoms of gas B
V/H11005the total volume of the box/H9004S/H11005k ln P2
P107Ch07.qxd  11/6/08  3:35 PM  Page 200
201 7.6 Statistical Mechanical Deﬁnition of Entropy
If one Aatom is introduced into the undivided box, the probability of ﬁnding it in VAis
VA/V. If a second Aatom is now added to the box, the chance of ﬁnding both at the same
time in VAis (VA/V)/H11003(VA/V). This problem is similar to that of producing two heads on
the toss of a pair of coins, where the chance of a head on either coin is 1/2, but for the pair
it is 1/2 /H110031/2/H110051/4. A third Aatom reduces the probability of ﬁnding all Aatoms in VA
to (VA/V)3, and if nAis the total number of atoms of gas A, the probability of ﬁnding all nA
in VAis . Now if an atom of Bis added to the box, the chance of ﬁnding it in VB
is (VB/V), and the chance of ﬁnding it in VB, and at the same time ﬁnding all the Aatoms
in VA, is /H11003(VB/V). Finally, the probability of ﬁnding all atoms of gas Ain VA,
while all atoms of gas Bare in VBis
7.27
where nAis the number of Aatoms, and nBis the number of Batoms.
It is now necessary to consider the probability of the homogeneous mixture. Thought
must ﬁrst be given to the meaning of the term homogeneous mixture . A very accurate exper-
imental analysis might possibly be able to detect a variation in composition of the mixtureof the order of one part in 10
10, but be unable to detect a smaller variation. Therefore, an
experimentally homogeneous mixture is not one with a perfectly constant ratio of Ato B
atoms, but one with a ratio that does not vary sufﬁciently from the mean value to bedetectable. Such a mixture is extremely probable when the number of atoms is large, asin most real systems, where the number usually exceeds 10
20(approximately 10/H110023moles).
The importance of large numbers in statistics can easily be seen in a somewhat analogouscase: that of ﬂipping coins and counting the number that come “heads up.” If 10 coins aretossed together, it may be shown that the chance of getting 5 heads is 0.246, while that ofobtaining any of the numbers in the group of 4, 5, or 6 heads is 0.666. Thus, even with10 coins, it is apparent that a number close to the mean distribution is quite probable. Ifthe number of tossed coins is increased to 100, the probability of ﬁnding somewherebetween 40 and 60 heads is 0.95. Increasing the number of coins by one factor of10 clearly increases the probability of ﬁnding a distribution near the mean. Finally, let usincrease the number of coins to approximately that found in a real system of atoms (10
20).
In this case, the mean distribution is 5 /H110031019heads. The probability of ﬁnding a number
of heads within 3.5 parts in 1010of this number is 0.999999999997. In other words, sta-
tistics tells us that the chance of ﬁnding between
50,000,000,035,000,000,000
and
49,999,999,965,000,000,000
heads is within 3 parts in 1012of unity. It also tells us that the chance of ﬁnding a distri-
bution containing a number of heads that lies outside the above range is just about nil.
Consider again the box containing the mixture of Aand Bgas atoms. The chance of
ﬁnding a head on the ﬂip of a coin is exactly analogous to the chance of ﬁnding an Aatom
in one half of the box. It is also analogous to the chance of ﬁnding a Batom in the same
half. It can be concluded, therefore, that both atom forms, when present in very largenumbers, will seek a mean distribution in which the atoms are uniformly distributed inP1/H11005/H20898VA
V/H20899nA/H11080/H20898VB
V/H20899nB(VA/V)nA(VA/V)nA07Ch07.qxd  11/6/08  3:35 PM  Page 201
Chapter 7 Vacancies 202
the box. Deviations from this mean value will be very small and the probability of an
experimentally homogeneous mixture extremely high. It can be assumed, for the purposesof calculation, that this probability is equal to one.
Returning to the mixing-entropy equation given in Eq. 7.26, and based on the above
considerations, P
2can be taken as unity. Thus,
Substituting for P1from Eq. 7.27 results in
But since we have assumed ideal gases at the same temperature and pressure, the volumesoccupied by the gases must be proportional to the numbers of atoms in the gases. Thus,we have
andwhere nis the total number of atoms of both kinds. However, the ratios n
A/nand nB/nare
the mean chemical fractions of atoms Aand Bin the box, and thus we may set
7.28
and
7.29
where XAis the mole fraction of A, and XB/H11005(1/H11002XA) is the mole fraction of B. The
entropy of mixing can now be expressed in terms of concentrations as follows:
7.30 /H11005/H11002 kn XA ln XA/H11002kn(1/H11002XA) ln (1 /H11002XA)/H9004S/H11005/H11002 kn/H20898nA
n/H20899ln XA/H11002kn/H20898nB
n/H20899ln (1/H11002XA)nB
n/H11005VB
V/H11005(1/H11002XA)/H11005XBnA
n/H11005VA
V/H11005XAnB
n/H11005VB
VnA
n/H11005VA
V   /H11005/H11002 knAln/H20898VA
V/H20899/H11002knBln/H20898VB
V/H20899    /H11005/H11002 kln/H20898VA
V/H20899nA/H11002kln/H20898VB
V/H20899nB/H9004S/H11005/H11002 k ln /H20898VA
V/H20899nA/H11080/H20898VB
V/H20899nB/H9004S/H11005k ln1
P1/H11005/H11002 k ln P107Ch07.qxd  11/6/08  3:35 PM  Page 202
203 7.7 Vacancies
If it is now assumed that we have one mole of gas, then the number of atoms nbecomes
equal to Nwhere Nis Avogadro’s number. Also, k(Boltzmann’s constant) is the gas con-
stant for one atom; that is,
7.31
where Ris the universal gas constant (8.31 joules per mol) and Nis Avogadro’s number.
As a result, we have
kn/H11005kN/H11005R
We therefore write the mixing-entropy equation in its ﬁnal form
/H9004S/H11005/H11002 R[XAln XA/H11001(1/H11002XA) ln (1 /H11002XA)
/H11005/H11002 R[XAln XA/H11001XBln XB] 7.32
7.7 VACANCIES
Metal crystals are never perfect. It is now well understood that they may contain many
