Repository: Ketankham/chatbot-meta-books

File: tem-book.txt (part 13 of 71)
 هب انم خدا 
dependence. The units of randCshave to be the same
and since Csis typically a few mm, then we can measurerin (very small fractions of) mm. From this derivation
(and linking equations 6.13 and 6.14) you can see that Cs
has the dimensions of length and typically it is approxi-
mately equal to the focal length of the lens, which forobjective lenses in most TEMs is 1–3 mm, but in high-resolution instruments may be well below 1 mm (or not,if they have a C
scorrector).
If you look at Figure 6.11, you will see that the
smallest dimension of the cone of rays formed by thelens does not occur at the Gaussian image plane. As wenote in the figure, the smallest dimension is formed at aplane closer to the lens which goes by the delightful
term ‘plane of least confusion’ or sometimes ‘plane of
minimum confusion’; this disk has a radius of 0.25 C
sb3
and a diameter of 0.5 Csb3. As we’ll discuss in Section
6.6.C, some texts use this smaller dimension to definethe resolution limit imposed by spherical aberrationand it is popular with the TEM manufacturers since itis smaller than the disk in the Gaussian image planeand thus the resolution of the microscope appearsbetter!
The way that a corrector compensates for C
sin a
magnetic lens is in effect to create a diverging (i.e.,
concave) lens which spre ads out the off-axis beams
such that they re-converge to a point rather than adisk in the Gaussian-image pl ane. In practice this cor-
rection is achieved by a highly complex, computer-controlled set of quadrupoles and hexapoles or octu-poles. There are two main approaches to the solutionofC
scorrection. The first is due to the work of Rose
and colleagues in Germany embodied in the CEOScommercial system and is used for both probe correc-
tion in STEMs and image correction in TEMs. The
second is due to Krivanek et al. and is used in Niond e d i c a t e dS T E M sa n dh a sa l s ob e e nr e t r o f i t t e dt os e v -eral VG STEMs. Figure 6.12 shows schematic ray dia-grams for the Nion corrector and the CEOS system.We’ll leave a more in-depth discussion of C
scorrection
to the companion text.
6.5.B Chromatic Aberration
This term is related to the ‘color’ (i.e., frequency, wave-length, or energy) of the electrons. We’ve assumed so far
that the electrons are monochromatic, but they aren’t
really. However, we can make very good high-voltageCONFUSION
Beware when reading about TEM image resolutionbecause of the confusion between the definition thatrefers to the Gaussian image plane and that referringto the plane of least confusion.
104 ................................................................................................................................................ L ENSES ,A PERTURES ,AND RESOLUTION
www .Iran -mavad .com  
ﻣﺮﺟﻊ ﺩﺍﻧﺸﺠﻮﻳﺎﻥ ﻭ ﻣﻬﻨﺪﺳﻴﻦ ﻣﻮﺍﺩ
supplies and the variation of the electron energy due to
the power supplies is usually smaller than one part in
106, which is 0.1 eV for a 100-keV beam. As we discussed
in Chapter 5, depending on the electron source the actual
energy spread in the beam may vary from /C240.3 eV (cold
FEG) to /C241e V( L a B 6). This range is still so small that we
generally don’t have to worry about chromatic aberra-
tion affecting the image resolution. The exception is ifyou happen to have a C
scorrector, in which case, after
compensating for Cs,Ccis the next most-persistent aber-
ration. Lens elements that can correct for Ccare being
developed.Chromatic aberration could be almost completely
ignored if we didn’t put a specimen into the beam.Unfortunately, this rather essential action creates elec-
trons of a whole range of energies emerging from the
thin foil (for reasons we described in Chapter 4). The
objective lens bends electrons of lower energy more
strongly and thus electrons from a point in the object
once again are blurred to form a disk in the Gaussian-
image plane (Figure 6.13) (and a smaller disk in the
plane of least confusion). The radius r
chrof this disk
(referring to the object plane) is given by
rchr¼CcDE
E0b (6:16)
where Ccis the chromatic-aberration coefficient of the
lens,DEis the energy loss of the electrons, E0is the
initial beam energy, and bis the angle of collection of
the lens. Cc, like Cs, is a length, approximately equal to
the focal length. While DEin the incident electron beam(A)
–40 0 40x, y (μm)gunOL
scan
&
align
0100200300400500
z/mm
Q4
O3
Q3
O2
Q2
O1
Q1
C2
C1x-z
plane
y-z
plane
FIGURE 6.12. Ray diagrams showing how the two different commercial systems use (A) multiple quadrupole (Q) and octupole (O) lenses (Nion) or (B)
hexapole and other transfer lenses (CEOS) to correct for Cs.(B)
Transfer
Lens
SpecimenTransfer
Lens
OLff
f
ff
f
ffHexapole
Cscorrector
Hexapole
USING A MONOCHROMATOR
Correcting for Cceffects only makes sense if you are
dealing with specimens that are thin enough such that
specimen-induced chromatic effects do not dominatethe resolution. (Correcting C
sis similar.)
6.5 R EAL LENSES AND THEIR PROBLEMS ............................................................................................................................................. 105
www .Iran -mavad .com  
ﻣﺮﺟﻊ ﺩﺍﻧﺸﺠﻮﻳﺎﻥ ﻭ ﻣﻬﻨﺪﺳﻴﻦ ﻣﻮﺍﺩ
is</C241 eV as we just noted, it is typically 15–25 eV for a
good fraction of the electrons coming through a typical
50–100 nm thick foil so, as you can easily calculate, rchr
is quite a large number (compared to atomic dimen-sions). Chromatic aberration gets worse for thicker spe-cimens and is better for thinner ones (remember thealmost ubiquitous ‘thinner-is-better’ criterion). So you
can do something cheaply to minimize the effects of this
aberration; make thin specimens!
The mechanics of C
ccorrection depend on whether
we’re trying to compensate for beam effects or speci-men-induced effects. We just reminded you that the
energy range of electrons coming from the gun is gov-
erned by the type of electron source so there are limitsdepending on which source you have in your TEM.
Monochromating the source is a (very expensive) solu-
tion. We discuss monochromators at various times inChapters 37–40 on EELS because that is where suchcorrection pays the greatest dividends.
Unfortunately, for the vast majority of TEM studies,
our specimens are not thin enough and, when we have to
live with C
climitations due to having a thick specimen,
energy-filtering (EF) is the best solution. EFTEM can
correct for the poor resolution that arises when we form
images or DPs with electrons that have lost substantial
amounts of energy in the specimen, as we’ll also discussin detail in the EELS chapters.6.5.C Astigmatism
Astigmatism occurs when the electrons sense a non-uni-
form magnetic field as they spiral round the optic axis.This defect arises because we can’t machine the soft-ironpolepieces to be perfectly cylindrically symmetrical down
the bore. The soft iron may also have microstructural
inhomogeneities which cause local variations in the mag-netic field strength. Even if these difficulties were over-come, the apertures we introduce into the lens maydisturb the field if they are not precisely centered aroundthe axis. Furthermore, if the apertures are not clean, thecontamination charges up and deflects the beam. So there
are a variety of contributions to astigmatism, which dis-
torts the image by an amount r
astwhere
rast¼bDf (6:17)
andDfis the maximum difference in focus induced by
the astigmatism. Fortunately, astigmatism is easily cor-rected using stigmators, which are small octupoles thatintroduce a compensating field to balance the inhomo-
geneities causing the astigmatism. There are stigmators
in both the illumination (condenser lenses) system andthe imaging system (objective lens) and we’ll describehow to use them in Chapter 9.
In summary, spherical and chromatic aberration and
astigmatism are the three major defects in electromag-netic lenses. There are several minor defects, such asbarrel and pincushion distortion, which are self-expla-natory in terms of how they distort the image. They are
occasionally seen at very low magnification where elec-
trons traveling well off axis and close to the bore of thepolepiece appear in the image. Other defects such as coma,and field curvature we will ignore for now.
Again, if you want to learn more about any of these
defects they are covered in Chapter 2 in the companiontext.
6.6 THE RESOLUTION OF THE ELECTRON
LENS (AND ULTIMATELY OF THE TEM)
Another note on terminology: We electron microscopists
tend to be rather imprecise in our definition and use
of the words ‘resolution’ and ‘resolving power’ andrelated expressions. We’ve borrowed these terms fromclassical VLM, which is concerned with the imaging ofincoherent light waves through amplitude contrast.High-resolution performance in the TEM is a different
matter and traditionally involves phase-contrast ima-
ging of reasonably coherent electron waves, so perhapswe shouldn’t be surprised if a different usage has devel-oped. But we should at least define the terms we use.Now in VLM the word resolution strictly applies to
the act of displaying fine detail in an image .T h eSpecimen
Lens
No-loss
electronsEnergy-losselectrons
Plane ofleast confusion β
Gaussian image
plane
FIGURE 6.13. Chromatic aberration results in electrons with a range of
energies being focused in different planes. Electrons emerging from the
specimen with no loss of energy are less strongly focused than those thatsuffered energy loss within the specimen. So, as in Figure 6.11, a point in
the object is imaged as a disk in the Gaussian image plane and there is a
plane of least confusion.
106 ................................................................................................................................................ L ENSES ,A PERTURES ,AND RESOLUTION
www .Iran -mavad .com  
ﻣﺮﺟﻊ ﺩﺍﻧﺸﺠﻮﻳﺎﻥ ﻭ ﻣﻬﻨﺪﺳﻴﻦ ﻣﻮﺍﺩ
resolving power of the microscope is the ability to
distinguish in the image two points, which are closely
adjacent in the object. The minimum distance apart of
these points in the object is the minimum-resolvable
distance . Since electron microscopists customarily
talk about the resolution of the TEM in terms ofdistances in the object (usually a fraction of a nano-
meter), we should then use the term minimum-resol-vable distance but i nstead everyone says resolution.
Because the lens defects that we’ve just dis-
cussed cause a point object to degrade into a Gaus-
sian image with a finite radius (some combination of
r
sph,rchr,rast) they limit the resolution of the electron
lens, and hence that of the microscope. The imageresolution in the TEM is governed by the ability ofthe objective lens to image the object, while in theSTEM the image resolution is governed by howmuch beam current we can put into a small probewhich is an image of the electron source demagnifiedonto the specimen. In either case, aberrations limitthe resolution.
6.6.A Theoretical Resolution (Diffraction-
Limited Resolution)
If there are noaberrations at all, the resolution of any
lens (glass, electromagnetic, electrostatic ...) is custom-
arily defined in terms of the Rayleigh criterion, which
we introduced back in Equation 1.1 for light optics.Rayleigh’s criterion for resolution is arbitrary in thesense that it is not a fundamental physical rule butmore a practical definition. This criterion gives us a
figure of merit in terms of our eyes’ ability to distinguish
separate images of two self-luminous, incoherent pointsources.
This diffraction results in a point being imaged as a
disk (called the Airy disk) which has a schematic cross
section intensity profile as shown in Figure 6.14A (andalso in Figure 2.11). This effect should be familiar to
anyone who has encountered basic physical optics. If
the two disks overlap so much that they cannot be
resolved as in Figure 6.14B, then the points in theobject cannot be resolved. Rayleigh assumed that ifthe maximum from one source lies over the first mini-mum from the other source, as shown in Figure 6.14C,then your eye can discern this dip as two overlappingimages, thus indicating the presence of two separateobjects. Under Rayleigh conditions, when the overallintensity profile exhibits a dip in the middle that is
above 80% of I
max, the two points cannot be resolved.
The separation of the two incoherent point sources is
then defined as the theoretical resolution of the lens rth
and is given by the radius of the Airy disk, which issimilar in form to equation 1.1
r
th¼1:22l
b(6:18)
Any standard text on physical optics (which we’ve
already referenced) will show you how to derive thiscriterion.
Strictly speaking we should not use this equation for
electron sources because they are not incoherent. Whendealing with high-resolution images, a differentapproach is used (see Chapter 28). But for our intro-
ductory purposes here, we will be content with this
approximation.
From equation 6.18 we see that we can get higher
resolution if we lower lor increase b. This terminol-
ogy can initially be confusing because, as we just did,RESOLUTION AGAIN
We will use the word resolution, but we define it tomean (usually) the minimum-resolvable distance inthe object!
(A) (B) (C)
FIGURE 6.14. (A) The Airy-disk intensity profiles from two clearly
separated point sources P 1and P 2. In (B) the two Airy disks are so close
that they cannot be distinguished, but in (C) the two are separated such
that the maximum in the image of P 1overlaps the minimum in P 2. This
latter situation is the definition of resolution defined by the Rayleigh
criterion and is the best (diffraction-limited) resolution.POINTS BECOME DISKS
A single point source will not be imaged as a point,
even if no aberrations or astigmatism are present.The finite size of the lens results in diffraction of therays at the outermost collection angle of the lens,usually defined by the limiting aperture.BEWARE!
Sometimes in EM texts you’ll find the diameter ratherthan the radius is used. Reason: the beam diameterdefines image resolution in STEM and SEM; inTEM, the radius controls the image resolution.(Hence the factor 1.22 in equation 5.10.)
6.6 T HERESOLUTION OF THE ELECTRON LENS(AND ULTIMATELY OF THE TEM) .................................................................. 107
www .Iran -mavad .com  
ﻣﺮﺟﻊ ﺩﺍﻧﺸﺠﻮﻳﺎﻥ ﻭ ﻣﻬﻨﺪﺳﻴﻦ ﻣﻮﺍﺩ
microscopists often use the expression ‘higher resolu-
tion’ when in fact they mean ‘better resolution.’ The
word higher is then associated with a lower number!
It’s a smaller rin equation 6.18. It’s not just micro-
scopists; a vacuum is also ‘higher’ if its magnitude issmaller. The improvement in resolution with lower l
is a major reason why there are intermediate andhigh-voltage TEMs since ldecreases with keV, as
we saw back in equation 1.6. The obvious questionis, why don’t we just increase b(i.e., use a bigger lens
aperture or remove it altogether). Well, we could dothis if we had perfect lenses, but that isn’t the case.All the lens aberrations increase as we increase b(see
equations 6.15–6.17); which is why C
scorrection is
so interesting.
6.6.B The Practical Resolution Due to Spherical
Aberration
Let’s assume first of all that we have corrected for
any astigmatism and our specimen is thin enoughthat chromatic aberration is negligible. Under thesecircumstances, the spherical aberration error r
sphlim-
its the resolution. Now if you go back and look atequation 6.15 you’ll see that r
sphincreases with the
cube of b,avery strong dependence. The resolution
in the object, then, is given by some combination ofthe Rayleigh criterion and the aberration error.Hawkes gives a particularly clear description ofhow this combination leads to a value for the resolu-tion of the microscope. Since this is very often the
principal figure of merit used when investing hun-dreds of thousands or even millions of dollars in aTEM, it is essential that you understand that thedefinition is not exact.
We’ll start by summing the radii of the Rayleigh
disk and spherical-aberration disk (in the Gaussianimage plane) in quadrature (remember it’s radiifor image resolution, diameters for probe-limited
resolutions)
r¼ðr
2
thþr2sphÞ12=(6:19)
Therefore, since both these terms are approximate
rðbÞ/C25l
b/C18/C192
þCsb3/C0/C1 2"#1=2
(6:20)
Since the two terms vary differently with the aperture
collection angle b, a compromise value exists when the
differential of r(b) with respect to bis set to zero and we
find that
l2
b3/C25C2
sb5(6:21)So we come up with an optimum expression for bwhich
Hawkes (1972) gives as
bopt¼0:77l14=
C14=
s(6:22)
The exact value of the numerical factor depends on
the assumptions made about the various terms includedin the definition of resolution and so is often writtensimply as A. Sometimes, this compromise value is deter-
mined by simply equating the equations for r
thandrsph
rather than going through the summation in quad-rature. A quick calculation for 100-keV electrons
(l= 0.0037 nm) for an instrument with C
s=3 m m
gives a boptvalue of /C244.5 mrads.
If this expression for boptin equation 6.22 is sub-
stituted into equation 6.20 we get a minimum value
ofr(b)
rmin/C250:91Csl3/C0/C1 14=(6:23)
This is the expression we want; it gives the practical
resolution of the TEM.
The numerical factor in equation 6.23 is often writ-
ten as B. Typically, the value for rminis/C240.25–0.3 nm
and the best high-resolution instruments have rmin
/C240.1–15 nm; 1-A ˚TEMs are about the best available
without Cscorrection and about 0.07 nm is (at the
time of writing) the best reported resolution with Cs
correction. So, as we showed back in Figure 1.2, wecan resolve rows of atoms, which in most crystallinematerials have a separation close to r
min(although
low-index planes in some metals are still below thisresolution). It’s worth noting that since your eyes can
resolve a distance of /C240.2 mm, then the maximum useful
magnification of the best high-resolution TEM is
/C243/C210
6. Above this magnification, no more detail will
be revealed.
Hawkes (1972) reminds us that the decision to add in
quadrature back in equation 6.19 was arbitrary, andsimply summing r
thandrsphis another possible way to
determine rmin(as we’ll see in Section 28.7). But any way
you combine the two terms for r(or diameter if you’re
discussing a probe-limited resolution) leads to expres-sions that have the same general form as equation 6.22forb
optand equation 6.23 for rmin. In some cases, Aand
Bare put equal to unity and not even included, and if
you’re not pushing any limits in your calculations orexperiments this latter approach is a very reasonableapproximation.
As we indicated right at the beginning of our discus-
sion, electron microscopists are rather imprecise in ourdefinition of the resolution. However, the resolution isoften given as a very precise number!
108 ................................................................................................................................................ L ENSES ,A PERTURES ,AND RESOLUTION
www .Iran -mavad .com  
ﻣﺮﺟﻊ ﺩﺍﻧﺸﺠﻮﻳﺎﻥ ﻭ ﻣﻬﻨﺪﺳﻴﻦ ﻣﻮﺍﺩ
6.6.C Specimen-Limited Resolution Due
to Chromatic Aberration
Remember that we assumed in the previous section
that there was no contribution from chromatic aberra-tion. However, if you have a thick specimen then a
significant number of electrons will lose 15–25 eV of
energy (a typical value of the most probable (plasmon)energy loss; see Figure 4.1). If you put 20 eV into thechromatic-aberration resolution limit given by equation
6.16 you’ll find that, at 100 keV with b
optof 4.5 mrads
from equation 6.16, the value of rchris/C242.5 nm.
If you have a thick specimen, it doesn’t matter
what voltage you use or how low your Csis; it
doesn’t matter if you’ve got a 1-MeV TEM or access
to a Cscorrector; you’ll have an image resolution in
the 1–3 nm range and you can see all the availableinformation in your specimen at a magnification aslittle as /C2410
5/C2. In fact, the vast majority of all
recorded TEM images have Cc-limited resolution:
your images will too!
So how thick is thick? Well, it depends on TEM
voltage and the mean free path for elastic and inelas-tic scatter in your specimen, which increases with Z
(see Chapter 4). For good high resolution at 100 keVyour specimen should be </C2430 nm, while at 300 keV
you can probably get away with /C2450 nm before C
c
effects begin to control resolution, assuming Z</C2430.
So for higher- Zspecimens the ‘thinner is better’
axiom is even more important. A more restrictiverule of thumb given by Sawyer and Grubb isthat, for biological and polymeric specimens, the
resolution limit is about one tenth the specimen thick-
ness. As we noted when we first talked about chro-matic aberration, the solution to this problem is inyour hands (and in Chapter 10).
6.6.D Confusion in the Definitions
of Resolution
If you’re new to the subject, you don’t have to read
this section because it may confuse you still further,but if you’ve read other TEM texts you mayhave noticed discrepancies in the definitions ofresolution.
We used the expression for r
sph, measured at the
Gaussian-image plane. Strictly speaking, it is onlyunder ideal conditions (i.e., if Cs= 0) that we should
use the Gaussian image as a measure of the resolution
limited by the lens and it is only really correct to use theGaussian image under paraxial conditions, that is
with a verysmall objective aperture. As we’ve already
noted, in the TEM bis usually large enough that
paraxial conditions do not apply. So the disk in the
plane of least confusion is the relevant feature from
which to define the best image resolution, as shown
back in Figure 6.11.
If this is so, why did we choose the definition of r
sph
as the radius of the disk in the Gaussian image plane?
The answer to this question is discussed by Hawkes.
Defocusing the image slightly, to bring the plane of leastconfusion to the Gaussian image plane, will indeed lead
to a decrease in the value of the numerical factor in
equation 6.23 from 0.91 to 0.43. Hawkes also comments
that since this latter value is smaller, manufacturers tendto use it to define the resolution of their instrument!
However, this whole treatment of resolution assumes
incoherent illumination, which is nott h ec a s ei nt h e
TEM. Also, the resolution depends on the contrast in
the image and how the lens transfers information from
the object to the image. As a result, Hawkes concludesthat (see equation 6.23) B/C241 (from the Gaussian image)
is ‘‘a more prudent choice’’ (i.e., closer to reality) than B
= 0.43 (from the disk in the plane of least confusion)even though, strictly speaking, the plane of least confu-
sion refers to the conditions operating in the TEM.
So it is basically a matter of opinion whether to
use the diameter or the radius of the disk in theGaussian image plane or that in the plane of least
confusion. Fortunately, it doesn’t really matter toomuch since, in the end, the choice only alters the
value of the numerical terms AandB, which we’ve
already mentioned are often approximated to unity
anyhow. For example, the value of Awill depend on
exactly which of the several quoted expressions wasused for r
sph, e.g., if there was 0.25, 0.5, or 1 in front
ofCsb3. After these various terms are fed into the
equations and the value of boptis extracted, Aonly
varies by about /C615%. A small variation in Bwill
occur also, for the same reason.
W eh a v et r i e dt ob ec o n s i s t e n ti no u ru s eo ft h e
radius of the Airy disk and the radius of the aberra-
tion/astigmatism error. Ob viously, it doesn’t reallyCC-LIMITED RESOLUTION
This is typically 10 /C2larger than the Cs-limited reso-
lution. When you’re looking through a thick speci-
men the performance of your TEM is 10 /C2worse than
its specified resolution.
BEWARE!
1. There are inconsistencies in the definition of the
terms used to describe the effects of Cson TEM
resolution
2. We use the Gaussian image radius referred back at
the object plane, i.e., we use rsph=Csb3.
6.6 T HERESOLUTION OF THE ELECTRON LENS(AND ULTIMATELY OF THE TEM) .................................................................. 109
www .Iran -mavad .com  
ﻣﺮﺟﻊ ﺩﺍﻧﺸﺠﻮﻳﺎﻥ ﻭ ﻣﻬﻨﺪﺳﻴﻦ ﻣﻮﺍﺩ
matter whether you use the radius or the diameter,
so long as you are consistent. Occasionally, however,you may find the Airy disk radius is used in combi-
nation with the diameter of the disk in the plane of
least confusion or the Gaussian image plane, so thisalso contributes much to the discrepancy between
various TEM texts.
The question to any student learning HRTEM is: do
you know what your resolution really is?
6.7 DEPTH OF FOCUS AND DEPTH
OF FIELD
You should have got the message that, because of
the poor lens quality we have to use small apertures
to minimize their aberrations. This generally meansthat we cut out many of the electrons that wouldotherwise be gathered by the lens. Fortunately, ourelectron sources are so bright that we can live withsubstantially reduced beam currents hitting our spec-imen. In fact there are advantages to using small
apertures, despite the price we pay in image inten-
sity, probe current, and diffraction-limited resolu-tion. These advantages come in the form of betterdepth of focus and better depth of field. These termscan be confusing, and once again, the TEM litera-ture is variable. So we need to go back to physical
optics to find the correct definition of these terms.
Basically, we are trying to find out how much of the
object (the specimen) is in focus at the same time and
over what range the image is in focus. (This latter ques-tion is irrelevant in SEM and dedicated STEMs withoutpost-specimen lenses where we don’t use conventionallenses to form the image, so both terms are equivalent.)In TEM both terms are important.
The depth of field, D
ob, is measured at, and refers
to, the object . It’s the distance along the axis on both
sides of the object plane within which we can move theobject without detectable loss of focus in the image.The depth of focus, D
im, is measured in, and refers to,
theimage plane . It is the distance along the axis on
both sides of the image plane within which the imageappears focused (assuming the object plane and objec-
tive lens are fixed). Note that we say ‘‘appears’’ in both
cases and this of course also depends on how goodyour eyes are.
We can derive expressions for these definitions using
Figure 6.15. Imagine that ray 1 originates at the highestpoint up the column where the object can appear tobe in focus within the resolution and that this rayarrives at the farthest point down the column where
t h ei m a g ec a na p p e a rt ob ei nf o c u s .R a y2r e p r e s e n t s
the other extreme but travels at the same inclinationto the optic axis. If these two rays appear to comefrom the same point (to within the resolution of thelens) the distances d
oband dimc o r r e s p o n dt ot h e
smallest distances which we can resolve in the object
or image, respectively. Note immediately that dimis
greater than dob. Now we can show that angles aim
andbob, which are both small, are given by
aim/C25tanaim¼dim=2
Dim=2(6:24)
and
bob/C25tanbob¼dob=2
Dob=2(6:25)
The angular magnification is thus
MA¼aim
bob(6:26)
Lens1
2
1
2βob
αimαim
dimDimβobDobdob
1
2
12
FIGURE 6.15. The definition of the depth of field and the depth of focus.
Rays 1 and 2 represent the extremes of the ray paths that remain in focus
when emerging /C6Dob/2 either side of a plane in the specimen. Typically
Dobis greater than the specimen thickness. The same rays define the depth
of field over which the image is in focus /C6Dim/2 either side of the image
plane. The resolution in the object is doband that in the image is dim.
110 ................................................................................................................................................ L ENSES ,A PERTURES ,AND RESOLUTION
www .Iran -mavad .com  
ﻣﺮﺟﻊ ﺩﺍﻧﺸﺠﻮﻳﺎﻥ ﻭ ﻣﻬﻨﺪﺳﻴﻦ ﻣﻮﺍﺩ
and the transverse magnification (which we simply call
the magnification) is
MT¼dim
dob(6:27)
If these two magnifications are related in the usual wayby
M
T¼1
MA(6:28)
Then we can say that the depth of focus is given by
Dim¼dob
bobM2
T (6:29/C138)
and the depth of field is
Dob¼dob
bob(6:30)
Notice that for a correct calculation of either Dob
orDimyou must be careful to select the right value
ofb. Under different circumstances, the limiting
angle is defined by the illumination aperture a(in
the C2 lens) or the objective aperture bo(in the
objective lens). In thin specimens, which scatter
weakly, most electrons emerge from the specimen ina cone closer to that defined by a
im, which is often
very small ( /C2410/C04rad). In a thicker, more strongly
scattering specimen, the objective aperture defines theangle and b
ois usually about 10/C02rad.For a collection angle, bob,o f1 0 m r a da n da dob
of 0.2 nm, equation 6.30 tells us that the depth of
field will be 20 nm, i.e., a specimen of this thickness
can all be in focus at the same time. If you only need
2-nm detail in your image, then you can use a speci-
men which is 200 nm thick and it will still all be in
focus.
If we want to see detail at the 0.2 nm level we
need to use a magnification of about 500,000 /C2.
Equation 6.29 tells us that, under these conditions,
the depth of focus will then be 5 km! If we only need
to see 2 nm, we can use a magnification of 50,000 /C2
and the depth of focus is 5 m. In either case, we have
tremendous latitude in where we put the photo-
graphic negative or CCD camera because it wouldstill record a focused image many meters either sideof the screen. This explains why we can use a CCD
camera which can be inserted just below the final
projector lens, and still get a focused image with aTV camera well below the standard film camera. Infact, the TEM image would be in focus on the floor
under the microscope (or maybe even the floor below
if your TEM lab has the misfortune not to be on thelowest floor) if you projected it there but M
Twould
be different!
Now things get a little more complicated if you’re
using a Cs-corrected TEM because, for example, in
STEM we can use much larger condenser apertures
which give much larger convergence angles and thusdefine the probe a lot more strictly, over distancesless than the specimen thickness. In this case, ratherthan worrying about the reduced depth of field itbecomes feasible to think about focusing the probe
at different levels within the specimen to explore any
structural or chemical variations through the foilthickness. So now we can think about overcomingthe projection limitation of TEM images. (Rememberthe rhino?) The first attempts at imaging singleatoms at specific depths within a thin specimenhave already been reported.
CHAPTER SUMMARY
We’ve introduced you to the principles of how an electromagnetic lens works, and how we
describe its functions in simple ray diagrams. There are two principal operations: either weuse the lens to create an image of an object or we use it bring parallel rays to a focus. We’llsee in later chapters that the former operation is used to create magnified images of thespecimen on the screen of the TEM. It is also used to create small electron probes (demag-
nified images of the electron source) at the plane of the specimen in a STEM or AEM. The
latter operation is used to create DPs in the back-focal plane of the objective lens.
Our lenses are rather abysmal in their performance, resulting in the need for small
limiting apertures. The lens aberrations limit the resolution of the microscope and weusually need an optimum aperture to get the minimum resolution. The small apertures cutdown the electron beam intensity, but also give us remarkable depth of focus and depth ofFOCUS AND FIELD
So we get a much greater depth of focus and field byusing small apertures (small b).
CHAPTER SUMMARY .................................................................................................................................................................................... 111
www .Iran -mavad .com  
ﻣﺮﺟﻊ ﺩﺍﻧﺸﺠﻮﻳﺎﻥ ﻭ ﻣﻬﻨﺪﺳﻴﻦ ﻣﻮﺍﺩ
field in our images and specimen, respectively. The recent development of aberration
correctors for TEM will revolutionize much of what we’ve written in this chapter. However,
very few TEMs are equipped with correctors and so, for the vast majority of users, it isimportant to understand the limits imposed on the resolution performance of TEMs by theirlenses and by your specimens.
You don’t need much skill to use a magnifying glass. The manufacturers may say the
same for today’s TEM. We say, the more you know about the TEM, the more you’ll get outof it and the less likelihood you’ll have of making embarrassing errors.
SOME HISTORY
Busch, H 1927 U¨ber die Wirkungsweise der Konzentrierungsspule beider braunschen R ¨ohre Arch. Elektro-
tech. 18583–594. The original paper on focusing electron beams.
Hawkes, PW (Ed.) 1997 Advances in Imaging & Electron Physics Vol. 100: Partial Cumulative Index
Academic Press New York (now published by Elsevier). Essential reference for the historically minded.
Hawkes, PW 2004 Recent Advances in Electron Optics and Electron Microscopy Ann. Fond. Louis de
Broglie 29837–855. An overarching yet concise review of recent advances in electron optics and
microscopy, with a great collection of references, both historical and recent.
LENSES AND ELECTRON TRAJECTORIES
Reimer gives a summary of lens defects and more on the derivation of equation 6.11.
Grivet, P 1972 Electron Optics Pergamon Press New York.
Hawkes, PW 1972 Electron Optics and Electron Microscopy Taylor & Francis Ltd. London. This account is
particularly clear if you have an interest in the physics of electron lenses. An important discussion of
how to take account of many aberrations when giving a figure of merit. In ‘Confusion in the Definitions
of Resolution,’ we follow Hawkes’ clear reasoning regarding the plane of least confusion.
Hawkes, PW (Ed.) 1982 Magnetic Electron Lenses Springer New York. A collection of review articles in
true Peter Hawkes style; thorough, sound, erudite, and informative.
Hawkes, PW and Kasper, E 1989, 1994 Principles of Electron Optics 1–3Academic Press New York.
Comprehensive but advanced. Volume 3includes imaging in the TEM. If by now you’re getting the idea
that Hawkes is thesource of electron optical information, then you are right.
Klemperer, O and Barnett, ME 1971 Electron Optics Cambridge University Press New York.
Munro, E 1997 Electron and Ion Optical Design Software for Integrated Circuit Manufacturing Equipment
J. Vac. Sci. Technol. B 152692–2701. More on electrons moving through the lens.
Rempfer, GF 1993 Electrostatic Electron Optics in the 1940s and Today MSA Bull. 23153–158. By an expert
in the use of electrostatic lenses.
ABERRATION CORRECTION
The companion text goes into this in much more detail. In particular, you’ll find there that Csis actually
better written as C 3. There are many more ‘ Cs’ terms. These references give an introduction.
Chang, LY, Kirkland, AI and Titchmarsh, JM 2006 On the Importance of Fifth-Order Spherical Aberration
for a Fully Corrected Electron Microscope Ultramicroscopy 106301–306.
Krivanek, OL, Delby, N and Lupini, AR 1999 Towards Sub-A ˚Electron Beams Ultramicroscopy 781–11.
Used in the Nioen STEM.
Urban, K, Kabius, B, Haider, M and Rose, H 1999 A Way to Higher Resolution: Spherical-Aberration
Correction in a 200 kV Transmission Electron Microscope J. Electr. Microsc. 48821–826.
RESOLUTION
All texts on TEM will include a discussion of resolution. Particularly useful are those in Reimer 1997,
Edington 1976, Fultz and Howe 2002 and Hirsch et al. 1977.
qPoints to be wary of when reading about definitions of Cs-limited resolution: (see references in Chapter 1)
Sawyer and Grubb (2008) and Egerton 2005 use the Gaussian image radius referred back at the object plane,
just as we do; i.e., r sph=C sb3.Reimer 1997 and Fultz and Howe 2001 use the diameter of the disk in the
plane of least confusion; i.e., d sph= 0.5C sb3although both also describe the radius at the Gaussian image
plane as we do. Beware: Edington 1976 implies, and Hirsch et al. 1977 state, that C sb3is the radius of the
disk in the plane of least confusion, which it is not, since by definition it must be less than the Gaussian-
image radius (see Figure 6.11).
112 ................................................................................................................................................ L ENSES ,A PERTURES ,AND RESOLUTION
www .Iran -mavad .com  
ﻣﺮﺟﻊ ﺩﺍﻧﺸﺠﻮﻳﺎﻥ ﻭ ﻣﻬﻨﺪﺳﻴﻦ ﻣﻮﺍﺩ
Sawyer, LC, Grubb, DT and Meyers, DT 2008 Polymer Microscopy 3rd Ed. Springer New York. Rule of
thumb for polymers.
qPoints to be wary of when reading about depth of field and depth of focus
Bradbury et al. 1989 give a particularly clear discussion of the topic. Reimer 1997 uses the term depth of
focus for the depth of field and uses depth of image for depth of focus; a rare inconsistency! The terms
are used interchangeably in SEM because there is no lens between the object and the image.
Bradbury, S, Evennett, PJ, Haselmann, H and Piller, H 1989 Dictionary of Light Microscopy
Royal Microscopical Society Handbook #15 Oxford University Press New York. For the VLMcomparison.
SPECIAL TECHNIQUES
Borisevich, AY, Lupini, AR, Travaglini, S and Pennycook, SJ 2006 Depth Sectioning of Aligned Crystals
with the Aberration-Corrected Scanning Transmission Electron Microscope J. Electr. Microsc. 557–12.
Moving to confocal imaging in the TEM.
THE COMPANION TEXT
The concepts of depth of field and depth of focus are explored in greater depth in Chapter 2 of the
companion text. There, you’ll also find more on the principles of lens optics and on Newton’s lens equationin particular. Lenses may also be used in other components of the TEM such as electron spectrometers or,
in effect, the electron gun; you’ll find more on these topics in the same chapter. Quadrupoles, sextupoles,
and octupoles are critical components in the correction of aberrations and in some spectrometers; wedecided to leave even an introduction to the details until the specialized chapters in the companion text.
URLs
1) http://www.opticsinfobase.org/default.cfm. Optics information base courtesy of the Optical Society of
America; lists of papers and journals.
2) http://www.mebs.co.uk/about_us.htm . Munro’s company site; provides commercial software for elec-
tron optics; essential for the serious designer.
SELF-ASSESSMENT QUESTIONS
Q6.1 How do you focus an image in a TEM?Q6.2 What kind of visible-light lens does the behavior of a magnetic lens resemble?
Q6.3 Name the main components of a magnetic lens and state their functions.
Q6.4 What are the back and front-focal planes of a magnetic lens?Q6.5 What do we mean by the term ‘optic axis’?
Q6.6 What force acts on an electron in a magnetic field and how can we control this force?
Q6.7 What effect does the magnetic lens have on the trajectory of the electron with respect to the optic axis?Q6.8 To achieve the highest magnification, where should the specimen be located relative to the objective lens?
Q6.9 Define ‘underfocused’ and ‘overfocused.’
Q6.10 Why is the objective lens the most important lens in a TEM?Q6.11 Define the eucentric plane.
Q6.12 Explain the difference between a diaphragm and an aperture.
Q6.13 Why do we use apertures in the TEM?Q6.14 What causes spherical aberration and how can we minimize it?Q6.15 Define chromatic aberration and describe how to minimize it.
Q6.16 What causes astigmatism and how do we correct it?
Q6.17 Define resolution (strictly speaking, the resolving power) of the TEM?Q6.18 What ultimately limits the TEM resolution?
Q6.19 In practice, what often limits the practical TEM resolution?
Q6.20 In the TEM, what is depth of field, what controls it, and why is it important?Q6.21 In the TEM, what is depth of focus, what controls it, and why is it important?
TEXT-SPECIFIC QUESTIONS
T6.1 Estimate the limit of resolution in a 100-kV TEM if the specimen is very thin. Assume Cs=1m ma n d b=1 0
mrads.
