Repository: Ketankham/chatbot-meta-books

File: callister-book.txt (part 14 of 65)
202  •   Chapter 7  /  Dislocations and Strengthening Mechanisms
 Plastic deformation operations are often carried out at temperatures above the re-
crystallization temperature in a process termed hot working, described in Section 11.4. 
The material remains relatively soft and ductile during deformation because it does not strain harden, and thus large deformations are possible.Figure 7.22  The influence of annealing 
temperature (for an annealing time of 1 h) 
on the tensile strength and ductility of a brass alloy. Grain size as a function of annealing temperature is indicated. Grain structures during recovery, recrystalliza-tion, and grain growth stages are shown schematically. 
(Adapted from G. Sachs and K. R. Van Horn, 
Practical Metallurgy, Applied Metallurgy and the Industrial Processing of Ferrous and Nonferrous Metals and Alloys, 1940. Reproduced by permission of ASM International, Materials Park, OH.)400 600 800 1000 1200
200 100 300 400 500 600 7000.0100.0200.0300.040600
30040050060
50
403020
Cold-worked
and recovered
grains
New
grainsRecrystallization Grain growth RecoveryDuctilityTensile strengthTensile strength (MPa)Grain size (mm)
Ductility (%EL)
Annealing temperature (°C)Annealing temperature (°F)
Figure 7.23  The variation of recrystallization 
temperature with percent cold work for iron. 
For deformations less than the critical (about 5%CW), recrystallization will not occur.
Percent cold workCritical
deformation0 1 02 03 04 05 06 07 0300400
6008001000120014001600
500600700800900Recrystallization temperature (°C)
Recrystallization temperature (°F)
7.12 Recrystallization  •   203
 Recrystallization Melting
 Temperature Temperature
Metal °C °F °C °F
Lead −4 25 327 620
Tin −4 25 232 450
Zinc 10 50 420 788
Aluminum (99.999 wt%) 80 176 660 1220
Copper (99.999 wt%) 120 250 1085 1985
Brass (60 Cu– 40 Zn) 475 887 900 1652
Nickel (99.99 wt%) 370 700 1455 2651
Iron 450 840 1538 2800
Tungsten 1200 2200 3410 6170Table 7.2  
Recrystallization and 
Melting Temperatures for Various Metals and Alloys
Concept Check 7.5 Briefl  y explain why some metals (e.g., lead, tin) do not strain harden 
when deformed at room temperature.
[The answer may be found in all digital versions of the text and/or at www.wiley.com/college/callister  
(Student Companion Site).]
Concept Check 7.6 Would you expect it to be possible for ceramic materials to experi-
ence recrystallization? Why or why not?[The answer may be found in all digital versions of the text and/or at 
www.wiley.com/college/callister  
(Student Companion Site).]
Description of Diameter Reduction Procedure
A cylindrical rod of noncold-worked brass having an initial diameter of 6.4 mm (0.25 in.) is to 
be cold worked by drawing such that the cross-sectional area is reduced. It is required to have a cold-worked yield strength of at least 345 MPa (50,000 psi) and a ductility in excess of 20%EL; in addition, a final diameter of 5.1 mm (0.20 in.) is necessary. Describe the manner in which this procedure may be carried out.
Solution
Let us first consider the consequences (in terms of yield strength and ductility) of cold working 
in which the brass specimen diameter is reduced from 6.4 mm (designated by d
0) to 5.1 mm (di). 
The %CW may be computed from Equation 7.8 as
 %CW =(d0
2)2
𝜋−(di
2)2
𝜋
(d0
2)2
𝜋×100
 =(6.4 mm
2)2
𝜋−(5.1 mm
2)2
𝜋
(6.4 mm
2)2
𝜋×100 =36.5%CWDESIGN EXAMPLE 7.1
204  •   Chapter 7  /  Dislocations and Strengthening Mechanisms
From Figures 7.19a and 7.19 c, a yield strength of 410 MPa (60,000 psi) and a ductility of 8%EL 
are attained from this deformation. According to the stipulated criteria, the yield strength is 
satisfactory; however, the ductility is too low. Another processing alternative is a partial diameter reduction, followed by a recrystal-lization heat treatment in which the effects of the cold work are nullified. The required yield strength, ductility, and diameter are achieved through a second drawing step. Again, reference to Figure 7.19a indicates that 20%CW is required to give a yield strength of 345 MPa. However, from Figure 7.19 c, ductilities greater than 20%EL are possible only for 
deformations of 23%CW or less. Thus during the final drawing operation, deformation must be between 20%CW and 23%CW. Let’s take the average of these extremes, 21.5%CW, and then calculate the final diameter for the first drawing d
0′, which becomes the original diameter 
for the second drawing. Again, using Equation 7.8,
21.5%CW =(d0′
2)2
𝜋−(5.1 mm
2)2
𝜋
(d0′
2)2
𝜋×100
Now, solving for d0′ from the preceding expression gives
d0′=5.8 mm (0.226 in.)
After recrystallization is complete, the strain-free grains will continue to grow if the metal specimen is left at the elevated temperature (Figures 7.21d to 7.21f ); this phenom-
enon is called grain growth. Grain growth does not need to be preceded by recovery and 
recrystallization; it may occur in all polycrystalline materials, metals and ceramics alike.
 An energy is associated with grain boundaries, as explained in Section 4.6. As grains increase in size, the total boundary area decreases, yielding an attendant reduction in the total energy; this is the driving force for grain growth. Grain growth occurs by the migration of grain boundaries. Obviously, not all grains can enlarge, but large ones grow at the expense of small ones that shrink. Thus, the average grain size increases with time, and at any particular instant there exists a range of grain sizes. Boundary motion is just the short-range diffusion of atoms from one side of the boundary to the other. The directions of boundary movement and atomic motion are opposite to each other, as shown in Figure 7.24. For many polycrystalline materials, the grain diameter d varies with time t accord-ing to the relationship
 
dn−dn
0=Kt (7.9)
where d0 is the initial grain diameter at t = 0, and K and n are time-independent con-
stants; the value of n is generally equal to or greater than 2.
 The dependence of grain size on time and temperature is demonstrated in Figure 7.25, a plot of the logarithm of grain size as a function of the logarithm of time for a brass  alloy at several temperatures. At lower temperatures the curves are linear. Furthermore, grain growth proceeds more rapidly as temperature increases—that is, the curves are displaced upward to larger grain sizes. This is explained by the enhancement of diffusion rate with rising temperature. The mechanical properties at room temperature of a fine-grained metal are usually superior (i.e., higher strength and toughness) to those of coarse-grained ones. If the grain growth
For grain growth, 
dependence of grain size on time7.13 GRAIN GROWTH
7.13 Grain Growth  •   205
grain structure of a single-phase alloy is coarser than that desired, refinement may be 
accomplished by plastically deforming the material, then subjecting it to a recrystalliza-tion heat treatment, as described previously.Figure 7.24  Schematic representation 
of grain growth via atomic diffusion. 
(From L. H. Van Vlack, A Textbook of Materials 
Technology, Addison-Wesley, 1973. Reproduced with permission of the estate of Lawrence H. Van Vlack.)Direction of grain
boundary motionAtomic diffusion
across boundary
Figure 7.25  The logarithm of grain diameter versus the 
logarithm of time for grain growth in brass at several 
temperatures. 
(From J. E. Burke, “Some Factors Affecting the Rate of Grain Growth 
in Metals.” Reprinted with permission from Metallurgical Transactions, Vol. 180, 1949, a publication of The Metallurgical Society of AIME, Warrendale, Pennsylvania.)Time (min)
(Logarithmic scale)Grain diameter (mm)
(Logarithmic scale)
11 0850 °C800°C
700°C
600°C
500°C
1021041030.010.11.0
EXAMPLE PROBLEM 7.3
Computation of Grain Size after Heat Treatment
When a hypothetical metal having a grain diameter of 8.2 × 10−3 mm is heated to 500°C for 
12.5 min, the grain diameter increases to 2.7 × 10−2 mm. Compute the grain diameter when a 
specimen of the original material is heated at 500 °C for 100 min. Assume the grain diameter 
exponent n has a value of 2.
Solution
For this problem, Equation 7.9 becomes
 d2−d2
0=Kt (7.10)
It is first necessary to solve for the value of K. This is possible by incorporating the first set of 
data from the problem statement—that is,
d0 = 8.2 × 10−3 mm
 d = 2.7 × 10−2 mm
 t = 12.5 min
into the following rearranged form of Equation 7.10:
K=d2−d20
t
206  •   Chapter 7  /  Dislocations and Strengthening Mechanisms
This leads to
 K=(2.7 ×10−2 mm)2−(8.2 ×10−3 mm)2
12.5 min
 =5.29 ×10−5 mm2∕min
To determine the grain diameter after a heat treatment at 500 °C for 100 min, we must 
 manipulate Equation 7.10 such that d becomes the dependent variable—that is,
d=√d2
0+Kt
Substitution into this expression of t = 100 min, as well as values for d0 and K, yields
 d=√(8.2 ×10−3 mm)2+(5.29 ×10−5 mm2∕min)(100 min)
 =0.0732 mm
SUMMARY
• On a microscopic level, plastic deformation corresponds to the motion of dislocations 
in response to an externally applied shear stress. 
• For edge dislocations, dislocation line motion and direction of the applied shear stress 
are parallel; for screw dislocations, these directions are perpendicular.
• For an edge dislocation, tensile, compressive, and shear strains exist in the vicinity of 
the dislocation line. Shear lattice strains only are found for pure screw dislocations.Basic Concepts
• The motion of dislocations in response to an externally applied shear stress is 
termed slip.
• Slip occurs on specific crystallographic planes, and within these planes only in certain 
directions. A slip system represents a slip plane–slip direction combination.
• Operable slip systems depend on the crystal structure of the material. The slip plane 
is that plane that has the densest atomic packing, and the slip direction is the direction 
within this plane that is most closely packed with atoms.Slip Systems
• Resolved shear stress is the shear stress resulting from an applied tensile stress that is resolved onto a plane that is neither parallel nor perpendicular to the stress direction. 
• Critical resolved shear stress is the minimum resolved shear stress required to initiate dislocation motion (or slip). 
• For a single crystal that is pulled in tension, small steps form on the surface that are 
parallel and loop around the circumference of the specimen.Slip in Single Crystals
• For polycrystalline metals, slip occurs within each grain along those slip systems that 
are most favorably oriented with the applied stress. Furthermore, during deforma-tion, grains change shape and extend in those directions in which there is gross plastic deformation.Plastic Deformation 
of Polycrystalline 
Materials
• Under some circumstances, limited plastic deformation may occur in BCC and HCP 
metals by twinning —mechanical twins form in response to the application of shear forces.Deformation by 
Twinning
Summary  •   207
• The ease with which a metal is capable of plastic deformation is a function of disloca-
tion mobility—that is, restricting dislocation motion leads to increased hardness and 
strength.Mechanisms of 
Strengthening in 
Metals
• Grain boundaries are barriers to dislocation motion for two reasons:
When crossing a grain boundary, a dislocation’s direction of motion must change.There is a discontinuity of slip planes within the vicinity of a grain boundary.
• A metal that has small grains is stronger than one with large grains because the 
former has more grain boundary area and, thus, more barriers to dislocation motion.Strengthening by 
Grain Size Reduction
• The strength and hardness of a metal increase with increase of concentration of 
impurity atoms that go into solid solution (both substitutional and interstitial).
• Solid-solution strengthening results from lattice strain interactions between impurity 
atoms and dislocations; these interactions produce a decrease in dislocation mobility.Solid-Solution 
Strengthening
• Strain hardening is the enhancement in strength (and decrease of ductility) of a metal as it is deformed plastically.
• Yield strength, tensile strength, and hardness of a metal increase with increasing 
 percent cold work (Figures 7.19a and 7.19b); ductility decreases (Figure 7.19 c).
• During plastic deformation, dislocation density increases and repulsive dislocation–
dislocation strain field interactions increase; this leads to lower dislocation mobilities and increases in strength and hardness.Strain Hardening
• During recovery:
There is some relief of internal strain energy by dislocation motion.Dislocation density decreases, and dislocations assume low-energy configurations.Some material properties revert back to their precold-worked values.Recovery
• During recrystallization:
A new set of strain-free and equiaxed grains form that have relatively low 
 dislocation densities.
The metal becomes softer, weaker, and more ductile.
• For a cold-worked metal that experiences recrystallization, as temperature increases 
(at constant heat-treating time), tensile strength decreases and ductility increases (per Figure 7.22).
• The recrystallization temperature of a metal alloy is that temperature at which recrys-
tallization reaches completion in 1 h.
• Two factors that influence the recrystallization temperature are percent cold work 
and impurity content.
Recrystallization temperature decreases with increasing percent cold work.
It rises with increasing concentrations of impurities.
• Plastic deformation of a metal above its recrystallization temperature is hot working; 
deformation below its recrystallization temperature is termed cold working.Recrystallization
• Grain growth is the increase in average grain size of polycrystalline materials, which 
proceeds by grain boundary motion.
• The time dependence of grain size is represented by Equation 7.9.Grain Growth
208  •   Chapter 7  /  Dislocations and Strengthening Mechanisms
Equation Summary
Equation
Number Equation Solving For
 7.2 𝜏R=𝜎 cos 𝜙 cos λ Resolved shear stress 
 7.4 𝜏crss=𝜎y(cos 𝜙 cos λ)max Critical resolved shear stress 
 7.7 𝜎y=𝜎0+kyd−1/2  Yield strength (as a function of average grain size) —
 Hall–Petch equation
 7.8 %CW =(A0−Ad
A0)×100 Percent cold work
 7.9 dn−dn
0=Kt Average grain size (during grain growth)
List of Symbols
Symbol Meaning
 A0 Specimen cross-sectional area prior to deformation
 Ad Specimen cross-sectional area after deformation
 d Average grain size; average grain size during grain growth
 d0 Average grain size prior to grain growth
 K, ky Material constants
 t Time over which grain growth occurred
 n Grain size exponent—for some materials has a value of approximately 2
 λ  Angle between the tensile axis and the slip direction for a single crystal 
 stressed in tension (Figure 7.7)
 𝜙  Angle between the tensile axis and the normal to the slip plane for a  single crystal stressed in tension (Figure 7.7)
 𝜎
0 Material constant
 𝜎y Yield strength
Important Terms and Concepts
cold working
critical resolved shear stressdislocation densitygrain growthlattice strainrecoveryrecrystallizationrecrystallization temperatureresolved shear stressslipslip systemsolid-solution strengtheningstrain hardening
REFERENCES
Argon, A. S., Strengthening Mechanisms in Crystal Plasticity, 
Oxford University Press, Oxford, UK, 2008.
Hirth, J. P., and J. Lothe, Theory of Dislocations, 2nd edition, 
Wiley-Interscience, New York, 1982. Reprinted by 
Krieger, Malabar, FL, 1992.
Hull, D., and D. J. Bacon, Introduction to Dislocations, 5th 
 edition, Butterworth-Heinemann, Oxford, UK, 2011.Read, W. T., Jr., Dislocations in Crystals, McGraw-Hill, New 
York, 1953.
Weertman, J., and J. R. Weertman, Elementary Dislocation 
Theory, Macmillan, New York, 1964. Reprinted by Oxford University Press, New York, 1992.
H ave you ever experienced 
the aggravation of having to 
 expend considerable effort to tear open a small plastic package that  contains nuts, candy, or some other  confection? You probably have also noticed that when a small incision (or cut) has been made into an edge, as appears in  photograph (a), a minimal force is required to tear the package open. This phenomenon is related to one of the basic  tenets of fracture mechanics: an applied tensile stress is amplified at the tip of a small incision or notch.
Photograph (b) is of an oil tanker that fractured in a brittle manner as a result of the propagation of a crack completely 
around its girth. This crack started as some type of small notch or sharp flaw. As the tanker was buffeted about while at sea,  resulting stresses became amplified at the tip of this notch or flaw to the degree that a crack formed and rapidly elongated, which ultimately led to complete fracture of the tanker.
Photograph (c) is of a Boeing 737-200 commercial aircraft (Aloha Airlines flight 243) that experienced an  explosive 
decompression and structural failure on April 28, 1988. An investigation of the accident concluded that the cause was metal fatigue aggravated by crevice corrosion (Section 17.7) inasmuch as the plane operated in a coastal (humid and salty)  environment. Stress cycling of the fuselage resulted from compression and decompression of the cabin chamber during short hop flights. A properly executed maintenance program by the airline would have detected the fatigue damage and prevented this accident. 
(a)
(b)
Neal Boenzi/New York Times Pictures/Redux Pictures
(c)Courtesy of Star Bulletin/Dennis Oda/© AP/
Wide World Photos.© William D. Callister, Jr.Chapter 8  Failure
  •  209
The design of a component or structure often calls 
upon the engineer to minimize the possibility of   failure. Thus, it is important to understand the mechanics of the various failure modes—fracture, fatigue, and  creep—and, in addition, be familiar with appropriate design principles that may be employed to prevent in-service failures. For example, in Sections M.7 and M.8 of the Mechanical Engineering Online Support Module, we discuss material selection and processing issues relating to the fatigue of an automobile valve spring. WHY STUDY Failure?
Learning Objectives
After studying this chapter, you should be able to do the following:
1.  Describe the mechanism of crack propagation 
for both ductile and brittle modes of fracture.
2.  Explain why the strengths of brittle materials 
are much lower than predicted by theoretical calculations.
3.  Define fracture toughness in terms of (a) a 
brief statement and (b) an equation; define all 
 parameters in this equation.
4.  Make a distinction between fracture toughness  
and plane strain fracture toughness.
5.  Name and describe the two impact fracture testing techniques.6.  Define fatigue and specify the conditions under 
which it occurs.
7.  From a fatigue plot for some material, determine
(a) the fatigue lifetime (at a specified stress 
level) and (b) the fat igue strength (at a 
specified number of cycles).
8.  Define creep and specify the conditions under 
which it occurs.
9.  Given a creep plot for some material, determine 
(a) the steady-state creep rate and (b) the rupture lifetime.
The failure of engineering materials is almost always an undesirable event for several 
reasons; these include putting human lives in jeopardy, causing economic losses, and interfering with the availability of products and services. Even though the causes of failure and the behavior of materials may be known, prevention of failures is difficult to guarantee. The usual causes are improper materials selection and processing and inadequate design of the component or its misuse. Also, damage can occur to structural parts during service, and regular inspection and repair or replacement are critical to safe design. It is the responsibility of the engineer to anticipate and plan for possible failure and, in the event that failure does occur, to assess its cause and then take appropriate preventive measures against future incidents.
The following topics are addressed in this chapter: simple fracture (both ductile 
and brittle modes), fundamentals of fracture mechanics, fracture toughness testing, the ductile-to-brittle transition, fatigue, and creep. These discussions include failure mechanisms, testing techniques, and methods by which failure may be prevented or controlled.Tutorial Video:
What Are Some 
Real-World Examples 
of Failure?8.1 INTRODUCTION
Concept Check 8.1 Cite two situations in which the possibility of failure is part of the 
design of a component or product.
[The answer may be found in all digital versions of the text and/or at www.wiley.com/college/callister  
(Student Companion Site).]
210  •   
8.3 Ductile Fracture  •   211
Simple fracture is the separation of a body into two or more pieces in response to an im-
posed stress that is static (i.e., constant or slowly changing with time) and at  temperatures that are low relative to the melting temperature of the material. Fracture can also occur from fatigue (when cyclic stresses are imposed) and creep (time-dependent deformation, 
normally at elevated temperatures); the topics of fatigue and creep are covered later in this chapter (Sections 8.7 through 8.15). Although applied stresses may be tensile, compressive, shear, or torsional (or combinations of these), the present  discussion will 
be confined to fractures that result from uniaxial tensile loads. For  metals, two fracture 
modes are possible: ductile and brittle. Classification is based on the  ability of a material 
to experience plastic deformation. Ductile metals typically exhibit substantial plastic de-formation with high energy absorption before fracture. However, there is  normally little or no plastic deformation with low energy absorption accompanying a brittle fracture. The tensile stress–strain behaviors of both fracture types may be  reviewed in Figure 6.13.
Ductile and brittle are relative terms; whether a particular fracture is one mode or the 
other depends on the situation. Ductility may be quantified in terms of percent elongation (Equation 6.11) and percent reduction in area (Equation 6.12). Furthermore, ductility is a function of temperature of the material, the strain rate, and the stress state. The disposi-tion of normally ductile materials to fail in a brittle manner is discussed in Section 8.6.
Any fracture process involves two steps—crack formation and propagation—in 
response to an imposed stress. The mode of fracture is highly dependent on the mecha-nism of crack propagation. Ductile fracture is characterized by extensive plastic defor-mation in the vicinity of an advancing crack. The process proceeds relatively slowly as the crack length is extended. Such a crack is often said to be stable —that is, it resists any 
further extension unless there is an increase in the applied stress. In addition, there typi-cally is evidence of appreciable gross deformation at the fracture surfaces (e.g., twisting and tearing). However, for brittle fracture, cracks may spread extremely rapidly, with very little accompanying plastic deformation. Such cracks may be said to be unstable, 
and crack propagation, once started, continues spontaneously without an increase in magnitude of the applied stress.
Ductile fracture is almost always preferred to brittle fracture for two reasons: 
First, brittle fracture occurs suddenly and catastrophically without any warning; this is a consequence of the spontaneous and rapid crack propagation. By contrast, in ductile fracture, the presence of plastic deformation gives warning that failure is imminent, allowing preventive measures to be taken. Second, more strain energy is required to induce ductile fracture inasmuch as these materials are generally tougher. Under the action of an applied tensile stress, many metal alloys are ductile, whereas ceramics are typically brittle, and polymers may exhibit a range of behaviors.ductile fracture, 
brittle fracture8.2 FUNDAMENTALS OF FRACTUREFracture
8.3 DUCTILE FRACTURE
Ductile fracture surfaces have distinctive features on both macroscopic and microscopic 
levels. Figure 8.1 shows schematic representations for two characteristic macroscopic fracture profiles. The configuration shown in Figure 8.1 a is found for extremely soft 
metals, such as pure gold and lead at room temperature, and other metals, polymers, and inorganic glasses at elevated temperatures. These highly ductile materials neck down to a point fracture, showing virtually 100% reduction in area.
The most common type of tensile fracture profile for ductile metals is that repre-
sented in Figure 8.1b, where fracture is preceded by only a moderate amount of necking. The fracture process normally occurs in several stages (Figure 8.2). First, after necking 
212  •   Chapter 8  /  Failure
begins, small cavities, or microvoids, form in the interior of the cross section, as indi-
cated in Figure 8.2b. Next, as deformation continues, these microvoids enlarge, come together, and coalesce to form an elliptical crack, which has its long axis perpendicular to the stress direction. The crack continues to grow in a direction parallel to its major axis by this microvoid coalescence process (Figure 8.2 c). Finally, fracture ensues by the 
rapid propagation of a crack around the outer perimeter of the neck (Figure 8.2 d) by 
shear deformation at an angle of about 45 ° with the tensile axis —the angle at which the 
shear stress is a maximum. Sometimes a fracture having this characteristic surface con-tour is termed a cup-and-cone fracture because one of the mating surfaces is in the form of a cup and the other like a cone. In this type of fractured specimen (Figure 8.3a), the central interior region of the surface has an irregular and fibrous appearance, which is indicative of plastic deformation.Figure 8.1  (a) Highly ductile fracture in 
which the specimen necks down to a point. 
(b) Moderately ductile fracture after some necking. (c) Brittle fracture without any plastic deformation.(a) (b) (c)FibrousShear(a) (b) (c)
(d) (e)
Figure 8.2  Stages in the cup-and-cone fracture. (a ) Initial necking. 
(b) Small cavity formation. (c) Coalescence of cavities to form a crack. (d) Crack p ropagation. (e ) Final shear fracture at a 45° 
angle relative to the tensile  direction. 
(From K. M. Ralls, T. H. Courtney, and J. Wulff, Introduction to Materials 
 Science and  Engineering, p. 468.  Copyright © 1976 by John Wiley & Sons, 
New York. Reprinted by permission of John Wiley & Sons, Inc.)
Figure 8.3  
(a) Cup-and-cone 
fracture in aluminum. (b) Brittle fr acture in 
gray cast iron.
(a)
 (b)
© William D. Callister, Jr.© William D. Callister, Jr.
8.4 Brittle Fracture  •   213
Fractographic Studies
Much more detailed information regarding the mechanism of fracture is available from 
microscopic examination, normally using scanning electron microscopy. Studies of this type are termed fractographic. The scanning electron microscope is preferred for fractographic examinations because it has a much better resolution and depth of field than does the optical microscope; these characteristics are necessary to reveal the topo-graphical features of fracture surfaces.
When the fibrous central region of a cup-and-cone fracture surface is examined 
with the electron microscope at a high magnification, it is found to consist of nu-merous spherical “dimples” (Figure 8.4a ); this structure is characteristic of fracture 
resulting from uniaxial tensile failure. Each dimple is one half of a microvoid that formed and then separated during the fracture process. Dimples also form on the 45° shear lip of the cup-and-cone fracture. However, these will be elongated or 
C-shaped, as shown in Figure 8.4b . This parabolic shape may be indicative of shear 
failure. Furthermore, other microscopic fracture surface features are also possible. Fractographs such as those shown in Figures 8.4a  and 8.4 b provide valuable informa-
tion in the analyses of fracture, such as the fracture mode, the stress state, and the site of crack initiation.Figure 8.4  (a) Scanning electron fractograph showing spherical dimples characteristic of d uctile fracture resulting 
from uniaxial tensile loads. 3300 ×. (b) Scanning electron fractograph showing parabolic-shaped dimples characteristic 
of ductile fracture resulting from shear l oading. 5000 ×. 
(From R. W. Hertzberg, Deformation and Fracture Mechanics of Engineering Materials, 3rd edition. Copyright © 1989 by John 
Wiley & Sons, New York. Reprinted by permission of John Wiley & Sons, Inc.)
(a) (b) 5 μm 4 μm
8.4 BRITTLE FRACTURE
Brittle fracture takes place without any appreciable deformation and by rapid crack propagation. The direction of crack motion is very nearly perpendicular to the  direction of the applied tensile stress and yields a relatively flat fracture surface, as indicated in Figure 8.1c .
Fracture surfaces of materials that fail in a brittle manner have distinctive patterns; 
any signs of gross plastic deformation are absent. For example, in some steel pieces, a series of V-shaped “chevron” markings may form near the center of the fracture cross section that point back toward the crack initiation site (Figure 8.5 a). Other brittle frac-
ture surfaces contain lines or ridges that radiate from the origin of the crack in a fanlike pattern (Figure 8.5b). Often, both of these marking patterns are sufficiently coarse to be 
214  •   Chapter 8  /  Failure
Figure 8.5  (a) Photograph showing V-shaped “chevron” markings characteristic of brittle fracture. Arrows 
indicate origin of crack. Approximate actual size. (b) Photograph of a brittle fracture surface showing radial 
fan-shaped ridges. Arrow indicates origin of crack. Approximately 2 ×. 
[(a) From R. W. Hertzberg, Deformation and Fracture Mechanics of Engineering Materials, 3rd edition. Copyright © 1989 by 
John Wiley & Sons, New York. Reprinted by permission of John Wiley & Sons, Inc. Photograph courtesy of Roger Slutter, Lehigh University. (b) From D. J. Wulpi, Understanding How Components Fail, 1985. Reproduced by permission of ASM International, Materials Park, OH.]
(a)
(b)
discerned with the naked eye. For very hard and fine-grained metals, there is no discernible 
fracture pattern. Brittle fracture in amorphous materials, such as ceramic glasses, yields a relatively shiny and smooth surface.
For most brittle crystalline materials, crack propagation corresponds to the 
 successive and repeated breaking of atomic bonds along specific crystallographic planes (Figure 8.6a); such a process is termed cleavage. This type of fracture is said to be 
transgranular (or transcrystalline) because the fracture cracks pass through the grains. Macroscopically, the fracture surface may have a grainy or faceted texture (Figure 8.3 b) 
as a result of changes in orientation of the cleavage planes from grain to grain. This cleavage feature is shown at a higher magnification in the scanning electron micrograph of Figure 8.6b.transgranular 
 fracture
8.5 Principles of Fracture Mechanics  •   215
Figure 8.6  (a) Schematic cross-section profile showing crack propagation through the interior of grains for trans-
granular fracture. (b) Scanning electron fractograph of ductile cast iron showing a transgranular fracture surface. 
Magnification unknown. 
[Figure (b) from V. J. Colangelo and F. A. Heiser, Analysis of Metallurgical Failures, 2nd edition. Copyright © 1987 by John Wiley 
& Sons, New York. Reprinted by permission of John Wiley & Sons, Inc.]
(b)GrainsSEM Micrograph
Path of crack propagation
(a)
In some alloys, crack propagation is along grain boundaries (Figure 8.7 a); this 
 fracture is termed intergranular. Figure 8.7b is a scanning electron micrograph showing 
a typical intergranular fracture, in which the three-dimensional nature of the grains may 
be seen. This type of fracture normally results subsequent to the occurrence of processes that weaken or embrittle grain boundary regions.intergranular 
 fracture
8.5 PRINCIPLES OF FRACTURE MECHANICS1
Brittle fracture of normally ductile materials, such as that shown in the chapter-opening 
Figure b (of the oil barge), has demonstrated the need for a better understanding of the 
mechanisms of fracture. Extensive research endeavors over the past century have led to the evolution of the field of fracture mechanics. This subject allows quantification of the 
relationships among material properties, stress level, the presence of crack-producing flaws, and crack propagation mechanisms. Design engineers are now better equipped to anticipate, and thus prevent, structural failures. The present discussion centers on some of the fundamental principles of the mechanics of fracture.fracture mechanics
1A more detailed discussion of the principles of fracture mechanics may be found in Section M.2 of the Mechanical 
Engineering (ME) Online Module, which may be found in all digital versions of this text or at www.wiley.com/
college/callister (Student Companion Site).
216  •   Chapter 8  /  Failure
Stress Concentration
The measured fracture strengths for most materials are significantly lower than those 
predicted by theoretical calculations based on atomic bonding energies. This discrep-ancy is explained by the presence of microscopic flaws or cracks that always exist under normal conditions at the surface and within the interior of a body of material. These flaws are a detriment to the fracture strength because an applied stress may be amplified or concentrated at the tip, the magnitude of this amplification depending on crack ori-entation and geometry. This phenomenon is demonstrated in Figure 8.8—a stress profile across a cross section containing an internal crack. As indicated by this profile, the mag-nitude of this localized stress decreases with distance away from the crack tip. At posi-tions far removed, the stress is just the nominal stress 𝜎
0, or the applied load divided by 
the specimen cross-sectional area (perpendicular to this load). Because of their ability to amplify an applied stress in their locale, these flaws are sometimes called stress raisers.
If it is assumed that a crack is similar to an elliptical hole through a plate and is 
oriented perpendicular to the applied stress, the maximum stress, 𝜎
m, occurs at the crack 
tip and may be approximated by
 𝜎m=2𝜎0(a
𝜌t)1/2
 (8.1)
where 𝜎0 is the magnitude of the nominal applied tensile stress, 𝜌t is the radius of curva-
ture of the crack tip (Figure 8.8a), and a represents the length of a surface crack, or half 
of the length of an internal crack. For a relatively long microcrack that has a small tip stress raiser
For tensile loading, 
computation of maximum stress at a crack tipFigure 8.7  (a) Schematic cross-section profile showing crack propagation along grain boundaries for intergranular 
fracture. (b) Scanning electron fractograph showing an intergranular fracture surface. 50 ×. 
[Figure (b ) reproduced with permission from ASM Handbook, Vol. 12, Fractography, ASM International, Materials Park, OH, 1987.]Grain boundariesSEM Micrograph
Path of crack propagation
(b) (a)
8.5 Principles of Fracture Mechanics  •   217
 radius of curvature, the factor (a/ 𝜌t)1/2 may be very large. This yields a value of 𝜎m that 
is many times the value of 𝜎0.
Sometimes the ratio 𝜎m/𝜎0 is denoted the stress concentration factor Kt:
 Kt=𝜎m
𝜎0=2(a
𝜌t)1/2
 (8.2)
which is simply a measure of the degree to which an external stress is amplified at the 
tip of a crack.
Note that stress amplification is not restricted to these microscopic defects; it may 
occur at macroscopic internal discontinuities (e.g., voids or inclusions), sharp corners, scratches, and notches.
Furthermore, the effect of a stress raiser is more significant in brittle than in ductile 
materials. For a ductile metal, plastic deformation ensues when the maximum stress ex-ceeds the yield strength. This leads to a more uniform distribution of stress in the vicinity of the stress raiser and to the development of a maximum stress concentration factor less than the theoretical value. Such yielding and stress redistribution do not occur to Figure 8.8  (a) The geometry of surface 
and internal cracks. (b) Schematic stress 
profile along the line X–X′ in (a), demonstrating stress amplification at crack tip positions.
𝜌t
𝜎0𝜎0
Xʹ X
2aa
Position along X –Xʹ𝜎0𝜎mStress(a)
(b)
218  •   Chapter 8  /  Failure
Fracture Toughness
Using fracture mechanical principles, an expression has been developed that relates this 
critical stress for crack propagation ( 𝜎c) and crack length (a) as
 Kc=Y𝜎c√𝜋a (8.4)
In this expression Kc is the fracture toughness, a property that is a measure of a mat-
erial’s resistance to brittle fracture when a crack is present. Kc has the unusual units of 
MPa √m or psi √in. (alternatively, ksi √in.). Here, Y is a dimensionless parameter or 
function that depends on both crack and specimen sizes and geometries as well as on the manner of load application.
Relative to this Y parameter, for planar specimens containing cracks that are much 
shorter than the specimen width, Y has a value of approximately unity. For example, for a plate of infinite width having a through-thickness crack (Figure 8.9 a), Y = 1.0, whereas 
for a plate of semi-infinite width containing an edge crack of length a (Figure  8.9b), 
Y ≅  1.1. Mathematical expressions for Y have been determined for a variety of crack-
specimen geometries; these expressions are often relatively complex.Fracture toughness—
dependence on  critical stress for crack propagation and crack length
fracture toughnessany appreciable extent around flaws and discontinuities in brittle materials; therefore, 
essentially the theoretical stress concentration results.
Using principles of fracture mechanics, it is possible to show that the critical stress 
𝜎c required for crack propagation in a brittle material is described by the expression
 𝜎c=(2E𝛾s
𝜋a)1/2
 (8.3)
where E is modulus of elasticity, 𝛾s is the specific surface energy, and a is one-half the 
length of an internal crack.
All brittle materials contain a population of small cracks and flaws that have a variety 
of sizes, geometries, and orientations. When the magnitude of a tensile stress at the tip of one of these flaws exceeds the value of this critical stress, a crack forms and then propa-gates, which results in fracture. Very small and virtually defect-free metallic and ceramic whiskers have been grown with fracture strengths that approach their theoretical values. Critical stress for 
crack propagation in a brittle material
Maximum Flaw Length Computation
A relatively large plate of a glass is subjected to a tensile stress of 40 MPa. If the specific surface 
energy and modulus of elasticity for this glass are 0.3 J/m2 and 69 GPa, respectively, determine 
the maximum length of a surface flaw that is possible without fracture.
Solution
To solve this problem it is necessary to employ Equation 8.3. Rearranging this expression such that 
a is the dependent variable, and realizing that 𝜎 = 40 MPa, 𝛾s = 0.3 J/m2, and E = 69 GPa, leads to
 a=2E𝛾s
𝜋𝜎2
 =(2)(69 ×109 N/m2)(0.3 N/m)
𝜋(40×106 N/m2)2
 =8.2×10−6 m=0.0082 mm =8.2 μmEXAMPLE PROBLEM 8.1
8.5 Principles of Fracture Mechanics  •   219
For relatively thin specimens, the value of Kc depends on specimen thickness. 
However, when specimen thickness is much greater than the crack dimensions, Kc 
becomes independent of thickness; under these conditions a condition of plane strain 
exists. By plane strain, we mean that when a load operates on a crack in the manner 
represented in Figure 8.9 a, there is no strain component perpendicular to the front and 
back faces. The Kc value for this thick-specimen situation is known as the plane strain 
fracture toughness, KIc; it is also defined by
 KIc=Y𝜎√𝜋a (8.5)
KIc is the fracture toughness cited for most situations. The I (i.e., Roman numeral 
“one”) subscript for KIc denotes that the plane strain fracture toughness is for mode I 
crack displacement, as illustrated in Figure 8.10 a.2
