Repository: Ketankham/chatbot-meta-books

File: dieter.txt (part 14 of 28)
ature strength applications. Some degree ofsuccess hasbeen obtained
incorrelating hothardness with high-temperature strength properties.
This willbediscussed inChap. 13.Hot-hardness testers using aVickers
indenter made ofsapphire andwith provisions fortesting ineither
1This tablemay befound inASTM Standard E48-47, SAEHandbook, ASM
Metals Handbook, andmany other standard references.
2R.H.Heyer, Proc.ASTM, vol. 44,p.1027, 1944.
3TheWilson Mechanical Instrument Co.Chart 38formetals softer thanBHN 240
(seeASM Handbook, 1948 ed., p.101) isbased ontestsonthese metals.

294 Applications toMaterials Testing [Chap. 11
vacuum oraninertatmosphere have beendeveloped/ andahigh-tem-
perature microhardness testhasbeen described.-
Inanextensive review ofhardness data atdifferent temperatures
400 800
Temperature, °K
Fig.11-5. Temperature dependence ofthehardness ofcopper. (/.H.Westbrook,
Trans.ASM, vol.45,p.233, 1953.)
Westbrook^ showed that thetemperature dependence ofhardness could
beexpressed by
H=Aexp(-BT) (11-12)
whereH=hardness, kg/mm^
T=testtemperature, °K
A,B=constants
Plots oflogHversus temperature forpure metals generally yieldtwo
straight lines ofdifferent slope. Thechange inslope occurs atatem-
1F.Garofalo, P.R.Malenock, andG.V.Smith, Trans.ASM, vol.45,pp.377-396,
1953;M.Semchyshen andC.S.Torgerson, Trans.ASM, vol. 50,pp.830-837, 1958.
2J.H.Westbrook, Proc.ASTM, vol. 57,pp.873-897, 1957;ASTM Bull. 246,
pp.53-58, 1960.
3J.H.Westbrook, Trans.ASM, vol. 45,pp.221-248, 1953.

Sec.11-10] TheHardness Test 295
perature which isabout one-half themelting point ofthemetal being
tested. Similar behavior isfound inplots ofthelogarithm ofthetensile
strength against temperature. Figure 11-5shows thisbehavior for
copper. Itislikely that thischange inslope isduetoachange inthe
deformation mechanism athigher temperature. Theconstant Aderived
from thelow-temperature branch ofthecurve canbeconsidered tobe
theintrinsic hardness ofthemetal, that is,Hat0°K. Thisvalue would
beexpected tobeameasure oftheinherent strength ofthebinding forces
ofthe lattice. Westbrook correlated values ofAfordifferent metals
with theheatcontent oftheliquid metal atthemelting pointandwith
themelting point. This correlation was sensitive tocrystal structure.
Theconstant B,derived from theslope ofthecurve, isthetemperature
coefficient ofhardness. This constant wasrelated inarather complex
way totherate ofchange ofheat content with increasing temperature.
With these correlations itispossible tocalculate fairly wellthehardness
ofapuremetal asafunction oftemperature uptoabout one-half its
melting point.
Hardness measurements asafunction oftemperature willshow an
abrupt change atthetemperature atwhich anallotropic transformation
occurs. Hot-hardness testsonCo,Fe,Ti,U,andZrhaveshown^ that
thebody-centered cubic lattice isalways thesofter structure when itis
involved inanallotropic transformation. Theface-centered cubic and
hexagonal close-packed lattices have approximately thesame strength,
while highly complex crystal structures giveevenhigher hardness. These
results areinagreement withthefactthataustenitic iron-base alloys have
better high-temperature strength than ferritic alloys.
BIBLIOGRAPHY
Hardness Tests, "Metals Handbook," pp.93-105, American Society forMetals,
Metals Park, Ohio, 1948.
Lysaght, V.E.:"Indentation Hardness Testing," Reinhold Publishing Corporation,
NewYork, 1949.
Mott, B.W.:"Micro-indentation Hardness Testing," Butterworth &Co.(Publishers)
Ltd.,London, 1956.
Tabor, D.:"The Hardness ofMetals," Oxford University Press,New York, 1951.
Symposium ontheSignificance oftheHardness Test ofMetals inRelation toDesign,
Proc.ASTM, vol. 43,pp.803-856, 1943.
1W.Chubb, Trans.AIME, vol.203,pp.189-192, 1955.

Chapter 12
FATIGUE OFMETALS
12-1. Introduction
Ithasbeen recognized since 1850thatametal subjected toarepetitive
orfluctuating stress will failatastressmuch lower than thatrequired to
cause fracture onasingle application ofload. Failures occurring under
conditions ofdynamic loading arecalled fatigue failures, presumably
because itisgenerally observed that these failures occur only after a
considerable period ofservice. Foralongtime thenotion persisted that
fatigue wasdueto"crystallization" ofthemetal, butthisview canno
longer beconsidered inthelight ofconcepts which hold thatametal is
crystalline from thetime ofsolidification from themelt. Infact, there
isnoobvious change inthestructure ofametal which hasfailed in
fatigue which canserve asacluetoourunderstanding ofthereasons for
fatigue failure. Fatigue hasbecome progressively more prevalent as
technology hasdeveloped agreater amount ofequipment, such asauto-
mobiles, aircraft, compressors, pumps, turbines, etc.,subject torepeated
loading andvibration, untiltoday itisoften stated that fatigue accounts
foratleast90percent ofallservice failures duetomechanical causes.
Afatigue failure isparticularly insidious, because itoccurs without
anyobvious warning. Fatigue results inabrittle fracture, withnogross
deformation atthefracture. Onamacroscopic scale thefracture surface
isusually normal tothedirection oftheprincipal tensile stress. Afatigue
failure canusually berecognized from theappearance ofthefracture sur-
face,which shows asmooth region, duetotherubbing action asthecrack
propagated through thesection (topportion ofFig. 12-1), andarough
region, where themember hasfailed inaductile manner when thecross
section wasnolonger able tocarry theload. Frequently theprogress
ofthefracture isindicated byaseries ofrings, or"beach marks," pro-
gressing inward from thepoint ofinitiation ofthefailure. Figure 12-1
also illustrates another characteristic offatigue, namely, thatafailure
usually occurs atapoint ofstress concentration such asasharp corner or
notch oratametallurgical stress concentration likeaninclusion.
Three basic factors arenecessary tocause fatigue failure. These are
296

Sec.12-2] Fatigue ofMetals 297
(1)amaximum tensile stress ofsufficiently high value, (2)alargeenough
variation orfluctuation intheapplied stress, and (3)asufficiently large
number ofcycles oftheapplied stress. Inaddition, there areahost of
other variables, such asstress concentration, corrosion, temperature,
overload, metallurgical structure, residual stresses, andcombined stresses,
o

298 Applications toMaterials Testing [Chap. 12
illustrate typical fatigue stress cycles. Figure 12-2a illustrates acom-
pletely reversed cycle ofstress ofsinusoidal form. This isanidealized
situation which isproduced byanR.R.Moore rotating-beam fatigue
machine^ andwhich isapproached inservice byarotating shaft oper-
ating atconstant speed without overloads. Forthistype ofstress cycle
themaximum andminimum stresses areequal. Inkeeping with the
conventions established inChap. 2theminimum stress isthelowest
Fig.12-2. Typical fatigue stress cycles,
(c)irregular orrandom stress cycle.(a)Reversed stress; (6)repeated stress;
algebraic stress inthecycle. Tensile stress isconsidered positive, and
compressive stress isnegative. Figure 12-26 illustrates arepeated stress
cycle inwhich themp^ximum stress o-maxandminimum stress a^ninarenot
equal. Inthis illustration they areboth tension, butarepeated stress
cycle could just aswell contain maximum andminimum stresses of
opposite signs orboth incompression. Figure 12-2c illustrates acom-
plicated stress cycle which might beencountered inapartsuch asan
aircraft wingwhich issubjected toperiodic unpredictable overloads due
togusts.
Afluctuating stress cycle canbeconsidered tobemade upoftwocom-
ponents, amean, orsteady, stress (Xm,andanalternating, orvariable,
1Common types offatigue machines aredescribed inthereferences listed, atthe
endofthischapter and intheManual onFatigue Testing, ASTM Spec. Tech. Publ.
91,1949.

Sec.12-3] Fatigue ofMetals 299
stress (Xa.Wemust alsoconsider therange ofstress Cr.Ascanbeseen
from Fig. 12-26, therange ofstress isthealgebraic difference between the
maximum andminimum stress inacycle.
^T O'max O^n
Thealternating stress, then, isone-half therange ofstress.
(7„-2(12-1)
(12-2)
Themean stress isthealgebraic mean ofthemaximum andminimum
stress inthecycle.
<Tm—^(12-6)
Another quantity which issometimes used inpresenting fatigue data is
thestress ratio R.Stress ratio isdefined as
R=(12-4)
12-3. The >S-A^Curve
Thebasicmethod ofpresenting engineering fatigue data isbymeans
oftheS-N curve, which represents thedependence ofthe lifeofthe
specimen, innumber ofcycles tofailure, A'^,onthemaximum applied
stress 0-.Most investigations ofthefatigue properties ofmetals have
beenmadebymeans oftherotating-beam machine, where themean stress
iszero. Figure 12-3gives typical S-Ncurves forthistype oftest. Cases
60
t/i
850o
!^'40
(/)
1^30
^20
"O
O
oo

300 Applications toMaterials Testing [Chap. 12
where themean stress isnotzero areofconsiderable practical interest.
These willbediscussed later inthechapter.
Ascanbeseenfrom Fig. 12-3, thenumber ofcj^cles ofstress which a
metal canendure before failure increases with decreasing stress. Unless
otherwise indicated, Nistaken asthenumber ofcycles ofstress tocause
complete fracture ofthespecimen. This ismade upofthenumber of
cycles toinitiate acrackandthenumber ofcycles topropagate thecrack
completely through thespecimen. Usually nodistinction ismade
between these two factors, although itcanbeappreciated that the
number ofcycles forcrack propagation willvary with thedimensions
ofthespecimen. Fatigue tests atlowstresses areusually carried out
for10^cycles andsometimes to5X10^cycles fornonferrous metals.
Forafewimportant engineering materials such assteelandtitanium,
theS-Ncurve becomes horizontal atacertain limiting stress. Below
thislimiting stress, which iscalled thefatigue limit, orendurance limit,
thematerial canpresumably endure aninfinite number ofcycles without
failure. Most nonferrous metals, likealuminum, magnesium, andcopper
alloys, haveanS-Ncurve which slopes gradually downward with increas-
ingnumber ofcycles. These materials donothave atrue fatigue limit
because theS-Ncurve never becomes horizontal. Insuch cases itis
common practice tocharacterize thefatigue properties ofthematerial
bygiving thefatigue strength atanarbitrary number ofcycles, for
example, 10*cycles. Thereasons why certain materials have afatigue
limit arenotknown, although ahypothesis regarding thisimpor-
tantquestion willbediscussed later inthechapter.
Theusual procedure fordetermining anS-Ncurve istotestthe first
specimen atahigh stress where failure isexpected inafairly shortnum-
berofcycles, e.g., atabout two-thirds thestatic tensile strength ofthe
material. The teststress isdecreased foreachsucceeding specimen until
oneortwospecimens donot failinthespecified number ofcycles, which
isusually atleast10'^cycles. Thehighest stress atwhich arunout (non-
failure) isobtained istaken asthefatigue limit. Formaterials without
afatigue limit thetest isusually terminated forpractical considerations
atalowstress where the life isabout 10*or5X10*cycles. TheS-N
curve isusually determined withabout 8to12specimens. Itwillgener-
allybefound thatthere isaconsiderable amount ofscatter intheresults,
although asmooth curve canusually bedrawn through thepoints with-
outtoomuch difficulty. However, ifseveral specimens aretested atthe
same stress, there isagreatamount ofscatter intheobserved values of
number ofcycles tofailure, frequently asmuch asonelogcyclebetween
theminimum andmaximum value. Further, ithasbeenshown ^that
thefatigue limit ofsteel issubject toconsiderable variation andthata
1J.T.Ransom andR.F.Mehl, Trans.AIMS, vol. 185,pp.364-365, 1949.

Sec. 12-4] Fatisuc ofMetals 301
fatigue limitdetermined inthemanner justdescribed canbeconsiderably
inerror. The statistical nature offatigue willbediscussed inthenext
section.
Aninteresting testforobtaining amore rapid estimate ofthefatigue
limitthan ispossible byconventional means wasproposed byProt.^ In
thismethod, each specimen isstarted ataninitial stress below the
expected value ofthefatigue limit, and the stress isprogressively
increased ataconstant rate until fracture occurs. Several specimens
aretested atdifferent values ofstress increase percycle. Protsuggested
thatalinear relationship should existbetween thestress atwhich frac-
tureoccurs andy/a,w^here aisthestress increase percycle. Thefatigue
limit isobtained from this plotbyextrapolation toy/a=0.Profs
method hasundergone considerable investigation andmodification' and
appears useful fortherapid determination ofthefatigue limit offerrous
materials.
Amodification oftheProtmethod issometimes used w^hen aspecial
machine equipped toprovide acontinuously increasing stress isnotavail-
able orwhen thenumber ofspecimens isnotlarge. The initial stress
level istaken atabout 70percent oftheestimated fatigue limit. The
test isrunforafixednumber ofcycles, forexample, 10^,and iffailure
doesnotoccur, thestress israised byacertain amount. Another unit
ofcycles isapplied atthis stress, andtheprocess iscontinued until failure
occurs. Thefatigue limit ofthespecimen istaken asthestress halfway
between thebreaking stress andthehighest stress atwhich thespecimen
survived. Results obtained bythisstepmethod andtheProtmethod
maynotproduce values offatigue limit inagreement withthose obtained
from testing atconstant stress, because ofchanges which canoccur in
themetal during testing atstresses below thefatigue limit. Forexample,
certain metals canbestrengthened b}^"coaxing" atstresses below the
fatigue limit. This topic isdiscussed ingreater detail inSec. 12-13.
12-4. Statistical Nature ofFatigue
Aconsiderable amount ofinterest hasbeenshown inthestatistical
analysis offatigue dataand inthereasons forthevariability infatigue-
test results. Amore complete description ofthestatistical techniques
willbegiven inChap. 16.However, itisimportant here togainan
acquaintance withtheconcept ofthestatistical approach sothat existing
fatigue data canbeproperly evaluated. Since fatigue lifeandfatigue
limit arestatistical quantities, itmust berealized thatconsiderable devi-
1M.Prot, Rev.mH., vol. 34,p.440, 1937.
2H.T.Corten, T.Dimoff, andT.J.Dolan, Proc.ASTM, vol. 54,pp.875-902,
1954.

302 Applications toMaterials Testing [Chap. 12
ation fromanaverage curve determined with onlyafewspecimens isto
beexpected. Itisnecessary tothink interms oftheprobabihty ofa
specimen attaining acertain Hfeatagiven stress ortheprobability of
failure atagiven stress inthevicinity ofthefatigue limit. Todothis
requires thetesting ofconsiderably more specimens than inthepast so
thatthestatistical parameters^ forestimating these probabilities canbe
determined. Thebasicmethod forexpressing fatigue data should then
beathree-dimensional surface representing therelationship between
-.i

Sec.12-4] Fatigue oFMetals 303
frequency distribution ofNfollowed theGaussian, ornormal, distribu-
tion ifthefatigue lifewasexpressed aslogN.Forengineering purposes
itissufficiently accurate toassume alogarithmic normal distribution of
fatigue lifeatconstant lifeintheregion oftheprobability offailure of
P=0.10 toP=0.90. However, itisfrequently important tobeable
topredict thefatigue lifecorresponding toaprobability offailure of
1percent orless. Atthisextreme limit ofthedistribution theassump-
tion ofalog-normal distribution oflife isnolonger justified, although it
isfrequently used. Alternative approaches have been theuseofthe
extreme-value distribution ^orWeibull's distribution.-
Forthestatistical interpretation ofthefatigue limitweareconcerned
with thedistribution ofstress ataconstant fatigue life.The fatigue
limit ofsteelwasformerly considered tobeasharp threshold value,
below which allspecimens w^ould presumably have infinite lives. How-
ever, itisnow recognized that thefatigue limit isreally astatistical
quantity which requires special techniques foranaccurate determination.
Forexample, inaheat-treated alloy forging steel thestress range which
would include thefatigue limits of95percent ofthespecimens could
easily befrom 40,000 to52,000 psi.Anexample oftheerrors which can
beintroduced byordinary testing with afewspecimens isillustrated in
Fig. 12-5. This figure summarizes^ tenS-Ncurves determined inthe
conventional manner forthesame barofalloy steel, each curve being
based ontenspecimens. Thespecimens were asidentical asitwaspossi-
bletomake them, andtherewasnoexcessive scatter oruncertainty asto
howtodraw theS-Ncurves. Yet, ascanbeseenfrom thefigure, there is
considerable difference inthemeasured values ofthefatigue limit forthe
steelduetothefactthatthecurves werebased oninsufficient data.
Indetermining thefatigue limit ofamaterial, itshould berecognized
thateachspecimen has itsownfatigue limit, astress above which itwill
failbutbelow which itwillnot fail,andthat this critical stress varies
from specimen tospecimen forvery obscure reasons. Itisknown that
inclusions insteelhave animportant effect onthefatigue limitand its
variability, butevenvacuum-melted steelshows appreciable scatter in
fatigue limit. The statistical problem ofaccurately determining the
fatigue limit iscomplicated bythefactthatwecannot measure theindi-
vidual value ofthefatigue limit foranygiven specimen. Wecanonly
testaspecimen ataparticular stress, and ifthespecimen fails, then the
stress wassomewhere above thefatigue limit ofthespecimen. Since
thespecimen cannot beretested, even ifitdidnot failatthetest stress,
1A.M.Freudenthal andE.J.Gumbel, J.Am. Statist. Assoc, vol. 49,pp.575-597,
1954.
2W.WeibuU, J.Appl. Mech., vol. 18,no. 3,pp.293-297, 1951.
3J.T.Ransom, discussion inASTM Spec. Tech. Puhl. 121,pp.59-63, 1952.

304 Applications toMaterials Testins [Chap. 12
wehave toestimate thestatistics ofthefatigue limitbytesting groups of
specimens atseveral stresses toseehowmany failateach stress. Thus,
nearthefatigue limit fatigue isa"go-no go"proposition, and allthatwe
candoistoestimate thebehavior ofauniverse ofspecimens bymeans
ofasuitable sample. Thetwo statistical methods which areused for
m-aking astatistical estimate ofthefatigue limit arecalled probit analysis
3,000
70,000
60,0006"2!09175384
50,000
40,000
Cycles tofailure
Fis. 12-5.Summary ofB-'Ncurves, eachbased on10specimens, drawn from thesame
barofsteel. (J.T.Ransom, ASTM Spec. Tech. Publ. 121, p.61,1952.)
andthestaircase method. Theprocedures forapplying thesemethods of
analysis tothedetermination ofthefatigue hmit willbegiven inChap. 16.
12-5. Structural Features ofFatigue
Only asmall fraction oftheeffort devoted tofatigue research hasbeen
concerned with thestudy ofthebasic structural changes thatoccur ina
metal when itissubjected tocyclic stress. Fatigue hascertain things in

Sec. 12-5] Fatigue ofMetals 305
common with plastic flowand fracture under static orunidirectional
deformation. Thework ofGough^ hasshown that ametal deforms
under cyclic strain bysliponthesame atomic planes and inthesame
crystallographic directions asinunidirectional strain. Whereas with
unidirectional deformation slip isusually widespread throughout allthe
grains, infatigue some grains willshow sliplines while other grains will
givenoevidence ofslip. Slip lines aregenerally formed during the first
fewthousand cycles ofstress. Successive cycles produce additional slip
bands, butthenumber ofslipbands isnotdirectly proportional tothe
number ofcycles ofstress. Inmany metals theincrease invisible slip
soon reaches asaturation value, which isobserved asdistorted regions
ofheavy slip. Cracks areusually found tooccur intheregions ofheavy
deformation parallel towhatwasoriginally aslipband. Slipbands have
been observed atstresses below thefatigue limit offerrous materials.
Therefore, theoccurrence ofslipduring fatigue does notinitselfmean
thatacrack willform.
Astudy ofcrack formation infatigue canbefacilitated byinterrupting
thefatigue test toremove thedeformed surface byelectropolishing.
There willgenerally beseveral slipbands which aremore persistent than
therestandwhich willremain visible when theother sliplineshavebeen
polished away. Such slipbands have been observed after only 5per
cent ofthetotal lifeofthespecimen.^ These persistent slipbands are
embryonic fatigue cracks, since theyopen intowide cracks ontheappli-
cation ofsmall tensile strains. Once formed, fatigue cracks tend to
propagate initially along slipplanes, although theymay later take a
direction normal tothemaximum applied tensile stress. Fatigue-crack
propagation isordinarily transgranular.
Animportant structural feature which appears tobeunique tofatigue
deformation istheformation onthesurface ofridges andgrooves called
slip-band extrusions andslip-band intrusions JExtremely careful metal-
lography ontapered sections through thesurface ofthespecimen has
shown that fatigue cracks initiate atintrusions and extrusions.'* There-
fore, these structural features aretheorigin ofthepersistent slipbands,
orfissures, discussed intheprevious paragraph. Thestudy ofslip-band
intrusions andextrusions hasbeenundertaken toorecently touncover
allthefactors responsible fortheir formation. However, itappears that
intrusions andextrusions areproduced atlocal softspots inthecrystal,
and thissuggests that cross slip isneeded fortheir formation. This
1H.J.Gough, Proc.ASTM, vol. 33,pt.2,pp.3-114, 1933.
2G.C.Smith, Proc. Roy. Soc.(London), vol.242A, pp.189-196, 1957.
3P.J.E.Forsyth andC.A.Stubbington, J.Inst. Metals, vol.83,p.395,1955-1956.
*W.A.Wood, Some Basic Studies ofFatigue inMetals, in"Fracture," John
Wiley&Sons, Inc.,New York, 1959.

306 Applications toMaterials Testing [Chap. 12
hypothesis isborne outbythefactthat fatigue failure isdifficult topro-
duce incertain ionic crystals which donoteasily undergo cross slipandby
thefactthat itisnotpossible toproduce fatigue failure inzinc crystals,
which areoriented todeform only ineasy glide.
Inconsidering thestructural changes produced byfatigue, itisadvisa-
bletodifferentiate between tests conducted athigh stresses orstrain
amplitudes, where failure occurs inlessthanabout 10^cycles ofstress,
and tests carried outatlow stresses, where failure occurs inmore than
10^cycles. Structural features produced inthehigh-stress region ofthe
S-Ncurve bear astrong resemblance tothose produced byunidirec-
tional deformation. Anannealed metal usually undergoes moderate
strain hardening with increasing cycles inthehigh-stress region. Coarse
slipbands areformed, andthere isappreciable asterism intheX-ray
diffraction pattern. However, inthelow-stress region sliplines arevery
fineandaredif&cult todistinguish byordinary metallographic techniques.
There isessentially nostrain hardening ordistortion intheX-ray diffrac-
tionpattern. Forcopper specimens tested inthehigh-stress region, the
stored energy isreleased over afairly narrow temperature range during
annealing. This represents energy release due toboth recovery and
recrystallization, just aswould beexpected forametal plastically
deformed intension. When thecopper isfatigued inthelow-stress
region, thestored energy isreleased over awide range oftemperature,
aswould occur ifonlyrecovery took place.^
Astudy ofthedislocation structure inthin films ofaluminum^ has
shown that forhigh fatigue stresses dislocation networks areformed simi-
lartothose formed onunidirectional loading. Atlowfatigue stresses
themetal contains ahigh density ofdislocation loops similar tothose
found inquenched specimens. This isagood indication that largenum-
bers ofpoint defects areproduced during fatigue.
There areanumber ofother indications that cyclic deformation results
inahigher concentration ofvacancies than coldworking byunidirec-
tional deformation. The difference inthe release ofstored energy
between fatigued andcold-worked copper isinlinewithwhatwould be
expected from alarge concentration ofpoint defects. The factthat
initially cold-worked copper becomes softer asaresult offatigue^ canbe
explained bythegeneration ofpoint defects which allow themetal partly
torecover bypermitting dislocations toclimb out ofthe slipplane.
Age-hardening aluminum alloys intheprecipitation-hardened condition
canbeoveraged byfatigue deformation atroom temperature. This sug-
1L.M.Clarebrough, M.E.Hargreaves, G.W.West, andA.K.Head, Proc. Roy.
Soc.(London), vol.242A, pp.160-166, 1957.
2R.L.Segall and P.G.Partridge, Phil. Mag., vol. 4,pp.912-919, 1959.
3N.H.Polakowski andA.Palchoudhuri, Proc.ASTM, vol. 54,p.701, 1954.

Sec.12-6] Fatigue ofMetals 307
gests thatvacancies produced byfatigue areavailable toaccomplish the
diffusion required fortheoveraging process.^ Moreover, thefatigue
strength increases markedly ongoing from20to—190°C, where vacancy
movement isnegligible. However, thefactthat fatigue fracture canbe
produced at4°Kindicates thatatemperature-activated process such as
thediffusion ofvacancies isnotessential forfatigue failure.-
Theprocess oftheformation ofafatigue crack isoften divided into
three stages.' Theprimary stage occurs only inmetals where theapplied
stress level isabove theinitial static yield stress. Widespread bulk defor-
mation occurs until themetal strain hardens tothepoint where itcan
withstand theapplied stress. Depending upon thestress, the firststage
willlastfor10^to10*cycles. Thesecond stage comprises themajor part
ofthefatigue lifeofaspecimen. Itextends from theinitial widespread
strain hardening totheformation ofavisible crack. During thesecond
stage offatigue thecrack isinitiated. The third stage offatigue con-
sists ofthepropagation ofthecrack toasizelargeenough tocause failure.
There isconsiderable evidence that afatigue crack isformed before
about 10percent ofthetotal lifeofthespecimen haselapsed, although
thecrack cannot bereadily detected, except byrepeated electropolishing,
untilmany cycles later. Theprincipal evidence for this'*'^ isthatanneal-
ingafter only asmall fraction oftheexpected total fatigue lifedoesnot
significantly increase thefatigue life. Ithasbeen concluded that the
damage produced bythissmallnumber ofcycles must beinthenature
ofacrack.
12-6. Theories ofFatigue
Itisperhaps unnecessary tostate thatnomechanism ortheory has
been proposed which adequately explains thephenomenon offatigue.
Foronething, itisunlikely thatourknowledge ofthestructural changes
produced byfatigue isatallcomplete. Many ofthetheories that exist
havebeen qualitative andbase their acceptance mainly onthefactthat
theanalysis yields astress-log A''relationship similar totheobserved
S-Ncurve. However, thismaynotnecessarily beasatisfactory criterion,
formany assumed mechanisms canlead toaprediction ofthegeneral
shape ofthefatigue curve.
1T.Broom, J.H.Molineux, andV.N.Whittaker, J.Inst. Metals, vol.84,pp.357-
363,1955-56.
2R.D.McCammon andH.M.Rosenberg, Proc. Roy. Soc. (London), vol.242A,
p.203, 1957.
3A.K.Head, /.Mech. andPhys. Solids, vol. 1,pp.134-141, 1953.
*G.M.Sinclair andT.J.Dolan, Proc. First Natl. Congr. Appl. Mech., 1951, pp.
647-651.
^N.Thompson, N.Wadsworth, andN.Louat, Phil. Mag., vol. 1,pp.113-126, 1956.

308 Applications toMaterials Testing [Chap. 12
Orowan's Theory
Orowan's theory offatigue^ wasoneoftheearUest generally accepted
explanations forthefatigue process. Thistheory leads totheprediction
ofthegeneral shape oftheS-N curve, but itdoesnotdepend onany
specific deformation mechanism other than theconcept thatfatigue defor-
mation isheterogeneous. Themetal isconsidered tocontain small, weak
regions, whichmaybeareas offavorable orientation forsliporareas of
high stress concentration duetometallurgical notches such asinclusions.
Itwasassumed thatthese small regions could betreated asplastic regions
inanelastic matrix. Orowan showed that forrepeated cycles ofconstant
stress amplitude theplastic regions willexperience anincrease instress
andadecrease instrain astheresult ofprogressive localized strain harden-
ing.Hefurther showed thatthetotal plastic strain (sum ofpositive and
negative strains) converges toward afinite value asthenumber ofcycles
increases toward infinity. This limiting value oftotal plastic strain
increases withanincrease inthestress applied tothespecimen. The
existence ofafatigue limit hinges upon thefactthatbelow acertain
stress thetotal plastic strain cannot reach thecritical value required for
fracture. However, ifthestress issuch thatthetotal plastic strain in
theweak region exceeds thecritical value, acrack isformed. Thecrack
creates astress concentration, and thisforms anew localized plastic
region inwhich theprocess isrepeated. This process isrepeated over
andover until thecrack becomes largeenough sothatfracture occurs on
theapplication ofthefulltensile stress ofthecycle. Theessence ofthis
theory isthat localized strain hardening usesuptheplasticity ofthe
metal sothat fracture takes place.
Wood^s Concept ofFatigue
W.A.Wood,^ whohasmademany basic contributions totheunder-
standing ofthemechanism offatigue, hasevolved aconcept offatigue
failure which doesnotrequire localized strain hardening forfatigue defor-
mation tooccur. Heinterprets microscopic observations ofslipproduced
byfatigue asindicating thattheslipbands aretheresult ofasystematic
build-up offine slipmovements, corresponding tomovements oftheorder
of10~^cmrather than steps of10"^to10~*cm,which areobserved for
static slipbands. Such amechanism isbelieved toallow fortheaccom-
modation ofthelarge total strain (summation ofthemicrostrain ineach
cycle) without causing appreciable strain hardening. Figure 12-6 illus-
trates Wood's concept ofhowcontinued deformation byfine slipmight
lead toafatigue crack. The figures illustrate schematically the fine
1E.Orowan, Proc. Roy. Soc.{London), vol.171A, pp.79-106, 1939.
2W.A.Wood, Bull. Inst. Metals, vol. .3,pp.5-6,September, 1955.

Sec. 12-6] Fatigue ofMetals 309
structure ofaslipband atmagnifications obtainable with theelectron
microscope. Slipproduced bystatic deformation would produce acon-
tour atthemetal surface similar tothatshown inFig. 12-6a. Incon-
trast, theback-and-forth fine slipmovements offatigue could build up
notches (Fig. 12-66) orridges (Fig. 12-6c) atthesurface. Thenotch
would beastress raiser withanotch root ofatomic dimensions. Such a
[b] [c)
Fig.12-6.W.A.Wood's concept ofmicrodeformation leading toformation offatigue
crack, (a)Static deformation; (6)fatigue deformation leading tosurface notch
(intrusion);(c)fatigue deformation leading toslip-band extrusion.
situation might wellbethestart ofafatigue crack. Thismechanism
fortheinitiation ofafatigue crack isinagreement wdth thefacts that
fatigue cracks start atsurfaces andthatcracks havebeenfound toinitiate
atslip-band intrusions andextrusions.
Dislocation Models forFatigue
Thegrowing awareness oftheroleplayed bysubtle changes insurface
topography ininitiating fatigue cracks hasledtoseveral dislocation
models forthegeneration ofslip-band intrusions andextrusions. Cottrell
andHulP have suggested amodel involving theinteraction ofedge dis-
locations ontwo slipsystems, while Mott^ hassuggested oneinvolving
thecross slipofscrew dislocations. Fatigue experiments onionic crys-
tals^tend tosupport theMottmechanism andtodisprove theCottrell-
Hull model.
Theory oftheFatigue Limit
One ofthepuzzling questions infatigue iswhy certain metals exhibit
anS-Ncurve with awell-defined fatigue limit, while other metals donot
have afatigue limit. Theanswer tothisquestion appears tohavebeen
1A.H.Cottrell andD.Hull, Proc. Roy. Soc.(London), vol.242A, pp.211-213, 1957.
2N.F.Mott, Acta Met., vol. 6,pp.195-197, 1958; seealsoA.J.Kennedy, Phil.
Mag., ser. 8,vol. 6,pp.49-53, 1961.
3A.J.McEvily, Jr.,andE.S.Machlin, Critical Experiments ontheNature of
Fatigue inCrystalline Materials, in"Fracture," John Wiley&Sons, Inc.,NewYork,
1959.

310 Applications toMaterials Testing [Chap. 12
givenbyRall}^ andSinclair/ whonoted thatmetals which undergo strain
aging have anS-Ncurve with asharp kneeandawell-defined fatigue
limit. Their testswithmild steelshowed that asthetotal carbon and
nitrogen content wasdecreased, sothat thetendency forstrain aging
decreased, theS-Ncurve flattened outandtheknee occurred atalarger
number ofcycles than ifthecarbon content were higher. Similar results
werefound byLipsitt andHome." They proposed thatthefatigue limit
represents thestress atwhich abalance occurs between fatigue damage
andlocalized strengthening duetostrain aging. Thecorrelation isfairly
goodbetween materials which show both strain aging andafatigue limit.
Low-carbon steel, titanium, molybdenum, andaluminum-7 percent
magnesium^ alloy aregood examples. Heat-treated steel exhibits a
definite fatigue limit; yet itdoesnotordinarily show strain aging inthe
tension test. However, onlyvery localized strain aging isrequired to
affect fatigue properties, and itisquite likely that thefatigue test is
more sensitive tostrain aging than thetension test.
12-7. Effect ofStress Concentration onFatigue
Fatigue strength isseriously reduced bytheintroduction ofastress
raiser such asanotch orhole. Since actual machine elements invariably
contain stress raisers like fillets, keyways, screw threads, press fits,and
holes, itisnotsurprising tofindthat fatigue cracks instructural parts
usually start atsuch geometrical irregularities. One ofthebestways of
minimizing fatigue failure isbythereduction ofavoidable stress raisers
through careful design^ andtheprevention ofaccidental stress raisers by
careful machining andfabrication. While thissection isconcerned with
stress concentrations resulting from geometrical discontinuities, stress
concentration canalso arisefrom surface roughness andmetallurgical
stress raisers such asporosity, inclusions, local overheating ingrinding,
anddecarburization. These factors willbeconsidered inother sections
ofthischapter.
The effect ofstress raisers onfatigue isgenerally studied bytesting
specimens containing anotch, usually aVnotch oracircular notch. It
hasbeenshown inChap. 7that thepresence ofanotch inaspecimen
1F.C.Rally andG.M.Sinclair, "Influence ofStrain Aging ontheShape ofthe
S-NDiagram," Department ofTheoretical andApplied Mechanics, University of
Illinois, Urbana, 111.,1955; seealso J.C.Levyand S.L.Kanitkar, J.Iron Steel Inst.
(London), vol. 197,pp.296-300, 1961.
2H.A.Lipsitt andG.T.Home, Proc.ASTM, vol. 57,pp.587-600, 1957.
^Broom, Molineux, andWhittaker, op. cit.
*Forexamples ofgood design practice, seeJ.S.Caswell, Prod. Eng., January, 1947,
pp.118-119.

)ec.12-7] Fatisue ofMetals 311
under uniaxial load introduces three effects: (1)there isanincrease or
concentration ofstress attheroot ofthenotch; (2)astress gradient is
setupfrom theroot ofthenotch intoward thecenter ofthespecimen;
(3)atriaxial state ofstress isproduced.
The ratio ofthemaximum stress tothenominal stress isthetheoretical
stress-concentration factor Ki.Aswasdiscussed inSec. 2-13, values of
Ktcanbecomputed from thetheory ofelasticity forsimple geometries
andcanbedetermined from photoelastic measurements formore com-
plicated situations. Most oftheavailable dataonstress-concentration
factors havebeen collected byPeterson.^Itisoften desirable toinclude
theeffect ofthebiaxial state ofstress attheroot ofanotch inthevalue
ofthestress-concentration factor. The distortion-energy criterion of
yielding forbiaxial stress canbeexpressed by
a,=(7i(l-C+C2)^^ (12-5)
whereC=crz/aiand ao=0. Ifwedivide both sides ofEq. (12-5) by
thenominal stress, wegettheexpression
Kt'=Kt{l-C+Cy^ (12-6)
where Kt'isthestress concentration factor including bothcombined stress
and stress concentration.
The effect ofnotches onfatigue strength isdetermined bycomparing
theS-N curves ofnotched andunnotched specimens. Thedata for
notched specimens areusually plotted interms ofnominal stress based
onthenetsection ofthespecimen. The effectiveness ofthenotch in
decreasing thefatigue limit isexpressed bythefatigue-strength reduction
factor, orfatigue-notch factor, Kf. This factor issimply theratio ofthe
fatigue limit ofunnotched specimens tothefatigue limit ofnotched speci-
mens. Formaterials which donotexhibit afatigue limit thefatigue-
notch factor isbased onthefatigue strength ataspecified number of
cycles. Values ofKfhave beenfound tovary with (1)severity ofthe
notch, (2)thetype ofnotch, (3)thematerial, (4)thetype ofloading, and
(5)thestress level. Thevalues ofKfpublished intheliterature are
subject toconsiderable scatter andshould becarefully examined fortheir
limitations and restrictions. However, twogeneral trends areusually
observed fortest conditions ofcompletely reversed loading. First,
Kf isusually lessthan Kt,and, second, theratio ofKf/Kt decreases
asKtincreases. Thus, verysharp notches (high Kt)have lesseffect on
fatigue strength thanwould beexpected from their high value ofKt.
This isinagreement with observations that fatigue cracks canexist ina
1R.E.Peterson, "Stress-concentration Design Factors," John Wiley&Sons, Inc.,
NewYork, 195:1

312 Applications toMaterials Testing [Chap. 12
specimen formillions ofcycles without propagating.^However, this
should notbeinterpreted aslicense toassume thatasharp notch orcrack
canbetolerated inastructure.
Thenotch sensitivity ofamaterial infatigue isusually expressed bya
notch-sensitivity index q.
Q=Ki 1
Kt-1orKt-1
Kt' 1(12-7)
where q=notch-sensitivity index
Kf—notch-fatigue factor
=fatigue limit unnotched/fatigue limitnotched
Kt=theoretical stress-concentration factor=o-max/cnom
Kt'=theoretical factor which combines Ktandabiaxial stress factor
Equation (12-7) waschosen sothat amaterial which experiences no
reduction infatigue strength duetoanotch hasanindex ofg=0,while
amaterial inwhich thenotch has itsfulltheoretical effect hasanotch-
sensitivity index ofg=1.However, qisnotatruematerial constant
since itvaries with theseverity andtype ofnotch, thesizeofthespeci-
men,andthetype ofloading. Thenotch sensitivity increases with sec-
tion sizeandtensile strength. Thus, because ofincreased qitispossible
under certain circumstances todecrease thefatigue performance ofa
member byincreasing thehardness ortensile strength.
Fig. 12-7.Stress distribution atanotch inbending.
The stress gradient, orslope ofthestress-distribution curve near the
root ofthenotch, hasanimportant influence onthenotch sensitivity.
Figure 12-7 illustrates thestress distribution inanotched barinbending.
Themaximum stress produced bythenotch iso-max,andthenominal stress,
neglecting thenotch, iso-„.Theunnotched fatigue limit ofthematerial
is(Tg.This stress isreached atadepth 5below theroot ofthenotch.
»N.E.Frost, Engineer, vol.200,pp.464, 501, 1955.

Sec. 12-7] Fatigue ofMetals 313
The stress gradient canthen bewritten
dy 5
This expression canalsobewritten interms ofthenotch radius r.
HO"^O^inax
dy r
Combining thesetwoexpressions andassuming that faikire occurs when
in

314 Applications toMaterials Testing [Chap. 12
increase with specimen diameter. Inaddition, there isameasurable
effect ofgrain sizeonnotch-sensitivity index. Fine grain sizeresults in
ahigher qthan coarse grain size.
Several hypotheses havebeenmade toexplain thevariation ofnotch
sensitivity withnotch radius, section size,andgrain size. Onehypothe-
sisassumes that failure isdetermined bythevolume ofmaterial that is
stressed towithin asmall percentage, say,5percent, ofthemaximum
stress. This involves astatistical argument thattheprobability offind-
ingaflaw orcritical crack nucleus increases with thevolume ofhighly
stressed material. Another viewpoint isthat thestress gradient across
agrain isthecritical factor. Forafinegrain sizethestress gradient is
low,andthevalue ofqislarge. Geometrically similar notches willnot
produce thesame stress gradient across thegrains ifthegrain size is
equal indifferent-diameter specimens. Thespecimen with thelarger
diameter willhave thelower stress gradient across agrain.
12-8. Size Effect
Animportant practical problem istheprediction ofthefatigue per-
formance oflargemachine members from theresults oflaboratory tests
onsmall specimens. Experience hasshown that inmost cases asize effect
exists; i.e.,thefatigue strength oflargemembers islower than that of
small specimens. Aprecise study ofthis effect isdifficult forseveral
reasons. Itisextremely difficult, ifnotaltogether impossible, toprepare
