Repository: Ketankham/chatbot-meta-books

File: fracture-book.txt (part 14 of 34)
In the most recent formulation of the GT model [17], the void growth rate has the following
form:
(5.13)
where the ﬁrst term deﬁnes the growth rate of the preexisting voids and the second term quantiﬁes
the contribution of new voids that are nucleated with plastic strain. The scaling coefﬁcient Λ, which
is applied to the plastic strain rate of the cell matrix material, is given by
(5.14)
In the above expression, the plastic strain range at nucleation of new voids follows a normal
distribution with a mean value εN, a standard deviation sN, and a volume fraction of void nucleating
particles fN. Introducing void nucleation into the GT model results in additional ﬁtting parameters
(εN, sN, and fN). Moreover, this void nucleation expression is not consistent with the models presented
in Section 5.1.1 because the former implies that nucleation does not depend on hydrostatic stress.Further research is obviously necessary to sort out these inconsistencies.
In the absence of the void nucleation term in Equation (5.13), the key input parameters to the
GT model are the initial void fraction f
o and the critical void fraction fc. In real materials, voids
grow very rapidly when the void fraction exceeds 10 to 20%. Equation (5.12) does not adequatelycapture the ﬁnal stage of rapid void growth and coalescence. Consequently, failure is often assumedwhen the void fracture reaches a critical value f
c. This is a reasonable assumption because failure
in real materials is very abrupt with little additional macroscopic strain once the void fractionexceeds f
c. A typical assumption for carbon steels is fc = 0.15. The initial void fraction fo is normally
used as a ﬁtting parameter to experimental data.
Tvergaard and Needleman [18] have attempted to model void coalescence by replacing f with
an effective void volume fraction f*:
(5.15)
where fc, fu*, and fF are ﬁtting parameters. The effect of hydrostatic stress is ampliﬁed when f > fc,
which accelerates the onset of a plastic instability. As a practical matter, it is probably sufﬁcientto assume failure when f exceeds f
c. The marginal beneﬁt of applying Equation (5.15) is offset by
the need to deﬁne the additional ﬁtting parameters fu* and fF. Consequently, Equation (5.15) has
fallen out of favor in recent years.
Thomason [11] developed a simple limit load model for internal necking between microvoids.
This model states that failure occurs when the net section stress between voids reaches a criticalvalue 
σn(c). Figure 5.12 illustrates a two-dimensional case, where cylindrical voids are growing in
a material subject to plane strain loading ( ε3 = 0). If the in-plane dimensions of the voids are 2 a
and 2b, and the spacing between voids is 2 d, the row of voids illustrated in Figure 5.12 is stable if
(5.16a)˙() ˙˙ ffkkp
eqp=− +1 εε Λ
Λ= −−





f
ssN
Neqp
N
N21
22
πεεexp
fff f
fff
ffff ffc
cuc
Fccc∗
∗ =≤
−−
−−>

for
for  ()
σσncd
db()+>11656_C005.fm  Page 230  Monday, May 23, 2005  5:47 PM
Fracture Mechanisms in Metals 231
and fracture occurs when
(5.16b)
where σ1 is the maximum remote principal stress. As with Equation (5.15), the Thomason model
is of limited practical value. The void interactions leading to ductile failure are far too complex to
be captured by a simple area reduction model. Moreover, the ﬁnal stage in failure is very abrupt,as discussed earlier. Once the void fraction reaches 10 to 20%, failure occurs with only a minimalincrease in the nominal strain.
5.1.3 D UCTILE  CRACK GROWTH
Figure 5.13 schematically illustrates microvoid initiation, growth, and coalescence at the tip of apreexisting crack. As the cracked structure is loaded, local strains and stresses at the crack tipbecome sufﬁcient to nucleate voids. These voids grow as the crack blunts, and they eventually linkwith the main crack. As this process continues, the crack grows.
Figure 5.14 is a plot of stress and strain near the tip of a blunted crack [21]. The strain exhibits
a singularity near the crack tip, but the stress reaches a peak at approximately two times the crack-tip-opening displacement (CTOD).
1 In most materials, the triaxiality ahead of the crack tip provides
sufﬁcient stress elevation for void nucleation; thus the growth and coalescence of microvoids areusually the critical steps in ductile crack growth. Nucleation typically occurs when a particle is∼2
δ from the crack tip, while most of the void growth occurs much closer to the crack tip, relative
to CTOD. (Note that although a void remains approximately ﬁxed in absolute space, its distance
from the crack tip, relative to  CTOD, decreases as the crack blunts; the absolute  distance from the
crack tip also decreases as the crack grows.)
Ductile crack growth is usually stable because it produces a rising resistance curve, at least
during the early stages of crack growth. Stable crack growth and R curves are discussed in detail
in Chapter 3 and Chapter 7.
When an edge crack in a plate grows by microvoid coalescence, the crack exhibits a tunneling
effect, where it grows faster at the center of the plate, due to the higher stress triaxiality.FIGURE 5.12 The limit-load model for void insta-
bility. Failure is assumed to occur when the net sec-
tion stress between voids reaches a critical value.
1 Finite element analysis and slip line analysis of blunted crack tips predict a stress singularity very close to the crack tip
(∼0.1 CTOD), but it is not clear whether or not this actually occurs in real materials because the continuum assumptions
break down at such ﬁne scales.
σσncd
db()+=11656_C005.fm  Page 231  Monday, May 23, 2005  5:47 PM
232 Fracture Mechanics: Fundamentals and Applications
FIGURE 5.13 Mechanism for ductile crack growth: (a) initial state, (b) void growth at the crack tip, and, (c)
coalescence of voids with the crack tip.
FIGURE 5.14 Stress and strain ahead of a blunted crack tip, determined by ﬁnite element analysis. Taken
from McMeeking, R.M. and Parks, D.M., ‘‘On Criteria for J-Dominance of Crack-Tip Fields in Large-Scale
Yielding.” ASTM STP 668, American Society for Testing and Materials, Philadelphia, PA, 1979, pp. 175–194.
1656_C005.fm  Page 232  Monday, May 23, 2005  5:47 PM
Fracture Mechanisms in Metals 233
The through-thickness variation of triaxiality also produces shear lips , where the crack growth
near the free surface occurs at a 45 ° angle from the maximum principal stress, as illustrated in
Figure 5.15. The shear lips are very similar to the cup and cone features in fractured tensile
specimens. The growing crack at the center of the plate produces deformation bands that nucleatevoids in small particles (Figure 5.6). 
The high-triaxiality crack growth at the center of a plate appears to be relatively ﬂat, but closer
examination reveals a more complex structure. For a crack subject to plane strain Mode I loading,the maximum plastic strain occurs at 45 ° from the crack plane, as illustrated in Figure 5.16(a). On
a local level, this angle is the preferred path for void coalescence, but global constraints requirethat the crack propagation remain in its original plane. One way to reconcile these competingrequirements is for the crack to grow in a zigzag pattern (Figure 5.16(b)), such that the crackappears ﬂat on a global scale, but oriented ±45° from the crack propagation direction when viewed
at higher magniﬁcation. This zigzag pattern is often observed in ductile materials [22, 23].Figure 5.17 shows a metallographic cross-section of a growing crack that exhibits this behavior.FIGURE 5.15 Ductile growth of an edge crack. The shear lips are produced by the same mechanism as the
cup and cone in uniaxial tension ( Figure  5.7).
FIGURE 5.16. Ductile crack growth in a 45 ° zigzag pattern.
(a) (b)1656_C005.fm  Page 233  Monday, May 23, 2005  5:47 PM
234 Fracture Mechanics: Fundamentals and Applications
5.2 CLEAVAGE
Cleavage fracture can be deﬁned as the rapid propagation of a crack along a particular crystallo-
graphic plane. Cleavage may be brittle, but it can be preceded by large-scale plastic ﬂow and ductilecrack growth (see Section 5.3). The preferred cleavage planes are those with the lowest packingdensity, since fewer bonds must be broken and the spacing between planes is greater. In the caseof body-centered cubic (BCC) materials, cleavage occurs on {100} planes. The fracture path istransgranular in polycrystalline materials, as Figure 5.1(b) illustrates. The propagating crackchanges direction each time it crosses a grain boundary; the crack seeks the most favorably orientedcleavage plane in each grain. The nominal orientation of the cleavage crack is perpendicular to themaximum principal stress.
Cleavage is most likely when the plastic ﬂow is restricted. Face-centered cubic (FCC) metals
are usually not susceptible to cleavage because there are ample slip systems for ductile behaviorat all temperatures. At low temperatures, BCC metals fail by cleavage because there are a limitednumber of active slip systems. Polycrystalline hexagonal close-packed (HCP) metals, which haveonly three slip systems per grain, are also susceptible to cleavage fracture.
This section and Section 5.3 focus on ferritic steel, because it is the most technologically important
(and the most extensively studied) material that is subject to cleavage fracture. This class of materialshas a BCC crystal structure, which undergoes a ductile-brittle transition with decreasing temperature.Many of the mechanisms described below also operate in other material systems that fail by cleavage.
5.2.1 F RACTOGRAPHY
Figure 5.18 shows SEM fractographs of cleavage fracture in a low-alloy steel. The multifacetedsurface is typical of cleavage in a polycrystalline material; each facet corresponds to a single grain.The ‘‘river patterns’’ on each facet are also typical of cleavage fracture. These markings are sonamed because multiple lines converge to a single line, much like tributaries to a river.
Figure 5.19 illustrates how river patterns are formed. A propagating cleavage crack encounters
a grain boundary, where the nearest cleavage plane in the adjoining grain is oriented at a ﬁniteFIGURE 5.17 Optical micrograph (unetched) of ductile crack growth in an A 710 high-strength low-alloy
steel. Photograph courtesy of J.P. Gudas. Taken from McMeeking, R.M. and Parks, D.M., ‘‘On Criteria for
J-Dominance of Crack-Tip Fields in Large-Scale Yielding.” ASTM STP 668, American Society for Testingand Materials, Philadelphia, PA, 1979, pp. 175–194.
1656_C005.fm  Page 234  Monday, May 23, 2005  5:47 PM
Fracture Mechanisms in Metals 235
twist angle from the current cleavage plane. Initially, the crack accommodates the twist mismatch
by forming on several parallel planes. As the multiple cracks propagate, they are joined by tearingbetween planes. Since this process consumes more energy than the crack propagation on a singleplane, there is a tendency for the multiple cracks to converge into a single crack. Thus, the directionof crack propagation can be inferred from the river patterns. Figure 5.20 shows a fractograph ofriver patterns in a low-alloy steel, where tearing between parallel cleavage planes is evident.
5.2.2 M ECHANISMS  OF CLEAVAGE  INITIATION
Since cleavage involves breaking bonds, the local stress must be sufﬁcient to overcome the cohesivestrength of the material. In Chapter 2, we learned that the theoretical fracture strength of a crystallineFIGURE 5.18 SEM fractographs of cleavage in an A 508 Class 3 alloy. Photographs courtesy of Mr. Sun
Yongqi.
1656_C005.fm  Page 235  Monday, May 23, 2005  5:47 PM
236 Fracture Mechanics: Fundamentals and Applications
solid is approximately E/π. Figure 5.14, however, indicates that the maximum stress achieved ahead
of the crack tip is three to four times the yield strength. For a steel with σYS = 400 MPa and E =
210,000 MPa, the cohesive strength would be ~50 times higher than the maximum stress achieved
ahead of the crack tip. Thus, a macroscopic crack provides insufﬁcient stress concentration toexceed the bond strength.
In order for cleavage to initiate, there must be a local discontinuity ahead of the macroscopic
crack that is sufﬁcient to exceed the bond strength. A sharp microcrack is one way to providesufﬁcient local stress concentration. Cottrell [24] postulated that microcracks form at intersectingFIGURE 5.19 Formation of river patterns, as a result of a cleavage crack crossing a twist boundary between
grains.
FIGURE 5.20 River patterns in an A 508 Class 3 steel. Note the tearing (light areas) between parallel cleavage
planes. Photograph courtesy of Mr. Sun Yongqi.
1656_C005.fm  Page 236  Monday, May 23, 2005  5:47 PM
Fracture Mechanisms in Metals 237
slip planes by means of dislocation interaction. A far more common mechanism for microcrack
formation in steels, however, involves inclusions and second-phase particles [1, 25, 26].
Figure 5.21 illustrates the mechanism of cleavage nucleation in ferritic steels. The macroscopic
crack provides a local stress and strain concentration. A second-phase particle, such as a carbide orinclusion, cracks because of the plastic strain in the surrounding matrix. At this point the microcrackcan be treated as a Grifﬁth crack (Section 2.3). If the stress ahead of the macroscopic crack is sufﬁcient,the microcrack propagates into the ferrite matrix, causing failure by cleavage. For example, if theparticle is spherical and it produces a penny-shaped crack, the fracture stress is given by
(5.17)
where 
γp is the plastic work required to create a unit area of fracture surface in the ferrite and Co is
the particle diameter. It is assumed that γp >> γs, where γs is the surface energy (c.f. Equation (2.21)).
Note that the stress ahead of the macrocrack is treated as a remote stress in this case.
Consider the hypothetical material described earlier, where σYS = 400 MPa and E  = 210,000 MPa.
Knott [1] has estimated γp = 14 J/m2 for ferrite. Setting σf = 3 σYS and solving for critical particle
diameter yields Co = 7.05 µm. Thus the Grifﬁth criterion can be satisﬁed with relatively small
particles.
The nature of the microstructural feature that nucleates cleavage depends on the alloy and heat
treatment. In mild steels, cleavage usually initiates at grain boundary carbides [1, 25, 26]. Inquenched and tempered alloy steels, the critical feature is usually either a spherical carbide or aninclusion [1, 27]. Various models have been developed to explain the relationship between cleavagefracture stress and microstructure; most of these models resulted in expressions similar to Equation (5.18).Smith [26] proposed a model for cleavage fracture that considers stress concentration due to adislocation pile-up at a grain boundary carbide. The resulting failure criterion is as follows:
(5.18)FIGURE 5.21 Initiation of cleavage at a microcrack that forms in a second-phase particle ahead of a mac-
roscopic crack.
σπγ
νfp
oE
C=−

()/
1212
CkC
kE
of yio
ypστ
πγ
πν222
21
22 4
1++



=−()1656_C005.fm  Page 237  Monday, May 23, 2005  5:47 PM
238 Fracture Mechanics: Fundamentals and Applications
where Co, in this case, is the carbide thickness, and τi and ky are the friction stress and pile-up
constant, respectively, as deﬁned in the Hall-Petch equation:
(5.19)
where τy is the yield strength in shear. The second term on the left side of Equation (5.18) contains
the dislocation contribution to cleavage initiation. If this term is removed, Equation (5.18) reduces
to the Grifﬁth relationship for a grain boundary microcrack.
Figure 5.22 shows SEM fractographs that give examples of cleavage initiation from a grain
boundary carbide (a) and an inclusion at the interior of a grain (b). In both cases, the fracture originwas located by following river patterns on the fracture surface.
Susceptibility to cleavage fracture is enhanced by almost any factor that increases the yield
strength, such as low temperature, a triaxial stress state, radiation damage, high strain rate, andstrain aging. Grain size reﬁnement not only increases the yield strength but also increases 
σf.. There
are a number of reasons for the grain size effect. In mild steels, a decrease in grain size impliesan increase in the grain boundary area, which leads to smaller grain boundary carbides and anincrease in 
σf. In ﬁne-grained steels, the critical event may be the propagation of the microcrack
across the ﬁrst grain boundary it encounters. In such cases, the Grifﬁth model implies the followingexpression for fracture stress:
(5.20)
where 
γgb is the plastic work per unit area required to propagate into the adjoining grains. Since
there tends to be a high degree of mismatch between grains in a polycrystalline material, γgb > γp.
Equation (5.20) assumes an equiaxed grain structure. For martensitic and bainitic microstructures,Dolby and Knott [28] derived a modiﬁed expression for 
σf based on the packet diameter.
In some cases cleavage nucleates, but total fracture of the specimen or structure does not occur.
Figure 5.23 illustrates three examples of unsuccessful cleavage events. Part (a) shows a microcrackthat has arrested at the particle–matrix interface. The particle cracks due to strain in the matrix,but the crack is unable to propagate because the applied stress is less than the required fracturestress. This microcrack does not reinitiate because subsequent deformation and dislocation motionin the matrix causes the crack to blunt. Microcracks must remain sharp in order for the stress onthe atomic level to exceed the cohesive strength of the material. If a microcrack in a particlepropagates into the ferrite matrix, it may arrest at the grain boundary, as illustrated in Figure 5.23(b).This corresponds to a case where Equation (5.20) governs cleavage. Even if a crack successfullypropagates into the surrounding grains, it may still arrest if there is a steep stress gradient aheadof the macroscopic crack (Figure 5.23(c)). This tends to occur at low applied K
I values. Locally,
the stress is sufﬁcient to satisfy Equation (5.18) and Equation (5.20) but there is insufﬁcient globaldriving force to continue the crack propagation. Figure 5.24 shows an example of arrested cleavagecracks in front of a macroscopic crack in a spherodized 1008 steel [29].
5.2.3 M ATHEMATICAL  MODELS  OF CLEAVAGE  FRACTURE  TOUGHNESS
A difﬁculty emerges when trying to predict fracture toughness from Equation (5.18) to Equation (5.20).The maximum stress ahead of a macroscopic crack occurs at approximately 2
δ from the crack tip,
but the absolute value of this stress is constant in small-scale yielding (Figure 5.14); the distancefrom the crack tip at which this stress occurs increases with increasing  K, J, and 
δ. Thus, if attaining
a critical fracture stress were a sufﬁcient condition for cleavage fracture, the material might failupon the application of an inﬁnitesimal load, because the stresses would be high near the cracktip. Since ferritic materials have ﬁnite toughness, the attainment of a critical stress ahead of thecrack tip is apparently necessary but not sufﬁcient.ττyi ykd =+−12/
σπγ
νfgbE
d=−

()/
12121656_C005.fm  Page 238  Monday, May 23, 2005  5:47 PM
Fracture Mechanisms in Metals 239
Ritchie, Knott, and Rice (RKR) [30] introduced a simple model to relate fracture stress to
fracture toughness, and to explain why steels did not spontaneously fracture upon the application
of a minimal load. They postulated that cleavage failure occurs when the stress ahead of the cracktip exceeds 
σf over a characteristic distance, as illustrated in Figure 5.25. They inferred σf in a mild
steel from blunt-notched four-point bend specimens and measured KIc with conventional fracture
toughness specimens. They inferred the crack-tip stress ﬁeld from a ﬁnite element solution publishedby Rice and Tracey [31]. They found that the characteristic distance was equal to two grain diametersFIGURE 5.22 SEM fractographs of cleavage initiation in an A 508 Class 3 alloy: (a) initiation at a grain
boundary carbide and (b) initiation at an inclusion near the center of a grain. Photographs courtesy of M.T.
Miglin.
(a)
(b)1656_C005.fm  Page 239  Monday, May 23, 2005  5:47 PM
240 Fracture Mechanics: Fundamentals and Applications
FIGURE 5.23 Examples of unsuccessful cleavage events: (a) arrest at particle/matrix interface, (b) arrest at
a grain boundary, and (c) arrest due to a steep stress gradient.
FIGURE 5.24 Arrested cleavage cracks ahead of a macroscopic crack in a spherodized 1008 steel. Taken
from Lin, T., Evans, A.G., and Ritchie, R.O., ‘‘Statistical Model of Brittle Fracture by Transgranular Cleavage.”
Journal of the Mechanics and Physics of Solids,  V ol. 34, 1986, pp. 477–496.
1656_C005.fm  Page 240  Monday, May 23, 2005  5:47 PM
Fracture Mechanisms in Metals 241
for the material they tested. Ritchie et al. argued that if fracture initiates in a grain boundary carbide
and propagates into a ferrite grain, the stress must be sufﬁcient to propagate the cleavage crack acrossthe opposite grain boundary and into the next grain; thus 
σf must be exceeded over one or two grain
diameters. Subsequent investigations [27, 32, 33], however, revealed no consistent relationshipbetween the critical distance and grain size.
Curry and Knott [34] provided a statistical explanation for the RKR critical distance. A ﬁnite
volume of material must be sampled ahead of the crack tip in order to ﬁnd a particle that is sufﬁcientlylarge to nucleate cleavage. Thus, a critical sample volume over which 
σYY ≥ σf is required for failure.
The critical volume, which can be related to a critical distance, depends on the average spacing ofcleavage nucleation sites.
The statistical argument also explains why cleavage fracture toughness data tend to be
widely scattered. Two nominally identical specimens made from the same material may displayvastly different toughness values because the location of the critical fracture-triggering particleis random. If one specimen samples a large fracture-triggering particle near the crack tip, whilethe fracture trigger in the other specimen is further from the crack tip, the latter specimen willdisplay a higher fracture toughness, because a higher load is required to elevate the stress atthe particle to a critical value. The statistical nature of fracture also leads to an apparentthickness effect on toughness. A thicker specimen is more likely to sample a large fracturetrigger along the crack front, and therefore will have a lower toughness than a thin specimen,on average [36–38].
The Curry and Knott approach was followed by more formal statistical models for cleavage
[29, 37– 40]. These models all treated cleavage as a weakest link phenomenon, where the probabilityof failure is equal to the probability of sampling at least one critical fracture-triggering particle.For a volume of material V, with 
ρ critical particles per unit volume, the probability of failure can
be inferred from the Poisson distribution:
(5.21)
The second term is the probability of ﬁnding zero critical particles in V, so F is the probability of
sampling one or more critical particles. The Poisson distribution can be derived from the binomialFIGURE 5.25 The Ritchie-Knott-Rice model for cleavage fracture. Failure is assumed to occur when the
fracture stress is exceeded over a characteristic distance. Taken from Ritchie, R.O., Knott, J.F., and Rice, J.R.,
‘‘On the Relationship between Critical Tensile Stress and Fracture Toughness in Mild Steel.” Journal of the
Mechanics and Physics of Solids,  V ol. 21, 1973, pp. 395–410.
FV=− −1 exp( ) ρ1656_C005.fm  Page 241  Monday, May 23, 2005  5:47 PM
242 Fracture Mechanics: Fundamentals and Applications
distribution by assuming that ρ is small and V is large, an assumption that is easily satisﬁed in the
present problem.2 The critical particle size depends on stress, as Equation (5.17), Equation (5.18),
and Equation (5.20) indicate. In cases where stress varies with position, such as near the tip of a
crack, ρ must also vary with position. In such instances, the failure probability must be integrated
over individual volume elements ahead of the crack tip:
(5.22)
Consider a uniformly stressed sample of volume Vo. A two-parameter Weibull distribution [41]
can be used to represent the statistical variation of the fracture stress:
(5.23)
where m and σu are material constants. Comparing Equation (5.21) and Equation (5.23), we see that
(5.24)
When stress varies with position, the cumulative fracture probability can be expressed in terms ofan integral of maximum principal stress over volume, which can then be equated to an equivalentfracture stress:
(5.25)
where
V
f = volume of the fracture process zone in the geometry of interest
Vo = reference volume
σw = Weibull stress  [41]
The Weibull stress can be viewed as the equivalent fracture stress for uniform loading on a samplewith volume V
o. Solving for Weibull stress gives
(5.26)
The fracture process zone is deﬁned as the region where the stresses are sufﬁciently high for arealistic probability of cleavage.
Let us now consider the special case of a cracked body subject to applied loading. Assuming 
ρ
depends only on the local stress ﬁeld, and the crack-tip conditions are uniquely deﬁned by  K or J ,
2 For a detailed discussion of the Poisson assumption, consult any textbook on probability and statistics.Fd V
V=− −

∫1 exp ρ
Ff
um
=− −





1 expσ
σ
ρσ
σ=

1
Vof
u
FVdV
oum
Vw
um
f=− −





=− −





 ∫1111exp expσ
σσ
σ
σσw
om
Vm
VdV
f=



 ∫1
111656_C005.fm  Page 242  Monday, May 23, 2005  5:47 PM
Fracture Mechanisms in Metals 243
it can be shown (Appendix 5) that the critical values of  K and J  follow a characteristic distribution
when failure is controlled by a weakest link mechanism:3
(5.27a)
or
(5.27b)
where ΘK and ΘJ are the material properties that depend on microstructure and temperature. Note that
Equation (5.22a) and Equation (5.22b) have the form of a two-parameter Weibull distribution. The
Weibull-shape parameter, which is sometimes called the Weibull slope, is equal to 4.0 for  KIc data and
(because of the relationship between  K and J ) 2.0 for Jc values for cleavage. The Weibull-scale
parameters ΘK and ΘJ are the 63rd percentile values of KIc and Jc, respectively. If ΘK or ΘJ is known,
the entire fracture toughness distribution can be inferred from Equation (5.27a) or Equation (5.27b).
The prediction of a fracture toughness distribution that follows a two-parameter Weibull
function with a known slope is an important result. The Weibull slope is a measure of the relativescatter; a prior knowledge of the Weibull slope enables the relative scatter to be predicted a priori ,
as Example 5.1 illustrates.
EXAMPLE 5.1
Determine the relative size of the 90% conﬁdence bounds of  KIc and Jc data, assuming Equation (5.27a)
and Equation (5.27b) describe the respective distributions.
Solution : The median, 5% lower bound, and 95% upper bound values are obtained by setting F = 0.5,
0.05, and 0.95, respectively, in Equation (5.27a) and Equation (5.27b). Both equations have the form:
Solving for λ at each probability level gives
λ0.50 = 0.693, λ0.05 = 0.0513, λ0.95 = 2.996
The width of the 90% conﬁdence band in KIc data, normalized by the median, is given by
and the relative width of the Jc scatter band is
Note that ΘK and ΘJ cancel out of the above results and the relative scatter depends only on the Weibull
slope.
3 Equation (5.27a) and Equation (5.27b) apply only when the thickness (i.e., the crack front length) is ﬁxed. The weakest
link model predicts a thickness effect, which is described in Appendix 5.2 but is omitted here for brevity.FKIc
K=− −





14
expΘ
FJc
J=− −





12
expΘ
F=− −1 exp( ) λ
KK
K09 5 00 5
05 002 5 02 5
02 52 996 0 0513
0 6930 920..
...
.(. ) (. )
(. ).−=−=
JJ
J09 5 00 5
05 02 996 0 0513
0 69318 1..
...
..−=−=1656_C005.fm  Page 243  Monday, May 23, 2005  5:47 PM
244 Fracture Mechanics: Fundamentals and Applications
There are two major problems with the weakest link model that leads to Equation (5.27a) and
Equation (5.27b). First, these equations predict zero as the minimum toughness in the distribution.
Intuition suggests that such a prediction is incorrect, and more formal arguments can be made fora nonzero threshold toughness. A crack cannot propagate in a material unless there is sufﬁcientenergy available to break bonds and perform plastic work. If the material is a polycrystal, additionalwork must be performed when the crack crosses randomly oriented grains. Thus, one can make anestimate of threshold toughness in terms of energy release rate:
(5.28)
where 
φ is a grain misorientation factor. If the global driving force is less than Gc(min ), the crack
cannot propagate. The threshold toughness can also be viewed as a crack arrest value: a crackcannot propagate if K
I < KIA.
A second problem with Equation (5.27a) and Equation (5.27b) is that they tend to overpredict
the experimental scatter. That is, scatter in experimental cleavage fracture toughness data is usuallyless severe than predicted by the weakest link model.
According to the weakest link model, failure is controlled by the initiation of cleavage in the
ferrite as the result of the cracking of a critical particle, i.e., a particle that satisﬁes Equation (5.17)or Equation (5.18). While weakest link initiation is necessary, it is apparently not sufﬁcient fortotal failure. A cleavage crack, once initiated, must have a sufﬁcient driving force to propagate.Recall Figure 5.22, which gives examples of unsuccessful cleavage events.
Both problems, threshold toughness and scatter, can be addressed by incorporating a conditional
probability of propagation into the statistical model [42, 43]. Figure 5.26 is a probability tree forcleavage initiation and propagation. When a ﬂawed structure is subject to an applied  K, a microcrack
may or may not initiate, depending on the temperature as well as the location of the eligible cleavagetriggers. The initiation of cleavage cracks should be governed by a weakest link mechanism, because theprocess involves searching for a large enough trigger to propagate a microcrack into the ﬁrst ferrite grain.
FIGURE 5.26 Probability tree for cleavage initiation and propagation.Gc p (min)≈2γφ
1656_C005.fm  Page 244  Monday, May 23, 2005  5:47 PM
Fracture Mechanisms in Metals 245
Once cleavage initiates, the crack may either propagate in an unstable fashion or arrest, as in Figure 5.23.
Initiation is governed by the local stress at the critical particle, while propagation is controlled by theorientation of the neighboring grains and the global driving force. The overall probability of failure isequal to the probability of initiation times the conditional probability of propagation.
This model assumes that if a microcrack arrests, it does not contribute to subsequent failure. This
is a reasonable assumption, since only a rapidly propagating crack is sufﬁciently sharp to give the stressintensiﬁcation necessary to break bonds. Once a microcrack arrests, it is blunted by local plastic ﬂow.
Consider the case where the conditional probability of propagation is a step function:
That is, assume that all cracks arrest when K
I < Ko and that a crack propagates if KI ≥ Ko at the
time of initiation. This assumption implies that the material has a crack-arrest toughness that issingle valued. It can be shown (see Appendix 5.2) that such a material exhibits the following fracturetoughness distribution on  K values:
for K
I > Ko (5.29a)
for KI ≤ Ko (5.29b)
Equation (5.24) is a truncated Weibull  distribution; ΘK can no longer be interpreted as the 63rd
percentile KIc value. Note that a threshold has been introduced, which removes one of the
shortcomings of the weakest link model. Equation (5.24) also exhibits less scatter than the two-parameter distribution (Equation 5.22a), thereby removing the other objection to the weakestlink model.
The threshold is obvious in Equation (5.29), but the reduction in relative scatter is less so. The
latter effect can be understood by considering the limiting cases of Equation (5.24). If K
o/ΘK >> 1,
there are ample initiation sites for cleavage, but the microcracks cannot propagate unless KI > Ko.
Once KI exceeds Ko, the next microcrack to initiate will cause total failure. Since initiation events
are frequent in this case,  KIc values will be clustered near Ko, and the scatter will be minimal. On
the other hand, if Ko/ΘK << 1, Equation (5.29) reduces to the weakest link case. Thus the relative
scatter decreases as Ko/ΘK increases.
Equation (5.24) is an oversimpliﬁcation, because it assumes a single-valued crack-arrest tough-
ness. In reality, there is undoubtedly some degree of randomness associated with microscopic crackarrest. When a cleavage crack initiates in a single ferrite grain, the probability of propagation intothe surrounding grains depends in part on their relative orientation; a high degree of mismatchincreases the likelihood of arrest at the grain boundary. Anderson et al. [43] performed a probabilisticsimulation of microcrack propagation and arrest in a polycrystalline solid. Initiation in a singlegrain ahead of the crack tip was assumed, and the tilt and twist angles at the surrounding grainswere allowed to vary randomly (within the geometric constraints imposed by assuming {100}cleavage planes). An energy-based propagation criterion, suggested by the work of Gell and Smith[44], was applied. The conditional probability of propagation was estimated over a range of appliedK
I values. The results ﬁt an offset power law expression:
(5.30)PKK
KKprIo
Io=<
≥

0
1,
,
FK KIC
Ko
K=− −

−









144
expΘΘ
F=0
PK Kpr I o=−αβ()1656_C005.fm  Page 245  Monday, May 23, 2005  5:47 PM
246 Fracture Mechanics: Fundamentals and Applications
where α and β are material constants. Incorporating Equation (5.30) into the overall probability
analysis leads to a complicated distribution function that is very difﬁcult to apply to experimental
data (see Appendix 5.2). Stienstra and Anderson found, however, that this new function could beapproximated by a three-parameter Weibull distribution:
(5.31)
where K
min is the Weibull location parameter. 
Figure 5.27 shows experimental cleavage fracture toughness data for a low-alloy steel. Critical
J values measured experimentally were converted to equivalent KIc data. The data were corrected
for constraint loss through an analysis developed by Anderson and Dodds [45] (see Section 3.6.1).Equation (5.27a), Equation (5.29), and Equation (5.31) were ﬁt to the experimental data. Thethree-parameter Weibull distribution obviously gives the best ﬁt. The weakest link model(Equation (5.27a)) overestimates the scatter, while the truncated Weibull distribution does notfollow the data in the lower tail, presumably because the assumption of a single-valued arresttoughness is incorrect.
Wallin [46] has extended the Anderson et al. [45] model to show that the three-parameter
Weibull distribution of Equation (5.31) implies a probability of propagation of the following form:
(5.32)FIGURE 5.27 Cleavage fracture toughness data for an A 508 Class 3 steel at −75°C. The data have been ﬁt to
various statistical distributions. Taken from Anderson, T.L., Stienstra, D.I.A., and Dodds, R.H., Jr., ‘‘A Theoretical
Framework for Addressing Fracture in the Ductile-Brittle Transition Region.” Fracture Mechanics: 24th Volume,
ASTM STP 1207, American Society for Testing and Materials, Philadelphia, PA (in press).
FKK
KJC
K=− −−
−





14
expmin
minΘ
PAK
Kpr
I=−

 13
min1656_C005.fm  Page 246  Monday, May 23, 2005  5:47 PM
Fracture Mechanisms in Metals 247
5.3 THE DUCTILE-BRITTLE TRANSITION
The fracture toughness of ferritic steels can change drastically over a small temperature range,
as Figure 5.28 illustrates. At low temperatures, steel is brittle and fails by cleavage. At hightemperatures, the material is ductile and fails by microvoid coalescence. Ductile fracture initiatesat a particular toughness value, as indicated by the dashed line in Figure 5.28. The crack growsas the load is increased. Eventually, the specimen fails by plastic collapse or tearing instability.In the transition region between ductile and brittle behavior, both micromechanisms of fracturecan occur in the same specimen. In the lower transition region, the fracture mechanism is purecleavage, but the toughness increases rapidly with temperature as cleavage becomes more difﬁ-cult. In the upper transition region, a crack initiates by microvoid coalescence but ultimate failureoccurs by cleavage. On initial loading in the upper transition region, cleavage does not occurbecause there are no critical particles near the crack tip. As the crack grows by ductile tearing,however, more material is sampled. Eventually, the growing crack samples a critical particle andcleavage occurs. Because the fracture toughness in the transition region is governed by thesestatistical sampling effects, the data tend to be highly scattered. Wallin [47] has developed astatistical model for the transition region that incorporates the effect of prior ductile tearing onthe cleavage probability.
Recent work by Heerens and Read [27] demonstrates the statistical sampling nature of
cleavage fracture in the transition region. They performed a large number of fracture toughnesstests on a quenched and tempered alloy steel at several temperatures in the transition region. Asexpected, the data at a given temperature were highly scattered. Some specimens failed withoutsigniﬁcant stable crack growth, while other specimens sustained high levels of ductile tearingprior to cleavage. Heerens and Read examined the fracture surface of each specimen to determineFIGURE 5.28 The ductile-brittle transition in ferritic steels. The fracture mechanism changes from cleavage
to microvoid coalescence as the temperature increases.
1656_C005.fm  Page 247  Monday, May 23, 2005  5:47 PM
248 Fracture Mechanics: Fundamentals and Applications
the site of cleavage initiation. The measured distance from the initiation site to the original crack
tip correlated very well with the measured fracture toughness. In specimens that exhibitedlow toughness, this distance was small; a critical nucleus was available near the crack tip. Inspecimens that exhibited high toughness, there were no critical particles near the crack tip; thecrack had to grow and sample additional material before a critical cleavage nucleus was found.Figure 5.29 is a plot of fracture toughness vs. the critical distance r
c, which Heerens and Read
measured from the fracture surface; rc is deﬁned as the distance from the fatigue crack tip to the
cleavage initiation site. The resistance curve for ductile crack growth is also shown in this plot.In every case, cleavage initiated near the location of the maximum tensile stress (c.f. Figure5.14). Similar fractographic studies by Watanabe et al. [33] and Rosenﬁeld and Shetty [48] alsorevealed a correlation between J
c, ∆a, and rc.
Cleavage propagation in the upper transition region often displays isolated islands of ductile
