Repository: Ketankham/chatbot-meta-books

File: physical-meta.txt (part 14 of 44)
Modern Physical Metallurgy and Materials Engineering
the cold-worked material will tend to recover and thisis indicated on the photograph by a sharpening of the
broad diffraction lines. At higher annealing tempera-
tures the metal will completely regain its softness by aprocess known as recrystallization (see Chapter 7) and
this phenomenon is accompanied by the completion
of the line-sharpening process. With continued anneal-ing, the grains absorb each other to produce a structure
with an overall coarser grain size and, because fewer
reﬂections are available to contribute to the diffrac-tion cones, the lines on the powder photograph take
on a spotty appearance. This latter behaviour is some-
times used as a means of determining the grain size of
a polycrystalline sample. In practice, an X-ray photo-
graph is taken for each of a series of knowngrain sizesto form a set of standards, and with them an unknown
grain size can be determined quite quickly by com-
paring the corresponding photograph with the set ofstandards. Yet a third use of the powder method as an
inspection technique is in the detection of a preferredorientation of the grains of a polycrystalline aggregate.This is because a random orientation of the grains will
produce a uniformly intense diffraction ring, while a
preferred orientation, or texture, will concentrate theintensity at certain positions on the ring. The details
of the texture require considerable interpretation and
are discussed in Chapter 7.
5.3.3.3 X-ray diffractometry
In addition to photographic recording, the diffractedX-ray beam may be detected directly using a countertube (either Geiger, proportional or scintillation type)
with associated electrical circuitry. The geometrical
arrangement of such an X-ray diffractometer is shownin Figure 5.13a. A divergent beam of ﬁltered or
monochromatized radiation impinges on the ﬂat face
of a powder specimen. This specimen is rotated at
Figure 5.13 Geometry of (a) conventional diffractometer and (b) small-angle scattering diffractometer, (c) chart record of
diffraction pattern from aluminium powder with copper radiation using nickel ﬁlter .
138Modern Physical Metallurgy and Materials Engineering
preciselyone-halfof theangularspeedof thereceiving
slit so that a constant angle between the incident andreﬂected beams is maintained. The receiving slit ismounted in front of the counter on the counter tube
arm, and behind it is usually ﬁxed a scatter slit to
ensure that the counter receives radiation only fromthe portion of the specimen illuminated by the primarybeam. The intensity diffracted at the various angles is
recorded automatically on a chart of the form shown
in Figure 5.13c, and this can quickly be analysed forthe appropriate /DC2anddvalues.
The technique is widely used in routine chemical
analysis, since accurate intensity measurements allow
a quantitative estimate of the various elements in thesample to be made. In research, the technique hasbeen applied to problems such as the degree of order
in alloys, the density of stacking faults in deformed
alloys, elastic constant determination, the study ofimperfections and preferred orientation.
5.3.3.4 X-ray topography
With X-rays it is possible to study individual crys-
tal defects by detecting the differences in intensity
diffracted by regions of the crystal near dislocations,for example, and more nearly perfect regions of thecrystal. Figure 5.14a shows the experimental arrange-
ment schematically in which collimated monochro-
matic K˛-radiation and photographic recording is
used.
Any imperfections give rise to local changes in
diffracted or transmitted X-ray intensities and, con-
sequently, dislocations show up as bands of contrast,some 5 to 50
µm wide. No magniﬁcation is used inrecording the diffraction image, but subsequentmagni-
ﬁcation of up to 500 times may be achieved with high-
resolution X-ray emulsions. Large areas of the crystalto thicknesses of 10–100
µm can be mapped using
scanning techniques provided the dislocation density
is not too high ⊿6>1010m/NUL2/triangleleft.
The X-ray method of detecting lattice defects suf-
fers from the general limitations that the resolution
is low and exposure times are long (12 h) although
very high intensity X-ray sources are now avail-able from synchrotrons and are being used increas-
ingly with very short exposure times ( ¾minutes). By
comparison, the thin-ﬁlm electron microscopy method(see Section 5.4.2) is capable of revealing dislocations
with a much higher resolution because the disloca-
tion image width is 10 nm or less and magniﬁcationsup to 100000 times are possible. The X-ray method
does, however, have the great advantage of being able
to reveal dislocations in crystals which are compara-tively thick ( ¾1 mm, cf. 0.1
µm in foils suitable for
transmission electron microscopy). The technique has
been used for studying in detail the nature of dis-locations in thick single crystals with very low dis-
location densities, such as found in semiconducting
materials; Figure 5.14b shows an example of an X-raytopograph revealing dislocations in magnesium by this
technique.
5.3.4 Typical interpretative procedures for
diffraction patterns
5.3.4.1 Intensity of diffraction
Many applications of the powder method depend on
the accurate measurement of either line position or
Figure 5.14 (a) Geometry of X-ray topographic technique, (b) topograph from a magnesium single crystal showing
dislocation loops, gD011 0 (after Vale and Smallman, 1977) .
The characterization of materials 139
line intensity. The arrangement of the diffraction lines
in any pattern is characteristic of the material being
examined and, consequently, an important practicaluse of the method is in the identiﬁcation of unknown
phases. Thus, it will be evident that equation (5.9)
can indicate the position of the reﬂected beams,
as determined by the size and shape of the unit
cell, but not the intensities of the reﬂected beams.These are determined not by the size of the unit
cell but by the distribution of atoms within it,
and while cubic lattices give reﬂections for every
possible value of ⊿h
2Ck2Cl2/triangleleftall other structures
give characteristic absences. Studying the indices ofthe ‘absent’ reﬂections enables different structures to
be distinguished.
In calculating the intensity scattered by a given
atomic structure, we have ﬁrst to consider the inten-
sity scattered by one atom, and then go on to consider
the contribution from all the other atoms in the par-ticular arrangement which make up that structure. The
efﬁciency of an atom in scattering X-rays is usually
denoted by f, the atomic scattering factor, which is
the ratio of amplitude scattered by an atom A
ato that
by a single electron Ae. If atoms were merely points,
their scattering factors would be equal to the numberof electrons they contain, i.e. to their atomic numbers,
and the relation I
aDZ2.Iewould hold since intensity
is proportional to the square of amplitude. However,
becausethesizeoftheatomiscomparabletothewave-length of X-rays, scattering from different parts of the
atom is not in phase, and the result is that I
a/DC4Z2.Ie.
The scattering factor, therefore, depends both on angle
/DC2and on the wavelength of X-rays used, as shown in
Figure 5.9, because the path difference for the individ-ual waves scattered from the various electrons in the
atom is zero when /DC2D0 and increases with increasing
/DC2. Thus, to consider the intensity scattered by a given
structure, it is necessary to sum up the waves which
come from all the atoms of one unit cell of that struc-
ture, since each wave has a different amplitude anda different phase angle due to the fact that it comes
from a different part of the structure. The square of
the amplitude of the resultant wave, F, then gives the
intensity, and this may be calculated by using the f-
values and the atomic coordinates of each atom in the
unit cell. It can be shown that a general formula forthe intensity is
I/jFj
2D[f1cos2 /EM⊿hx1Cky1Clz1/triangleleft
Cf2cos2 /EM⊿hx2Cky2Clz2/triangleleftCÐÐÐ]2
C[f1sin2/EM⊿hx1Cky1Clz1/triangleleft
Cf2sin2/EM⊿hx2Cky2Clz2/triangleleftCÐÐÐ]2
⊿5.10/triangleleft
where x1,y1,z1;x2,y2,z2, etc., are the coordinates
of those atoms having scattering factors f1,f2,e t c . ,
respectively, and hklare the indices of the reﬂection
being computed. For structures having a centre ofsymmetry, which includes most metals, the expression
is much simpler because the sine terms vanish.
This equation may be applied to any structure,
but to illustrate its use let us examine a pure metal
crystallizing in the bcc structure. From Figure 2.11cit is clear that the structure has identical atoms (i.e.
f
1Df2) at the coordinates ⊿000/triangleleftandf1
21
21
2gso that
equation (5.10) becomes:
I/f2[cos2 /EM.0Ccos2 /EM⊿h/2Ck/2Cl/2/triangleleft]2
Df2[1Ccos/EM⊿hCkCl/triangleleft]2⊿5.11/triangleleft
It then follows that Iis equal to zero for every
reﬂection having ⊿hCkCl/triangleleftan odd number. The
signiﬁcance of this is made clear if we considerin a qualitative way the 100 reﬂection shown in
Figure 5.15a. To describe a reﬂection as the ﬁrst-order
reﬂection from ⊿100/triangleleftplanes implies that there is
1/NAKphase-difference between the rays reﬂected from
planes Aand those reﬂected from planes A
0.H o w e v e r ,
the reﬂection from the plane Bsituated half-way
between AandA0will be /NAK/2 out of phase with that
from plane A, so that complete cancellationof the 100
reﬂectedraywilloccur.The100reﬂectionistherefore
absent, which agrees with the prediction made from
equation (5.11) that the reﬂection is missing when⊿hCkCl/triangleleftisanoddnumber.Asimilaranalysisshows
that the 200 reﬂection will be present (Figure 5.15b),
since the ray from the Bplane is now exactly 1 /NAKout
of phase with the rays from AandA
0. In consequence,
if a diffraction pattern is taken from a material having
a bcc structure, because of the rule governing the sumof the indices, the ﬁlm will show diffraction lines
almost equally spaced with indices ND2,⊿110/triangleleft;
4,⊿200/triangleleft;6 , ⊿211/triangleleft;8 , ⊿220/triangleleft;..., as shown in
Figure 5.12a. Application of equation (5.10) to a pure
Figure 5.15 (a) 1 0 0 reﬂection from bcc cell showing
interference of diffracted rays, (b) 2 0 0 reﬂection showing
reinforcement (after Barrett, 1952; courtesy of
McGraw-Hill) .
140Modern Physical Metallurgy and Materials Engineering
metal with fcc structure shows that ‘absent’ reﬂections
will occur when the indices of that reﬂection aremixed, i.e. when they are neither all odd nor all even.
Thus,thecorrespondingdiffractionpatternwillcontain
lines according to ND3,4,8,11,12,16,19,20, etc;
and the characteristic feature of the arrangement is
a sequence of two lines close together and one line
separated, as shown in Figure 5.12b.
Equation (5.10) is the basic equation used for deter-
mining unknown structures, since the determination of
the atomic positions in a crystal is based on this rela-
tion between the coordinates of an atom in a unit cell
and the intensity with which it will scatter X-rays.
5.3.4.2 Determination of lattice parameters
Perhaps the most common use of the powder method
is in the accurate determination of lattice parame-
ters. From the Bragg law we have the relation aD
/NAKpN/2sin /DC2which, because both /NAKandNare known
and/DC2can be measured for the appropriate reﬂection,
can be used to determine the lattice parameter of a
material. Several errors are inherent in the method,however, and the most common include shrinkage of
the ﬁlm during processing, eccentricity of the speci-
men and the camera, and absorption of the X-rays in
the sample. These errors affect the high-angle diffrac-
tion lines least and, consequently, the most accurate
parameter value is given by determining a value of
afrom each diffraction line, plotting it on a graph
againstanangularfunction
1ofthecos2/DC2-typeandthen
extrapolating the curve to /DC2D90°.
The determination of precision lattice parameters is
of importance in many ﬁelds of materials science, par-
ticularlyinthe studyof thermal expansioncoefﬁcients,density determinations, the variation of properties with
composition, precipitation from solid solution, and
thermal stresses. At this stage it is instructive to con-
sidertheapplicationoflatticeparameter measurements
tothedeterminationofphaseboundariesinequilibriumdiagrams, since this illustrates the general usefulness
ofthetechnique.ThediagramsshowninFigures 5.16a
and5.16bindicatetheprincipleofthemethod.Avaria-
tion of alloy composition within the single-phase ﬁeld,
˛, produces a variation in the lattice parameter, a,
since solute B, which has a different atomic size to
the solvent A, is being taken into solution. However,
at the phase boundary solvus this variation in aceases,
because at a given temperature the composition of the
˛-phase remains constant in the two-phase ﬁeld, and
themarkeddiscontinuityintheplotoflatticeparameter
versus composition indicates the position of the phase
boundaryatthattemperature.Thechangeinsolidsolu-
bilitywithtemperature may then be obtained,either bytaking diffraction photographs in a high-temperature
1Nelson and Riley suggest the function
/parenleftBigg
cos2/DC2
sin/DC2Ccos2/DC2
/DC2/parenrightBigg
Figure 5.16 (a) and (b) Phase-boundary determination
using lattice parameter measurements .
camera at various temperatures or by quenching the
powder sample from the high temperature to room
temperature (in order to retain the high temperature
state of solid solution down to room temperature) andthen taking a powder photograph at room temperature.
5.3.4.3 Line-broadening
Diffraction lines are not always sharp because ofvarious instrumental factors such as slit size, specimencondition, and spread of wavelengths, but in addition
the lines may be broadened as a result of lattice strain
in the region of the crystal diffracting and also itslimiteddimension.Straingivesrisetoavariationofthe
interplanar spacing dand hence diffraction occurs
over a range /DC2and the breadth due to strain is then
ˇ
sD/DC1tan/DC2 (5.12)
where /DC1is the strain distribution. If the dimension
of the crystal diffracting the X-rays is small,2then
this also gives rise to an appreciable ‘particle-size’broadening given by the Scherrer formula
ˇ
pD/NAK/tcos/DC2 (5.13)
2The optical analogue of this effect is the broadening of
diffraction lines from a grating with a limited number oflines.
The characterization of materials 141
wheretis the effective particle size. In practice this
size is the region over which there is coherent diffrac-
tionandisusuallydeﬁnedbyboundariessuchasdislo-
cation walls. It is possible to separate the two effects
by plotting the experimentally measured broadening
ˇcos/DC2//NAKagainst sin/DC2//NAK, when the intercept gives a
measure oftand the slope /DC1.
5.3.4.4 Small-angle scattering
The scattering of intensity into the low-angle region
⊿εD2/DC2<10°/triangleleftarises from the presence of inhomo-
geneities within the material being examined (such as
small clusters of solute atoms), where these inhomo-
geneities have dimensions only 10 to 100 times the
wavelength of the incident radiation. The origin ofthe scattering can be attributed to the differences in
electron density between the heterogeneous regions
and the surrounding matrix,
1so that precipitated par-
ticles afford the most common source of scattering;other heterogeneities such as dislocations, vacancies
and cavities must also give rise to some small-angle
scattering, but the intensity of the scattered beam will
be much weaker than this from precipitated particles.
The experimental arrangement suitable for this type of
study is shown in Figure 5.13b.
Interpretation of much of the small-angle scatter
data is based on the approximate formula derived by
Guinier,
IDMn
2Ieexp[/NUL4/EM2ε2R2/3/NAK2] (5.14)
whereMis the number of scattering aggregates, or
particles, in the sample, nrepresents the difference in
number of electrons between the particle and an equal
volume of the surrounding matrix, Ris the radius of
gyration of the particle, Ieis the intensity scattered
by an electron, εis the angle of scattering and /NAKis
the wavelength of X-rays. From this equation it can
be seen that the intensity of small-angle scattering is
zero if the inhomogeneity, or cluster, has an electron
density equivalent to that of the surrounding matrix,
even if it has quite different crystal structure. On a
plot of log10Ias a function of ε2, the slope near the
origin,εD0, is given by
PD/NUL⊿4/EM2/3/NAK2/triangleleftR2log10e
which for Cu K˛radiation gives the radius of gyration
of the scattering aggregate to be
RD0.0645ðP1/2nm (5.15)
It is clear that the technique is ideal for studying
regions of the structure where segregation on too ﬁne
a scale to be observable in the light microscope has
occurred, e.g. the early stages of phase precipitation
1The halo around the moon seen on a clear frosty night is
the best example, obtained without special apparatus, of thescattering of light at small angles by small particles.(see Chapter 8), and the aggregation of lattice defects
(see Chapter 4).
5.3.4.5 The reciprocal lattice concept
TheBragglawshowsthattheconditionsfordiffraction
depend on the geometry of sets of crystal planes. Tosimplify the more complex diffraction problems, useis made of the reciprocal lattice concept in which thesets of lattice planes are replaced by a set of points,
this being geometrically simpler.
The reciprocal lattice is constructed from the real
lattice by drawing a line from the origin normal tothe lattice plane hklunder consideration of length,
d
Ł, equal to the reciprocal of the interplanar spacing
dhkl. The construction of part of the reciprocal lattice
from a face-centred cubic crystal lattice is shown inFigure 5.17.
Included in the reciprocal lattice are the points
which correspond not only to the true lattice planes
with Miller indices ( hkl) but also to the ﬁctitious
planes ( nh, nk, nl ) which give possible X-ray
reﬂections.Thereciprocallatticethereforecorresponds
to the diffraction spectrum possible from a particular
crystal lattice and, since a particular lattice type ischaracterized by ‘absent’ reﬂections the correspondingspots in the reciprocal lattice will also be missing. Itcan be deduced that a fcc Bravais lattice is equivalent
to a bcc reciprocal lattice, and vice versa.
Asimplegeometricalconstructionusingtherecipro-
callatticegivestheconditionsthatcorrespondtoBraggreﬂection. Thus, if a beam of wavelength /NAKis incident
on the origin of the reciprocal lattice, then a sphere of
radius1//NAKdrawnthroughtheoriginwillintersectthose
points which correspond to the reﬂecting planes of astationary crystal. This can be seen from Figure 5.18,in which the reﬂecting plane ABhas a reciprocal point
atd
Ł.I fdŁlies on the surface of the sphere of radius
1//NAKthen
dŁD1/dhklD2sin/DC2//NAK (5.16)
Figure 5.17 fcc reciprocal lattice .
142Modern Physical Metallurgy and Materials Engineering
Figure 5.18 Construction of the Ewald reﬂecting sphere .
Figure 5.19 Principle of the power method .
and the Bragg law is satisﬁed; the line joining the
origin to the operating reciprocal lattice spot is usuallyreferred to as the g-vector. It will be evident that at
any one setting of the crystal, few, if any, points will
touch the sphere of reﬂection. This is the conditionfor a stationary single crystal and a monochromaticbeam of X-rays, when the Bragg law is not obeyedexcept by chance. To ensure that the Bragg law issatisﬁed the crystal has to be rotated in the beam, sincethis corresponds to a rotation of the reciprocal latticeabouttheoriginwheneachpointmustpassthroughthereﬂection surface. The corresponding reﬂecting plane
reﬂects twice per revolution.
To illustrate this feature let us re-examine the pow-
der method. In the powder specimen, the number ofcrystals is sufﬁciently large that all possible orienta-tions are present and in terms of the reciprocal latticeconstruction we may suppose that the reciprocal lat-tice is rotated about the origin in all possible direc-tions. The locus of any one lattice point during sucha rotation is, of course, a sphere. This locus-sphere
will intersect the sphere of reﬂection in a small cir-
cle about the axis of the incident beam as shown inFigure 5.19, and any line joining the centre of thereﬂectionspheretoapointonthissmallcircleisapos-sible direction for a diffraction maximum. This smallcircle corresponds to the powder halo discussed previ-
ously. From Figure 5.19 it can be seen that the radius
of the sphere describing the locus of the reciprocallattice point ( hkl)i s1/d
⊿hkl/triangleleftand that the angle of devi-
ation of the diffracted beam 2 /DC2is given by the relation
⊿2//NAK/triangleleftsin/DC2D1/d⊿hkl/triangleleft
which is the Bragg condition.
5.4 Analytical electron microscopy
5.4.1 Interaction of an electron beam with a
solid
When an electronbeam isincidenton a solidspecimen
anumberofinteractionstakeplacewhichgenerateuse-
ful structural information. Figure 5.20 illustrates theseinteractions schematically. Some of the incident beam
is back-scattered and some penetrates the sample. If
the specimen is thin enough a signiﬁcant amount istransmitted, with some electrons elastically scattered
withoutlossofenergyandsomeinelasticallyscattered.
Interaction with the atoms in the specimen leads to theejection of low-energy electrons and the creation of
X-ray photons and Auger electrons, all of which can
be used to characterize the material.
The two inelastic scattering mechanisms important
in chemical analysis are (1) excitation of the electron
gas plasmon scattering, and (2) single-electron scat-tering. In plasmon scattering the fast electron excites
a ripple in the plasma of free electrons in the solid.
The energy of this ‘plasmon’ depends only on the vol-ume concentration of free electrons nin the solid and
given byE
pD[ne2/m]1/2. TypicallyEp, the energy
loss suffered by the fast electron is ³15 eV and the
scatteringintensity/unitsolidanglehasanangularhalf-
width given by /DC2EDEp/2E0,w h e r eE0is the incident
voltage;/DC2Eis therefore ³10/NUL4radian. The energy
Figure 5.20 Scattering of incident electrons by thin foil.
With a bulk specimen the transmitted, elastic and inelastic
scattered beams are absorbed .
The characterization of materials 143
of the plasmon is converted very quickly into atom
vibrations (heat) and the mean-free path for plasmonexcitationis small, ³50–150 nm. With single-electron
scattering energy may be transferred to single elec-
trons (rather than to the large number ³10
5involved
in plasmon excitation) by the incident fast electrons.
Lightly-bound valency electrons may be ejected, andthese electrons can be used to form secondary images
in SEM; a very large number of electrons with ener-
gies up to ³50 eV are ejected when a high-energy
electron beam strikes a solid. The useful collisions are
those where the single electron is bound. There is a
minimum energy required to remove the single elec-
tron,i.e.ionization,butprovidedthefastelectrongivesthe bound electron more than this minimum amount,
it can give the bound electron any amount of energy,
up to its own energy (e.g. 100 keV). Thus, instead of
the single-electron excitation process turning up in the
energy loss spectrum of the fast electron as a peak,as happens with plasmon excitation, it turns up as an
edge. Typically, the mean free path for inner shell ion-
ization is several micrometres and the energy loss can
be several keV. The angular half-width of scattering
is given by E/2E
0. Since the energy loss Ecan
vary from ³10 eV to tens of keV the angle can vary
upwards from 10/NUL4radian (see Figure 5.36).
A plasmon, once excited, decays to give heat, which
is not at all useful. In contrast, an atom which has had
anelectronremovedfromitdecaysinoneoftwoways,
both of which turn out to be very useful in chemical
analysis leading to the creation of X-rays and Augerelectrons. The ﬁrst step is the same for both cases. An
electron from outer shell, which therefore has more
energy than the removed electron, drops down to ﬁll
the hole left by the removal of the bound electron. Its
extra energy, E, equal to the difference in energy
between the two levels involved and therefore abso-
lutely characteristic of the atom, must be dissipated.This may happen in two ways: (1) by the creation
of a photon whose energy, h/ETB, equals the energy dif-
ferenceE. For electron transitions of interest, E,
and therefore h/ETB, is such that the photon is an X-ray,
(2) by transferring the energy to a neighbouring elec-tron, which is then ejected from the atom. This is an
‘Auger’ electron. Its energy whendetected willdepend
ontheoriginalenergydifference Eminusthebinding
energy of the ejected electron. Thus the energy of the
Auger electron depends on three atomic levels rather
than two as for emitted photons. The energies of the
Auger electrons are sufﬁciently low that they escapefrom within only about 5 nm of the surface. This is
therefore a surface analysis technique. The ratio of
photon–Auger yield is called the ﬂuorescence ratio ω,
and depends on the atom and the shells involved. For
theK-shell,ωisgivenbyω
KDXK/⊿AKCXK/triangleleft,where
XKandAKare, respectively, the number of X-ray pho-
tons and Auger electrons emitted. AKis independent
of atomic number Z,a n dXKis proportional to Z4so
thatωKZ4/⊿aCZ4/triangleleft,w h e r eaD1.12ð106. Light ele-
ments and outer shells (L-lines) have lower yields; forK-series transitions ωKvaries from a few per cent for
carbon up to ½90% for gold.
5.4.2 The transmission electron microscope
(TEM)
Section 5.2.1 shows that to increase the resolving
powerofamicroscopeitisnecessarytoemployshorter
wavelengths. For this reason the electron microscopehas been developed to allow the observation of struc-tures which have dimensions down to less than 1 nm.
An electron microscope consists of an electron gun
and an assembly of lenses all enclosed in an evacuatedcolumn. A very basic system for a transmission elec-tronmicroscopeisshownschematicallyinFigure 5.21.
The optical arrangement is similar to that of the glass
lenses in a projection-type light microscope, althoughit is customary to use several stages of magniﬁcationin the electron microscope. The lenses are usually of
the magnetic type, i.e. current-carrying coils which are
completely surrounded by a soft iron shroud exceptfor a narrow gap in the bore, energized by d.c. and,unlike the lenses in a light microscope, which have
ﬁxed focal lengths, the focal length can be controlled
by regulating the current through the coils of the lens.
Figure 5.21 Schematic arrangement of a basic transmission
electron microscope system .
144Modern Physical Metallurgy and Materials Engineering
This facility compensates for the fact that it is difﬁcult
to move the large magnetic lenses in the evacuatedcolumn of the electron microscope in an analogous
manner to the glass lenses in a light microscope.
Thecondenserlensesareconcernedwithcollimating
theelectronbeamandilluminatingthespecimenwhich
isplaced inthe bore of theobjectivelens. Thefunction
oftheobjectivelensistoformamagniﬁedimageofup
to about 40 ðin the object plane of the intermediate,
or ﬁrst projector lens. A small part of this image then
formstheobjectfortheﬁrstprojectorlens,whichgives
a second image, again magniﬁed in the object plane of
the second projector lens. The second projector lens
is capable of enlarging this image further to form a
ﬁnal image on the ﬂuorescent viewing screen. This
image, magniﬁed up to 100000 ðmay be recorded
on a photographic ﬁlm beneath the viewing screen. A
stream of electrons can be assigned a wavelength /NAK
given by the equation /NAKDh/m/ETB,w h e r ehis Planck’s
constantand m/ETBisthe andhence tothevoltageapplied
to the electron gun, according to the approximate
relation
/NAKD/radicalbig
⊿1.5/V/triangleleftnm (5.17)
and, since normal operating voltages are between 50
and100 kV,thevalueof /NAKusedvariesfrom0.0054 nm
to 0.0035 nm. With a wavelength of 0.005 nm if one
could obtain a value of ⊿/SYNsin˛/triangleleftfor electron lenses
comparable to that for optical lenses, i.e. 1.4, it would
be possible to see the orbital electrons. However, mag-
netic lenses are more prone to spherical and chromaticaberration than glass lenses and, in consequence, small
apertures,whichcorrespondto ˛-valuesofabout0.002
radian, must be used. As a result, the resolution of
the electron microscope is limited to about 0.2 nm. It
will be appreciated, of course, that a variable magni-
ﬁcation is possible in the electron microscope without
relative movement of the lenses, as in a light micro-
scope, because the depth of focus of each image, being
inversely proportional to the square of the numericalaperture, is so great.
5.4.3 The scanning electron microscope
The surface structure of a metal can be studied in the
TEM by the use of thin transparent replicas of the sur-
face topography. Three different types of replica are
in use, (1) oxide, (2) plastic, and (3) carbon replicas.
However, since the development of the scanning elec-
tron microscope (SEM) it is very much easier to study
the surface structure directly.
A diagram of the SEM is shown in Figure 5.22. The
electron beam is focused to a spot ³10 nm diameter
andmadetoscanthesurfaceinaraster.Electronsfrom
the specimen are focused with an electrostatic elec-
trode on to a biased scintillator. The light produced is
transmitted via a Perspexlight pipe to a photomulti-
plier and the signal generated is used to modulate the
brightness of an oscilloscope spot which traverses a
raster in exact synchronism with the electron beam at
Figure 5.22 Schematic diagram of a basic scanning electron
microscope (courtesy of Cambridge Instrument Co.) .
thespecimensurface.Theimageobservedontheoscil-
loscope screen is similar to the optical image and the
specimenisusuallytiltedtowardsthecollectoratalowangle⊿<30
°/triangleleftto the horizontal, for general viewing.
As initially conceived, the SEM used backscat-
tered electrons (with E³30 kV which is the inci-
dent energy) and secondary electrons ( E³100 eV)
which are ejected from the specimen. Since the sec-ondary electrons are of low energy they can be bentround corners and give rise to the topographic con-
trast. The intensity of backscattered (BS) electrons is
proportional to atomic number but contrast from theseelectronstendstobeswampedbecause,beingofhigherenergy, they are not so easily collected by the normalcollector system used in SEMs. If the secondary elec-
trons are to be collected a positive bias of ³200 V is
applied to the grid in front of the detector; if only theback-scattered electrons are to be collected the grid isbiased negatively to ³200 V.
Perhaps the most signiﬁcant development in recent
years has been the gathering of information relating to
chemical composition. As discussed in Section 5.4.1,materials bombarded with high-energy electrons cangive rise to the emissions of X-rays characteristic of
the material being bombarded. The X-rays emitted
when the beam is stopped on a particular region ofthe specimen may be detected either with a solid-state (Li-drifted silicon) detector which produces avoltage pulse proportionalto the energy of the incident
photons (energy-dispersive method) or with an X-ray
spectrometer to measure the wavelength and intensity(wavelength-dispersive method). The microanalysis of
The characterization of materials 145
materials is presented in Section 5.4.5. Alternatively,
if the beam is scanned as usual and the intensity of theX-ray emission, characteristic of a particular element,
is used to modulate the CRT, an image showing the
distributionofthatelementinthesamplewillresult.X-
ray images are usually very ‘noisy’ because the X-ray
production efﬁciency is low, necessitating exposures athousand times greater than electron images.
Collection of the back-scattered (BS) electrons with
a specially located detector on the bottom of the lens
system gives rise to some exciting applications and
opens up a completely new dimension for SEM frombulk samples. The BS electrons are very sensitive to
atomic number Z and hence are particularly impor-
tant in showing contrast from changes of composi-
tion, as illustrated by the image from a silver alloy
in Figure 5.23. This atomic number contrast is par-ticularly effective in studying alloys which normallyare difﬁcult to study because they cannot be etched.
The intensity of back-scattered electrons is also sen-sitive to the orientation of the incident beam relative
to the crystal. This effect will give rise to ‘orienta-
tion’ contrast from grain to grain in a polycrystalline
specimen as the scan crosses several grains. In addi-
tion, the effect is also able to provide crystallographicinformation from bulk specimens by a process known
as electron channelling. As the name implies, the elec-
trons are channelled between crystal planes and the
amount of channelling per plane depends on its pack-
ing and spacing. If the electron beam impinging on acrystal is rocked through a large angle then the amount
of channelling will vary with angle and hence the BS
image will exhibit contrast in the form of electron
channellingpatternswhichcanbeusedtoprovidecrys-
tallographicinformation.Figure 5.24showsthe‘orien-tation’or channellingcontrastexhibitedby a Fe–3%Si
2 µm20 µmb a
Figure 5.23 Back-cattered electron image by atomic number contrast from 70Ag–30Cu alloy showing (a) ˛-dendrites C
eutectic and (b) eutectic (courtesy of B. W. Hutchinson) .
50µmb
Figure 5.24 (a) Back-scattered electron image and (b) associated channelling pattern, from secondary recrystallized Fe–3%Si
(courtesy of B. W. Hutchinson) .
146Modern Physical Metallurgy and Materials Engineering
specimen during secondary recrystallization (a process
used for transformer lamination production) and thechannelling pattern can be analysed to show that the
new grain possesses the Goss texture. Electron chan-
nelling occurs only in relatively perfect crystals and
hence the degradation of electron channelling patterns
may be used to monitor the level of plastic strain, for
example to map out the plastic zone around a fatigue
crack as it develops in an alloy.
The electron beam may also induce electrical effects
which are of importance particularly in semiconductor
materials. Thus a 30 kV electron beam can generate
some thousand excess free electrons and the equiv-
alent number of ions (‘holes’), the vast majority of
which recombine. In metals, this recombination pro-
cess is very fast (1 ps) but in semiconductors may be afew secondsdependingonpurity.Theseexcesscurrent
carriers will have a large effect on the limited conduc-
tivity. Also the carriers generated at one point will
diffuse towards regions of lower carrier concentration
and voltages will be established whenever the carriers
encounter regions of different chemical composition
(e.g. impurities around dislocations). The conductiv-ity effect can be monitored by applying a potential
difference across the specimen from an external bat-
tery and using the magnitude of the resulting current
to modulate the CRT brightness to give an image of
conductivity variation.
The voltage effect arising from different carrier con-
centrations or from accumulation of charge on an insu-lator surface or from the application of an external
electromotive force can modify the collection of the
emitted electrons and hence give rise to voltage con-
trast.Similarly,amagneticﬁeldarisingfromferromag-
netic domains, for example, will affect the collection
efﬁciency of emitted electrons and lead to magnetic
ﬁeld contrast.
The secondary electrons, i.e. lightly-boundelectrons
ejected from the specimen which give topographical
information, are generated by the incident electrons,
by the back-scattered electrons and by X-rays. The
resolution is typically ³10 nm at 20 kV for medium
atomic weight elements and is limited by spreading
of electrons as they penetrate into the specimen. Theback-scattered electrons are also inﬂuenced by beam
spreading and for a material of medium atomic weight
theresolutionis ³100 nm.Thespecimencurrentmode
is limited both by spreading of the beam and the noise
of electronic ampliﬁcation to a spatial resolution of
500 nm and somewhat greater values ³1
µm apply to
the beam-induced conductivity and X-ray modes.
5.4.4 Theoretical aspects of TEM
5.4.4.1 Imaging and diffraction
Although the examination of materials may be carried
out with the electron beam impinging on the surface at
a ‘glancing incidence’, most electron microscopes are
aligned for the use of a transmission technique, since
added information on the interior of the specimen maybe obtained.In consequence,the thicknessofthemetal
specimen has to be limited to below a micrometre,
because of the restricted penetration power of theelectrons. Three methods now in general use for
preparing such thin ﬁlms are (1) chemical thinning,
(2) electropolishing, and (3) bombarding with a beamof ions at a potential of about 3 kV. Chemical thinning
has the disadvantage of preferentially attacking either
the matrix or the precipitated phases, and so theelectropolishing technique is used extensively to
prepare thin metal foils. Ion beam thinning is quite
slow but is the only way of preparing thin ceramicand semiconducting specimens.
Transmission electron microscopy provides both
image and diffraction information from the same smallvolume down to 1
µm in diameter. Ray diagrams for
the two modes of operation, imaging and diffrac-
tion, are shown in Figure 5.25. Diffraction contrast1
is the most common technique used and, as shown
in Figure 5.25a, involves the insertion of an objectiveaperture in the back focal plane, i.e. in the plane in
which the diffraction pattern is formed, to select either
the directly-transmitted beam or a strong diffractedbeam. Images obtained in this way cannot possi-
bly contain information concerning the periodicity of
Figure 5.25 Schematic ray diagrams for (a) imaging and
(b) diffraction .
1Another imaging mode does allow more than one beam to
interfere in the image plane and hence crystal periodicity
can be observed; the larger the collection angle, which isgenerally limited by lens aberrations, the smaller theperiodicity that can be resolved. Interpretation of this direct
imaging mode, while apparently straightforward, is still
controversial, and will not be covered here.
The characterization of materials 147
the crystal, since this information is contained in the
spacing of diffraction maxima and the directions of
diffracted beams, information excluded by the objec-tive aperture.
Variations in intensity of the selected beam is the
only information provided. Such a mode of imaging,carried out by selecting one beam in TEM, is unusual
and the resultant images cannot be interpreted simply
as high-magniﬁcation images of periodic objects. Informulatingasuitabletheoryitisnecessarytoconsiderwhat factors can inﬂuence the intensity of the directly-transmitted beam and the diffracted beams. The obvi-ous factors are (1) local changes in scattering factor,
e.g. particles of heavy metal in light metal matrix,
(2) localchanges inthickness,(3) localchanges inori-entation of the specimen, or (4) discontinuities in thecrystal planes which give rise to the diffracted beams.Fortunately, the interpretation of any intensity changes
is relatively straightforward if it is assumed that there
is only one strong diffracted beam excited. Moreover,since this can be achieved quite easily experimentally,by orienting the crystal such that strong diffractionoccurs from only one set of crystal planes, virtuallyall TEM is carried out with a two-beam condition:
a direct and a diffracted beam. When the direct, or
