Repository: Ketankham/chatbot-meta-books

File: reed-hill-book.txt (part 14 of 48)
defects. These are classiﬁed according to a few important types. One of the most impor-
tant is called a vacancy . The existence of vacancies in crystals was originally postulated
to explain solid-state diffusion in crystals. Because of the mobility of gas atoms and
molecules, gaseous diffusion is easy to comprehend, but the movement of atoms inside
crystals is more difﬁcult to grasp. Still, it is a well known fact that two metals, for
example, nickel and copper, will diffuse into each other if placed in intimate contact
and heated to a high temperature. Several mechanisms have been proposed to explain
these diffusion phenomena, but the most generally acceptable has been the vacancy
mechanism.
Diffusion in crystals is explained, in terms of vacancies, by assuming that the
vacancies move through the lattice, thereby producing random shifts of the atoms
from one lattice position to another. The basic principle of vacancy diffusion is illus-
trated in Fig 7.1, where three successive steps in the movement of a vacancy from
position I to II are shown. In each case, it can be seen that the vacancy moves as a
result of an atom jumping into a hole from a lattice position bordering the hole.
In order to make the jump, the atom must overcome the net attractive force of its
neighbors on the side opposite the hole. Work is therefore required to make the jumpk/H11005R
N
I 
II 
(A) (B) (C)
FIG. 7.1 Three steps in the motion of a vacancy through a crystal07Ch07.qxd  11/6/08  3:35 PM  Page 203
Chapter 7 Vacancies 204
into the hole, or, as it may also be stated, an energy barrier must be overcome. Energy
sufficient to overcome the barrier is furnished by the thermal or heat vibrations of the
crystal lattice. The higher the temperature, the more intense the thermal vibrations,
and the more frequently are the energy barriers overcome. Vacancy motion at high
temperatures is very rapid and, as a consequence, the rate of diffusion increases
rapidly with increasing temperature. An equation will now be derived that gives the
equilibrium concentration of vacancies in a crystal as a function of temperature.
Let us assume that in a crystal containing n0atoms there are nyvacant lattice
sites. The total number of lattice sites is, accordingly, n0/H11001nn, or the sum of the occu-
pied and unoccupied positions. Suppose that vacancies are created by movements of
atoms from positions inside the crystal to positions on the surface of the crystal, in
the manner shown in Fig. 7.2. When a vacancy has been formed in this manner, a
Schottky defect is said to have been formed. Let the work required to form a Schottky
defect be represented by the symbol w. A crystal containing nnvacancies will there-
fore have an internal energy greater than that of a crystal without vacancies by an
amount nnw.
The free energy of a crystal containing vacancics will be different from that of a crys-
tal free of vacancies. This free-energy increment may be written as follows:
Gv/H11005Hv/H11002TSv7.33
where Gvis the free energy due to vacancies, Hvis the enthalpy increase due to the vacan-
cies, and Svis the entropy due to the vacancies.
But, according to the above,
Hv/H11005nvw
and thus
Gv/H11005nvw/H11002TSv7.34
Now the entropy of the crystal is increased in the presence of vacancies for two rea-
sons. First, the atoms adjacent to each hole are less restrained than those completely sur-
rounded by other atoms and can, therefore, vibrate in a more irregular or random fashion
than the atoms removed from the hole. Each vacancy contributes a small amount to the
total entropy of the crystal.
Let us designate the vibrational entropy associated with one vacancy by the sym-
bol s. The total increase in entropy arising from this source is nvs, where nvis the total
(A) (B) (C)
FIG. 7.2 The creation of a vacancy07Ch07.qxd  11/6/08  3:35 PM  Page 204
205 7.7 Vacancies
number of vacancies. While a consideration of this vibrational entropy is important in
a thorough theoretical treatment of vacancies, it will be omitted in our present
calculations because its effect on the number of vacancies present in the crystal is of
secondary importance.
The other entropy form arising in the presence of vacancies is an entropy of mixing . The
entropy of mixing has already been derived for the mixing of two ideal gases, and is
expressed by the equation
Sm/H11005/H9004S/H11005/H11002 nk[XAln XA/H11001(1/H11002XA) ln (1 /H11002XA)] 7.35
where Smis the mixing entropy, nis the total number of atoms ( nA/H11001nB), kis the
Boltzmann’s constant, XAis the concentration of atom A/H11005nA/n, and (1 /H11002XA) is the con-
centration of atom B/H11005nB/n. The above equation applies directly to the present problem
if we consider mixing of lattice points, instead of atoms, in which there are two types of
lattice points: one occupied by atoms, the other unoccupied. If there are nooccupied sites
and nvunoccupied, the unmixed state will correspond to one in which a lattice of no/H11001nv
sites has all positions on one side ﬁlled and all on the other empty. This is equivalent to a
box problem, shown schematically in Fig. 7.3A, in which there are two compartments,
one ﬁlled with occupied lattice positions and the other ﬁlled with empty positions. The
corresponding mixed state in the box is shown in Fig. 7.3B.
The present problem consists of mixing noobjects of one kind with nvof another kind,
with a total number ( no/H11001nv) to be mixed. Therefore, we may make the following substi-
tutions in the mixing-entropy equation:
where Xvis the concentration of vacancies, and Xois the concentration of occupied lattice
positions.(1/H11002XA)/H11005Xo/H11005no
no/H11001nvXA/H11005Xv/H11005nv
no/H11001nvn/H11005no/H11001nv
(A) (B)
FIG. 7.3 The box analogy of a crystal. (A)Vacancies and atoms
in the segregated state. Atoms to the left, vacancies to the right.
(B)The mixed state07Ch07.qxd  11/6/08  3:35 PM  Page 205
Chapter 7 Vacancies 206
If the above quantities are set into the mixing-entropy equation, we have
which becomes after simpliﬁcation
Sm/H11005k[(no/H11001nv) ln ( no/H11001nv)/H11002nvln nv/H11002noln no] 7.36
The free-energy equation for vacancies may now be written
Gv/H11005nvw/H11002SmT
/H11005nvw/H11002kT[(no/H11001nv) ln ( no/H11001nv)/H11002nvln nv/H11002noln no] 7.37
This free energy must be a minimum if the crystal is in equilibrium; that is, the number of
vacancies ( nv) in the crystal will seek the value that makes Gva minimum at any given
temperature. As a result, the derivative of Gvwith respect to nvmust equal zero with the
temperature being held constant. Thus,
which, when expressed in exponential form, becomes
7.38
In general, it has been found that the number of vacancies in a metal crystal is very
small when compared with the number of atoms (the number of occupied sites no).
Therefore Eq. 7.38 can be written in terms of nv/H20862no, the ratio of vacancies to atoms in the
crystal.
7.39
where wis the work to form one vacancy in J, kis the Boltzmann’s constant in J/K, T
is the absolute temperature in K, nvis the number of vacancies, and nois the number of
atoms. If both the numerator and the denominator of the exponent of Eq. 7.39 are now
multiplied by N, Avogadro’s number (6.03 /H110031023), the equation will be unaltered with
respect to the functional relationship between the concentration of vacancies and thetemperature. However, the quantities in the exponent will then correspond to standardthermodynamical notation. Therefore, let
nv
no/H11005e/H11002Nw/H20862NkT/H11005e/H11002Hf/H20862RTR/H11005kNHf/H11005Nwnv
no/H11005e/H11002w/H20862kTnv
no/H11001nv/H11005e/H11002w/H20862kT 0/H11005w/H11001kT/H20900ln nv
no/H11001nv/H20901dGv
dnv/H11005w/H11002kT /H20900(no/H11001nv)1
(no/H11001nv)/H11001ln (no/H11001nv)/H11002nv1
nv/H11002ln nv/H110020/H20901Sm/H11005/H11002(no/H11001nv)k/H20900nv
no/H11001nv ln nv
no/H11001nv/H11001no
no/H11001nv ln no
no/H11001nv/H2090107Ch07.qxd  11/6/08  3:35 PM  Page 206
207 7.7 Vacancies
where Hfis the heat of activation; that is, the work required to form one mole of vacan-
cies, in joules per mole, Nis the Avogadro’s number, kis the Boltzmann’s constant, and
Ris the gas constant /H110058.31 joules per mole /H11002K. Therefore,
7.40
The experimental value for the activation enthalpy for the formation of vacancies in
copper is approximately 83,700 joules per mole of vacancies. This value may be substituted
into Eq. 7.40 in an attempt to determine the effect of temperature on the number ofvacancies. Remembering that R/H110158.37 joules per mole /H11002K,
At absolute zero the equilibrium number of vacancies should be zero, for in this case
At 300 K, approximately room temperatureHowever, at 1350 K, six degrees below melting point,Therefore, just below the melting point there is approximately one vacancy for every
1000 atoms. While at first glance this appears to be a very small number, the meandistance between vacancies is only about 10 atoms. On the other hand, the room-temperature equilibrium concentration of vacancies (4.45 /H1100310
/H1100215) corresponds to a
mean separation between vacancies of the order of 100,000 atoms. These figuresshow clearly the strong effect of temperature on the number of vacancies.
Two questions need to be considered: ﬁrst, why should there be an equilibrium num-
ber of vacancies at a given temperature, and, second, why does the equilibrium numberchange with temperature? Figure 7.4 answers the ﬁrst of these questions in terms ofcurves of the functions G
v, nvw, and /H11002TSmas functions of the number of vacancies nv. In
this ﬁgure, the temperature is assumed close to the melting point. Whereas the work toform vacancies ( n
vw) increases linearly with the number of vacancies, at low concentra-
tions the entropy component ( /H11002TS) increases very rapidly with nv, but less and less rap-
idly as nvgrows larger. At the value marked n1in the ﬁgure, the two quantities nvwand
/H11002TSbecome equal, and, at this point, the free energy Gv, the sum of ( nvw/H11002TS), equals
zero. For all values of nvgreater than n1, the free energy is positive, and for all values ofnv
no/H11005e/H1100210,000 /H208621350/H11005e/H110027.40/H110056.1/H1100310/H110024  /H11229 10/H110023nv
no/H11005e/H1100210,000 /H20862300/H11005e/H1100233/H110054.45/H1100310/H1100215nv
no/H11005e/H1100210,000 /H208620/H11005e/H11002/H11009/H110050nv
no/H11005e/H11002Hf/H20862RT/H11005e/H1100283,700 /H208628.37 T/H11005e/H1100210,000 /H20862Tnv
no/H11005e/H11002Hf/H20862RT07Ch07.qxd  11/6/08  3:35 PM  Page 207
Chapter 7 Vacancies 208
+ 
– 
–TAS –TBS ne n1 nvGv at TAGv at TBnv w at TA and TBEnergy FIG. 7.4 Free energy as a function of the
number of vacancies, nv, in a crystal at a high
temperature
nvsmaller than n1, the free energy is negative. Furthermore, in the region of negative free
energy, a minimum occurs corresponding to the concentration marked nein the ﬁgure.
This is the equilibrium concentration of vacancies.
Figure 7.4 shows a second set of dashed line curves for a lower-temperature curves
(TB/H11021TA). The lowering of the temperature does not change the nvwcurve, but makes all
ordinates of the /H11002TScurve smaller in the ratio TB/H20862TA. As a result, both n1and neof the
free-energy curve ( Gv) are shifted to the left. Thus, with decreasing temperature, the equi-
librium number of vacancies becomes smaller because the entropy component ( /H11002TS)
decreases.
It should be noted that Eq. 7.40 was derived assuming that the vibrational entropy
contribution is negligible. When the entropy is included, a similar derivation would show
the equilibrium vacancy concentration, Xc, as
7.41
where Hvand Svare the enthalpy and entropy of formation of a single vacancy, respec-
tively. The above equation, called the Arrenhius law, when plotted as ln Xcversus 1/T
would give a straight line. The slope of the line is /H11002Hv/H20862k, whereas its intercept with the
Yaxis would give Sv/H20862k. Such a plot can be used to determine the enthalpy and entropy
of vacancy formation.
The most direct method of determination of the equilibrium vacancy concentra-
tion involves measurement of the actual linear thermal expansion coefficient ( /H9004L/L)
and the lattice parameter expansion coefficient ( /H9004a/a) by X-ray techniques at high
temperatures.1The measured thermal expansion contains two components: one due
to the increase of the lattice constant with temperature and the other due to the
increase in the number of lattice sites as vacancies are produced. As such, the differ-
ence between the two coefficients can be used to determine the vacancy concentra-
tion. Other techniques, such as quenching of the sample to low temperatures such
that vacancies are immobile and positron-annihilation spectroscopy have also beenXc/H11005n v
n o/H11005eSv/H20862k/H11080e/H11002Hv/H20862kT07Ch07.qxd  11/6/08  3:35 PM  Page 208
209 7.8 Vacancy Motion
TABLE 7.1 Enthalpy and Entropy of Formation
of Single Vacancy in Selected Metals.
Element Hv(eV) Sv(units of K)
Aluminum 0.60–0.77 0.7–1.76
Cadmium 0.39–0.47 1.5–2.8
Cobalt 1.34 —
Copper 1.04–1.31 1.5–2.8
Gold 0.89–1.0 1.1
Iron, bcc 1.4–1.6 —
Molybdenum 3.0–3.24 —
Niobium 2.6 /H113502.7 —
Nickel 1.45–1.74 —
Platinum 1.15–1.6 1.3–4.5
Silver 1.09–1.19 —
Tungsten 3.1–4.0 2.3
Source : Wollenberger5Energy
Distance
aa0
FIG. 7.5 The energy barrier that an atom must
overcome in order to jump into a vacancyused to measure vacancy concentration as a function of temperature.2–5Table 7.1
gives the enthalpy and entropy values for selected metals. The enthalpy varies from
about 0.4 eV for low melting temperature metal such as cadmium to about 4 for
tungsten. The trend shows the influence of the bonding strength on the energy
needed to form a vacancy and on the melting temperature.
7.8 VACANCY MOTION
We have determined that the equilibrium ratio of vacancies to atoms at a given tempera-
ture Tis given by Eq. 7.40 or 7.41.
Nothing, however, has been said about the time required to attain an equilibrium
number of vacancies. This may be very long at low temperatures or very rapid at high tem-
peratures. Since the movement of vacancies is caused by successive jumps of atoms into
vacancies, a study of the fundamental law governing the jumps is important. It was men-
tioned earlier that an energy barrier, shown schematically in Fig. 7.5, must be overcome07Ch07.qxd  11/6/08  3:35 PM  Page 209
Chapter 7 Vacancies 210
when a jump is made, and that the required energy is supplied by the thermal, or heat,
vibrations of the crystal.
If qois the height of the energy barrier that an atom, such as atom ain Fig. 7.5, must
overcome in order to jump into a vacancy, then the jump can only occur if atom apos-
sesses vibrational energy greater than qo. Conversely, if the vibrational energy is lower
than qo, the jump cannot occur. The chance that a given atom possesses an energy greater
than qohas been found to be proportional to the function , or
p/H11005const 7.42
where pis the probability that an atom possesses an energy equal to or greater than a
given energy qo, kis Boltzmann’s constant, and Tis the absolute temperature. Equation
7.42 was originally derived for the energy distribution of atoms in a perfect gas (Maxwell-Boltzmann distribution). However, this same function has also been found to predictquite accurately the vibrational energy distribution of the atoms in a crystalline solid.
Since the above function is the probability that a given atom has an energy greater
than that required for a jump, the probability of jumping must be proportional to thisfunction. Therefore, we can write the following equation:
rv/H11005 7.43
where rvis the number of atom jumps per second into a vacancy, Ais a constant, qois the
activation energy per atom (height of the energy barrier), and kand Thave the usual sig-
niﬁcance. If the numerator and denominator of the exponent in Eq. 7.43 are both multi-plied by N, Avogadro’s number 6.02 /H1100310
23, we have
rv/H11005 7.44
where Hmis the activation enthalpy for the movement of vacancies in joules per mole, and
Rthe gas constant (8.31 J per mole K).
The constant Ain Eq. 7.44 depends on a number of factors. Among these is the num-
ber of atoms bordering the hole. The larger the number of atoms able to jump, the greaterthe frequency of jumping. A second factor is the vibration frequency of the atoms. Thehigher the rate of vibration, the more times per second an atom approaches the hole, andthe greater is its chance of making a jump.
Let us consider Eq. 7.44 with respect to an actual metal. The value of Afor copper is
approximately 10
15, and the activation enthalpy Hm/H11005121 KJ per mole. If these values
are substituted into the jump-rate equation, we have at 1350 K (just below melting pointof copper)
at 300 K (room temperature)
The tremendous difference in the rate with which vacancies move near the melting
point, compared with their rate at room temperature, is quite apparent. In one second at
1350 K the vacancy moves approximately 30 billion times, while at room temperature atime interval of about 10
6sec, or 11 days, occurs between jumps.rv/H1122910/H110026 jumps/srv/H112292/H110031010 jumps/sAe/H11002Hm/H20862RTAe/H11002qo/H20862kTe/H11002qo/H20862kTe/H11002qo/H20862kT07Ch07.qxd  11/6/08  3:35 PM  Page 210
211 7.9 Interstitial Atoms and Divacancies
While the jump rate of vacancies is of some importance, we are really more interested
in how many jumps the average atom makes per second when the crystal contains an
equilibrium number of vacancies. This quantity equals the fractional ratio of vacancies toatoms n
v/H20862notimes the number of jumps per second into one vacancy, or
where rais the number of jumps per second made by an atom, nvis the number of vacan-
cies, nothe number of atoms. However, we have seen that
7.45
where Hfis the activation enthalpy for the formation of vacancies. Therefore,
ra/H11005/H11003 /H11005 7.46
The rate at which an atom jumps, or moves from place to place in a crystal, thus
depends on two energies: Hf, the work to form a mole of vacancies, and Hm, the energy bar-
rier that must be overcome in order to move a mole of atoms into vacancies. Since the twoenergies are additive, the atomic jump rate is extremely sensitive to temperature. This laststatement can be made in a different form. It has previously been shown that in copper theratio of vacancies to atoms is about one to a thousand at 1350 K, while at 300 K, the ratiois one to approximately 5 /H1100310
15, a decrease by a factor of about 1012. During the same
temperature interval, the number of jumps per second into a vacancy decreases by a factorof approximately 10
16. Between the melting point and room temperature, the average rate
of atomic movement thus decreases by a factor of about 1028. From a more simple point of
view, at 1350 K the vacancies in copper are approximately 10 atoms apart, and atoms jumpinto these vacancies at the rate of about 30 billion jumps per second; at 300 K the vacan-cies are 100,000 atoms apart, and atoms jump into them at the rate of one jump in 11 days.
The above discussion leads to one ﬁrm conclusion: those physical properties of copper
that can be changed through diffusion of copper atoms can be considered unchangeableat room temperature.
Similar conclusions can be drawn for other metals, but the degree of change will
depend upon the metal in question. For example, vacancies in lead at room temperaturemay be shown, by calculations similar to the above, to jump at a rate of approximately22 jumps per second, with a mean spacing between vacancies of about 100 atoms.Appreciable atomic diffusion therefore occurs in lead at room temperature.
7.9 INTERSTITIAL ATOMS AND DIVACANCIES
Next to a vacancy, the most important point defects in a metal crystal are an interstitial atom
and a divacancy . Let us brieﬂy consider the ﬁrst of these.
An interstitial atom is one that occupies a place in a crystal that normally would be
unoccupied. Such places are the holes or interstitial positions that occur between theatoms lying on the normal lattice sites. Such a hole occurs even in the close-packed face-centered cubic lattice at the center of the unit cell, as indicated in Fig. 7.6. An equivalenthole exists between any pair of atoms lying at the corners of the unit cell. The holeAe/H11002(Hm/H11001Hf)/H20862RTe/H11002Hf/H20862RTAe/H11002Hm/H20862RTnv
no/H11005e/H11002Hf/H20862RTra/H11005nv
no Ae/H11002Hm/H20862RT07Ch07.qxd  11/6/08  3:35 PM  Page 211
Chapter 7 Vacancies 212
A BFIG. 7.6 Interstitial sites in a face-centered
cubic crystal. A site is sorrounded by four
atoms (tetrahedral site), whereas B site is
sorrounded by six atoms
between the two corner atoms along the right-hand front vertical edge of the cell is
indicated in Fig. 7.6.
It is necessary to differentiate between two basically different types of atoms that can
occupy these interstitial sites. The ﬁrst of these is composed of atoms whose sizes are small,
such as carbon, nitrogen, hydrogen, and oxygen. Atoms of this type can sometimes occupy
a small fraction of the interstitial sites in a metal. When this occurs, it is said to be an inter-
stitial solid solution. (This subject is considered further in Chapter 9.) The other type of
interstitial atom is our present concern: this consists of an atom that would normally
occupy a regular lattice site. In the case of a pure metal like copper, such an interstitial
atom would be a copper atom. The hard-ball model of the {100} plane of an fcc crystal in
Fig. 7.7 clearly shows that the interstitial sites are too small to hold such a large atom with-
out badly distorting the lattice. As a consequence, while the activation energy to form
vacancies in copper is a little less than 1 eV, that for the formation of interstitital copper
atoms is probably about 4 eV. This difference in activation energy means that interstitial
atoms produced by thermal vibrations should be very rare in a metal such as copper. This
can easily be shown by a computation using the same form of equation as that developed
earlier in this chapter to compute the equilibrium ratio of vacancies to atoms.
Interstitial
siteFIG. 7.7 The size of the interstitial site is much
smaller than the size of the solvent atoms07Ch07.qxd  11/6/08  3:35 PM  Page 212
213 7.9 Interstitial Atoms and Divacancies
(A)
(B)
(C)a 
b a c b c 
b a c 
FIG. 7.8 The conﬁguration when an interstitial atom can
move readily through the crystalWhile interstitial defects of the type under consideration do not normally exist in
sufﬁcient concentrations in a metal to be signiﬁcant, they can be readily produced in metals
as a result of radiation damage. Collisions between fast neutrons and a metal can result in
knocking atoms out of their normal lattice sites. The removal of an atom from its lattice posi-
tion, of course, produces both an interstitial atom and a vacancy. It has been estimated6that
each fast neutron can result in the creation of about 100–200 interstitials and vacancies.
While it is very difﬁcult to create an interstitial defect of the type presently being con-
sidered, they are very mobile once they are produced. The energy barrier for their motion
is small and, in the case of copper, it has been estimated7to be of the order of 0.1 eV. The
reason for this high mobility is shown in Fig. 7.8. In this ﬁgure it is assumed that one
is observing the {100} plane of an fcc crystal. In Fig. 7.8A the interstitial atom is shown as
a shaded circle and is designated by the symbol a. Suppose that this atom were to move07Ch07.qxd  11/6/08  3:35 PM  Page 213
Chapter 7 Vacancies 214
to the right. This motion would push atom binto an interstitial position, as shown in
Fig. 7.8B. In this process atom awould return to a normal lattice site. Further motion of b
in the same direction would make an interstitial atom out of c. By this type of motion, the
conﬁguration associated with an interstitial atom can readily move through the lattice.
Any given interstitial atom only moves a small distance, and because the distortion of thelattice is severe around the interstitial atom, this type of motion requires little energy. Theeffect of the lattice distortion around the defect in making the motion easier is exactlyequivalent to that observed in the motion of dislocations.
If a pair of vacancies combine to make a single point defect, a divacancy is said to be
created. It is difﬁcult to estimate or measure the binding energy of this type of defect. Onecalculation,
8however, places it at about 0.3–0.4 eV in the case of copper. In a metal where
the vacancies and divacancies are in equilibrium, one can approximately compute6the
ratio of divacancies to vacancies using the equation
7.47
where ndvis the concentration of divacancies, zis the coordination number, and qbis the
binding energy of a divacancy.ndv
nv/H110051.2ze/H11002qb/H20862kT
PROBLEMS
7.1 Gold has a melting point of 1,063°C and its latent heat
of fusion is 12,700 J/mol. Determine the entropy change
due to the freezing of one mole of gold and indicatewhether it is positive or negative.
7.2 When a mole of gold freezes at its freezing point is
there a change in its internal energy? Explain.7.3 The Handbook of Chemistry and Physics , 57th edition
(1976–1977) lists on pages D-61 to D-63 a section on the
thermodynamic properties of the elements. These includean empirical equation for calculating the enthalpy of theelements as a function of the temperature at constantpressure. The equation has the form
H
T/H11002H298/H11005aT/H11001(1/2)( b/H1100310/H110023)T2
/H11001(1/3)( c/H1100310/H110026)T3/H11002A
where HTis the enthalpy at a temperature T; H298is the
enthalpy at 298 K, the reference temperature; a, b, c and A
are empirical constants obtained from speciﬁc heat at con-stant pressure; C
pdata; and Tis the absolute temperature
in degrees K. In the case of solid gold and when enthalpiesare expressed in J/gmol, these constants are a/H1100525.69,
b/H11005/H110020.732, c/H110053.85, and A/H110057661. For liquid gold the
pertinent constants are a/H1100529.29 and A/H11005/H110022640. The
constants band cmay be assumed to equal zero. The melt-
ing point of gold is 1336 K. Write a computer programdesigned to give (1) /H9004Hthe difference, at a given temper-
ature, between H
T/H11002H298, for the liquid and for the solid
and (2) the corresponding entropy difference /H9004S/H11005/H9004H/T,
in both cases, at 20 degree intervals between 1036 and1336 K.
7.4 The Handbook of Chemistry and Physics also gives the
empirical equation for computing the entropy (refer-
enced to 298 K). It is
S
T/H11005aln T/H11001(b/H1100310/H110023)T/H11001(c/H1100310/H110026)T2/H11002B
where STis the entropy at temperature T; a, b , and care
constants with the same values as in the enthalpy equa-tion of Prob. 7.3; Bis a constant; and Tis the absolute
temperature.
(a)Taking the values of a, b, and cfor the solid and the
liquid gold given in Prob. 7.3 and B/H1100598.95 and 112.9
J/K-gmol for solid and liquid gold respectively, write a
computer program giving the entropy difference betweenthe liquid and solid at 20 deg. intervals between 1036 and1336 K.
(b)For the /H9004Svalues obtained in this and the preceding
problem, plot the values on the same graph as functions
of the temperature and rationalize your results. Notethat at 1336 K both problems give the same valuesfor/H9004S.1
207Ch07.qxd  11/6/08  3:35 PM  Page 214
215 References
7.5 Consider an insulated chamber with two equally sized
compartments that are separated from each other by a
removable partition. Initially one of the compartments isassumed to be evacuated completely while the other is ﬁlledwith a mole of an ideal gas under standard atmospheric con-ditions. Now consider that the partition is removed so thatthe gas can expand to ﬁll the two chambers.
(a)Will there be a change in the temperature of the gas?
Explain.
(b)Compute the value of the entropy change.
7.6 Consider that the two compartments of the insulated
box of Prob. 7.5 initially contain on one side a mole of ideal
gas Aand on the other side a mole of ideal gas B, with both
gases at a pressure of 0.1013 MPa and a temperature of298 K. Now assume that the partition is removed.
(a)How large will the enthalpy change be?
(b)Compute the entropy change.
(c)Compute the Gibbs free-energy change. Is the magni-
tude of this change signiﬁcant? Explain.
7.7 With the aid of a suitable computer program compute
the entropy of mixing (see Eq. 7.32) as a function of the
concentration Xfrom X/H110050 to 1 and plot S
min J/K-gmol
versus Xwithin these limits.
7.8 Compute the equilibrium concentration of vacancies
in pure copper at 700°C.
7.9 Bradshaw, F. J., and Pearson, S., Phil. Mag ., 2379
(1957) reported that the activation enthalpy, Hf, for the
formation of a mole of vacancies in gold is 0.95 eV /H20862mol.
(a)First convert their activation enthalpy in eV /H20862mol to
J/H20862mol and then compute the equilibrium concentration of
vacancies in gold at 1000 K.(b)What is the number of vacancies in 1 mol of the gold
at 1000 K?7.10 The following table lists six metallic elements, their
enthalpies for the formation of a vacancy, and their
melting points. (a)Determine the vacancy concentra-
tion of each element at its melting point. To make thesecalculations it is convenient to write a short computerprogram into which one may input H
fand Tmas listed
in the table.
Element Hf, eV Melting Point,°C
Al 0.76 660
Ag 0.92 961
Cu 0.90 1083
Au 0.95 1063
Ni 1.4 1453
Pt 1.4 1769
(b)There is some evidence that the vacancy concentra-
tion at the melting point may become so large and thejump rate so high that it is no longer possible for a macro-scopic crystal to exist. Do the results of this problemsupport this view? Explain.
7.11: (a)It has been estimated that the enthalpy for the
formation of self-interstitial atoms in copper is about
385,000 J/mole. Compute the equilibrium concentrationof these interstitial atoms in copper at 1000 K.
(b)The activation enthalpy for the movement of the
self-interstitial atoms in copper is believed to be about
9,640 J/mol. Estimate the jump frequency of these inter-stitials at 1000 K.
REFERENCES
1. Simmons, R. O., and Balluffi, R. W., Phys. Rev . 129
No. 4, pp. 1533–1544 (1963).
2. Hehnkamp, Th., et al., Phys. Rev. B , 45 No. 5, 
pp. 1998–2003 (1992).
3. Matter, H., Winter, J., and Triftshauser, W., Appl. Phys .
20, pp. 135–140 (1979).4. McLellan, R. B., and Angel, Y. C., Acta Metall. Mater , 45
No. 10, pp. 3721–3725 (1995).5. Wollenberger, H., “Point Defects,” in Physical
Metallurgy , 4th ed., R. W. Cahn and P. Haasen (eds.),
North-Holland, Amsterdam (1996), pp. 1621–1721.6. Cottrell, A. H., Vacancies and Other Point Defects in Metals
and Alloys , p. 1. The Institute of Metals, London, 1958.
7. Huntington, H. B., Phys. Rev ., 91, 1092 (1953).
8. Seeger, A., and Bross, H., Z. Physik , 145161 (1956).07Ch07.qxd  11/6/08  3:35 PM  Page 215
2168.1 STORED ENERGY OF COLD WORK
When a metal is plastically deformed at temperatures that are low relative to its melting
point, it is said to be cold worked . The temperature deﬁning the upper limit of the cold
working range cannot be expressed exactly, for it varies with composition as well as the
rate and the amount of deformation. A rough rule-of-thumb is to assume that plastic
deformation corresponds to cold working if it is carried out at temperatures lower than
one-half of the melting point measured on an absolute scale.
Most of the energy expended in cold work appears in the form of heat, but a ﬁnite
fraction is stored in the metal as strain energy associated with various lattice defects
created by the deformation. The amount of energy retained depends on the deforma-
tion process and a number of other variables, for example, composition of the metal as
well as the rate and temperature of deformation. A number of investigators have indi-
cated that the fraction of the energy that remains in the metal varies from a low per-
centage to somewhat over 10 percent. Figure 8.1 shows the relationship between the
stored energy and the amount of deformation in a speciﬁc metal (polycrystalline
99.999 percent pure copper) for a speciﬁc type of deformation (tensile strain). The data,
from the work of Gordon,1show that the stored energy increases with increasing
deformation, but at a decreasing rate, so that the fraction of the total energy stored
decreases with increasing deformation. The latter effect is shown by a second curve
plotted in Fig. 8.1.
The maximum value of the stored energy in Fig. 8.1 is only 6 cal (25 J) per mole,
which represents the strain energy left in a very pure metal after a moderate deformation
(30 percent extension) at room temperature. The amount of stored energy can be greatly
15 
10 Stored energy, in calories per mole
Fraction of stored energy, in percent5 
0 
0 10 20 
Percent elongation Stored energy Fraction of energy 
stored 
30 40 FIG. 8.1 Stored energy of cold work and 
fraction of the total work of deformation
remaining as stored energy for high purity 
copper plotted as functions of tensile elongation.
(Data of Gordon, P., Trans. AIME , 2031043
(1955).)
Chapter 8
Annealing08Ch08.qxd   11/6/08  4:32 PM  Page 216
217 8.2 The Relationship of Free Energy to Strain Energy
increased by increasing the severity of the deformation, lowering the deformation
temperature, and by changing the pure metal to an alloy. Thus, metal chips formed bydrilling an alloy (82.6 percent Au–17.4 percent Ag) at the temperature of liquid nitrogenare reported
2to have a stored-energy content of 200 cal (837 J) per mole.
Let us consider the nature of the stored energy of plastic deformation. Cold work-
ing is known to increase greatly the number of dislocations in a metal. A soft annealedmetal can have dislocation densities of the order of 10
10to 1012m/H110022, and heavily
cold-worked metals can have approximately 1016. Accordingly, cold working is able to
increase the number of dislocations in a metal by a factor as large as 10,000 to1,000,000. Since each dislocation represents a crystal defect with an associated latticestrain, increasing the dislocation density increases the strain energy of the metal.
The creation of point defects during plastic deformation is also recognized as a source
of retained energy in cold-worked metals. One mechanism for the creation of point defectsin a crystal has already been described. In Sec. 4.9 it was mentioned that a screw disloca-tion that cuts another screw dislocation may be capable of generating a close-packed rowof either vacancies or interstitials as it glides, with the type of point defect produceddepending on the relative Burgers vectors of the intersecting dislocations. Since the strainenergy associated with a vacancy is much smaller than that associated with an interstitialatom, it can be assumed that vacancies will be formed in greater numbers than interstitialatoms during plastic deformation.
8.2 THE RELATIONSHIP OF FREE ENERGY TO STRAIN ENERGY
The free energy of deformed metal is greater than that of an annealed metal by anamount approximately equal to the stored strain energy. While plastic deformationcertainly increases the entropy of a metal, the effect is small compared to the increase ininternal energy (the retained strain energy). The term /H11002T/H9004Sin the free-energy equation
may, therefore, be neglected and the free-energy increase equated directly to the storedenergy. Therefore,
/H9004G/H11005/H9004H/H11002T/H9004S
becomes
/H9004G/H11015/H9004H 8.1
where /H9004Gis the free energy associated with the cold work, /H9004His the enthalpy, or
stored strain energy, Sis the entropy increase due to the cold work, and Tis the
absolute temperature.
Since the free energy of cold-worked metals is greater than that of annealed met-
als, they may soften spontaneously. A metal does not usually return to the annealedcondition by a single simple reaction because of the complexity of the cold-workedstate. A number of different reactions occur, the total effect of which is the regainingof a condition equivalent to that possessed by the metal before it was cold worked.Many of these reactions involve some form of atom, or vacancy, movement and are,therefore, extremely temperature sensitive. The reaction rates of these reactions mayusually be expressed as simple exponential laws similar to that previously written forvacancy movement. Heating a deformed metal, therefore, greatly speeds up its returnto the softened state.08Ch08.qxd   11/6/08  4:32 PM  Page 217
Chapter 8 Annealing 218
8.3 THE RELEASE OF STORED ENERGY
Valuable information about the nature of the reactions that occur as a cold-worked metal
returns to its original state may be obtained through a study of the release of its stored
energy. There are several basically different methods of accomplishing this. Two of the
more important will now be brieﬂy indicated. In the ﬁrst, the anisothermal anneal method,
the cold-worked metal is heated continuously from a lower to a higher temperature and
the energy release is determined as a function of temperature. One form of the anisother-
mal anneal measures the difference in the power required to heat two similar specimens
at the same rate. One specimen of the two is cold worked before the heating cycle, while
the other serves as a standard and is not deformed. During the heating cycle, the cold-
worked specimen undergoes reactions that release heat and lower the power required to
heat it in comparison with that required to heat the standard specimen. Measurements of
the difference in power give direct evidence of the rate at which heat is released in the
cold-worked specimen. Figure 8.2 shows a typical anisothermal anneal curve for a com-
mercially pure copper (99.97 percent copper).3It is noteworthy that some heat is released
at temperatures only slightly above room temperature. The signiﬁcance of this, and of the
pronounced maximum that appears in the curve, will be discussed presently.
The other method of studying energy release involves isothermal annealing . Here
the energy is measured while the specimen is maintained at a constant temperature.
Figure 8.3 is representative of the type of curves obtained in an isothermal anneal.
The data for this particular curve were obtained with the aid of a microcalorimeter
with a sensitivity capable of measuring a heat flow as low as 13 mJ per hr.
Both the anisothermal anneal and the isothermal anneal curves of Figs. 8.2 and 8.3
show maxima corresponding to large energy releases. Metallographic specimens prepared
from samples annealed by either method show that an interesting phenomenon occurs in
150Power difference,
in milliwatts50100
0
0 100 200
Temperature, in °C300 400 500FIG. 8.2 Anisothermal anneal curve.
Electrolytic copper. (From Clarebrough, 
H. M., Hargreaves, M.E., and West, G.W., Proc.
Roy. Soc ., London, 232A , 252 (1955).)
2.0 Energy released 
in cal/mole/hour 1.0 
0.5 1.5 
0.0 
0 2 4 
Time , in hours 6 200.9 °C (473.9 K)
17.7 % Elongation
8 FIG. 8.3 Isothermal anneal curve. High purity
copper. (From data of Gordon, P., Trans. AIME ,
2031043 (1955).)08Ch08.qxd   11/6/08  4:32 PM  Page 218
219 8.3 The Release of Stored Energy
the region of maximum energy release. These large energy releases appear simultaneously
with the growth of an entirely new set of essentially strain-free grains, which grow at the
expense of the original badly deformed grains. The process by which this occurs is called
recrystallization and may be understood as a realignment of the atoms into crystals with a
lower free energy.
While the major energy release of the curves of Figs. 8.2 and 8.3 correspond to
recrystallization, both curves show that energy is released before recrystallization. In this
regard, dashed lines have been drawn schematically on both curves in order to delineate
the recrystallization portion of the energy release. The area under each solid curve that
