Repository: Ketankham/chatbot-meta-books

File: tem-book.txt (part 14 of 71)
 هب انم خدا 
T6.2 Under the same conditions, estimate the limit of resolution if the specimen is thick enough so that each
electron on average undergoes a plasmon loss of /C2415 eV.
T6.3 If your specimen is pure Al how thick does it have to be such that each electron typically suffers a single
plasmon loss. (Hint: go back to Chapter 4.)
T6.4 Go on the Web to find the image resolution offered by commercial manufacturers for a typical 200-kV TEM.
(Find Web pages for FEI, Hitachi, JE OL, Zeiss.) Compare the resolution with your answers to questions 1
CHAPTER SUMMARY .................................................................................................................................................................................... 113
www .Iran -mavad .com  
ﻣﺮﺟﻊ ﺩﺍﻧﺸﺠﻮﻳﺎﻥ ﻭ ﻣﻬﻨﺪﺳﻴﻦ ﻣﻮﺍﺩ
and 2. What does this exercise tell you about the ass umptions that are being made when a TEM resolution
is specified?
T6.5 Use suitable values of bobandaimto deduce values for DobandDimunder the following two conditions:
(a) 100-keV electrons, 20 k /C2magnification, looking for 1 nm detail in the image; (b) 200-keV electrons,
800 k/C2magnification, looking for 0.2 nm detail in the image.
T6.6 Examine Figure 6.9. Why is B exactly parallel to the optic axis? Is the electron traveling exactly parallel to
B? Show, with diagrams, that you understand the reason for these questions.
T6.7 In deriving equation 6.14 we say this is used only for paraxial rays. Why?
T6.8 Explain why the electrons in Figure 6.13 are ‘overfocused’ if they have lost energy.T6.9 Discuss the accuracy of using a Faraday cup to measuring beam current.
T6.10 Why do we always draw electron lenses as convex and why haven’t we been able to build a concave lens for
electrons using cylindrically symmetric lenses? (Hint: recently this problem has, in effect, been solved and
has resulted in a solution to the long-standing problem of reducing spherical aberration.)
T6.11 Just for the heck of it try to draw Figure 6.1 to scale assuming that the focal length and object distance are
about 3 and 1.5 mm, respectively, and the aperture in the bore of the lens is 60 mm diameter. Estimate values of
aandband explain which of the various lens properties wouldn’t be such a good choice for a real lens in TEM.
T6.12 Calculate the radius of the spiral trajectory of 100- and 300-kV electrons in a magnetic field of 1 T.T6.13 Use ray diagrams to distinguish the terms underfocus and overfocus. Usually it is good to operate any
kind of microscope with the lenses in focus. Can you think of any occasion when underfocus (or over-
focus) conditions might be useful? (Hint: refer to Figures 6.4 and 6.5.)
T6.14 Why do we use soft magnets and not permanent magnets for electron lenses? If we were in fact to use a
permanent magnet what advantages might this bring to the design of a TEM?
T6.15 Why do we have to cool the electron lenses? List as many drawbacks as you can to having to cool the
lenses. Can you think of any lenses that might not require cooling? Could we design a TEM in such a way
that lens cooling is not required?
T6.16 How could you compensate for the rotation introduced into an electron beam by the action of the lens
field? Why would you want to do this?
T6.17 Distinguish the plane of least (or minimum) confusion, the Gaussian image plane, the back-focal plane
and the front-focal plane of a lens, using diagrams where necessary. (Hint: Figure 6.11 is a good place to
start.)
T6.18 Explain (using diagrams where necessary) why paraxial rays from a point in an object are not subject to
significant spherical aberration, yet are still brought to a focus in the Gaussian image plane as a diskrather than as a point.
T6.19 Calculate the radius of the image disk in the plane of least confusion and in the Gaussian image plane
under spherical aberration conditions. Assume reasonable values for all terms and justify your
assumptions.
T6.20 Calculate the optimum semi-angle of collection for the objective aperture to minimize the contributions of
spherical aberration in a 200-keV microscope. State any assumptions. What is the practical resolution ofthe TEM under these conditions?
T6.21 How is the practical resolution of a TEM further compromised if thick specimens are used? Calculate the
expected resolution (i.e., the radius of the disk in the plane of least confusion in the Gaussian image plane)assuming all the electrons suffer an energy loss of /C2415 eV. Assume reasonable values for all terms and
justify your assumptions.
T6.22 Why are the terms depth of field anddepth of focus distinctly differently in TEM, but used interchangeably
in SEM?
114 ................................................................................................................................................ L ENSES ,A PERTURES ,AND RESOLUTION
www .Iran -mavad .com  
ﻣﺮﺟﻊ ﺩﺍﻧﺸﺠﻮﻳﺎﻥ ﻭ ﻣﻬﻨﺪﺳﻴﻦ ﻣﻮﺍﺩ
7
How to ‘See’ Electrons
CHAPTER PREVIEW
If we are studying the structure of a material, when all is said and done, all we have to show
for learning how to operate our expensive TEM, the many hours spent in specimenpreparation, etc., is an image or a DP. These images and DPs, which are just differentdistributions of electron intensity, have first to be viewed in some manner. After viewing, we
have to decide if we want to save the results for future reference, perhaps so we can print out
the data for a presentation, technical report, or scientific publication. Since, as we noted inthe opening chapter, our eyes are not sensitive to electrons, we have to find ways to translate
the electron-intensity distributions generated by the specimen into visible-light distribu-
tions, which we can see. This chapter will explain how we ‘see’ electrons.
We’ll break the process down into two parts: first, detection (and display) of the image,
and second, recording of the image. Both these areas are undergoing rapid change becauseof ongoing advances in electronic imaging and storage technology, and so this chapter willundoubtedly contain anachronisms by the time you read it. In particular, numbers are
favored over photographic data; how can we quantitatively compare two photographs?
Comparing two sets of numbers is routine.
7.1 ELECTRON DETECTION AND DISPLAY
As we saw back in Figure 2.1, images and DPs aredifferent kinds of two-dimensional, electron-density dis-tributions which are produced when a thin specimen
scatters electrons. We detect and display them in differ-
ent ways depending on whether we are using a TEM orSTEM, as we’ll explain in Chapter 9. In a conventional
TEM, the images and DPs are static, because the inci-
dent beam is fixed, and so we can easily project themonto a viewing screen within the microscope column.TEM images, for example, are analog images of electron-
density variations in the image plane of the objectivelens. We cannot manipulate the image or its contrast inany way between the electrons leaving the image planeand being projected onto the viewing screen. So we will
briefly discuss the properties of the viewing screen. The
manufacturer controls the choice of screen materials soyou might think there’s not much need to understand
this aspect in any depth. You might be surprised by the
limitations you don’t need to accept or the improve-ments which could be made.
When we operate our TEM as a STEM, or we use a
dedicated STEM, the image is not static; it is built upover time as the small probe is scanned across the area of
interest. Under these circumstances, we can detect theelectron signals in several ways. If we are seeking sec-
ondary electron (SE) or backscattered electron (BSE)
signals, then these detectors sit in the specimen stage
area. If we are seeking the same forward-scattered elec-trons that we view on the TEM screen, the detectors are
in the viewing chamber of the TEM. After we’ve
detected any one of these signals, it is usually digitizedand the digital scanning image is presented on a fluo-
rescent screen as an analog image. You may hear this
fluorescent screen referred to as the CRT, which are the
initials for cathode-ray tube and a relic from the earlydays of electron physics. It is becoming much morecommon for the image or DP to be displayed on a flat-
panel screen beside the main TEM column (or even on a
plasma or LCD screen on the wall of the EM lab)controlled by the TEM’s computer.
We should point out that the sequential or serial na-
ture ofthe scanning image makes it ideal for on-line image
enhancement, image processing, and subsequent image
analysis. The signal from any electronic detector can bedigitized and electronically manipulated prior to displayon the CRT or computer screen, in a way that is impos-
sible with analog images. We can adjust the digital signal
to enhance the contrast or to reduce the noise. Alterna-tively, we can store the digital information and process it
mathematically. The availability of cheap memory and
7.1 E LECTRON DETECTION AND DISPLAY ............................................................................................................................................ 115
www .Iran -mavad .com  
ﻣﺮﺟﻊ ﺩﺍﻧﺸﺠﻮﻳﺎﻥ ﻭ ﻣﻬﻨﺪﺳﻴﻦ ﻣﻮﺍﺩ
fast computers permits on-line image processing and the
rapid extraction of quantitative data from the scanningimage; we discuss all this and more in Chapter 31. Becauseof developments in computer technology, there is greatinterest in recording analog TEM images via a TV camera
in order to digitize them; charge-coupled device (CCD)
cameras are readily available for on-line viewing andprocessing, particularly of HRTEM images. CCD tech-nology is advancing rapidly, driven largely by the digital-camera market and microscopists will continue to benefitfrom the availability of ever-larger CCD detectors. Sowe’ll spend part of this chapter on CCDs which you’llhave now worked out are equally sensitive to visible lightand high-energy electrons.
In attempting to compare the properties of detection
and recording devices we often use the concept of the‘detection quantum efficiency’ or DQE. If a detector islinear in its response then the DQE is defined simply as
DQE¼
SoutNout/C16/C172
SinNin/C16/C172(7:1)
where S/Nis the signal-to-noise ratio of the output or
input signal. So a perfect detector has a DQE of 1 and allpractical detectors have a DQE <1.
Note on terminology : We use several different terms,
often imprecisely, to describe how we ‘see’ electrons.Since our eyes can’t in fact see electrons, we have toresort to the phenomenon of cathodoluminescence (CL)(which we introduced back in Section 4.4) in order toprovide an interface between electrons and our eyes.Any electron display system that we look at relies onCL at some point. The CL process converts the energyof the electrons (cathode rays) to produce light (lumi-nescence). As a result, any electron display screen emitslight in proportion to the intensity of electrons falling onit. A few definitions are in order
&Light emission caused by ionizing radiation is
scintillation.
&The process of fluorescence implies rapid emission.
&Phosphorescence implies that the wavelength and the
delay time are longer than for fluorescence.
All these terms are used in electron microscopy
(interchangeably and often inaccurately) because the‘fluorescent’ screen is coated with a long-delay phos-phor (see Chapter 9).
7.2 VIEWING SCREENS
The viewing screen in a TEM is coated with amaterial such as ZnS, which emits light with a wave-length of /C24450 nm. The ZnS is usually modified (doped)to give off green light at closer to 550 nm; hence you’ll
see screens of different shades of green which, being in
the middle of the visible spectrum, is most relaxing foryour eyes. As long as sufficient light is emitted, the mainrequirement of the viewing screen is that the ZnS parti-cle (grain) size be small enough so that your eye ca nnot
resolve individual grains. This means that grain sizes
<100mm are acceptable (although you can see the grain
size if you look at the screen through the auxiliary
focusing binoculars). Typ ical screen coatings are
made with a ZnS grain size of /C2450mm, although they
may be as small as 10 mm for the highest-resolution
screens.
As we’ve seen in Chapter 4, the cross section for
inelastic interactions (and h ence the emission intensity
of most signals, including CL) decreases with increas-
ing beam voltage. You would thus expect the light
intensity to degrade at higher voltages, but this is offsetby the increase in gun brightness. In some HVEMs thesupport for the small focusing screen is made of aheavy metal such as Pt to enhance backscatter and
increase screen intensity, Of course, this backscattering
will broaden the volume where light is generated and
blur the image, so we don’t gain very much. In factmost TEMs have very similar screens. Other signals arealso given off by the viewing screen, such as X-rays,
and whenever you look at the screen you are protected
from this lethal radiation flux by lead glass, which iscarefully selected to reduce transmitted radiation tolevels at or below ambient background. In HVEMsthis can amount to several tens of millimeters of glass
and, invariably, the optical transmission capabilities
are degraded as the glass gets thicker, but obviouslywe have no alternative if we want to view the screendirectly.
A FEW WORDS OF CAUTION ABOUT YOUR
SCREEN
There isn’t much you can do about choosing the best
material for the viewing screen since the manufac-turer selects it for you, but you can extend its lifesubstantially by taking care to minimize overexpo-sure. The greatest source of screen damage is theintense direct beam that comes through thin speci-
mens and constitutes the central spot in DPs. Using
what you’ll learn about operations of the TEM inChapter 9, you can minimize burning of the screen by(a) only going to diffraction mode with the selected-area aperture inserted, (b) only going to diffractionmode with the C2 lens overfocused, and (c) if the spotappears exceptionally intense despite these precau-tions, then insert the beam stop while you’re observ-
ing the pattern on the screen (but not when
recording it).
116 ..........................................................................................................................................................................H OW TO ‘SEE’ELECTRONS
www .Iran -mavad .com  
ﻣﺮﺟﻊ ﺩﺍﻧﺸﺠﻮﻳﺎﻥ ﻭ ﻣﻬﻨﺪﺳﻴﻦ ﻣﻮﺍﺩ
While it is surprising that a modern TEM still
relies on an analog screen, the end is perhaps already
in sight. One of the latest TEM models (go back and
look at Figure 1.9) is built without an operator’sviewing screen; all the information is shown on flat-panel computer displays on a console that is separatefrom the column. Such a design breaks away frommore than 70 years of TEM design but has thedistinct advantages that
&Anyone in the room (or indeed anyone connected viathe Internet) can see the images and DPs, whichcreates a much better teaching environment.
&The lights don’t have to be out to view and record theinformation.
&The TEM column can be placed in a room that isseparated from the operator, whose presence invari-ably reduces the resolution capabilities of the highest-
performance microscopes.
Moving to digital display and recording brings with
it the possibility of processing the image or DP to
enhance or suppress information prior to publicationor presentation. There are obvious ethical considera-tions here since the scientific community expects thatpublished data be presented with sufficient background
information that others would be able to reproduce and
cross-check the experiment. So if you process digitalimages it is wise to publish the unprocessed data at thesame time so others can see what data processing hasbeen used. We’ll talk a lot more about such ethicalissues and related topics when we discuss image proces-sing in Chapter 31.
7.3 ELECTRON DETECTORS
We have several alternatives to the fluorescent screenfor detecting electrons. These other electron detectorsplay a major role in STEMs and AEMs (as well as inSEMs). They are actually essential to the STEMimage-forming process that we’ll describe in Chapter9. Such detectors are usually one of two kinds: semi-conductor (Si p-n junction) detectors or scintillator-
photomultiplier systems. We’ll examine the pros and
cons of each of these two types and end with asection on CCDs.
7.3.A Semiconductor Detectors
A full understanding of how semiconductor detectorswork requires a fair knowledge of solid-state physics.We’ll just give a brief outline of the principles as theyaffect the use of the TEM but if you want to dig
deeper the place to start is the excellent text by
Pierret.The semiconductor detector, shown schematically in
Figure 7.1, is a doped single-crystal sheet of Si (often
inaccurately described as a solid-state detector). Wemake the Si into an electron-sensitive detector by creat-
ing a p-n junction beneath the Si surface in one of two
ways. In one type of detector, we create the junction bydoping the Si (e.g., by ion implantation of n-type impur-ity atoms into p-type Si or vice versa). This doping
disturbs the equilibrium charge carrier concentration
and creates a region across the p-n junction that is freeof majority carriers which we call a ‘depletion region.’ Aconducting metal layer is evaporated onto both surfaces
to provide ohmic contacts. The alternative type of detec-
tor is called a surface-barrier detector (or sometimes aSchottky diode) and we fabricate this by evaporating athin layer of Au on the surface of high-resistivity n-type
Si, or evaporating Al onto p-type Si. This surface layer
acts as an electrical contact and also creates a depletionlayer and a p-n junction just inside the Si.
When we put either of these detectors into a beam of
high-energy electrons, most of the beam energy is trans-ferred to valence-band electrons in the Si which areexcited across the band gap into the conduction bandthus creating electron-hole pairs (see Figure 4.8). We
can separate the electrons and holes most efficiently by
applying an external reverse bias to the detector; that is,we put a negative bias on the p side of the junction and apositive bias on the n side. In practice, however, so many
electron-hole pairs are created at TEM beam energies
FIGURE 7.1. Semiconductor detector of the surface-barrier type, shown in
a configuration where it would be used to detect high-energy, forward-
scattered electrons. The direct beam is detected by a small circular detector
on the optic axis of the microscope surrounded by a concentric wide-angleannular detector, which detects any scattered electrons.
7.3 E LECTRON DETECTORS ...................................................................................................................................................................... 117
www .Iran -mavad .com  
ﻣﺮﺟﻊ ﺩﺍﻧﺸﺠﻮﻳﺎﻥ ﻭ ﻣﻬﻨﺪﺳﻴﻦ ﻣﻮﺍﺩ
that an external bias is not usually necessary, and the
internal bias of the p-n junction acts to separate theelectrons and holes. Because the electrons and holesmove quite quickly in Si, it takes only a few nanoseconds
to gather most of the carriers over an area of /C241mm
2.S o
the semiconductor detector is remarkably responsive to
electrons. The net result is that the incoming electron
signal is converted to a current in the external circuit
between the surface contacts, as shown in the surface-barrier detector in Figure 7.1.
Since it takes approximately 3.6 eV to produce an
electron-hole pair in Si at room temperature, a 100-keV
electron can theoretically produce /C2428,000 electrons.
This represents a maximum detector gain of close to
3/C210
4but in practice there are losses due to electron
absorption in the metal contact layer and recombina-
tion of the electrons and the holes close to the Si surface
(in a region called the dead layer), and we actually get again of closer to 2 /C210
4.
These semiconductor detectors are very efficient at
picking up and amplifying electron signals. Unfortu-
nately, they have an inherently large capacitance, so
they are not very responsive to rapid changes in signalintensity. Such changes are quite likely to occur duringthe rapid scanning process of STEM imaging. In other
words, the detector has a narrow bandwidth (typically
100 kHz); this is not a good property for a detectorwhich is subject to widely varying signal intensities.We could lower the capacitance by decreasing the detec-
tor area, but if we do this, the signal-to-noise ratio will
be lowered. It is the S/Nratio that ultimately limits the
quality of all scanning images.
Semiconductor detectors have several advantages
&We can easily fabricate them.
&They are cheap to replace.
&They can be cut into any shape, as long as it is flat.
This latter advantage makes them ideal for squeez-
ing into the confines of TEM stages and columns. Forexample, we can make the semiconductor detector inannular form so that the main electron beam goesthrough the hole in it, but the scattered electrons are
very efficiently detected. This produces a dark-field
(scattered electron) detector. We can also make detec-tors that are divided into halves or quadrants and each
segment is insulated from the other(s). These detectors
are very useful for discriminating directional signalssuch as those coming from magnetic specimens.
There are also some drawbacks to semiconductor
detectors
&They have a large dark current (the current regis-
tered when no signal is incident on the detector).This dark current arises from thermal activation ofelectron-hole pairs, or from light falling on anuncoated detector. Since the detectors in a TEMinvariably have a metal ohmic contact, the light
problem is minimal because light can’t penetrate
the metal film. Now we could minimize thermalactivation by cooling the detector to liquid-nitrogentemperatures but that step is impractical and intro-duces a cold surface into the vacuum which wouldsimply collect contamination, so we live with noisedue to the thermal activation.
&Because noise is inherent in the semiconductor
detector, its DQE is poor for low-intensity sig-
nals, but rises almost to unity for high-intensitysignals.
&The electron beam can damage the detector, partic-ularly in intermediate voltage microscopes. In thesecircumstances, a doped p-n detector is less sensitivethan a surface-barrier detector, because the deple-tion region is deeper in the Si.
&They are insensitive to low-energy electrons such assecondary electrons.
Despite these drawbacks, both types of Si detector
are far more robust than the alternative scintillator,
which we will now describe.
7.3.B Scintillator-Photomultiplier
Detectors/TV Cameras
A scintillator emits visible light when struck by electrons
because of the same CL process that occurs in fluores-
cent screens. While we are viewing a static TEM image,
we want the fluorescent screen to continue emitting light
for some time after the electrons hit it, so we use a long-
delay scintillator. Of course, when we are using a scin-
tillator to detect rapid changes in signal as in scanning
beam imaging, we want the light emission to decay
rapidly. So we don’t use ZnS in scintillator detectors
but rather materials such as Ce-doped yttrium-aluminum
garnet (YAG) and various doped plastics and glasses.
These materials have decay times on the order of nano-seconds rather than the microseconds needed for ZnS.
Once we’ve converted the incoming electron signal to
visible light, the light from the scintillator is amplified
by a photomultiplier (PM) system, attached to the scin-
tillator via a light pipe. Figure 7.2 shows a schematic
diagram of a scintillator-PM detector setup to detect
secondary electrons in a TEM, but the design used to
detect primary scattered electrons in the STEM is essen-
tially identical.
The scintillators that we use in STEMs or SEMs are
often coated with a 100-nm-thick layer of Al to reflectany light generated in the microscope and stop it from
entering the PM tube where it would add noise to the
signal. If the detector is in the stage of the microscope,this light could come from the specimen itself if it is
cathodoluminescent, or it could be light coming down
118 ..........................................................................................................................................................................H OW TO ‘SEE’ELECTRONS
www .Iran -mavad .com  
ﻣﺮﺟﻊ ﺩﺍﻧﺸﺠﻮﻳﺎﻥ ﻭ ﻣﻬﻨﺪﺳﻴﻦ ﻣﻮﺍﺩ
the column from a thermionic source and reflected from
the polished surface of the specimen. If you have an
uncoated scintillator detector in the viewing chamber,
then room light may also hit the detector, so you should
cover the windows of the viewing chamber.
The advantages of the scintillator-PM system are
&The gain of the system is very high. The gain for the
total detector system is of the order of 10n, depend-
ing on the number ( n)o fe l e c t r o d e s( o f t e nc a l l e d
dynodes) in the PM. A value of 108is not unusual
(compare with /C24104for the semiconductor detector).
This performance is reflected in a typical DQE ofclose to 0.9 for several commercial scintillators.
&The noise level in a scintillator is low compared withsemiconductor detectors, and the bandwidth of thescintillator is in the MHz range. As a result, bothlow-intensity images and TV-rate images are easilydisplayed. There is a tremendous practical advan-tage to TV-rate imaging of digital signals, becausesuch images, when suitably processed and displayedcan be viewed, stored, and recorded under normal
conditions of room illumination. So you don’t have
to work in the dark while operating your (S)TEM.The disadvantages of the scintillator-PM system
are
&The scintillator is not as robust as the semiconductor
detector, being even more susceptible to radiation
damage, particularly after longtime exposure to thebeam.
&The scintillator-PM combination is also substan-tially more expensive and bulky compared to semi-conductor detectors and therefore it does not fit wellwithin the TEM stage, nor is it easily manufacturedinto multi-detector configurations; it is also more
expensive. However, plastic scintillators can be
shaped to give large collection angle, such as theRobinson BSE detector used in many SEMs.
&The energy-conversion efficiency of a scintillator isalso rather low ( /C242%–20%) compared to a semi-
conductor detector and, typically, we only get about4000 photons per incident 100-keV electron, /C247/C2
less than for the semiconductor detector. This low
efficiency is offset by the gain in the PM tube.
On balance, the scintillator-PM detector is preferred
over the semiconductor detector for most general elec-
tron detection in TEM/STEM systems. However, youmust take care to minimize any high-intensity beamsthat may damage the detector and lower its efficiency.Therefore, you need to take more care when operating
scintillator detectors.
We’ve already mentioned that you can view the
TEM image directly through a TV camera, rather
than looking at the fluorescent screen. There arereal advantages to TV cameras, e.g., for on-line view-ing of faint HRTEM images (see Chapter 28) or forrecording of dynamic in-situ events (see Chapter 29).
Also, from a teaching standpoint, anything that pulls
the TEM image, in real time, out of the viewingchamber (which only the operator can see intoclearly) and onto a classroom or laboratory compu-ter screen or plasma display makes life so much
easier. With the increased interest in telemicroscopy,
TV cameras and webcams are becoming much morecommon within the TEM room (e.g., URLs #1 and#2). TV cameras attached to TEMs come in bothanalog and digital forms. Typically the cameras are
placed below the viewing screen so you have to lift
up the screen to detect the TV image. The cameramay have to be offset if there is another post-columnattachment such as an EELS system. Sometimes thecamera is placed within the column and is then
moved on axis when needed.
Analog YAG-based scintillator TV cameras may be
used for applications requiring image intensification if
you are dealing with faint images (e.g., if you are usinglow-dose techniques because your specimen wouldotherwise be damaged by the beam). Also, wide-angle
FIGURE 7.2. Scintillator-photomultiplier detector system for SE detection
in a TEM. SEs from the specimen spiral back up through the objective lens
polepiece and are accelerated by the high voltage onto the scintillator,generating visible light which travels via fiber optics to a photocathode.
There the light is re-converted to el ectrons. The electron signal is then
multiplied by several electrodes (dynodes) in the PM tube before beingused to modulate the display screen.
7.3 E LECTRON DETECTORS ...................................................................................................................................................................... 119
www .Iran -mavad .com  
ﻣﺮﺟﻊ ﺩﺍﻧﺸﺠﻮﻳﺎﻥ ﻭ ﻣﻬﻨﺪﺳﻴﻦ ﻣﻮﺍﺩ
cameras are available that collect a much greater area of
the image or DP than the standard TEM photographicplate. However, the most widely used TV cameras useonly digital-detection technology, which we’ll nowdiscuss.
7.3.C Charge-Coupled Device (CCD) Detectors
Electronic technology for recording images and spectrais rapidly closing in on the more traditional analogmethods. CCD cameras are becoming the norm forreal-time TV recording of images and DPs. They arealso being used for two–dimensional arrays for parallel-collection EELS and energy-filtered images, as wedescribe in Chapter 37.
CCDs are metal-insulator-silicon devices that
store charge generated by light or electron beams.CCD arrays consist of several mega- (millions of)pixels which are individual capacitors electricallyisolated from each other through the creation ofpotential wells under each CCD cell, so they canaccumulate charge in proportion to the incidentradiation intensity, as shown in Figure 7.3A. Thelargest CCD arrays, as of writing this text are giga-pixels (10
9). Because such systems are so expensive,
they are typically developed for use in major astro-nomical telescopes for detecting very faint lightsources. In fact there isn’t a good reference text forCCD use in electron microscopy but there is a greatone by Howell for astronomy that gives excellentbackground material if you are interested in digital-image recording.
The maximum size of CCD currently available for
TEM use is 4k /C24k but the size will only increase
with time. (It is also possible to stitch together multi-ple CCD images using software so, if you have thetime, the size of the CCD itself is not a serious issue.)The individual cells currently can be as small as 6 mm
although a more typical size range is /C2410–15 mm. To
create a picture, we have to read out the array. Wedo this by changing the applied potentials to transferthe charge serially from each potential well along aline in the array into an output amplifier, as shownin Figure 7.3B. With good design of the electrodes,charge-transfer efficiencies of 99.999% can be achieved.
Once all the cells are empty the array can be re-exposed. This so-called ‘full-frame’ design is simpleand robust and offers the highest resolution and highestpixel density.
Rather than serial readout of full-frame CCDs, it is
also possible to have frame transfer CCDs in which thewhole frame is transferred to an adjacent storage arrayleaving the main array free to collect a new signal flux.This method allows for shorter frame times, and thus afaster image acquisition, but is much more complex and,since more of the device is taken up with the storage, theCCD has lower resolution and much higher cost. The
typical frame times needed to record TEM images are
long enough that high-speed frame transfer is not
usually needed.Potential wellPolysilicon gateIncoming electrons (A)
(B)Dielectric
Output
node
FIGURE 7.3. (A) A single cell in a CCD array showing the storage of
charge in the potential well under one pixel. If we vary the applied
potential to rows of pixels in sequence as in (B), one pixel row is shifted to
the parallel register and is read out pixel by pixel, after which the next rowis moved to the parallel register, and so on. The stored charge in each pixelis thus fed into an amplifier and digitized.
120 ..........................................................................................................................................................................H OW TO ‘SEE’ELECTRONS
www .Iran -mavad .com  
ﻣﺮﺟﻊ ﺩﺍﻧﺸﺠﻮﻳﺎﻥ ﻭ ﻣﻬﻨﺪﺳﻴﻦ ﻣﻮﺍﺩ
The frame time for reading the CCD depends on
the size of the image and the specific technology used
to readout the detected signal. Ultrahigh-speed CCD
cameras are available with >105frames/second, but
such high speeds are not essential in standard TEM.It is worth noting, however, that time-resolved TEM
is an area of growing importance and, in such dedi-
cated instruments, ultra-fast recording is required.
Routinely, frame times of <0.001 seconds, well
below standard TV rates of 0.033 seconds, are avail-able for in-situ recording of fast events. But the
frame time can equally well be several minutes (e.g.,
for picking up diffuse scattering in faint DPs).
Obviously, the longer the exposure, the more the
image is susceptible to external vibration, drift, etc.;
so long exposures, e.g., for HRTEM images, are not
good.
CCD detectors have several advantages
&When cooled, they have very low noise and a good
DQE ( >0.5) even at low input signal levels.
&The dynamic range is high, making them ideal for
recording DPs which can span an enormous inten-sity range.
&They respond linearly to changes in input signal andshow a fairly uniform response across many pixels.
There are some drawbacks to CCDs, not least of
which is their cost, but that is always decreasing, as
with any Moore’s-law-based technology. However,
‘blooming,’ which occurs when too much signal
fills up the pixel and the signal overflows into sur-
rounding pixels, can be a problem. This problem can
be overcome substantially by building anti-blooming
or overflow drain structures within the device.
Apart from these minor factors it is clear that, in
the end, CCDs, or other electronic technology, will
eventually record and store all TEM images, DPs,
and spectra.
7.3.D Faraday Cup
In conventional TEM there isn’t much need to know
the beam current, but for X-ray analysis in the AEM, it
is essential, since there is often a need to compare
analytical results obtained under identical beam current
conditions. A Faraday cup is a detector that simply
measures the total electron current in the beam. We
don’t use it for any imaging process, but rather as a
way of characterizing the performance of the electron
source as we saw in Chapter 5. Once the electrons enter
the Faraday cup, they cannot leave except by flowing to
ground through an attached picoammeter that measures
the electron current.
You can easily construct a Faraday cup to go in an
SEM, but it is more difficult to design one that fits in thestage of a TEM. A dedicated Faraday cup holder is
shown in Figure 7.4A. The entrance aperture is small
and the chamber is relatively deep and lined with a low-Zmaterial to minimize backscatter. If you tilt it slightly,
the electrons have little chance of being scattered
directly back. With such a holder you can only find the
hole if you can image the upper surface with SE or BSEdetectors, and if these are not available then you musthave a cup with a hole in the lower surface too .When
the cup is not tilted, the electrons go straight through; ifyou tilt the cup, then all the electrons are trapped asshown in Figure 7.4A. The way to ensure that you are
measuring the maximum current is to look at the
picoammeter reading as you tilt the cup. Some manu-facturers now incorporate a Faraday cup in the speci-men holder. You can measure the current by deflecting
the beam into the cup or partially extracting the holder
so the beam falls into the cup (Figure 7.4B).
(A)
(B)
FIGURE 7.4. (A) Schematic diagram of a dedicated Faraday cup in the
end of a side-entry specimen holder (more details about these holders in
Chapter 8). The entrance aperture has to be found by imaging the topsurface using SEs or BSEs. In (B) the specimen holder is retracted so the
electrons fall into a cup on the tip of the holder (in which position of
course the TEM image of your specimen cannot be seen). In either case,the electron current is measured as it goes to ground through a picoam-meter attached to the outside of the holder.FARADAY CUP
Remember: A Faraday Cup is a Black Hole for
Electrons.
7.3 E LECTRON DETECTORS ...................................................................................................................................................................... 121
www .Iran -mavad .com  
ﻣﺮﺟﻊ ﺩﺍﻧﺸﺠﻮﻳﺎﻥ ﻭ ﻣﻬﻨﺪﺳﻴﻦ ﻣﻮﺍﺩ
If you don’t have a Faraday cup, it is possible to
get an approximate reading of the current by just
measuring the current through an insulated line froma bulk region of your specimen and correcting for
electron backscatter. Backscattering is independent of
the accelerating voltage and approximately linear withatomic number up to about Z= 30. For example, the
backscatter coefficient for Cu is about 0.3 and for Alis about 0.15. It is also possible to deflect the beamonto the last beam-defining diaphragm (see Chapters 6and 9) and measure the current via an insulated feed-
through (also correcting for backscatter).
7.4 WHICH DETECTOR DO WE USE FOR
WHICH SIGNAL?
As we mentioned at the start of the chapter, the princi-
pal electron signals that we can detect are the forward-scattered electrons (which as we’ll see in Chapter 9 formthe most common TEM images) and the BSE and SE
signals from the beam-entry surface of the specimen.
Semiconductor detectors are only sensitive to elec-
trons with sufficient energy ( >5 keV) to penetrate the
metal contact layer. So we use these detectors mainly for
high-energy forward-scattered imaging and high-energy
BSE imaging. Because of the surface contact layer wedon’t use semiconductor detectors for low-energy SEs
but instead use a scintillator-PM system. Rememberthat the scintillator may also be coated with Al to pre-
vent visible light from generating noise. This coating
would also prevent low-energy SEs from being detected.So for SE detection, either there must be no coating or
the electrons must be accelerated to an energy high
enough to penetrate the coating; we achieve the latterby applying a high kV ( >10 kV) positive bias to the
scintillator.
The capacitance is relatively high for semiconduc-
tor detectors so they are not the detector of choice indedicated STEMs where high scan-rate TV imagesare the normal viewing mode, i.e., you need a quickresponse. The scintillator-PM system is again preferred
under these circumstances. As most microscopes move
toward TV-rate display of scanning images it is likelythat the scintillator-PM will be used increasingly forforward-scattered TEM imaging. Semiconductor detec-
tors may only be used for BSEs, which is not a major
imaging mode in TEMs. A summary of all the variouselectron detectors in a TEM/STEM is given in Figure7.5. We’ll talk more about the methods of imaging in
Chapter 9 and later in Part 3 but the primary detectors
in (S)TEM pick up the forward-scattered electrons on-axis (called the bright-field (BF) detector), forward-
scattered through small angles </C2438(called the annu-
lar dark-field (ADF) detector), or scattered out tohigher angles (called the high-angle annular dark-field
(HAADF) detector).
Sometimes we examine specimens which themselves
exhibit cathodoluminescence under electron bombard-ment. We discussed CL back in Chapter 4 and we’llgive an example of why CL imaging might be useful inChapter 29. A mirror is used to focus the light from the
specimen into a scintillator-PM system; one design is
