Repository: Ketankham/chatbot-meta-books

File: callister-book.txt (part 15 of 65)
Brittle materials, for which appreciable plastic deformation is not possible in front 
of an advancing crack, have low KIc values and are vulnerable to catastrophic failure. 
However, KIc values are relatively large for ductile materials. Fracture mechanics is 
especially useful in predicting catastrophic failure in materials having intermediate ductilities. Plane strain fracture toughness values for a number of different materials are presented in Table 8.1 (and Figure 1.7); a more extensive list of K
Ic values is given 
in Table B.5, Appendix B.
The plane strain fracture toughness KIc is a fundamental material property that 
depends on many factors, the most influential of which are temperature, strain rate, plane strain
plane strain fracture 
 toughness
Plane strain fracture 
toughness for mode I crack surface  displacement
2Two other crack displacement modes, denoted II and III and illustrated in Figures 8.10b and 8.10c, are also possible; 
however, mode I is most commonly encountered.Figure 8.10  The three 
modes of crack surface 
 displacement. (a) Mode I, opening or tensile mode; (b) mode II, sliding mode; and (c) mode III, tearing mode.
(a) (b) (c)2a a
(a) (b)Figure 8.9  Schematic 
representations of (a) an interior crack in a plate of infinite width and (b) an edge crack in a plate of semi-infinite width.
220  •   Chapter 8  /  Failure
and microstructure. The magnitude of KIc decreases with increasing strain rate and 
decreasing temperature. Furthermore, an enhancement in yield strength wrought by 
solid solution or dispersion additions or by strain hardening generally produces a cor-responding decrease in K
Ic. In addition, KIc normally increases with reduction in grain 
size as composition and other microstructural variables are maintained constant. Yield strengths are included for some of the materials listed in Table 8.1. Several different testing techniques are used to measure K
Ic (see Section 8.6). 
Virtually any specimen size and shape consistent with mode I crack displacement may be utilized, and accurate values will be realized, provided that the Y scale parameter in 
Equation 8.5 has been determined properly.
Design Using Fracture Mechanics
According to Equations 8.4 and 8.5, three variables must be considered relative to the possibility for fracture of some structural component—namely, the fracture toughness (K
c) or plane strain fracture toughness (KIc), the imposed stress ( 𝜎), and  
the flaw size (a)—assuming, of course, that Y has been determined. When designing a component, it is first important to decide which of these variables are c onstrained by the application and which are subject to design control. For example, material selection (and hence K
c or KIc) is often dictated by factors such as density (for lightweight applica-
tions) or the corrosion characteristics of the environment. Alternatively, the allowable flaw size is either measured or specified by the limitations of available flaw detection techniques. It is important to realize, however, that once any combination of two of the preceding parameters is prescribed, the third becomes fixed (Equations 8.4 and 8.5). For example, assume that K
Ic and the magnitude of a are specified by application con-
straints; therefore, the design (or critical) stress σc is given by
 𝜎c=KIc
Y√𝜋a (8.6) Computation of 
design stress Yield Strength KIc
Material MPa ksi MPa √m ksi √in.
 Metals  
Aluminum alloya (7075-T651) 495 72 24 22
Aluminum alloya (2024-T3) 345 50 44 40
Titanium alloya (Ti-6Al-4V) 910 132 55 50
Alloy steela (4340 tempered @ 260°C) 1640 238 50.0 45.8
Alloy steela (4340 tempered @ 425°C) 1420 206 87.4 80.0
 Ceramics  Concrete — — 0.2–1.4 0.18–1.27
Soda-lime glass — — 0.7–0.8 0.64–0.73
Aluminum oxide — — 2.7–5.0 2.5–4.6
 Polymers  Polystyrene (PS) 25.0–69.0 3.63–10.0 0.7–1.1 0.64–1.0
Poly(methyl methacrylate) (PMMA) 53.8–73.1 7.8–10.6 0.7–1.6 0.64–1.5Polycarbonate (PC) 62.1 9.0 2.2 2.0
aSource: Reprinted with permission, Advanced Materials and Processes, ASM International, © 1990.Table 8.1
 Room-Temperature 
Yield Strength and Plane Strain Fracture Toughness Data for Selected Engineering Materials
8.5 Principles of Fracture Mechanics  •   221
However, if stress level and plane strain fracture toughness are fixed by the design 
 situation, then the maximum allowable flaw size ac is given by
 ac=1
𝜋 (KIc
𝜎Y)2
 (8.7)
A number of nondestructive test (NDT) techniques have been developed that 
permit detection and measurement of both internal and surface flaws.3 Such techniques 
are used to examine structural components that are in service for defects and flaws that could lead to premature failure; in addition, NDTs are used as a means of quality con-trol for manufacturing processes. As the name implies, these techniques do not destroy the material/structure being examined. Furthermore, some testing methods must be conducted in a laboratory setting; others may be adapted for use in the field. Several commonly employed NDT techniques and their characteristics are
 listed in Table 8.2.4
One important example of the use of NDT is for the detection of cracks and leaks in the 
walls of oil pipelines in remote areas such as Alaska. Ultrasonic analysis is utilized in con-junction with a “robotic analyzer” that can travel relatively long distances within a pipeline.Computation of 
maximum allowable flaw length      Defect Size 
Technique Defect Location Sensitivity (mm) Testing Location
Scanning electron  Surface >0.001 Laboratory
  microscopy (SEM)
Dye penetrant Surface 0.025–0.25 Laboratory/in-field
Ultrasonics Subsurface >0.050 Laboratory/in-field
Optical microscopy Surface 0.1–0.5 Laboratory
Visual inspection Surface >0.1 Laboratory/in-field
Acoustic emission Surface/subsurface >0.1 Laboratory/in-field
Radiography (x-ray/ Subsurface >2% of specimen  Laboratory/in-field
  gamma ray)    thickness Table 8.2  
A List of Several 
Common Nondestructive Testing Techniques
3Sometimes the terms nondestructive evaluation (NDE) and nondestructive inspection  (NDI) are also used 
for these  techniques.
4Section M.3 of the Mechanical Engineering Online Module discusses how NDTs are used in the detection of 
flaws and cracks. [The ME Online Module may be found in all digital versions of this text or at www.wiley.com/
college/callister (Student Companion Site)].
5Crack propagation may occur due to cyclic loading associated with fluctuations in pressure, or as a result of aggressive 
chemical attack of the wall material.DESIGN EXAMPLE 8.1
Material Specification for a Pressurized Cylindrical Tank
Consider a thin-walled cylindrical tank of radius 0.5 m (500 mm) and wall thickness of 8.0 mm that 
is to be used as a pressure vessel to contain a fluid at a pressure of 2.0 MPa. Assume a crack exists within the tank’s wall that is propagating from the inside to the outside as shown in Figure 8.11.
5 
Regarding the likelihood of failure of this pressure vessel, two scenarios are possible:
1.  Leak-before-break. Using principles of fracture mechanics, allowance is made for the growth of the crack through the thickness of the vessel wall prior to rapid propagation. Thus, the crack will completely penetrate the wall without catastrophic failure, allowing for its detection by the leaking of pressurized fluid.
222  •   Chapter 8  /  Failure
2.  Brittle fracture . When the 
advancing crack reaches a 
critical length, which is shorter than for leak-before-break, fracture occurs by its rapid propagation through the entirety of the wall. This event typically results in the explosive expulsion of the vessel’s fluid contents.
 Obviously, leak-before-break is almost always the pre-
ferred scenario. For a cylindrical pressure vessel, the circumferential (or hoop) stress 𝜎
h on the wall is a 
function of the pressure p in the vessel and the radius r and wall thickness t according to the following expression:
 𝜎
h=pr
t (8.8)
Using values of p, r, and t provided earlier, we compute the hoop stress for this vessel as follows:
 𝜎h=(2.0 MPa)(0.5 m)
8×10−3 m
 =125 MPa
 Upon consideration of the metal alloys listed in Table B.5 of Appendix B, determine which 
satisfy the following criteria:
(a) Leak-before-break
(b) Brittle fracture
 Use minimum fracture toughness values when ranges are specified in Table B.5. Assume a factor of safety value of 3.0 for this problem.
Solution
(a)  A propagating surface crack will assume a configuration shown schematically in Figure 
8.12—having a semicircular shape in a plane perpendicular to the stress direction and a 
length of 2c (and also a depth of a where a = c). It can be shown
6 as the crack penetrates the 
outer wall surface that 2c = 2t (i.e., c = t). Thus, the leak-before-break condition is satisfied 
when a crack’s length is equal to or greater than the vessel wall thickness—that is, there is a critical crack length for leak-before-break c
c defined as follows:
 cc≥t (8.9)
 Critical crack length cc may be computed using a form of Equation 8.7. Furthermore, 
because crack length is much smaller than the width of the vessel wall, a condition similar to Figure 8.11  Schematic diagram showing the cross section of 
a cylindrical pressure vessel subjected to an internal pressure p 
that has a radial crack of length a located on the inside wall.t
ppp
p
pp
ppra𝜎
𝜎
6Materials for Missiles and Spacecraft , E. R. Parker (editor), “Fracture of Pressure Vessels,” G. R. Irwin, McGraw-Hill, 
1963, pp. 204–209.
8.5 Principles of Fracture Mechanics  •   223
that represented in Figure 8.9a, we assume Y = 1. Incorporating a factor of safety N, and taking 
stress to be the hoop stress, Equation 8.7 takes the form
 cc=1
𝜋 (KIc
N
𝜎h)2
          =1
𝜋N2 (KIc
𝜎h)2
 (8.10)
Therefore, for a specific wall material, leak-before-break is possible when the value of its 
critical crack length (per Equation 8.10) is equal to or greater than the pressure vessel wall 
thickness. For example, consider steel alloy 4140 that has been tempered at 370°C. Because K
Ic values 
for this alloy range between 55 and 65 MPa √m, we use the minimum value (55 MPa √m) 
as called for. Incorporating values for N (3.0) and 𝜎h (125 MPa, as determined previously) into 
Equation 8.10, we compute cc as follows:
 cc=1
𝜋N2 (KIc
𝜎h)2
 =1
𝜋(3)2 (55 MPa √m
125 MPa )2
 =6.8 ×10−3 m=6.8 mm
Because this value (6.8 mm) is less than the vessel wall thickness (8.0 mm), leak-before-break 
for this steel alloy is unlikely.𝜎h
𝜎hPropagating
crack
2caFigure 8.12  Schematic 
diagram that shows the 
circumferential hoop stress ( 𝜎h) 
generated in a wall segment of a cylindrical pressure vessel; also shown is the geometry of a crack of length 2c and depth a that is propagating from the inside to the outside of the wall.
224  •   Chapter 8  /  Failure
A number of different standardized tests have been devised to measure the fracture 
toughness values for structural materials.7 In the United States, these standard test 
methods are developed by the ASTM. Procedures and specimen configurations for most tests are relatively complicated, and we will not attempt to provide detailed explanations. In brief, for each test type, the specimen (of specified geometry and size) contains a preexisting defect, usually a sharp crack that has been introduced. The test apparatus loads the specimen at a specified rate, and also measures load and crack displacement values. Data are subjected to analyses to ensure that they meet 8.6 FRACTURE TOUGHNESS TESTING Leak-before-break critical crack lengths for the other alloys in Table B.5 are determined in like manner; their values are tabulated in Table 8.3. Three of these alloys have c
c values that 
satisfy the leak-before-break (LBB) criteria [ cc > t (8.0 mm)]—viz.
 • steel alloy 4140 (tempered at 482°C) • steel alloy 4340 (tempered at 425°C) • titanium alloy Ti-5Al-2.5Sn
 The “(LBB)” label appears beside the critical crack lengths for these three alloys.
(b)  For an alloy that does not meet the leak-before-break conditions brittle fracture can occur 
when, during crack growth, c  reaches the critical crack length c
c. Therefore, brittle fracture is 
likely for the remaining eight alloys in Table 8.3.
Table 8.3  
For a Cylindrical 
Pressure Vessel, Leak-before-Break Critical Crack Lengths for 10 Metal Alloys*Alloy cc (Leak-before-Break) (mm)
Steel alloy 1040 6.6
Steel alloy 4140
(tempered at 370°C) 6.8
(tempered at 482°C) 12.7 (LBB)
Steel alloy 4340
(tempered at 260°C) 5.7(tempered at 425°C) 17.3 (LBB)
Stainless steel 17-4PH 6.4
Aluminum alloy 2024-T3 4.4
Aluminum alloy 7075-T651 1.3
Magnesium alloy AZ31B 1.8
Titanium alloy Ti-5Al-2.5Sn 11.5 (LBB)
Titanium alloy Ti-6Al-4V 4.4
*The “LBB” notation identifies those alloys that meet the leak-before-break 
criterion for this problem.
7See, for example, ASTM Standard E399, “Standard Test Method for Linear–Elastic Plane–Strain Fracture Tough-
ness KIc of Metallic Materials.” [This testing technique is described in Section M.4 of the Mechanical Engineering 
Online Module, which may be found in all digital versions of this text or at www.wiley.com/college/callister (Student 
Companion Site)]. Two other fracture toughness testing techniques are ASTM Standard E561 -05E1, “Standard Test Method for K–R Curve Determinations,” and ASTM Standard E1290-08, “Standard Test Method for Crack-Tip Opening  Displacement (CTOD) Fracture Toughness Measurement.”
8.6 Fracture Toughness Testing  •   225
established criteria before the fracture toughness values are deemed acceptable. 
Most tests are for metals, but some have also been developed for ceramics, poly-mers, and composites.
Impact Testing Techniques
Prior to the advent of fracture mechanics as a scientific discipline, impact testing techniques were established to ascertain the fracture characteristics of materials at high loading rates. It was realized that the results of laboratory tensile tests (at low loading rates) could not be extrapolated to predict fracture behavior. For example, under some circumstances, normally ductile metals fracture abruptly and with very little plastic deformation under high loading rates. Impact test conditions were cho-sen to represent those most severe relative to the potential for fracture—namely, (1) deformation at a relatively low temperature, (2) a high strain rate (i.e., rate of deformation), and (3) a triaxial stress state (which may be introduced by the presence of a notch).
Two standardized tests,
8 the Charpy and the Izod, are used to measure the 
impact energy (sometimes also termed notch toughness). The Charpy V-notch (CVN) technique is most commonly used in the United States. For both the Charpy and the Izod, the specimen is in the shape of a bar of square cross section, into which a V-notch is machined (Figure 8.13a ). The apparatus for making V-notch impact 
tests is illustrated schematically in Figure 8.13b . The load is applied as an impact 
blow from a weighted pendulum hammer released from a cocked position at a fixed height h. The specimen is positioned at the base as shown. Upon release, a knife 
edge mounted on the pendulum strikes and fractures the specimen at the notch, which acts as a point of stress concentration for this high-velocity impact blow. The pendulum continues its swing, rising to a maximum height h ′, which is lower than h . 
The energy absorption, computed from the difference between h  and h ′, is a mea-
sure of the impact energy. The primary difference between the Charpy and the Izod techniques lies in the manner of specimen support, as illustrated in Figure 8.13 b. 
These are termed impact tests because of the manner of load application. Several variables, including specimen size and shape as well as notch configuration and depth, influence the test results.
Both plane strain fracture toughness and these impact tests have been used to 
determine the fracture properties of materials. The former are quantitative in nature, in that a specific property of the material is determined (i.e., K
Ic). The results of the impact 
tests, however, are more qualitative and are of little use for design purposes. Impact energies are of interest mainly in a relative sense and for making comparisons—absolute values are of little significance. Attempts have been made to correlate plane strain fracture toughnesses and CVN energies, with only limited success. Plane strain fracture toughness tests are not as simple to perform as impact tests; furthermore, equipment and specimens are more expensive.
Ductile-to-Brittle Transition
One of the primary functions of the Charpy and the Izod tests is to determine whether a material experiences a ductile-to-brittle transition with decreasing temperature and, 
if so, the range of temperatures over which it occurs. As may be noted in the chapter-
opening photograph of the fractured oil tanker for this chapter (also the transport ship shown in Figure 1.3), widely used steels can exhibit this ductile-to-brittle  transition Charpy, Izod tests
impact energy
ductile-to-brittle 
 transition
8ASTM Standard E23, “Standard Test Methods for Notched Bar Impact Testing of Metallic Materials.”
226  •   Chapter 8  /  Failure
10 mm
(0.39 in.)
IzodScaleCharpy
Starting positionPointer
End of swing
Specimen
Anvil8 mm
(0.32 in.)
10 mm
(0.39 in.)
hʹHammer
h(a)
(b)Figure 8.13  (a) Specimen 
used for Charpy and Izod 
impact tests. (b) A schematic drawing of an impact  testing apparatus. The hammer is released from fixed height h and strikes the specimen; the energy expended in fracture is reflected in the difference between h and the swing height h′. Specimen placements for both the Charpy and the Izod tests are also shown. 
[Figure (b) adapted from H. W. 
Hayden, W. G. Moffatt, and J. Wulff, The Structure and Properties of Materials, Vol. III, Mechanical Behavior, John Wiley & Sons, 1965. Reproduced with permission of Kathy Hayden.]
with disastrous consequences. The ductile-to-brittle transition is related to the tem-
perature dependence of the measured impact energy absorption. This transition is represented for a steel by curve A  in Figure 8.14. At higher temperatures, the CVN 
energy is relatively large, corresponding to a ductile mode of fracture. As the tempera-ture is lowered, the impact energy drops suddenly over a relatively narrow tempera-ture range, below which the energy has a constant but small value—that is, the mode of fracture is brittle.Tutorial Video:
How Is the Mechanism 
of Failure Affected by 
the Ductile-to-Brittle 
Transition?
8.6 Fracture Toughness Testing  •   227
Alternatively, appearance of the failure surface is indicative of the nature of frac-
ture and may be used in transition temperature determinations. For ductile fracture, 
this surface appears fibrous or dull (or of shear character), as in the steel specimen 
of Figure 8.15, which was tested at 79 °C. Conversely, totally brittle surfaces have a 
granular (shiny) texture (or cleavage character) (the −59°C specimen in Figure 8.15). 
Over the ductile-to-brittle transition, features of both types will exist (in Figure 8.15, displayed by specimens tested at −12°C, 4°C, 16°C, and 24°C). Frequently, the percent 
shear fracture is plotted as a function of temperature—curve B in Figure 8.14.
For many alloys there is a range of temperatures over which the ductile-to-brittle 
transition occurs (Figure 8.14); this presents some difficulty in specifying a single ductile-to-brittle transition temperature. No explicit criterion has been established, and so this temperature is often defined as the temperature at which the CVN energy assumes some value (e.g., 20 J or 15 ft-lb
f), or corresponding to some given fracture appearance 
(e.g., 50% fibrous fracture). Matters are further complicated by the fact that a  different transition temperature may be realized for each of these criteria. Perhaps the most conservative transition temperature is that at which the fracture surface becomes 100% fibrous; on this basis, the transition temperature is approximately 110 °C (230°F) for the 
steel alloy that is the subject of Figure 8.14.Figure 8.14  Temperature 
dependence of the Charpy V-
notch impact energy (curve A) and  percent shear fracture (curve B) for an A283 steel. 
(R. C. McNicol, “Correlation of Charpy 
Test Results for Standard and Non-standard Size Specimens,” Welding Research a Supplement to the Welding Journal, Vol. 44, No. 9. Copyright 1965.  Courtesy of the Welding Journal, American Welding Society, Miami, Florida.)
Impact energy (J)100
80
60
4020
0100
80
6040
20
0–40 0 40 80 120 160 200 240 280
–40 –20 0 40 20 80 120 60 100 140Temperature (°F)
Temperature (°C)
Shear fracture (%)Impact
energy
Shear
fractureA
B
̶59 ̶124 1 62 47 9 Figure 8.15  Photograph of fracture 
surfaces of A36 steel Charpy V-notch 
specimens tested at indicated tempera-tures (in ° C). 
(From R. W. Hertzberg, Deformation and 
Fracture Mechanics of Engineering Materi-als, 3rd edition, Fig. 9.6, p. 329. Copyright © 1989 by John Wiley & Sons, Inc., New York. Reprinted by permission of John Wiley & Sons, Inc.)Tutorial Video:
How Do I Interpret 
the Ductile-to-Brittle 
Transition Failure 
Graphs?
228  •   Chapter 8  /  Failure
Structures constructed from alloys that exhibit this ductile-to-brittle behavior 
should be used only at temperatures above the transition temperature to avoid brittle 
and catastrophic failure. Classic examples of this type of failure were discussed in the case study found in Chapter 1. During World War II, a number of welded transport ships away from combat suddenly split in half. The vessels were constructed of a steel al-loy that possessed adequate toughness according to room-temperature tensile tests. The brittle fractures occurred at relatively low ambient temperatures, at about 4 °C (40°F), 
in the vicinity of the transition temperature of the alloy. Each fracture crack originated at some point of stress concentration, probably a sharp corner or fabrication defect, and then propagated around the entire girth of the ship.
In addition to the ductile-to-brittle transition represented in Figure 8.14, two other 
general types of impact energy–versus–temperature behavior have been observed; these are represented schematically by the upper and lower curves of Figure 8.16. Here it may be noted that low-strength FCC metals (some aluminum and copper alloys) and most HCP metals do not experience a ductile-to-brittle transition (corresponding to the upper curve of Figure 8.16) and retain high impact energies (i.e., remain tough) with decreasing tempera-ture. For high-strength materials (e.g., high-strength steels and titanium alloys), the impact energy is also relatively insensitive to temperature (the lower curve of Figure 8.16); however, these materials are also very brittle, as reflected by their low impact energies. The character-istic ductile-to-brittle transition is represented by the middle curve of Figure 8.16. As noted, this behavior is typically found in low-strength steels that have the BCC crystal structure.
For these low-strength steels, the transition temperature is sensitive to both alloy 
composition and microstructure. For example, decreasing the average grain size results in a lowering of the transition temperature. Hence, refining the grain size both strengthens (Section 7.8) and toughens steels. In contrast, increasing the carbon content, although it increases the strength of steels, also raises their CVN transition, as indicated in Figure 8.17.
Most ceramics and polymers also experience a ductile-to-brittle transition. For 
 ceramic materials, the transition occurs only at elevated temperatures, ordinarily in ex-cess of 1000 °C (1850° F). This behavior as related to polymers is discussed in Section 15.6.Impact energyLow-strength (FCC and HCP) metals
Low-strength steels (BCC)
High-strength materials
Temperature
Figure 8.16  Schematic curves for the 
three general types of impact energy–versus– 
temperature behavior.Temperature (°C)Temperature (°F)Impact energy (J)
Impact energy (ft-lbf)
–200 –100–200 0 200 400
0 100 200100
040801201600.01 0.11
0.22
0.31
0.43
0.53
0.63
0.67200240
0200300
Figure 8.17  Influence of carbon content on the Charpy V-notch 
 energy–versus–temperature behavior for steel. 
(Reprinted with permission from ASM International, Materials Park, OH 44073-
9989, USA; J. A. Reinbolt and W. J. Harris, Jr., “Effect of Alloying Elements on 
Notch Toughness of Pearlitic Steels,” Transactions of ASM, Vol. 43, 1951.)Tutorial Video:
How Do I Solve 
Problems Using the 
Impact Energy vs. 
Temperature Graph?
8.7 Cyclic Stresses  •   229
Fatigue is a form of failure that occurs in structures subjected to dynamic and fluctuating 
stresses (e.g., bridges, aircraft, machine components). Under these circumstances, it is possible for failure to occur at a stress level considerably lower than the tensile or yield strength for a static load. The term fatigue is used because this type of failure normally occurs after a lengthy period of repeated stress or strain cycling. Fatigue is important inasmuch as it is the single largest cause of failure in metals, estimated to be involved in approximately 90% of all metallic failures; polymers and ceramics (except for glasses) are also susceptible to this type of failure. Furthermore, fatigue is catastrophic and  insidious, occurring very suddenly and without warning.
Fatigue failure is brittle-like in nature even in normally ductile metals in that there 
is very little, if any, gross plastic deformation associated with failure. The process occurs by the initiation and propagation of cracks, and typically the fracture surface is perpendicular to the direction of an applied tensile stress.fatigueFatigue
8.7 CYCLIC STRESSES
The applied stress may be axial (tension–compression), flexural (bending), or torsional (twisting) in nature. In general, three different fluctuating stress–time modes are possible. One is represented schematically by a regular and sinusoidal time dependence in Figure 8.18a , where the amplitude is symmetrical about a mean 
zero stress level, for example, alternating from a maximum tensile stress ( 𝜎
max) to 
a minimum compressive stress ( 𝜎min) of equal magnitude; this is referred to as a 
reversed stress cycle. Another type, termed a repeated stress cycle, is illustrated in Figure 8.18b ; the maxima and minima are asymmetrical relative to the zero stress 
level. Finally, the stress level may vary randomly in amplitude and frequency, as exemplified in Figure 8.18c .
Also indicated in Figure 8.18 b are several parameters used to characterize the fluc-
tuating stress cycle. The stress amplitude alternates about a mean stress 𝜎
m, defined as 
the average of the maximum and minimum stresses in the cycle, or
 𝜎m=𝜎max+𝜎min
2 (8.11)
The range of stress 𝜎r is the difference between 𝜎max and 𝜎min, namely,
 𝜎r=𝜎max−𝜎min (8.12)
Stress amplitude 𝜎a is one-half of this range of stress, or
 𝜎a=𝜎r
2=𝜎max−𝜎min
2 (8.13)
Finally, the stress ratio R is the ratio of minimum and maximum stress amplitudes:
 R=𝜎min
𝜎max (8.14)Mean stress for cyclic 
loading—dependence on maximum and minimum stress levels
Computation of 
range of stress for cyclic loading
Computation of stress amplitude for cyclic loading
Computation of stress ratio
230  •   Chapter 8  /  Failure
Figure 8.18  Variation of stress with time that 
accounts for fatigue failures. (a) Reversed stress 
cycle, in which the stress alternates from a maxi-mum tensile stress ( +) to a maximum compressive 
stress ( −) of equal magnitude. (b) Repeated stress 
cycle, in which maximum and minimum stresses are asymmetrical relative to the zero-stress level; mean stress 
𝜎m, range of stress 𝜎r, and stress ampli-
tude 𝜎a are indicated. (c) Random stress cycle.0
𝜎min𝜎max
Time+–Stress
Tension Compression
0
𝜎min𝜎max
Time+–Stress
Tension Compression𝜎a
𝜎r
Time+–Stress
Tension Compression(a)
(b)
(c)𝜎m
By convention, tensile stresses are positive and compressive stresses are negative. For 
example, for the reversed stress cycle, the value of R is −1.
Concept Check 8.2 Make a schematic sketch of a stress-versus-time plot for the situation 
when the stress ratio R has a value of +1.
[The answer may be found in all digital versions of the text and/or at www.wiley.com/college/callister  
(Student Companion Site).]
Concept Check 8.3 Using Equations 8.13 and 8.14, demonstrate that increasing the value of 
the stress ratio R  produces a decrease in stress amplitude 𝜎a.
[The answer may be found in all digital versions of the text and/or at www.wiley.com/college/callister  
(Student Companion Site).]
8.8 The S–N Curve  •   231
As with other mechanical characteristics, the fatigue properties of materials can be deter-
mined from laboratory simulation tests.9 A test apparatus should be designed to duplicate 
as nearly as possible the service stress conditions (stress level, time frequency, stress pattern, etc.). The most common type of test conducted in a laboratory setting employs a rotating–bending beam: alternating tension and compression stresses of equal magnitude are im-posed on the specimen as it is simultaneously bent and rotated. In this case, the stress cycle is reversed—that is, R  = −1. Schematic diagrams of the apparatus and test specimen commonly 
used for this type of fatigue testing are shown in Figures 8.19a  and 8.19b , respectively. From 
Figure 8.19a, during rotation, the lower surface of the specimen is subjected to a tensile (i.e., 
positive) stress, whereas the upper surface experiences compression (i.e., negative) stress.
Furthermore, anticipated in-service conditions may call for conducting simulated 
laboratory fatigue tests that use either uniaxial tension–compression or torsional stress cycling instead of rotating–bending.
A series of tests is commenced by subjecting a specimen to stress cycling at a 
 relatively large maximum stress ( 𝜎
max), usually on the order of two-thirds of the static 
tensile strength; number of cycles to failure is counted and recorded. This procedure is repeated on other specimens at progressively decreasing maximum stress levels. Data are plotted as stress S versus the logarithm of the number N of cycles to failure for each 
of the specimens. The S parameter is normally taken as either maximum stress ( 𝜎
max) or 
stress amplitude ( 𝜎a) (Figures 8.18a and b).
Two distinct types of S–N behavior are observed and are represented schematically in 
Figure 8.20. As these plots indicate, the higher the magnitude of the stress, the smaller the number of cycles the material is capable of sustaining before failure. For some  ferrous (iron-base) and titanium alloys, the S–N curve (Figure 8.20a ) becomes  horizontal at higher 
N values; there is a limiting stress level, called the fatigue limit (also sometimes called the 
endurance limit), below which fatigue failure will not occur. This fatigue limit represents the 
fatigue limit
9See ASTM Standard E466, “Standard Practice for Conducting Force Controlled Constant Amplitude Axial Fatigue 
Tests of Metallic Materials,” and ASTM Standard E468, “Standard Practice for Presentation of Constant Amplitude 
Fatigue Test Results for Metallic Materials.”Specimen
Load
(F)Bearing
housingBearing
housingRevolution 
counterMotor
–
+Flexible
coupling
(a)
Ld0
(b)
Figure 8.19  For rotating–bending fatigue tests, schematic diagrams of (a ) a testing apparatus, and (b ) a test specimen.8.8 THE S–N CURVE
232  •   Chapter 8  /  Failure
largest value of fluctuating stress that will not cause failure for essentially an infinite number 
of cycles. For many steels, fatigue limits range between 35% and 60% of the tensile strength.
Most nonferrous alloys (e.g., aluminum, copper) do not have a fatigue limit, in that 
the S–N curve continues its downward trend at increasingly greater N  values (Figure 
8.20b ). Thus, fatigue ultimately occurs regardless of the magnitude of the stress. For 
these materials, the fatigue response is specified as fatigue strength,  which is defined as 
the stress level at which failure will occur for some specified number of cycles (e.g., 107 
cycles). The determination of fatigue strength is also demonstrated in Figure 8.20b .
Another important parameter that characterizes a material’s fatigue behavior is 
fatigue life Nf. It is the number of cycles to cause failure at a specified stress level, as 
taken from the S–N plot (Figure 8.20b).
Fatigue S–N curves for several metal alloys are shown in Figure 8.21; data were gen-
erated using rotating–bending tests with reversed stress cycles (i.e., R = −1). Curves for 
the titanium, magnesium, and steel alloys as well as for cast iron display fatigue limits; curves for the brass and aluminum alloys do not have such limits.
Unfortunately, there always exists considerable scatter in fatigue data—that is, a vari-
ation in the measured N  value for a number of specimens tested at the same stress level. 
This variation may lead to significant design uncertainties when fatigue life and/or fatigue fatigue strength
fatigue lifeFigure 8.20  Stress amplitude (S) 
versus logarithm of the number of cycles 
to fatigue failure (N) for (a) a material that displays a fatigue limit and (b) a material that does not display a fatigue limit.
Cycles to failure, N
(logarithmic scale)Stress amplitude, S
1031041051061071081091010Fatigue
limit
Cycles to failure, N
(logarithmic scale)Fatigue life
at stress S1Stress amplitude, S
103104107N11081091010Fatigue strength
at N1 cyclesS1(a)
(b)Tutorial Video:
How Do I Interpret 
the Cyclical Fatigue 
Failure Graphs?
8.8 The S–N Curve  •   233
limit (or strength) are being considered. The scatter in results is a consequence of the fa-
tigue sensitivity to a number of test and material parameters that are impossible to control precisely. These parameters include specimen fabrication and surface preparation, metal-lurgical variables, specimen alignment in the apparatus, mean stress, and test frequency.
Fatigue S–N curves shown in Figure 8.21 represent “best-fit” curves that have been 
drawn through average-value data points. It is a little unsettling to realize that approxi-mately one-half of the specimens tested actually failed at stress levels lying nearly 25% below the curve (as determined on the basis of statistical treatments).
Several statistical techniques have been developed to specify fatigue life and fatigue 
limit in terms of probabilities. One convenient way of representing data treated in this manner is with a series of constant probability curves, several of which are plotted in Figure 8.22. The P value associated with each curve represents the probability of failure. 0100
104105106107108109200300400500600700
Ti-5Al-2.5Sn titanium alloy
4340 steel
1045 steel
70Cu-30Zn brassDuctile cast iron
EQ21A-T6 Mg alloy
Cycles to failure, NMaximum stress, S (MPa)
2014-T6 Al alloyFigure 8.21  Maximum stress (S)  versus 
logarithm of the number of cycles to 
fatigue failure (N) for seven metal alloys. Curves were generated using  rotating–bending and reversed-cycle tests.
(Reproduced with permission of ASM 
International, Materials Park, OH, 44073: ASM  Handbook, Vol. I, Properties and Selection: 
Irons, Steels, and High-Performance Alloys, 1990; ASM Handbook, Vol. 2, Properties and Selection; Nonferrous Alloys and Special-Purpose Materials, 1990; G. M. Sinclair and W. J. Craig, “Influence of Grain Size on Work Hardening and Fatigue Characteristics of Alpha Brass,” Transactions of ASM, Vol. 44, 1952.)
Figure 8.22  Fatigue S–N probability 
of failure curves for a 7075-T6 aluminum 
alloy; P denotes the probability of failure.
(From G. M. Sinclair and T. J. Dolan, 
Trans. ASME, 75, 1953, p. 867. Reprinted with  permission of the American Society of  Mechanical Engineers.)70
60
Cycles to failure, N
(logarithmic scale)4050
30
20
10400
300200100
Stress (103 psi)Stress, S (MPa)P = 0.99
P = 0.90
P = 0.50
P = 0.01
P = 0.10
104105106107108109Tutorial Video:
How Do I Solve 
Problems Using the 
S–N Graph?
234  •   Chapter 8  /  Failure
EXAMPLE PROBLEM 8.2
Maximum Load Computation to Avert Fatigue for Rotating–Bending Tests
A cylindrical bar of 1045 steel having the S–N behavior shown in Figure 8.21 is subjected to 
rotating–bending tests with reversed-stress cycles (per Figure 8.19). If the bar diameter is 15.0 mm, determine the maximum cyclic load that may be applied to ensure that fatigue failure will not occur. Assume a factor of safety of 2.0 and that the distance between load-bearing points is 60.0 mm (0.0600 m).
Solution
From Figure 8.21, the 1045 steel has a fatigue limit (maximum stress) of magnitude 310 MPa. 
For a cylindrical bar of diameter d
0 (Figure 8.19b), maximum stress for rotating–bending tests 
may be determined using the following expression:
 𝜎=16FL
𝜋d3
0 (8.15)
Here, L is equal to the distance between the two load-bearing points (Figure 8.19 b), 𝜎 is the 
maximum stress (in our case the fatigue limit), and F is the maximum applied load. When 𝜎 is 
divided by the factor of safety (N), Equation 8.15 takes the form
 𝜎
N=16FL
𝜋d30 (8.16)
and solving for F leads to
 F=𝜎𝜋d30
16NL (8.17)
Incorporating values for d0, L, and N provided in the problem statement as well as the fatigue 
limit taken from Figure 8.21 (310 MPa, or 310 × 106 N/m2) yields the following:
 F=(310 ×106 N/m2)(𝜋)(15 ×10−3 m)3
(16)(2)(0.0600 m)
   =1712 N
Therefore, for cyclic reversed and rotating–bending, a maximum load of 1712 N may be applied 
without causing the 1045 steel bar to fail by fatigue.For example, at a stress of 200 MPa (30,000 psi), we would expect 1% of the specimens to fail at about 10
6 cycles, 50% to fail at about 2 × 107 cycles, and so on. Remember 
that S–N curves represented in the literature are normally average values, unless noted 
otherwise.
The fatigue behaviors represented in Figures 8.20 a and 8.20b may be classified into 
two domains. One is associated with relatively high loads that produce not only elastic strain but also some plastic strain during each cycle. Consequently, fatigue lives are relatively short; this domain is termed low-cycle fatigue and occurs at less than about 
10
4 to 105 cycles. For lower stress levels wherein deformations are totally elastic, longer 
lives result. This is called high-cycle fatigue because relatively large numbers of cycles 
are required to produce fatigue failure. High-cycle fatigue is associated with fatigue lives greater than about 10
4 to 105 cycles.
8.9 Crack Initiation and Propagation  •   235
10More detailed and additional discussion on the propagation of fatigue cracks can be found in Sections M.5 and M.6 
of the Mechanical Engineering (ME) Online Module, which may be found in all digital versions of this text or at 
www.wiley.com/college/callister (Student Companion Site).8.9 CRACK INITIATION AND PROPAGATION10Computation of Minimum Specimen Diameter to Yield a Specified Fatigue
Lifetime for Tension-Compression Tests
A cylindrical 70Cu-30Zn brass bar (Figure 8.21) is subjected to axial tension–compression 
stress testing with reversed-cycling. If the load amplitude is 10,000 N, compute the minimum allowable bar diameter to ensure that fatigue failure will not occur at 10
7 cycles. Assume a fac-
tor of safety of 2.5, data in Figure 8.21 were taken for reversed axial tension–compression tests, and that S is stress amplitude.
Solution
From Figure 8.21, the fatigue strength for this alloy at 10
7 cycles is 115 MPa (115 × 106 N/m2). 
Tensile and compressive stresses are defined in Equation 6.1 as
 𝜎=F
A0 (6.1)
Here, F is the applied load and A0 is the cross-sectional area. For a cylindrical bar having a 
diameter of d0,
A0=𝜋(d0
2)2
Substitution of this expression for A0 into Equation 6.1 leads to
 𝜎=F
A0=F
𝜋(d0
2)2=4F
𝜋d2
0 (8.18)
We now solve for d0, replacing stress with the fatigue strength divided by the factor of safety 
(i.e., 𝜎/N). Thus,
 d0=
√4F
𝜋(𝜎
N) (8.19)
Incorporating values of F, N, and 𝜎 cited previously leads to
 d0=
√(4)(10,000 N)
(𝜋)(115 ×106 N∕m2
2.5 )
  =16.6 ×10−3 m=16.6 mm
