Repository: Ketankham/chatbot-meta-books

File: dieter.txt (part 15 of 28)
geometrically similar specimens ofincreasing diameter which have the
same metallurgical structure andresidual stress distribution throughout
thecross section. Theproblems infatigue testing large-sized specimens
areconsiderable, andthere arefewfatigue machines which canaccom-
modate specimens having awide range ofcross sections.
Changing thesizeofafatigue specimen usually results inavariation
intwo factors. First, increasing thediameter increases thevolume or
surface area ofthespecimen. Thechange inamount ofsurface isofsig-
nificance, since fatigue failures usually start atthesurface. Second, for
plain ornotched specimens loaded inbending ortorsion, anincrease in
diameter usually decreases thestress gradient across thediameter and
increases thevolume ofmaterial which ishighly stressed.
Experimental dataonthesize effect infatigue arecontradictory and
notvery complete. For tests inreversed bending and torsion, some
investigators havefound nochange infatigue limit withspecimen diam-
eter, whilemorecommonly itisobserved thatthefatigue limit decreases
with increasing diameter. Formild steel thedecrease inbending fatigue
limit fordiameters ranging from 0.1to2in.doesnotexceed about 10per

Sec. 12-9] Fatigue ofMetals 315
cent. Horger's data' forsteel shafts tested inreversed bending (Table
12-1)show that thefatigue limit canbeappreciably reduced inlarge
section sizes.
Table 12-1
Fatigue Limit ofNormalized Plain-carbon Steel
INReversed Bending
Specimen diam,

316 Applications toMaterials Testing [Chap. 12
roughness orstress raisers atthesurface, (2)changes inthefatigue
strength ofthesurface metal, and (3)changes intheresidual stress con-
dition ofthesurface. Inaddition, thesurface issubjected tooxidation
andcorrosion.
Surface Roughness
Since theearly days offatigue investigations, ithasbeen recognized
that different surface finishes produced bydifferent machining procedures
canappreciably affect fatigue performance. Smoothly polished speci-
mens, inwhich thefinescratches (stress raisers) areoriented parallel with
thedirection oftheprincipal tensile stress, give thehighest values in
fatigue tests. Such carefully polished specimens areusually used in
Table 12-2
Fatigue Life ofSAE 3130Steel Specimens Tested under
Completely Reversed Stress at95,000 PSI^^
Type offinish

Sec. 12-9] Fatigue ofMetals 317
carburizing andnitriding. 'However, since favorable compressive resid-
ualstresses areproduced inthesurface bythese processes, itcannot be
considered that thehigher fatigue properties aredueexclusively tothe
formation ofhigher-strength material onthesurface. Theeffectiveness
ofcarburizing andnitriding inimproving fatigue performance isgreater
forcases where ahigh stress gradient exists, asinbending ortorsion,
than inanaxial fatigue test. Thegreatest percentage increase infatigue
performance isfound when notched fatigue specimens arenitrided. The
amount ofstrengthening depends onthediameter ofthepartandthe
depth ofsurface hardening. Improvements infatigue properties similar
tothose caused bycarburizing andnitriding may alsobeproduced by
flame hardening andinduction hardening. Itisageneral characteristic
offatigue insurface-hardened parts thatthefailure initiates attheinter-
facebetween thehard caseandthesofter case, rather than atthesurface.
Electroplating ofthesurface generally decreases thefatigue limit of
steel. Chromium plating isparticularly difficult toaccomplish without
impairment offatigue properties, while asofter cadmium plating is
believed tohave little effect onfatigue strength. Theparticular plating
conditions used toproduce anelectroplated surface canhaveanappreci-
able effect onthefatigue properties, since large changes intheresidual
stress, adhesion, porosity, andhardness oftheplate canbeproduced.^
Surface Residual Stress
Theformation ofafavorable compressive residual-stress pattern atthe
surface isprobably themost effective method ofincreasing fatigue per-
formance. Thesubject ofresidual stress willbeconsidered ingreater
detail inChap. 15.However, forthepresent discussion, itcanbecon-
sidered that residual stresses arelocked-in stresses which arepresent in
apartwhich isnotsubjected toanexternal force. Only macrostresses,
which actover regions which arelargecompared with thegrain size, are
considered here. They canbemeasured byX-ray methods orbynoting
thechanges indimensions when athinlayer ofmaterial isremoved from
thesurface. Residual stresses arisewhen plastic deformation isnotuni-
form throughout theentire cross section ofthepart being deformed.
Consider ametal specimen where thesurface hasbeen deformed in
tension bybending sothat part ofithasundergone plastic deformation.
When theexternal force isremoved, theregions which havebeen plasti-
callydeformed prevent theadjacent elastic regions fromundergoing com-
plete elastic recovery totheunstrained condition. Thus, theelastically
1"Fatigue Durability ofCarburized Steel," American Society forMetals, Metals
Park, Ohio, 1957.
2Adetailed review oftheeffect ofelectroplating onfatigue strength isgiven by
R.A.R.Hammond andC.WiUiams, Met. Reviews, vol. 5,pp.165-223, 1960.

318 Applications toMaterials Testing [Chap. 12
deformed regions areleftinresidual tension, andtheregions which were
plastically deformed must beinastate ofresidual compression tobalance
thestresses over thecross section ofthespecimen. Ingeneral, fora
situation where part ofthecross section isdeformed plastically while the
restundergoes elastic deformation, theregion which was plastically
Tension
Connpression -^-crmo
-^^/?
^l
-^o>
id)
Fig. 12-9.Superposition ofapplied andresidual stresses.
deformed intension willhave acompressive residual stress after unload-
ing,while theregion which wasdeformed plastically incompression will
have atensile residual stresswhen theexternal force isremoved. The
maximum value ofresidual stress which canbeproduced isequal tothe
elastic limit ofthemetal.
Formany purposes residual stresses canbeconsidered identical tothe
stresses produced byanexternal force. Thus, theaddition ofacom-
pressive residual stress, which exists atapoint onthesurface, toan
externally applied tensile stress onthat surface decreases thelikelihood
offatigue failure atthat point. Figure 12-9 illustrates this effect. Fig-
ure12-9a shows theelastic-stress distribution inabeam withnoresidual
stress. Atypical residual-stress distribution, such aswould beproduced

Sec. 12-9] Fatigue ofMetals 319
byshotpeening, isshown inFig. 12-96. Note thatthehighcompressive
residual stresses atthesurface must bebalanced bytensile residual
stresses over theinterior ofthecross section. InFig. 12-9c thestress
distribution due tothealgebraic summation oftheexternal bending
stresses andtheresidual stresses isshown. Note that themaximum
tensile stress atthesurface isreduced byanamount equal tothesurface
compressive residual stress. Thepeak tensile stress isdisplaced toa
point intheinterior ofthespecimen. Themagnitude ofthis stress
depends onthegradient ofapplied stress andtheresidual-stress distri-
bution. Thus, subsurface initiation offailure ispossible under these
conditions. Itshould alsobeapparent thattheimprovements infatigue
performance which result from theintroduction ofsurface compressive
residual stress willbegreater when theloading isoneinwhich astress
gradient exists thanwhen nostress gradient ispresent. However, some
improvement inthefatigue performance ofaxial loaded fatigue speci-
mens results from surface compressive residual stresses, presumably
because thesurface issuch apotential source ofweakness.
The chief commercial methods ofintroducing favorable compressive
residual stresses inthesurface arebysurface rolling with contoured
rollers andbyshot peening. Although some changes inthestrength of
themetal duetostrain hardening occur during these processes, itis
believed that theimprovement infatigue performance isduechiefly to
theformation ofsurface compressive residual stress. Surface rolling is
particularly adapted tolarge parts. Itisfrequently used incritical
regions such asthe fillets ofcrankshafts andthebearing surface ofrail-
road axles. Shotpeening consists inprojecting finesteel orcast-iron shot
against thesurface athigh velocity. Itisparticularly adapted tomass-
produced parts offairly small size. Theseverity ofthestress produced
byshotpeening isfrequently controlled bymeasuring theresidual defor-
mation ofshot-peened beams called Almen strips. Theprincipal varia-
blesinthisprocess aretheshotvelocity andthesize,shape, andhardness
oftheshot. Caremust betaken toensure uniform coverage over the
area tobetreated. Frequently anadditional improvement infatigue
properties canbeobtained bycarefully polishing theshot-peened surface
toreduce thesurface roughness. Other methods ofintroducing surface
compressive residual stresses arebymeans ofthermal stresses produced
byquenching steelfrom thetempering temperature andfrom stresses
arising from thevolume changes accompanying themetallurgical changes
resulting from carburizing, nitriding, andinduction hardening.
Itisimportant torecognize thatimprovements infatigue properties
donotautomatically result from theuseofshotpeening orsurface roll-
ing. Itispossible todamage thesurface byexcessive peening orrolling.
Experience andtesting arerequired toestablish theproper conditions

320 Applications toMaterials Testing [Chap. 12
which produce theoptimum residual-stress distribution. Further, cer-
tainmetallurgical processes yield surface tensile residual stresses. Thus,
surface tensile stresses areproduced byquenching deep-hardening steel,
and this stress pattern may persist atlowtempering temperatures.
Grinding ofhardened steel requires particular care toprevent alarge
decrease infatigue properties. Ithasbeenshown ^that either tensile or
compressive surface residual stresses canbeproduced, depending upon
thegrinding conditions. Further, thepolishing^ methods ordinarily used
forpreparing fatigue specimens canresult inappreciable surface residual
stress. Itisquite likely that lack ofcontrol ofthisfactor inspecimen
preparation isresponsible formuch ofthescatter infatigue-test results.
Itisimportant torealize that residual-stress patterns maybemodified
byplastic deformation orbythermal activation. Thus, itispossible for
periods ofoverload orperiods ofincreased temperature toresult insome
relief ofresidual stress. Thedataon"fading" ofresidual stress arevery
meager andnottooreliable. Ingeneral, while thepossibility offading
ofresidual stress during service should berecognized, itdoesnotprohibit
theuseofcompressive residual stress asthemost effective method of
combating fatigue failure.
12-10. Corrosion Fatisue
Thesimultaneous action ofcyclic stress andchemical attack isknown
ascorrosion fatigue.^ Corrosive attack without superimposed stress
often produces pitting ofmetal surfaces. The pitsactasnotches and
produce areduction infatigue strength. However, when corrosive attack
occurs simultaneously with fatigue loading, averypronounced reduction
infatigue properties results which isgreater than thatproduced byprior
corrosion ofthesurface. When corrosion andfatigue occur simultane-
ously, thechemical attack greatly accelerates therate atwhich fatigue
cracks propagate. Materials which show adefinite fatigue limitwhen
tested inairatroom temperature show noindication ofafatigue limit
when thetest iscarried outinacorrosive environment. While ordinary
fatigue tests inairarenotaffected bythespeed oftesting, over arange
fromabout 1,000 to12,000 cycles/min, when tests aremade inacorrosive
environment there isadefinite dependence ontesting speed. Since cor-
rosive attack isatime-dependent phenomenon, thehigher thetesting
speed, thesmaller thedamage duetocorrosion. Corrosion-fatigue tests
maybecarried outintwoways. Intheusualmethod thespecimen is
iL.P.Tarasov, W.S.Hyler, andH.R.Letner, Proc.ASTM, vol. 57,pp.601-622,
1957.
2Anextensive review oftheliterature onthissubject hasbeen prepared byP.T.
Gilbert, Met. Reviews, vol. 1,pp.379-417, 1956.

)CC.12-10] Fatigue ofMetals 321
continuously subjected tothecombined influences ofcorrosion andcyclic
stress until failure occurs. Inthetwo-stage testthecorrosion fatigue
test isinterrupted after acertain period andthedamage which waspro-
duced isevaluated bydetermining theremaining lifeinair. Tests ofthe
lasttypehave helped toestablish themechanism ofcorrosion fatigue.^
Theaction ofthecyclic stress causes localized disruption ofthesurface
oxide filmsothatcorrosion pitscanbeproduced. Many more small pits
occur incorrosion fatigue than incorrosive attack intheabsence ofstress.
The cyclic stress willalsotend toremove ordislodge anycorrosion prod-
uctswhich might otherwise stifle thecorrosion. Thebottoms ofthepits
aremore anodic than therest ofthemetal sothat corrosion proceeds
inward, aidedbythedisruption oftheoxide filmbycyclic strain. Crack-
ingwilloccurwhen thepitbecomes sharp enough toproduce ahigh stress
concentration.
There isevidence toindicate thateven fatigue tests inairatroom
temperature areinfluenced bycorrosion fatigue. Fatigue testsoncopper
showed thatthefatigue strength washigher inapartial vacuum than in
air."^ Separate tests inoxygen andwater vapor showed little decrease
overthefatigue strength invacuum. Itwasconcluded thatwater vapor
acts asacatalyst toreduce thefatigue strength inair,indicating that
therelative humidity maybeavariable toconsider infatigue testing.
Subsequent work with copper^ showed that thefatigue lifewasmuch
longer inoxygen-free nitrogen than inair. Metallographic observation
showed thatthedevelopment ofpersistent slipbands wasslowed down
when testsweremade innitrogen.
Anumber ofmethods areavailable forminimizing corrosion-fatigue
damage. Ingeneral, thechoice ofamaterial forthistype ofservice
should bebased onitscorrosion-resistant properties rather than thecon-
ventional fatigue properties. Thus, stainless steel, bronze, orberyllium
copper would probably givebetter service than heat-treated steel. Pro-
tection ofthemetal from contact with thecorrosive environment by
metallic ornonmetallic coatings issuccessful provided that thecoating
does notbecome ruptured from thecyclic strain. Zincandcadmium
coatings onsteelandaluminum coatings onAlclad aluminum alloys are
successful formany corrosion-fatigue applications, even though these
coatings may cause areduction infatigue strength when tests arecon-
ducted inair.Theformation ofsurface compressive residual stresses
tends tokeep surface notches from opening upandgiving ready access
tothecorrosive medium. Nitriding isparticularly effective incombating
corrosion fatigue, andshotpeening hasbeenusedwith success under cer-
1U.R.Evans andM.T.Simnad, Proc. Roy. Soc.(London), vol.188A, p.372,1947.
2H.J.Gough andD.G.Sopwith, J.Inst. Metals, vol. 72,pp.415-421, 1946.
3N.Thompson, N.Wadsworth, andN.Louat, Phil. Mag., vol. 1,pp.113-126, 1956.

322 Applications toMaterials Testing [Chap. 12
tain conditions. Inclosed systems itispossible toreduce thecorrosive
attack bytheaddition ofacorrosion inhibitor. Finally, theelimination
ofstress concentrators bycareful design isveryimportant when corrosion
fatigue must beconsidered.
Fretting
Fretting isthesurface damage which results when twosurfaces incon-
tactexperience slight periodic relative motion. Thephenomenon ismore
related towearthan tocorrosion fatigue. However, itdiffers fromwear
bythefacts thattherelative velocity ofthetwosurfaces ismuch lower
than isusually encountered inwearandthat since thetwosurfaces are
never brought outofcontact there isnochance forthecorrosion products
toberemoved. Fretting isfrequently found onthesurface ofashaft
with apress-fitted hub orbearing. Surface pitting anddeterioration
occur, usually accompanied byanoxide debris (reddish forsteeland
black foraluminum). Fatigue cracks often start inthedamaged area,
although theymaybeobscured from observation bythesurface debris.
Fretting iscaused byacombination ofmechanical andchemical effects.
Metal isremoved from thesurface either byagrinding action orbythe
alternate welding andtearing away ofthehigh spots. Theremoved
particles become oxidized andformanabrasive powder which continues
thedestructive process. Oxidation ofthemetal surface occurs andthe
oxide film isdestroyed bytherelative motion ofthesurfaces. Although
oxidation isnotessential tofretting, asisdemonstrated byrelative motion
between twononoxidizing gold surfaces, when conditions aresuch that
oxidation canoccur fretting damage ismany times more severe.
There arenocompletely satisfactory methods ofpreventing fretting.
Ifallrelative motion isprevented, then fretting willnotoccur. Increas-
ingtheforcenormal tothesurfaces mayaccomplish this,butthedamage
increases with thenormal forceuptothepoint where relative motion is
stopped. Ifrelative motion cannot becompletely eliminated, thenreduc-
tion ofthecoefficient offriction between themating partsmaybebene-
ficial. Solid lubricants such asMoS aremost successful, since thechief
problem ismaintaining alubricating film foralong period oftime.
Increasing thewear resistance ofthesurfaces soastoreduce surface
welding isanother approach. Exclusion oftheatmosphere from the
twosurfaces willreduce fretting, but this isfrequently difficult todo
with ahigh degree ofeffectiveness. Several excellent reviews ofthis
subject have been published.^'
1R.B.Waterhouse, Proc. Inst.Mech. Encjrs. {London), vol. 169,pp.1157-1172,
1955.
2P.L.Teed, Met. Reviews, vol. 5,pp.267-295, 1960.

12-11 Fatigue ofMetals 323
^;^,^

324 Applications toMaterials Testing [Chap. 12
Early contributions tothisproblem weremade byGoodman,^ sothat
curves which show thedependence oflimiting range ofstress onmean
stress arefrequently called Goodman diagrams. Figure 12-11 shows one
common type ofGoodman diagram which canbeconstructed from fatigue
data ofthetype illustrated inFig. 12-10. Basically, thisdiagram shows
thevariation ofthelimiting range ofstress, o-max—o'minwithmean stress.
Note that asthemean stress becomes more tensile theallowable range of
stress isreduced, until atthetensile strength d-„thestress range iszero.
Compression-^ >Tension
Mean stress ct^^j-^
Completely reversed stress
dataplotted here
Fig. 12-1 1.Goodman diagram.
However, forpractical purposes testing isusually stopped when theyield
stress (Toisexceeded. The testdata usually liesomewhat above and
below the o-maxand a^^^ lines, respectively, sothat these linesshown on
Fig.12-11mayactually becurves. Aconservative approximation ofthe
Goodman diagram maybeobtained, inlieuofactual testdata,bydraw-
ingstraight linesfrom thefatigue limit forcompletely reversed stress
(which isusually available from theliterature) tothetensile strength.
Adiagram similar toFig. 12-11may beconstructed forthefatigue
strength atanygiven number ofcycles. Very few testdata exist for
conditions where themean stress iscompressive. Data^ forSAE4340
steel tested inaxial fatigue indicate that theallowable stress range
increases with increasing compressive mean stress uptotheyield stress
^JohnGoodman, "Mechanics Applied toEngineering," 9thed.,Longmans, Green
&Co., Inc.,New York, 1930.
2J.T.Ransom, discussion inProc.ASTM, vol. 54,pp.847-848. 1954.

Sec.12-11] Fatigue ofMetals 325
incompression. This isinagreement with thefactthatcompressive
residual stress increases thefatigue limit.
Analternative method ofpresenting mean-stress data isshown inFig.
12-12. This issometimes known astheHaig-Soderberg diagram.^The
alternating stress isplotted against themean stress. Astraight-line
relationship follows thesuggestion ofGoodman, while theparabolic curve
wasproposed byGerber. Test data forductile metals generally fall
closer totheparabolic curve. However, because ofthescatter inthe
results andthefactthat testsonnotched specimens fallcloser tothe
Gerber parabola
Goodman line
Compression
Fig.12-12. Alternative method ofplotting theGoodman diagram.
Goodman line, thelinear relationship isusually preferred inengineering
design. These relationships maybeexpressed bythefollowing equation,
Co—Ce-fe)'(12-10)
where a:=1fortheGoodman line, .r=2fortheGerber parabola, and
Oeisthefatigue limit forcompletely reversed loading. Ifthedesign is
based ontheyield strength, asindicated bythedashed Soderberg linein
Fig. 12-12, then aoshould besubstituted for o-„inEq.(12-10).
Figure 12-12 isobtained foralternating axial orbending stresses with
static tension orcompression oralternating torsion with static tension.
However, foralternating torsion with static torsion oralternating bend-
ingwith static torsion there isnoeffect ofthestatic stress ontheallow-
ablerange ofalternating stress provided thatthestatic yield strength is
notexceeded. Sines- hasshown that these results canberationalized
1C.R.Soderberg, Trans.ASME, vol. 52,APM-52-2, 1930.
2G.Sines, Failure ofMaterials under Combined Repeated Stresses with Super-
imposed Static Stresses, NACA Tech. Note 3495, 1955.

326 Applications toMaterials Testing [Chap. 12
inthefollowing manner :Theplanes ofmaximum alternating shear stress
aredetermined, andthestatic normal stresses SiandS2onthese planes
areestablished. When *Si+S2ispositive, anincrease instatic stress
reduces thepermissible value ofaa.When Si+S2isnegative, theper-
missible value ofaaisincreased. Finally, when Si+^2iszero, thestatic
stress hasnoeffect onCaregardless oftheapplied static stress.
12-12.Fatisue under Combined Stresses
Many machine parts must withstand complex loadings with both
alternating andsteady components ofstress. Ideally, itshould bepossi-
bletopredict thefatigue performance ofacombined stress system by
substituting thefatigue strength forsimple types ofloading into the
equation ofthefailure criterion, justastheyield stress intension canbe
usedwith thedistortion-energy criterion offailure topredict static yield-
ingunder acomplex state ofstress. Although thedataoncombined-
stress fatigue failure arefewer and lessreliable than forstatic yielding,
certain generalizations canbemade. Fatigue tests with different
combinations ofbending andtorsion^show that forductile metals the
distortion-energy criterion provides thebest over-all fit.For brittle
materials amaximum principal stress theory provides thebest criterion
offailure.
Sines^ hassuggested afailure criterion thataccounts fortheeffect of
combined stresses andtheinfluence ofastaticmean stress.
4= [(^1-^2)2+(cr2-a^y+(c73-ai)Y'=<^e-C^iS,+Sy+S,)V2
(12-11)
where ai,a2,0-3=alternating principal stresses
Sx,Sy,Sz=static stresses
(Te=fatigue strength forcompletely reversed stress
C2=amaterial constant giving variation ofaaversus am',
i.e., itistheslope oftheGoodman lineinFig.12-12
Fatigue failure willoccur iftheleftsideofEq.(12-11) isgreater than the
right side. Theconstants aeandC2canbeevaluated atanyvalue of
cycles tofailure. The effect ofresidual stresses canbeintroduced by
adding these terms tothestatic stresses ontheright sideoftheequation.
Thus, Eq. (12-11) shows thatcompressive residual stress willallow a
greater alternating stress forthesame fatigue life.
1H.J.Gough, Proc. Inst. Mech. Engrs. (London), vol. 160, pp.417-440, 1949;
W.N.Findley andP.N.Mathur, Proc. Soc.Exptl. Stress Anal, vol. 14,no. 1,pp.35-
46,1956.
"Sines, op. cit.

Sec.12-13] Fatigue ofMetals 327
Prestress12-13. Overstressing andUnderstressing
Theconventional fatigue testsubjects aspecimen toafixed stress
amplitude until thespecimen fails. Testsmaybemade atanumber of
different values ofstress todetermine theS-N curve, buteachtime the
maximum stress isheldconstant until thetest iscompleted. However,
there aremany practical applications where thecyclic stress does not
remain constant, butinstead there areperiods when thestress iseither
above orbelow some average design stress level. Further, inother appli-
cations complex loading conditions,
such asareillustrated inFig. 12-2c,
areencountered. Forthese condi-
tions itisdifficult toarrive atan
average stress level, andtheload-
ingcannot beassumed tovary
sinusoidally. Special fatigue tests
which apply arandom loadhave
been developed forthese cases.^
Overstressing istheprocess of
testing avirgin specimen forsome
number ofcycles lessthan that re-
quired forfailure, atastress above
thefatigue limit, andthen subse-
quently running thespecimen to
failure atanother stress. The initial stress towhich thespecimen issub-
jected iscalled theprestress, while thefinal stress isthetest stress. The
ratio ofthenumber ofcycles ofoverstress attheprestress tothemean vir-
ginfatigue lifeatthissame stress iscalled thecycle ratio. Thedamage
produced byagiven cycle ratio ofoverstress isfrequently evaluated bythe
reduction infatigue lifeatthetest stress. Thus, referring toFig. 12-13,
foracycle ratio attheprestress ofAB/ACthedamage attheteststress
isEF/DF. EFrepresents theamount which thevirgin fatigue lifeat
theteststress hasbeenreduced bytheoverstress. Extensive experience^
with thistype oftesthasshown thatahigh prestress followed byalower
test stress causes ahigher percentage ofdamage atthetest stress than
thereduction inlifeusedupbythecycle ratio. Ontheother hand, fora
given cycle ratio ataprestress lower than thetest stress, thereduction in
lifeatthetest stress willusually bealower percentage than thecycle
ratio. Thehigher thevalue ofthetest stress, foraconstant difference
between prestress and test stress, themore nearly thedamage atthetest
stress equals thecycle ratio attheprestress.
1A.K.Head, Proc. Inter. Conf. Fatigue ofMetals, London, 1956, pp.301-303.
2J.B.Kommers. Proc.ASTM, vol. 45,pp.532-541, 1945.log /!/
Fig. 12-13.Testprocedure fordetermin-
ingfatigue damage produced byover-
stressing.

328 Applications toMaterials Testing [Chap. 12
Another way ofmeasuring thedamage duetooverstressing istosub-
jectanumber ofspecimens toacertain cycle ratio attheprestress and
then determine thefatigue Hmit ofthedamaged specimens. Bennett^
hasshown that increasing thecycle ratio attheprestress produces a
greater decrease inthefatigue limit ofdamaged specimens, while similar
experiments^ which employed astatistical determination ofthefatigue
limitshowed amuch greater reduction inthefatigue limit duetothe
overstressing. Inlinewith this point, itisimportant tonote that,
because ofthestatistical nature offatigue, itisvery difficult toreach
reliable conclusions byoverstressing tests, unless statistical methods are
used.
Ifaspecimen istested below thefatigue limit, sothat itremains
unbroken after alongnumber ofcycles, and ifthen itistested ata
higher stress, thespecimen issaidtohave been under stressed. Under-
stressing frequently results ineither anincrease inthefatigue limit or
anincrease inthenumber ofcycles ofstress tofracture overwhatwould
beexpected forvirgin specimens. Ithasfrequently been considered
that theimprovements infatigue properties duetounderstressing are
duetolocalized strain hardening atsites ofpossible crack initiation. A
different interpretation oftheunderstressing effect hasresulted from
experiments onthestatistical determination ofthefatigue limit.^Speci-
mens which didnot failduring thedetermination ofthefatigue limit
showed greater thannormal fatigue liveswhen retested atahigher stress.
Bymeans ofstatistical analysis itwaspossible toshow thattheobserved
lives atthehigher stress were tobeexpected owing totheelimination of
theweaker specimens during theprior testing below thefatigue limit.
Thus, itwasconcluded thatunderstressing wasatleast partly duetoa
statistical selectivity effect.
Ifaspecimen istested without failure foralargenumber ofcycles
below thefatigue limitandthestress isincreased insmall increments
after allowing alargenumber ofcycles tooccur ateach stress level, itis
found that theresulting fatigue limitmay beasmuch as50percent
greater than theinitial fatigue limit. Thisprocedure isknown ascoaxing.
Anextensive investigation ofcoaxing"* showed adirect correlation between
astrong coaxing effect andtheability forthematerial toundergo strain
aging. Thus, mild steelandingot ironshow astrong coaxing effect, while
brass, aluminum alloys, andheat-treated low-alloy steels show little
improvement inproperties from coaxing.
1J.A.Bennett, Proc.ASTM, vol. 46,pp.693-714, 1946.
2G.E.Dieter, G.T.Home, andR.F.Mehl,NACA Tech. Note 3211, 1954.
3E.Epremian andR.F.Mehl,ASTM Spec. Tech. Publ. 137, 1952.
'G.M.Sinclair, Proc.ASTM, vol. 52,pp.743-758, 1952.

Sec.12-14] Fatigue ofMetals 329
12-14. EFfect ofMetallursical Variables onFatigue Properties
Thefatigue properties ofmetals appear tobequite structure-sensitive.
However, atthepresent time there areonlyalimited number ofways in
which thefatigue properties canbeimproved bymetallurgical means.
Byfarthegreatest improvements infatigue performance result from
design changes which reduce stress concentrations andfrom the intelli-
gent useofbeneficial compressive residual stress, rather thanfrom a
change inmaterial. Nevertheless, there arecertain metallurgical fac-
torswhich must beconsidered toensure thebest fatigue performance
from aparticular metal oralloy. Fatigue tests designed tomeasure the
effect ofsome metallurgical variable, such asspecial heat treatments, on
fatigue performance areusually made withsmooth, polished specimens
under completely reversed stress conditions. Itisusually assumed that
anychanges infatigue properties duetometallurgical factors willalso
occur toabout thesame extent under more complex fatigue conditions,
aswithnotched specimens under combined stresses. That this isnot
always thecase isshown bythenotch-sensitivity results discussed
previously.
Fatigue properties arefrequently correlated with tensile properties.
Ingeneral, thefatigue limit ofcastandwrought steels isapproximately
50percent oftheultimate tensile strength. The ratio ofthefatigue
limit (orthefatigue strength at10^cycles) tothetensile strength iscalled
thefatigue ratio. Several nonferrous metals such asnickel, copper, and
magnesium have afatigue ratio ofabout 0.35. While theuseofcorre-
lations ofthistype isconvenient, itshould beclearly understood that
these constant factors between fatigue limitandtensile strength areonly
approximations andhold only fortherestricted condition ofsmooth,
polished specimens which have been tested under zeromean stress at
room temperature. Fornotched fatigue specimens thefatigue ratio for
steel willbearound 0.20 to0.30.
Several parallels canbedrawn between theeffect ofcertain metallurgi-
calvariables onfatigue properties andtheeffect ofthesesame variables
ontensile properties. The effect ofsolid-solution alloying additions on
thefatigue properties ofiron^andaluminum^ parallels nearly exactly
their effect onthetensile properties. Thefatigue strength ofnonferrous
metals^ andannealed steel increases with decreasing grain size. Grain
sizedoes nothave animportant influence ontheunnotched fatigue
1E.Epremian andE.F.Nippes, Trans.ASM, vol.40,pp.870-896, 1948.
2J.W.Riches, O.D.Sherby, and J.E.Dorn, Trans.ASM, vol. 44,pp.882-895,
1952.
3G.M.Sinclair andW.J.Craig, Trans.ASM, vol. 44,pp.929-948, 1952.

330 Applications toMaterials Testing [Chap. 12
properties ofheat-treated steels. Gensamer^ showed that thefatigue
hmit ofaeutectoid steel increased with decreasing isothermal-reaction
temperature inthesame fashion asdidtheyield strength andthetensile
strength. However, thegreater structure sensitivity offatigue proper-
ties,compared with tensile properties, isshown intestscomparing the
fatigue limit ofaplain-carbon eutectoid steel heat-treated tocoarse
pearlite andtospheroidite ofthesame tensile strength. ^Even though
thesteel inthetwostructural conditions hadthesame tensile strength,
thepearlitic structure resulted inasignificantly lower fatigue limitdueto
thehigher notch effects ofthecarbide lamellae inpearlite.
Ingeneral, quenched andtempered microstructures result intheopti-
mum fatigue properties inheat-treated low-alloy steels. However, ata
hardness level above about Re40abainitic structure produced by
austempering results inbetter fatigue properties than aquenched and
tempered structure with thesame hardness.^ Electron micrographs indi-
catethatthepoorperformance ofthequenched andtempered structure
150
140
130
120
'no
100
90
80
70
60
50
40

Sec.12-14] Fatigue ofMetah 331
i

332 Applications toMaterials Testing [Chap. 12
direction ofwrought products. However, testshave shown^ that the
fatigue Hmit inthetransverse direction ofsteel forgings maybeonly
60to70percent ofthelongitudinal fatigue limit. Ithasbeen estab-
lished- that practically allthefatigue failures intransverse specimens
start atnonmetallic inclusions. Nearly complete elimination ofinclu-
sionsbyvacuum melting produces aconsiderable increase inthetrans-
verse fatigue limit (Table 12-3). Thelowtransverse fatigue limit in
Table 12-3
Influence ofInclusions onFatigue Limit ofSAE 4340Steelj
Longitudinal fatigue limit, psi.
Transverse fatigue limit, psi ..
Ratio transverse/longitudinal.
Hardness, ReElectric-furnace-
melted
116,000
79,000
0.68
27Vacuum-
melted
139,000
120,000
0.86
29
tDetermined inrepeated-bending fatigue test{R=0).
Trans.ASM, vol. 46,pp.1254-1269, 1954.Datafrom J.T.Ransom,
steels containing inclusions isgenerally attributed tostress concentration
attheinclusions, which canbequite highwhen anelongated inclusion
stringer isoriented transverse totheprincipal tensile stress. However,
thefactthatnearly complete elimination ofinclusions byvacuum melt-
ing still results inappreciable anisotropy ofthefatigue limit indicates
that other factors may beimportant. Further investigations^ ofthis
subject haveshown that appreciable changes inthetransverse fatigue
limitwhich cannot becorrelated with changes inthetype, number, or
sizeofinclusions areproduced bydifferent deoxidation practices. Trans-
verse fatigue properties appear tobeoneofthemost structure-sensitive
^engineering properties.
12-15. Effect ofTemperature onFatigue
Low-temperature Fatigue
Fatigue tests onmetals attemperatures below room temperature
^how that thefatigue strength increases with decreasing temperature.
Although steels become more notch-sensitive infatigue atlowtemper-
atures, there isnoevidence toindicate anysudden change infatigue
properties attemperatures below theductile-to-brittle transition temper-
1J.T.Ransom andR.F.Mehl, Proc.ASTM, vol. 52,pp.779-790, 1952.
2J.T.Ransom, Trans.ASM, vol. 46,pp.1254-1269, 1954.
3G.E.Dieter, D.L.Macleary, and J.T.Ransom, Factors Affecting Ductility and
Fatigue inForgings, "Metallurgical Society Conferences," vol. 3,pp.101-142, Inter-
science Publishers, Inc.,NewYork, 1959.

Sec.12-15] Fatigue ofMetals 333
atiire. The factthat fatigue strength exhibits aproportionately greater
increase than tensile strength withdecreasing temperature hasbeen inter-
preted asanindication thatfatigue failure atroom temperature isassoci-
atedwithvacancy formation andcondensation.
High-temperature Fatigue
Ingeneral, thefatigue strength ofmetals decreases with increasing
temperature above room temperature. Anexception ismild steel, which
shows amaximum infatigue strength at400to600°F. Theexistence of
amaximum inthetensile strength inthistemperature range duetostrain
aging hasbeen discussed previously. Asthetemperature isincreased
wellabove room temperature, creep willbecome important andathigh
temperatures (roughly attemperatures greater than halfthemelting
point) itwillbetheprincipal cause offailure. The transition from
fatigue failure tocreep failure with increasing temperature willresult in
achange inthetype offailure from theusual transcrystalline fatigue
failure totheintercrystalline creep failure. Atanygiven temperature
theamount ofcreep willincrease with increasing mean stress.
Ferrous materials, which ordinarily exhibit asharp fatigue limit in
room-temperature tests, willnolonger have afatigue limitwhen tested
attemperatures above approximately 800°F. Also, fatigue tests athigh
temperature willbedependent onthefrequency ofstress application.
Itiscustomary toreport thetotal time tofailure aswellasthenumber
ofcycles tofailure.
Ingeneral, thehigher thecreep strength ofamaterial, thehigher its
high-temperature fatigue strength. However, themetallurgical treat-
ment which produces thebesthigh-temperature fatigue properties does
notnecessarily result inthebestcreep orstress-rupture properties. This
hasbeenshown byToolin andMocheP inhigh-temperature tests ofa
number ofsuperalloys. Fine grain sizeresults inbetter fatigue proper-
tiesatlower temperatures. Asthetesttemperature isincreased, the
difference infatigue properties between coarse and finegrain material
decreases until athigh temperatures, where creep predominates, coarse
grain material hashigher strength. Ingeneral, wrought alloys show
somewhat superior fatigue resistance, while castings areoften more
resistant tocreep. Procedures which aresuccessful inreducing fatigue
failures atroom temperature may notbeeffective inhigh-temperature
fatigue. Forexample, compressive residual stresses maybeannealed out
before theoperating temperature isreached.
Thermal Fatigue
The stresses which produce fatigue failure athightemperature donot
necessarily need tocome from mechanical sources. Fatigue failure can
1P.R.Toolin andN.L.Mochel, Proc.ASTM, vol. 47,pp.677-694, 1947.

334 Applications toMaterials Testing [Chap. 12
beproduced byfluctuating thermal stresses under conditions where no
stresses areproduced bymechanical causes. Thermal stresses result
when thechange indimensions ofamember astheresult ofatemper-
ature change isprevented bysome kind ofconstraint. Forthesimple
case ofabarwith fixedendsupports, thethermal stress developed bya
temperature change AT is
a=aEAT (12-12)
where a=linear thermal coefficient ofexpansion
E—elastic modulus
Iffailure occurs byoneapplication ofthermal stress, thecondition is
called thermal shock. However, iffailure occurs after repeated appli-
cations ofthermal stress, ofalower magnitude, itiscalled thermal fatigue.^
Conditions forthermal-fatigue failure arefrequently present inhigh-
temperature equipment. Austenitic stainless steel isparticularly sensi-
tivetothisphenomenon because ofitslowthermal conductivity andhigh
thermal expansion. Extensive studies ofthermal fatigue inthismaterial
havebeen reported.^ Thetendency forthermal-fatigue failure appears
related totheparameter a/k/Ea, where o-/isthefatigue strength atthe
mean temperature andkisthethermal conductivity. Ahigh value of
thisparameter indicates good resistance tothermal fatigue. Anexcellent
review oftheentire subject ofhigh-temperature fatigue hasbeenprepared
byAllen andForrest.^
BIBLIOGRAPHY
Battelle Memorial Institute, "Prevention ofFatigue ofMetals," JohnWiley&Sons,
Inc.,NewYork, 1941. (Contains verycomplete bibliography upto1941.)
Cazaud, R. :"Fatigue ofMetals," translated byA.J.Fenner, Chapman &Hall, Ltd.,
London, 1953.
"The Fatigue ofMetals," Institution ofMetallurgists, London, 1955.
Freudenthal, A.M.(ed.): "Fatigue inAircraft Structures," Academic Press, Inc.,
NewYork, 1956.
Grover, H.J.,S.A.Gordon, andL.R.Jackson: "Fatigue ofMetals andStructures,"
Government Printing Office, Washington, D.C., 1954. (Contains verycom-
plete compilation offatigue data.)
Pope, J.A.(ed.): "Metal Fatigue," Chapman &Hall, Ltd.,London, 1959.
Proceedings oftheInternational Conference onFatigue ofMetals, London, 1956.
Sines, G.,and J.L.Waisman (eds.): "Metal Fatigue," McGraw-Hill BookCompany,
Inc.,NewYork, 1959.
Thompson, N.,andN.J.Wadsworth: Metal Fatigue, Advances inPhys., vol. 7,no.25,
pp.72-169, January, 1958.
^Failure ofmetals likeuranium which have highly anisotropic thermal-expansion
coefficients mnder repeated heating andcooling isalso called thermal fatigue.
2L.F.Coffin, Jr.,Trans.ASME, vol. 76,pp.931-950, 1954.
"N.P.AllenandP.G.Forrest, Proc. Intern. Conf. Fatigue ofMetals. London, 1956,
pp.327-340.

Chapter 13
CREEPAND STRESS RUPTURE
13-1. TheHigh-temperature Materials Problem
Inseveral previous chapters ithasbeenmentioned that thestrength
ofmetals decreases with increasing temperature. Since themobility of
atoms increases rapidly with temperature, itcanbeappreciated that
