Repository: Ketankham/chatbot-meta-books

File: fracture-book.txt (part 15 of 34)
fracture [23, 49]. When specimens with arrested macroscopic cleavage cracks are studied metallo-graphically, unbroken ligaments are sometimes discovered behind the arrested crack tip. These twoobservations imply that a propagating cleavage crack in the upper transition region encountersbarriers, such as highly misoriented grains or particles, through which the crack cannot propagate.The crack is diverted around these obstacles, leaving isolated unbroken ligaments in its wake. Asthe crack propagation continues, and the crack faces open, the ligaments that are well-behind thecrack tip rupture. Figure 5.30 schematically illustrates this postulated mechanism. The energyrequired to rupture the ductile ligaments may provide the majority of the propagation resistance acleavage crack experiences. The concentration of ductile ligaments on a fracture surface increaseswith temperature [49], which may explain why crack-arrest toughness ( K
Ia) exhibits a steep brittle-
ductile transition, much like KIc and Jc.FIGURE 5.29 Relationship between cleavage fracture toughness and the distance between the crack tip and
the cleavage trigger. Taken from Heerens, J. and Read, D.T., ‘‘Fracture Behavior of a Pressure Vessel Steel
in the Ductile-to-Brittle Transition Region.” NISTIR 88-3099, National Institute for Standards and Technology,Boulder, CO, 1988.
1656_C005.fm  Page 248  Monday, May 23, 2005  5:47 PM
Fracture Mechanisms in Metals 249
5.4 INTERGRANULAR FRACTURE
In most cases metals do not fail along grain boundaries. Ductile metals usually fail by the coales-
cence of voids formed at inclusions and second-phase particles, while brittle metals typically failby transgranular cleavage. Under special circumstances, however, cracks can form and propagatealong grain boundaries.
There is no single mechanism for intergranular fracture. Rather, there are a variety of situations
that can lead to cracking on grain boundaries, including:
1. Precipitation of a brittle phase on the grain boundary.2. Environmental assisted cracking.3. Intergranular corrosion.
4. Grain boundary cavitation and cracking at high temperatures.
Space limitations preclude discussing each of these mechanisms in detail. A brief description ofthe intergranular cracking mechanisms is given below. Chapter 11 provides an overview of envi-ronmental cracking.
Brittle phases can be deposited on the grain boundaries of steel through improper tempering
[50]. Tempered martensite embrittlement, which results from tempering near 350 °C, and temper
embrittlement, which occurs when an alloy steel is tempered at ∼550°C, both apparently involve
the segregation of impurities such as phosphorous and sulfur, to prior austenite grain boundaries.These thin layers of impurity atoms are not resolvable on the fracture surface, but can be detectedwith surface analysis techniques such as Auger electron spectroscopy. Segregation of aluminumnitride particles on grain boundaries during solidiﬁcation is a common embrittlement mechanismin cast steels [50]. Aluminum nitride, if present in sufﬁcient quantity, can also contribute to thedegradation of toughness resulting from temper embrittlement in wrought alloys.
Environmental cracking can occur in a range of material/environment combinations. In some
cases, crack propagation is directly attributable to a corrosion reaction at the crack tip; that is, thematerial at the crack tip selectively corrodes. In other instances, crack propagation is due to hydrogenembrittlement. In both cases, high stresses at the crack tip promote crack propagation. TheseFIGURE 5.30 Schematic illustration of cleavage crack propagation in the ductile-brittle transition region.
Ductile ligaments rupture behind the crack tip, resulting in increased propagation resistance.
1656_C005.fm  Page 249  Monday, May 23, 2005  5:47 PM
250 Fracture Mechanics: Fundamentals and Applications
environmental cracking mechanisms are discussed in detail in Chapter 11. Figure 5.31 shows an
intergranular fracture surface in a steel weld that was in contact with an ammonia environment.
Intergranular corrosion involves the preferential attack of the grain boundaries, as opposed to
general corrosion, where the material is dissolved relatively uniformly across the surface. Inter-granular attack is different from environmental assisted cracking, in that an applied stress is notnecessary for grain boundary corrosion.
At high temperatures, grain boundaries are weak relative to the matrix, and a signiﬁcant portion
of creep deformation is accommodated by grain-boundary sliding. In such cases void nucleationand growth (at second-phase particles) is concentrated at the crack boundaries, and cracks form asgrain boundary cavities grow and coalesce. Grain-boundary cavitation is the dominant mechanismof creep crack growth in metals [51], and it can be characterized with time-dependent parameterssuch as the C
* integral (see Chapter 4).
.
APPENDIX 5: STATISTIC AL MODELING OF CLEA VAGE FRACTURE
When one assumes that fracture occurs by a weakest link mechanism under  J-controlled conditions,
it is possible to derive a closed-form expression for the fracture-toughness distribution. Whenweakest link initiation is necessary but not sufﬁcient for cleavage fracture, the problem becomessomewhat more complicated, but it is still possible to describe the cleavage process mathematically.
A5.1 W EAKEST  LINK FRACTURE
As discussed in Section 5.2, the weakest link model for cleavage assumes that failure occurswhen at least one critical fracture-triggering particle is sampled by the crack tip.  Equation(5.22) describes the failure probability in this case.
4 Since cleavage is stress controlled, theFIGURE 5.31 Intergranular fracture in a steel ammonia tank. Photograph courtesy of W.L. Bradley.
4 It turns out that Equation (5.22) is valid even when the Poisson assumption is not applicable [40]; the quantity ρ is not
the microcrack density in such cases but ρ is uniquely related  to microcrack density. Thus, the derivation of the fracture-
toughness distribution presented in this section does not hinge on the Poisson assumption. 
1656_C005.fm  Page 250  Monday, May 23, 2005  5:47 PM
Fracture Mechanisms in Metals 251
microcrack density (i.e., the number of critical microcracks per unit volume) should depend
only on the maximum principal stress.5
(A5.1)
This quantity must be integrated over the volume ahead of the crack tip. In order to perform thisintegration, it is necessary to relate the crack-tip stresses to the volume sampled at each stress level.
Recall Section 3.5, where dimensional analysis indicated that the stresses ahead of the crack tip
in the limit of small-scale yielding are given by
(A5.2)
assuming Young’s modulus is ﬁxed in the material and thus does not need to be included in thedimensional analysis. Equation (A5.2) can be inverted to solve for the distance ahead of the cracktip (at a given angle) which corresponds to a particular stress value:
(A5.3)
By ﬁxing 
σ1 and varying θ from  −π to +π, we can construct a contour of constant principal stress,
as illustrated in Figure A5.1. The area inside this contour is given by
(A5.4)
where h is a dimensionless integration constant:
(A5.5)FIGURE A5.1 Deﬁnition of r, θ, and area for a prin-
cipal stress contour.
5 Although this derivation assumes that the maximum principal stress at a point controls the incremental cleavage probability,
the same basic result can be obtained by inserting any stress component into Equation (A5.1). For example, one might
assume that the tangential stress σθθ governs cleavage.
ρρ σ=()1
σ
σσθ1
oofJ
r=

,
rJgo
oo(/, ) (/, )σσ θσσσ θ11=
AJho
oo(/) (/)σσσσσ12
2 1=
hg doo(/) (/, )σσ σσ θ θ
ππ
111
2=
−+∫1656_C005.fm  Page 251  Monday, May 23, 2005  5:47 PM
252 Fracture Mechanics: Fundamentals and Applications
For plane strain conditions in an edge-cracked test specimen, the volume sampled at a given stress
value is simply BA, where B is the specimen thickness. Therefore, the incremental volume at a
ﬁxed J  and σo is given by
(A5.6)
Inserting Equation (A5.1) and Equation (A5.6) into Equation (5.21) gives
(A5.7)
here σmax is the peak value of stress that occurs ahead of the crack tip and σu is the threshold
fracture stress, which corresponds to the largest fracture-triggering particle the material is likelyto contain.
Note that J appears outside of the integral in Equation (A5.7). By setting  J = J
c in Equation (A5.7),
we obtain an expression for the statistical distribution of critical  J values, which can be written in
the following form:
(A5.8)
where Bo is a reference thickness. When B = Bo, ΘJ is the 63rd percentile Jc value. Equation (A5.8)
has the form of a two-parameter Weibull distribution, as discussed in Section 5.2.3. Invoking therelationship between  K and J  for small-scale yielding gives
(A5.9)
Equation (A5.8) and Equation (A5.9) both predict a thickness effect on toughness. The average
toughness is proportional to  for critical  J values and B
−0.25 for KIc data. The average toughness
does not increase indeﬁnitely with thickness, however. There are limits to the validity of the weakestlink model, as discussed in the next section.
All of the above relationships are valid only when weakest link failure occurs under  J-controlled
conditions, i.e., the single-parameter assumption must apply. When the constraint relaxes, criticalJ values no longer follow a Weibull distribution with a speciﬁc slope, but the effective small-scaleyielding  J values,  J
o (see Section 3.6.3), follow Equation (A5.8) if a weakest link mechanism
controls failure. Actual Jc values would be more scattered than Jo values, however, because the
ratio J/Jo increases with  J.
A5.2 I NCORPORATING  A CONDITIONAL  PROBABILITY
OF PROPAGATION
In many materials, the weakest link initiation of cleavage appears to be necessary but not sufﬁcient.Figure 5.26 schematically illustrates a probability tree for cleavage initiation and propagation. Thisdiagram is a slight oversimpliﬁcation, because the cumulative failure probability must be computedincrementally.
Modifying the statistical cleavage model to account for propagation requires that the probability
be expressed in terms of a hazard function  [52], which deﬁnes the instantaneous risk of fracture.dVBJ hd
o()σσσσ12
2
11 =∂
∂
FBJ hd
o u=− −∂
∂

 ∫12
2 1
11exp ( )max
σρσσσ
σσ
FB
BJ
oc
J=− −





12
expΘ
FB
BK
oIC
K=− −





14
expΘ
1B1656_C005.fm  Page 252  Monday, May 23, 2005  5:47 PM
Fracture Mechanisms in Metals 253
For a random variable T, the hazard function H(T), and the cumulative probability are related as
follows:
(A5.10)
where To is the minimum value of T. By comparing Equation (A5.17) and Equation (A5.18), it can
easily be shown that the hazard function for the weakest link initiation, in terms of stress intensity,
is given by
(A5.11)
assuming B = Bo. The hazard function for total failure  is equal to Equation (A5.11) times the
conditional probability of failure:
(A5.12)
Thus, the overall probability of failure is given by
(A5.13)
Consider the case where Ppr is a constant, i.e., it does not depend on the applied  K. Suppose,
for example, that half of the carbides of a critical size have a favorable orientation with respect toa cleavage plane in a ferrite grain. The failure probability becomes
(A5.14)
In this instance, the ﬁnite propagation probability merely shifts the 63rd percentile toughness to ahigher value:
The shape of the distribution is unchanged, and the fracture process still follows a weakest link
model. In this case, the weak link is deﬁned as a particle that is greater than the critical size that
is also oriented favorably .
Deviations from the weakest link distribution occur when P
pr depends on the applied  K. If the
conditional probability of propagation is a step function
the fracture-toughness distribution becomes a truncated Weibull (Equation (5.24)); failure can occur
only when K  > Ko. The introduction of a threshold toughness also reduces the relative scatter, as
discussed in Section 5.2.3.FH TdT
ToT
=− −

 ∫1 exp ( )
HKK
K()=43
4Θ
HK PK
pr
K()=43
4Θ
FPKdKpr
KK
=− −

 ∫143
4
0expΘ
FK
K=− −





10 54
exp .Θ
ΘΘ ΘKKK *.. ==21 1 902 5
PKK
KKprIo
Io=<
≥

0
1,
,1656_C005.fm  Page 253  Monday, May 23, 2005  5:47 PM
254 Fracture Mechanics: Fundamentals and Applications
Equation (5.24) implies that the arrest toughness is single valued; a microcrack always prop-
agates above Ko, but always arrests at or below Ko. Experimental data, however, indicate that arrest
can occur over a range of  K values. The data in Figure 5.27 exhibit a sigmoidal shape, while the
truncated Weibull is nearly linear near the threshold.
A computer simulation of cleavage propagation in a polycrystalline material [42, 43] resulted
in a prediction of Ppr as a function of the applied  K; these results ﬁt an offset power law expression
(Equation (5.25)). The absolute values obtained from the simulation are questionable, but the
predicted trend is reasonable. Inserting Equation (5.25) into Equation (A5.13) gives
(A5.15)
The integral in Equation (A5.15) has a closed-form solution, but it is rather lengthy. The abovedistribution exhibits a sigmoidal shape, much like the experimental data in Figure 5.27. Unfortu-nately, it is very difﬁcult to ﬁt experimental data to Equation (A5.22). Note that there are fourﬁtting parameters in this distribution: 
α, β, Ko, and ΘK. Even with fewer unknown parameters, the
form of Equation (A5.15) is not conducive to curve-ﬁtting because it cannot be linearized.
Equation (A5.15) can be approximated with a conventional three-parameter Weibull distribution
with the slope ﬁxed at 4 (Equation (5.26)). The latter expression also gives a reasonably good ﬁtof experimental data (Figure 5.27). The three-parameter Weibull distribution is sufﬁciently ﬂexibleto model a wide range of behavior. The advantage of Equation (5.26) is that there are only twoparameters to ﬁt (the Weibull-shape parameter is ﬁxed at 4.0) and it can be linearized. Wallin [46]has shown that Equation (5.26) is rigorously correct if P
pr is given by Equation (5.32).
REFERENCES
1. Knott, J.F., ‘‘Micromechanisms of Fracture and the Fracture Toughness of Engineering Alloys.’’
Fracture 1977 , Proceedings of the F ourth International Conference on Fracture (ICF4), Waterloo,
Canada, V ol. 1, 1977, pp. 61–91.
2. Knott, J.F., ‘‘Effects of Microstructure and Stress-State on Ductile Fracture in Metallic Alloys.” In:
K. Salama, et al. Advances in Fracture Research, Proceedings of the Seventh International Conference
on Fracture (ICF7) . Pergamon Press, Oxford, 1989, pp. 125–138.
3. Wilsforf, H.G.F., ‘‘The Ductile Fracture of Metals:  A Microstructural Viewpoint.” Materials Science
and Engineering , V ol. 59, 1983, pp. 1–19.
4. Garrison, W.M., Jr. and Moody, N.R., ‘‘Ductile Fracture.” Journal of the Physics and Chemistry of
Solids, V ol. 48, 1987, pp. 1035–1074.
5. Knott, J.F., ‘‘Micromechanisms of Fibrous Crack Extension in Engineering Alloys.” Metal Science,
V ol. 14, 1980, pp. 327–336.
6. Argon, A.S., Im, J., and Safoglu, R., ‘‘Cavity Formation from Inclusions in Ductile Fracture.”
Metallurgical Transactions,  V ol. 6A, 1975, pp. 825–837.
7. Beremin, F.M., ‘‘Cavity Formation from Inclusions in Ductile Fracture of A 508 Steel.” Metallurgical
Transactions , V ol. 12A, 1981, pp. 723–731.
8. Brown, L.M. and Stobbs, W.M., ‘‘The Work-Hardening of Copper-Silica vs. Equilibrium Plastic
Relaxation by Secondary Dislocations.” Philosophical Magazine,  1976, V ol. 34, pp. 351–372.
9. Goods, S.H. and Brown, L.M., ‘‘The Nucleation of Cavities by Plastic Deformation.” Acta Metallur-
gica, V ol. 27, 1979, pp. 1–15.
10. Van Stone, R.H., Cox, T.B., Low, J.R., Jr., and Psioda, P.A., ‘‘Microstructural Aspects of Fracture by
Dimpled Rupture.” International Metallurgical Reviews,  V ol. 30, 1985, pp. 157–179.
11. Thomason, P.F., Ductile Fracture of Metals . Pergamon Press, Oxford, 1990.
12. Rice, J.R. and Tracey, D.M., ‘‘On the Ductile Enlargement of V oids in Triaxial Stress Fields.” Journal
of the Mechanics and Physics of Solids,  V ol. 17, 1969, pp. 201–217.FK KKdKo
KKK
o=− − −

 ∫143
4exp ( ) αβ
Θ1656_C005.fm  Page 254  Monday, May 23, 2005  5:47 PM
Fracture Mechanisms in Metals 255
13. Gurson, A.L., ‘‘Continuum Theory of Ductile Rupture by V oid Nucleation and Growth: Part 1––Yield
Criteria and Flow Rules for Porous Ductile Media.” Journal of Engineering Materials and Technology,
V ol. 99, 1977, pp. 2–15.
14. Berg, C.A., ‘‘Plastic Dilation and V oid Interaction.” Inelastic Behavior of Solids.  McGraw-Hill, New
York, 1970, pp. 171–210.
15. Tvergaard, V ., ‘‘On Localization in Ductile Materials Containing Spherical V oids.” International
Journal of Fracture,  V ol. 18, 1982, pp. 237–252.
16. Tvegaard, V ., ‘‘Material Failure by V oid Growth to Coalescence.” Advances in Applied Mechanics ,
V ol. 27, 1990, pp. 83–151.
17. Chu, C.C. and Needleman, A., ‘‘V oid Nucleation Effects in Biaxially Stretched Sheets.” Journal of
Engineering Materials and Technology,  V ol. 102, 1980, pp. 249–256.
18. Tvergaard, V . and Needleman, A., ‘‘Analysis of the Cup-Cone Fracture in a Round Tensile Bar.” Acta
Metallurgica,  V ol. 32, 1984, pp. 157–169.
19. Purtscher, P.T., ‘‘Micromechanisms of Ductile Fracture and Fracture Toughness in a High Strength
Austenitic Stainless Steel.” Ph.D. Dissertation, Colorado School of Mines, Golden, CO, 1990.
20. d’Escata, Y . and Devaux, J.C., ‘‘Numerical Study of Initiation, Stable Crack Growth, and Maximum
Load with a Ductile Fracture Criterion Based on the Growth of Holes.” ASTM STP 668, American
Society for Testing and Materials, Philadelphia, PA, 1979, pp. 229–248.
21. McMeeking, R.M. and Parks, D.M., ‘‘On Criteria for J-Dominance of Crack-Tip Fields in Large-
Scale Yielding.” ASTM STP 668, American Society for Testing and Materials, Philadelphia, PA, 1979,pp. 175–194.
22. Beachem, C.D. and Yoder, G.R., ‘‘Elastic-Plastic Fracture by Homogeneous Microvoid Coalescence
Tearing Along Alternating Shear Planes.” Metallurgical Transactions,  V ol. 4A, 1973, pp. 1145–1153.
23. Gudas, J.P., ‘‘Micromechanisms of Fracture and Crack Arrest in Two High Strength Steels.” Ph.D.
Dissertation, Johns Hopkins University, Baltimore, MD, 1985.
24. Cottrell, A.H., ‘‘Theory of Brittle Fracture in Steel and Similar Metals.” Transactions of the ASME,
V ol. 212, 1958, pp. 192–203.
25. McMahon, C.J., Jr and Cohen, M., ‘‘Initiation of Cleavage in Polycrystalline Iron.” Acta Metallurgica,
V ol. 13, 1965, pp. 591–604.
26. Smith, E., ‘‘The Nucleation and Growth of Cleavage Microcracks in Mild Steel.” Proceedings of the
Conference on the Physical Basis of F racture,  Institute of Physics and Physics Society, 1966, pp.
36–46.
27. Heerens, J. and Read, D.T., ‘‘Fracture Behavior of a Pressure Vessel Steel in the Ductile-to-Brittle
Transition Region.” NISTIR 88-3099, National Institute for Standards and Technology, Boulder, CO,1988.
28. Dolby, R.E. and Knott, J.F., ‘‘Toughness of Martensitic and Martensitic-Bainitic Microstructures with
Particular Reference to Heat-Affected Zones.” Journal of the Iron and Steel Institute,  V ol. 210, 1972,
pp. 857–865.
29. Lin, T., Evans, A.G., and Ritchie, R.O., ‘‘Statistical Model of Brittle Fracture by Transgranular
Cleavage.” Journal of the Mechanics and Physics of Solids,  V ol. 34, 1986, pp. 477–496.
30. Ritchie, R.O., Knott, J.F., and Rice, J.R., ‘‘On the Relationship between Critical Tensile Stress and
Fracture Toughness in Mild Steel.” Journal of the Mec hanics and Physics of Solids,  V ol. 21, 1973,
pp. 395–410.
31. Rice, J.R. and Tracey, D.M., ‘‘Computational Fracture Mechanics.” Numerical Computer Methods in
Structural Mechanics,  Academic Press, New York, 1973, pp. 585–623.
32. Curry, D.A. and Knott, J.F., ‘‘Effects of Microstructure on Cleavage Fracture Stress in Steel.” Metal
Science,  V ol. 12, 1978, pp. 511–514.
33. Watanabe, J., Iwadate, T., Tanaka, Y ., Yokoboro, T., and Ando, K., ‘‘Fracture Toughness in the
Transition Region.” Engineering Fracture Mechanics,  V ol. 28, 1987, pp. 589–600.
34. Curry, D.A. and Knott, J.F., ‘‘Effect of Microstructure on Cleavage Fracture Toughness in Mild Steel.”
Metal Science,  V ol. 13, 1979, pp. 341–345
35. Landes, J.D. and Shaffer, D.H., ‘‘Statistical Characterization of Fracture in the Transition Region.”
ASTM STP 700, American Society for Testing and Materials, Philadelphia, PA, 1980, pp. 368–372.
36. Anderson, T.L. and Williams, S., ‘‘Assessing the Dominant Mechanism for Size Effects in the Ductile-
to-Brittle Transition Region.” ASTM STP 905, American Society for Testing and Materials, Philadelphia,PA, 1986, pp. 715–740.1656_C005.fm  Page 255  Monday, May 23, 2005  5:47 PM
256 Fracture Mechanics: Fundamentals and Applications
37. Anderson, T.L. and Stienstra, D., ‘‘A Model to Predict the Sources and Magnitude of Scatter in
Toughness Data in the Transition Region.” Journal of Testing and Evaluation,  V ol. 17, 1989, pp. 46–53.
38. Evans, A.G., ‘‘Statistical Aspects of Cleavage Fracture in Steel.” Metallurgical Transactions,  V ol.
14A, 1983, pp. 1349–1355.
39. Wallin, K., Saario, T., and Törrönen, K., ‘‘Statistical Model for Carbide Induced Brittle Fracture in
Steel.” Metal Science,  V ol. 18, 1984, pp. 13–16.
40. Beremin, F.M., ‘‘A Local Criterion for Cleavage Fracture of a Nuclear Pressure Vessel Steel.” Met-
allurgical Transactions,  V ol. 14A, 1983, pp. 2277–2287.
41. Weibull, W., ‘‘A Statistical Distribution Function of Wide Applicability.” Journal of Applied Mechanics,
V ol. 18, 1953, pp. 293–297.
42. Stienstra, D.I.A., ‘‘Stochastic Micromechanical Modeling of Cleavage Fracture in the Ductile-Brittle
Transition Region.” Ph.D. Dissertation, Texas A&M University, College Station, TX, 1990.
43. Anderson, T.L., Stienstra, D.I.A., and Dodds, R.H., Jr., ‘‘A Theoretical Framework for Addressing
Fracture in the Ductile-Brittle Transition Region.” Fracture Mechanics: 24th Volume,  ASTM STP
1207, American Society for Testing and Materials, Philadelphia, PA (in press).
44. Gell, M. and Smith, E., ‘‘The Propagation of Cracks Through Grain Boundaries in Polycrystalline
3% Silicon-Iron.” Acta Metallurgica,  V ol. 15, 1967, pp. 253–258.
45. Anderson, T.L. and Dodds, R.H., Jr., ‘‘Specimen Size Requirements for Fracture Toughness Testing
in the Ductile-Brittle Transition Region.” Journal of Testing and Evaluation,  V ol. 19, 1991, pp.
123–134.
46. Wallin, K. ‘‘Microscopic Nature of Brittle Fracture.” Journal de Physique, V ol. 3, 1993, pp. 575–584.
47. Wallin, K., ‘‘Fracture Toughness Testing in the Ductile-Brittle Transition Region.” In: K. Salarna, et al. (eds.),
Advances in Fracture Research, Proceedings of the Se venth International Conference on Fracture
(ICF7)  Pergamon Press, Oxford, 1989, pp. 267–276.
48. Rosenﬁeld, A.R. and Shetty, D.K., ‘‘Cleavage Fracture in the Ductile-Brittle Transition Region.”
ASTM STP 856, American Society for Testing and Materials, Philadelphia, PA, 1985, pp. 196–209.
49. Hoagland, R.G., Rosenﬁeld, A.R., and Hahn, G.T., ‘‘Mechanisms of Fast Fracture and Arrest in Steels.”
Metallurgical Transactions,  V ol. 3, 1972, pp. 123–136.
50. Krauss, G., Principles of Heat Treatment of Steel.  American Society for Metals, Metals Park, OH, 1980.
51. Riedel, H., Creep Crack Growth . ASTM STP 1020, American Society for Testing and Materials,
Philadelphia, PA, 1989, pp. 101–126.
52. Bain, L.J., Statistical Analysis of Reliability and Life-T esting Models . Marcel Dekker, New York, 19781656_C005.fm  Page 256  Monday, May 23, 2005  5:47 PM
 
257 
Fracture Mechanisms
in Nonmetals 
Traditional structural metals such as steel and aluminum are being replaced with plastics, ceramics,
and composites in a number of applications. Engineering plastics have a number of advantages,including low cost, ease of fabrication, and corrosion resistance. Ceramics provide superior wearresistance and creep strength. Composites offer high strength/weight ratios, and enable engineersto design materials with speciﬁc elastic and thermal properties. Traditional nonmetallic materialssuch as concrete continue to see widespread use.
Nonmetals, like metals, are not immune to fracture. Recall from Chapter 1, the example of the
pinch clamping of a polyethylene pipe that led to time-dependent fracture. The so-called high-toughness ceramics that have been developed in recent years (Section 6.2) have lower toughnessthan even the most brittle steels. Relatively minor impact (e.g., an airplane mechanic accidentallydropping his wrench on a wing) can cause microscale damage in a composite material, which canadversely affect the subsequent performance. The lack of ductility of concrete (relative to steel)limits its range of application.
Compared with the fracture of metals, research into the fracture behavior of nonmetals is in
its infancy. Much of the necessary theoretical framework is not yet fully developed for nonmetals,and there are many instances where fracture mechanics concepts that apply to metals have beenmisapplied to other materials.
This chapter gives a brief overview of the current state of understanding of fracture and failure
mechanisms in selected nonmetallic structural materials. Although the coverage of the subject isfar from complete, this chapter should enable the reader to gain an appreciation of the diversefracture behavior that various materials can exhibit. The references listed at the end of the chapterprovide a wealth of information to those who desire a more in-depth understanding of a particularmaterial system. The reader should also refer to Chapter 8, which describes the current methodsfor fracture toughness measurements in nonmetallic materials.
Section 6.1 outlines the molecular structure and mechanical properties of polymeric materials,
and describes how these properties inﬂuence the fracture behavior. This section also includes adiscussion of the fracture mechanisms in polymer matrix composites. Section 6.2 considers fracturein ceramic materials, including the newest generation of ceramic composites. Section 6.3 addressesfracture in concrete and rock.
This chapter does not speciﬁcally address metal matrix composites, but these materials have
many features in common with polymer and ceramic matrix composites [1]. Also, the metal matrixin these materials should exhibit the fracture mechanisms described in Chapter 5. 
6.1ENGINEERING PLASTICS 
The fracture behavior of polymeric materials has only recently become a major concern, asengineering plastics have begun to appear in critical structural applications. In most consumerproducts made from polymers (e.g., toys, garbage bags, ice chests, lawn furniture, etc.), fracturemay be an annoyance, but it is not a signiﬁcant safety issue. Fracture in plastic natural gas pipingsystems or aircraft wings, however, can have dire consequences.
Several books devoted solely to the fracture and fatigue of plastics have been published in recent
years [2–6]. These references proved invaluable to the author in preparing Chapter 6 and Chapter 8.6 
1656_C006.fm  Page 257  Monday, May 23, 2005  5:50 PM
 
258 
Fracture Mechanics: Fundamentals and Applications 
Let us begin the discussion of fracture in plastics by reviewing some of the basic principles of
polymeric materials. 
6.1.1 S 
TRUCTURE 
  
AND 
 P 
ROPERTIES 
  
OF 
 P 
OLYMERS 
A polymer is deﬁned as the union of two or more compounds called mers. The  
degree of
polymerization 
 is a measure of the number of these units in a given molecule. Typical engineering
plastics consist of very long chains, with the degree of polymerization on the order of several
thousand.
Consider polyethylene, a polymer with a relatively simple molecular structure. The building
block in this case is ethylene (C 
2 
H 
4 
), which consists of two carbon atoms joined by a double bond,
with two hydrogen atoms attached to each carbon atom. If sufﬁcient energy is applied to thiscompound, the double bond can be broken, resulting in two free radicals that can react with otherethylene groups:
The degree of polymerization (i.e., the length of the chain) can be controlled by the heat input,
catalyst, as well as reagents that may be added to aid the polymerization process. 
6.1.1.1Molecular Weight 
The molecular weight is a measure of the length of a polymer chain. Since there is typically adistribution of molecule sizes in a polymer sample, it is convenient to quantify an average molecularweight, which can be deﬁned in one of two ways. The  
number average 
 molecular weight is the
total weight divided by the number of molecules:
(6.1)
where  
N 
i 
 is the number of molecules with molecular weight  
M 
i 
. The number average molecular
weight attaches equal importance to all molecules, while the  
weight average 
 molecular weight
reﬂects the actual average weight of molecules by placing additional emphasis on the largermolecules:
(6.2)H
C
HH
C
H energy     H
C
HH
C
H|
|||||||=+ → − −
MNM
Nniiin
iin ==
=∑
∑1
1
MNM
NMwiiin
iiin ==
=∑
∑2
1
1 
1656_C006.fm  Page 258  Monday, May 23, 2005  5:50 PM
 
Fracture Mechanisms in Nonmetals 
259 
These two measures of molecular weight are obviously identical if all the molecules in the sample
are of the same size, but the number average is usually lower than the weight average molecularweight. The  
polydispersity 
 is deﬁned as the ratio of these two quantities:
(6.3)
A narrow distribution of molecular weights implies a PD close to 1, while PD can be greater than20 in materials with broadly distributed molecule sizes. Both measures of molecular weight, aswell as the PD, inﬂuence the mechanical properties of a polymer. 
6.1.1.2 Molecular Structure 
The structure of polymer chains also has a signiﬁcant effect on the mechanical properties. Figure 6.1illustrates three general classiﬁcations of polymer chains: linear, branched, and cross-linked.  
Linear
polymers 
 are not actual straight lines; rather, the carbon atoms in a linear molecule form a single
continuous path from one end of the chain to the other. A  
branched polymer 
 molecule, as the name
suggests, contains a series of smaller chains that branch off from a main “backbone.” A  
cross-linked
polymer 
 consists of a network structure rather than linear chains. A highly cross-linked structure is
typical of  
thermoset polymers 
, while  
thermoplastics 
 consist of linear and branched chains.  
Elastomers 
typically have lightly cross-linked structures and are capable of large elastic strains.
Epoxies are the most common example of thermoset polymers. Typically, two compounds that
are in the liquid state at ambient temperature are mixed together to form an epoxy resin, whichsolidiﬁes into a cross-linked lattice upon curing. This process is irreversible; a thermoset cannotbe formed into another shape once it solidiﬁes.
Thermomechanical processes in thermoplastics are reversible, because these materials do not
form cross-linked networks. Thermoplastics become viscous upon heating, where they can be formedinto the desired shape. 
6.1.1.3 Cr ystalline and Amorphous Polymers 
Polymer chains can be packed tightly together in a regular pattern, or they can form randomentanglements. Materials that display the former conﬁguration are called crystalline polymers, whilethe disordered state corresponds to amorphous (glassy) polymers. Figure 6.2 schematically illus-trates crystalline and amorphous arrangements of polymer molecules.
The term  
crystalline 
 does not have the same meaning for polymers as for metals and ceramics.
A crystal structure in a metal or ceramic is a regular array of atoms with three-dimensionalsymmetry; all the atoms in a crystal have identical surroundings (except atoms that are adjacent to 
FIGURE 6.1 
Three types of polymer chains: (a) linear polymer, (b) branched polymer, and (c) cross-linked
polymer.
PD=M
Mw
n 
1656_C006.fm  Page 259  Monday, May 23, 2005  5:50 PM
 
260 
Fracture Mechanics: Fundamentals and Applications 
a defect, such as a dislocation or vacancy). The degree of symmetry in a crystalline polymer,
however, is much lower, as Figure 6.2 illustrates.
Figure 6.3 illustrates the volume-temperature relationships in crystalline and amorphous thermo-
plastics. As a crystalline polymer cools from the liquid state, an abrupt decrease in volume occurs atthe melting temperature  
T 
m 
, and the molecular chains pack efﬁciently in response to the thermodynamic
drive to order into a crystalline state. The volume discontinuity at  
T 
m 
 resembles the behavior of crystalline
metals and ceramics. An amorphous polymer bypasses  
T 
m 
 upon cooling, and remains in a viscous state
until it reaches the glass transition temperature  
T 
g 
, at which time the relative motion of the molecules
becomes restricted. An amorphous polymer contains more free volume than the same material in thecrystalline state, and thus has a lower density. The glass transition temperature is sensitive to the coolingrate; rapid heating or cooling tends to increase  
T 
g 
, as Figure 6.3 indicates. 
Semicrystalline 
 polymers contain both crystalline and glassy regions. The relative fraction of each
state depends on a number of factors, including the molecular structure and cooling rate. Slow coolingprovides more time for the molecules to arrange themselves in an equilibrium crystal structure. 
6.1.1.4 V iscoelastic Behavior 
Polymers exhibit rate-dependent viscoelastic deformation, which is a direct result of their molecularstructure. Figure 6.4 gives a simpliﬁed view of viscoelastic behavior on the molecular level. Twoneighboring molecules, or different segments of a single molecule that is folded back upon itself,experience weak attractive forces called  
Van der Waals bonds 
. These secondary bonds resist any 
FIGURE 6.2 
Amorphous and crystalline polymers: (a) amorphous polymer and (b) crystalline polymer. 
FIGURE 6.3 
V olume-temperature relationships for
amorphous (glassy) and crystalline polymers. 
 
1656_C006.fm  Page 260  Monday, May 23, 2005  5:50 PM
 
Fracture Mechanisms in Nonmetals 
261 
external force that attempts to pull the molecules apart. The elastic modulus of a typical polymer
is signiﬁcantly lower than Young’s modulus for metals and ceramics, because the Van der Waalsbonds are much weaker than primary bonds. Deforming a polymer requires cooperative motionamong molecules. The material is relatively compliant if the imposed strain rate is sufﬁciently lowto provide molecules sufﬁcient time to move. At faster strain rates, however, the forced molecularmotion produces friction, and a higher stress is required to deform the material. If the load isremoved, the material attempts to return to its original shape, but molecular entanglements preventinstantaneous elastic recovery. If the strain is sufﬁciently large, yielding mechanisms occur, suchas crazing and shear deformation (see Section 6.6.2), and much of the induced strain is essentiallypermanent.
Section 4.3 introduced the relaxation modulus  
E 
( 
t 
), and the creep compliance  
D 
( 
t 
), which
describe the time-dependent response of viscoelastic materials. The relaxation modulus and creepcompliance can be obtained experimentally by ﬁxing the strain and stress, respectively:
, (6.4)
See Figure 4.19 for a schematic illustration of stress relaxation and creep experiments. For linearviscoelastic materials, 
1 
  
E 
( 
t 
) and  
D 
( 
t 
) are related through a hereditary integral (Equation (4.61)).
Figure 6.5(a) is a plot of the relaxation modulus vs. temperature at a ﬁxed time for a thermo-
plastic. Below  
T 
g 
, the modulus is relatively high, as molecular motion is restricted. At around  
T 
g 
,
the modulus (at a ﬁxed time) decreases rapidly, and the polymer exhibits a “leathery” behavior. Athigher temperatures, the modulus reaches a lower plateau, and the polymer is in a rubbery state.Natural and synthetic rubbers are merely materials whose glass transition temperature is belowroom temperature. 
2 
 If the temperature is sufﬁciently high, linear polymers lose virtually all their
load-carrying capacity and behave like a viscous ﬂuid. Highly cross-linked polymers, however,maintain a modulus plateau. 
FIGURE 6.4 
Schematic deformation of a polymer
chain. Secondary Van der Waals bonds between chain
segments resist forces that try to extend the molecule. 
1  
Linear viscoelastic materials do not, in general, have linear stress-strain curves (since the modulus is time dependent),
but display other characteristics of linear elasticity such as superposition. See Section 4.3.1 for a deﬁnition of linear
viscoelasticity. 
2  
To demonstrate the temperature dependence of viscoelastic behavior, try blowing up a balloon after it has been in a freezer
for an hour.
Ett
o()()=σ
εDtt
o()()=ε
σ 
1656_C006.fm  Page 261  Monday, May 23, 2005  5:50 PM
 
262 
Fracture Mechanics: Fundamentals and Applications 
Figure 6.5(b) shows a curve with the same characteristic shape as Figure 6.5(a), but with a
ﬁxed temperature and varying time. At short times, the polymer is glassy, but exhibits leathery,
rubbery, and liquid behavior at sufﬁciently long times. Of course,  
short time 
 and  
long time 
 are
relative terms that depend on temperature. A polymer signiﬁcantly below  
T 
g 
 might remain in a
glassy state during the time frame of a stress relaxation test, while a polymer well above  
T 
g 
 may
pass through this state so rapidly that the glassy behavior cannot be detected.
The equivalence between high temperature and long times (i.e., the time-temperature superpo-
sition principle) led Williams, Landel, and Ferry [7] to develop a semiempirical equation thatcollapses data at different times onto a single modulus-temperature master curve. They deﬁned atime shift factor  
a 
T 
 as follows:
(6.5)
where 
 t 
T 
 and   
= 
 times to reach a speciﬁc modulus at temperatures  
T 
 and  
T 
o 
, respectively 
            T 
o 
  
= 
 reference temperature (usually deﬁned at  
T 
g 
) 
C 
1 
 and 
 C 
2 
  
= 
 ﬁtting parameters that depend on material properties. 
FIGURE 6.5 
Effect of temperature and time on the modulus of an amorphous polymer: (a) modulus versus
temperature at a ﬁxed time and (b) modulus versus time at a ﬁxed temperature.
(a)
(b)
log log()at
tCT T
CT TTT
To
oo==−
+−1
2
tTo 
1656_C006.fm  Page 262  Monday, May 23, 2005  5:50 PM
 
Fracture Mechanisms in Nonmetals 
263 
Equation (6.5), which is known as the WLF relationship, typically is valid in the range  
T 
g 
  
< 
 T  
< 
T 
g 
  
+ 
 100 
° 
C. Readers familiar with creep in metals may recognize an analogy with the Larson-
Miller parameter [8], which assumes a time-temperature equivalence for creep rupture. 
6.1.1.5 Mechanical Analogs 
Simple mechanical models are useful for understanding the viscoelastic response of polymers. Three
such models are illustrated in Figure 6.6. The Maxwell model (Figure 6.6(a)) consists of a spring anda dashpot in series, where a dashpot is a moving piston in a cylinder of viscous ﬂuid. The V oigt model(Figure 6.6(b)) contains a spring and a dashpot in parallel. Figure 6.6(c) shows a combined Maxwell-V oigt model. In each case, the stress-strain response in the spring is instantaneous:
(6.6)
while the dashpot response is time dependent:
(6.7)
where  is the strain rate and  
η 
 is the ﬂuid viscosity in the dashpot. The temperature dependence
of  
η 
 can be described by an Arrhenius rate equation:
(6.8) 
FIGURE 6.6 
Mechanical analogs for viscoelastic deformation in polymers.εσ=E
˙εσ
η=
˙ε
ηη=

oQ
RT
e
 
1656_C006.fm  Page 263  Monday, May 23, 2005  5:50 PM
 
264 
Fracture Mechanics: Fundamentals and Applications 
where  
Q 
  
= 
 activation energy for viscous ﬂow (which may depend on temperature) 
T 
  
= 
 absolute temperature 
R 
  
= 
 gas constant ( 
= 8.314 J/(mole K))
In the Maxwell model, the stresses in the spring and dashpot are equal, and the strains are
additive. Therefore,
(6.9)
