Repository: Ketankham/chatbot-meta-books

File: physical-meta.txt (part 15 of 44)
Modern Physical Metallurgy and Materials Engineering
transmitted, beam only is allowed to contribute tothe ﬁnal image by inserting a small aperture in theback focal plane to block the strongly diffracted ray,then contrast is shown on a bright background and isknown as bright-ﬁeld imaging. If the diffracted ray
only is allowed through the aperture by tilting the
incident beam then contrast on a dark background isobserved and is known as dark-ﬁeld imaging. Thesetwo arrangements are shown in Figure 5.26.
Adislocationcan be seenintheelectronmicroscope
becauseitlocallychangestheorientationofthecrystal,
thereby altering the diffracted intensity. This is illus-
trated in Figure 5.27. Any region of a grain or crystalwhich is not oriented at the Bragg angle, i.e. /DC2>/DC2
B,
is not strongly diffracting electrons. However, in thevicinity of the dislocation the lattice planes are tiltedsuch that locally the Bragg law is satisﬁed and then
Figure 5.26 Schematic diagram illustrating (a) bright-ﬁeld
and (b) dark-ﬁeld image formation .
Figure 5.27 Mechanism of diffraction contrast: the planes
to the RHS of the dislocation are bent so that they closely
approach the Bragg condition and the intensity of the direct
beam emerging from the crystal is therefore reduced .
strong diffraction arises from near the defect. These
diffracted rays are blocked by the objective apertureand prevented from contributing to the ﬁnal image.The dislocationtherefore appears as a dark line (whereelectrons have been removed) on a bright backgroundin the bright-ﬁeld picture.
The success of transmission electron microscopy
(TEM) is due, to a great extent, to the fact that it is
possibleto deﬁne the diffraction conditionswhich give
rise to the dislocation contrast by obtaining a diffrac-tion pattern from the same small volume of crystal (assmall as 1
µm diameter) as that from which the elec-
tron micrograph is taken. Thus, it is possible to obtainthe crystallographic and associated diffraction infor-mation necessary to interpret electron micrographs. Toobtain a selected area diffraction pattern (SAD) anaperture is inserted in the plane of the ﬁrst image sothat only that part of the specimen which is imagedwithintheaperturecancontributetothediffractionpat-tern. The power of the diffraction lens is then reducedso that the back focal plane of the objective is imaged,
and then the diffraction pattern, which is focused in
this plane, can be seen after the objective aperture isremoved.
The usual type of transmission electron diffraction
pattern from a single crystal region is a cross-gratingpattern of the form shown in Figure 5.28. The simpleexplanation of the pattern can be given by considering
148Modern Physical Metallurgy and Materials Engineering
Figure 5.28 fcc cross-grating patterns (a) [001],( b )[101]and (c)[111].
the reciprocal lattice and reﬂecting sphere construc-
tion commonly used in X-ray diffraction. In electrondiffraction, the electron wavelength is extremely short(/NAKD0.0037 nm at 100 kV) so that the radius of the
Ewald reﬂecting sphere is about 2 .5n m
/NUL1,w h i c hi s
about 50 times greater than g, the reciprocal lattice
vector. Moreover, because /NAKis small the Bragg angles
are also small (about 10/NUL2radian or1
2°for low-order
reﬂections) and hence the reﬂection sphere may be
considered as almost planar in this vicinity. If the elec-tron beam is closely parallel to a prominent zone axisof the crystal then several reciprocal points (somewhatextended because of the limited thickness of the foil)will intersect the reﬂecting sphere, and a projection of
the prominentzone inthe reciprocal lattice isobtained,
i.e. the SAD pattern is really a photograph of a recip-rocal lattice section. Figure 5.28 shows some standardcross-grating for fcc crystals. Because the Bragg angle
for reﬂection is small ⊿³
1
2°/triangleleftonly those lattice planes
which are almost vertical, i.e. almost parallel to the
direction of the incident electron beam, are capable
of Bragg-diffracting the electrons out of the objective
aperture and giving rise to image contrast. Moreover,because the foil is buckled or purposely tilted, onlyone family of the various sets of approximately ver-tical lattice planes will diffract strongly and the SADpattern will then show only the direct beam spot andone strongly diffracted spot (see insert Figure 5.40).The indices gof the crystal planes ⊿hkl/triangleleftwhich are
set at the Bragg angle can be obtained from the SAD.Often the planes are near to, but not exactly at, theBraggangleanditisnecessarytodeterminetheprecisedeviation which is usually represented by the param-
eter s, as shown in the Ewald sphere construction in
Figure 5.29. The deviation parameter sis determined
from Kikuchi lines, observed in diffraction patternsobtainedfromsomewhatthickerareasofthespecimen,which form a pair of bright and dark lines associatedwith each reﬂection, spaced jgjapart.
The Kikuchi lines arise from inelastically-scattered
rays, originating at some point Pin the specimen (see
Figure 5.30), being subsequently Bragg-diffracted.Thus, for the set of planes in Figure 5.30a, thoseelectrons travelling in the directions PQ and PR willbe Bragg-diffracted at Q and R and give rise to raysin the directions QQ
0and RR0. Since the electrons
in the beam RR0originate from the scattered ray
PR, this beam will be less intense than QQ0,w h i c h
Figure 5.29 Schematic diagram to illustrate the
determination of s at the symmetry position, together with
associated diffraction pattern .
contains electrons scattered through a smaller angle at
P. Because P is a spherical source this rediffraction atpoints such as Q and R gives rise to cones of rayswhich, when they intersect the ﬁlm, approximate tostraight lines.
The selection of the diffracting conditions used
to image the crystal defects can be controlled using
Kikuchi lines. Thus the planes ⊿hkl/triangleleftare at the Bragg
angle when the corresponding pair of Kikuchi linespasses through 000 and g
hkl,i . e . sD0. Tilting of the
specimen so that this condition is maintained (whichcan be done quite simply, using modern double-tiltspecimen stages) enables the operator to select a spec-
imen orientation with a close approximation to two-
beam conditions. Tilting the specimen to a particularorientation, i.e. electron beam direction, can also beselected using the Kikuchi lines as a ‘navigational’aid. The series of Kikuchi lines make up a Kikuchimap, as shown in Figure 5.30b, which can be used to
The characterization of materials 149
Figure 5.30 Kikuchi lines. (a) Formation of and (b) from
fcc crystal forming a Kikuchi map .
tilt from one pole to another (as one would use an
Underground map).
5.4.4.2 Convergent beam diffraction patterns
When a selected area diffraction pattern is taken with
a convergent beam of electrons, the resultant pattern
contains additional structural information. A ray dia-gram illustrating the formation of a convergent beam
diffraction pattern (CBDP) is shown in Figure 5.31a.
The discs of intensity which are formed in the backfocalplanecontaininformationwhichisofthreetypes:
1. Fringes within discs formed by strongly diffracted
beams. If the crystal is tilted to 2-beam conditions,
these fringescan be used todetermine thespecimen
thickness very accurately.2. High-angle information in the form of ﬁne lines
(somewhat like Kikuchi lines) which are visiblein the direct beam and in the higher-order Laue
zones(HOLZ). TheseHOLZare visibleina pattern
covering a large enough angle in reciprocal space.
The ﬁne line pattern can be used to measure the
lattice parameter to 1 in 10
4. Figure 5.31b shows
an example of HOLZ lines for a silicon crystal
centred [111]. Pairing a dark line through the zero-
orderdiscwithitscorrespondingbrightlinethrough
the higher-order disc allows the lattice parameter tobe determined, the distance between the pair being
sensitive to the temperature, etc.
3. Detailed structure both within the direct beam and
within the diffracted beams which show certain
well-deﬁned symmetries when the diffraction pat-
ternistakenpreciselyalonganimportantzone axis.
The patterns can therefore be used to give crystal
structure information, particularly the point group
and space group. This information, together with
the chemical composition from EELS or EDX, and
the size of the unit cell from the indexed diffractionpatterns can be used to deﬁne the speciﬁc crys-
tal structure, i.e. the atomic positions. Figure 5.31c
indicates the threefold symmetry in a CBDP from
silicon taken along the [111] axis.
5.4.4.3 Higher-voltage electron microscopy
The most serious limitation of conventional transmis-sionelectronmicroscopes(CTEM)isthelimitedthick-
nessofspecimensexamined(50–500 nm).Thismakes
preparation of samples from heavy elements difﬁcult,
gives limited containment of particles and other struc-
tural features within the specimen, and restricts the
study of dynamical processes such as deformation,annealing, etc., within the microscope. However, the
usable specimen thickness is a function of the acceler-
ating voltage and can be increased by the use of higher
voltages. Because of this, higher-voltage microscopes
(HVEM) have been developed.
The electron wavelength /NAKdecreases rapidly with
voltage and at 1000 kV the wavelength /NAK³0.001 nm.
The decrease in /NAKproduces corresponding decreases
in the Bragg angles /DC2, and hence the Bragg angles at
1000 kV are only about one third of their correspond-
ing values at 100 kV. One consequence of this is thatan additionalprojectorlensisusuallyincludedinhigh-
voltage microscope. This is often called the diffraction
lens and its purpose is to increase the diffraction cam-
era length so that the diffraction spots are more widely
spaced on the photographic plate.
The principal advantages of HVEM are: (1) an
increase in usable foil thickness and (2) a reduced ion-
ization damage rate in ionic, polymer and biological
specimens.Therangeofmaterialsisthereforewidened
and includes (1) materials which are difﬁcult to pre-
pare as thin foils, such as tungsten and uranium and
(2) materials in which the defect being studied is too
large to be conveniently included within a 100 kV
150Modern Physical Metallurgy and Materials Engineering
Figure 5.31 (a) Schematic formation of convergent beam diffraction pattern in the backfocal plane of the objective lens,
(b) and (c) h111 iCBDPs from Si; (b) zero layer and HOLZ (Higher Order Laue Zones) in direct beam and (c) zero layer C
FOLZ (First Order Laue Zones) .
specimen; these include large voids, precipitates and
some dislocation structures such as grain boundaries.
Many processes such as recrystallization, defor-
mation, recovery, martensitic transformation, etc. are
dominated by the effects of the specimen surfaces inthin samples and the use of thicker foils enables these
phenomena to be studied as they occur in bulk mate-
rials. With thicker foils it is possible to construct intri-cate stages which enable the specimen to be cooled,heated, strained and exposed to various chemical envi-
ronments while it is being looked through.
AdisadvantageofHVEMisthatasthebeamvoltage
is raised the energy transferred to the atom by the
fast electron increases until it becomes sufﬁcient to
eject the atom from its site. The amount of energytransferred from one particle to another in a collision
dependsontheratioofthetwomasses(seeChapter 4).
Because the electron is very light compared with anatom, the transfer of energy is very inefﬁcient and the
electron needs to have several hundred keV before it
can transmit the 25 eV or so necessary to displace anatom. To avoid radiation damage it is necessary to
keep the beam voltage below the critical displacement
value which is ³100 kV for Mg and ³1300 kV for
Au. There is, however, much basic scientiﬁc interest
in radiation damage for technological reasons and a
HVEM enables the damage processes to be studieddirectly.
5.4.5 Chemical microanalysis
5.4.5.1 Exploitation of characteristic X-rays
Electron probe microanalysis (EPMA) of bulk sam-
ples is now a routine technique for obtaining rapid,accurate analysis of alloys. A small electron probe
(³100 nm diameter) is used to generate X-rays from
a deﬁned area of a polished specimen and the inten-sityofthevariouscharacteristicX-raysmeasuredusingeither wavelength-dispersive spectrometers (WDS) or
energy-dispersive spectrometers (EDS). Typically theaccuracy of the analysis is š0.1%. One of the lim-
itations of EPMA of bulk samples is that the vol-
ume of the sample which contributes to the X-ray
signal is relatively independent of the size of theelectron probe, because high-angle elastic scattering
of electrons within the sample generates X-rays (see
Figure 5.32).Theconsequenceofthisisthatthespatialresolution of EPMA is no better than ¾2
µm. In the
last few years EDX detectors have been interfaced to
transmission electron microscopes which are capable
of operating with an electron probe as small as 2 nm.The combination of electron-transparent samples, inwhich high-angle elastic scattering is limited, and a
smallelectronprobeleadstoasigniﬁcantimprovement
in the potential spatial resolution of X-ray microanal-ysis. In addition, interfacing of energy loss spectrom-
eters has enabled light elements to be detected and
measured, so that electron microchemical analysis isnow a powerful tool in the characterization of materi-als. With electron beam instrumentation it is required
to measure (1) the wavelength or energies of emitted
X-rays (WDX and EDX), (2) the energy losses of thefast electrons (EELS), and (3) the energies of emittedelectrons (AES). Nowadays (1) and (2) can be carried
outonthemodernTEMusingspecialdetectorsystems,
as shown schematically in Figure 5.33.
In a WDX spectrometer a crystal of known d-
spacing is used which diffracts X-rays of a spe-
ciﬁc wavelength, /NAK, at an angle /DC2, given by the
Bragg equation, n/NAKD2dsin/DC2. Different wavelengths
are selected by changing /DC2and thus to cover the neces-
sary range of wavelengths, several crystals of different
d-spacings are used successively in a spectrometer.
The range of wavelength is 0.1–2.5 nm and the corre-sponding d-spacing for practicable values of /DC2,w h i c h
The characterization of materials 151
Figure 5.32 Schematic diagram showing the generation of
electrons and X-rays within the specimen .
Figure 5.33 Schematic diagram of EDX and EELS in TEM .
liebetween ³15°and65°,isachievedbyusingcrystals
such as LiF, quartz, mica, etc. In a WDX spectrometerthe specimen (which is the X-ray source), a bent crys-
tal of radius 2 rand the detector all lie on the focusing
circleradius randdifferentwavelengthX-raysarecol-
lected by the detector by setting the crystal at different
angles, /DC2. The operation of the spectrometer is very
time-consuming since only one particular X-ray wave-length can be focused on to the detector at any onetime.
The resolution of WDX spectrometers is controlled
by the perfection of the crystal, which inﬂuences therange of wavelengths over which the Bragg condition
issatisﬁed,andbythesizeoftheentranceslittotheX-
raydetector;takingtheresolution ⊿/NAK/triangleleftto¾0.001 nmthen /NAK//NAKis about 300 which, for a medium atomic
weight sample, leads to a peak–background ratio ofabout 250. The crystal spectrometer normally uses aproportional counter to detect the X-rays, producing
an electrical signal, by ionization of the gas in the
counter,proportionaltotheX-rayenergy,i.e.inverselyproportional to the wavelength. The window of thecounter needs to be thin and of low atomic numberto minimize X-ray absorption. The output pulse from
the counter is ampliﬁed and differentiated to produce a
short pulse. The time constant of the electrical circuitis of the order of 1
µs which leads to possible count
rates of at least 105/s.
In recent years EDX detectors have replaced WDX
detectors on transmission microscopes and are usedtogether with WDX detectors on microprobes and onSEMs. A schematic diagram of a Si–Li detector isshown in Figure 5.34. X-rays enter through the thin
Be window and produce electron-hole pairs in the
Si–Li. Each electron-hole pair requires 3.8 eV, at theoperating temperature of the detector, and the numberof pairs produced by a photon of energy E
pis thus
Ep/3.8.ThechargeproducedbyatypicalX-rayphoton
is³10/NUL16C and this is ampliﬁed to give a shaped
pulse, the height of which is then a measure of the
energy of the incident X-ray photon. The data arestored in a multi-channel analyser. Provided that theX-ray photons arrive with a sufﬁcient time intervalbetween them, the energy of each incident photon canbe measured and the output presented as an intensity
versus energy display. The ampliﬁcation and pulse
shaping takes about 50
µs and if a second pulse arrives
beforetheprecedingpulseisprocessed,bothpulsesarerejected. This results in signiﬁcant dead time for countrates½4000/s.
The number of electron-hole pairs generated by an
X-ray of a given energy is subject to normal statisti-
cal ﬂuctuations and this, taken together with electronicnoise, limits the energy resolution of a Si–Li detec-tor to about a few hundred eV, which worsens withincrease in photon energy. The main advantage of
EDX detectors is that simultaneous collection of the
whole range of X-rays is possible and the energy char-acteristics of all the elements >ZD11 in the Periodic
Tablecan beobtainedinamatter ofseconds.Themain
Figure 5.34 Schematic diagram of Si–Li X-ray detector .
152Modern Physical Metallurgy and Materials Engineering
disadvantages are the relatively poor resolution, which
leads to a peak-background ratio of about 50, and thelimited count rate.
The variation in efﬁciency of a Si–Li detector must
be allowed for when quantifying X-ray analysis. At
low energies ( /DC41 kV) the X-rays are mostly absorbed
in the Be window and at high energies ( ½20 kV), the
X-rays pass through the detector so that the decreasingcross-section for electron-hole pair generation resultsin a reduction in efﬁciency. The Si–Li detector thus
has optimum detection efﬁciency between about 1 and
20 kV.
5.4.5.2 Electron microanalysis of thin foils
There are several simpliﬁcations which arise from the
use of thin foils in microanalysis. The most important
of these arises from the fact that the average energyloss which electrons suffer on passing through a thinfoil is only about 2%, and this small average lossmeans that the ionization cross-section can be taken
as a constant. Thus the number of characteristic X-
ray photons generated from a thin sample is givensimply by the product of the electron path length andthe appropriate cross-section Q, i.e. the probability of
ejecting the electron, and the ﬂuorescent yield ω.T h e
intensity generated by element A is then given by
I
ADiQωn
where Qis the cross-section per cm2for the particular
ionization event, ωthe ﬂuorescent yield, nthe number
of atoms in the excited volume, and ithe current inci-
dent on the specimen. Microanalysis is usually carriedoutunderconditionswhere thecurrent isunknownandinterpretation of the analysis simply requires that the
ratio of the X-ray intensitiesfrom the various elements
be obtained. For the simple case of a very thin speci-men for which absorption and X-ray ﬂuorescence canbe neglected, then the measured X-ray intensity fromelement A is given by
I
A/nAQAωAaA/DC1A
and for element B by
IB/nBQBωBaB/DC1B
where n, Q, ω, a and/DC1represent the number of atoms,
theionizationcross-sections,theﬂuorescent yields,thefraction of the K line (or L and M) which is collectedand the detector efﬁciencies, respectively, for elements
A and B. Thus in the alloy made up of elements A
and B
n
A
nB/IAQBωBaB/DC1B
IBQAωAaA/DC1ADKABIA
IB
This equation forms the basis for X-ray microanaly-
sis of thin foils where the constant KABcontains all
the factors needed to correct for atomic number differ-
ences, and is knownasthe Z-correction. Thusfrom themeasured intensities, the ratio of the number of atomsA to the number of atoms B, i.e. the concentrations of
A and B in an alloy, can be calculated using the com-
puted values for Q, ω, /DC1, etc. A simple spectrum for
stoichiometric NiAl is shown in Figure 5.35 and the
values of I
Al
KandINi
K, obtained after stripping the back-
ground, are given in Table 5.2 together with the ﬁnalanalysis. The absolute accuracy of any X-ray analysisdepends either on the accuracy and the constants Q, ω,
etc. or on the standards used to calibrate the measured
intensities.
If the foil is too thick then an absorption
correction (A) may have to be made to the measuredintensities, since in traversing a given path length
to emerge from the surface of the specimen, the X-
rays of different energies will be absorbed differently.This correction involves a knowledge of the specimenthicknesswhichhastobedeterminedbyoneofvarious
techniques but usually from CBDPs. Occasionally
a ﬂuorescence (F) correction is also needed sinceelement ZC2. This ‘nostandards’ Z(AF) analysis can
given an overall accuracy of ³2% and can be carried
out on-line with laboratory computers.
5.4.6 Electron energy loss spectroscopy
(EELS)
A disadvantage of EDX is that the X-rays from the
light elements are absorbed in the detector window.
Windowless detectors can be used but have somedisadvantages, such as the overlapping of spectrumlines, which have led to the development of EELS.
EELS is possible only on transmission specimens,
and so electron spectrometers have been interfaced
to TEMs to collect all the transmitted electrons lyingwithin a cone of width ˛. The intensity of the various
electrons, i.e. those transmitted without loss of energyandthosethathavebeeninelasticallyscatteredandlost
energy, is then obtained by dispersing the electrons
with a magnetic prism which separates spatially theelectrons of different energies.
A typical EELS spectrum illustrated in Figure 5.36
shows three distinct regions. The zero loss peak is
made up from those electrons which have (1) not
been scattered by the specimen, (2) suffered photonscattering ( ³1/40 eV) and (3) elastically scattered.
The energy width of the zero loss peak is causedby the energy spread of the electron source (up to
³2 eV for a thermionic W ﬁlament) and the energy
resolution of the spectrometer (typically a few eV).The second region of the spectrum extends up to about50 eV loss and is associated with plasmon excitations
corresponding to electrons which have suffered one,
two, or more plasmon interactions. Since the typicalmean free path for the generation of a plasmon isabout 50 nm, many electrons suffer single-plasmonlosses and only in specimens which are too thick for
electron loss analysis will there be a signiﬁcant third
plasmon peak. The relative size of the plasmon losspeakandthezerolosspeakcanalsobeusedtomeasurethe foil thickness. Thus the ratio of the probability of
The characterization of materials 153
Table 5.2 Relationships between measured intensities and composition for a NiAl alloy
Measured Cross-section Fluorescent Detector Analysis
intensities Q, yield efﬁciency at.%
⊿10/NUL24cm2/triangleleftω /DC1
NiK ˛ 16250 297 0.392 0.985 50.6
AlK ˛ 7981 2935 0.026 0.725 49.4
Figure 5.35 EDX spectrum from a stoichiometric Ni–Al specimen .
Figure 5.36 Schematic energy-loss spectrum, showing the zero-loss and plasmon regions together with the characteristic
ionization edge, energy Enland intensity Inl.
154Modern Physical Metallurgy and Materials Engineering
exciting a plasmon loss, P 1, to not exciting a plasmon,
P0,i sg i v e nb yP 1/P0Dt/L,w h e r e tis the thickness,
Lthe mean free path for plasmon excitation, and P 1
and P 0are given by the relative intensities of the
zero loss and the ﬁrst plasmon peak. If the secondplasmon peak is a signiﬁcant fraction of the ﬁrst peakthis indicates that the specimen will be too thick foraccurate microanalysis.
The third region is made up of a continuous back-
ground on which the characteristic ionization lossesare superimposed. Qualitative elemental analysis canbe carried out simply by measuring the energy of theedges and comparing them with tabulated energies.The actual shape of the edge can also help to deﬁnethechemical stateofthe element. Quantitativeanalysisrequiresthemeasurementoftheratiosoftheintensitiesof the electrons from elements A and B which havesuffered ionization losses. In principle, this allows theratio of the number of A atoms, N
A,a n d Batoms, NB,
to be obtained simply from the appropriate ionizationcross-sections, Q
K. Thus the number of A atoms will
be given by
NAD⊿1/QA
K/triangleleft[IK
A/I0]
and the number of B atoms by a similar expression, so
that
NA/NBDIA
KQB
K/slashBig
IBKQA
K
where IA
Kis the measured intensity of the K edge for
element A, similarly for IB
KandI0is the measured
intensity of the zero loss peak. This expression issimilar to the thin foil EDX equation.
To obtain I
Kthe background has to be removed
so that only loss electrons remain. Because of thepresence of other edges there is a maximum energyrange over which I
Kcan be measured which is
about 50–100 eV. The value of QKmust therefore be
replaced by QK⊿/triangleleftwhichisa partialcross-sectioncal-
culated for atomic transition within an energy range 
of the ionization threshold. Furthermore, only the losselectrons arising from an angular range of scatter ˛at
the specimen are collected by the spectrometer so thata double partial cross-section Q⊿, ˛/triangleleftis appropriate.
Thus analysis of a binary alloy is carried out using theequation
N
A
NBDQB
K⊿, ˛/triangleleftIAK⊿, ˛/triangleleft
QA
K⊿, ˛/triangleleftIBK⊿, ˛/triangleleft
Values of Q⊿, ˛/triangleleftmay be calculated from data in the
literatureforthespeciﬁcvalueofionizationedge, ,˛
and incident accelerating voltage, but give an analysisaccurate to only about 5%; a greater accuracy mightbe possible if standards are used.
5.4.7 Auger electron spectroscopy (AES)
Auger electrons originate from a surface layer a fewatomsthickandthereforeAESisatechniqueforstudy-ing the composition of the surface of a solid. It isobviously an important method for studying oxidation,
catalysis and other surface chemical reactions, but hasalso been used successfully to determine the chem-istry of fractured interfaces and grain boundaries (e.g.temper embrittlement of steels).
The basic instrumentationinvolves a focusable elec-
tron gun, an electron analyser and a sample supportand manipulation system, all in an ultra-high-vacuumenvironment to minimize adsorption of gases onto thesurface during analysis. Two types of analyser are in
use, a cylindrical mirror analyser (CMA) and a hemi-
spherical analyser (HSA), both of which are of theenergy-dispersive type as for EELS, with the differ-ence that the electron energies are much lower, andelectrostatic rather than magnetic ‘lenses’ are used toseparate out the electrons of different energies.
In the normal distribution the Auger electron peaks
appear small on a large and often sloping background,which gives problems in detecting weak peaks sinceampliﬁcation enlarges the background slope as wellas the peak. It is therefore customary to differentiate
the spectrum so that the Auger peaks are emphasized
as doublet peaks with a positive and negative displace-ment againsta nearlyﬂat background.Thisis achievedby electronic differentiation by applying a small a.c.signal of a particular frequency in the detected signal.Chemical analysis through the outer surface layers canbecarriedoutbydepthproﬁlingwithanargonion gun.
5.5 Observation of defects
5.5.1 Etch pitting
Since dislocations are regions of high energy, their
presence can be revealed by the use of an etchant
whichchemicallyattackssuchsitespreferentially.Thismethod has been applied successfully in studyingmetals, alloys and compounds, and there are manyﬁne examples in existence of etch-pit patterns show-ing small-angle boundaries and pile-ups. Figure 5.37ashowsanetch-pitpatternfromanarrayofpiled-updis-locations in a zinc crystal. The dislocations are muchcloser together at the head of the pile-up, and an anal-ysis of the array, made by Gilman, shows that theirspacing is in reasonable agreement with the theory of
Eshelby, Frank and Nabarro, who have shown that the
number of dislocations nthat can be packed into a
length Lof slip plane is nD2L/FS//SYNb,w h e r e /FSis the
applied stress. The main disadvantage of the techniqueisitsinabilitytorevealnetworksorotherarrangementsin the interior of the crystal, although some informa-tion can be obtained by taking sections through thecrystal. Its use is also limited to materials with low
dislocation contents ⊿<10
4mm/NUL2/triangleleftbecause of the lim-
ited resolution. In recent years it has been successfullyused to determine the velocity
vof dislocations as a
function of temperature and stress by measuring thedistance travelled by a dislocation after the applicationof a stress for a known time (see Chapter 7).
The characterization of materials 155
(b) 50µ25µ (a)
Figure 5.37 Direct observation of dislocations. (a) Pile-up in a zinc single crystal (after Gilman, 1956, p. 1000).
(b) Frank-Read source in silicon (after Dash, 1957; courtesy of John Wiley and Sons) .
5.5.2 Dislocation decoration
It is well-known that there is a tendency for solute
atoms to segregate to grain boundaries and, since these
may be considered as made up of dislocations, it is
clear that particular arrangements of dislocations andsub-boundaries can be revealed by preferential precip-
itation. Most of the studies in metals have been carried
out on aluminium –copper alloys, to reveal the dislo-
cations at the surface, but recently several decoration
techniques have been devised to reveal internal struc-
tures. The original experiments were made by Hedgesand Mitchell in which they made visible the disloca-tions in AgBr crystals with photographic silver. After
a critical annealingtreatment and exposureto light,the
colloidal silver separates along dislocation lines. Thetechniquehassincebeenextendedtootherhalides,and
to silicon where the decoration is produced by diffus-
ing copper into the crystal at 900
°C so that on cooling
the crystal to room temperature, the copper precipi-
tates. When the silicon crystal is examined optically,
using infrared illumination, the dislocation-free areastransmittheinfraredradiation,butthedislocationsdec-
orated with copper are opaque. A ﬁne example of
dislocations observed using this technique is shownin Figure 5.37b.The technique of dislocation decoration has the
advantage of revealing internal dislocation networks
but, when used to study the effect of cold-work on the
dislocation arrangement, suffers the disadvantage of
requiring some high-temperature heat-treatment dur-
ing which the dislocation con ﬁguration may become
modiﬁed.
5.5.3 Dislocation strain contrast in TEM
The most notable advance in the direct observation of
dislocationsinmaterials hasbeenmade bytheapplica-
tion of transmission techniques to thin specimens. The
technique has been used widely because the disloca-tion arrangements inside the specimen can be studied.
It is possible, therefore, to investigate the effects of
plastic deformation, irradiation, heat-treatment, etc. on
the dislocation distribution and to record the move-
ment of dislocationsby takingcine- ﬁlms of the images
on theﬂuorescent screen of the electron microscope.
One disadvantage of the technique is that the materi-alshavetobethinnedbeforeexaminationand,because
the surface-to-volume ratio of the resultant specimen
is high, it is possible that some rearrangement of dis-
locations may occur.
A theory of image contrast has been developed
whichagreeswellwithexperimentalobservations.The
156Modern Physical Metallurgy and Materials Engineering
basic idea is that the presence of a defect in the lattice
causes displacements of the atoms from their position
in the perfect crystal and these lead to phase changesin the electron waves scattered by the atoms so thatthe amplitude diffracted by a crystal is altered. Theimage seen in the microscope represents the electronintensity distribution at the lower surface of the speci-men. This intensity distribution has been calculated byadynamicaltheory(seeSection 5.5.7)whichconsidersthe coupling between the diffracted and direct beamsbut it is possible to obtain an explanation of manyobserved contrast effects using a simpler (kinematical)
theory in which the interactions between the transmit-
ted and scattered waves are neglected. Thus if an elec-tron wave, represented by the function exp ⊿2/EMik
0.r/triangleleft
wherek0is the wave vector of magnitude 1 //NAK,i si n c i -
dentonanatomatposition rtherewillbeanelastically
scattered wave exp ⊿2/EMik1.r/triangleleftwith a phase difference
equalto2/EMr⊿k1/NULk0/triangleleftwhenk1isthewavevectorofthe
diffracted wave. If the crystal is not oriented exactlyat the Bragg angle the reciprocal lattice point will beeither inside or outside the reﬂecting sphere and thephase difference is then 2 /EMr⊿gCs/triangleleftwheregis the
reciprocal lattice vector of the lattice plane giving rise
to reﬂection and sis the vector indicating the devia-
tion of the reciprocal lattice point from the reﬂectionsphere (see Figure 5.39). To obtain the total scatteredamplitude from a crystal it is necessary to sum all thescattered amplitudes from all the atoms in the crys-tal, i.e. take account of all the different path lengthsfor rays scattered by different atoms. Since most ofthe intensity is concentrated near the reciprocal latticepoint it is only necessary to calculate the amplitudediffracted by a column of crystal in the direction ofthe diffracted by a column of crystal in the direction
of the diffracted beam and not the whole crystal, as
shown in Figure 5.38. The amplitude of the diffractedbeam/RS
gfor an incident amplitude /RS0D1, is then
/RSgD⊿/EMi//CANg/triangleleft/integraldisplayt
0exp[/NUL2/EMi⊿gCs/triangleleft.r]dr
and sincer.sis small andg.ris an integer this reduces
to
/RSgD⊿/EMi//CANg/triangleleft/integraldisplayt
0exp[/NUL2/EMis.r]dr
D⊿/EMi//CANg/triangleleft/integraldisplayt
0exp[/NUL2/EMisz]dz
wherezis taken along the column. The intensity from
such a column is
j/RSgj2DIgD[/EM2//CAN2
g]⊿sin2/EMts/⊿/EMs/triangleleft2/triangleleft
from which it is evident that the diffracted intensity
oscillates with depth zin the crystal with a periodicity
equal to 1/s. The maximum wavelength of this oscil-
lation is known as the extinction1distance/CANgsince the
diffracted intensity is essentially extinguished at suchpositions in the crystal. This sinusoidal variation ofintensity gives rise to fringes in the electron-opticalimage of boundaries and defects inclined to the foilsurface, e.g. a stacking fault on an inclined plane isgenerally visible on an electron micrograph as a setof parallel fringes running parallel to the intersec-tion of the fault plane with the plane of the foil (seeFigure 5.43).
In an imperfect crystal, atoms are displaced from
their true lattice positions. Consequently, if an atomatr
nis displaced by a vector R,the amplitude of
the wave diffracted by the atom is multiplied by
1/CANgD/EMVcos/DC2//NAKFwhereVis the volume of the unit cell,
/DC2the Bragg angle and Fthe structure factor.
Figure 5.38 (a) Column approximation used to calculate the amplitude of the diffracted beam /RSgon the bottom surface of the
crystal. The dislocation is at a depth y and a distance x from the column. (b) Variation of intensity with depth in a crystal .
The characterization of materials 157
an additional phase factor exp[2 /EMi⊿k1/NULk0/triangleleft.R]. Then,
since⊿k1/NULk0/triangleleftDgCsthe resultant amplitude is
/RSgD⊿/EMi//CANg/triangleleft/integraldisplayt
0exp[/NUL2/EMi⊿gCs/triangleleft.⊿rCR/triangleleft]dr
If we neglect s.Rwhich is small in comparison with
g.R,a n dg.rwhich gives an integer, then in terms of
the column approximation
/RSgD⊿/EMi//CANg/triangleleft/integraldisplayt
0exp⊿/NUL2/EMisz/triangleleftexp⊿/NUL2/EMig.R/triangleleftdz
The amplitude, and hence the intensity, therefore
may differ from that scattered by a perfect crystal,
depending on whether the phase factor ˛D2/EMg.Ris
ﬁnite or not, and image contrast is obtained when
g.R6D0.
5.5.4 Contrast from crystals
In general, crystals observed in the microscope appear
light because of the good transmission of electrons. Indetail, however, the foils are usually slightly buckled
so that the orientation of the crystal relative to the
electron beam varies from place to place, and if one
part ofthe crystalis orientedat theBragg angle, strong
diffraction occurs. Such a local area of the crystalthen appears dark under bright-ﬁeld illuminations, and
is known as a bend or extinction contour. If the
specimen is tilted while under observation, the angular
conditions for strong Bragg diffraction are altered, and
the extinction contours, which appear as thick darkbands, can be made to move across the specimen. To
interpret micrographs correctly, it is essential to know
the correct sense of both gands.T h eg-vector is the
line joining the origin of the diffraction pattern to the
strongdiffractionspotanditisessentialthatitssenseiscorrect with respect to the micrograph, i.e. to allow for
any image inversion or rotation by the electron optics.
The sign ofscan be determined from the position of
the Kikuchi lines with respect to the diffraction spots,
as discussed in Section 5.4.1.
5.5.5 Imaging of dislocations
Image contrast from imperfections arises from the
additional phase factor ˛D2/EMg.Rin the equation for
the diffraction of electrons by crystals. In the case of
dislocations the displacement vector Ris essentially
equal tob, the Burgers vector of the dislocation, since
atoms near the core of the dislocation are displaced
parallel tob. In physical terms, it is easily seen
that if a crystal, oriented off the Bragg condition,
i.e.s6D0, contains a dislocation then on one side
of the dislocation core the lattice planes are tiltedinto the reﬂecting position, and on the other side of
the dislocation the crystal is tilted away from the
reﬂecting position. On the side of the dislocation
in the reﬂecting position the transmitted intensity,
i.e. passing through the objective aperture, will beless and hence the dislocation will appear as a line
in dark contrast. It follows that the image of the
dislocation will lie slightly to one or other side ofthe dislocation core, depending on the sign of (g.b)s.
This is shown in Figure 5.39 for the case where the
crystal is oriented in such a way that the incident beammakes an angle greater than the Bragg angle with
the reﬂecting planes, i.e. s>0. The image occurs on
that side of the dislocation where the lattice rotationbrings the crystal into the Bragg position, i.e. rotates
the reciprocal lattice point onto the reﬂection sphere.
Clearly, if the diffracting conditions change, i.e. gor
schange sign, then the image will be displaced to the
other side of the dislocation core.
The phase angle introduced by a lattice defect is
zero wheng.RD0, and hence there is no contrast, i.e.
the defect is invisible when this condition is satisﬁed.
Sincethescalarproduct g.RisequaltogRcos/DC2,where
/DC2is the angle between gandR,theng.RD0 when the
displacementvector Risnormaltog,i.e.paralleltothe
reﬂectingplaneproducingtheimage. Ifwethinkofthe
latticeplaneswhichreﬂecttheelectronsasmirrors,itiseasy to understand that no contrast results when g.RD
0,becausethedisplacementvector Rmerelymovesthe
reﬂectingplanesparalleltothemselveswithoutalteringthe intensity scattered from them. Only displacementswhichhaveacomponentperpendiculartothereﬂecting
plane, i.e. tilting the planes, will produce contrast.
A screw dislocation only produces atomic displace-
ments in the direction of its Burgers vector, and hence
becauseRDbsuch a dislocation will be completely
‘invisible’when bliesinthereﬂectingplaneproducing
the image. A pure edge dislocation, however, pro-
duces some minor atomic displacements perpendicular
tob, as discussed in Chapter 4, and the displacements
