Repository: Ketankham/chatbot-meta-books

File: reed-hill-book.txt (part 15 of 48)
lies to the left and above the dashed lines represents an energy release not associated with
recrystallization. In the anisothermal anneal curve, this freeing of strain energy starts at
temperatures well below those at which recrystallization starts. Similarly, in the isother-
mal anneal curve it begins at the start of the annealing cycle and is nearly completed
before recrystallization starts. The part of the annealing cycle that occurs before recrystal-
lization is called recovery . It should be recognized, however, that the reactions that occur
during the recovery stages are able to continue during the progress of recrystallization;
not in those regions that have already recrystallized, but in those that have not yet been
converted into new grains. Recovery reactions will be described in the next section. First,
however, it is necessary to deﬁne the third stage of annealing— grain growth . Grain growth
occurs when annealing is continued after recrystallization has been completed. In grain
growth, certain of the recrystallized grains continue to grow in size, but only at the
expense of other crystals which must, accordingly, disappear.
The release of stored energy in cold-rolled high-purity iron, measured by Scholz
et al.4using a differential scanning calorimeter (DSC), is shown in Fig. 8.4. The DSC
measurements were conducted with a heating rate of 20 K/min from 40 to 650°C. In
this ﬁgure, where the heat generation by the metal shows as a negative deviation in the
heat ﬂow curve, after the initial transient peak below 100°C, a broad exothermic peak
extending from about 100 to 280°C can be seen. This broad exothermic peak is followed
by a larger one extending from about 300 to 480°C. The energy released in these two
peaks has been calculated by the authors as 3.9 and 15.1 J/mol, corresponding to
19 J/mol for the total stored energy. The changes in the microstructure of the cold-rolled
iron during heating, revealed by interrupted quenching, are shown in Figs. 8.5A–F.
As can be seen, the deformed structure is retained up to 300°C, but new grains form as
the metal is heated further. The new-formed grains can be clearly seen as isolated
spots in Fig. 8.5C, while other regions still show the deformed microstructure. 
–0.8
0 100 200
Temperature ( °C)300 400 500–0.6–0.4–0.2Heat flow (mW)0.00.20.4
FIG. 8.4 Heat ﬂow versus temperature for 
80 percent cold-rolled ultra-high-purity iron.
(Reprinted from Scholz, F., Driver, J.H., and
Woldt, E., "The stored energy of cold rolled ultra
high purity iron", Scripta Mat ., 40, 949 (1999),
with permission from Elsevier. http://www.
sciencedirect.com/science/journal/00369748)08Ch08.qxd   11/6/08  4:32 PM  Page 219
Chapter 8 Annealing 220
(A)100 μm
(B)
(D) (C)
(E) (F)FIG. 8.5 Optical view of microstructure of
deformed iron at different annealing tempera-
tures: (A)as cold rolled, (B)annealed at 300°C,
(C)annealed at 370°C, (D) annealed at 410°C,
(E)annealed at 460°C, and (F)annealed at
650°C. (Reprinted from Scholz, F., Driver, J.H.,
and Woldt, E., "The stored energy of cold rolled
ultra high purity iron", Scripta Mat ., 40, 949
(1999), with permission from Elsevier.
http://www.sciencedirect.com/science/
journal/00369748)
At 460°C (Fig. 8.5E), most of the deformed regions have been replaced by new grains
which grow considerably larger at the higher temperature, as seen in Fig. 8.5F.
The three stages of annealing—recovery, recrystallization, and grain growth—have
now been deﬁned. Some of the important aspects of each will now be considered.
8.4 RECOVERY
When a metal is cold worked, changes occur in almost all of its physical and mechanical
properties. Working increases strength, hardness, and electrical resistance, and it decreases
ductility. Furthermore, when plastically deformed metal is studied using X-ray diffraction
techniques, the X-ray reﬂections become characteristic of the cold-worked state. Laue pat-
terns of deformed single crystals show pronounced asterism corresponding to lattice cur-
vatures. Similarly, Debye-Scherrer photographs of deformed polycrystalline metal exhibit08Ch08.qxd   11/6/08  4:32 PM  Page 220
221 8.5 Recovery in Single Crystals
diffraction lines that are not sharp, but broadened, in agreement with the complicated
nature of the residual stresses and deformations that remain in a polycrystalline metal
following cold working.
In the recovery stage of annealing, the physical and mechanical properties that suf-
fered changes as a result of cold working tend to recover their original values. For many
years, the fact that hardness and other properties could be altered without an apparent
change in the microstructure, as signiﬁed by recrystallization, was regarded as a mystery.
That the various physical and mechanical properties do not recover their values at the
same rate is indicative of the complicated nature of the recovery process. Figure 8.6
shows another anisothermal anneal curve corresponding to the energy released on
heating cold-worked polycrystalline nickel.3The peak at point cdeﬁnes the region of
recrystallization. The fraction of the energy released during recovery in this metal is
much larger than that in the example of Fig. 8.2. Plotted on the same diagram are curves
indicating the change in electrical resistivity and hardness as a function of the anneal-
ing temperature. Notice that the resistivity is almost completely recovered before the
state of recrystallization. On the other hand, the major change in the hardness occurs
simultaneously with recrystallization of the matrix.
8.5 RECOVERY IN SINGLE CRYSTALS
The complexity of the cold-worked state is directly related to the complexity of the deforma-
tion that produces it. Thus, the lattice distortions are simpler in a single crystal deformed by
easy glide than in a single crystal deformed by multiple glide (simultaneous slip on several
systems), and lattice distortions may be still more severe in a polycrystalline metal.
If a single crystal is deformed by easy glide (slip on a single plane) in a manner that
does not bend the lattice, it is quite possible to completely recover its hardness without
recrystallization of the specimen. In fact, it is generally impossible to recrystallize a crystal0.4 
Vickers 
hardness 300 
200 
100 
0.2 
0 
150 
100 Power difference 
in milliwatts Incremental
resistivity,
ΔP (10–6 Ohm-cm)
50 
0 200 400 
Temperature, in °C 600 800 ResistivityHardness
C
FIG. 8.6 Anisothermal-anneal curve for cold-worked nickel. At
the top of the ﬁgure curves are also drawn to show the effect of
annealing temperature on the hardness and incremental resis-
tivity of the metal. (From Clarebrough, H.M., Hargreaves, M.E.,
and West, G.W., Proc. Roy. Soc ., London, 232A , 252 (1955).)08Ch08.qxd   11/6/08  4:32 PM  Page 221
Chapter 8 Annealing 222
deformed only by easy glide, even if it is heated to temperatures as high as the melting
point. Figure 8.7 shows schematically a stress-strain curve for a zinc single crystal strained
in tension at room temperature where it deforms by basal slip.
Let us suppose that the crystal was originally loaded to point aand then the load
was removed. If the load is reapplied after only a short rest period (about half a minute),
it will not yield plastically until the stress almost reaches the value attained just before
the load was removed on the ﬁrst cycle. There is, however, a deﬁnite decrease in the
stress at which the crystal begins to ﬂow the second time. This ﬂow-stress would only
equal that attained at the end of the previous loading cycle if it could be unloaded and
reloaded without loss of time. Recovery of the yield point thus begins very rapidly. The
yield point can be completely recovered in a zinc crystal at room temperature in a period
of a day. This is shown by the third loading cycle in Fig. 8.7. These stress-strain diagrams
indicate a well known fact: the rate at which a property recovers isothermally is a
decreasing function of the time. Figure 8.8 illustrates this effect graphically by plotting
the yield point of deformed zinc crystals as a function of the time for several different
recovery temperatures. In this case the crystals were plastically deformed by easy glide
at 223 K and isothermally annealed at the indicated temperatures. Notice that the rate
of recovery is much faster at 283 K than it is at 253 K. This conﬁrms our previous obser-
vations of the effect in temperature on the rate of recovery. In fact, the recovery in zinc
crystals deformed by simple glide can be expressed in terms of a simple activation, or
Arrhenius-type law, of the form
8.2
where τis the time required to recover a given fraction of the total yield point recovery;
Qthe activation energy; Rthe universal gas constant; Tthe absolute temperature; and Aa
constant.1
τ/H11005Ae/H11002Q/H20862RTa
00200400600
50 100 150
Elongation, in percentLoad reapplied after
       half a minute
Load reapplied after
       one dayStress, in gm/mm2
FIG. 8.7 Recovery of the yield strength of a zinc 
single crystal at room temperature. (After Schmid, E.,
and Boas, W., Kristallplastizität , Julius Springer, 
Berlin, 1935.)08Ch08.qxd   11/6/08  4:33 PM  Page 222
223 8.6 Polygonization
Let us now assume that the reaction has proceeded to the same extent at two different
temperatures. Then we have
which is equivalent to
8.3
According to Drouard et al.,5the activation energy Qfor recovery of the yield point in zinc
is 83,140 J per mole. Thus, if a strained zinc crystal recovers one-fourth of its original yield
point in 5 min at 0°C (273 K), we would expect that the same amount of recovery at 27°C
(300 K) would take
On the other hand, at /H1100250°C (223 K)
τ1/H1100525,000 min or 17 days
8.6 POLYGONIZATION
Recovery associated with a simple form of plastic deformation has been considered in the
preceding section. Recovery in this case is probably a matter of annihilating excess disloca-
tions. Such annihilation can occur by the coming together of dislocation segments of oppo-
site sign (that is, negative edges with positive edges and left-hand screws with right-hand
screws). In this process it is probable that both slip and climb mechanisms are involved.τ1/H110055e/H1100283,140
8.314 /H208981
273/H110021
300/H20899/H110050.185 minτ1
τ2/H11005e/H11002Q/H20862RT2
e/H11002Q/H20862RT1/H11005e/H11002Q
R /H208981
T2/H110021
T1/H20899Ae/H11002Q/H20862RT1τ1/H11005Ae/H11002Q/H20862RT2τ20 20 30 40 50 
10 20 30 40 50 60 70 80 90 100 
Recovery time, in minutesShear stress, in psi Original yield strength of crystals –20°C (253 K)
+10°C (283 K)
FIG. 8.8 Recovery of the yield strength of zinc single crystals at
two different temperatures. (From the data of Drouard, R.,
Washburn, J., and Parker, E. R., Trans. AIME , 1971226 [1953].)08Ch08.qxd   11/6/08  4:33 PM  Page 223
Chapter 8 Annealing 224
Another recovery process is called polygonization . In its simplest form it is associated
with crystals that have been plastically bent. Because the X-ray beam is reﬂected from
curved planes, bent crystals give Laue photographs with elongated, or asterated, spots.
(See Chapter 2.) Many workers have shown that the Laue spots of bent crystals assume a
ﬁne structure after a recovery anneal (an anneal that does not recrystallize the specimen).
This is shown schematically in Fig. 8.9, where the left-hand ﬁgure represents the Laue 
pattern of a bent crystal before annealing, and the right-hand ﬁgure the pattern after
annealing. Each of the elongated, or asterated spots of the deformed crystal is replaced by
a set of tiny sharp reﬂections in the annealed crystal.
In a Laue photograph, each spot corresponds to the reﬂection from a speciﬁc lattice
plane. When a single crystal is exposed to the X-ray beam of a Laue camera, a ﬁnite
number of spots is obtained with a pattern on the ﬁlm characteristic of the crystal and
its orientation. If a Laue beam straddles the boundary between two crystals, a double
pattern of spots is observed, each characteristic of the orientation of its respective crys-
tal. Furthermore, if the two crystals have nearly identical orientations, as is the case
when the boundary is a low-angle boundary or low-energy dislocation structure (i.e.,
LEDS; see Sec. 6.6), the two patterns will almost coincide, and the photograph will show
a set of closely spaced double spots. Finally, if the X-ray beam falls on a number of very
small crystalline areas, each separated from its neighbors by LEDS, a pattern such as that
in Fig. 8.9B can be expected. Evidently, when a bent crystal is annealed, the curved crys-
tal breaks up into a number of closely related small perfect crystal segments. This process
has been given the name polygonization .6
The polygonization phenomenon can also be explained with drawings such as those of
Fig. 8.10. The left-hand ﬁgure represents a portion of a plastically bent crystal. For simplic-
ity, the active slip plane has been assumed parallel to the top and the bottom surface of the
crystal. A plastically bent crystal must contain an excess of positive edge dislocations that lie
along active slip planes in the manner suggested by the ﬁgure. The dislocation conﬁguration
of Fig. 8.10A is one of high strain energy. A different arrangement of the same dislocations
that constitutes a simple form of LEDS is shown in Fig. 8.10B. Here the excess edge disloca-
tions are found in arrays that run in a direction normal to the slip planes. Conﬁgurations of
this nature constitute low-angle grain boundaries. (See Chapter 6.) When edge dislocations
(A) (B)
FIG. 8.9 Schematic Laue patterns showing how poly-
gonization breaks up asterated X-ray reﬂections into a
series of discrete spots. The diagram on the left corre-
sponds to reﬂections from a bent single crystal; that on
the right corresponds to the same crystal after an
anneal that has polygonized the crystal08Ch08.qxd   11/6/08  4:33 PM  Page 224
225 8.6 Polygonization
of the same sign accumulate on the same slip plane, their strain ﬁelds are additive, as indi-
cated in Fig. 8.11A, where the local nature of the strain ﬁeld of each dislocation is suggested
by the appropriate letter: Cfor compression and Tfor tension. Obviously, the regions just
above and below the slip planes in Fig. 8.10A are areas of intense tensile and compressive
strain, respectively. However, if the same dislocations are arranged in a vertical sequence
(perpendicular to the slip plane), as shown in Fig. 8.10B, the strain ﬁelds of adjacent dislo-
cations partly cancel each other, for the tensile strain in the region below the extra plane of
one dislocation overlaps the compressive strain ﬁeld of the next lower dislocation. This
arrangement is shown schematically in Fig. 8.11B and was treated quantitatively in Sec. 6.4.
In addition to lowering the strain energy, the regrouping of edge dislocations into low-
angle boundaries has a second important effect. This is the removal of general lattice cur-
vature. As a result of polygonization, crystal segments lying between a pair of low-angle
boundaries approach the state of strain-free crystals with ﬂat uncurved planes. However,
each crystallite possesses an orientation slightly different from its neighbors because of the
low-angle boundaries that separate them from each other. When an X-ray beam strikes
the surface of a polygonized crystal it falls on a number of small, relatively perfect crystals
of slightly different orientation. The result is a Laue pattern of the type shown in 8.9B.
It is customary to call low-angle boundaries, such as develop in polygonization,
subboundaries , and the crystals that they separate, subgrains . The size, shape, and
arrangement of the subgrains constitute the substructure of a metal. The difference(A) (B) 
FIG. 8.10 Realignment of edge dislocations during polygonization
(A)The excess dislocations that remain on active slip planes after a
crystal is bent. (B)The rearrangement of the dislocations after
polygonization
TC TC TC TC TC 
TTT T TTTTCCC CCCCC
(A) (B)FIG. 8.11 Simple explanation showing why a
vertical array of edge dislocations corresponds to
a lower state of strain energy than does an array
of the same dislocations, all on a single slip
plane. The letters Tand Cin (A)and (B)corre-
spond to the tensile and compressive strains
associated with each dislocation08Ch08.qxd   11/6/08  4:33 PM  Page 225
Subboundary
plane
45°90°
45°Slip
plane(111)
(011)90°
FIG. 8.13 Orientation of the iron-silicon crystal shown
in the photographs of Fig. 8.14Chapter 8 Annealing 226
between the concepts of grains and subgrains is an important one: subgrains lie inside
grains. Originally a subgrain structure was called a mosaic structure .
8.7 DISLOCATION MOVEMENTS IN POLYGONIZATION
An edge dislocation is capable of moving either by slip on its slip plane or by climb in a
direction perpendicular to its slip plane. Both are required in polygonization, as shown
schematically in Fig. 8.12, where the indicated vertical movement of each dislocation
represents climb, and the horizontal movement slip. The driving force for these move-
ments comes from the strain energy of the dislocations, which decreases as a result of
polygonization. From an equivalent viewpoint, we may say that the strain ﬁeld of dis-
locations grouped on slip planes produces an effective force that makes them move into
subboundaries or LEDS. This force exists at all temperatures, but at low temperatures
edge dislocations cannot climb. However, since dislocation climb depends on the move-
ment of vacancies (an activated process), the rate of polygonization increases rapidly
with temperature. Increasing temperature also aids the polygonization process in
another manner, for the movement of dislocations by slip also becomes easier at high
temperatures. This fact is observable in the fall of the critical resolved shear stress for slip
with rising temperature.
The photographs of Fig. 8.14 are of special interest because they show the polygon-
ization process in an actual metal (a silicon-iron alloy with 3.25 percent Si). The four
photographs show the surface of crystals plastically bent to a ﬁxed radius of curvature,
and then annealed. Each specimen was given a 1-hr anneal at a different temperature
in order to bring out the various stages of polygonization. The higher the temperature
the more complete is the polygonization process. The plane of the photograph is perpen-
dicular to the axis of bending and corresponds to the front face of the crystal, shown dia-
grammatically in Fig. 8.13. The surface in question is perpendicular to the slip plane
Slip
Climb during
polygonization
FIG. 8.12 Both climb and slip are involved in
the rearrangement of edge dislocations08Ch08.qxd   11/6/08  4:33 PM  Page 226
227 8.7 Dislocation Movements in Polygonization
(A)
700°C(C)
925°C
(B)
875°C(D)
1060 °C
FIG. 8.14 Polygonization in bent and annealed iron-silicon single crystals. All specimens
annealed for one hour at the indicated temperatures. Note that polygonization is more complete
the higher the temperature of the anneal. All pictures were taken at 750 /H11003. (Reprinted from
Hibbard, W.R. Jr, and Dunn, C.G., “A study of <112>  edge dislocations in bent silicone-iron
single crystals”, Acta Met . 4306 (1956), ﬁg. 11, 14, 16 and 19 with permission of Elsevier.
www.sciencedirect.com/science/journal/00016160.)
(01 ) of this body-centered cubic metal, and also to the plane along which the
subboundaries form (111). The orientations of both planes are shown in the ﬁgure and
it is clear that they make 45° angles with the horizontal: the slip plane having a positive
slope and the subboundary a negative slope. Figure 8.14A shows the effect of a 1-hr
anneal at 973 K. Each black dot of the illustration is a pit developed by etching the spec-
imen in a suitable etching reagent, and shows the intersection of a dislocation with the
specimen surface. Notice that the dislocations are, for the most part, associated with 
the slip planes, although several well-deﬁned subboundaries can be seen near the top of
the photograph. Many small groups containing three or four dislocations aligned per-
pendicular to the slip planes can also be seen in all areas of the picture. Figure 8.14B
shows a more advanced stage in the polygonization process corresponding to an anneal
at a higher temperature (1048 K). In this photograph, all the dislocations lie in the sub-
boundaries, or polygon walls.
When all of the dislocations have dissociated themselves from the slip planes and have
aligned themselves in low-angle boundaries, the polygonization process is not complete.
The next stage is a coalescence of the low-angle boundaries where two or more subbound-
aries combine to form a single boundary. The angle of rotation of the subgrains across the
boundary or LEDS must, of course, grow in this process. Well-deﬁned subboundaries
formed by coalescence can be seen in Fig. 8.14C, where the surface corresponds to a crys-
tal annealed for an hour at 1198 K. Notice that, although this photograph and that of 
Fig. 8.14B were taken at the same magniﬁcation, the number of subboundaries is now108Ch08.qxd   11/6/08  4:33 PM  Page 227
Chapter 8 Annealing 228
FIG. 8.15 Complex polygonized structure in a silicon-iron single crys-
tal that was formed 8 percent by cold rolling before it was annealed 
1 hr at 1373 K. (From Hibbard, W.R. Jr, and Dunn, ASM Seminar,Creep and Recovery , 1957, p. 52 Reprinted with permission of ASM
International(R). All rights reserved. www.asminternational.org)much less. On the other hand, the density of dislocations in the boundaries is much higher,
so that it is not generally possible to see individual dislocation etch pits.
The coalescence of subboundaries results from the fact that the strain energy associated
with a combined boundary is less than that associated with two separated boundaries. Themovement of subboundaries that occurs in coalescence is not difﬁcult to understand, for theboundaries are arrays of edge dislocations which, in turn, are fully capable of movement byeither climb or glide at high-annealing temperatures. In Fig. 8.14C, several junctions of sub-boundary pairs can be seen in the upper central portion of the photograph. Coalescence isbelieved to occur by the movement of these y-junctions. In the present example, movement
of the junctions toward the bottom of the photograph will combine the pairs of branchesinto single polygon walls.
As the polygon walls become more widely separated, the rate of coalescence becomes a
decreasing function of time and temperature so that the polygonization process approachesa more or less stable state with widely spaced, approximately parallel (in a single crystaldeformed by simple bending) subboundaries. This state is shown in Fig. 8.14D and corre-sponds to a 1-hr anneal of a bent silicon-iron crystal at 1333 K.
The photographs in Fig. 8.14 have shown the polygonization process in a single
crystal deformed by simple bending. In polycrystalline metals deformed by complexmethods, polygonization may still occur. The process is complicated by the fact that slipoccurs on a number of intersecting slip planes, and lattice curvatures are complexand vary with position in the crystal. The effect of such complex deformation on thepolygonization process is shown in Fig. 8.15, which reveals a substructure resultingfrom deforming a single crystal in a small rolling mill after being annealed at a very08Ch08.qxd   11/6/08  4:33 PM  Page 228
229 8.8 Recovery Processes at High and Low Temperatures
high temperature (1373 K). The boundaries in this photograph are subboundaries
and are not grain boundaries. No recrystallization is involved in this highly polygonized
single crystal. Substructures such as this can be expected in cold-worked polycrystalline
metals that have been annealed at temperatures high enough to cause polygonization,
but not high enough, or long enough, to cause recrystallization.
A typical substructure, as revealed by the transmission electron microscope, is
shown in Fig. 8.16. This iron plus 3 percent silicon single crystal was originally cold
rolled 60 percent in the (001) [110] orientation and then annealed at elevated tem-
peratures. Rolling tends to form high-density dislocations with no well defined cell
boundaries, as shown in Fig. 8.16A. When the sample is annealed at 400°C for 1280
minutes, the dislocation density is reduced and random arrays of dislocations are vis-
ible, as seen in Fig. 8.16B. Subgrains and well defined polygonization become evident,
Fig. 8.16C, when the sample is annealed at a higher temperature of 600°C for 1280
minutes. Annealing at 800°C for 5 minutes, on the other hand, causes growth of the
subgrains with concomitant increase of the average subgrain diameter, as shown in
Fig. 8.16D. An important feature of this photograph is that the dislocations resulting
from this large strain (60 percent) have almost completely entered the cell walls. As a
result, most subgrains have interiors that are basically free of dislocations. Where
groups of dislocations are visible, it is probable that one is looking through a part of a
cell wall.
8.8 RECOVERY PROCESSES AT HIGH AND LOW TEMPERATURES
Polygonization is too complicated a process to be expressed in terms of a simple rate
equation, such as that used to describe the recovery process after easy glide. Because
polygonization involves dislocation climb, relatively high temperatures are required
for rapid polygonization. In deformed polycrystalline metals, high-temperature
recovery is considered to be essentially a matter of polygonization and annihilation
of dislocations.
At lower temperatures other processes such as occur in dynamic recovery (see Sec. 6.7)
are of greater importance. At these temperatures, current theories picture the recoveryFIG. 8.16 Effect of annealing time and temperature on the microstructure of iron–3% Si single crystal cold rolled
in the (00!) [100] orientation. (From Metallurgy and Microstructures, ASM handbook , published by ASM
International, 2004, page 209. Reprinted with permission of ASM International(R). All rights reserved.
www.asminternational.org)
(A) (B)0.5  μm(C) (D)0.5  μm 0.5  μm 0.5  μm08Ch08.qxd   11/6/08  4:33 PM  Page 229
Chapter 8 Annealing 230
100
8050 percent
recrystallized
119.0  °CPercent
recrystallized60
12 4 6 1 0
Log time, min.20 40 60 100 200 400 4000 10,000 40,00040
20
0
135.2  °C
112.6 °C
102.2  °C
88.2  °C
43 °C
FIG. 8.17 Isothermal transformation (recrystallization) curves for pure copper
(99.999 percent Cu) cold-rolled 98 percent. (From Decker, B. F., and Harker, D.,
Trans. AIME , 188887 [1950].)process as primarily a matter of reducing the number of point defects to their equilibrium
value. The most important point defect is a vacancy which may have a ﬁnite mobility even
at relatively low temperatures.
8.9 RECRYSTALLIZATION
Recovery and recrystallization are two basically different phenomena. In an isothermal
anneal, the rate at which a recovery process occurs always decreases with time; that is, it
starts rapidly and proceeds at a slower and slower rate as the driving force for the reaction is
expended. On the other hand, the kinetics of recrystallization are quite different, for it occurs
much like a nucleation and growth process. In agreement with other processes of this type,
recrystallization during an isothermal anneal begins very slowly, and builds up to a maxi-
mum reaction rate, after which it ﬁnishes slowly. This difference between the isothermal
behavior of recovery and recrystallization is clearly evident in Fig. 8.4, where recovery
processes start at the beginning of the annealing cycle and account for the initial energy
release, while recrystallization starts later and accounts for the second (larger) energy release.
8.10 THE EFFECT OF TIME AND TEMPERATURE 
ON RECRYSTALLIZATION
One way to study the recrystallization process is to plot isothermal recrystallization
curves of the type shown in Fig. 8.17. Each curve represents the data for given temper-
ature and shows the amount of recrystallization as a function of time. Data for each
curve of this type are obtained by holding a number of identical cold-worked specimens
at a constant temperature for different lengths of time. After removal from the furnace
and cooling to room temperature, each specimen is examined metallographically to
determine the extent of recrystallization. This quantity (in percent) is then plotted
against the logarithm of the time. The effect of increasing the annealing temperature is
shown clearly in Fig. 8.17. The higher the temperature, the shorter the time needed
to ﬁnish the recrystallization. The S-shaped curves of Fig. 8.17 are similar to those of
nucleation and growth processes. A similar curve will be shown for the nucleation and08Ch08.qxd   11/6/08  4:33 PM  Page 230
231 8.10 The Effect of Time and Temperature on Recrystallization
growth reaction involved in the precipitation of a second phase from a supersaturated
solid solution. (See Figure 16.4 in Chapter 16.)
A horizontal line drawn through the curves of Fig. 8.17 corresponds to a constant
fraction of recrystallization. Let us arbitrarily draw such a line corresponding to 
50 percent recrystallization. The intersection of this line with each of the isothermal
recrystallization curves gives the time at a given temperature required to recrystallize
half of the structure. Let us designate this time interval by the symbol τ. Figure 8.18
shows τplotted as a function of the reciprocal of the absolute temperature. The curve
of Fig. 8.18 is a straight line, which shows that the recrystallization data for this metal
(pure copper) can be expressed as an empirical equation of the form
8.4
where K(the slope of the curve) and C(the intercept of the curve with the ordinate axis)
are both constants. Equation 8.4 can also be expressed in the form
8.5
where 1/ τis the rate at which 50 percent of the structure is recrystallized, Ris the gas
constant (8.37 J/mol-K), and Qris called the activation energy for recrystallization.
The quantity τin Eq. 8.5 is not restricted to representing the time to recrystallize half
of the matrix. It may represent the time to complete any fraction of the recrystallization
process, such as the time to start the formation of new grains (several percent), or the time
to complete the process (100 percent).
It is necessary to point out the difference between the activation energy Qrfor
recrystallization and the previously discussed activation enthalpy for the motion of1
τ  /H11005Ae/H11002Qr/H20862RT1
T/H11005K log10 1
τ/H11001C0.0032 
0.0031 
0.0030 
0.0029 
0.0028 
0.0027 
0.0026 
0.0025 
0.0024 
0.0023 
Time for half recrystallization1
2 
5
10
20
50 
100 
200
500×××××1000
5000 
10,000
50,000Reciprocal of the absolute 
temperature (  ) 1 
T
FIG. 8.18 Reciprocal of absolute temperature (K) vs. time for
half recrystallization of pure copper. (From Decker, B. F., and
Harker, D., Trans. AIME , 188[1950].)08Ch08.qxd   11/6/08  4:33 PM  Page 231
Chapter 8 Annealing 232
vacancies. The latter quantity can be directly related to a simple physical property:
the height of the energy barrier that an atom must cross to jump into a vacancy. Inthe present case, the physical significance of Q
ris not completely understood. There
is good reason to believe that more than one process is involved in recrystallization,so that Q
rcannot be related to a single simple process. It is best, therefore, to con-
sider the recrystallization activation energy as an empirical constant. Furthermore,modern recrystallization theory indicates that the activation energy generally doesnot remain a constant throughout the recrystallization process. In most cases, theactivation energy changes continuously during recrystallization as the driving forcefor recrystallization, the stored energy of cold work, is depleted. In addition,although recrystallization tends to follow a pattern like a nucleation and growthphenomenon, the formation of a nucleus—in the classical sense of an atom by atomaddition to an embryo until a stable nucleus is formed that then grows into a newlyformed recrystallized grain—does not occur. The origin of a recrystallized grain isalways a prexisting region that is highly misoriented in relation to the material sur-rounding it. This high degree of misorientation gives the region from which the newgrain originates the needed growth mobility.
Equation 8.5 is exactly equivalent to the empirical equation that holds for the
recovery of zinc single crystals after easy glide. Similar empirical rate equations havebeen found to describe the recrystallization process of a number of metals besidespure copper. Although it is not possible to generalize this equation and state that itaccurately applies to recrystallization phenomena in all metals, we can consider thatit is roughly descriptive of the relationship between time and temperature inrecrystallization.
8.11 RECRYSTALLIZATION TEMPERATURE
A frequently used metallurgical term is recrystallization temperature . This is the temper-
ature at which a particular metal with a particular amount of cold deformation willcompletely recrystallize in a finite period of time, usually 1 hr. Of course, in light ofEq. 8.5, the recrystallization temperature has no meaning unless the time allowed forrecrystallization is also specified. However, because of the large activation energiesencountered, recrystallization actually appears to occur at some definite minimumtemperature. Suppose for a given metal Q
r/H11005200,000 J per mole, and that recrystal-
lization is completed in 1 hr at 600 K. Then it may be shown, with the aid of Eq. 8.5,that if the annealing is carried out at a 10 K lower temperature (590 K), completerecrystallization will require slightly over 2 hr. A specimen of this particular metal willonly be partly recrystallized at the end of an anneal of 1 hr at 10 K below its recrys-tallization temperature (600 K). On the other hand, an hour’s anneal is more thanenough to recrystallize the metal at any temperature above 600 K. In fact, a 10 K risein temperature to 610 K shortens the recrystallization time to half an hour, and a 20 K rise to approximately 15 min. To the practical engineer, this sensitivity of therecrystallization process to small changes in temperature makes it appear as thoughthe metal has a fixed temperature, below which it will not recrystallize, and for thisreason, there is a tendency to regard the recrystallization temperature as a property ofthe metal and to neglect the time factor in recrystallization.08Ch08.qxd   11/6/08  4:33 PM  Page 232
233 8.12 The Effect of Strain on Recrystallization
8.12 THE EFFECT OF STRAIN ON RECRYSTALLIZATION
Two rate-of-crystallization curves similar to that of Fig. 8.18 are plotted in Fig. 8.19.
These differ only in that they represent the recrystallization of zirconium instead of
copper, and the rate at which complete recrystallization is observed instead of half-
recrystallization. The data are plotted in the usual sense (log 1/ τvs /H110801/T), but for con-
venient reading, the abscissae and ordinates are expressed in degrees Kelvin and hours,
respectively. The two curves represent data from specimens cold worked by different
amounts. In both cases, the zirconium metal was cold worked by swaging. Swaging is a
means of mechanical deformation used on cylindrical rods in which the diameter of the
rod is reduced uniformly by a mechanical hammer equipped with rotating dies. The
amount of this cold work is measured in terms of the percentage reduction in area of
the cylindrical cross-section. The left-hand curve of Fig. 8.19 corresponds to specimens
with a cross-section area reduced 13 percent, while the right-hand curve represents
specimens that suffered a larger reduction in area (51 percent). The two curves show
clearly that recrystallization is promoted by increasing amounts of cold work. When
annealed at the same temperature, the metal with the larger amount of cold work
recrystallizes much faster than that with the lesser reduction. As an example, at 826 K
the times for completion of recrystallization are 1.6 and 40 hr for the larger and the
smaller reductions in area, respectively. Similarly, the temperature at which the metal
recrystallizes completely within an hour is lower for a greater amount of cold work;
840 K as compared to 900 K.
A close examination of the two curves of Fig. 8.19 shows that these straight
lines do not have the same slope. This means that the temperature dependence of
recrystallization varies with the amount of cold work, or that the activation energy
for recrystallization is a function of the amount of deformation. This fact is further
emphasized by the data of Fig. 8.20, which show the variation of the activation
energy for this same metal (zirconium) as a function of the percent reduction
in area over the range of deformation from less than 10 percent to greater than 
90 percent. The fact that the activation energy Qrvaries with the amount of cold
work lends additional confirmation to the previous statement about the complex
nature of Qr.
0.1 13% Reduction in area
51% Reduction in area 
840  K 
900  K 
1 Time, in hours 10 
100 
1000  K 
Temperature 910  K 830  K 770  K 1.6 hr
40 hr 
FIG. 8.19 Temperature-time relationships for
recrystallization of zirconium (iodide) correspon-
ding to two different amounts of prior cold work.
(Treco, R. M., Proc., 1956, AIME Regional
Conference on Reactive Metals, p. 136.)08Ch08.qxd   11/6/08  4:33 PM  Page 233
Chapter 8 Annealing 234
8.13 THE RATE OF NUCLEATION AND THE RATE 
OF NUCLEUS GROWTH
The preceding sections have shown that the recrystallization reaction in many metals can
be described by a simple activation equation having the form
rate/H11005Ae/H11002Qr/H20862RT8.6
Unfortunately, this empirical equation reveals very little about the atomic mechanisms that
occur during recrystallization. This is because of the dual character of a nucleation and
growth reaction. The rate at which a metal recrystallizes depends on the rate at which
nuclei form, and also on the rate at which they grow. These two rates also determine the
ﬁnal grain size of a recrystallized metal. If nuclei form rapidly and grow slowly, many crys-
tals will form before their mutual impingement completes the recrystallization process. In
this case, the ﬁnal grain size is small. On the other hand, it will be large if the rate of nucle-
ation is small compared to the rate of growth. Since the kinetics of recrystallization can
often be described in terms of these two rates, a number of investigators have measured
these quantities under isothermal conditions in the hope of learning more about the mech-
anism of recrystallization. This requires the introduction of two parameters: N, the rate of
nucleation and G, the rate of growth.
It is customary to deﬁne the nucleation frequency, N, as the number of nuclei that
form per second in a cubic centimeter of unrecrystallized matrix. This parameter is
referred to the unrecrystallized matrix because the recrystallized portion is inactive with
regard to further nucleation. The linear rate of growth, G, is deﬁned as the time rate of
change of the diameter of a recrystallized grain. In practice, Gis measured by annealing
for different lengths of time a number of identical specimens at a chosen isothermal tem-
perature. The diameter of the largest grain in each specimen is measured after the spec-
imens are cooled to room temperature and prepared metallographically. The variation
of this diameter with isothermal annealing time gives the rate of growth, G. The rate of
nucleation can be determined from the same metallographic specimens by counting
the number of grains per unit area on the surface of each. These surface-density meas-
urements can then be used to give the number of recrystallized grains per unit volume.0 20 30 40 50 60 70 
10 20 30 40 
Reduction in area, in percent Qr (Kilo-calories/mole)
50 60 70 80 90 100
