Repository: Ketankham/chatbot-meta-books

File: tem-book.txt (part 15 of 71)
 هب انم خدا 
shown in Figure 7.6. In this setup, the specimen must bemoved and tilted until, in combination with the collimat-ing lens, the maximum signal is detected by the PMT.This setup effectively prevents detection of most othersignals, including X-rays, because the mirror occupies allthe free space in the TEM stage. So you have to dedicatethe TEM to CL detection alone and ignore other signals.
There are only a few such CL-TEMs in the world.
7.5 IMAGE RECORDING
7.5.A Photographic Emulsions
Although photographic film is the oldest recording
medium, it still retains sufficient advantages that wecontinue to use it in some TEMs (and most that
are>10 years old). Photographic emulsions are suspen-
sions of silver halide grains in a gel. Electrons strike the
FIGURE 7.5. The various electron detectors in a STEM. Scintillator-
PM detectors are invariably used for SE detection and semiconductor
detectors for the BSE. The on-axis and annular forward-scattered andhigh-angle dark field detectors may be either type, depending on the
microscope. The SE detector is rare, the BSE detector is a waste of
time: only the forward-scattered electron detectors are standard.
122 ..........................................................................................................................................................................H OW TO ‘SEE’ELECTRONS
www .Iran -mavad .com  
ﻣﺮﺟﻊ ﺩﺍﻧﺸﺠﻮﻳﺎﻥ ﻭ ﻣﻬﻨﺪﺳﻴﻦ ﻣﻮﺍﺩ
halide, ionize it, and transform it to silver. The emul-
sions are supported on a polymer film which, unlike
the earlier glass plates, outgas and shrink during pre-
pumping, or processing. However, glass plates were
heavy, occupied an enormous volume compared to
film, and Murphy’s law meant that your best platesinvariably broke because you spent more time handling
them. Many aging microscopists still call their EM
films ‘plates.’
If you are still using film, you have a choice of
photographic emulsions, just as you do for yourcamera (since you’ll probably still have a film cameraif you’re using TEM film). Different speed emulsions
are available, with the usual compromise that faster
film means a larger grain size and therefore less
resolution.
&In principle, for the highest-resolution images, the
slowest (finest grain) film is best.
&In practice, we usually minimize the exposure time
and go for the fastest film.
We usually want to minimize beam damage and
blurring due to movement (drift) of the specimen/
stage, so we keep the exposure short. In fact grain
sizes for the faster film are about 5 mm compared toabout 4 mm for the slowest film, so we don’t lose much
resolution. The loss of resolution is more than offset
by the shorter exposure times which minimize the
overall dose to the specimen. The only time you may
need to use slower film is if you have a problem withpoor image contrast. This problem is more commonwhen imaging amorphous, biological, or polymer
specimens.
Although the grain size of the emulsion may be as
small as a few micrometers, the actual resolution of the
recorded image is worse than this because of electronspreading in the emulsion. The practical resolution may
only be about 20–50 mm. Despite this degradation we still
have more than 10
7picture elements or pixels available
to store information in a standard 100 mm /C2100 mm
image (KodachromeTMfilm has the silver halide equiva-
lent of 1.8 /C2107pixels). Film has a high DQE, although
its dynamic range is rather limited. What this means is
that you can easily saturate the film (change all the halide
to silver) and you lose any linear relationship between
electron intensity and gray scale in the film. As we’vealready noted, CCDs have a high dynamic range, arelinear in response, uniform in output, have anti-bloom-
ing technology and the latest CCDs boast >10
9pixels.
Perhaps the end is indeed in sight!Spectrometer gratingPMTMirrorTo data storage
and display systems
Collimating
lens
Electron
  beam
Mirror
Pole pieceCartridge nose
and specimen
Vacuum wallMirrorMirror
FIGURE 7.6. Cross-sectional diagram of a mirror detector below a thin cathodoluminescent specimen that collects a small fraction of the emitted light
and focuses it via a collimating lens into a spectrometer-PM system. The CL signal is usually very weak to start with and so the detector has to be as large
as possible, and it takes up much of the free volume in the TEM stage making it impossible to have any other detectors in the stage.
7.5 I MAGE RECORDING ............................................................................................................................................................................. 123
www .Iran -mavad .com  
ﻣﺮﺟﻊ ﺩﺍﻧﺸﺠﻮﻳﺎﻥ ﻭ ﻣﻬﻨﺪﺳﻴﻦ ﻣﻮﺍﺩ
Removing photographic film from the TEM will be
a major operational improvement, because the absorbed
water degrades the vacuum.
Both the emulsion and the support outgas, which is a
major contribution to the residual high pressure of
hydrocarbons and water vapor in the instrumentwhich, in turn, cause contamination of your specimen.
We used to use Polaroid instant film for record-
ing scanning images from the CRT display in STEMmode and there may be a few older instrumentsaround that still require such. But it will generallybe good to see the end of any kind of film because
they were analog, expensive, used nasty chemicals,
and created a lot of mess around the TEM lab.Also there was always the chance that someonebefore you had loaded the film incorrectly, thus ren-dering your precious time on the microscope uselessand subsequently provoking occasional melees ingraduate-student hangouts.
7.5.B Other Image-Recording Methods
Digital images can be stored and retrieved, for example,
magnetically on hard drives, or optically on compact
discs, DVDs, or, most recently, holographic storagedisks. These devices are cheaper and easier to use thanphotographic recording and images on an optical discwill not degrade with time even after years of storage.However, the usual drawback to digital-storage tech-nology is the question of how long will the technologybe around to read any particular stored image. How
many images do you still have on a 3.5’’ floppy? Prob-
ably not many! Or a zip drive? Perhaps lots more butyou can’t read them anymore.
An alternative is the image plate, manufactured by
Fuji, which is a kind of re-usable, digital photographicplate. The plates can be used, read, and re-used and thiscapability permits on-line image processing of the data.While this technology is seeing a lot of use in medical
X-ray laboratories, it has not caught on in the TEM
field, mainly because it is so expensive.
To present a stored image for publication you still
have to print it in some way; photographic methods arestill occasionally used. However, laser printers now havethe quality required for publishing the highest resolution
images (1200 dpi or 48/mm) means that the dot size iswell below the resolving power of human eye. Likewisethe advent of artificial coloring of electron images, DPs,
and spectral images over the last decade or so means that
photographic methods of printing are becoming comple-tely obsolete because color photography was never a
satisfactory individual lab process.
7.6 COMPARISON OF SCANNING IMAGES
AND STATIC IMAGES
We have a choice of creating analog static images in
conventional TEM mode or digital scanning images via
electronic detection and display. Which is best? Whilewe can only form BSE and SE images in a scanningmode, the answer is not clear for conventional BF
and DF images, and the answer depends somewhat on
the contrast mechanism that is operating in the speci-men, as we’ll see in Chapter 22. Regardless of which
detector you use, scanning images are always displayed
on a computer screen, and this limits the amount ofinformation in the image. Typically the viewing screenwill have up to 10
3lines with a maximum of 103pixels
per line, giving a total of 106pixels in each frame.
Currently, high-definition TV displays offer at least1920 pixels per line and 1080 lines per frame giving atotal of 2 /C210
6pixels. In contrast, as we just noted, a
TEM image recorded directly onto photographic emul-sion will have a higher information density, with >10
7
pixels of information available in a 100 mm /C2100 mm
image. Furthermore, if a scanning image is to be recorded
in a reasonable time, the electron beam can only stay on
each point in the image (i.e., each pixel on the display) fora very short time. Typical dwell times per pixel are
<<1 ms and this means that the signal-to-noise ratio in
a scanning image is liable to be quite low. The combina-
tion of the lower pixel density compared to a photo-graphic emulsion and the short dwell times means that,
almost invariably, STEM images are poorer in quality
than static TEM images. However, with the increasingavailability of FEG (S)TEMs, increased probe currentthrough C
scorrection and improved detection and
display technology, STEM digital picture quality com-pares quite well with analog TEM images. The formertechnology will continue to improve with the main chal-
lenge being our ability to read/access data; the latter will
continue to fade away, slowly turning to shades of sepiawith increasing time.PHOTOGRAPHIC FILM
A photographic emulsion on a polymer support is
one of the worst things you can put into a high-vacuum instrument.
124 ..........................................................................................................................................................................H OW TO ‘SEE’ELECTRONS
www .Iran -mavad .com  
ﻣﺮﺟﻊ ﺩﺍﻧﺸﺠﻮﻳﺎﻥ ﻭ ﻣﻬﻨﺪﺳﻴﻦ ﻣﻮﺍﺩ
CHAPTER SUMMARY
Although it might seem surprising for such a high-end scientific instrument, the TEM is still
in the age of analog images. We look at fluorescent screens and computer displays and westill record some of our pictures on photographic film. But darkrooms have disappearedfrom many labs and the whole area of electron detection is in a state of rapid flux as newelectronic technology develops. Semiconductor detectors, scintillators, and CCDs all bringwith them the advantage of digital signal collection and therefore the images can beprocessed and subsequently stored either magnetically or optically. As we said back in
1996, ‘‘anything we say about this technology will probably be obsolete before it is pub-
lished.’’ It is probably safe to speculate that most analog detection, recording, and storage ofimages and DPs will eventually be replaced by digital methods and the CCD manufacturersare already pronouncing ‘the end of film.’ So, TEM will produce numbers, but rememberthat we can all interpret images on film from the 1880s. Can you read data from computerpunchcards from the 1970s or from zip disks of the 1990s? A final thought: we encourageyou to read the original papers on TEM. All those images were recorded using a photo-graphic emulsion.
REFERENCES
The general references for SEM are the standard book by Goldstein et al. (3rd Ed.) and Reimer’s SEM text.
The other references here are interesting (often challenging) reading.Chapman, JN, Craven, AJ and Scott, CP 1989 Electron Detection in the Analytical Electron Microscope
Ultramicroscopy 28108–117.
Howell, SB 2006 Handbook of CCD Astronomy 2nd Ed. Cambridge University Press NY.
Knoll, GF 2000 Radiation Detection and Measurement 3rd Ed. John Wiley & Sons NY.
Pierret, RF 1996 Semiconductor Device Fundamentals Addison-Wesley Boston MA
Reimer, L 1985 Scanning Electron Microscopy Springer Verlag New York.
URL S
1) http://tpm.amc.anl.gov/2) http://telescience.ucsd.edu/gts.shtml
SELF-ASSESSMENT QUESTIONS
Q7.1 How do we ‘see’ electrons?Q7.2 What are viewing screens usually coated with?Q7.3 How do you prolong the lifetime of your screen?
Q7.4 Why is green chosen as the color of the light emitted by the screen?
Q7.5 What is DQE?Q7.6 What is CL?
Q7.7 How do semiconductor detectors work?
Q7.8 What are the advantages and disadvantages of semiconductor detectors?Q7.9 How does a scintillator-photomultiplier detector work?Q7.10 What are the advantages and disadvantages of scintillator-photomultiplier detectors?
Q7.11 What are the advantages of CCD cameras?
Q7.12 What is a Faraday cup?Q7.13 Which detector should be used for which signal in the TEM?
Q7.14 What is a photographic emulsion, and how does the chemistry work?
Q7.15 What is the difference between scintillation, fluorescence, and phosphorescence?Q7.16 Why are ZnS-based viewing screens doped?
Q7.17 Why aren’t semiconductor devices cooled with LN
2to reduce the large dark current as they are when used
as X-ray detectors (see Chapter 32)?
Q7.18 Give a major disadvantage of photographic film when used in a TEM.Q7.19 How do you deal with the problem of recording images of specimens with poor image contrast?
Q7.20 What does a ‘static’ TEM image mean, as opposed to a ‘scanning’ image?
CHAPTER SUMMARY .................................................................................................................................................................................... 125
www .Iran -mavad .com  
ﻣﺮﺟﻊ ﺩﺍﻧﺸﺠﻮﻳﺎﻥ ﻭ ﻣﻬﻨﺪﺳﻴﻦ ﻣﻮﺍﺩ
TEXT-SPECIFIC QUESTIONS
T7.1 Why do we still use analog viewing screens in nearly all TEMs rather than viewing all images and DPs
digitally on a computer screen? What would be the biggest advantages of removing the viewing screen?
T7.2 Why do we still sometimes record TEM images and DPs on photographic plates rather than always
capturing and storing them digitally?
T7.3 Examine Figure 7.1 and explain why this kind of detector is good for imaging high-angle elastically
scattered electrons?
T7.4 Why is this kind of detector (Figure 7.1) not very good at imaging DPs such as those in Figure 2.13B and
D?
T7.5 Why would you not use the scintillator-PM detector for the on-axis detector to pick up the direct beam
signal in Figure 7.1?
T7.6 Why is the scintillator-PM detector even better than the semiconductor detector for imaging very high-
angle, elastically scattered electrons?
T7.7 Go on the Web and find the smallest pixel size available in a commercial CCD camera. How does this
dimension compare with the emulsion size in a typical high-resolution photographic film?
T7.8 Go on the Web and find the largest number of pixels available in a commercial CCD camera. How does
this number compare with the effective number of pixels in a typical high-resolution photographic film
used in a TEM?
T7.9 A problem with recording DPs on CCD cameras is that the intense direct beam can cause ‘blooming.’
What is blooming and how can it be corrected? (Hint: go on the Web and look for non/anti-bloomingcameras.)
T7.10 Why are CL detectors much less common in TEMs than in SEMs? (Hint: take a look at Figure 7.6 and
consider the relative sizes of the CL source and the CL detector.)
T7.11 Even if you can, why should you not buy (or bother to use) a BSE detector in your TEM?T7.12 Go online and see how many TEMs are available for you to watch in someone else’s lab? Can you think of
specific advantages that could be gained by this accessibility? Can you think of experiments that you could
do on remotely accessible TEMs that you could not do in your own laboratory?
T7.13 Why is CL imaging a relatively common imaging method in the SEM but rarely used in the TEM?
126 ..........................................................................................................................................................................H OW TO ‘SEE’ELECTRONS
www .Iran -mavad .com  
ﻣﺮﺟﻊ ﺩﺍﻧﺸﺠﻮﻳﺎﻥ ﻭ ﻣﻬﻨﺪﺳﻴﻦ ﻣﻮﺍﺩ
8
Pumps and Holders
CHAPTER PREVIEW
In the past three chapters we’ve described the sources, lenses, and detectors that make up a
TEM. The only other parts of the instrument you need to know about in detail are thosethat, if you are not careful, can seriously degrade the quality of the information you generateeven if the rest is perfect. These two parts are the holder in which you put your specimen and
the vacuum that surrounds it. While there isn’t much you can do to improve the vacuum,
beyond buying a better microscope, there is a lot you can do that will degrade the quality ofthe vacuum in the column and, in doing so, contaminate your specimen. So we’ll tell you a
few basics about how the vacuum pumps work, and how the vacuum system is put together.
Although the vacuum system is under computer control in most TEMs, you still affect thevacuum by what you put in the microscope. Consequently, you need to know what not to doon those occasions when you might otherwise degrade the vacuum.
The vacuum in the stage of a typical TEM is /C2410
/C05Pa, compared with atmospheric
pressure of /C24105Pa. It is quite remarkable that we can transfer a specimen into the TEM,
reducing the ambient pressure at its surface by 10 orders of magnitude in a matter of a fewseconds. This rapid transfer is a testament to the skills of TEM designers, and particularlythe construction of the specimen holder and the airlock system. Specimen holders are the
physical contact between you and your specimen across this extraordinary vacuum range.
You must transmit all the experimental variables that you want to inflict on your specimenby way of the holder. The most basic requirement is that you should be able to move thespecimen laterally to look at different areas; to optimize the imaging you should also be able
to move the specimen vertically. In addition we’ll describe how you can tilt, rotate, heat,
cool, strain, and bias the materials that you are studying. Unfortunately, the holder alsotransmits vibrations, drift, and contamination to the specimen and may be a source ofX-rays that can degrade any analysis that you want to perform. Care of your specimen
holders is extremely important since damaged or worn holders reduce the quality of the data
generated by the microscope. If you are not careful, a $10,000 holder can easily limit theinformation generated by a million-dollar TEM.
8.1 THE VACUUM
You know already that electrons are strongly scatteredby atoms, which accounts for the versatility of TEM,and the need for thin specimens. Strong scattering alsooccurs in gases and we can’t transmit coherent, con-
trolled electron beams very far through air, so all EMs
operate under vacuum. This means that your specimenhas to go through an airlock into the TEM. Therefore,
you can only control your specimen remotely, not
directly, and this makes TEMs more expensive tobuild. In addition to permitting the electron beam totravel through the instrument undisturbed, the vacuumalso plays a role in keeping the specimen clean (or mak-ing it dirty). Contamination of the specimen by vacuum-borne contaminants such as hydrocarbons and water
vapor can be a problem in many aspects of TEM. Gen-
erally, the better the vacuum, the less contamination,but it is the partial pressure of contaminants, not the
absolute pressure, which is important. Fortunately, the
vacuum systems in most TEMs today are reasonablyclean, fully automated and their operation is transpar-ent to the user. Despite this, you should have some
understanding of vacuums and how to control them,
so this chapter will cover, very superficially, the princi-ples of vacuum systems and pumps.
8.1 T HEVACUUM ........................................................................................................................................................................................ 127
www .Iran -mavad .com  
ﻣﺮﺟﻊ ﺩﺍﻧﺸﺠﻮﻳﺎﻥ ﻭ ﻣﻬﻨﺪﺳﻴﻦ ﻣﻮﺍﺩ
First of all, a word on units which, as usual, are
in disarray. The SI unit of pressure is the pascal; other
non-SI units are the torr and the bar. You’ll come acrossall three units in TEM texts and in manufacturers’ hand-
books, so you need to know the conversions.
We’ll mainly use the pascal, but since the torr is still
very common terminology, we’ll occasionally put
approximate torr values in parentheses to remind youof the conversion. Since we deal with very low pressures,
the numbers are small, although we perversely use the
expression ‘high vacuum’ for these low pressures. Wethink of vacuum in terms of rough, low, high, and
ultrahigh. A roughing pump gives a pressure between
100 and 0.1 Pa; 0.1–10
/C04Pa is low vacuum and
10/C04–10/C07Pa is high vacuum (HV). If the pressure is
<10/C07Pa you have an ultrahigh vacuum (UHV). These
values are approximate, not standardized definitions. Atypical modern TEM has a pressure inside the column of/C241.3/C210
/C05Pa (10/C07Torr), which is in the HV range.
UHV TEMs operate below 10/C07Pa and the gun region
of an FEG TEM operates at /C2410/C09Pa (10/C011Torr). To
have an electron beam inside the TEM that is not scat-tered significantly by the air molecules in the column,the pressure must be </C240.1 Pa. This was achievable
with simple mechanical pumps in the early days of theinstrument, but there are good reasons to operate atmuch lower pressures (higher vacuums), for which you
need more sophisticated and more expensive apparatus.
Generally we use one type of pump to create a rough
vacuum and another type to create the higher vacuum.
The TEM is kept permanently under vacuum, unlessit’s being repaired or serviced. If you need access to
the inside of the column to change specimens, electron
sources, or photographic plates, you do this via anairlock system, which can be pumped separately, as
we’ll explain later. There ar e many different kinds ofpumps used in TEMs, and you often have a choice
when purchasing an instrument. As with mostthings, you get what you pay for; a clean UHVsystem is very expensive. We can divide pumps into
roughing pumps and HV/UHV pumps, as we’ll now
discuss.
8.2 ROUGHING PUMPS
The most common roughing pump is a mechanical (rotary)pump in which a belt-driven, ec centrically mounted recipro-
cating mechanism sucks air through an inlet valve into achamber and expels it through an exit valve, as shown inFigure 8.1. Such pumps are very re liable, relatively inexpen-
sive, noisy, and dirty and only lower the pressure to
/C2410
/C01Pa (/C2410/C03Torr). Mechanical pumps should be
housed outside your TEM room, and connected to the
column through a line that doesn’t transmit their vibration.
These pumps use a hydrocarbon oil as a medium. If you
have such a pump, the line from the pump to the vacuumshould contain a foreline trap to condense out oil vaporbefore it is deposited in the column. Also, the exhaust line
from the pump must also be trapped to prevent (possibly
carcinogenic) oil vapor escaping into the room where youare working. There are alternative ‘dry’ roughing pumpswhich do not use oil. These are more expensive and some-
what less reliable; they do not pump to such low pressure.
PRESSURE
1 Torr is /C24130 Pa
1 Pa is 7.5 /C210/C03Torr
One bar is atmospheric pressure ( /C24760 Torr) and is
equivalent to /C24105Pa.
The name is the torr; the unit is the Torr, but either
way the torr is not an accepted SI unit.100–0.1 Pa ( /C241–10
/C03Torr) is a rough vacuum.
0.1–10/C04Pa (/C2410/C03–10/C06Torr) is low vacuum.
10/C04–10/C07Pa (/C2410/C06–10/C09Torr) is high vacuum
(HV).<10
/C07Pa (/C2410/C09Torr) is ultrahigh vacuum (UHV).
Be careful when you hear a phrase like ‘‘the vacuum
in the gun is 10/C08’’and remember the pascal unit is Pa
and the torr unit is Torr.
FIGURE 8.1. A mechanical pump for roughing vacuums. The eccentric
motion of the pump creates a vacuum in the RH side when it rotates and
the vacuum sucks air into the inlet valve. As the cylinder rotates further, it
cuts off the inlet and forces the air through the outlet on the LH side,
creating a vacuum again on the inlet side as it does so. Because of theconstant contact between the rotating cylinder and the inside of the pump,oil is needed to reduce frictional heating.
128 ...................................................................................................................................................................................P UMPS AND HOLDERS
www .Iran -mavad .com  
ﻣﺮﺟﻊ ﺩﺍﻧﺸﺠﻮﻳﺎﻥ ﻭ ﻣﻬﻨﺪﺳﻴﻦ ﻣﻮﺍﺩ
8.3 HIGH/ULTRAHIGH VACUUM PUMPS
8.3.A Diffusion Pumps
These pumps use a hot plate to boil oil, which then
forms a series of concentric vapor jets. The jets dragair molecules out of the microscope as shown in
Figure 8.2, then condense onto a cold surface, freeing
the air molecules which are extracted by the mechanicalpump ‘backing’ the diffusion pump. While this mayseem an inefficient way to move air, diffusion pumps
can in fact transport more than a hundred liters of air
per second, which is quite sufficient to pump out a TEMcolumn. With no moving parts, diffusion pumps areinexpensive and very reliable, but they need external
water cooling to aid condensation of the vapor. Failure
of the cooling water supply and burnout of the hot plateare about the only possible causes of failure. The
absence of moving parts ensures vibration-free opera-
tion. As with the mechanical pump, the oil diffusionpump would contaminate the vacuum in the TEM if
oil vapor were to escape into the column. To minimize
this you must use synthetic nonhydrocarbon oils with
low vapor pressures, such as Fomblin
TMor Santo-
vacTM. (Never use a silicone-based oil, of course.) A
liquid-N 2cold trap sits on top of the pump and con-
denses out any residual oil molecules. If you have diffu-sion pumps you must keep the cold traps full of liquidN
2to maintain a clean system.
Diffusion pumps are capable of very efficient pump-
ing from /C2410/C01to/C2410/C09Pa (10/C011Torr) and, if prop-
erly trapped, will provide a clean UHV system that isvery reliable. The VG series UHV DSTEMs use only oildiffusion pumps to attain UHV conditions.
8.3.B Turbomolecular Pumps
Turbomolecular pumps, or turbopumps, as the nameimplies, use a turbine to force gases from the microscope.They have many parts moving at high speeds (in excess of
20,000–50,000 rpm is common), so they are more liable to
fail than diffusion pumps. The mechanics of the pump arevery simple as you can appreciate from Figure 8.3. Theydo not use oil so they don’t introduce hydrocarbons tocontaminate the microscope, and the best models (unlikeearlier versions) are very quiet and almost vibration-free.In fact, modern turbopumps are being used to prepumpthe specimen chamber when this is critical, as in the cryo-
transfer technique (see Section 8.10). If you buy a turbo-
pump, make sure to specify that its use will not transmitvibrations to the TEM column, where it would destroy theimage resolution. The turbopump can start (slowly) at
FIGURE 8.2. Principles of diffusion pump operation. A heater plate at
the base of the pump boils synthetic oil. The expansion of the oil vapor on
boiling creates a pressure which forces the vapor up the central columnand out of several holes . The stream of oil vapor pulls gas molecules outof the top of the pump down to the base where the oil condenses and the
air is pumped out of the base by a mechanical backing pump.THE ROOM
The microscope room should be acoustically quiet.
You should never feel a draft. All computers withfans should be replaced or moved out of the room—the fan just moves heat around the room. All moni-tors should be flat panels.
FIGURE 8.3. A turbopump (with and without its casing), which is noth-
ing more than a small turbine that rotates at high speed. Like a jet turbine
it pulls air in at the front end and forces it out of the back. The blades are
designed like airfoils to enhance the flow of gas through the system.
8.3 H IGH/ULTRAHIGH VACUUM PUMPS ............................................................................................................................................... 129
www .Iran -mavad .com  
ﻣﺮﺟﻊ ﺩﺍﻧﺸﺠﻮﻳﺎﻥ ﻭ ﻣﻬﻨﺪﺳﻴﻦ ﻣﻮﺍﺩ
ambient pressures, increasing speed as the pressure is
lowered, ultimately providing UHV conditions at highenough speeds. It is usual, however, to back the turbo-pump with a dry mechanical pump.
8.3.C Ion Pumps
Ion pumps do not contain oil, so they cannot contaminatethe TEM column. They also have no moving parts, relying
solely on the ionization process to remove air. The ion
pump emits electrons from a cathode. These ions spiral in
a magnetic field (see Section 6. 3) and ionize air molecules,
which are then attracted to the cathode. The energetic gasions sputter Ti atoms from the cathode and they condense
throughout the pump chamber, mainly on the cylindrical
anode, trapping gas atoms. Thus ion pumps remove gasatoms in two ways; by chemisorption on the anode surfaces
and by electrical attraction to the cathodes. The smaller the
ion current between the electrodes, the lower the vacuum,so the pump acts as its own vacuum gauge. Ion pumps areonly efficient at high vacuums, so they are usually
switched on after a diffusion pump has lowered the pres-
sure to </C2410
/C03Pa (10/C05T o r r ) .I ti sc o m m o nt oa d di o n
pumps directly to the stage or gun chambers of TEMs tofocus their pumping action on these important regions.
Since these pumps are very common on TEMs, we
include a diagram (Figure 8.4) showing how they operate.8.3.D Cryogenic (Adsorption) Pumps
As the name implies, cryogenic pumps (cryopumps)rely on liquid N
2to cool molecular sieves with large
surface areas. The cold surf ace efficiently removes air
molecules from ambient pressure down to /C2410/C04Pa
(10/C06Torr). Because they are oil-free, cryopumps are
also used to back ion pumps and prevent their acci-
dental contamination through backstreaming from
oil-bearing pumps.
We also use cold surfaces to enhance vacuums in the
stage of most non-UHV TEMs. Such ‘cold fingers’ or‘anticontaminators’ provide an alternative site (rather
than your specimen) for condensation of residual com-
ponents in the vacuum.
The same is true if the anticontaminator in your
stage is allowed to warm up; then it will degrade thevacuum around your specimen. So you must useanother pump such as a diffusion or mechanical
pump to remove the air molecules as they are released
from captivity. Otherwise, this outgassing will degradethe quality of the vacuum around your specimen,
increasing contamination.
8.4 THE WHOLE SYSTEM
As shown schematically in Figure 8.5 the modern TEM
has at least two separate pumping systems: one thatevacuates the column and one that pumps the camera
and screen chamber. We pump the camera separately
because the film is one of the primary causes of vacuumdegradation since outgassing occurs from the emulsionthat contains the AgI grains. So this part of the TEM is
usually pumped by a combination mechanical/diffusion
pump. The stage is often pumped by a separate ionpump, turbopump, or cryopump, or some combinationof these. If the instrument has an FEG, then there is a
separate UHV pumping system for the gun region,
which often consists of several ion pumps. Each partof the vacuum system consists of roughing pumps
(mechanical or turbo) that pump out the appropriate
part of the microscope to give the vacuum where theHV/UHV pumps can start to operate.
Looking at Figure 8.5, there are three valves, which
are now all computer controlled.
&#1 connects the mechanical pump to the column (the
roughing valve).
FIGURE 8.4. Schematic diagram showing how ion pumps trap ionized
gas atoms by layers of Ti atoms at electrodes. Once trapped, the ions
cannot escape until the pump is turned off.TRAPPING PUMPS
Ion pumps and cryopumps are trapping pumps. They
keep the air molecules within them and release themwhen turned off or warmed up, respectively.EXHAUST PUMPS
Mechanical, diffusion, and turbopumps are allexhaust pumps; they pull in air from one end andexpel it from the other.
130 ...................................................................................................................................................................................P UMPS AND HOLDERS
www .Iran -mavad .com  
ﻣﺮﺟﻊ ﺩﺍﻧﺸﺠﻮﻳﺎﻥ ﻭ ﻣﻬﻨﺪﺳﻴﻦ ﻣﻮﺍﺩ
&#2 connects the mechanical pump to the bottom of
the diffusion pump (the backing valve).
&#3 connects the diffusion pump directly to the TEMcolumn (the butterfly valve).
If you’re pumping down from atmospheric pressure,
you first use the mechanical pump to back out the
diffusion pump, till it gets to a low enough pressure so
its heater can be safely switched on without oxidizing.
So close #1, open #2, and close #3.
When the diffusion pump is warmed up, you rough
out the column: open #1, close #2, and #3, until thecolumn is at a low enough pressure that the diffusionpump can be used.
At this point, close #1, open #2, and then #3, so the
diffusion pump is open to the TEM and may be con-tinuously backed by the mechanical pump. The better
approach incorporates a vacuum reservoir between the
mechanical and diffusion pumps. When the reservoir ispumped to <0.1 Pa, the mechanical pump is closed off
and the diffusion pump exhausts into the reservoir.
When the pressure builds in the reservoir, the mechan-
ical pump will automatically switch on and lower thepressure.
Similar arrangements work for other pumps; e.g.,
a diffusion pump may be used to lower the pressure
in the stage and gun sufficiently for the ion pumps
to be switched on, and so on. In most TEMs thestage and gun have signific antly better vacuums than
the camera region, so the camera/screen is isolated
from the rest of the column by a differential pump-
ing aperture (not shown in Figure 8.5). This apertureoften coincides with the B FP of the projector lens,
since all the electrons have to pass through it andthe DP in the BFP localizes all the electron trajec-tories close to the optic axis. A similar arrangementexists between the stage and gun in FEG systems to
preserve the tip in case of a vacuum leak in the
stage.
The advent of high-quality digital recording
which will remove the need for film in the camerawill do more to improve the quality of vacuums in
TEMs than any advances in pumping technology.
8.5 LEAK DETECTION
‘‘Nature abhors a vacuum,’’ as Franois Rabelais said in
1534. That’s the reason why the pumps must keeppumping: the TEM leaks. But some leaks are too
large for the pumps to handle, and then the instrument
performance degrades. If you can’t run the electrongun, your TEM is useless. Under these circumstances,you have to find the leak, cure it, and repump the
instrument, (this is usually a job for your service engi-
neer) but some labs or older TEMs don’t have servicecontracts. Leak detection involves using a mass spec-
trometer, which can be put into the pumping lines of
the microscope. You then release helium gas close tothe various parts of the TEM where you suspect a leak(the stage airlock, which sees a lot of use, is a common
point of failure). The small He atoms are relatively
easily sucked into the column through any leak andregister on the mass spectrometer. When a leak is iso-lated, the TEM may have to be opened to the atmo-
sphere to permit replacemen to ft h ed e f e c t i v ep a r t ,s u c h
as the O-ring seals.
FIGURE 8.5. The principles of the TEM vacuum system. Often, the
console display on the TEM will show a similar diagram. The mechanical
pump can pump the column directly or back out the diffusion pump, which
is connected directly to the base of the microscope. Ion pumps are ofteninterfaced directly to the stage and gun areas. Computer-controlled valvesseparate the pumps from the column and from each other.
8.5 L EAK DETECTION ................................................................................................................................................................................ 131
www .Iran -mavad .com  
ﻣﺮﺟﻊ ﺩﺍﻧﺸﺠﻮﻳﺎﻥ ﻭ ﻣﻬﻨﺪﺳﻴﻦ ﻣﻮﺍﺩ
The most common cause of a leak is your specimen
holder. The O-ring seal on the shaft of a side-entry
holder (see the second half of this chapter) is easilycontaminated with dust or a hair since it is continuallyinserted and extracted from the column, and left on thebench while you pore over it. Never touch the O-ring,make sure it doesn’t dry out, but if it does (because youdon’t have someone else looking after the TEM), lubri-cate it with a very thin film of vacuum grease.
After repairing a leak, when you’ve pumped down
again, it is often useful to ‘bake’ the column. Bakingmeans heating the internal surfaces to >1008C
(or>150–200 8C in UHV TEMs) to boil off residual
water vapor and hydrocarbons that may have enteredthe system when it was down to air. Usually, you canachieve the bakeout by leaving the lenses running with-
out their cooling water (check this very carefully with
the manufacturer before proceeding). In some cases,
special heating panels are constructed around the col-umn. Baking can also introduce other leaks as the wholesystem expands and then contracts, so sometimes leakdetection and cure is an iterative process. For UHVsystems, you must bake to reach the ultimate vacuum,
and the higher the temperature the better.
Be wary, however, since sometimes the TEM acces-
sories, such as XEDS and EELS systems, are notdesigned to be baked to the same high temperature asthe column.
8.6 CONTAMINATION: HYDROCARBONS
AND WATER VAPOR
As we said right at the start of the chapter, the vacuum
(or rather what is still present in the column) can be asource of contamination. Residual hydrocarbons fromthe pump oil crack under the electron beam. Carbo-naceous material then deposits on your carefullythinned specimen, making it difficult to do sensiblehigh-resolution imaging or microanalysis. So a cleanvacuum (one in which the hydrocarbon partialpressure is <10
/C09Pa) is essential. Fortunately, most
modern TEMs are relatively contamination-free, par-
ticularly if you use synthetic oils and appropriate traps
on the pumps. (See also Section 8.12.)
However, even if you’ve paid dearly for a clean
vacuum system, contamination often occurs; it comesprimarily through the airlock with your specimen. Youcan minimize this by heating the specimen to >1008Ci n
a heating holder or with a halogen lamp in the prepumpchamber, or cooling the specimen to liquid-N
2tempera-
tures in a cooling holder. It may help if the prepumpchamber is pumped with an oil-free pump. Morerecently, plasma cleaning of the specimen holder andspecimen prior to insertion in the TEM has proven avery successful way to ensure a clean specimen (more onthis in Section 8.12).Polymers and biological specimens can easily
introduce hydrocarbon contaminants, as they outgas
in the vacuum, so it is sensible to cool such specimens
(since heating or plasma cleaning destroys them).However, when you cool your specimen, it attractswater vapor which condenses as ice on the surface;so load your specimen first, then cool it down in theTEM before you switch on the beam. A low partialpressure of H
2O in the vacuum is obviously essential.
Also, warm up any cooled specimens in the TEM
before bringing them out to ambient atmosphere,
otherwise they will immediately ice up (unless it’s averydry winter’s day). There will be more about this in
the sections on specimen holders.
In addition to the specimen, you personally can be a
major source of contamination. Take care never to touchanything that will enter the vacuum, i.e., the specimenitself, the grids, specimen holder (beyond the O-ring seal
on the rod), clamping rings, replacement diaphragms,
new filaments, replacement Wehnelt, components ofXEDS and EELS systems, etc. Use latex gloves when-ever you load a specimen, and don’t breathe on it. Storespecimen holders and specimens in a dry box containinga desiccant such as silica gel, which should be replacedregularly. Always prepump fresh film in a vacuum desic-
cator (which is sometimes integrated into the TEM itself
but probably best done elsewhere). Better still, never use
film if you can avoid it. Simple precautions like this willminimize contamination of your specimens and themicroscope in general and bring a much greater returnin terms of good data per TEM session.
8.7 SPECIMEN HOLDERS AND STAGES
To look at your specimen, place it in a specimenholder and insert this assembly into the TEM stage.Therefore, there are two key components which are
often not separated, namely, the holder and the stage.
