Repository: Ketankham/chatbot-meta-books

File: callister-book.txt (part 16 of 65)
Hence, the brass bar diameter must be at least 16.6 mm to ensure that fatigue failure will not occur.EXAMPLE PROBLEM 8.3
The process of fatigue failure is characterized by three distinct steps: (1) crack initiation, 
in which a small crack forms at some point of high stress concentration; (2) crack propa-gation, during which this crack advances incrementally with each stress cycle; and (3) final failure, which occurs very rapidly once the advancing crack has reached a critical size. Cracks associated with fatigue failure almost always initiate (or nucleate) on the 
236  •   Chapter 8  /  Failure
Figure 8.23  Fracture surface of a rotating steel shaft 
that experienced fatigue failure. Beachmark ridges are 
visible in the photograph. 
(From D. J. Wulpi, Understanding How Components Fail, 
1985. Reproduced by permission of ASM International, Materials Park, OH.)
1 μm
Figure 8.24  Transmission electron fractograph   showing 
fatigue striations in aluminum. 9000 ×. 
(From V. J. Colangelo and F. A. Heiser, Analysis of Metallurgical Failures, 2nd edition. Copyright © 1987 by John Wiley & Sons, New York. Reprinted by permission of John Wiley & Sons, Inc.)
11The reader is referred to Section M.5 of the Mechanical Engineering (ME) Online Module, which explains and 
diagrams the proposed mechanism for the formation of fatigue striations. [The ME Online Module may be found in 
all digital versions of this text or at www.wiley.com/college/callister (Student Companion Site)].surface of a component at some point of stress concentration. Crack nucleation sites 
include surface scratches, sharp fillets, keyways, threads, dents, and the like. In addition, cyclic loading can produce microscopic surface discontinuities resulting from dislocation slip steps that may also act as stress raisers and therefore as crack initiation sites.
The region of a fracture surface that formed during the crack propagation step may 
be characterized by two types of markings termed beachmarks  and striations . Both fea-
tures indicate the position of the crack tip at some point in time and appear as concentric ridges that expand away from the crack initiation site(s), frequently in a circular or semi-circular pattern. Beachmarks (sometimes also called clamshell marks ) are of macroscopic 
dimensions (Figure 8.23), and may be observed with the unaided eye. These markings are found for components that experienced interruptions during the crack propagation stage—for example, a machine that operated only during normal workshift hours. Each beachmark band represents a period of time over which crack growth occurred.
However, fatigue striations are microscopic in size and subject to observation with the 
electron microscope (either TEM or SEM). Figure 8.24 is an electron fractograph that shows this feature. Each striation is thought to represent the advance distance of a crack front dur-ing a single load cycle. Striation width depends on, and increases with, increasing stress range.
During the propagation of fatigue cracks and on a microscopic scale, there is very lo-
calized plastic deformation at crack tips, even though the maximum applied stress to which the object is exposed in each stress cycle lies below the yield strength of the metal. This applied stress is amplified at crack tips to the degree that local stress levels exceed the yield strength. The geometry of fatigue striations is a manifestation of this plastic deformation.
11
It should be emphasized that although both beachmarks and striations are fatigue 
fracture surface features having similar appearances, they are nevertheless different in both origin and size. There may be thousands of striations within a single beachmark.Tutorial Video:
What Is the 
Mechanism of 
Fatigue Failure?
8.10 Factors that Affect Fatigue Life   •  237
12The case study on the automobile valve spring in Sections M.7 and M.8 of the Mechanical Engineering (ME) 
Online Module relates to the discussion of this section. [The ME Online Module may be found in all digital versions 
of this text or at www.wiley.com/college/callister (Student Companion Site)].Often the cause of failure may be deduced after examination of the failure  surfaces. 
The presence of beachmarks and/or striations on a fracture surface confirms that the 
cause of failure was fatigue. Nevertheless, the absence of either or both does not ex-clude fatigue failure. Striations are not observed for all metals that experience fatigue. Furthermore, the likelihood of the appearance of striations may depend on stress state. Striation detectability decreases with the passage of time because of the formation of surface corrosion products and/or oxide films. Also, during stress cycling, striations may be destroyed by abrasive action as crack mating surfaces rub against one another.
One final comment regarding fatigue failure surfaces: Beachmarks and striations do 
not appear on the region over which the rapid failure occurs. Rather, the rapid failure may be either ductile or brittle; evidence of plastic deformation will be present for ductile failure and absent for brittle failure. This region of failure may be noted in Figure 8.25.Figure 8.25  Fatigue failure surface. A crack formed 
at the top edge. The smooth region also near the top 
corresponds to the area over which the crack propagated slowly. Rapid failure  occurred over the area having a dull and  fibrous texture (the largest area). Approximately 0.5×. 
[From Metals Handbook: Fractography and Atlas of Fracto-
graphs, Vol. 9, 8th edition, H. E. Boyer (Editor), 1974. Repro-duced by permission of ASM International, Materials Park, OH.]
Region of slow
crack propagation
Region of ra pid failure
2 cm
8.10 FACTORS THAT AFFECT FATIGUE LIFE12
As mentioned in Section 8.8, the fatigue behavior of engineering materials is highly 
sensitive to a number of variables, including mean stress level, geometric design, surface effects, and metallurgical variables, as well as the environment. This section is devoted Concept Check 8.4 Surfaces for some steel specimens that have failed by fatigue have a 
bright crystalline or grainy appearance. Laymen may explain the failure by saying that the metal crystallized while in service. Of fer a criticism for this explanation.
[The answer may be found in all digital versions of the text and/or at 
www.wiley.com/college/callister
(Student Companion Site).]
238  •   Chapter 8  /  Failure
to a discussion of these factors and to measures that may be taken to improve the fatigue 
resistance of structural components.
Mean Stress
The dependence of fatigue life on stress amplitude is represented on the S–N plot. Such data are taken for a constant mean stress 𝜎
m, often for the reversed cycle situation ( 𝜎m = 0). 
Mean stress, however, also affects fatigue life; this influence may be represented by a  series of S–N curves, each measured at a different 𝜎
m, as depicted schematically in Figure 8.26. As 
may be noted, increasing the mean stress level leads to a decrease in fatigue life.
Surface Effects
For many common loading situations, the maximum stress within a component or  structure occurs at its surface. Consequently, most cracks leading to fatigue failure  originate at surface positions, specifically at stress amplification sites. Therefore, it has been  observed that fatigue life is especially sensitive to the condition and configuration of the component surface. Numerous factors influence fatigue resistance, the proper management of which will lead to an improvement in fatigue life. These include design criteria as well as various surface treatments.
Design Factors
The design of a component can have a significant influence on its fatigue character-
istics. Any notch or geometrical discontinuity can act as a stress raiser and fatigue crack initiation site; these design features include grooves, holes, keyways, threads, and so on. The sharper the discontinuity (i.e., the smaller the radius of curvature), the more severe the stress concentration. The probability of fatigue failure may be reduced by avoiding (when possible) these structural irregularities or by making design modifications by which sudden contour changes leading to sharp corners are eliminated—for example, calling for rounded fillets with large radii of curvature at the point where there is a change in diameter for a rotating shaft (Figure 8.27).
Surface Treatments
During machining operations, small scratches and grooves are invariably intro-
duced into the workpiece surface by cutting-tool action. These surface markings can limit the fatigue life. It has been observed that improving the surface finish by polishing enhances fatigue life significantly.
One of the most effective methods of increasing fatigue performance is by imposing 
residual compressive stresses within a thin outer surface layer. Thus, a surface tensile 
Figure 8.26  Demonstration of the influence 
of mean stress 𝜎m on S–N fatigue behavior.Cycles to failure, N
(logarithmic scale)Stress amplitude,   am1
m1m2
m2>>m3𝜎
m3𝜎𝜎
𝜎𝜎
𝜎𝜎
Figure 8.27  Demonstration of how design can reduce 
stress amplification. (a ) Poor design: sharp corner. ( b) Good 
design: fatigue lifetime is improved by incorporating a rounded 
fillet into a rotating shaft at the point where there is a change 
in diameter.Fillet
(a) (b)
8.11 Environmental Effects  •   239
stress of external origin is partially nullified and reduced in magnitude by the residual 
compressive stress. The net effect is that the likelihood of crack formation and therefore of fatigue failure is reduced.
Residual compressive stresses are commonly introduced into ductile metals mechan-
ically by localized plastic deformation within the outer surface region. Commercially, this is often accomplished by a process termed shot peening. Small, hard particles (shot) having diameters within the range of 0.1 to 1.0 mm are projected at high velocities onto the surface to be treated. The resulting deformation induces compressive stresses to a depth of between one-quarter and one-half of the shot diameter. The influence of shot peening on the fatigue behavior of steel is demonstrated schematically in Figure 8.28.
Case hardening is a technique by which both surface hardness and fatigue life are 
enhanced for steel alloys. This is accomplished by a carburizing or nitriding process by which a component is exposed to a carbonaceous or nitrogenous atmosphere at elevated temperature. A carbon- or nitrogen-rich outer surface layer (or case) is introduced by atomic diffusion from the gaseous phase. The case is normally on the order of 1 mm deep and is harder than the inner core of material. (The influence of carbon content on hard-ness for Fe–C alloys is demonstrated in Figure 10.30 a.) The improvement of fatigue prop-
erties results from increased hardness within the case, as well as from the desired residual compressive stresses, the formation of which attends the carburizing or nitriding process. A carbon-rich outer case may be observed for the gear shown in the top chapter-opening photograph for Chapter 5; it appears as a dark outer rim within the sectioned segment. The increase in case hardness is demonstrated in the photomicrograph in Figure 8.29. The dark and elongated diamond shapes are Knoop microhardness indentations. The upper indentation, lying within the carburized layer, is smaller than the core indentation.
case hardeningCycles to failure
(logarithmic scale)Stress amplitudeShot peened
Normal
Figure 8.28  Schematic S–N fatigue curves 
for normal and shot-peened steel.Figure 8.29  Photomicrograph showing both core (bottom) and 
carburized outer case (top) regions of a case-hardened steel. The case 
is harder, as attested by the smaller microhardness indentation. 100 ×.
(From R. W. Hertzberg, Deformation and Fracture Mechanics of Engineer-
ing Materials, 3rd edition. Copyright © 1989 by John Wiley & Sons, New York. Reprinted by permission of John Wiley & Sons, Inc.)
Case
Core
region
100 μm
8.11 ENVIRONMENTAL EFFECTS
Environmental factors may also affect the fatigue behavior of materials. A few brief 
comments will be given relative to two types of environment-assisted fatigue failure: thermal fatigue and corrosion fatigue.
240  •   Chapter 8  /  Failure
Thermal fatigue is normally induced at elevated temperatures by fluctuating ther-
mal stresses; mechanical stresses from an external source need not be present. The 
origin of these thermal stresses is the restraint to the dimensional expansion and/or con-traction that would normally occur in a structural member with variations in tempera-ture. The magnitude of a thermal stress developed by a temperature change ΔT depends on the coefficient of thermal expansion 𝛼
l and the modulus of elasticity E according to
 𝜎=𝛼lEΔT (8.20)
(The topics of thermal expansion and thermal stresses are discussed in Sections 19.3 and 19.5.) Thermal stresses do not arise if this mechanical restraint is absent. Therefore, one obvious way to prevent this type of fatigue is to eliminate, or at least reduce, the restraint source, thus allowing unhindered dimensional changes with temperature vari-ations, or to choose materials with appropriate physical properties.
Failure that occurs by the simultaneous action of a cyclic stress and chemical attack is 
termed corrosion fatigue. Corrosive environments have a deleterious influence and pro-
duce shorter fatigue lives. Even normal ambient atmosphere affects the fatigue behavior of some materials. Small pits may form as a result of chemical reactions between the envi-ronment and the material, which may serve as points of stress concentration and therefore as crack nucleation sites. In addition, the crack propagation rate is enhanced as a result of the corrosive environment. The nature of the stress cycles influences the fatigue behavior; for example, lowering the load application frequency leads to longer periods during which the opened crack is in contact with the environment and to a reduction in the fatigue life.
Several approaches to corrosion fatigue prevention exist. On one hand, we can take 
measures to reduce the rate of corrosion by some of the techniques discussed in Chapter 17—for example, apply protective surface coatings, select a more corrosion-resistant material, and reduce the corrosiveness of the environment. On the other hand, it might be advisable to take actions to minimize the probability of normal fatigue failure, as outlined previously—for example, reduce the applied tensile stress level and impose residual compressive stresses on the surface of the member.thermal fatigue
Thermal stress—
dependence on coefficient of thermal expansion, modulus of elasticity, and  temperature change
corrosion fatigue
Creep
Materials are often placed in service at elevated temperatures and exposed to static 
mechanical stresses (e.g., turbine rotors in jet engines and steam generators that experi-ence centrifugal stresses; high-pressure steam lines). Deformation under such circum-stances is termed creep. Defined as the time-dependent and permanent deformation of 
materials when subjected to a constant load or stress, creep is normally an undesirable phenomenon and is often the limiting factor in the lifetime of a part. It is observed in all materials types; for metals, it becomes important only for temperatures greater than about 0.4T
m, where Tm is the absolute melting temperature. Amorphous polymers, 
which include plastics and rubbers, are especially sensitive to creep deformation, as discussed in Section 15.4.creep
8.12 GENERALIZED CREEP BEHAVIOR
A typical creep test13 consists of subjecting a specimen to a constant load or stress 
while maintaining the temperature constant; deformation or strain is measured and plotted as a function of elapsed time. Most tests are the constant-load type, which yield 
13ASTM Standard E139, “Standard Test Methods for Conducting Creep, Creep-Rupture, and Stress-Rupture Tests 
of Metallic Materials.”
8.13 Stress and Temperature Effects  •   241
 information of an engineering nature; constant-stress tests are employed to provide a 
better understanding of the mechanisms of creep.
Figure 8.30 is a schematic representation of the typical constant-load creep behavior 
of metals. Upon application of the load, there is an instantaneous deformation, as in-dicated in the figure, that is totally elastic. The resulting creep curve consists of three regions, each of which has its own distinctive strain–time feature. Primary or transient 
creep occurs first, typified by a continuously decreasing creep rate—that is, the slope of the curve decreases with time. This suggests that the material is experiencing an increase in creep resistance or strain hardening (Section 7.10)—deformation becomes more dif-ficult as the material is strained. For secondary creep, sometimes termed steady-state 
creep, the rate is constant—that is, the plot becomes linear. This is often the stage of creep that is of the longest duration. The constancy of creep rate is explained on the basis of a balance between the competing processes of strain hardening and recovery, recovery (Section 7.11) being the process by which a material becomes softer and retains its ability to experience deformation. Finally, for tertiary creep, there is an acceleration 
of the rate and ultimate failure. This failure is frequently termed rupture and results 
from microstructural and/or metallurgical changes—for example, grain boundary sepa-ration, and the formation of internal cracks, cavities, and voids. Also, for tensile loads, a neck may form at some point within the deformation region. These all lead to a decrease in the effective cross-sectional area and an increase in strain rate.
For metallic materials, most creep tests are conducted in uniaxial tension using a 
specimen having the same geometry as for tensile tests (Figure 6.2). However, uniaxial compression tests are more appropriate for brittle materials; these provide a better measure of the intrinsic creep properties because there is no stress amplification and crack propagation, as with tensile loads. Compressive test specimens are usually right cylinders or parallelepipeds having length-to-diameter ratios ranging from about 2 to 4. For most materials, creep properties are virtually independent of loading direction.
Possibly the most important parameter from a creep test is the slope of the second-
ary portion of the creep curve ( Δ𝜀/Δt in Figure 8.30); this is often called the minimum 
or steady-state creep rate 𝜀⋅
s. It is the engineering design parameter that is considered 
for long-life applications, such as a nuclear power plant component that is scheduled to operate for several decades, and when failure or too much strain is not an option. However, for many relatively short-life creep situations (e.g., turbine blades in mili-tary aircraft and rocket motor nozzles), time to rupture, or the rupture lifetime t
r, is the 
dominant design consideration; it is also indicated in Figure 8.30. Of course, for its determination, creep tests must be conducted to the point of failure; these are termed creep rupture tests. Thus, knowledge of these creep characteristics of a material allows the design engineer to ascertain its suitability for a specific application.Tutorial Video:
How Do I Interpret 
the Creep Failure 
Graphs?
Concept Check 8.5 Superimpose on the same strain-versus-time plot schematic creep curves 
for both constant tensile stress and constant tensile load, and explain the differences in behavior.
[The answer may be found in all digital versions of the text and/or at www.wiley.com/college/callister  
(Student Companion Site).]
8.13 STRESS AND TEMPERATURE EFFECTS
Both temperature and the level of the applied stress influence the creep characteristics 
(Figure 8.31). At a temperature substantially below 0.4Tm, and after the initial deformation, 
the strain is virtually independent of time. With either increasing stress or temperature, the following will be noted: (1) the instantaneous strain at the time of stress application increases, (2) the steady-state creep rate increases, and (3) the rupture lifetime decreases.
242  •   Chapter 8  /  Failure
Figure 8.30  Typical creep curve of strain versus 
time at constant load and constant elevated tempera-
ture. The minimum creep rate Δ 𝜀/Δt is the slope of 
the linear segment in the secondary region. Rupture lifetime t
r is the total time to rupture.tr Time, tCreep strain, 𝜀 Rupture
Tertiary
Primary
Secondary×
Instantaneous
deformationΔ𝜀Δt
Figure 8.31  Influence of stress 𝜎 and temperature T 
on creep behavior.TimeCreep strainT3 or σ3T3 > T2 > T1
×
×
×σ3 > σ2 > σ1
T2 or σ2
T1 or σ1
T < 0.4T m
The results of creep rupture tests are most commonly presented as the logarithm of 
stress versus the logarithm of rupture lifetime. Figure 8.32 is one such plot for an S-590 al-
loy in which a set of linear relationships can be seen to exist at each temperature. For some alloys and over relatively large stress ranges, nonlinearity in these curves is observed.
Empirical relationships have been developed in which the steady-state creep rate as 
a function of stress and temperature is expressed. Its dependence on stress can be written
 
𝜀⋅
s=K1𝜎n (8.21)Dependence of creep 
strain rate on stress
Figure 8.32  Stress (logarithmic scale) 
versus rupture lifetime (logarithmic scale) 
for an S-590 alloy at four temperatures. [The composition (in wt%) of S-590 is as follows: 20.0 Cr, 19.4 Ni, 19.3 Co, 4.0 W, 4.0 Nb, 3.8 Mo, 1.35 Mn, 0.43 C, and the balance Fe.] 
(Reprinted with permission of ASM International.® 
All rights reserved. www.asminternational.org)
20
10–410–310–210–110210310410511 04060801002004006008001000Stress (MPa)
Rupture lifetime (h)925°C815°C730°C650°C
Tutorial Video:
How Do I Solve 
Problems Using the 
Stress vs. Rupture 
Lifetime Graph?
8.13 Stress and Temperature Effects  •   243
Computation of Steady-State Creep Rate
Steady-state creep rate data are given in the following table for aluminum at 260 °C (533 K):
 𝝴.
s (h−1) 𝝈 (MPa)
 2.0 × 10−4 3
 3.65 25
Compute the steady-state creep rate at a stress of 10 MPa and 260 °C.
Solution
Inasmuch as temperate is constant (260 °C), Equation 8.21 may be used to solve this problem. 
A more useful form of this equation results by taking natural logarithms of both sides as
 ln  𝜀⋅
s=ln  K1+n ln  𝜎 (8.23)
The problem statement provides us with two values of both 𝜀⋅
s and 𝜎; thus, we can solve for K1 
and n from two independent equations, and using values for these two parameters it is possible 
to determine 𝜀⋅
s at a stress of 10 MPa.
 Incorporating the two sets of data into Equation 8.23 leads to the following two independent 
expressions:
ln(2.0 × 10−4 h−1)=ln  K1+(n)ln(3 MPa)
ln(3.65 h−1)=ln  K1+(n)ln(25 MPa)EXAMPLE PROBLEM 8.4where K1 and n  are material constants. A plot of the logarithm of 𝜀⋅
s versus the logarithm of 
σ yields a straight line with slope of n ; this is shown in Figure 8.33 for an S-590  alloy at four 
temperatures. Clearly, one or two straight-line segments are drawn at each temperature.
Now, when the influence of temperature is included,
 𝜀⋅
s=K2𝜎n exp(− Qc
RT) (8.22)
where K2 and Qc are constants; Qc is termed the activation energy for creep; also R is the 
gas constant, 8.31 J⋅mol/K.Dependence of creep 
strain rate on stress and temperature (in K)20
10–610–510–410–311 0 1 0210310–210–14060801002004006008001000 Stress (MPa)
Steady-state creep rate (h–1)925°C815°C730°C650°CFigure 8.33  Stress (logarithmic scale) 
versus steady-state creep rate (logarithmic 
scale) for an S-590 alloy at four temperatures. 
(Reprinted with permission of ASM  International.® 
All rights reserved. www.asminternational.org)
Tutorial Video:
How Do I Solve 
Problems Using the 
Stress vs. Steady-State 
Creep Rate Graph?
244  •   Chapter 8  /  Failure
If we subtract the second equation from the first, the ln  K1 terms drop out, which 
yields the following:
ln(2.0 ×10−4 h−1)−ln(3.65 h−1)=(n)[ln(3 MPa) −ln(25 MPa) ]
And solving for n,
n=ln(2.0 ×10−4 h−1)−ln(3.65 h−1)
[ln(3 MPa) −ln(25 MPa) ]=4.63
It is now possible to calculate K1 by substitution of this value of n into either of the 
preceding equations. Using the first one,
  ln  K1=ln(2.0 ×10−4 h−1)−(4.63)ln(3 MPa)
 =−13.60
Therefore,
K1=exp( −13.60) =1.24 ×10−6
And, finally, we solve for 𝜀⋅
s at 𝜎 = 10 MPa by incorporation of these values of n and 
K1 into Equation 8.21:
 𝜀˙s=K1𝜎n=(1.24 ×10−6)(10 MPa)4.63
 =5.3×10−2 h−1
Several theoretical mechanisms have been proposed to explain the creep behavior for 
various materials; these mechanisms involve stress-induced vacancy diffusion, grain bound-
ary diffusion, dislocation motion, and grain boundary sliding. Each leads to a  different value of the stress exponent n  in Equations 8.21 and 8.22. It has been possible to elucidate the 
creep mechanism for a particular material by comparing its experimental n  value with values 
predicted for the various mechanisms. In addition, correlations have been made between the activation energy for creep (Q
c) and the activation energy for diffusion (Qd, Equation 5.8).
Creep data of this nature are represented pictorially for some well-studied systems 
in the form of stress–temperature diagrams, which are termed deformation mechanism 
maps. These maps indicate stress–temperature regimes (or areas) over which various mechanisms operate. Constant-strain-rate contours are often also included. Thus, for some creep situation, given the appropriate deformation mechanism map and any two of the three parameters—temperature, stress level, and creep strain rate—the third pa-rameter may be determined.Tutorial Video:
What Are the 
Mechanisms of 
Creep?
8.14 DATA EXTRAPOLATION METHODS
The need often arises for engineering creep data that are impractical to collect from normal laboratory tests. This is especially true for prolonged exposures (on the  order of years). One solution to this problem involves performing creep and/or creep  rupture tests at temperatures in excess of those required, for shorter time periods, and at a  comparable stress level, and then making a suitable extrapolation to the in-service  condition. A com-monly used extrapolation procedure employs the Larson–Miller  parameter, m, defined as
 
m=T(C+log tr)  (8.24)The Larson–Miller 
parameter—in terms of temperature and rupture lifetime
8.15 Alloys for High-Temperature Use  •   245
where C is a constant (usually on the order of 20), for T in Kelvin and the rupture lifetime 
tr in hours. The rupture lifetime of a given material measured at some specific stress level 
varies with temperature such that this parameter remains constant. Alternatively, the data 
may be plotted as the logarithm of stress versus the Larson–Miller parameter, as shown in Figure 8.34. Use of this technique is demonstrated in the following design example.
DESIGN EXAMPLE 8.2
Rupture Lifetime Prediction
Using the Larson–Miller data for the S-590 alloy shown in Figure 8.34, predict the time to rupture for a component that is subjected to a stress of 140 MPa (20,000 psi) at 800 °C (1073 K).
Solution
From Figure 8.34, at 140 MPa (20,000 psi) the value of the Larson–Miller parameter is 24.0 × 10
3 
for T in K and tr in h; therefore,
   24.0 ×103=T(20 +log tr)
 =1073(20 +log tr)
and, solving for the time to rupture, we obtain
 22.37 =20+log tr
 tr=233 h (9.7 days)Figure 8.34  Logarithm of stress versus the 
Larson–Miller parameter for an S-590 alloy. 
(From F. R. Larson and J. Miller, Trans. ASME, 74, 1952, 
p. 765. Reprinted by permission of ASME.)
Stress (psi)Stress (MPa)25
×10330×10335×10340×10345×103
12×10316×10320×10324×10328×10350×103
100,000
10,000
1,0001000
100
10T(20 + log t r)(°R–h)
T(20 + log t r)(K–h)
Several factors affect the creep characteristics of metals. These include melting tempera-
ture, elastic modulus, and grain size. In general, the higher the melting temperature, the greater the elastic modulus, the larger the grain size, the better a material’s resistance to creep. Relative to grain size, smaller grains permit more grain boundary sliding, which 8.15 ALLOYS FOR HIGH-TEMPERATURE USETutorial Video:
How Do I Solve 
Problems Using the 
Stress vs. Larson-
Miller Parameter 
Graph?
246  •   Chapter 8  /  Failure
results in higher creep rates. This effect may be contrasted to the influence of grain size 
on the mechanical behavior at low temperatures [i.e., increase in both strength (Section 7.8) and toughness (Section 8.6)].
Stainless steels (Section 11.2) and the superalloys (Section 11.3) are especially resil-
ient to creep and are commonly employed in high-temperature service applications. The creep resistance of the superalloys is enhanced by solid-solution alloying and also by the formation of precipitate phases. In addition, advanced processing techniques have been utilized; one such technique is directional solidification, which produces either highly elongated grains or single-crystal components (Figure 8.35).
Conventional casting Columnar grain Single crystal(a) (b) (c)Figure 8.35  (a) Polycrystalline turbine 
blade that was produced by a conventional 
casting technique. High-temperature creep re-sistance is improved as a result of an oriented columnar grain structure (b) produced by a sophisticated directional solidification tech-nique. Creep resistance is further enhanced when single-crystal blades (c) are used. 
SUMMARY
• The three usual causes of failure are
Improper materials selection and processing
Inadequate component designComponent misuse
• Fracture in response to tensile loading and at relatively low temperatures may occur 
by ductile and brittle modes.
• Ductile fracture is normally preferred because
Preventive measures may be taken inasmuch as evidence of plastic deformation 
indicates that fracture is imminent.
More energy is required to induce ductile fracture than for brittle fracture.
• Cracks in ductile materials are said to be stable (i.e., resist extension without an 
 increase in applied stress).
• For brittle materials, cracks are unstable —that is, crack propagation, once started, 
continues spontaneously without an increase in stress level.
• For ductile metals, two tensile fracture profiles are possible:
Necking down to a point fracture when ductility is high (Figure 8.1a)Only moderate necking with a cup-and-cone fracture profile (Figure 8.1 b) when 
the material is less ductile
• For brittle fracture, the fracture surface is relatively flat and perpendicular to the 
 direction of the applied tensile load (Figure 8.1c).
• Transgranular (through-grain) and intergranular (between-grain) crack propagation paths are possible for polycrystalline brittle materials.Introduction
Fundamentals of 
Fracture
Ductile Fracture
Brittle FractureCourtesy of Pratt & Whitney
Summary  •   247
• The significant discrepancy between actual and theoretical fracture strengths of brittle 
materials is explained by the existence of small flaws that are capable of amplifying an 
applied tensile stress in their vicinity, leading ultimately to crack formation. Fracture ensues when the theoretical cohesive strength is exceeded at the tip of one of these flaws.
• Sharp corners may also act as points of stress concentration and should be avoided 
when designing structures that are subjected to stresses.
• The fracture toughness of a material is indicative of its resistance to brittle fracture 
when a crack is present. 
• K
Ic is the parameter normally cited for design purposes; its value is relatively large for 
ductile materials (and small for brittle ones) and is a function of microstructure, strain rate, and temperature.
• With regard to designing against the possibility of fracture, consideration must be given 
to material (its fracture toughness), the stress level, and the flaw size  detection limit.
• Three factors that may cause a metal to experience a ductile-to-brittle transition are exposure 
to stresses at relatively low temperatures, high strain rates, and the presence of a sharp notch.
• Qualitatively, the fracture behavior of materials may be determined using the Charpy 
and the Izod impact testing techniques (Figure 8.13).
• On the basis of the temperature dependence of measured impact energy (or the 
 appearance of the fracture surface), it is possible to ascertain whether a material experiences a ductile-to-brittle transition and, if it does, the temperature range over which such a transition occurs.
• Low-strength steel alloys typify this ductile-to-brittle behavior and, for structural 
 applications, should be used at temperatures in excess of the transition range.
• For low-strength steel alloys, the ductile-to-brittle transition temperature may be 
lowered by decreasing grain size and lowering the carbon content.
• Fatigue is a common type of catastrophic failure in which the applied stress level fluc-
tuates with time; it occurs when the maximum stress level may be considerably lower than the static tensile or yield strength.
• Fluctuating stresses are categorized into three general stress-versus-time cycle modes: 
reversed, repeated, and random (Figure 8.18). Reversed and repeated modes are characterized in terms of mean stress, range of stress, and stress amplitude.
• Test data are plotted as stress (normally, stress amplitude) versus the logarithm of the 
number of cycles to failure.
• Two distinctive types to fatigue S–N behavior are displayed by metal alloys:
For many alloys, stress decreases continuously with increasing number of cycles 
at failure (Figure 8.20b); fatigue behavior of these materials is characterized by fatigue strength and fatigue life.
For other alloys, at some point on the S–N curve, stress ceases to decrease with, 
and becomes independent of, the number of cycles (Figure 8.20 a); this stress 
level is the fatigue limit.
• Fatigue cracks normally nucleate on the surface of a component at some point of 
stress concentration.
• Two characteristic fatigue surface features are beachmarks and striations.
• Measures that may be taken to extend fatigue life include the following:
Reducing the mean stress level
Eliminating sharp surface discontinuitiesImproving the surface finish by polishingImposing surface residual compressive stresses by shot peeningCase hardening by using a carburizing or nitriding processPrinciples of Fracture 
Mechanics
Fracture Toughness 
Testing
Fatigue
Cyclic Stresses
The S–N Curve
Crack Initiation and 
Propagation
Factors That Affect 
Fatigue Life
248  •   Chapter 8  /  Failure
• Thermal stresses may be induced in components that are exposed to elevated tem-
perature fluctuations and when thermal expansion and/or contraction is restrained; 
fatigue for these conditions is termed thermal fatigue.
• The presence of a chemically active environment may lead to a reduction in fatigue 
life for corrosion fatigue. 
• The time-dependent plastic deformation of metals subjected to a constant load (or 
stress) and at temperatures greater than about 0.4 Tm is termed creep.
• A typical creep curve (strain versus time) normally exhibits three distinct regions 
(Figure 8.30): transient (or primary), steady-state (or secondary), and tertiary.
• Important design parameters available from such a plot include the steady-state creep 
rate (slope of the linear region) and rupture lifetime (Figure 8.30).
• Both temperature and applied stress level influence creep behavior. Increasing either 
of these parameters produces the following effects:
An increase in the instantaneous initial deformationAn increase in the steady-state creep rateA decrease in the rupture lifetime
• An analytical expression was presented that relates 𝜀⋅
s to both temperature and 
stress—see Equation 8.22.
• Extrapolation of creep test data to lower-temperature/longer-time regimes is possible 
using a plot of logarithm of stress versus the Larson–Miller parameter for the particular alloy (Figure 8.34).
• Metal alloys that are especially resistant to creep have high elastic moduli and  melting 
temperatures.Environmental 
Effects
Generalized Creep 
Behavior
Stress and 
Temperature Effects
Data Extrapolation 
Methods
Alloys for High-
Temperature Use
Equation Summary
Equation Number Equation Solving For
 8.1 𝜎m=2𝜎0 (a
𝜌t)1/2
 Maximum stress at tip of elliptically shaped crack
 8.4 Kc=Y𝜎c√𝜋a Fracture toughness
 8.5 KIc=Y𝜎√𝜋a Plane strain fracture toughness
 8.6 𝜎c=KIc
Y√𝜋a Design (or critical) stress
 8.7 ac=1
𝜋 (KIc
𝜎Y)2
 Maximum allowable flaw size
 8.11 𝜎m=𝜎max+𝜎min
2 Mean stress (fatigue tests)
 8.12 𝜎r=𝜎max−𝜎min Range of stress (fatigue tests)
 8.13 𝜎a=𝜎max−𝜎min
2 Stress amplitude (fatigue tests)
 8.14 R=𝜎min
𝜎max Stress ratio (fatigue tests)
 8.15 𝜎=16FL
𝜋d03 Maximum stress for fatigue rotating–bending tests
(continued )
References  •   249
 Symbol Meaning
 a Length of a surface crack
 C Creep constant; normally has a value of about 20 (for T in K and tr in h)
 d0 Diameter of cylindrical specimen
 E Modulus of elasticity
 F Maximum applied load (fatigue testing)
 K1, K2, n Creep constants that are independent of stress and temperature
 L Distance between load-bearing points (rotating–bending fatigue test)
 Qc Activation energy for creep
 R Gas constant (8.31 J/mol ∙K)
 T Absolute temperature
 ΔT Temperature difference or change
 tr Rupture lifetime
 Y Dimensionless parameter or function
 𝛼l Linear coefficient of thermal expansion
 𝜌t Crack tip radius
 𝜎 Applied stress; maximum stress (rotating–bending fatigue test)
 𝜎0 Applied tensile stress
 𝜎max Maximum stress (cyclic)
   𝜎min Minimum stress (cyclic)List of SymbolsEquation Number Equation Solving For
 8.20 𝜎=𝛼lEΔT Thermal stress
 8.21 𝜀⋅
s=K1𝜎n Steady-state creep rate (constant temperature)
 8.22 𝜀⋅
s=K2𝜎n exp(−Qc
RT) Steady-state creep rate
 8.24 m=T(C+log tr) Larson–Miller parameter
Important Terms and Concepts
brittle fracture
case hardeningCharpy testcorrosion fatiguecreepductile fractureductile-to-brittle transitionfatiguefatigue lifefatigue limitfatigue strengthfracture mechanicsfracture toughnessimpact energyintergranular fractureIzod testplane strainplane strain fracture toughnessstress raiserthermal fatiguetransgranular fracture
REFERENCES
ASM Handbook, Vol. 11, Failure Analysis and Prevention, 
ASM International, Materials Park, OH, 2002.
ASM Handbook, Vol. 12, Fractography, ASM International, 
Materials Park, OH, 1987.ASM Handbook , Vol. 19, Fatigue and Fracture , ASM 
International, Materials Park, OH, 1996.
Boyer, H. E. (Editor), Atlas of Creep and Stress–Rupture 
Curves, ASM International, Materials Park, OH, 1988.
250  •   Chapter 8  /  Failure
Boyer, H. E. (Editor), Atlas of Fatigue Curves,  ASM 
International, Materials Park, OH, 1986.
Brooks, C. R., and A. Choudhury, Failure Analysis of 
Engineering Materials, McGraw-Hill, New York, 2002.
Collins, J. A., Failure of Materials in Mechanical Design, 2nd 
edition, John Wiley & Sons, New York, 1993.
Dennies, D. P., How to Organize and Run a Failure Investigation,  
ASM International, Materials Park, OH, 2005.
Dieter, G. E., Mechanical Metallurgy, 3rd edition, McGraw-
Hill, New York, 1986.
Esaklul, K. A., Handbook of Case Histories in Failure Analysis,  
ASM International, Materials Park, OH, 1992 and 1993. 
In two volumes.
Hertzberg, R. W., R. P. Vinci, and J. L. Hertzberg,  Deformation 
and Fracture Mechanics of Engineering Materials, 5th edi-tion, John Wiley & Sons, Hoboken, NJ, 2013.Liu, A. F., Mechanics and Mechanisms of Fracture: An 
Introduction, ASM International, Materials Park, OH, 2005.
McEvily, A. J., Metal Failures: Mechanisms, Analysis, 
Prevention, 2nd edition, John Wiley & Sons, Hoboken, NJ, 2013.
Sanford, R. J., Principles of Fracture Mechanics, Pearson 
Education, Upper Saddle River, NJ, 2002.
Stevens, R. I., A. Fatemi, R. R. Stevens, and H. O. Fuchs, Metal 
Fatigue in Engineering, 2nd edition, John Wiley & Sons, New York, 2000.
Wulpi, D. J., and B. Miller, Understanding How Components
