Repository: Ketankham/chatbot-meta-books

File: dieter.txt (part 16 of 28)
diffusion-controlled processes canhave avery significant effect onhigh-
temperature mechanical properties. High temperature willalsoresult in
greater mobility ofdislocations bythemechanism ofclimb. Theequi-
librium concentration ofvacancies likewise increases with temperature.
New deformation mechanisms maycome intoplay atelevated temper-
atures. Insome metals theslipsystem changes, oradditional slipsys-
tems areintroduced with increasing temperature. Deformation atgrain
boundaries becomes anadded possibility inthehigh-temperature defor-
mation ofmetals. Another important factor toconsider istheeffect of
prolonged exposure atelevated temperature onthemetallurgical stability
ofmetals andalloys. Forexample, cold-worked metals willrecrystallize
andundergo grain coarsening, while age-hardening alloysmayoverage
andlosestrength asthesecond-phase particles coarsen. Another impor-
tantconsideration istheinteraction ofthemetal with itsenvironment at
hightemperature. Catastrophic oxidation andintergranular penetration
ofoxide must beavoided.
Thus, itshould beapparent that thesuccessful use ofmetals at
hightemperatures involves anumber ofproblems. Greatly accelerated
alloy-development programs have produced anumber ofmaterials with
improved high-temperature properties, buttheever-increasing demands
ofmodern technology require materials witheven better high-temper-
ature strength andoxidation resistance. Foralongtime theprincipal
high-temperature applications were associated withsteam power plants,
oilrefineries, andchemical plants. Theoperating temperature inequip-
ment such asboilers, steam turbines, andcracking units seldom exceeded
1000°F. With theintroduction ofthegas-turbine engine, requirements
developed formaterials tooperate incritically stressed parts, liketurbine
335

336 Applications toMaterials Testing [Chap. 13
buckets, attemperatures around 1500°F. Thedesign ofmore powerful
engines haspushed this limit toaround 1800°F. Rocket engines and
ballistic-missile nosecones present much greater problems, which canbe
metonlybythemost ingenious useoftheavailable high-temperature
materials andthedevelopment ofstillbetter ones. There isnoquestion
that theavailable materials ofconstruction limit rapid advancement in
high-temperature technology.
Animportant characteristic ofhigh-temperature strength isthat it
must always beconsidered with respect tosome time scale. The tensile
properties ofmost engineering metals atroom temperature areindepend-
entoftime, forpractical purposes. Itmakes little difference inthe
results iftheloading rate ofatension test issuch that itrequires 2hror
2min tocomplete the test. Further, inroom-temperature tests the
anelastic behavior ofthematerial isoflittle practical consequence.
However, atelevated temperature thestrength becomes verydependent
onboth strain rateandtime ofexposure. Anumber ofmetals under
these conditions behave inmany respects likeviscoelastic materials. A
metal subjected toaconstant tensile load atanelevated temperature will
creepandundergo atime-dependent increase inlength.
The testswhich areused tomeasure elevated-temperature strength
must beselected onthebasis ofthetime scale oftheservice which the
material must withstand. Thus, anelevated-temperature tension test
canprovide useful information about thehigh-temperature performance
ofashort-lived item, such asarocket engine ormissile nose cone, but it
willgiveonly themostmeager information about thehigh-temperature
performance ofasteam pipeline which isrequired towithstand 100,000 hr
ofelevated-temperature service. Therefore, special tests arerequired to
evaluate theperformance ofmaterials indifferent kinds ofhigh-temper-
ature service. The creej) testmeasures thedimensional changes which
occur from elevated-temperature exposure, while thestress-rupture test
measures theeffect oftemperature onthelong-time load-bearing charac-
teristics. Other testsmay beused tomeasure special properties such
asthermal-shock resistance and stress relaxation. These high-temper-
ature tests willbediscussed inthischapter fromtwopoints ofview.
Theengineering significance oftheinformation obtained from thetests
willbediscussed, andinformation which isleading toabetter under-
standing ofthemechanism ofhigh-temperature deformation willbe
considered.
13-2. TheCreep Curve
Theprogressive deformation ofamaterial atconstant stress iscalled
creep. Thesimplest type ofcreep deformation isviscous flow.Amate-

Sec.13-2] Creep and Stress Rupture 337
rial issaid toexperience pure viscous flow iftherate ofshear strain is
proportional totheapplied shearing stress.
^-/«(13-1)
When theproportionality between these twofactors canbeexpressed
byasimple constant, thematerial issaid toshowNewtonian viscosity.
T=Vdy
It(13-2)
where ??isthecoefficient ofviscosity. Most liquids obeyNewton's law
ofviscosity, but itisonly partially followed bymetals.
Primary creep
-I H<-Secondary creep
-n-Tertlory creep
yFracture
Time t
Fig. 13-1 .Typical creep curve showing thethree stages ofcreep. Curve A,constant-
load test;curve B,constant-stress test.
Todetermine theengineering creep curve ofametal, aconstant load is
applied toatensile specimen maintained ataconstant temperature, and
thestrain (extension) ofthespecimen isdetermined asafunction oftime.
Although themeasurement ofcreep resistance isquite simple inprinciple,
inpractice itrequires considerable laboratory equipment.^-^Theelapsed
time ofsuch testsmayextend toseveral months, while some testshave
beenrunformore than 10years. Thegeneral procedures forcreep test-
ingarecovered inASTM Specification E139-58T.
CurveAinFig. 13-1 illustrates theidealized shape ofacreep curve.
Theslope ofthiscurve (de/dt ore)isreferred toasthecreep rate. Follow-
^Creep andCreep Rupture Tests,ASM INIetals Handbook, Supplement, August,
1955, Metal Progr., vol. 68,no.2A,pp.175-184, Aug. 15,1955.
U.A.Fellows, E.Cook, andH.S.Avery, Trans.AIME, vol. 150, p.358, 1942.

338 Applications toMaterials Testing [Chap. 13
inganinitial rapid elongation ofthespecimen, eo,thecreep ratedecreases
with time, thenreaches essentially asteady state inwhich thecreep rate
changes little with time,and finally thecreep rateincreases rapidly with
time until fracture occurs. Thus, itisnatural todiscuss thecreep curve
interms ofitsthree stages. Itshould benoted, however, thatthedegree
towhich these three stages arereadily distinguishable depends strongly
ontheapplied stress andtemperature.
Inmaking anengineering creep test, itisusual practice tomaintain
theloadconstant throughout thetest.>Thus, asthespecimen elongates
anddecreases incross-sectional area, theaxial stress increases. The
initial stress which wasapplied tothespecimen isusually thereported
value ofstress. Methods ofcompensating forthechange indimensions
ofthespecimen soastocarry outthecreep testunder constant-stress
Creep curve Sudden strain Transient creep Viscous creep
+ +
Time Time Time Time
Fig. 13-2.Andrade's analysis ofthecompeting processes which determine thecreep
conditions havebeen developed.^'^When constant-stress tests aremade,
itisfrequently found thatnoregion ofaccelerated creep rate occurs
(region III, Fig. 13-1) andacreep curve similar toBinFig. 13-1 is
obtained. Accelerated creep isfound, however, inconstant-stress tests
when metallurgical changes occur inthemetal. CurveBshould becon-
sidered representative ofthebasic creep curve forametal.
Andrade's pioneer work oncreep^ hashadconsiderable influence on
thethinking onthissubject. Heconsiders thattheconstant-stress creep
curve represents thesuperposition oftwoseparate creep processes which
occur after thesudden strain which results from applying theload. The
firstcomponent isatransient creep, which hasadecreasing creep rate
with time. Added tothis isaconstant-rate creep process called viscous
creep. Thesuperposition ofthese creep processes isillustrated inFig.
13-2. Andrade found thatthecreep curve could berepresented bythe
1E.N.daC.Andrade andB.Chalmers, Proc. RoijSoc.(London), vol.138A, p.348,
1932.
2R.L.Fullman, R.P.Carreker, and J.C.Fisher, Traris.AIME, vol. 397,pp.657-
659, 1953.
^E.N.daC.Andrade, Proc. Roy. Soc. (London), vol.90A, pp.329-342, 1914;
"Creep andRecovery," pp.176-198, American Society forMetals, Metals Park, Ohio,
1957.

Sec. 13-2] Creep and Stress Rupture 339
following empirical equation,
L=Lo(l+131''^)exp Kt (13-3)
whereL=length ofspecimen attime t
Lo, /3,K=empirically determined constants
Theconstant Loapproximates thelength ofthespecimen when thesudden
strain produced bytheapplication oftheloadhasceased. Thetransient
creep isrepresented bytheconstant /3.Thus, when k=0,Eq.(13-3)
yields acreep ratewhich vanishes atlong times.
L=Io(l+0t''^)
"^^=yiU&t-^'^ (13-4)dt
When /3=0,
L
y-=exp Kt
dL
dtkLqexp Kt=kL
Theexponent ktherefore represents anextension, perunit length, which
proceeds ataconstant rate. Itrepresents theviscous component of
creep. Strictly speaking, krepresents quasi-viscous flowbecause the
rate ofchange oflength isnotproportional tostress asrequired byEq.
(13-2). Sometimes transient creep isreferred toas /3flow,andviscous
(steady-state) creep isreferred toaskflow inkeeping withAndrade's
analysis ofthecreep curve. Andrade's equation hasbeen verified for
conditions extending uptoseveral hundred hours, which result intotal
extensions inexcess of1percent. Modifications ofthese equations will
beconsidered inanother section ofthischapter.
Thevarious stages ofthecreep curve shown inFig. 13-1require fur-
ther explanation. Itisgenerally considered inthiscountry that the
creep curve hasthree stages. InBritish terminology theinstantaneous
strain designated byeoinFig. 13-1 isoften called the firststage ofcreep,
sothatwith thisnomenclature thecreep curve isconsidered tohave four
stages. The strain represented by eooccurs practically instantaneously
ontheapplication oftheload. Even though theapplied stress isbelow
theyield stress, not alltheinstantaneous strain iselastic. Most ofthis
strain isinstantly recoverable upon therelease oftheload (elastic), while
part isrecoverable withtime (anelastic), andtherest isnonrecoverable
(plastic). Although theinstantaneous strain isnotreally creep, itis
important because itmay constitute aconsiderable fraction oftheallow-
able total strain inmachine parts. Sometimes theinstantaneous strain

340 Applications toMaterials Testing [Chap. 13
issubtracted from thetotal strain inthecreep specimen togivethestrain
dueonly tocreep. This type ofcreep curve starts attheorigin of
coordinates.
The firststage ofcreep, known asprimary creep, represents aregion of
decreasing creep rate. Primary creep isaperiod ofpredominantly tran-
sient creep inwhich thecreep resistance ofthematerial increases by
virtue ofitsowndeformation. Forlowtemperatures and stresses, asin
thecreep oflead atroom temperature, primary creep isthepredominant
creep process. Thesecond stage ofcreep, known alsoassecondary creep,
isaperiod ofnearly constant creep ratewhich results from abalance
between thecompeting processes
ofstrain hardening andrecovery.
Forthisreason, secondary creep is
usually referred toassteady-state
creep. Theaverage value ofthe
creep rateduring secondary creep
iscalled theminimum creep rate.
Third-stage ortertiary creepmainly
occurs inconstant-load creep tests
athigh stresses athigh tempera-
tures. Thereasons fortheacceler-
atedcreep ratewhich leads torapid
failure arenotwellknown. Itis
unlikely that tertiary creep isdue
solely tonecking ofthespecimen,
sincemany materials failincreep
atstrains which aretoosmall toproduce necking. Tertiary creep ismore
probably theresult ofstructural changes occurring inthemetal. Evi-
dence hasbeenfound forvoidformation andextensive crack formation
during thisstage.
Figure 13-3shows theeffect ofapplied stress onthecreep curve at
constant temperature. Itisapparent thatacreep curve with three well-
defined stages willbefound foronly certain combinations ofstress and
temperature. Asimilar family ofcurves isobtained forcreep atcon-
stant stress fordifferent temperatures. Thehigher thetemperature, the
greater t-hecreep rate. Thebasic difference forthiscasewould bethat
allthecurves would originate from thesame point onthestrain axis.
Theminimum creep rate isthemost important design parameter
derived from thecreep curve. Two standards ofthisparameter are
commonly used inthiscountry, (1)thestress toproduce acreep rate of
0.0001 percent/hr or1percent/10,000 hr,or(2)thestress foracreep
rate of0.00001 percent/hr or1percent/ 100,000 hr(about 11^years).
The firstcriterion ismore typical oftherequirements forjet-engine alloys,
while thelastcriterion isused forsteam turbines andsimilar equipment.Time, hr
Fig. 13-3. Schematic representation of
effect ofstress oncreep curves atcon-
stant temperature.

13-3] Creep and Stress Rupture 341
Alog-log plot ofstress vs.minimum creep ratefrequently results ina
straight line. This type ofplot isvery useful fordesign purposes, and
itsusewillbediscussed more fully inalater part ofthischapter.
13-3. TheStress-rupture Test
Thestress-rupture test isbasically similar tothecreep testexcept that
thetest isalways carried outtothefailure ofthematerial. Higher loads
areusedwith thestress-rupture testthan inacreep test,andtherefore
thecreep rates arehigher. Ordinarily thecreep test iscarried outat
relatively lowstresses soastoavoid tertiary creep. Emphasis inthe
creep test isonprecision determination ofstrain, particularly astothe
determination oftheminimum creep rate. Creep tests arefrequently
conducted forperiods of2,000 hrandoften to10,000 hr. Inthecreep
testthetotal strain isoften lessthan 0.5percent, while inthestress-
rupture testthetotal strainmaybearound 50percent. Thus, simpler
strain-measuring devices, such asdialgages, canbeused. Stress-rupture
equipment issimpler tobuild, maintain, andoperate than creep-testing
equipment, andtherefore itlends itselfmore readily tomultiple testing
units. The higher stresses and
creep rates ofthestress-rupture test
cause structural changes tooccur in
metals atshorter times thanwould
beobserved ordinarily inthecreep
test,and therefore stress-rupture
tests canusually beterminated in
1,000 hr.These factors have con-
tributed totheincreased useofthe
stress-rupture test. Itispartic-
ularly well suited todetermin-
ingtherelative high-temperature
strength ofnewalloys forjet-engine
applications. Further, forappli-
cations where creep deformation canbetolerated butfracture must be
prevented, ithasdirect application indesign.
Thebasic information obtained from thestress-rupture test isthetime
tocause failure atagiven nominal stress foraconstant temperature.
Theelongation andreduction ofarea atfracture arealsodetermined.
Ifthetest isofsuitable duration, itiscustomary tomake elongation
measurements asafunction oftimeandfrom thistodetermine themini-
mum creep rate. The stress isplotted against therupture timeona
log-log scale (Fig. 13-4). Astraight line willusually beobtained for
each testtemperature. Changes intheslope ofthestress-rupture line
areduetostructural changes occurring inthematerial, e.g.,changes from0.001 001 ,000
Rupture time, tir
Fig. 13-4.Method ofplotting stress-
rupture data (schematic).

342 Applications toMaterials Testing [Chap. 13
transgranular tointergraniilar fracture, oxidation, recrystallization and
grain growth, orother structural changes such asspheroidization, graphi-
tization, orsigma-phase formation. Itisimportant toknow about the
existence ofsuch instabilities, since serious errors inextrapolation ofthe
data tolonger times canresult ifthey arenotdetected.
13-4.Deformation atElevated Temperature
Theprincipal deformation processes atelevated temperature are slip,
subgrain formation, and grain-boundary sHding. High-temperature
deformation ischaracterized byextreme inhomogeneity. Measure-
ments oflocal creep elongation^ atvarious locations inacreep specimen
haveshown that thelocal strain undergoes many periodic changes with
time that arenotrecorded inthechanges instrain ofthetotal gage
length ofthespecimen. Inlarge-grained specimens, local regions may
undergo lattice rotations which produce areas ofmisorientation.
Anumber ofsecondary deformation processes have been observed in
metals atelevated temperature. These include multiple slip, thefor-
mation ofextremely coarse slipbands, kink bands, foldformation at
grain boundaries, andgrain-boundary migration. Many ofthedefor-
mation studies atelevated temperature havebeenmade with large-grain-
sizesheet specimens ofaluminum. (Aluminum isfavored forthistype
ofstudy because itsthinoxide skineliminates problems from oxidation.)
Studies have alsobeenmade ofcreep deformation iniron,magnesium,
andlead. Itisimportant toremember that allthestudies ofhigh-tem-
perature deformation have beenmade under conditions which givea
creep rate ofseveral percent in100or1,000 hr,while formany engi-
neering applications acreep rate oflessthan 1percent in100,000 hris
required. Because thedeformation processes which occur atelevated
temperature depend ontherate ofstrain aswellasthetemperature, itis
notalways possible toextrapolate theresults obtained forhigh strain-
rateconditions toconditions ofgreater practical interest. Much ofthe
work ondeformation processes during creep hasbeenreviewed bySuUy^
andGrant andChaudhuri.^
Deformation hySlip
New slipsystems maybecome operative when metals aredeformed at
elevated temperature. Slipoccurs inaluminum-* along the {lU},{100},
or{211} planes above 500°F. Zincshpsonthenonbasal {1010} planes
1H.C.Chang andN.J.Grant, Trans. AIME, vol. 197, p.1175, 1953.
2A.H.Sully, "Progress inMetal Physics," vol. 6,pp.135-180, Pergamon Press,
Ltd.,London, 1956.
3N.J.Grant andA.R.Chaudhuri, Creep andFracture, in"Creep andRecovery,"
pp.284-343, American Society forMetals, Metals Park, Ohio, 1957.
*I.S.Servi. J.T.Norton, andN.J.Grant, Trans.AIME, vol. 194, p.965, 1952.

Sec. 13-4] Creep and Stress Rupture 343
inthe(1210) directions above 570°F, andthere isevidence ofnonbasal
high-temperature slipinmagnesium.^The slipbands produced athigh
temperature donotgenerally resemble thestraight slip lineswhich are
usually found afterroom-temperature deformation. Although high-tem-
perature slipmay start initially asfairly uniformly spaced slipbands, as
deformation proceeds there isatendency forfurther shear toberestricted
toafewoftheslipbands. Thetendency forcross slipandtheformation
ofdeformation bands increases withtemperature. Fine slip lines, which
are difficult toresolve with theoptical microscope, have been found
between thecoarse slipbands increep specimens ofaluminum.^ These
represent thetraces ofslipplanes onwhich onlyvery small amounts of
shear have occurred. The significance offine sliptocreep deformation
willbediscussed later.
Inoneofthe firstinvestigations ofcreep-deformation processes, Hanson
andWheeler^ established thattheslip-band spacing increases with either
anincrease intemperature oradecrease instress. Subsequent work
onaluminum and itsalloys^' ^showed that theslip-band spacing was
inversely proportional totheapplied stress butindependent oftemper-
ature. These observations may beinterpreted inthefollowing way:
Ifaluminum withacertain initial grain size istested atacertain stress,
there willbeacertain characteristic slip-band spacing. Ifthegrain size
issmaller than theslip-band spacing, the slipbands willnotbevisible
inthespecimen after deformation. Deformation ofthegrains willoccur
byshear along thegrain boundaries andbythebreakup ofthegrains into
"cells," orsubgrains.^ Deformation athightemperatures and/or low
strain rates areconditions forwhich itisdifficult todetect sliplinesbut
forwhich there isabundant evidence ofgrain-boundary deformation.
This condition hasoften been called "slipless flow."
Complex deformation processes occur inthevicinity ofthegrain
boundaries. While grain boundaries restrict deformation athightem-
perature toalesser extent than atroom temperature, they stillexert a
restraining influence ondeformation.
Suhgrain Formation
Creep deformation isquite inhomogeneous, sothat there aremany
opportunities forlattice bending tooccur. Kink bands, deformation
bands, and local bending near grain boundaries areknown tooccur.
1A.R.Chaudhuri, H.C.Chang, andN.J.Grant, Trans.AIME, vol.203, p.682,
1955.
2D.McLean, J.Inst. Metals, vol. 81,p.133,1952-1953.
3D.Hanson andM.A.Wheeler, J.Inst. Metals, vol. 55,p.229, 1931.
^I.S.Servi andN.J.Grant, Trans. .4/il/E, vol. 191, p.917, 1951.
6G.D.Gemmell andN.J.Grant, Trans. AIME, vol.209,pp.417-423, 1957.
«W.A.Wood, G.R.Wilms, andW.A.Rachinger, J.Inst. Metals, vol. 79,p.159,
1951.

344 Applications toMaterials Testing [Chap. 13
Polygoiiization cantake place concurrently with lattice bending because
dislocation climb canoccur readily athightemperature (seeSec. 6-10).
Theformation ofcells, orsubgrains, ascreep progresses hasbeenobserved
bymeans ofXraysandmetallographic techniques. The sizeofthesub-
grains depends onthestress andthetemperature. Large subgrains, or
cells, areproduced byhightemperature andalowstress orcreep rate.
Thedecreasing creep ratefound during primary creep istheresult ofthe
formation ofmoreandmore subgrains ascreep continues. Theincreased
number oflow-angle boundaries provides barriers todislocation move-
mentandresults inadecrease increep strain.
Grain-boundary Deformation
Ithasalready beenshown inSec.8-5thatthegrain-boundary relax-
ation which ismeasured byinternal friction atelevated temperature
indicates thatthegrain boundaries have acertain viscous behavior under
these conditions. Therefore, itisnotsurprising thatthegrain boundaries
behave inamanner toindicate considerable mobility when creep ispro-
duced athightemperature. Themain grain-boundary processes which
areobserved inhigh-temperature creep aregrain-boundary sliding, grain-
boundary migration, andfoldformation.
Grain-boundary sliding isashear process which occurs inthedirection
ofthegrain boundary. Itispromoted byincreasing thetemperature
and/or decreasing thestrain rate. The question whether thesliding
occurs along thegrainboundary^asabulkmovement ofthetwograins
orinasoftened area ineach grain adjacent tothegrain boundary ^has
notbeen answered. Grain-boundary shearing occurs discontinuously in
time, andtheamount ofshear displacement isnotuniform along the
grain boundary. Although theexactmechanism isnotknown, itisclear
thatgrain-boundary sliding isnotduetosimple viscous sliding ofone
grain past another because itispreceded byappreciable amounts of
plastic flow inadjacent crystals.
Grain-boundary migration isamotion ofthegrain boundary ina
direction which isinclined tothegrain boundary. Itmaybeconsidered
tobestress-induced grain growth. Grain-boundary migration isacreep
recovery process which isimportant because itallows thedistorted mate-
rialadjacent tothegrainboundary toundergo further deformation. The
wavy grain boundaries which arefrequently observed during high-tem-
perature creep arearesult ofinhomogeneous grain-boundary deformation
andgrain-boundary migration.
Forgrain-boundary deformation tooccur without producing cracks
atthegrain boundaries, itisnecessary toachieve continuity ofstrain
'H.C.Chang andN.J.Grant, Trans.AIMS, vol.206, p.169,1956.
2F.N.Rhines, W.E.Bond, andM.A.Kissel, Trans.ASM, vol. 48,p.919, 1956.

Sec. 13-5] Creep and Stress Rupture 345
along thegrain boundary. Acommon method ofaccommodating grain-
boundary strain athightemperature isbytheformation offolds atthe
endofagrain boundary.^Figure 13-5shows asketch ofafold.
The relative importance ofslipandgrain-boundary displacement to
thetotal creep deformation hasbeen investigated byMcLean- foralumi-
num at200°C. Atthis relatively lowtem-
perature hehasshown that only asmall
fraction ofthetotal deformation isdueto
grain-boundary displacement, about halfthe
total deformation isdue toslipwhich is
readily attributed tocoarse slipbands, while
theremainder ofthetotal deformation can-
notbeattributed toanymicroscopic defor-
mation mechanism. McLean attributes this
"missing creep" todeformation byfine slip,
which isvery difficult todetect with the I
microscope. Itisbelieved thatdeformation
byfine slipcanexplain theobservationsFig.13-5. Foldformation ata
ofearlier workers that creep deformation^^P^^ P^^'^t (schematic).
occurs without slip (slipless flow). Greater
contribution tothetotal deformation from grain-boundary displacement
would beexpected athigher temperatures andlower stresses.
13-5. Fracture atElevated Temperature
Ithasbeenknown since theearlywork ofRosenhain andEwen' that
metals undergo atransition from transgranular fracture tointergranular
fracture asthetemperature isincreased. When transgranular fracture
occurs, the slipplanes areweaker than thegrain boundaries, while for
intergranular fracture thegrain boundary istheweaker component.
Jeffries'' introduced theconcept oftheequicohesive temperature (EOT),
which wasdefined asthattemperature atwhich thegrains andgrain
boundaries have equal strength (Fig. 13-6a). Like therecrystallization
temperature, theECT isnotafixed one. Inaddition totheeffect of
stress andtemperature ontheECT, thestrain ratehasanimportant
influence. Figure 13-66 shows thatdecreasing thestrain ratelowers the
ECT and therefore increases thetendency forintergranular fracture.
The effect ofstrain rateonthestrength-temperature relationship is
believed tobemuch larger forthegrain-boundary strength than for
1H.C.Chang andN.J.Grant, Trans.AIME, vol.194, p.619, 1952.
2D.McLean, J.Inst. Metals, vol. 80,p.507,1951-1952.
3W.Rosenhain andD.Ewen, J.Inst. Metals, vol. 10,p.119,1913.
Z.Jeffries, Trans.AIME, vol. 60,pp.474-576, 1919.

346 Applications toMaterials Testing [Chap. 13
thestrength ofthegrains. Since theamount ofgrain-boundary area
decreases with increasing grain size, amaterial with alarge grain size
willhave higher strength above the
Grain boundary
ECT
Temperature
[a]

Sec. 13-6] Creep and Stress Rupture 347
reasonable models forgrain-boundary fracture havebeen suggested, none
arecapable ofpredicting allthedetails ofgrain-boundary fracture.
Two types ofintergranular fracture have been observed under creep
conditions. Under conditions where grain-boundary sliding canoccur,
cracks may beinitiated attriple points where three grain boundaries
meetonaplane ofpolish. Thistype ofgrain-boundary failure ispreva-
lentforhigh stresses, where thetotal life isfairly short. Several methods
bywhich cracks form' astheresult ofgrain-boundary sliding areshown
schematically inFig. 13-7. Zener- hasshown that large tensile stresses
should bedeveloped atatriple point duetoshear stresses acting along
thegrain boundaries. When grain-boundary migration andfoldforma-
tioncanoccur, thetendency forgrain-boundary fracture isdiminished.
Grain-boundary migration displaces thestrained grain boundary toa
newunstrained region ofthecrystal, while theformation offolds per-
mits the relief ofstress concentration atgrain corners byplastic defor-
mation within thegrains.
Thesecond type ofintergranular fracture ischaracterized bythe
formation ofvoids atgrain boundaries, particularly those which are
perpendicular tothetensile stress. Thevoids grow andcoalesce into
grain-boundary cracks. This type offracture ismost prevalent when
low stresses result infailure inrelatively long times. Atleasttwo
mechanisms have been suggested forthistype offracture. Onemecha-
nism isbased ontheideathatthevoids areformed bythecondensation
ofvacancies andgrowbythediffusion ofvacancies. Ballufh andSeigle*
haveadvanced atheory forthegrowth ofvoids based ontheideas used
toexplain thesintering ofmetals. Ontheother hand, there areexperi-
ments" which show thatgrain-boundary voids arenotformed unless there
isgrain-boundary sliding. Itisuncertain, atpresent, whether voids are
initiated atgrain boundaries byaprocess ofvacancy condensation oras
theresult oflocalized plastic yielding.
13-6. Theories ofLow-temperature Creep
Creep ispossible onlybecause obstacles todeformation canbeovercome
bythecombined action ofthermal fluctuations and stress. Diffusion-
controlled processes areimportant chiefly attemperatures greater than
about one-half themelting point. Atlower temperatures recovery proc-
1H.C.Chang andN.J.Grant, Trans.AIME, vol.206,pp.544-550, 1956.
'C.Zener, Micromechanism ofFracture, in"Fracturing ofMetals," p.3,American
Society forMetals, Metals Park, Ohio, 1948.
"R.W.Balluffi andL.L.Seigle, Ada Met., vol. 5,p.449, 1957.
'C.W.Chen andE.S.Machlin, Trans. AIME, vol. 209,pp.829-835, 1957; J.
Intrater andE.S.MachHn, Acta Met., vol. 7,p.140,1959.

348 Applications toMaterials Testing [Chap. 13
esseswhich arenotdependent ondiffusion, such ascross slip,playimpor-
tant roles inthecreep process. High-temperature creep ispredominantly
steady-state orviscous creep, while below Tml'^ transient, orprimary,
creep predominates.
Andrade's equation fordescribing transient andsteady-state creepwas
discussed inSec. 13-2. Analternative general equation forthetimelaws
ofcreepwassuggested byCottrell.^
e=At-''''
(13-6)
whereAand n'areempirical constants. Different types ofcreep behav-
ioraredescribed byEq.(13-6) depending upon thevalue ofn' .Ifn'=0,
thecreep rate isconstant andEq. (13-6) represents steady-state creep.
When n'=1,Eq.(13-6) becomes
e=aInf (13-7)
where aisaconstant. This isthelogarithmic creep lawfound atlow
temperatures. 2When n'=^,Eq.(13-6) becomes Andrade's equation
fortransient creep,
e=I3t'^^ (13-8)
Logarithmic creep occurs atlowtemperatures andlowstresses, where
recovery cannot occur. Itisbelieved tobeatrueexhaustion process in
which therate-determining step istheactivation energy tomove adis-
location. Ontheinitial application ofstress, thedislocations with the
lowest activation energy move first toproduce the initial creep strain.
Asthese easy-to-move dislocations areexhausted, creep cancontinue only
bythemovement ofdislocations ofhigher activation energy. Therefore,
theactivation energy fortheprocess continuously increases, andthecreep
ratedecreases. Theoretical treatments ofexhaustion creep that result in
alogarithmic equation have beenproposed byMott andNabarro* and
Cottrell.4
Low-temperature logarithmic creep obeys amechanical equation of
state; i.e.,therate ofstrain atagiven timedepends onlyontheinstan-
taneous values ofstress andstrain andnotontheprevious strain history.
However, creep athigher temperatures isstrongly dependent onprior
strain andthermal history andhence doesnotfollow amechanical equa-
tion ofstate.
Anexhaustion theory doesnotadequately describe thebehavior during
1A.H.Cottrell, /.Mech. andPhys. Solids, vol. 1,pp.53-63, 1952.
2Logarithmic creep hasbeenobserved forcopper below 200°K. [O.H.Wyatt, Proc.
Phys. Soc.(London), vol.66B, p.495, 1953].
5N.F.MottandF.R.N.Nabarro, "Report onStrength ofSolids," p.1,Physical
Society, London, 1948.
^Cottrell, op. cit.

Sec. 13-7] Creep and Stress Rupture 349
transient creep. Thedecreasing creep rateduring transient creep arises
from theincreasing dislocation density andtheformation oflow-angle
boundaries. Therecovery mechanisms operating during transient creep
arenotwell established. Analysis ofexisting data^ indicates that the
escape ofscrew dislocations from pile-ups bycross slipmaybethechief
recovery mechanism infeemetals.
13-7. Theories ofHish-temperaturc Creep
Steady-state, orsecondary, creep predominates attemperatures above
about T'm/2. Although there issome question whether atruesteady-
state condition isachieved forallcombinations ofstress andtemperature,
there isample experimental evidence toindicate thatapproximate steady-
state conditions areachieved After ashort period oftesting inthehigh-
temperature region. Steady-state creep arises because ofabalance
between strain hardening andrecovery. The effects ofstrain hardening
arerecovered bytheescape ofscrew dislocations from pile-ups bycross
slipandtheescape ofedge dislocations byclimb. Since dislocation
climb hasahigher activation energy than cross slip, itwillbetherate-
controlling step insteady-state creep.
Orowan- firstsuggested that steady-state creep could betreated asa
balance between strain hardening andrecovery. If istheslope ofthe
stress-strain curve attheapplied stress aand r=da/dt istherate of
recovery oftheflow stress onannealing, then thesteady-state condition
requires that theflow stress must remain constant.
d<r=^dt-\-^de = (13-9)
ot oe
,=,=_|fZ|' =r (13-10)
0(T/oe <p
where kisthesteady-state creep rate (kflow) and rand^aredefined
above. Cottrell andAytekin^ haveshown that thethermally activated
process ofrecovery canbeexpressed by
da —{H—qa)/iQ 11\r=-^=Cexp^(13-11)
whereH=anactivation energy
q=anactivation volume related toatomic stress concentration
C=aconstant
k=Boltzmann's constant
1G.Schoeck, Theory ofCreep, in"Creep andRecovery," American Society of
Metals, Metals Park, Ohio, 1957.
2E.Orowan, J.West Scot. Iron Steel Inst., vol. 54,pp.45-96, 1947.
3A.H.Cottrell andV.Aytekin, J.Inst. Metals, vol. 77,p.389, 1950.

350 Applications toMaterials Testing [Chap. 13
Substituting Eq.(13-11) intoEq.(13-10) givesanequation forthesteady-
state creep rate.
.C-(H-qa) .^_^,
^=^"^Pkf(l-^-l^)
Theories ofsteady-state creep based onEyring's chemical theory of
reaction rates were atonetimeveryprominent inthethinking onthis
subject.i'^According tothisconcept, creep resulted from theshear of
"flow units" pasteach other through theperiodic potential field ofthe
crystal lattice. Themetal wasassumed tobehave likeaviscous mate-
rial,andforcreep tooccur theflowunithadtoacquire sufficient energy
tosurmount thepotential barrier oftheactivated state. Thetheory
predicted asteady-state creep rate oftheform
€=Cexp-j^sinh^(13-13)
whereAFisthefreeenergy ofactivation and5isaconstant describing
thesizeoftheflow unit. The flow units were notdefined interms of
crystal structure, sothat thistheory had little physical basis. However,
itwasanimportant advance increep theory because itemphasized that
creep wasathermally activated process.
Arelationship very similar toEq.(13-13) hasbeen usedbyanumber
ofinvestigators fordescribing steady-state creep data ofannealed metals
interms ofapplied stress andtemperature.^
e=^oexp-^ sinh|^ (13-14)
Theparameters Ao,H,and qareindependent ofa,andonly qvaries sig-
nificantly with temperature. Ifqa/kT isgreater than 2,theabove
equation simplifies to
e=HAo exp—-^^^^^ (13-15)
Equation (13-15) implies theexistence ofalinear relationship between
log eand (T.Alinear relationship isalso often obtained when log eis
plotted against logo-. This isaconventional method ofplotting engi-
neering creep data. Thecorresponding equation
e=Ba-' (13-16)
isoften used intheengineering analysis ofthecreep ofstructures and
machine elements.
1W.Kauzmann, Trans.AIME, vol. 143,pp.57-83, 1941.
"^S.Dushman, L.W.Dunbar, andH.Huthsteiner, /.Appl. Phys., vol. 15,p.108,
1944.
3P.Feltham and J.D.Meakin, Acta Mel., vol. 7,pp.614-627, 1959.

)ec.13-7] Creep and Stress Rupture 351
Dorn^'^ hasmade valuable contributions totheknowledge ofhigh-
temperature creep byputting thereaction-rate theory ofcreep ona
better physical basis. Inhiscreep experiments onhigh-purity poly-
crystalline aluminum, careful attention hasbeen given tochanges in
lattice distortion andsubgrain formation during thecreep test. Ithas
"0.60
0.50
0.40
0.30
0.20
0.10
tPurealuminum (99.987%)
Creep under constant stress of3,000 psi
4x10"'^
e^te-^"/RT, hr
Fig. 13-8. Creep strain vs.= t%x^{—l^H /RT). {J.E.Dorn, in"Creep and
Recovery," American Society forMetals, Metals Park, Ohio, 1957.)
been found that creep canbecorrelated interms ofatemperature-
compensated timeparameter 6.
=texp-AH,
RT(13-17)
where t=time ofcreep exposure
Ai/c=activation energy forcreep
R=universal gasconstant*
T=absolute temperature
Forconstant load orstress conditions, thetotal creep strain isasimple
function ofd.
e=f(d,ac) o'c=constant (13-18)
Figure 13-8shows atypical correlation between eand dforcreep data
obtained atseveral temperatures. Animportant characteristic ofthis
'J.E.Dorn, TheSpectrum ofActivation Energies forCreep, in"Creep andRecov-
ery," pp.255-283, American Society forMetals, Metals Park, Ohio, 1957.
2J.E.Dorn, /.Mech. andPhys. Solids, vol. 3,p.85,1954.
^Boltzmann's constant A;andthegasconstant Rarerelated through theequation
R=kN,where A'isAvogadro's number.

352 Applications toMaterials Testing [Chap. 13
correlation isthatequivalent structure, asdetermined bymetallography
andXrays, isobtained forthesame values ofeand 6.
IfEq.(13-18) isdifferentiated with respect totime,
Evaluating Eq.(13-19) attheminimum creep rate imgives
aTJ
im=ner.,a) exp-^ (13-20)
However, dmisonlyafunction ofthecreep stress ac,sothat
<Tc=F(imexpH^=F{Z) (13-21)
ZistheZener-Hollomon parameter considered previously inSec. 9-8.
Notonlycanthisequation beused fordescribing therelation between
temperature and strain rate fortherelatively high strain rates ofthe
tension test,but itappears tobereliable fortheverylowstrain rates
found inthecreep test.
The effect ofstress ontime torupture canalsobecorrelated with the
time-temperature parameter 6,
Or=trexp^^=F{a) (13-22)
where Uisthetime torupture. Forengineering analysis ofcreep, the
stress dependence ofthetime torupture isoften expressed bytheempiri-
calequation
tr=aa"" (13-23)
Anempirical relationship also exists between therupture lifeandthe
minimum creep rate e^such that
log tr-fCloge^=iC (13-24)
whereCandKareconstants foragiven alloy.
Theactivation energy forcreep canbeevaluated fromtwocreep curves
determined with thesame applied stress attwo different temperatures.
Thus, forequal values oftotal creep strain obtained atthetwotemper-
atures, thevalues ofdareequal. Therefore,
di=tiexp =$2=hexp
AHc=RJ'^' Inf^ (13-25)
J1—i2 tl

13-7] Creep and Stress Rupture 353
Arather extensive correlation' ofcreepanddiffusion data forpuremetals
shows that theactivation energy forhigh-temperature creep isapproxi-
mately equal totheactivation energy forself-diffusion (Fig. 13-9). At
temperatures below about one-half themelting point A/fc isafunction
oftemperature, andnocorrelation exists with theactivation energy for
self-diffusion. Theexcellent correlation between theactivation energies
forcreep and self-diffusion indicates that dislocation climb istherate-
80

354 Applications toMaterials Testing [Chap. 13
Avhere S'isastructure-sensitive parameter andB'isaconstant which is
independent oftemperature and structural changes. Forlowstresses
(below about 5,000 psi)thisequation becomes
Af/
6„.=;S"exp-^jrc^"' (13-27)
Another equation which gives goodagreement between minimum creep
rateand stress hasbeen suggested byConrad.^
t,n=iSexp smh
.(T)(13-28)
InEq.(13-28) thestructure termSisassumed constant attheminimum
creep rateandtheconstant <Tcisdependent ontemperature.
Weertman^ hasderived anequation forthesteady-state creep rate
which issimilar toEq.(13-27) byusing theassumption that dislocation
climb istherate-controlling process. Theobstacles todislocation move-
ment areconsidered tobeimmobile Cottrell-Lomer dislocations (seeSec.
6-4). Inorder toescape from these obstacles, thedislocations climb into
adjoining slip planes, forming low-angle boundaries. The activation
energy forthisprocess istheactivation energy forself-diffusion. A
steady state isestablished between thegeneration ofdislocations and
their annihilation. Analternative dislocation model ofsteady-state
creep proposed byMott^ considers that therate-controlling process is
theformation ofvacancies duetothemovement ofjogsonscrew dis-
locations. This dislocation model leads toanequation forthesteady-
state creep ratesimilar toEq.(13-12) inwhich thestress ispresent asa
cr/r term. The choice oftheproper functional relationship between
creep rateand stress isdifficult tomake from existing experiment and
theory.
13-8. Presentation ofEngineering Creep Data
Itshould beapparent from theprevious sections thatknowledge of
thehigh-temperature strength ofmetals hasnotadvanced tothepoint
where creep andstress-rupture behavior canbereliably predicted for
design purposes onatheoretical basis. There isnoother recourse than
