Repository: Ketankham/chatbot-meta-books

File: fracture-book.txt (part 16 of 34)
For a stress-relaxation experiment (Figure 4.19(b)), the strain is ﬁxed at εo, and . Inte-
grating stress with respect to time for this case leads to
(6.10)
where σo is the stress at t = 0, and tR + η/E is the relaxation time.
When the spring and dashpot are in parallel (the V oigt model) the strains are equal and the
stresses are additive:
(6.11)
For a constant stress creep test, Equation (6.11) can be integrated to give
(6.12)
Note that the limiting value of creep strain in this model is σo/E, which corresponds to zero stress
on the dashpot. If the stress is removed, the strain recovers with time:
(6.13)
where  εo is the strain at t = 0, and zero time is deﬁned at the moment the load is removed.
Neither model describes all types of viscoelastic response. For example, the Maxwell model
does not account for viscoelastic recovery, because the strain in the dashpot is not reversed when
the stress is removed. The V oigt model cannot be applied to the stress relaxation case, becausewhen strain is ﬁxed in Equation (6.11), all of the stress is carried by the spring; the problem reducesto simple static loading, where both stress and strain remain constant.
If we combine the two models, however, we obtain a more realistic and versatile model of
viscoelastic behavior. Figure 6.6(c) illustrates the combined Maxwell-V oigt model. In this case, thestrains in the Maxwell and V oigt contributions are additive, and the stress carried by the Maxwellspring and dashpot is divided between the V oigt spring and dashpot. For a constant stress creeptest, combining Equation (6.9) and Equation (6.13) gives
(6.14)
All three models are oversimpliﬁcations of actual polymer behavior, but are useful for approximat-ing different types of viscoelastic response.˙εσ
ησ=+1
Ed
dt
˙ε=0
σσ() e/tottR=−
σε η ε() ˙ tE=+
εσ() ( e )/tEo ttR =−−1
εε() e/tottR=−
εσσ σ
η() ( e )/()tEEtoo tt o R=+ − +−
12 1121656_C006.fm  Page 264  Monday, May 23, 2005  5:50 PM
Fracture Mechanisms in Nonmetals 265
6.1.2 Y IELDING  AND FRACTURE  IN POLYMERS
In metals, fracture and yielding are competing failure mechanisms. Brittle fracture occurs in materials
in which yielding is difﬁcult. Ductile metals, by deﬁnition, experience extensive plastic deformationbefore they eventually fracture. Low temperatures, high strain rates, and triaxial tensile stresses tendto suppress yielding and favor brittle fracture.
From a global point of view, the foregoing also applies to polymers, but the microscopic details
of yielding and fracture in plastics are different from metals. Polymers do not contain crystallo-graphic planes, dislocations, and grain boundaries; rather, they consist of long molecular chains.Section 2.1 states that fracture on the atomic level involves breaking bonds, and polymers are noexception. A complicating feature for polymers, however, is that two types of bond govern themechanical response: the covalent bonds between carbon atoms and the secondary van der Waalsforces between molecule segments. Ultimate fracture normally requires breaking the latter, but thesecondary bonds often play a major role in the deformation mechanisms that lead to fracture.
The factors that govern the toughness and ductility of polymers include the strain rate, tem-
perature, and molecular structure. At high rates or low temperatures (relative to T
g) polymers tend
to be brittle, because there is insufﬁcient time for the material to respond to stress with large-scaleviscoelastic deformation or yielding. Highly cross-linked polymers are also incapable of large-scaleviscoelastic deformation. The mechanism illustrated in Figure 6.4, where molecular chains over-come van der Waals forces, does not apply to cross-linked polymers; primary  bonds between chain
segments must be broken for these materials to deform.
6.1.2.1Chain Scission and Disentanglement
Fracture, by deﬁnition, involves material separation, which normally implies severing bonds. In
the case of polymers, fracture on the atomic level is called chain scission .
Recall from Chapter 2 that the theoretical bond strength in most materials is several orders of
magnitude larger than the measured fracture stresses, but crack-like ﬂaws can produce signiﬁcantlocal stress concentrations. Another factor that aids chain scission in polymers is that moleculesare not stressed uniformly. When a stress is applied to a polymer sample, certain chain segmentscarry a disproportionate amount of load, which can be sufﬁcient to exceed the bond strength. Thedegree of nonuniformity in stress is more pronounced in amorphous polymers, while the limiteddegree of symmetry in crystalline polymers tends to distribute stress more evenly.
Free radicals form when covalent bonds in polymers are severed. Consequently, chain scission
can be detected experimentally by means of electron spin resonance (ESR) and infrared spectros-copy [9, 10].
In some cases, fracture occurs by chain disentanglement , where molecules separate from one
another intact. The likelihood of chain disentanglement depends on the length of molecules andthe degree to which they are interwoven.
3
Chain scission can occur at relatively low strains in cross-linked or highly aligned polymers, but
the mechanical response of isotropic polymers with low cross-link density is governed by secondarybonds at low strains. At high strains, many polymers yield before fracture, as discussed below.
6.1.2.2Shear Yielding and Crazing
Most polymers, like metals, yield at sufﬁciently high stresses. While metals yield by dislocation
motion along slip planes, polymers can exhibit either shear yielding or crazing.
3 An analogy that should be familiar to most Americans is the process of disentangling Christmas tree lights that have been
stored in a box for a year. For those who are not acquainted with this holiday ritual, a similar example is a large mass of
tangled strands of string; pulling on a single strand will either free it (chain disentanglement) or cause it to break (chainscission). 1656_C006.fm  Page 265  Monday, May 23, 2005  5:50 PM
266 Fracture Mechanics: Fundamentals and Applications
Shear yielding in polymers resembles plastic ﬂow in metals, at least from a continuum mechan-
ics viewpoint. Molecules slide with respect to one another when subjected to a critical shear stress.
Shear-yielding criteria can either be based on the maximum shear stress or the octahedral shearstress [11, 12]:
(6.15a)
or
(6.15b)
where 
σm is the hydrostatic stress and µs is a material constant that characterizes the sensitivity of
the yield behavior to σm. When µs = 0, Equation (6.15a) and Equation (6.15b) reduce to the Tresca
and von Mises yield criteria, respectively.
Glassy polymers subject to tensile loading often yield by crazing, which is a highly localized
deformation that leads to cavitation (void formation) and strains on the order of 100% [13, 14].On the macroscopic level, crazing appears as a stress-whitened region , due to a low refractive index.
The craze zone usually forms perpendicular to the maximum principal normal stress.
Figure 6.7 illustrates the mechanism for crazing in homogeneous glassy polymers. At sufﬁ-
ciently high strains, molecular chains form aligned packets called ﬁbrils. Microvoids form betweenthe ﬁbrils due to an incompatibility of strains in neighboring ﬁbrils. The aligned structure enablesthe ﬁbrils to carry very high stresses relative to the undeformed amorphous state because covalentbonds are much stronger and stiffer than the secondary bonds. The ﬁbrils elongate by incorporatingadditional material, as Figure 6.7 illustrates. Figure 6.8 shows an SEM fractograph of a craze zone.
Oxborough and Bowden [15] proposed the following craze criterion:
(6.16)
where 
ε1 is the maximum principal normal strain, and β and γ are parameters that are time and
temperature dependent. According to this model, the critical strain for crazing decreases withincreasing modulus and hydrostatic stress. 
FIGURE 6.7 Craze formation in glassy polymers. V oids form between ﬁbrils, which are bundles of aligned
molecular chains. The craze zone grows by drawing additional material into the ﬁbrils.ττ µ σmax=−os m
ττ µ σoct o s m=−
εβγ
σ13=+(, ) (, )tT
EtT
m
1656_C006.fm  Page 266  Monday, May 23, 2005  5:50 PM
Fracture Mechanisms in Nonmetals 267
Fracture occurs in a craze zone when individual ﬁbrils rupture. This process can be unstable
if, when a ﬁbril fails, the redistributed stress is sufﬁcient to rupture one or more neighboring ﬁbrils.
Fracture in a craze zone usually initiates from inorganic dust particles that are entrapped in thepolymer [16]. There are a number of ways to neutralize the detrimental effects of these impurities,including the addition of soft second-phase particles.
Crazing and shear yielding are competing mechanisms; the dominant yielding behavior depends
on the molecular structure, stress state, and temperature. A large hydrostatic tensile component in thestress tensor is conducive to crazing, while shear yielding favors a large deviatoric stress component.Each yielding mechanism displays a different temperature dependence; thus the dominant mechanismmay change with temperature.
6.1.2.3 Crack-Tip Behavior
As with metals, a yield zone typically forms at the tip of a crack in polymers. In the case of shear
yielding, the damage zone resembles the plastic zone in metals, because slip in metals and shear inpolymers are governed by similar yield criteria. Craze yielding, however, produces a Dugdale-typestrip-yield zone ahead of the crack tip. Of the two yielding mechanisms in polymers, crazing issomewhat more likely ahead of a crack tip, because of the triaxial tensile stress state. Shear yielding,however, can occur at crack tips in some materials, depending on the temperature and specimengeometry [17].
Figure 6.9 illustrates a craze zone ahead of a crack tip. If the craze zone is small compared to
the specimen dimensions,
4 we can estimate its length ρ from the Dugdale-Barenblatt [18, 19]
strip-yield model:
(6.17)FIGURE 6.8 Craze zone in polypropylene. Photograph provided by M. Cayard. 
4 Another implicit assumption of Equation (6.17) is that the global material behavior is linear elastic or linear viscoelastic.
Chapter 8 discusses the requirements for the validity of the stress-intensity factor in polymers.
ρπ
σ=

82KI
c1656_C006.fm  Page 267  Monday, May 23, 2005  5:50 PM
268 Fracture Mechanics: Fundamentals and Applications
which is a restatement of Equation (2.74), except that we have replaced the yield strength with σc,
the crazing stress. Figure 6.10 is a photograph of a crack-tip craze zone [17], which exhibits a
typical stress-whitening appearance.
The crack advances when the ﬁbrils at the trailing edge of the craze rupture. In other words,
cavities in the craze zone coalesce with the crack tip. Figure 6.11 is an SEM fractograph of thesurface of a polypropylene fracture toughness specimen that has experienced craze-crack growth.Note the similarity to fracture surfaces for microvoid coalescence in metals (Figure 5.3 andFigure 5.8).
Craze-crack growth can either be stable or unstable, depending on the relative toughness of the
material. Some polymers with intermediate toughness exhibit sporadic, so-called stick /slip crack
growth: at a critical crack-tip-opening displacement, the entire craze zone ruptures, the crack arrests,and the craze zone reforms at the new crack tip [3]. Stick/slip crack growth can also occur in materialsthat exhibit shear yield zones.
6.1.2.4Rubber Toughening
As stated earlier, the rupture of ﬁbrils in a craze zone can lead to unstable crack propagation.
Fracture initiates at inorganic dust particles in the polymer when the stress exceeds a critical value.It is possible to increase the toughness of a polymer by lowering the crazing stress to well belowthe critical fracture stress.FIGURE 6.9 Schematic crack-tip craze zone.
FIGURE 6.10 Stress-whitened zone ahead of a crack tip, which indicates crazing. Photograph provided by
M. Cayard. 
1656_C006.fm  Page 268  Monday, May 23, 2005  5:50 PM
Fracture Mechanisms in Nonmetals 269
The addition of rubbery second-phase particles to a polymer matrix signiﬁcantly increases
toughness by making craze initiation easier [16]. The low-modulus particles provide sites for void
nucleation, thereby lowering the stress required for craze formation. The detrimental effect of thedust particles is largely negated because the stress in the ﬁbrils tends to be well below that requiredfor fracture. Figure 6.12 is an SEM fractograph that shows crack growth in a rubber-toughenedpolymer. Note the high concentration of voids, compared to the fracture surface in Figure 6.11.FIGURE 6.11 Fracture surface of craze-crack growth in polypropylene. Photograph provided by Mr. Sun Yongqi. 
FIGURE 6.12 Fracture surface of a rubber-toughened polyvinyl chloride (PVC). Note the high concentration
of microvoids. Photograph provided by Mr. Sun Yongqi. 
1656_C006.fm  Page 269  Monday, May 23, 2005  5:50 PM
270 Fracture Mechanics: Fundamentals and Applications
Of course there is a trade-off with rubber toughening, in that the increase in toughness and
ductility comes at the expense of yield strength. A similar trade-off between toughness and strength
often occurs in metals and alloys.
6.1.2.5 Fatigue
Time-dependent crack growth in the presence of cyclic stresses is a problem in virtually all material
systems. Two mechanisms control fatigue in polymers: chain scission and hysteresis heating [5].
Crack growth by chain scission occurs in brittle systems, where crack-tip yielding is limited.
A ﬁnite number of bonds are broken during each stress cycle, and measurable crack advance takesplace after sufﬁcient cycles.
Tougher materials exhibit signiﬁcant viscoelastic deformation and yielding at the crack tip. Figure 6.13
illustrates the stress-strain behavior of a viscoelastic material for a single load-unload cycle. Unlikeelastic materials, where the unloading and loading paths coincide and the strain energy is recovered,a viscoelastic material displays a hysteresis loop in the stress-strain curve; the area inside this looprepresents the energy that remains in the material after it is unloaded. When a viscoelastic materialis subject to multiple stress cycles, a signiﬁcant amount of work is performed on the material. Muchof this work is converted to heat, and the temperature in the material rises. The crack-tip region in apolymer subject to cyclic loading may rise to well above T
g, resulting in local melting and viscous
ﬂow of the material. The rate of crack growth depends on the temperature at the crack tip, which isgoverned by the loading frequency and the rate of heat conduction away from the crack tip. Fatiguecrack growth data from small laboratory coupons may not be applicable to structural componentsbecause heat transfer properties depend on the size and geometry of the sample.
6.1.3 F IBER-REINFORCED  PLASTICS
This section focuses on the fracture behavior of continuous ﬁber-reinforced plastics, as opposed toother types of polymer composites. The latter materials tend to be isotropic on the macroscopicscale, and their behavior is often similar to homogeneous materials. Continuous ﬁber-reinforcedplastics, however, have orthotropic mechanical properties that lead to unique failure mechanismssuch as delamination and microbuckling.
The combination of two or more materials can lead to a third material with highly desirable
properties. Precipitation-hardened aluminum alloys and rubber-toughened plastics are examples ofmaterials whose properties are superior to those of the parent constituents. While these materialsform “naturally” through careful control of chemical composition and thermal treatments, themanufacture of composite materials  normally involves a somewhat more heavy-handed human
intervention. The constituents of a composite material are usually combined on a macroscopic scalethrough physical rather than chemical means [20]. The distinction between composites and mul-tiphase materials is somewhat arbitrary, since many of the same strengthening mechanisms operatein both classes of material.FIGURE 6.13 Cyclic stress-strain curve in a viscoelas-
tic material. Hysteresis results in absorbed energy, which
is converted to heat.
1656_C006.fm  Page 270  Monday, May 23, 2005  5:50 PM
Fracture Mechanisms in Nonmetals 271
Composite materials usually consist of a matrix and a reinforcing constituent. The matrix is often
soft and ductile compared to the reinforcement, but this is not always the case (see Section 6.2).
Various types of reinforcement are possible, including continuous ﬁbers, chopped ﬁbers, whiskers,ﬂakes, and particulates [20].
When a polymer matrix is combined with a strong, high-modulus reinforcement, the resulting
material can have superior strength/weight and stiffness/weight ratios compared to steel andaluminum. Continuous ﬁber-reinforced plastics tend to give the best overall performance (com-pared to other types of polymer composites), but can also exhibit troubling fracture and damagebehavior. Consequently, these materials have been the subject of extensive research over the past40 years.
A variety of ﬁber-reinforced polymer composites are commercially available. The matrix material
is usually a thermoset polymer (i.e., an epoxy), although thermoplastic composites have becomeincreasingly popular in recent years. Two of the most common ﬁber materials are carbon, in theform of graphite, and aramid (also known by the trade name, Kevlar),
5 which is a high-modulus
polymer. Polymers reinforced by continuous graphite or Kevlar ﬁbers are intended for high-performance applications such as ﬁghter planes, while ﬁberglass  is an example of a polymer
composite that appears in more down-to-earth applications. The latter material consists of randomlyoriented chopped glass ﬁbers in a thermoset matrix.
Figure 6.14 illustrates the structure of a ﬁber-reinforced composite. Consider a single ply
(Figure 6.14(a)). The material has high strength and stiffness in the ﬁber direction, but has relativelypoor mechanical properties when loaded transverse to the ﬁbers. In the latter case, the strength andstiffness are controlled by the properties of the matrix. When the composite is subject to biaxialloading, several plies with differing ﬁber orientations can be bonded to form a laminated composite(Figure 6.14(b)). The individual plies interact to produce complex elastic properties in the laminate.The desired elastic response can be achieved through the appropriate choice of the ﬁber and matrixmaterial, the ﬁber volume, and the lay-up sequence of the plies. The fundamentals of orthotropicelasticity and laminate theory are well established [21].
6.1.3.1 Overview of Failure Mechanisms
Many have attempted to apply fracture mechanics to ﬁber-reinforced composites, and have met
with mixed success. Conventional fracture mechanics methodology assumes a single dominantcrack that grows in a self-similar fashion, i.e., the crack increases in size (either through stable orunstable growth), but its shape and orientation remain the same. Fracture of a ﬁber-reinforcedcomposite, however, is often controlled by numerous microcracks distributed throughout the mate-rial, rather than a single macroscopic crack. There are situations where fracture mechanics isappropriate for composites, but it is important to recognize the limitations of theories that wereintended for homogeneous materials.
Figure 6.15 illustrates various failure mechanisms in ﬁber-reinforced composites. One advan-
tage of composite materials is that fracture seldom occurs catastrophically without warning, buttends to be progressive, with subcritical damage widely dispersed through the material. Tensileloading (Figure 6.15 (a)) can produce matrix cracking, ﬁber bridging, ﬁber rupture, ﬁber pullout,and ﬁber/matrix debonding. Ultimate tensile failure of a ﬁber-reinforced composite often involvesseveral of these mechanisms. Out-of-plane stresses can lead to delamination (Figure 6.15 (b))because the ﬁbers do not contribute signiﬁcantly to the strength in this direction. Compressiveloading can produce the microbuckling of ﬁbers (Figure 6.15(c)); since the polymer matrix issoft compared to the ﬁbers, the ﬁbers are unstable in compression. Compressive loading can alsolead to macroscopic delamination buckling (Figure 6.15(d)), particularly if the material containsa preexisting delaminated region.
5 Kevlar is a trademark of the E.I. Dupont Company.1656_C006.fm  Page 271  Monday, May 23, 2005  5:50 PM
272 Fracture Mechanics: Fundamentals and Applications
6.1.3.2 Delamination
Out-of-plane tensile stresses can cause failure between plies, as Figure 6.15(b) illustrates. Stresses
that lead to delamination could result from the structural geometry, such as if two composite panelsare joined in a “T” conﬁguration. Out-of-plane stresses, however, also arise from an unexpectedsource. Mismatch in Poisson’s ratios between plies results in shear stresses in the x-y plane near the
ply interface. These shear stresses produce a bending moment that is balanced by a stress in the z
direction. For some lay-up sequences, substantial out-of-plane tensile stresses occur at the edge ofthe panel, which can lead to the formation of a delamination crack. Figure 6.16 shows a computed
σz distribution for a particular lay-up [22].
Although the assumption of a self-similar growth of a dominant crack often does not apply to
the failure of composite materials, such an assumption is appropriate in the case of delamination.Consequently, fracture mechanics has been very successful in characterizing this failure mechanism.FIGURE 6.14 Schematic structure of ﬁber-reinforced composites.
1656_C006.fm  Page 272  Monday, May 23, 2005  5:50 PM
Fracture Mechanisms in Nonmetals 273
Delamination can occur in both Mode I and Mode II. The interlaminar fracture toughness,
which is usually characterized by a critical energy release rate (see Chapter 8), is related to the
fracture toughness of the matrix material. The matrix and composite toughness are seldom equal,however, due to the inﬂuence of the ﬁbers in the latter.
Figure 6.17 is a compilation of 
GIC values for various matrix materials, compared with the
interlaminar toughness of the corresponding composite [23]. For brittle thermosets, the compositehas a higher toughness than the neat resin, but the effect is reversed for high toughness matrices.Attempts to increase the composite toughness through tougher resins have yielded disappointingresults; only a fraction of the toughness of a high ductility matrix is transferred to the composite.
Let us ﬁrst consider the reasons for the high relative toughness of composites with brittle
matrices. Figure 6.18 shows the fracture surface in a composite specimen with a brittle epoxy resin.The crack followed the ﬁbers, implying that ﬁber/matrix debonding was the crack growth mecha-nism in this case. The fracture surface has a “corrugated roof” appearance; more surface area wasFIGURE 6.15 Examples of damage and fracture mechanisms in ﬁber-reinforced composites.
1656_C006.fm  Page 273  Monday, May 23, 2005  5:50 PM
274 Fracture Mechanics: Fundamentals and Applications
FIGURE 6.16 Out-of-plane stress at mid-thickness in a composite laminate, normalized by the remotely
applied strain ( µe represents microstrain). The distance from the free edge, d, is normalized by the ply
thickness t. Taken from Wang, A.S.D., “An Overview of the Delamination Problem in Structural Composites.”
Key Engineering Materials,  V ol. 37, 1989, pp. 1–20.
FIGURE 6.17 Compilation of interlaminar fracture toughness data, compared with the toughness of the
corresponding neat resin. Taken from Hunston, D. and Dehl, R., “The Role of Polymer Toughness in Matrix
Dominated Composite Fracture.” Paper EM87-355, Society of Manufacturing Engineers, Deerborn, MI,1987.
1656_C006.fm  Page 274  Monday, May 23, 2005  5:50 PM
Fracture Mechanisms in Nonmetals 275
created in the composite experiment, which apparently resulted in higher fracture energy. Another
contributing factor in the composite toughness in this case is ﬁber bridging. In some instances, the crackgrows around a ﬁber, which then bridges the crack faces, and adds resistance to further crack growth.
With respect to the fracture of tough matrices, one possible explanation for the lower relative
toughness of the composite is that the latter is limited by the ﬁber/matrix bond, which is weakerthan the matrix material. Experimental observations, however, indicate that ﬁber constraint is amore likely explanation [24]. In high toughness polymers, a shear or craze damage zone formsahead of the crack-tip. If the toughness is sufﬁcient for the size of the damage zone to exceedthe ﬁber spacing, the ﬁbers restrain the crack-tip yielding, resulting in a smaller zone than in theneat resin. The smaller damage zone leads to a lower fracture energy between plies.
Delamination in Mode II loading is possible, but 
GIIC is typically 2 to 10 times higher than the
corresponding GIC [24]. The largest disparity between Mode I and Mode II interlaminar toughness occurs
in brittle matrices.
In-situ  fracture experiments in an SEM enable one to view the fracture process during delamination;
[24–26]. Long, slender damage zones containing numerous microcracks form ahead of the crack tipduring Mode II loading. Figure 6.19 shows a sequence of SEM fractographs of a Mode II damage zoneahead of an interlaminar crack in a brittle resin; the same region was photographed at different damagestates. Note that the microcracks are oriented approximately 45 ° from the main crack, which is subject
to Mode II shear. Thus the microcracks are oriented perpendicular to the maximum normal stress andare actually Mode I cracks. As the loading progresses, these microcracks coalesce with the main cracktip. The high relative toughness in Mode II results from energy dissipation in this damage zone.
In more ductile matrices, the appearance of the Mode II damage zone is similar to the
Mode  I case, and the difference between 
GIC and GIIC is not as large as for brittle matrices [24].
6.1.3.3 Compressive Failure
High-modulus ﬁbers provide excellent strength and stiffness in tension, but are of limited value
for compressive loading. According to the Euler buckling equation, a column of length L with aFIGURE 6.18 Fracture surface resulting from Mode I delamination of a graphite-epoxy composite with a
brittle resin. Photograph provided by W.L. Bradley. Taken from Bradley, W.L., “Understanding the Translation
of Neat Resin Toughness into Delamination Toughness in Composites.” Key Engineering Materials,  V ol. 37,
1989, pp. 161–198.
1656_C006.fm  Page 275  Monday, May 23, 2005  5:50 PM
276 Fracture Mechanics: Fundamentals and Applications
cross-section moment of inertia I, subject to a compressive force P, becomes unstable when
(6.18)
assuming the loading is applied on the central axis of the column and the ends are unrestrained.
Thus a long, slender ﬁber has very little load-carrying capacity in compression.
Equation (6.18) is much too pessimistic for composites, because the ﬁbers are supported by
matrix material. Early attempts [27] to model ﬁber buckling in composites incorporated an elasticfoundation into the Euler bucking analysis, as Figure 6.20 illustrates. This led to the followingcompressive failure criterion for unidirectional composites:
(6.19)
where 
µLT is the longitudinal-transverse shear modulus of the matrix and Ef is Young’s modulus of
the ﬁbers. This model overpredicts the actual compressive strength of composites by a factor of ∼4.
One problem with Equation (6.19) is that it assumes that the response of the material remains
elastic; matrix yielding is likely for large lateral displacements of ﬁbers. Another shortcoming of thissimple model is that it considers global ﬁber instability, while ﬁber buckling is a local phenomenon;microscopic kink bands form, usually at a free edge, and propagate across the panel [28, 29].
6
Figure 6.21 is a photograph of local ﬁber buckling in a graphite-epoxy composite.FIGURE 6.19 Sequence of photographs that show
microcrack coalescence in a Mode II delamination
experiment. Photographs provided by Mr. Sun Yongqi.
6 The long, slender appearance of the kink bands led several investigators [28, 29] to apply the Dugdale-Barenblatt strip-yield
model to the problem. This model has been moderately successful in quantifying the size of the compressive damage zones.
(a)
 (b)
(c)
PEI
L≥π2
2
σµ πcL T ffEVr
L=+
 221656_C006.fm  Page 276  Monday, May 23, 2005  5:50 PM
Fracture Mechanisms in Nonmetals 277
An additional complication in real composites is ﬁber waviness . Fibers are seldom perfectly
straight; rather they tend to have a sine wave-like proﬁle, as Figure 6.22 illustrates [30]. Such a
conﬁguration is less stable in compression than a straight column.
Recent investigators [30–32] have incorporated the effects of matrix nonlinearity and ﬁber waviness
into failure models. Most failure models are based on continuum theory and thus do not address thelocalized nature of microbuckling. Guynn [32], however, has performed detailed numerical simulationsof compression loading of ﬁbers in a nonlinear matrix.
Microbuckling is not the only mechanism for compressive failure. Figure 6.15(d) illustrates
buckling delamination, which is a macroscopic instability. This type of failure is common in com-posites that have been subject to impact damage, which produces microcracks and delaminationﬂaws in the material. Delamination buckling induces Mode I loading, which causes the delaminationﬂaw to propagate at sufﬁciently high loads. This delamination growth can be characterized withFIGURE 6.20 Compressive loading of a column that
is supported laterally by an elastic foundation.
FIGURE 6.21 Kink band formation in a graphite-epoxy composite. Photograph provided by E.G. Guynn.
Taken from Guynn, E.G., “Experimental Observations and Finite Element Analysis of the Initiation of Fiber
Microbuckling in Notched Composite Laminates.” Ph.D. Dissertation, Texas A&M University, College Station,TX, 1990.
1656_C006.fm  Page 277  Monday, May 23, 2005  5:50 PM
278 Fracture Mechanics: Fundamentals and Applications
fracture mechanics methodology [33]. A compression after impact  test is a common screening
criterion for assessing the ability of a material to withstand impact loading without sustaining
signiﬁcant damage.
6.1.3.4 Notch Strength
The strength of a composite laminate that contains a hole or a notch is less than the unnotched strength
because of the local stress concentration effect. A circular hole in an isotropic plate has a stressconcentration factor (SCF) of 3.0, and the SCF can be much higher for an elliptical notch (Section 2.2).If a composite panel with a circular hole fails when the maximum stress reaches a critical value, thestrength should be independent of the hole size, since the SCF does not depend on radius. Actualstrength measurements, however, indicate a hole size effect, where strength decreases with increasinghole size [34]. 
Figure 6.23 illustrates the elastic stress distributions ahead of a large hole and a small hole.
Although the peak stress is the same for both holes, the stress concentration effects of the largehole act over a wider distance. Thus the volume over which the stress acts appears to be important.
Whitney and Nuismer [35] proposed a simple model for notch strength, where failure is assumed
to occur when the stress exceeds the unnotched strength over a critical distance.
7 This distance is
a ﬁtting parameter that must be obtained by experiment. Subsequent modiﬁcations to this model,including the work of Pipes et. al. [36], yielded additional ﬁtting parameters, but did not result ina better understanding of the failure mechanisms.
Figure 6.24 shows the effect of notch length on the strength panels that contain elliptical center
notches [34]. These experimental data actually apply to a boron-aluminum composite, but polymercomposites exhibit a similar trend. The simple Whitney and Nuismer criterion gives a reasonablygood ﬁt of the data in this case.FIGURE 6.22 Fiber waviness in a graphite-epoxy composite. Photograph provided by A.L. Highsmith. Taken
from Highsmith, A.L. and Davis, J., “The Effects of Fiber Waviness on the Compressive Response of Fiber-
Reinforced Composite Materials.” Progress Report for NASA Research Grant NAG-1-659, NASA LangleyResearch Center, Hampton, V A, 1990.
7 Note the similarity to the Ritchie-Knott-Rice model for cleavage fracture (Chapter 5).
1656_C006.fm  Page 278  Monday, May 23, 2005  5:50 PM
Fracture Mechanisms in Nonmetals 279
Some researchers [37] have applied fracture mechanics concepts to the failure of composites
panels that contain holes and notches. They assume failure at a critical K, which is usually modiﬁed
with a plastic zone correction to account for subcritical damage. Some of these models are capable
of ﬁtting experimental data such as that in Figure 6.24, because the plastic zone correction is anadjustable parameter. The physical basis of these models is dubious, however. Fracture mechanicsformalism gives these models the illusion of rigor, but they have no more theoretical basis than thesimple strength-of-materials approaches such as the Whitney-Nuismer criterion.
That linear elastic fracture mechanics is invalid for circular holes and blunt notches in com-
posites should be self evident, since the LEFM theory assumes sharp cracks. If, however, a sharpslit is introduced into a composite panel (Figure 6.25), the validity (or lack of validity) of fracturemechanics is less obvious. This issue is explored below.
Recall Chapter 2, which introduced the concept of a singularity zone, where the stress and
strain vary as  from the crack tip. Outside of the singularity zone, higher-order terms, whichFIGURE 6.23 Effect of hole size on local stress dis-
tribution.
FIGURE 6.24 Strength of center-notched composite laminates, relative to the unnotched strength. Taken from
Awerbuch, J. and Madhukar, M.S., “Notched Strength of Composite Laminates: Predictions and Experi-
ments—A Review.” Journal of Reinforced Plastics and Composites,  V ol. 4, 1985, pp. 3–159.
1/π
1656_C006.fm  Page 279  Monday, May 23, 2005  5:50 PM
280 Fracture Mechanics: Fundamentals and Applications
are geometry dependent, become signiﬁcant. For K to deﬁne uniquely the crack-tip conditions and
be a valid failure criterion, all nonlinear material behavior must be conﬁned to a small region inside
the singularity zone. This theory is based entirely on continuum mechanics. While metals, plastics,and ceramics are often heterogeneous, the scale of microstructural constituents is normally smallcompared to the size of the singularity zone; thus the continuum assumption is approximately valid.
For LEFM to be valid for a sharp crack in a composite panel, the following conditions must
be met:
1. The ﬁber spacing must be small compared to the size of the singularity zone. Otherwise,
the continuum assumption is invalid.
2. Nonlinear damage must be conﬁned to a small region within the singularity zone.
Harris and Morris [38] showed that K characterizes the onset of damage in cracked specimens,
but not ultimate failure, because the damage spreads throughout the specimen before failure, andK no longer has any meaning. Figure 6.25 illustrates a typical damage zone in a specimen with asharp macroscopic notch. The damage, which includes ﬁber/matrix debonding and matrix cracking,actually propagates perpendicular to the macrocrack. Thus the crack does not grow in a self-similarfashion.
One of the most signiﬁcant shortcomings of tests on composite specimens with narrow slits is
that defects of this type do not occur naturally in ﬁber-reinforced composites; therefore, the geometryin Figure 6.25 is of limited practical concern. Holes and blunt notches may be unavoidable in a design,but a competent design engineer would not be foolish enough to include a sharp notch in a load-bearing member of a structure.
6.1.3.5 F atigue Damage
Cyclic loading of composite panels produces essentially the same type of damage as monotonic
loading. Fiber rupture, matrix cracking, ﬁber/matrix debonding, and delamination all occur inresponse to fatigue loading. Fatigue damage reduces the strength and modulus of a compositelaminate, and eventually leads to total failure.
Figure 6.26 and Figure 6.27 show the effect of cyclic stresses on the residual strength and modulus
of graphite/epoxy laminates [39]. Both strength and modulus decrease rapidly after relatively fewcycles, but remain approximately constant up to around 80% of the fatigue life. Near the end of thefatigue life, strength and modulus decrease further.
FIGURE 6.25 Sharp notch artiﬁcially introduced into
a composite panel.
1656_C006.fm  Page 280  Monday, May 23, 2005  5:50 PM
Fracture Mechanisms in Nonmetals 281
FIGURE 6.26 Residual strength after fatigue damage in a graphite-epoxy laminate. Taken from Charewicz,
A. and Daniel, I.M., “Damage Mechanisms and Accumulation in Graphite/Epoxy Laminates.” ASTM STP
907, American Society for Testing and Materials, Philadelphia, PA, 1986, pp. 274–297.
FIGURE 6.27 Residual modulus after fatigue damage in a graphite-epoxy laminate. Taken from Charewicz,
A. and Daniel, I.M., “Damage Mechanisms and Accumulation in Graphite/Epoxy Laminates.” ASTM STP
907, American Society for Testing and Materials, Philadelphia, PA, 1986, pp. 274–297.
1656_C006.fm  Page 281  Monday, May 23, 2005  5:50 PM
282 Fracture Mechanics: Fundamentals and Applications
6.2 CERAMICS AND CERAMIC COMPOSITES
A number of technological initiatives have been proposed whose implementation depends on achieving
major advances in materials technology. For example, the National Aerospace Plane will re-enter theearth’s atmosphere at speeds of up to Mach 25, creating extremes of both temperature and stress. Also,the Advanced Turbine Technology Applications Program (ATTAP) has the stated goal of developingheat engines that have a service life of 3000 h at 1350 °C. Additional applications are on the horizon
that will require materials that can perform at temperatures in excess of 2000 °C. All metals, including
cobalt-based superalloys, are inadequate at these temperatures. Only ceramics possess adequate creepresistance above 1000 °C. 
Ceramic materials include oxides, carbides, sulﬁdes, and intermetallic compounds, which are
joined either by covalent or ionic bonds. Most ceramics are crystalline but, unlike metals, they donot have close-packed planes on which dislocation motion can occur. Therefore, ceramic materialstend to be very brittle compared to metals.
Typical ceramics have very high melting temperatures, which explains their good creep prop-
erties. Also, many of these materials have superior wear resistance, and have been used for bearingsand machine tools. Most ceramics, however, are too brittle for critical load-bearing applications.Consequently, a vast amount of research has been devoted to improving the toughness of ceramics.
Most traditional ceramics are monolithic (single phase) and have very low fracture toughness.
Because they do not yield, monolithic ceramics behave as ideally brittle materials (Figure 2.6(a)),and a propagating crack need only overcome the surface energy of the material. The new generationof ceramics, however, includes multiphase materials and ceramic composites that have vastlyimproved toughness. Under certain conditions, two brittle solids can be combined to produce amaterial that is signiﬁcantly tougher than either parent material.
The micromechanisms that lead to improved fracture resistance in modern ceramics include
