Repository: Ketankham/chatbot-meta-books

File: physical-meta.txt (part 16 of 44)
Modern Physical Metallurgy and Materials Engineering
give rise to a slight curvature of the lattice planes. An
edge dislocation is therefore not completely invisible
whenblies in the reﬂecting planes, but usually shows
some evidence of faint residual contrast. In general,
Figure 5.39 Schematic diagram showing the dependence of
the dislocation image position on diffraction conditions .
158Modern Physical Metallurgy and Materials Engineering
A
BA+g
B
(a) (b)+g
0.5 µ
Figure 5.40 (a) Application of the g.bD0 criterion. The effect of changing the diffraction condition (see diffraction pattern
inserts) makes the long helical dislocation B in (a) disappear in (b) (after Hirsch, Howie and Whelan, 1960; courtesy of the
Royal Society) .
however, a dislocation goes out of contrast when the
reﬂecting plane operating contains its Burgers vector,
and this fact is commonly used to determine the Burg-ers vector. To establish buniquely, it is necessary to
tiltthe foil sothat the dislocationdisappears on at leasttwo different re ﬂections. The Burgers vector must then
be parallel to the direction which is common to thesetwo reﬂecting planes. The magnitude of bis usually
the repeat distance in this direction.
The use of the g.bD0 criterion is illustrated in
Figure 5.40. The helices shown in this micrographhave formed by the condensation of vacancies on toscrew dislocations having their Burgers vector bpar-
allel to the axis of the helix. Comparison of the twopictures in (a) and (b) shows that the effect of tilt-ing the specimen, and hence changing the re ﬂecting
plane, is to make the long helix B in (a) disappearin (b). In detail, the foil has a [001] orientation and
the long screws lying in this plane are 1/2[
110]
and 1/2[110]. In Figure 5.40a the insert shows the020reﬂection is operating and so g.b6D0 for either
A or B, but in Figure 5.40b the insert shows that
the 2
20reﬂection is operating and the dislocation B
is invisible since its Burgers vector bis normal
to theg-vector, i.e.g.bD220.1/2[110] D⊿1
2ð1ð
2/triangleleftC⊿1
2ð1ð2/triangleleftC0D0 for the dislocation B, and is
therefore invisible.
5.5.6 Imaging of stacking faults
Contrast at a stacking fault arises because such a
defect displaces the re ﬂecting planes relative to each
other, above and below the fault plane, as illustrated inFigure 5.41a. In general, the contrast from a stacking
fault will not be uniformly bright or dark as wouldbe the case if it were parallel to the foil surface,but in the form of interference fringes running par-
allel to the intersection of the foil surface with the
plane containing the fault. These appear because thediffracted intensity oscillates with depth in the crystalas discussed. The stacking fault displacement vectorR,d eﬁned as the shear parallel to the fault of the por-
tion of crystal below the fault relative to that above the
fault which is as ﬁxed, gives rise to a phase difference
˛D2/EMg.Rintheelectronwavesdiffractedfrom either
sideofthefault.Itthenfollowsthatstacking-faultcon-trast is absent with re ﬂections for which ˛D2/EM,i . e .
for whichg.RDn. This is equivalent to the g.bD0
criterion for dislocations and can be used to deduce R.
The invisibility of stacking fault contrast when
g.RD0 is exactly analogous to that of a dislocation
wheng.bD0, namely that the displacement vector is
parallel to the re ﬂecting planes. The invisibility when
g.RD1,2,3,...occurs because in these cases the
vectorRmoves the imaging re ﬂecting planes normal
to themselves by a distance equal to a multiple of thespacing between the planes. From Figure 5.41b it canbe seen that for this condition the re ﬂecting planes are
onceagaininregisteroneithersideofthefault,and,as
a consequence, there is no interference between wavesfrom the crystal above and below the fault.
5.5.7 Application of dynamical theory
The kinematical theory, althoughvery useful, has limi-
tations.Theequationsareonlyvalidwhenthecrystalis
The characterization of materials 159
Figure 5.41 Schematic diagram showing (a) displacement of reﬂecting planes by a stacking fault and (b) the condition
forg.RDnwhen the fault would be invisible .
oriented far from the exact Bragg condition, i.e. when
sis large. The theory is also only strictly applicable
for foils whose thickness is less than about half an
extinction distance ⊿1
2/CANg/triangleleftand no account is taken of
absorption. The dynamical theory has been developed
to overcome these limitations.
The object of the dynamical theory is to take into
account the interactions between the diffracted and
transmitted waves. Again only two beams are consid-ered, i.e. the transmitted and one diffracted beam, and
experimentally it is usual to orient the specimen in
a double-tilt stage so that only one strong diffractedbeam is excited. The electron wave function is then
consideredtobemadeupoftwoplanewaves –aninci-
dent or transmitted wave and a re ﬂected or diffracted
wave
 ⊿r/triangleleftD/RS
0exp⊿2/EMik0.r/triangleleftC/RSgexp⊿2/EMik1.r/triangleleft
Thetwowavescanbeconsideredtopropagatetogether
down a column through the crystal since the Bragg
angle is small. Moreover, the amplitudes /RS0and/RSg
of the two waves are continually changing with depth
zin the column because of the re ﬂection of electrons
from one wave to another. This is described by a pair
of coupled ﬁrst-order differential equations linking the
wave amplitudes /RS0and/RSg. Displacement of an atom
Rcauses a phase change ˛D2/EMg.Rin the scattered
wave, as before, and the two differential equations
describingthe dynamical equilibriumbetween incident
and diffracted waves
d/RS0
dzD/EMi
/CANg/RSg
d/RSg
dzD/EMi
/CANg/RS0C2/EM/RSg/parenleftbigg
s+g.dR
dz/parenrightbigg
These describe the change in re ﬂected amplitude /RSg
because electrons are re ﬂected from the transmitted
wave (thischange isproportionalto /RS0, thetransmitted
wave amplitude, and contains the phase factor) and the
reﬂection in the reverse direction.
These equations show that the effect of a displace-
mentRis to modify slocally, by an amount propor-
tional to the derivative of the displacement, i.e. d R/dz,
which is the variation of displacement with depth zin
the crystal. This was noted in the kinematical theory
where dR/dzis equivalent to a local tilt of the lattice
planes. The variation of the intensities j/RS0j2andj/RSgj2
Figure 5.42 Computed intensity proﬁles about the foil
centre for a stacking fault with ˛DC2/EM/3. The full curve
is the B.F. and the broken curve the D.F. image (from
Hirsch, Howie et al., 1965) .
for different positions of the column in the crystal, rel-
ative to the defect, then gives the bright and dark- ﬁeld
images respectively. Figure 5.42 shows the bright- and
dark-ﬁeld intensity pro ﬁles from a stacking fault on an
inclined plane, in full and broken lines, respectively.
A wide variety of defects have been computed, some
of which are summarized below:
1.Dislocations Inelasticallyisotropiccrystals,perfect
screw dislocationsshow no contrastif the condition
g.bD0 is satisﬁed. Similarly, an edge dislocation
will be invisible if g.bD0a n di fg.bðuD0
whereuis a unit vector along the dislocation line
andbðudescribes the secondary displacements
associated with an edge dislocation normal to the
dislocation line and b. The computations also show
that for mixed dislocations and edge dislocations
for whichg.bðu<0.64 the contrast produced will
be so weak as to render the dislocation virtually
invisible. At higher values of g.bðusome contrast
is expected. In addition, when the crystal becomes
signiﬁcantly anisotropic residual contrast can be
observed even for g.bD0.
The image of a dislocation lies to one side of
the core, the side being determined by ⊿g.b/trianglelefts. Thus
the image of a dislocation loop lies totally outside
the core when (using the appropriate convention)
⊿g.b/triangleleftsis positive and inside when ⊿g.b/triangleleftsis neg-
ative. Vacancy and interstitial loops can thus bedistinguished by examining their size after chang-
ing from Cgto/NULg, since these loops differ only in
the sign ofb.
160Modern Physical Metallurgy and Materials Engineering
2.Partial dislocations Partials for which g.bDš1
3
(e.g. partial a/6[ 112]on⊿111/triangleleftobserved with 200
reﬂection) will be invisible at both small and large
deviationsfrom the Bragg condition. Partials exam-
ined under conditions for which g.bDš2
3(i.e. par-
tial a/6[211] on⊿111/triangleleftwith 200 re ﬂection) are
visible except at large deviations from the Braggcondition. A partial dislocation lying above a simi-
lar stacking fault is visible for g.bDš
1
3and invis-
ible forg.bDš2
3.
3.Stackingfaults For stackingfaults running from top
to bottom of the foil, the bright- ﬁeld image is sym-
metrical about the centre, whereas the dark- ﬁeld
image is asymmetrical (see Figure 5.42). The topof the foil can thus be determined from the non-complementary nature of the fringes by comparingbright- and dark- ﬁeld images. Moreover, the inten-
sity of the ﬁrst fringe is determined by the signof the phase-factor ˛, such that when ˛is positive
theﬁrst fringe is bright (corresponding to a higher
transmitted intensity) and vice versa on a positivephotographic print.
It is thus possible to distinguish between intrinsic and
extrinsicfaultsandanexampleisshowninFigure 5.43for an intrinsic fault on ⊿111/triangleleft. The foil orientation is
[110] and the non-complementary nature of the ﬁrst
fringe between B.F. and D.F. indicates the top of thefoil, marked T. Furthermore, from the B.F. images the
ﬁrst fringe is bright with
111, and dark with 1 11a n d
111.
5.5.8 Weak-beam microscopy
One of the limiting factors in the analysis of defects is
the fact that dislocation images have widths of /CANg/3,
i.e. typically >10.0 nm. It therefore follows that dis-
locations closer together than about 20.0 nm are not
(a)
(b)
(c)
Bright field Dark field0.5 µm
Bright field Dark field
002
111
111 111111
002T
B
Figure 5.43 Bright-ﬁeld and dark-ﬁeld micrographs of an intrinsic stacking fault in a copper–aluminium alloy; the operating
diffraction vectors are (a) 111( b )1 1 1 and (c) 111 (after Howie and Valdre, 1963; courtesy of Taylor and Francis) .
The characterization of materials 161
0.1 µm
(a) (b)
Figure 5.44 Symmetrical node in Fe–21Cr–14Ni stainless steel with /CRD18š4m J / m2, (a) B.F. with gD111 (b) weak
beam with g(5g) .
generally resolved. With normal imaging techniques,
the detail that can be observed is limited to a value
about ﬁfty to a hundred times greater than the reso-
lution of the microscope. This limitation can be over-
come by application of the weak-beam technique in
which crystals are imaged in dark-ﬁeld using a very
large deviation parameter s. Under these conditions
the background intensity is very low so that weak
images are seen in very high contrast and the dis-
location images are narrow, ( ³1.5 nm) as shown in
Figure 5.44.Atthelargevalueof susedinweak-beam,
the transfer of energy from the direct to the diffracted
beam is very small, i.e. the crystal is a long way from
the Bragg condition and there is negligible diffraction.
Moreover, it is only very near the core of the dis-
location that the crystal planes are sufﬁciently bent
to cause the Bragg condition to be locally satisﬁed,
i.e. g .⊿dR/dz/triangleleftbe large enough to satisfy the condi-
tion [ sCg.⊿dR/dz/triangleleft]D0. Therefore diffraction takes
place from only a small volume near the centre of the
dislocation, giving rise to narrow images. The abso-lute intensity of these images is, however, very small
even though the signal-to-background ratio is high and
hence long exposures are necessary to record them.
5.6 Specialized bombardment
techniques
5.6.1 Neutron diffraction
The advent of nuclear reactors stimulated the applica-
tion of neutron diffraction to those problems of mate-rials science which could not be solved satisfactorily
by other diffraction techniques. In a conventional pile
the fast neutrons produced by ﬁssion are slowed downby repeated collisions with a ‘moderator’ of graphite
or heavy water until they are slow enough to producefurther ﬁssion. If a collimator is inserted into the pile,
some of these slow neutrons
1will emerge from it in
the form of a beam, and the equivalent wavelength /NAK
of this neutron beam of energy Ein electron-volts is
given by /NAKD0.0081 /E. The equilibrium temperature
in a pile is usually in the range 0–100 °C, which cor-
responds to a peak energy of several hundredths of
an electron-volt. The corresponding wavelength of the
neutron beam is about 0.15 nm and since this is verysimilar to the wavelength of X-rays it is to be expectedthat thermal neutrons will be diffracted by crystals.
The properties of X-ray and neutron beams differ
in many respects. The distribution of energy among
the neutrons in the beam approximately follows theMaxwellian curve appropriate to the equilibrium tem-perature and, consequently,there isnothingwhichcor-responds to characteristic radiation. The neutron beamis analogous to a beam of ‘white’ X-rays, and as a
result it has to be monochromatized before it can be
used in neutron crystallography. Then, because only
about 1 in 10
3of the neutrons in the originally weak
collimated beam are reﬂected from the monochroma-tor, it is necessary to employ very wide beams several
inches in cross-section to achieve a sufﬁciently high
counting rate on the boron triﬂuoride counter detec-tor (photographic detection is possible but not gen-erally useful). In consequence, neutron spectrometers,although similar in principle to X-ray diffractometers,
have to be constructed on a massive scale.
1These may be called ‘thermal’ neutrons because they are
in thermal equilibrium with their surroundings.
162Modern Physical Metallurgy and Materials Engineering
Neutron beams do, however, have advantages over
X-rays or electrons, and one of these is the extremelylow absorption of thermal neutrons by most elements.
Table 5.3showsthateveninthemosthighlyabsorbent
elements (e.g. lithium, boron, cadmium and gadolin-ium) the mass absorption coefﬁcients are only of the
sameorderasthoseformostelementsforacomparable
X-ray wavelength, and for other elements the neutron
absorption is very much less indeed. This penetrative
property of the neutron beam presents a wide scopefor neutron crystallography, since the whole body of a
specimen may be examined and not merely its surface.
Problems concerned with preferred orientation, resid-ual stresses, cavitation and structural defects are but
a few of the possible applications, some of which are
discussed more fully later.
Another difference concerns the intensity of scatter-
ing per atom, I
a. For X-rays, where the scattering is by
electrons, the intensity Iaincreases with atomic num-
berandisproportionaltothesquareoftheatomic-form
factor. For neutrons, where the scattering is chieﬂy bythe nucleus, I
aappears to be quite unpredictable. The
scattering power per atom varies not only apparently
at random from atom to atom, but also from isotope
to isotope of the same atom. Moreover, the nuclear
component to the scattering does not decrease withincreasing angle, as it does with X-rays, because the
nucleus which causes the scattering is about 10
/NUL12mm
in size compared with 10/NUL7mm, which is the size of
the electron cloud that scatters X-rays. Table 5.4 gives
some of the scattering amplitudes for X-rays and ther-
mal neutrons.
The fundamental difference in the origin of scat-
tering between X-rays and neutrons affords a methodof studying structures, such as hydrides and carbides,
which contain both heavy and light atoms. When X-
rays are used, the weak intensity contributions of thelight atoms are swamped by those from the heavy
atoms, but when neutrons are used, the scattering
power of all atoms is roughly of the same order.
Similarly, structures made up of atoms whose atomic
numbers are nearly the same (e.g. iron and cobalt, orcopper and zinc), can be studied more easily by using
Table 5.3 X-ray and neutron mass absorption coefﬁcients
Element At. no. X-rays Neutrons
⊿/NAKD0.19 nm /triangleleft⊿ /NAK D0.18 nm /triangleleft
Li 3 1.5 5.8
B 5 5.8 38.4
C 6 10.7 0.002
Al 13 92.8 0.005
Fe 26 72.8 0.026
Cu 29 98.8 0.03
Ag 47 402 0.3
Cd 48 417 13.0
Gd 61 199 183.0
Au 79 390 0.29
Pb 82 429 0.0006Table 5.4 Scattering amplitudes for X-rays and thermalneutrons
Element At. no. Scattering amplitudes
X-rays for NeutronsŁ
sin/DC2//NAKD0.5ð10/NUL12
ð10/NUL12
H 1 0.02 -0.4
Li 3 0.28 Li60.7
Li7-0.25
C 6 0.48 0.64
N 7 0.54 0.85
O 8 0.62 0.58
Al 13 1.55 0.35
Ti 22 2.68 -0.38
Fe 26 3.27 Fe561.0
Fe570.23
Co 27 3.42 0.28
Cu 29 3.75 0.76
Zn 30 3.92 0.59
Ag 47 6.71 Ag1070.83
Ag1090.43
Au 79 12.37 0.75
ŁThe negative sign indicates that the scattered and incident
waves are in phase for certain isotopes and hence for certain
elements. Usually the scattered wave from an atom is 180 °
out of phase with the incident wave.
neutrons. This aspect is discussed later in relation to
the behaviour of ordered alloy phases.
Themajorcontributiontothescatteringpowerarises
from the nuclear component, but there is also an elec-
tronic (magnetic spin) component to the scattering.This arises from the interaction between the mag-netic moment of the neutron and any resultant mag-netic moment which the atom might possess. As aresult, the neutron diffraction pattern from paramag-netic materials, where the atomic moments are ran-domly directed (see Chapter 6), shows a broad diffusebackground, due to incoherent (magnetic) scattering,superimposed on the sharp peaks which arise fromcoherent (nuclear) scattering. In ferromagnetic metalsthe atomic moments are in parallel alignment through-outadomain,sothatthiscauseofincoherentscatteringis absent. In some materials (e.g. NiO or FeO) analignment of the spins takes place, but in this casethe magnetization directions of neighbouring pairs of
atomsinthestructureareopposedand,inconsequence,
cancel each other out. For these materials, termedanti-ferromagnetic, there is no net spontaneous mag-netization and neutron diffraction is a necessary andimportant tool for investigating their behaviour (seeChapter 6).
5.6.2 Synchrotron radiation studies
Very large electrical machines known as synchrotronradiation sources (SRS) provide a unique source of
The characterization of materials 163
Figure 5.45 (a) Layout of SRS, Daresbury, and (b) wavelength spectrum of synchrotron radiation (after Barnes, 1990,
pp. 708–715; by permission of the Institute of Metals) .
electromagnetic radiation for materials characterisa-
tion.1Electrons from a hot cathode are accelerated
in three stages by a linear accelerator (Linac), a
booster synchrotron and an evacuated storage ring(Figure 5.45a). As bunches of electrons travel around
the periphery of the storage ring they attain ener-
gies of up to 2 GeV and velocities approaching thatof light. At these relativistic velocities, electron mass
becomes 4000 times greater than the rest mass. Dipole
and quadrupole magnets constrain the bunches intoan approximately circular orbit and, by accelerating
them centripetally, cause electromagnetic radiation to
be produced. The spectrum of this synchrotron radi-ation is very wide, extending from short-wavelength
(‘hard’) X-rays to the infrared range (Figure 5.45b). A
wiggler magnet produces a strong (5 tesla) ﬁeld andcan extend the spectrum to even shorter wavelengths.
Compared with more orthodox sources of electromag-
netic radiation, the synchrotron offers the advantagesof very high intensity, short wavelengths, precise col-
limation of the beam and a smooth, continuous spec-
trum. The high radiation intensity permits exposuretimesthatareoftenseveralordersofmagnitudeshorter
than those for comparable laboratory methods. The
risk of beam damage to specimens by the ﬂashes ofradiation is accordingly lessened. Specimens of met-
als, ceramics, polymers, semiconductors, catalysts, etc.
1In 1980, the world’s ﬁrst totally radiation-dedicated SRS
came into operation at Daresbury, England. Electrons are‘stored’ in the main ring for 10–20 h, traversing its 96 m
periphery more than 3 ð106times per second.areplacedinindependentexperimentalstationslocated
around the periphery of the ring chamber and irradi-ated in order to produce spectroscopic, diffraction or
imaging effects.
In the technique known as extended X-ray absorp-
tion ﬁne-structure spectroscopy (EXAFS) attention is
directed to the small discontinuities on the higher-
energyﬂankbeyondeachvertical,characteristic‘edge’which appears in a plot of mass absorption ver-
sus X-ray wavelength. These ‘ﬁnestructure’ (FS) fea-
tures derive from interference effects between electronwaves from excited atoms and waves back-scattered
from surrounding atoms. Mathematical treatment
(using a Fourier transform) of the EXAFS spectrayields a radial distribution plot of surrounding atomicdensity versus distance from the excited atom. By
selecting the ‘edge’ for a particular type of atom/ion
and studying its ﬁne structure, it is thus possible toobtain information on its local environment and coor-
dination. This type of information is of great value
in structural studies of materials, such as glasses,which only exhibit short-range order. For instance, the
EXAFS technique has demonstrated that the network
structureofSiO
2–Na2O–CaOglassisthreadedbyper-
colation channels of modiﬁer (sodium) cations.
5.6.3 Secondary ion mass spectrometry
(SIMS)
This important and rapidly-developing technique,
which enables material surfaces to be analysed with
great chemical sensitivity and excellent resolution in
164Modern Physical Metallurgy and Materials Engineering
depth, is based upon the well-known phenomenon of
sputtering. The target surface is bombarded with a
focusedbeamofprimaryionsthathasbeenacceleratedwith a potential of 1–30 kV within a high-vacuum
chamber (10
/NUL5–10/NUL10torr). These ions generate a
series of collision cascades in a shallow surface layer,0.5–5 nm deep, causing neutral atoms and, to a muchsmaller extent, secondary ionsto be ejected (sputtered)from the specimen surface. Thus, a metallic oxide
(MO) sample may act as a source of M, O, M
C,OC,
M/NUL,O/NUL,M OCand MO/NULspecies. The secondary ions,
which are thus either monatomic or clustered, positive
or negative, are directed into a mass spectrometer
(analyser), wherein they are sorted and identiﬁedaccording to their mass/charge ratio. Exceptionallyhigh elemental sensitivities, expressed in parts permillion and even parts per billion, are achievable. Allelements in the Periodic Table can be analysed and itis possible to distinguish between individual isotopes.Studies of the self-diffusion of oxygen and nitrogen
have been hindered because these light elements have
no isotopes that can be used as radioactive tracers.
SIMS based on the stable isotope
18O provides a rapid
method for determining self-diffusioncoefﬁcients. The
physical process whereby ions are ejected is difﬁcultto express in rigorous theoretical terms, consequentlySIMS is usually semiquantitative, with dependenceupon calibration with standard samples of knowncomposition. SIMS is a valuable complement to othermethods of surface analysis.
The available range of beam diameter is 1
µmt o
several millimetres. Although various types of ion
beam are available (e.g. Ar/NUL,32O2C,16O/NUL,C sC,e t c . )
positively-charged beams are a common choice. How-ever, if the sample is insulating, positive charge tendsto accumulate in the bombarded region, changing theeffective value of the beam voltage and degrading thequality of signals. One partial remedy, applicable atlowbeamvoltages,isto‘ﬂood’theion-bombardedarea
with a high-intensity electron beam. In some variants
of SIMS laser beams are used instead of ion beams.
Of the large and growing variety of methods
covered by the term SIMS, the dynamic, staticand imaging modes are especially useful. Materialsbeing investigated include metals, ceramics, polymers,catalysts, semiconductors and composites. DynamicSIMS, which uses a relatively high beam current, is an
important method for determining the distribution and
very low concentration of dopants in semiconductors.The beam scans a raster, 100–500
µm in size, and
slowly erodes the surface of the sample. Secondaryions from the central region of the crater are analysedto produce a precise depth proﬁle of concentration.Static SIMS uses a much smaller beam current and theﬁnal spectra tend to be more informative, providing
chemical data on the top few atomic layers of the
sample surface. Little surface damage occurs and themethod has been applied to polymers. The imagingversion of SIMS has a resolution comparable to SEMand provide ‘maps’ that show the lateral distribution
of elements at grain boundaries and precipitated
particles and hydrogen segregation in alloys. ImagingSIMS has been applied to transverse sections through
the complex scale layers which form when alloys
are exposed to hot oxidizing gases (e.g. O
2,C O2).
Its sensitivity is greater than that obtainable with
conventional EDX in SEM analysis and has provided
a better understanding of growth mechanisms and thespecial role of trace elements such as yttrium.
5.7 Thermal analysis
5.7.1 General capabilities of thermal analysis
Heating a material at a steady rate can produce chemi-cal changes, such as oxidation and degradation, and/orphysical changes, such as the glass transition in poly-mers, conversions/inversions in ceramics and phase
changes inmetals. Thermal analysisisused tocomple-
ment X-ray diffraction analysis, optical and electronmicroscopy during the development of new materi-
als and in production control. Sometimes it is used
todeﬁne thetemperatureand energychangeassociatedwith a structural change; at other times it is used quali-
tativelyto providea characteristic ‘ﬁngerprint’ trace of
aparticularmaterial.Thevarioustechniquesofthermalanalysis measure one or more physical properties of asample as a function of temperature. Figure 5.46 illus-
trates three basic methods of thermal analysis, namely
thermogravimetricanalysis(TGA),differentialthermalanalysis (DTA) and differential scanning calorimetry
(DSC). Respectively, they measure change in mass
(TGA) and energy ﬂow (DTA, DSC). They can applyprogrammed heating and cooling, but usually operate
with a slowly rising temperature. The sample chamber
may contain air, oxygen, nitrogen, argon, etc. or beevacuated. A sample of a few tens of milligrams willoften sufﬁce.
Recently-developed methods have extended the
range of thermal analysis and other aspects ofbehaviour can now be studied. For instance,
using dynamic mechanical thermal analysis (DMTA),
mechanical as well as structural information can beobtained on the viscoelastic response of a polymeric
sampletotensile,bendorshearstressesduringheating.
5.7.2 Thermogravimetric analysis
In a thermobalance the mass of a sample is contin-uously determined and recorded while the sample is
being slowly heated (Figure 5.46a). Temperatures upto at least 1000
°C are available. It has been applied
to the decompositionof rubbers (Figure 5.47a), kinetic
studiesof metallicoxidation,glasstransitionsandsoft-ening in polymers. Equilibrium is not attained withinthe sample and the method is insensitive to the more
subtle solid-state changes. When changes overlap, it
can be helpful to plot the ﬁrst derivative, υm/υt,o f
The characterization of materials 165
Figure 5.46 Basic methods of thermal analysis. (a) Thermogravimetric analysis (TGA). (b) differential thermal analysis (DTA)
and (c) differential scanning calorimetry (DSC) .
the graphical trace in a procedure known as derivative
thermogravimetric analysis (DTGA).
5.7.3 Differential thermal analysis
DTA1reveals changes during the heating of a sample
which involve evolution or absorption of energy. As
shown diagrammatically in Figure 5.46b, a sample S
andachemicallyandthermallyinertreferencematerialR (sintered alumina or precipitated silica) are mounted
in a recessed heating block and slowly heated. The
thermocouples in S and R are connected in opposi-tion; their temperature difference Tis ampliﬁed and
plottedagainst temperature. Peak area on thistrace is a
function of the change in enthalpy ⊿H/triangleleftas well as the
massandthermalcharacteristicsofthesampleS.Small
samples can be used to give sharper, narrower peaks,providedthattheyarefullyrepresentativeofthesource
1Usually accredited to H. Le Chatelier (1887): improved
version and forerunner of modern DTA used byW. C. Roberts-Austen (1899) in metallurgical studies ofalloys.material. Ideally, the speciﬁc heat capacities of S and
R should be similar. DTA is generally regarded as a
semi-quantitative or qualitative method. It has been
used in studies of devitriﬁcation in oxide glasses andthe glass transition in polymers. Figure 5.47b shows
a comparison of the thermal response of high-alumina
cement (HAC) and Portland cement. The amount of anundesirable weakening phase can be derived from the
relative lengths of the ordinates X and Y in the HAC
trace.
5.7.4 Differential scanning calorimetry
In this method, unlike DTA, the sample and reference
body have separate resistive heaters (Figure 5.46c).
When a difference in temperature develops betweensample S and reference R, an automatic control loop
heats the cooler of the two until the difference is
eliminated. The electrical power needed to accomplishthis equalizer is plotted against temperature. An
endothermic change signiﬁes that an enthalpy increase
has occurred in S; accordingly, its peak is plottedupwards (unlike DTA traces). Differences in thermal
conductivity and speciﬁc heat capacity have no effect
166Modern Physical Metallurgy and Materials Engineering
Figure 5.47 Examples of thermal analysis (a) TGA curve for decomposition of rubber, showing decomposition of oil and
polymer in N2up to 600 °Cand oxidation of carbon black in air above 600 °C(Hill and Nicholas, 1989), (b) DTA curve for
high-alumina cement and Portland cement (Hill and Nicholas, 1989) and (c) DTA curve for a quenched glassy polymer (Hay,
1982).
and peak areas can be expressed as energy per unit
mass.DSChasprovedparticularlyvaluableinpolymerresearch, often being used in combination with other
techniques, such as evolved gas analysis (EGA). DSC
has been used in studies of the curing characteristicsof rubbers and thermoset resins, transitions inliquid crystals and isothermal crystallization ratesin thermoplastics. Figure 5.47c is a trace obtainedfor a quenched amorphous polymer. DSC has alsobeen used in studies of the exothermic behaviour ofcold-worked metals as they release ‘stored energy’during annealing, energy absorption during eutecticmelting of alloys, precipitation in aluminium-basedalloys, relaxation transformations in metallic glassesand drying/ﬁring transitions in clay minerals.
Further reading
Barnes, P. (1990). Synchrotron radiation for materials sci-
ence research. MetalsandMaterials , November, 708–715,
Institute of Materials.Barrett, C. S. and Massalski, T. B. (1980). Structure and
Metals and Alloys . McGraw-Hill, New York.
Cullity, B. D. (1978). Elements of X-ray Diffraction .
Addison-Wesley, Reading, MA.
Dehoff, R. T. and Rhines, F. N. (eds) (1968). Quantitative
Microscopy . McGraw-Hill, New York.
Gifkins, R. C. (1970). OpticalMicroscopy ofMetals , Pitman,
Melbourne.
Hay, J. N. (1982). Thermal methods of analysis of polymers.
InAnalysis of Polymer Systems ,e d i t e db yL .S .B a r ka n d
N. S. Allen, Chap. 6. Applied Science, London.
Hill, M. and Nicholas, P. (1989). Thermal analysis in
materials development. Metals and Materials , November,
639–642, Institute of Materials.
Jones, I. P. (1992). Chemical Microanalysis using Electron
Beams. Institute of Materials, London.
Loretto, M. H. (1984). Electron Beam Analysis of Materials .
Chapman and Hall, London.
Loretto, M. H. and Smallman, R. E. (1975). Defect Analysis
in Electron Microscopy . Chapman and Hall, London.
Modin, H. and Modin, S. (1973). Metallurgical Microscopy .
Butterworths, London.
Patzelt, W. J. (1974). Polarised Light Microscopy: Princi-
ples,Instruments,Applications , ErnstLeitzWetzlarGmbH,
Lahn-Wetzlar.
The characterization of materials 167
Pickering, F. B. (1976). The Basis of Quantitative Metal-
lography, Inst. of Metallurgical Technicians Monograph
No. 1.
Richardson, J. H. (1971). Optical Microscopy for the Materi-
als Sciences . Marcell Dekker, New York.Vickerman, J. C., Brown, A. and Reed, N. M. (eds) (1990).
Secondary Ion Mass Spectrometry: Principles and Appli-
cations. Clarendon Press, Oxford.
Wendlandt, W. W. (1986). ThermalAnalysis . 3rd edn. Wiley,
New York.
Chapter 6
The physical properties of materials
6.1 Introduction
The ways in which any material interacts and responds
to various forms of energy are of prime interest to sci-entists and, in the context of engineering, provide theessential base for design and innovation. The energyactingonamaterialmayderivefromforceﬁelds(grav-itational, electric, magnetic), electromagnetic radiation(heat, light, X-rays), high-energy particles, etc. Theresponses of a material, generally referred to as itsphysical properties, are governed by the structuralarrangement of atoms/ions/molecules in the material.The theme of the structure/property relation whichhas run through previous chapters is developed fur-ther. Special attention will be given to the diffusion ofatoms/ions within materials because of the importanceof thermal behaviour during manufacture and service.In this brief examination, which will range from den-sity to superconductivity, the most important physicalproperties of materials are considered.
6.2 Density
This property, deﬁned as the mass per unit volume ofa material, increases regularly with increasing atomicnumbers in each sub-group. The reciprocal of thedensity is the speciﬁc volume
v, while the product of
vand the relative atomic mass Wis known as the
atomic volume /DEL. The density may be determined by
the usual ‘immersion’ method, but it is instructive toshow how X-rays can be used. For example, a powderphotograph may give the lattice parameter of an fcc
metal, say copper, as 0.36 nm. Then 1 /⊿3.6ð10
/NUL10/triangleleft3
or 2.14ð1028cells of this size (0.36 nm) are found
in a cube 1 m edge length. The total number of
atoms in 1 m3is then 4 ð2.14ð1028D8.56ð1028
since an fcc cell contains four atoms. Furthermore,
the mass of a copper atom is 63.57 times the mass
of a hydrogen atom (which is 1 .63ð10/NUL24g) sothat the mass of 1 m3of copper, i.e. the density, is
8.56ð1028ð63.57ð1.63ð10/NUL24D8900 kg m/NUL3.
On alloying, the density of a metal changes. This
is because the mass of the solute atom differs from
that of the solvent, and also because the lattice
parameter usually changes on alloying. The parameterchange may often be deduced from Vegard’s law,
which assumes that the lattice parameter of a solid
solution varies linearly with atomic concentration, butnumerous deviations from this ideal behaviour do
exist.
The density clearly depends on the mass of the
atoms, their size and the way they are packed. Metals
are dense because they have heavy atoms and close
packing; ceramics have lower densities than metalsbecause they contain light atoms, either C, N or O;
polymers have low densities because they consist of
light atoms in chains. Figure 6.1 shows the spread indensity values for the different material classes. Such
‘Material Property Charts’, as developed by Ashby,
are useful when selecting materials during engineer-ing design.
6.3 Thermal properties
6.3.1 Thermal expansion
Ifweconsideracrystalatabsolutezerotemperature,
the ions sit in a potential well of depth Er0below the
energyofafreeatom(Figure 6.2).Theeffectofraisingthe temperature of the crystal is to cause the ions
to oscillate in this asymmetrical potential well about
their mean positions. As a consequence, this motioncauses the energy of the system to rise, increasing
with increasing amplitude of vibration. The increasing
amplitude of vibration also causes an expansion of thecrystal, since as a result of the sharp rise in energy
below r
0the ions as they vibrate to and fro do not
approach much closer than the equilibrium separation,r
0,butseparatemorewidelywhenmovingapart.When
The physical properties of materials 169
Figure 6.1 Strength /ESC, plotted against density, /SUB(yield strength for metals and polymers, compressive strength for ceramics,
tear strength for elastomers and tensile strength for composites). The guide lines of constant /ESC//SUB,/ESC2/3//SUBand/ESC1/2//SUBare used
in minimum weight, yield-limited, design (Ashby, 1989, pp. 1273–93, with permission of Elsevier Science Ltd.) .
Figure 6.2 Variation in potential energy with interatomic
distance.
the distance ris such that the atoms are no longer
interacting, the material is transformed to the gaseous
phase, and the energy to bring this about is the energy
of evaporation.The change in dimensions with temperature is
usually expressed in terms of the linear coefﬁcient
of expansion ˛,g i v e nb y ˛D⊿1/l/triangleleft⊿dl/dT/triangleleft,w h e r e
lis the original length of the specimen and Tis
the absolute temperature. Because of the anisotropicnature of crystals, the value of ˛usually varies with
the direction of measurement and even in a particular
crystallographic direction the dimensional change withtemperature may not always be uniform.
Phase changes in the solid state are usually studied
bydilatometry . The change in dimensions of a
specimen can be transmitted to a sensitive dial gauge
or electrical transducer by means of a fused silicarod. When a phase transformation takes place, becausethe new phase usually occupies a different volume
to the old phase, discontinuities are observed in the
coefﬁcient of thermal expansion ˛versus Tcurve.
Some of the ‘nuclear metals’ which exist in manyallotropicforms,suchasuraniumandplutonium,showa negative coefﬁcient along one of the crystallographic
axes in certain of their allotropic modiﬁcations.
170Modern Physical Metallurgy and Materials Engineering
Thechange in volume withtemperature isimportant
in many metallurgical operations such as casting,welding and heat treatment. Of particular importance
is the volume change associated with the melting
or, alternatively, the freezing phenomenon since thisis responsible for many of the defects, both ofa macroscopic and microscopic size, which existin crystals. Most metals increase their volume byabout 3% on melting, although those metals whichhave crystal structures of lower coordination, such asbismuth, antimony or gallium, contract on melting.This volume change is quite small, and while theliquid structure is more open than the solid structure,it is clear that the liquid state resembles the solidstate more closely than it does the gaseous phase. Forthe simple metals the latent heat of melting, whichis merely the work done in separating the atoms fromtheclose-packedstructureofthesolidtothemoreopenliquid structure, is only about one thirtieth of the latentheat of evaporation, while the electrical and thermalconductivities are reduced only to three-quarters toone-half of the solid state values.
6.3.2 Speciﬁc heat capacity
Thespeciﬁcheat isanotherthermalpropertyimportant
in the processing operations of casting or heattreatment, since it determines the amount of heatrequiredintheprocess.Thus,thespeciﬁcheat(denotedbyC
p, when dealing with the speciﬁc heat at constant
pressure) controls the increase in temperature, d T,
produced by the addition of a given quantity of heat,
dQ, to one gram of matter so that d QDCpdT.
The speciﬁc heat of a metal is due almost entirely
to the vibrational motion of the ions. However, asmall part of the speciﬁc heat is due to the motionof the free electrons, which becomes important athigh temperatures, especially in transition metals withelectrons in incomplete shells.
The classical theory of speciﬁc heat assumes that
an atom can oscillate in any one of three directions,and hence a crystal of Natoms can vibrate in 3 N
