Repository: Ketankham/chatbot-meta-books

File: reed-hill-book.txt (part 16 of 48)
FIG. 8.20 Activation energy for the recrystallization
of zirconium (iodide) as a function of the amount of
cold work. (Treco, R. M., Proc., 1956, AIME
Regional Conference on Reactive Metals, p. 136.)08Ch08.qxd   11/6/08  4:33 PM  Page 234
235 8.14 Formation of Nuclei
Of course, each determination must be corrected for the volume of the matrix that has
recrystallized.
Several equations7have been derived starting with the parameters Nand G, which
express the amount of recrystallization as a function of time. (See Fig. 8.17.) Because thetheories on which these equations are based diverge to some extent, and because space islimited, they will not be discussed further. The concepts of nucleation rate and growth rateare useful, however, in explaining the effects of several other variables on the recrystal-lization process.
8.14 FORMATION OF NUCLEI
In recrystallization, an entirely new set of grains is formed. New crystals appear at pointsof high-lattice-strain energy, such as slip-line intersections, deformation twin intersections,and in areas close to grain boundaries. In each case, it appears that nucleation occurs atpoints of strong lattice curvature. In this regard it is interesting to note that bent, or twistedsingle crystals recrystallize more readily than do similar crystals that have been bent, ortwisted, and then unbent, or untwisted.
Because the new grains form in regions of severe localized deformation, the sites where
they appear are apparently predetermined. Nuclei of this type are called preformed nuclei .
8
A number of models have been proposed to show how it is possible to form a small, strain-free volume that can grow out and consume the deformed matrix around it. These modelsare in general agreement on two points. First, a region of a crystal can become a nucleusand grow only if its size exceeds some minimum value. For example, Detert and Zieb
9have
computed that in a deformed metal with a dislocation density of 1012cm/H110022, a preformed
nucleus has to have a diameter greater than about 15 nm for it to be able to expand. (Thisgeneral concept of the critical size of a nucleus will be considered in Chapters 15 and 16.)
The other condition for the formation of a nucleus is that it become surrounded, at
least in part, by the equivalent of a high-angle grain boundary. This condition is requiredbecause the mobility of an arbitrary low-angle grain boundary is normally very low.Beyond these two points, the various models of the nucleation process vary to a consid-erable degree. It is possible that most of these mechanisms may operate and that the pre-ferred one in a given situation will depend largely on the nature of the deformedspecimen being recrystallized. In this regard, a single crystal lacks the sites along grainboundaries and along lines where three grains meet that are available for nucleation in apolycrystalline metal. Both grain boundaries and these triple lines are regions wherehigh-angle boundaries already exist, so that one of the criteria for the formations of anucleus is effectively satisﬁed. A typical mechanism applicable to polycrystals is that ofBailey and Hirsch,
10who propose that if a difference in dislocation density exists across
a grain boundary in a cold-worked metal, then during annealing a portion of the moreperfect grain might migrate into the less perfect grain under the driving force associatedwith the strain energy difference across the boundary. This would be accomplished by theforward movement of the grain boundary so as to form a bulge, as indicated in Fig. 8.21.This boundary movement should effectively sweep up the dislocations in its path, therebycreating a small, relatively strain-free volume of crystal. If this bulge exceeds the criticalnucleus size, both primary conditions for the formation of a nucleus would be satisﬁed.
It is not possible to consider in detail all of the proposed nucleation models. We will
discuss brieﬂy two mechanisms that are probably more applicable to single crystals thanto polycrystals. The ﬁrst is due to Cahn
11and to Beck.12This mechanism, which predates08Ch08.qxd   11/6/08  4:33 PM  Page 235
Chapter 8 Annealing 236
Nucleus
Grain boundary
FIG. 8.21 The bulge mechanism for the formation of a
nucleus at a grain boundary. (After Bailey, J.E., and
Hirsh, P.B., Proc. Roy Soc ., A267 , 11 (1962).)
N 
(A) (B) (C)N N 
FIG. 8.22 Schematic drawing of grain boundary nuclei,
marked by N, between two deformed grains with
hexagonal subgrains. (From Ray, B. and Hansen, N.,
Met. Trans. A , 15A 293 (1984) with kind permission of
Springer Science and Business Media.)the transmission electron microscopy studies of recrystallization, simply proposed that, as
a result of polygonization, it might be possible to produce a subgrain capable of growing
out into the surrounding polygonized matrix. The other mechanism that should be appli-
cable to single crystals involves the concept of subgrain coalescence, or the combination
of subgrains to form a strainfree region large enough in size to grow. As postulated in this
theory,13the elimination of a subgrain boundary must result in a relative rotation of the
two subgrains that are combined.
For polycrystalline materials, nucleation will again take place preferentially at highly
energetic sites, such as grain-boundary triple points, original grain boundaries, and bound-
aries between deformation bands. The nuclei may form by subgrain growth and/or grain
boundary migration, as schematically shown in Fig. 8.22. The nucleus shown in Fig. 8.22A
has formed by growth of the subgrains to the right of the original grain boundary, whereas
the nucleus in Fig. 8.22B has formed by grain boundary migration to the right and subgrain
growth to the left. For both cases, the nucleus is surrounded by high-angle boundaries. For
the nucleus shown in Fig. 8.22C, on the other hand, the subgrain growth to the left has
taken place without forming a new high-angle boundary.08Ch08.qxd   11/6/08  4:33 PM  Page 236
237 8.16 The Recrystallized Grain Size
8.15 DRIVING FORCE FOR RECRYSTALLIZATION
The driving force for recrystallization comes from the stored energy of cold work. In those
cases where polygonization is essentially completed before the start of recrystallization, the
stored energy can be assumed to be conﬁned to the dislocations in polygon walls. The
elimination of the subboundaries is a basic part of the recrystallization process.
8.16 THE RECRYSTALLIZED GRAIN SIZE
Another important factor in recrystallization studies is the recrystallized grain size. This is
the crystal size immediately at the end of recrystallization, that is, before grain growth
proper has had a chance to occur. Figure 8.23 shows that the recrystallized grain size
depends upon the amount of deformation given to the specimens before annealing. The
signiﬁcant part of this curve is that the grain size grows rapidly with decreasing deforma-
tion. Too little deformation, however, will make recrystallization impossible in any reason-
able length of time. This leads to the concept of the critical amount of cold work, which
may be deﬁned as the minimum amount of cold deformation that allows the specimen to
recrystallize (within a reasonable time period). In Fig. 8.23 it corresponds to about 3 per-
cent elongation of the polycrystalline brass in a tensile test. The critical deformation, like
the recrystallization temperature, is not a property of a metal, since its value varies with
the type of deformation (tension, torsion, compression, rolling, etc.). In single crystals of
hexagonal metals, when deformation occurs by easy glide, the critical deformation may
exceed several hundred percent. Twisting the same crystal to a few percent strain, how-
ever, may make it possible to recrystallize the specimen.
The concept of a critical deformation is important because the very large grain size
associated with it is usually undesirable in metals that are to be further deformed. This is
particularly true for sheet metal that is to be cold-formed into complicated shapes. If the
grain size of a metal is very small (less than about 0.05 mm in diameter), plastic deforma-
tion occurs without appreciable roughing of the surface (assuming that deformation does
not occur by movement of Lüders bands). On the other hand, if the diameter of the aver-
age grain is large, cold working produces a roughened, objectionable surface. Such a phe-
nomenon is frequently identiﬁed by the term orange-peel effect because of the similarity of
0 0.1 0.2 0.3 0.4 
10 20 
Elongation, in percent Recrystallized grain size
30 40 973 K 
873 K 
773 K 
723 K 
673 K 
Critical
amount of cold workTemperature of
recrystallization
FIG. 8.23 Effect of prior cold work on
the recrystallized grain size of alpha-
brass. Notice that the grain size at the
end of recrystallization does not depend
on the temperature of recrystallization.
(Smart, J. S., and Smith, A. A., Trans.
AIME , 152103 [1943].)08Ch08.qxd   11/6/08  4:33 PM  Page 237
Chapter 8 Annealing 238
0 0 1020 30 7.5 
5.0 
2.5
0 
5 10 
Elongation, in percent N or G × 10–5
N
G– × 105
N – G 
15 20 N G FIG. 8.24 Variation of the rate of nucleation
(N), the rate of growth ( G), and their ratio
(N/G) as a function of deformation before
annealing. (Data for aluminum annealed at
350°C.) (From Anderson, W. A., and Mehl,
R. F., Trans. AIME , 161140 [1945].)the roughened surface to that of the peel of a common orange. The anisotropic nature of
plastic strain inside crystals is directly responsible for the orange-peel effect, and the larger
the crystals the more evident will be the nonhomogeneous nature of the deformation.
In metal that is cold-rolled (sheets) or drawn cold through dies (wires, rods, and pipe),
it is relatively easy to avoid a critical amount of cold work because the metal is more or
less uniformly deformed. On the other hand, if only a portion of a metallic object is
deformed cold, a region containing a critical amount of cold work must exist between the
worked and unworked areas. Annealing in this case can easily lead to a localized, very
coarse-grain growth.
On the other hand, it should be noted that the concept of a critical strain can some-
times be most useful, as in the production of single crystals for use in experimental stud-
ies of basic crystal properties. This is also true for the production of bi-crystals and other
large-grained specimens to be used in experimental investigations of grain boundaries.
The ratio of the rate of nucleation to the rate of growth, Nto G, is frequently used in
the interpretation of recrystallization data. If it is assumed that both Nand Gare constant
or are average values for an isothermal recrystallization process, then the recrystallized
grain size can be deduced from this ratio. If the ratio is high, many nuclei will form before
the recrystallization process is completed, and a ﬁne-grain size will result. On the other
hand, a low ratio corresponds to a slow rate of nucleation relative to the rate of growth, and
to a coarse crystal size in a recrystallized specimen. In Fig. 8.24, the rate of nucleation, N,
the rate of growth, G, and the ratio of Nto Gare all plotted as a function of strain for a spe-
ciﬁc metal (aluminum). These curves show that, as the deformation before annealing is
reduced to smaller and smaller values, the rate of nucleation falls much faster than the rate
of growth. As a consequence, the ratio Nto Gdecreases in magnitude with decreasing strain
and, for the data of Fig. 8.24, is effectively zero at several percent elongation.
Thus it can be concluded that a critical amount of cold work corresponds to an amount
just capable of forming the nuclei needed for recrystallization. This agrees well with the
fact that nuclei form at points of high-strain energy in the lattice. The number of these
points certainly should increase with the severity of the deformation and at low strains the
number should almost vanish.
Another very important factor concerning the recrystallized grain size (at the end of
recrystallization and before the beginning of grain growth) is apparent in Fig. 8.23: the
recrystallized grain size in the case of the brass specimens used for the data of Fig. 8.23 is
independent of the temperature of recrystallization. Notice that these data correspond to
ﬁve different annealing temperatures and that all temperatures give values that fall on a
single curve. This relationship also holds, within limits, for many other metals and to a ﬁrst08Ch08.qxd   11/6/08  4:33 PM  Page 238
239 8.18 Purity of the Metal
200 
99.970 99.980 
Percent purity 99.990 100.00 250 300 Recrystallization
temperature, °C350 400 450 700  K 
650  K 
600  K 
550  K 
500  K FIG. 8.25 Effect of impurities on the recrystal-
lization temperature (30 minutes of annealing)
of aluminum cold-rolled 80 percent. (From
Perryman, E.C.W., ASM Seminar, Creep and
Recovery , 1957, p. 111. Reprinted with
permission of ASM International(R). All rights
reserved. www.asminternational.org)approximation we can assume that the grain size of a metal at the end of recrystallization
is independent of the recrystallization temperature.
8.17 OTHER VARIABLES IN RECRYSTALLIZATION
It has been shown that the rate of recrystallization is dependent upon two variables: 
(1) temperature of annealing and (2) amount of deformation.
Similarly, it has been shown that, for many metals, the recrystallized grain size is inde-
pendent of the annealing temperature, but sensitive to the amount of strain. The recrystal-
lization process is also dependent upon several other variables. Two of the more important
of these are (1) purity, or composition of the metal; and (2) the initial grain size (before
deformation). These factors will be considered brieﬂy.
8.18 PURITY OF THE METAL
It is a well known fact that extremely pure metals have very rapid rates of recrystalliza-
tion. This is apparent in the sharp dependence of the recrystallization temperature on the
presence of solute. As little as 0.01 percent of a foreign atom in solid solution can raise the
recrystallization temperature by several hundred degrees. Conversely, a spectroscopically
pure metal recrystallizes in a ﬁxed interval at much lower temperatures than a metal of
commercial purity.
The effect of solute atoms on the rate of recrystallization is most apparent at very small
concentrations. This is shown clearly in Fig. 8.25 for aluminum of various degrees of
purity. It has also been observed that the increase in the recrystallization temperature
caused by the presence of foreign atoms depends markedly upon the nature of the solute
atoms. Table 8.1 shows the increase in the recrystallization temperature corresponding to
the addition of the same amount (0.01 atomic percent) of several different elements in
pure copper.
The fact that very small numbers of solute atoms have such a pronounced effect on
recrystallization rates is believed to indicate that the solute atoms interact with grain
boundaries. The proposed interaction is similar to that between dislocations and solute
atoms. When a foreign atom migrates to a grain boundary, both its elastic ﬁeld, as well
as that of the boundary, are lowered. In recrystallization, grain-boundary motion08Ch08.qxd   11/6/08  4:33 PM  Page 239
Chapter 8 Annealing 240
Table 8.1 Increase in the Recrystallization 
Temperature of Pure Copper by the Addition 
of 0.01 Atomic Percent of the IndicatedElement.*
Increase in 
Added Recrystallization 
Element Temperature K
Ni 0
Co 15Fe 15Ag 80Sn 180
Te 240
*Data of Smart, J. S., and Smith, A. A., Trans. AIME , 14748 (1942);
166144 (1946).
occurs as the nuclei form and grow. The presence of foreign atoms in atmospheres asso-
ciated with these boundaries strongly retards their motion, and therefore lowers therecrystallization rates.
8.19 INITIAL GRAIN SIZE
When a polycrystalline metal is cold worked, the grain boundaries act to interruptthe slip processes that occur in the crystals. As a consequence, the lattice adjacentto the grain boundaries is, on the average, much more distorted than in the center ofthe grains. Decreasing the grain size increases the grain-boundary area and, as aconsequence, the volume and uniformity of distorted metal (that adjacent to theboundaries). This effect increases the number of possible sites of nucleation and,therefore, the smaller the grains of the metal before cold work, the greater will be therate of nucleation and the smaller the recrystallized grain size for a given degree ofdeformation.
8.20 GRAIN GROWTH
It is now generally recognized that in a completely recrystallized metal, the driving forcefor grain growth lies in the surface energy of the grain boundaries. As the grains growin size and their numbers decrease, the grain boundary area diminishes and the totalsurface energy is lowered accordingly. The growth of cells in a foam of soap also occursas a result of a decrease in surface energy: the surface energy of the soap ﬁlm. Becausea number of complicating factors that inﬂuence the growth of metal crystals do notapply in the case of soap ﬁlms, the growth of soap bubbles may be taken as a rather idealcase of cellular growth. For this reason, the growth of soap cells will be consideredbefore the more complicated case of metallic grain growth.
First, consider a single spherical soap bubble. The gas enclosed by the soap ﬁlm is
always at a greater pressure than that on the outside of the bubble because of the surface08Ch08.qxd   11/6/08  4:33 PM  Page 240
241 8.20 Grain Growth
tensions in the soap ﬁlm. In an elementary physics course it is shown that this pressure dif-
ference between the inside and outside of the soap bubble can be expressed by the simpleequation
8.7
where gis the surface tension of one surface of the ﬁlm (soap ﬁlms have two surfaces), 
Ris the radius of the soap bubble, and Dis its diameter. This equation shows clearly that
the smaller the bubble, the greater the excess pressure inside the bubble.
Because of the pressure difference that exists across a curved soap ﬁlm, gaseous diffu-
sion occurs; the net ﬂow occurring through the ﬁlm from the high- to the low-pressureside. In other words, the atoms diffuse from the inside to the outside of the bubble, result-ing in a decrease in size of the bubble and a movement of its walls inward toward theircenter of curvature.
The above discussion can now be carried over to the more general example, a soap
froth. In the froth, the cells contain curved walls, and the curvature varies from cell tocell and within the ﬁlm surrounding any one cell, depending on the relative size andshape of the neighboring cells. (These factors will be discussed in more detail presently.)In all cases, however, a pressure difference exists across each curved wall, with thegreater pressure on the concave side. Gas diffusion resulting from this pressure differ-ence, in turn, causes the walls to move but always in a direction toward their center ofcurvature.
Let us ﬁnd out how the movement of cell walls causes the cells in the soap froth to
grow in size. For the sake of simplicity, consider a network of two-dimensional cells, thosewith walls perpendicular to the plane of view. A froth of this type can be formed betweentwo closely spaced parallel plates of glass. This simpliﬁcation greatly reduces geometricalcomplexity, and still permits the more important principles of cellular growth to beobserved.
Figure 8.26 presents a sequence of pictures from the work of C. S. Smith, showing
the growth of the cells in a two-dimensional soap froth formed in a small ﬂat glass cell.The ﬁgure at the lower right-hand corner of each photograph represents the number ofminutes from the time that agitation of the cell to form the froth was ended. It also rep-resents the time during which cell growth has taken place. In several of the photographs,small, three-sided cells can be observed. In the third photograph from the left in theupper row one appears at approximately 9 o’clock, and another at about 10 o’clock in theﬁrst photograph from the left in the lower row. An enlarged sketch of one of these cellsis shown in Fig. 8.27. Notice that in order to maintain the equilibrium angle of 120°required when three surfaces with equal surface tensions meet at a common junction,the cell walls of the three-sided cell have been forced to assume a rather pronounced cur-vature. Since this curvature is concave toward the center of the cell, the wall can beexpected to migrate, thus decreasing the volume of the cell and causing it to disappearcompletely. That this actually occurs can be seen by studying the photographs just to theright of the two photographs mentioned previously. In each case the triangular grains areno longer visible.
Further study of the photographs of Fig. 8.26 reveals that cells with less than six sides
have walls that are primarily concave toward their centers. Those cells with more thansix sides have walls convex toward their centers; this effect is more pronounced the larger/H9004p/H110054g
R/H110058g
D08Ch08.qxd   11/6/08  4:33 PM  Page 241
Chapter 8 Annealing 242
11 491
2521
4
531
4531
2156 225523
4
FIG. 8.26 Growth of soap cells in a ﬂat container. (From Smith, C.S., ASM
Seminar, Metal Interfaces , 1952, p. 65. Reprinted with permission of ASM
International(R). All rights reserved. www.asminternational.org)
FIG. 8.27 Sketch of a three-sided soap cell.
Notice the pronounced curvature of the bound-
aries, which is concave toward the center of 
the cell
the number of sides above six. This conﬁrms the fact that the only two-dimensional geo-
metrical ﬁgure formed by straight lines that can have an average internal angle of 120°
is the hexagon. In a two-dimensional structure, such as that shown in the photographs
of Fig. 8.26, all cells with less than six sides are basically unstable and tend to shrink in
size, while those with more than six sides tend to grow in size. Another interesting fact
is that there is a deﬁnite correspondence between the size of the cells and the number of
sides that they contain. The smaller cells usually have the fewest number of sides. It is no
wonder that three-sided cells disappear so rapidly, for both their small size and minimum
number of sides require that their walls have very large curvatures, with accompanying
high-pressure differentials, diffusion rates, and rates of wall migration. The photographs
show that, in general, four- and ﬁve-sided cells do not disappear as a unit, but ﬁrst change
to three-sided cells which rapidly disappear.
Another important aspect of cellular growth can be seen in the photographs of
Fig. 8.26. Over a period of time the number of sides that any given grain possesses
continually changes. The number of sides may increase or decrease, as can be seen08Ch08.qxd   11/6/08  4:33 PM  Page 242
243 8.21 Geometrical Coalescence
by considering the mechanism of Burke and Turnbull14illustrated in Fig. 8.28.
Because of the curvature of the boundaries that separate cells Band Dfrom Aand C,
respectively, the boundaries migrate, thus eliminating the boundary between cells B
and D, and then they create a new boundary between Aand C. These steps are indi-
cated in Figs. 8.28B and 8.28C, respectively. As a consequence of this process, cells B
and Deach lose a side, while cells Aand Ceach gain a side. Another method by which
the number of sides of a cell can be changed has already been described. Each time
a three-sided cell disappears, each of its neighboring cells loses one side.
8.21 GEOMETRICAL COALESCENCE
Nielsen15has proposed that the geometrical coalescence of grains is an important phenom-
enon in recovery, recrystallization, and grain growth. Subgrain coalescence has already
been discussed in relation to the formation of nuclei during recrystallization. The mecha-
nism that Nielsen favors does not require that the subgrains or grains rotate through an
appreciable angle relative to each other, as in the Hu and Li mechanism. Geometrical coa-
lescence can be simply described as an encounter of two grains whose relative orientations
are such that the boundary formed between the two grains is one of much lower surface
energy, gG, than that of the average boundary. In a polycrystalline metal, such a boundary
would be equivalent to a subgrain boundary. The effect of producing this type of bound-
ary on the microstructure is indicated schematically in Fig. 8.29. First, let us imagine that
grains Aand Bencounter each other during a process of grain growth in a metal where it
is assumed that the boundaries have the two-dimensional character of the soap froth in a
ﬂat cell. Before the encounter, the two grains are separated, as shown in Fig. 8.29B. If the
boundary that is produced when they meet is a typical high-angle boundary, the grain
boundary surface energy gGwill be effectively the same as that of the other boundaries,
and a boundary conﬁguration such as that in Fig. 8.29C is expected. On the other hand,
if a very low-energy boundary is formed, then, because of the low value of gGin the
boundary ab, the effective surface tension forces along abwill be very small and the grain
boundary conﬁguration (shown in Fig. 8.29D) should result. From this illustration it can
be seen that a geometrical coalescence should result in the sudden development of a much
larger grain. Note that in this two-dimensional example, this large grain has nine sides.A
A BD
BDBD
CCA
C
(A) (B) (C)
FIG. 8.28 A mechanism that changes the number of sides of a grain 
during grain growth08Ch08.qxd   11/6/08  4:33 PM  Page 243
Chapter 8 Annealing 244
A 
(A) (C) 
(D) (B) A A B a 
b 
a 
b C 
C B
B
FIG. 8.29 Geometrical coalescence. Two grains, Aand B, encounter as a
result of the disappearance of grain C. If grains Aand Bhave nearly identical
orientation, then boundary abbecomes the equivalent of a subboundary 
and grains Aand Bmay be considered the equivalent of a single grain
Grains formed by geometrical coalescence should thus have the possibility of continued
rapid growth.
Geometrical coalescence, if it occurs to any extent, should have a strong effect on
grain-growth kinetics. In a metal containing a more or less random set of crystal ori-
entations, geometrical coalescence should probably occur infrequently. On the other
hand, geometrical coalescence may be an important phenomenon in a highly textured
metal: one that has a strong preferred orientation. In this case the chances of two
grains of nearly identical orientation encountering each other during grain growth is
certainly much greater. It is also much greater in the case of subgrain growth during
recrystallization.
8.22 THREE-DIMENSIONAL CHANGES IN GRAIN GEOMETRY
In a metal, the grains are not two-dimensional in character, but three-dimensional. The
ﬁve basic mechanisms by which the geometrical properties of the three-dimensional
grains can change have been outlined by Rhines.16A brief summary of these mecha-
nisms due to DeHoff is shown in Fig. 8.30. The analog of the three-sided two-dimen-
sional grain of Fig. 8.27 is shown in Fig. 8.30A. It is a four-sided or tetrahedral grain.
Its disappearance results in the loss of four grain boundaries. Figure 8.30B is the corre-
sponding three-dimensional analog of the mechanism illustrated in Fig. 8.28. Note that
the grain boundary BDin Fig. 8.28 becomes a three-grain juncture or triple line in the08Ch08.qxd   11/6/08  4:33 PM  Page 244
245 8.23 The Grain Growth Law
three-dimensional example. If the upper and lower grains should come together,
this line is removed and replaced by a horizontal grain boundary lying between
the upper and lower grains. The result is a gain of one grain boundary. The third case,
in Fig. 8.30C, is simply the inverse of that which has just been discussed.
An interesting mechanism is shown in 8.30D. This is the three-dimensional example
of the geometrical coalescence of grains discussed in the preceding section. In this case,
the upper and lower grains are again assumed to be able to approach each other as in the
case of Fig. 8.30B, but in this case the boundary formed between the two grains is a low-
energy boundary. The result is an effective coalescence of the upper and lower grains.
Finally, Fig. 8.30E shows the inverse of geometrical coalescence. Here one grain necks
and separates into two grains.
8.23 THE GRAIN GROWTH LAW
Another interesting aspect of the grain growth pictures in Fig. 8.26 is that, while the num-
ber of cells keeps decreasing as time goes on, the cellular arrays are geometrically similar
at all times. This would be even more evident if a larger sample of soap froth were avail-
able for our study. At any rate, it is apparent that at any given instant the cells vary in size
about a mean and that this mean size grows with time. The mean cell diameter serves as
a convenient measure of the cell size of an aggregate. Therefore, when one refers to the(A) (C)
(D) (B)
(E)
FIG. 8.30 The ﬁve basic three-dimensional geometrical processes in grain
growth. (After Rhines, F. N., and DeHoff, R. T.)08Ch08.qxd   11/6/08  4:33 PM  Page 245
Chapter 8 Annealing 246
cell size of a froth, it is the diameter of the average cell that is meant. This statement also
holds true for metals where the commonly used term “grain size” refers, in general, to themean diameter of an aggregate of grains. It follows that grain growth, or cellular growth,refers to the growth of the average diameter of the aggregate. Attention is called, however,to the difﬁculties involved in accurately deﬁning this concept of an average grain size in ametal, as pointed out in Chapter 6.
Let us now derive an expression for a soap froth that relates the size of the average
cell to the time. In this derivation we shall not limit ourselves to the two-dimensional case,but shall consider that we are working in three dimensions. We shall ﬁrst assumethat the rate of growth of the cells is proportional to the curvature of the cell walls of theaverage cell at a given instant of time. This is in agreement with the fact that boundariesmove as a result of gaseous diffusion caused by a pressure difference from one side of asoap ﬁlm to the other, that is proportional to the curvature of the boundary. If the symbolDrepresents the mean diameter of the average-sized soap cell, and cthe curvature of the
cell walls, we have
8.8
where tis the time, and K/H11032a constant of proportionality. Let us also assume that the
curvature of the average-sized cell is inversely proportional to its diameter, and rewrite Eq. 8.8 in the following form:
8.9
where Kis another constant of proportionality. Integration of this equation leads to the
following result:
D2/H11005Kt/H11001c
Assuming that D0is the size of the average cell at the start of the observation ( t/H110050), an
evaluation of the constant of integration gives
D2/H11002D2
0/H11001Kt 8.10
Although several broad assumptions have been made in deriving Eq. 8.10, exper-
imental measurements of the growth of cells in a soap froth have shown that thisexpression fits the observed data quite closely.
17It can therefore be concluded that
Eq. 8.10 is essentially correct for the growth of soap cells under the action of surface-tension forces.
It it is assumed that the grain size is very small at the beginning of cell growth, then it
is possible to neglect D
2
0in relation to D2, with the result that the equation relating the cell
size to the time can be expressed in the somewhat simpler form
D2/H11005Kt
or
D/H11005kt128.11/H20862dD
dt/H11005K
DdD
dt/H11005K/H11032c08Ch08.qxd   11/6/08  4:33 PM  Page 246
247 8.23 The Grain Growth Law
01234
123
Time, in arbitrary unitsMean grain diameter (D),
in arbitrary units
456789
FIG. 8.31 Graphical representation of the ideal
grain growth law, D/H11005kt1/2
where . According to this relationship, the mean diameter of the cells in a soap
froth grows as the square root of the time. Figure 8.31 shows a sketch of this relationship—
clearly, as time progresses, the rate of cellular growth diminishes.
Let us consider the case of grain growth in metals. Here, as in soap froth, the driving
force for the reaction lies in the surface energy of the grain boundaries. Grain-boundary
movements in metals are, in many respects, perfectly analogous to those of the cell walls
of soap froth. In both cases, the boundaries move toward their centers of curvature, and
the rate of this movement varies with the amount of curvature. On the other hand, while
it is known that the growth of soap cells can be explained in terms of a simple diffusion of
gas molecules through the walls of the soap ﬁlm, less is known about the mechanism by
which atoms on one side of a grain boundary cross the boundary and join the crystal on
the other side.
It was originally proposed18and generally accepted that the boundary atoms in the
crystal on the concave side of the boundary are more tightly bound than the boundary
atoms in the crystal in the convex side, because they are more nearly surrounded by
neighboring atoms of the same crystal. This tighter binding of the atoms on the concave
side of the boundary should make the rate at which atoms jump across the boundary
from the convex to the concave crystal greater than that in the opposite direction. The
greater the curvature of the boundary, then the greater should be this effect, and the
faster the movement of the crystal boundary. However, because detailed knowledge of
the structure of metallic grain boundaries is lacking, the exact nature of the transfer
mechanism by which atoms cross a boundary is still not known, and it is not possible to
explain quantitatively the apparently irrational results obtained when studying the
growth of crystals in a metal.
While a quantitative theory capable of explaining grain growth in pure metals and
alloys is lacking, much is known about the causes for the apparent abnormal nature of
metallic crystal growth. A number of these will now be considered, but ﬁrst let us reconsider
some of the factors that have been brought out in the study of soap froths. If metallic grain
growth is assumed to occur as a result of surface-energy considerations and the diffusion of
atoms across a grain boundary, then it is to be expected that at any given temperature a
grain-growth law of the same form as that found in a soap froth might be observed, namely,
D2/H11002D2
0/H11005Kt 8.12k/H11005vK08Ch08.qxd   11/6/08  4:33 PM  Page 247
0 D2 × 106 cm2
0 15 30 45 60 75 90 
30 60 
Time , in minutes 773 K873 K923 K973 K
90 120 FIG. 8.32 Grain-growth isotherms for alpha-brass
(10 percent Zn–90 percent Cu). Notice that the
grain diameter squared ( D2) varies directly as the
time. (Reprinted from Feltham, P., and Copley,
G.J., "Grain-growth in a brasses", Acta Met ., 6539
(1958) with permission from Elsevier. 
www.sciencedirect.com/science/journal/00016160)Chapter 8 Annealing 248
Also, if the diffusion of atoms across a grain boundary is considered to be an activated
process, then it can be shown that the constant Kin Eq. 8.12 can be replaced by the
expression
K/H11005K0e/H11002Q/H20862RT
where Qis an empirical heat of activation for the process, Tis the temperature in
degrees Kelvin, and Ris the international gas constant. The grain-growth law can
therefore be written as a function of both temperature and time in the following
manner:
D2/H11002D2
0/H11005K0te/H11002Q/H20862RT8.13
Most early experimental studies of metallic growth have failed to conﬁrm the above rela-
tionship. However, some work has given results that conform quite closely to Eq. 8.13.
Figure 8.32 shows part of these results for brass (10 percent zinc and 90 percent copper).
Note that in each case, straight lines are obtained when D2is plotted against the time. Let
us now rearrange Eq. 8.13 as follows:
Taking logarithms of both sides of this equation gives
8.14
This relationship tells us that the quantity log( D2/H11002D2
0)/H20862tshould vary directly as the
reciprocal of the absolute temperature (1 /H20862T) and that the slope of this linear relationship
is Q/H208622.3R. Now, the quantity ( D2/H11002D2
0)/H20862tequals the slope of a grain-growth isotherm,
such as those shown in Fig. 8.32. Figure 8.33 shows the logarithm of the slopes of the
four lines in Fig. 8.32 (log[ D2/H11002D2
0]/H20862t) plotted as functions of the reciprocal of the
absolute temperature (1 /H20862T). The data in question give an excellent straight line from
which it can be deduced that the activation energy Qfor grain growth in alpha-brass
containing 10 percent Zn is 73.6 KJ per gm atom.logD2/H11002D2
0
t/H11005/H11002Q
2.3 RT/H11001log K0D2/H11002D2
0
t/H11005K0e/H11002Q/H20862RT08Ch08.qxd   11/6/08  4:33 PM  Page 248
249 8.24 Impurity Atoms in Solid Solution
1.0 1 2 4 6 8 10 
3 
1.1 1.2 
1000/K 1.3 1.4 × 10–8 cm2 s–1
t D2 – Do 2 FIG. 8.33 The logarithms of the slope of the
isotherms of Fig. 8.32 vary directly as the 
reciprocal of the absolute temperature.
(Reprinted from Feltham, P., and Copley, G.J.,
"Grain-growth in a brasses", Acta Met ., 6539
(1958) with permission from Elsevier. www.
sciencedirect.com/science/journal/00016160)
Many of the experimental isothermal grain-growth data correspond to empirical
equations of the form
D/H11002D0/H11005ktn8.15
where the exponent nis, in most cases, smaller than the value predicted by the grain-
growth equation. Frequently a value near 0.3 is found. As discussed below, the rate equa-
tion can also be affected by the presence of impurities and foreign particles. Furthermore,
the exponent nis not usually constant for a given metal or alloy if the isothermal reaction
temperature is changed. As a general rule, the exponent increases with increasing temper-
ature and approaches the value .
Finally, it should be emphasized that while Eq. 8.15 applies to the average grain size,
it provides no information on the growth of individual grains when the metal contain dif-
ferent size grains. In fact, almost all deformed and recrystallized metals have a grain-size
distribution whose spread depends on the amount of deformation prior to annealing. This
is nicely documented by the work of Rhines and Patterson19on the grain-size distribution
of recrystallized aluminum. They show that the grain volume or weight of recrystallized
aluminum has a distribution that is log-normal and that the spread of the distribution is
determined by the amount of prior deformation. The grain-size distribution is broadest
after small deformation. Moreover, Rhines and Patterson show that the grain distribution
retains its form with increased time after recrystallization, implying that grain growth is
more rapid and remains so after small deformation. The authors assert that the metal
retains memory of the degree of the prior cold work.
8.24 IMPURITY ATOMS IN SOLID SOLUTION
Of considerable importance in grain growth is that foreign atoms in a lattice can
interact with grain boundaries. This interaction is analogous to the interaction
between impurity atoms and dislocations, previously mentioned as a factor in recrys-
tallization (that is, nucleus growth). If the size of a foreign atom and that of the par-
ent crystal are different, then there will be an elastic stress field introduced into the
lattice by each foreign atom. However, since grain boundaries are regions of lattice
misfit, the strain energy of the boundary, as well as that of the lattice surrounding a
foreign atom, can be reduced by the migration of the foreign atom to the neighbor-
hood of the grain boundary. In this manner, we can conceive of grain-boundary1
21
208Ch08.qxd   11/6/08  4:33 PM  Page 249
Chapter 8 Annealing 250
atmospheres just as we can dislocation atmospheres. That these atmospheres can
effectively hinder the motion of grain boundaries has been verified experimentally.
Figure 8.34 shows the grain-growth exponent as a function of impurity content for
copper containing small percentages of aluminum in solid solution. Notice that as the
metal approaches 100-percent purity, the grain-growth exponent increases toward
