Repository: Ketankham/chatbot-meta-books

File: tem-book.txt (part 16 of 71)
 هب انم خدا 
In this part of the chapter, we will emphasize theholder but the stage is also critical. Suitable design ofthe stage is the essential p recursor to com puter-con-
trolled, remotely accessed TEM, which is alreadyhappening.
The cold trap, cold finger, or cryo-blades are a crit-
ical part of the stage. Ideally, this cold finger will com-
pletely surround the specimen: it cryo-pumps the region
around the specimen. However, the cold surfaces,usually brass, provide a source of stray electrons andX-rays which is undesirable for AEM (see Chapter 33),so these blades should be removable for AEM.
X-ray diffractometers use goniometers to hold and tilt
the specimen; so do TEMs. Conventional SEMs use astub on which you mount the specimen so that you can
bring the specimen close to the objective lens. However,
some high-resolution SEMs use a specimen holder which
132 ...................................................................................................................................................................................P UMPS AND HOLDERS
www .Iran -mavad .com  
ﻣﺮﺟﻊ ﺩﺍﻧﺸﺠﻮﻳﺎﻥ ﻭ ﻣﻬﻨﺪﺳﻴﻦ ﻣﻮﺍﺩ
is very similar to those used in the TEM, because the
specimen is inserted inside the lens, rather than under-neath and outside it.
The reason the specimen holder is so important in
TEM is that your specimen must invariably be located
within the objective lens and the aberrations associated
with the objective lens determine the resolution of theTEM.
Historically, microscopists have used two different
designs and a lot of what you’ll read here or elsewhere
has a strong historical background.
&The traditional side-entry holder is a rod with a
motor attached to tilt and/or rotate the specimenand a lead connecting it to a power supply andcontrol box, or liquid-N
2dewar.
&The traditional top-entry holder is a cartridge whichyou load into the TEM but is detached from the out-side world when you use the microscope.
The actual cup that holds your specimen is either 2.3 or
3.05 mm in diameter, so the specimen disk or support grid
has to be the same dimension, as we’ll see in Chapter 10.The reasons for these dimensions are again partly histor-ical. In the top-entry holder the specimen and part of the
holder fit through the bore of the upper polepiece (see
Figures 6.7 and 6.8). Clearly, the specimen must be smallerthan the bore diameter. So the original top-entry holdersused small specimens.
Side-entry holders are more versatile and larger spec-
imen dimensions first appeared when they were intro-
duced. However, side-entry holders connect the
specimen directly to the outside world via a long lever
arm, which is undesirable, unstable, and also not neces-sary in many cases! Ideally, the side-entry holder shouldleave the specimen in the stage, not connected to theoutside world, and all manipulations should be con-ducted through the stage itself, not the holder. This idealis being approached as stages become more computer-controlled.
8.8 SIDE-ENTRY HOLDERS
Side-entry holders are now the standard, although theirdesign has changed quite radically in recent years. The
traditional design is shown in Figure 8.6. The key parts
of this holder are:&The O-ring, which is one mechanical link to the
microscope column. Some holders have twoO-rings and the gap between the O-rings is pumpedseparately to improve the vacuum.
&The jewel bearing, which is the other mechanical
link to the microscope column. You push on thisbearing to move your specimen back and forth andfrom side to side. Like the O-ring, you must keepthe bearing clean otherwise the specimen will notbe stable.
&The cup, which actually holds your specimen and
thus provides the immediate environment which isseen by stray electrons and any X-rays coming down
the column. So cups in holders for AEM are made of
Be to minimize the generation of X-rays that wouldinterfere with microanalysis.
&The clamping ring or screw, which holds the speci-
men in the cup. This ring (not shown in the figure),which may also be Be, must be carefully designed.It must hold your specimen firmly (so, e.g., mag-netic disks cannot be pulled out of the cup by the
lens field). However, the ring must not be so diffi-
cult to tighten that you put undue pressure onyour specimen. Brittle disks may break as youare loading them. There are two kinds of retainingrings: screw-thread ring s, which are easier to con-
trol and do not damage metals, but you’ll find theymay break ceramics because they transfer shearstresses to the disk; spring clips are difficult for
the novice to master, but with practice you’ll find
they offer more control over the load that you puton the specimen, so we recommend them for theexperienced ceramist. Unfortunately, no one weknow makes Be spring clips!
In a more modern design, the jewel bearing is
omitted so that the holder is supported at just one
pivot point.THE WORD ‘TRADITIONAL’
Holders are changing; new manufacturers and new
capabilities are emerging. Ideally, the holder shouldnot be moved after it is inserted in the TEM.
FIGURE 8.6. Principal parts of a side-entry holder that is held in the
goniometer stage. The specimen is clamped into the cup at the end of the
rod. A small jewel at the end of the rod (usually sapphire) fits into anotherjewel bearing in the stage to provide a stable base for manipulating the
specimen. The O-ring seals the end of the holder inside the vacuum.
Manipulating the specimen is accomplished from outside the column viacontrols within the rod. (See Figures 8.8–8.11 to see just where the speci-men goes.)
8.8 S IDE-ENTRY HOLDERS ............................................................................................................................... ........................................ 133
www .Iran -mavad .com  
ﻣﺮﺟﻊ ﺩﺍﻧﺸﺠﻮﻳﺎﻥ ﻭ ﻣﻬﻨﺪﺳﻴﻦ ﻣﻮﺍﺩ
8.9 TOP-ENTRY HOLDERS
Top-entry holders are becoming less common because
they essentially preclude XEDS analysis in the TEM.
Also, it is more difficult to design such holders so thatthe specimen can be manipulated (e.g., rotated orstrained). Their great advantage was that they were
much less susceptible to drift since they were not con-
nected directly to the outside, so early HRTEMrequired top-entry holders. Today, however, nearly all
TEMs up to 400 kV use side-entry holders; only the
DSTEMs retain the top-entry (bottom entry?) design.
Another drawback of such holders is that the
bore of the objective lens must be asymmetric(using an upper and a lower polepiece), which actu-ally limits the ultimate resolution by constraining thelens designer. Figure 8.7 shows a schematic diagram
of such a holder.
8.10 TILT AND ROTATE HOLDERS
One feature of TEMs which may surprise you if you are
a new user is that a wide variety of holders is available
for the TEM. Figure 8.8 shows illustrations of thesedifferent designs for the side-entry holder:
&Single-tilt holder: This is the basic holder with which
any novice should start practicing. You can only tiltaround the axis of the rod. It is relatively cheap,robust, and can at least give you some idea of the
usefulness of tilting a specimen for diffraction-con-
trast studies.
&Quick change holder: This is also a single-tilt holder
that clamps the specimen with a lever arm which youraise and lower onto your disk or grid. It doesn’t puta high stress on the specimen, but it doesn’t hold itvery strongly either. Don’t use it for magnetic speci-mens, but it can be great for ceramics. Different
retainers can be substituted for the clamp as shown
in Figure 8.8 (bottom), creating a more versatilemultipurpose holder
&Multiple-specimen holder: This is usually a single-tilt
holder, but you can load up to five specimens intothe column at one time as shown in Figure 8.9A. Atwo-specimen, double-tilt version is also available(Figure 8.9B). Such holders can be useful if you are
not very good at specimen preparation, or you want
to compare different specimens under identical con-ditions without turning off the beam. However, in
(A)
(B)
FIGURE 8.7. Top-entry holder: (A) cross section; (B) top view. The car-
tridge has a cone shape which fits into the tapered bore of the objective lens
polepiece. The specimen sits in a cup at the base of a column through the
cone down which the incident beam tra vels. Simple manipulations such as
tilting or rotating require complex micromechanical design, since the speci-
men is at the base of the cartridge and completely surrounded by the
polepiece. To tilt, e.g., as shown in (A), push rods are pressed against springsin two orthogonal directions, displacing a central ring around the column(see B), thus tilting the specimen cup.
 FIGURE 8.8. Examples of different designs for the side-entry holder.
From the top, they are: a rotation holder, a heating holder, a coolingholder, a double-tilt holder, and a single-tilt holder.
134 ...................................................................................................................................................................................P UMPS AND HOLDERS
www .Iran -mavad .com  
ﻣﺮﺟﻊ ﺩﺍﻧﺸﺠﻮﻳﺎﻥ ﻭ ﻣﻬﻨﺪﺳﻴﻦ ﻣﻮﺍﺩ
modern TEMs, specimen exchange is relatively
quick, except in UHV instruments where the multi-holder would probably be more useful although it isless common.
&Bulk specimen holder: This holder is used for surface
imaging and diffraction, e.g., using SE or BSE in aSTEM or for reflection diffraction and imaging in aTEM (see Chapter 29 for more about these tech-niques). The bulk specimen is larger than the tradi-tional 3-mm disk (usually /C2410 mm /C25 mm) so if you
can create a thin specimen of these dimensions, thebulk holder will allow you to sample more of yourmaterial at one time (Figure 8.10).
So don’t always think that you are limited to 3-mm
specimens!&Double-tilt holder: This is the most popular holder
since it gives you the most flexibility in orienting the
specimen. It is absolutely essential for imaging and
diffraction studies of crystalline specimens. The tiltaxes are fixed as two orthogonal directions. In somedesigns, you can remove the cup while the specimenis in place which means that you can reinsert yourspecimen in the same orientation. This feature isextremely useful if your specimen is robust.
&Tilt-rotate holder: You would often like to be able to
orient your specimen parallel to the tilt axis (alongthe rod). This holder lets you do just that. It’s astrength for the side-entry holder: one tilt axis isalways parallel to the rod of the holder which alsogives the largest tilt angle.
&Low-background holder: The cup and clamping ring
are made of Be to minimize the generation of brems-strahlung X-rays and characteristic X-rays. So they
are required for XEDS studies. They can be double
or single tilt and may be cooled also.
&Tomography holder: This is a new design that
allows you to tilt the sample through a full 360 8.
It’s ideal for looking at needles (like an AFM oratom-probe tip).
8.11 IN-SITU HOLDERS
Special holders have been developed that allow you to
change your specimen while you observe it in the TEM;in other words you can do experiments (heat, cool,strain, twist, compress, etc.) on a specimen in the TEM.
&Heating holder: Such holders in a conventional TEM
can go to /C2413008C which is measured by a thermo-
couple attached to the cup. In HVEMs, the tempera-
ture can go higher because of the larger gap betweenthe polepieces. You have to be careful to calibratethe temperature and remember that the temperature
may be different for different specimens. You should
also be sure that the material you are studying doesnot form a eutectic alloy with the material formingthe holder! If the eutectic does form it will have alower melting point, so you may deposit part of yourspecimen and the holder on the objective lens, ordown onto the screen, if the microscope is wellaligned.
&Cooling holder: This is available for either liquid-N 2or
liquid-He temperatures. These holders, which can besingle or double tilt, are a great asset for XEDS, EELS,and CBED studies since they minimize surface-bornecontamination. They are also essential for in-situstudies of superconducting materials and ideal forpolymers or biological tissue. However, you shouldremember that the cold holder can also act as a small
cryo-pump so that it actually attracts contamination.
FIGURE 8.10. A bulk holder for large specimens.
(A)
(B)
FIGURE 8.9. Multiple-specimen holders: (A) two-specimen double-tilt
and (B) five-specimen single-tilt.
8.11 I N-SITUHOLDERS ............................................................................................................................................................................. 135
www .Iran -mavad .com  
ﻣﺮﺟﻊ ﺩﺍﻧﺸﺠﻮﻳﺎﻥ ﻭ ﻣﻬﻨﺪﺳﻴﻦ ﻣﻮﺍﺩ
Since you are necessarily changing the temperature at
the specimen relative to its surroundings, be prepared
for specimen drift. It takes time for the whole system to
stabilize. The Polara from FEI is a modification of thecooling holder which fits in a special dedicated stage;the tip of the holder detaches from the rod withobvious advantages.
&Cryo-transfer holder: Certain specimens are pre-
pared at cryogenic temperatures such as liquids,latex emulsions, and tissue in general. This holder
permits you to transfer such cold specimens into the
TEM without water vapor from the atmospherecondensing as ice on the surface.
&Straining holder: This holder clamps the specimen
at both ends then applies a load to one end, via aload cell or screw-thread mechanism, as shown inFigure 8.11. The sample can be in the shape of asmall tensile specimen and it is thinned in the middle
of the gauge length (see inset). The motion of dis-
locations, cracks, etc., are then easily monitored, so avideo camera is an essential accessory. You can varythe load, to study cyclic as well as tensile loading,and the strain rate is another variable that is easilycontrolled. In Figure 8.11 a furnace is present, so thespecimen can be heated while under load. The use ofpiezoelectric drives is leading to great improvements
in this type of holder.
&Probing holders: These are like AFM holders for the
TEM. You can use them to ‘poke’ your specimens—
just like an AFM, STM, or an indenter—while youobserve the effect in the TEM.
&EBIC and CL holders: The essential feature is the
electrical feed-through that allows you to control thecharge recombination in a semiconductor or certainmineral specimens by applying a bias across the
specimen surface.
Beware: heating and straining holders, in particular,
can produce effects in thin foils that are totally uncharac-
teristic of your bulk sample. So you must use these holderscarefully and interpret your results cautiously. Often, sur-face reactions will dominate internal reactions when youare trying to induce a phase transformation by heating.
The surface may also stop grain boundaries from migrat-
i n ga tt e m p e r a t u r e sw h e r et h e yw o u l dd os oi nt h eb u l kmaterial. Obviously, defect motion under applied stressmay also be strongly affected since the 3D stress field willbe very different in bulk specimens compared to thin foils.
These problems can be overcome to some extent if
you use thicker specimens and examine them in anHVEM, or at least an IVEM, and the whole field of insitu studies, particularly, heating and/or straining, is
best performed in such microscopes (Butler and Hale
1981 and Section 29.12). However, the high-energy elec-trons in these microscopes may introduce lattice defectsthat affect the very phenomenon that you want to study,e.g., beam-induced vacancies can change diffusionalphase-transformation kinetics very easily.
It is also possible, but much more difficult and expen-
sive, to manipulate specimens in top-entry stages. Thetop-entry holder shown in Figure 8.12 is a heating-
Thermocouple
(W/Re 5% - 26% alloys)Gears
Shaft T
Lever
Pivot P
Radiation
shield S
Ta tube
Moveable jaw BFilament
Moveable jaw A
Miniature tensile sampleObjective
lens
regionPivot PLeverMicromotor
FIGURE 8.12. A top-entry, heating-straining holder which can be used
at temperatures up to 2300 K in a 3-MV HVEM.Specimen
Position
sensorWater fittingGear
housing
DC
motor
driveThinned specimen
FurnaceTop
view
Side view
FIGURE 8.11. A side-entry combined straining and heating holder. The
specimen looks like a miniature tensile specimen (inset) and is clamped at
either end by hex screws. There is a screw-thread arrangement for pullingthe specimen contained within the rod. The furnace surrounds the central
thin portion of the specimen.
136 ...................................................................................................................................................................................P UMPS AND HOLDERS
www .Iran -mavad .com  
ﻣﺮﺟﻊ ﺩﺍﻧﺸﺠﻮﻳﺎﻥ ﻭ ﻣﻬﻨﺪﺳﻴﻦ ﻣﻮﺍﺩ
straining holder, which is capable of operating at tem-
peratures up to 2300 K. The heat is provided by a coaxial
Ta tube that supports the W heater filament as shown in
the figure. The holder is used in a 3-MV microscope
where the specimen diameter is 5 mm. The largerspecimen diameter means that the disk can be shaped as
a small tensile specimen and still be quite robust.
There are also special combinations of holders and
stages which have been optimized for particular appli-cations. The example shown in Figure 8.13 has been
optimized to combine surface studies using low-energy
electron diffraction (LEED) and Auger analysis withTEM. The prechamber is fitted with an ion gun toclean the sample before the surface is analyzed. The
specimen can then be moved into the TEM column for
transmission studies. A similar prechamber has been
Ion gunLEED
AugerAuger
spectrometer
Tandem
turbopumpMass
spectrometerElectron
gunX-ray source
Specimen manipulator
Mass
spectrometer
Turbopump
Ion pumpTransfer rod
Screen
FIGURE 8.13. Schematic diagram showing the Hitachi H900 UHV TEM.
This instrument is equipped with a prechamber with LEED, Auger, and an
ion gun which can be used to clean the specimen, allowing UHV surfaceanalysis to be carried out on the TEM specimen. The holder has to transfer
the specimen through a prepump chamber where it is ion-cleaned before
going into the column.
(A)
(B)
FIGURE 8.14. Plasma cleaner: (A) example and (B) schematic.
(A)
(B)
1.21.62
0
0 200 400 600t (s)Mass-
thickness
(t/λ)300 s Ar
600 s Ar
900 s Ar
300 s O
FIGURE 8.15. Cleaning the surface of the specimen using a plasma
cleaner reduces the contamination produced by a focused electron
beam. (A) Set 1 was produced before the specimen was cleaned. Sets 2
and 3 (which you can’t see) were produced after 5 minutes of Ar cleaningand then an additional 5 minutes of oxygen cleaning, respectively. (B) Therate at which the specimen contamination builds up; the additional clean-
ing in pure oxygen always reduced the contamination rate.
8.11 I N-SITUHOLDERS ............................................................................................................................................................................. 137
www .Iran -mavad .com  
ﻣﺮﺟﻊ ﺩﺍﻧﺸﺠﻮﻳﺎﻥ ﻭ ﻣﻬﻨﺪﺳﻴﻦ ﻣﻮﺍﺩ
used elsewhere to provide a method to clean the sample
before growing thin films on the sample by molecular-
beam epitaxy (MBE) or thermal evaporation.
One of the reasons for using higher accelerating
voltages is that this gives more room in the specimen-
stage region. Thus, even 400-kV microscopes can befitted with a small, differentially pumped environmentalchamber. Such a chamber allows in situ studies of cor-rosion, degradation of catalysts, etc., especially whencombined with a heating holder.
Development of new holders and their use for in-situ
studies is going to be one of the most exciting topics inTEM. We’ll expand on this topic in the companion text.
8.12 PLASMA CLEANERS
Plasma cleaners have been available for removing
surface contamination and modifying surfaces (for
example, changing wettability) for over 30 years. Theunit is now marketed as a small box (e.g., as shown inFigure 8.14A) that can usually accommodate one speci-men holder; the rod of the holder is placed inside aplasma chamber, as shown in Figure 8.14B, just beforeit goes into the TEM. Plasma cleaners have long beenused to modify/clean surfaces of glass, semiconductors
and other ceramics, metals, and even polymers andbiomaterials. The development of plasma cleaners for
cleaning both the TEM holder (the part that goes into
the vacuum of the TEM) and more specifically the speci-
men that has already been placed in the TEM holder, ismore recent, but the possibilities are clear. This cleaningis generally regarded as essential for small-probe AEM.Most of the contamination that occurs in the electronbeam originates on your specimen, not from a ‘dirty’vacuum.
Although the processes occurring in the plasma are
complex (like the plasma itself) the basic idea is illus-trated by the removal of hydrocarbon contamination onthe specimen shown in Figure 8.15A. The plasma con-sists of a mixture of energetic electrons and ions thatbombard the surface and break the C–H bonds. Withshort duration exposure, the surface of the specimenitself is essentially unaffected. The hydrocarbon is thusgradually reduced in molecular weight and pumped
away in the vacuum of the cleaner. The user has some
flexibility in the choice of the plasma gas although themanufacturer usually limits this. Although many gassescan be used in principle, O
2,N2, and Ar are the most
common. The graph in Figure 8.15B shows the effect ofusing an oxygen plasma—it reduces the rate at whichthe contamination grows under the electron probe; theeffect of the oxygen-reactive gas is similar to that found
when using iodine in the ion mill.
CHAPTER SUMMARY
The vacuum and the holder are the two parts of the TEM that most closely affect your
specimen. You have to treat both carefully if you want to be sure of getting the most out ofyour TEM. The vacuum is usually automated, so you don’t have too much control over it.However, you can degrade the vacuum easily if you are a careless operator; e.g., if you don’tbother to prepump your film. You don’t want to touch any part (including the specimen
holder) that will go into the vacuum. In fact, you should treat the specimen holder as if it
were a rare jewel; it may actually contain a couple of synthetic ones and it certainly costs asmuch as a diamond of several carats! (It’s also probably worth more than its weight in gold.)
With the range of holders available today, you can conduct many materials science
experiments on your thin specimen while observing it in the TEM. However, if you’relooking at crystalline material, the most common manipulation is still tilting the specimenin two orthogonal directions to orient different crystal planes parallel to the electron beam.You’ll understand more fully why this is important after you’ve finished reading Parts 2
and 3 (and even in Part 4).
REFERENCES
There is a great deal of history for you to explore when you have time. Why are specimens 2.3 or 3.05 mm
diameter? Why do we talk about loading the plates? In many cases, this history holds us back but we
often don’t recognize why!
VACUUM
A more detailed list of references is given in the chapter on in situ TEM in the companion text. For a full
exposition of vacuum technology for TEMs, read Bigelow or the equally informative user’s guide byO’Hanlon.
138 ...................................................................................................................................................................................P UMPS AND HOLDERS
www .Iran -mavad .com  
ﻣﺮﺟﻊ ﺩﺍﻧﺸﺠﻮﻳﺎﻥ ﻭ ﻣﻬﻨﺪﺳﻴﻦ ﻣﻮﺍﺩ
Bigelow, WC 1995 Vacuum Methods in Electron Microscopy inPractical Methods in Electron Microscopy
15Ed. AM Glauert Portland Press London. An essential reference.
O’Hanlon, JF 1981 A User’s Guide to Vacuum Technology John Wiley and Sons New York.
HOLDERS AND IN SITU
Butler, EP and Hale, KF 1981 Dynamic Experiments in the Electron Microscope inPractical Methods in
Electron Microscopy 9Ed AM Glauert Elsevier Amsterdam.
Watt, IM 1985 The Principles and Practice of Electron Microscopy Cambridge University Press New York.
See appendix 1.
Komatsu, M, Mori, H and Iwasaki, K 1994 Design of a Hot Tensile Stage for an Ultrahigh-voltage Electron
Microscope and Its Application to In Situ Deformation of Sapphire at 1620 and 1720 K J. Am. Ceram.
Soc. 77839–842. Illustrates the use of temperatures as high as 2300 K.
Valdre `, U and Goringe, MJ 1971 in Electron Microscopy in Material Science , 208–254 Ed. U Valdre `
Academic Press New York. This article gives a detailed description of several TEM holders.
THE COMPANION TEXT
A full chapter on holders is included in the companion text with particular attention being paid to holders
for in-situ experiments.
SELF-ASSESSMENT QUESTIONS
Q8.1 How does a diffusion pump work?
Q8.2 How does a mechanical pump work?Q8.3 How does a turbomolecular pump work?Q8.4 How does an ion pump work?
Q8.5 How does a cryogenic pump work?
Q8.6 If you are concerned about contaminants in the TEM from pumps, which pump(s) should you use
(consider where and why)?
Q8.7 Where does the most common vacuum leak occur in a TEM and why at this point?Q8.8 Name one way to localize the source of a leak.Q8.9 Which types of specimens introduce contaminants and how can such introduction be prevented?
Q8.10 How can you personally introduce contamination into the microscope and what should you do to stop
doing it?
Q8.11 Summarize the advantages and disadvantages of side-entry holders.Q8.12 Why are TEM top-entry holders out of fashion?
Q8.13 What is a high vacuum (give a number with SI units)?Q8.14 What is an ultrahigh vacuum and why is it worth paying a lot of money to buy a TEM with such a
vacuum?
Q8.15 Which type of holder is the most flexible for TEM?Q8.16 Why is the column baked? Why should this be done carefully?Q8.17 What size is the typical specimen cup in the holder?
Q8.18 Why don’t we make larger-diameter thin samples?
Q8.19 What are the drawbacks when using a straining holder?Q8.20 Why would you cool a specimen?
Q8.21 What do we sometimes deliberately insert into a TEM that creates even more contamination and vacuum
degradation than the specimen?
TEXT-SPECIFIC QUESTIONS
T8.1 How would you notice that there is a vacuum leak in the TEM (without watching the gauges)?
T8.2 Why can baking both improve the vacuum and cause more leaks?
T8.3 Explain with a schematic diagram (like Figure 8.5) how the combination of low and high vacuum pumps is
used in tandem to pump down the microscope after: (a) it has been let down to air (e.g., for repair); (b) afterit has been degraded by the insertion of a specimen; (c) after it has been degraded by changing the film.
T8.4 Copy Figure 8.1 and cut out the circle attached to the rotating vane. By placing that circle and the vane in
different positions within the pump chamber show how air is alternately pulled out of the microscope
(into the inlet port) then expelled from the pump (through the outlet port).
T8.5 Estimate the number of atoms in a cubic millimeter of air at 10
/C03and 10/C06bar and thus estimate the
number of Ti atoms that need to be ionized to reduce the vacuum in that cubic millimeter by that amountin each case. State any assumptions and be brief.
T8.6 Compare and contrast top-entry and side-entry holders from the points of view of stability (mechanical,
thermal, etc.) versatility, cost, etc.
CHAPTER SUMMARY .................................................................................................................................................................................... 139
www .Iran -mavad .com  
ﻣﺮﺟﻊ ﺩﺍﻧﺸﺠﻮﻳﺎﻥ ﻭ ﻣﻬﻨﺪﺳﻴﻦ ﻣﻮﺍﺩ
T8.7 Under what circumstances might you prefer to use a holder with just one tilt axis but the ability to rotate
the specimen?
T8.8 Why do we choose to use Be for analytical holders rather than a lighter metal, or a heavier one such as
Mg? What are the potential problems with using Be?
T8.9 What are the problems with manufacturing a stage and holders for UHV operations rather than for the
generally poorer vacuum in most TEMs?
T8.10 Why is it difficult to manufacture holders that operate at extremely high or very low temperatures that do
not compromise the routine operation of the microscope?
140 ...................................................................................................................................................................................P UMPS AND HOLDERS
www .Iran -mavad .com  
ﻣﺮﺟﻊ ﺩﺍﻧﺸﺠﻮﻳﺎﻥ ﻭ ﻣﻬﻨﺪﺳﻴﻦ ﻣﻮﺍﺩ
9
The Instrument
CHAPTER PREVIEW
Over the preceding four chapters we’ve now introduced all the essential components of the
TEM and it’s time to see how the guns (Chapter 5), lenses (Chapter 6), detectors/screens(Chapter 7), and specimen holders (Chapter 8) are combined to form the instrument. Just as
we do for the VLM, it’s convenient to divide up the TEM into three components: the
illumination system, the objective lens/stage, and the imaging system. The illumination
system comprises the gun and the condenser lenses and its role is to take the electrons from
the source and transfer them to your specimen. You can operate the illumination system intwo principal modes: parallel beam and convergent beam. The first mode is used primarily
for TEM imaging and selected-area diffraction (SAD), while the second is used mainly for
scanning (STEM) imaging, analysis via X-ray and electron spectrometry, and convergent-beam electron diffraction (CBED).
The objective lens and the specimen holder/stage system is the heart of the TEM. This
critical region usually extends over a distance of /C2410 mm at the center of the TEM. Here is
where all of the beam-specimen interactions take place and the two fundamental TEM
operations occur, namely, the creation of the various images and DPs that are subsequently
magnified for viewing and recording. Clearly the objective lens is the most important lens ina TEM because its quality determines the quality of all the information about the specimen
that we seek. Because of the various defects inherent in magnetic lenses, our specimens must
be placed close to the center of the objective lens and this restricts our ability to manipulatethe specimen and gain access to the various signals generated. However, as we’ve mentioned
many times already, we can now overcome many of the defects that limit lens performance
by inserting complex aberration-correction systems into the column, but only the most
expensive TEMs are so equipped.
The imaging system uses several lenses to magnify the image or the DP produced by the
objective lens and to focus these on the viewing screen or computer display via a detector,
CCD, or TV camera. We’ll refer to the magnifying lenses as the intermediate and diffraction
lenses and the final lens as the projector lens (since it projects the final image or DP onto the
viewing screen or detector). All TEM operations involve observing the electrons on a screenof some form, with or without a specimen in place. In many current TEMs you will have a
button for focus, another for magnification, and another for diffraction (or a slide on the
computer screen). These three components, the illumination system, stage, and imaging
system, are often called the ‘column’, for obvious reasons. Throughout this book, the
electrons will invariably be shown as traveling ‘down’ the column because this is theconstruction of most (but not all) TEMs.
The purpose of this chapter is to go through the principal functions of the many
lenses in the column and give you some feel for what is happening in the microscopewhen you press a button, rotate a knob or trackball, or drag your mouse. The betteryou understand the operation of a TEM, the more you can be sure that you are getting
the most out of it.
We do NOT intend to teach you how to operate a specific TEM since individual
manufacturers choose different ways to manipulate the many lenses, apertures, deflectors,
etc., in the TEM column to achieve the same ends. What we will do is introduce specific
operational procedures that we hope are generic enough such that you should, in concert
with the operating manual of your own TEM, be able to carry out all the basic procedures.
THEINSTRUMENT ......................................................................................................................................................................................... 141
www .Iran -mavad .com  
ﻣﺮﺟﻊ ﺩﺍﻧﺸﺠﻮﻳﺎﻥ ﻭ ﻣﻬﻨﺪﺳﻴﻦ ﻣﻮﺍﺩ
9.1 THE ILLUMINATION SYSTEM
The illumination system takes the electrons from the
gun and transfers them to the specimen giving either a
broad beam or a focused beam (often called a ‘probe’ or‘spot’) entering the specimen. We can think of these two
cases as analogous to a floodlight or a spotlight. In
Chapter 5 we described how the gun produces animage of the source (called a crossover). This crossoveracts as the object for the first lens in the illumination
system that consists of several condenser lenses (C1,
etc.). We will discuss the two different ways to use theillumination system: formation of a parallel electron
beam (although it is almost never truly parallel) or a
convergent beam (which may be divergent).9.1.A TEM Operation Using a Parallel Beam
In the traditional TEM mode, the first two condenser
lenses (C1, C2) are adjusted to illuminate the specimen
with a parallel beam of electrons, typically several
micrometers across at reasonable magnifications(20,000 /C2–100,000 /C2). As shown in Figure 9.1, the
C1 lens first forms an image of the gun crossover. In
the case of a thermionic source, the original crossover
may be several tens of micrometers across, and this cross-over is demagnified by an order of magnitude or more.In the case of a FEG, the source size may be less than
the desired illumination area on the specimen so it may
be necessary to magnify the crossover (so the condenserlenses don’t always condense!). The simplest way toproduce a parallel beam is shown in Figure 9.1A in
(A) (B)
FIGURE 9.1. Parallel-beam operation in the TEM: (A) the basic principle illustrated, using just the C1 and an underfocused C2 lens. (B) The practical
situation in most TEMs; using the C1 and C2 lenses to image the source at the FFP of the condenser-objective lens, thus creating a parallel beam at the
specimen plane. Therefore, the upper objective is sometimes termed the C3 lens.
142 ..........................................................................................................................................................................................T HEINSTRUMENT
www .Iran -mavad .com  
ﻣﺮﺟﻊ ﺩﺍﻧﺸﺠﻮﻳﺎﻥ ﻭ ﻣﻬﻨﺪﺳﻴﻦ ﻣﻮﺍﺩ
which the C2 lens is weakened to produce an under-
focused image of the C1 crossover (although no TEMtoday has only two condenser lenses). Remember fromSection 6.2.D and Figure 6.5 that any lens operates either
in focus or out of focus and there are times when each
mode is useful. In its out-of-focus condition, a lens is saidto be overfocused if it is strong and the crossover occurs
before the image plane and underfocused if the lens is
weak and the crossover occurs after the image plane.Remember also that underfocus gives a more parallelbeam at the specimen than overfocus.
While the beam in Figure 9.1A is not exactly parallel
to the optic axis, aunder these conditions is <10
/C04rads
(0.0057 8), which is effectively a parallel beam.
When generating the small probes we need in
STEM and AEM, the upper polepiece of the objectivelens acts as the C3 lens (see the next two sections) andcontrols the beam hitting the specimen as shown in
Figure 9.1B. If the C2 lens is focused to produce an
image (of the crossover) at the front-focal plane (FFP)of the upper-objective polep iece then a parallel beam
of electrons is formed by the lens. The so-called con-
denser-objective (c/o) le ns system is standard on
almost all TEMs used for materials characterization
but there is no c/o lens in dedicated STEMS, TEMs
made before /C241980 and those designed primarily for
imaging of biological specimens. The c/o lens system
complicates the electron optics, as we shall see in Sec-tion 9.1.C below.
We’ll see that parallel illumination is essential to get the
sharpest selected-area DPs (SADPs) (Chapter 18) and,
in principle, the best classical image contrast (Part 3). In
fact, we usually assume that the incident beam is parallel
when interpreting our classical images. Usually you
should underfocus C2 until the illuminated area onyour specimen fills the viewing screen. The higher themagnification the more you have to strengthen C2 (mak-ing the beam lessparallel) in order to keep the illuminated
area just filling the screen and thus illuminating less of thespecimen.In parallel-illumination TEM mode, such as you
would use for diffraction-contrast imaging and SADP
formation, there is usually no need to change C1,which is therefore kept at so me intermediate setting,
recommended by the manufacturer. The only othervariable is the C2 aperture. A small aperture reducesthe electron current reaching your specimen. How-ever, if you use a smaller aperture, you decrease theangle of beam convergence and therefore make the
beam more parallel, as is evident from Figure 9.2.
9.1.B Convergent-Beam (S)TEM Mode
Now, there are times when you may wish to focus the
beam more, so that the intensity of the beam on aspecific area of the specimen is increased. Let’s look atvarious ways to do this.
If you want to minimize the area of the specimen that
you are illuminating, you simply change the C2 lens so itis focused rather than defocused and you form anCLASSICAL? PARALLEL?
Classical (or traditional or conventional) means ...
thinking in terms of waves and beams. Parallel illu-mination isn’t really parallel, it’s just not veryconvergent.CONVERGENCE ANGLES
ais small. All ray diagrams in this book are drawn
with exaggerated (large) angles.
FIGURE 9.2. Effect of the C2 aperture on the parallel nature of the beam:
a smaller aperture creates a more parallel beam at the expense of total
number of electrons (i.e., reduced probe current) reaching the specimen.
9.1 T HEILLUMINATION SYSTEM ............................................................................................................................... .............................. 143
www .Iran -mavad .com  
ﻣﺮﺟﻊ ﺩﺍﻧﺸﺠﻮﻳﺎﻥ ﻭ ﻣﻬﻨﺪﺳﻴﻦ ﻣﻮﺍﺩ
image of the C1 crossover at the specimen, as shown in
Figure 9.3A. This is the condition under which you can
view the source image to adjust its saturation (go back
and look at Figure 5.5B and C) or to measure thedimensions of the beam (see Section 5.5.D). When C2
is focused like this, the beam is at its least parallel and
most convergent. While the intensity of illumination onthe viewing screen will be greatest, your image contrastwill be reduced and any SADP will be distorted. Ideally,
for routine TEM work, your specimen should always be
thin enough so that you never have to operate with C2focused but, in practice, you’ll often find yourself focus-ing C2 to compensate somewhat for poor transmission
through a thick portion of your specimen.
However, there are times when we do need to create
a focused, convergent beam at the specimen. We then
use the other principal way to operate the illuminationsystem: the convergent-beam (or probe/spot) mode.
When you use this mode you won’t immediately see a
useful image; the convergence destroys the parallelismand reduces the image contrast. So to see an image wehave to scan the beam; this mode of operation of the
illumination system is standard for STEM and AEM.Now, if you have a FEG it’s possible to use the C1
and C2 lenses to produce A ˚-level probes but, with a
thermionic source, it isn’t possible to use just those
two lenses (as in Figure 9.3A) to demagnify the relativelylarge thermionic-gun crossover to less than severalnanometers. So to get the desired probe sizes of <<1n m
for analysis, etc., the usual solution, as we just noted, isto introduce a C3 or c/o lens. We can only do this if the
