Repository: Ketankham/chatbot-meta-books

File: callister-book.txt (part 17 of 65)
Fail, 3rd edition, ASM International, Materials Park, OH, 
2013.
  •  251Chapter 9  Phase Diagrams
T he accompanying graph is the phase diagram for pure H2O. Parameters plotted are external 
pressure (vertical axis, scaled logarithmically) versus temperature. In a sense this diagram is a map 
in which regions for the three familiar phases—solid (ice), liquid (water), and vapor (steam)—are  delineated. The three red curves represent phase boundaries that define the regions. A photograph located in each region shows an example of its phase—ice cubes, liquid water being poured into a glass, and steam spewing from a kettle. (Photographs left to right: © AlexStar/iStockphoto, © Canbalci/iStockphoto, © IJzendoorn/iStockphoto.)
Liquid
(Water)Pressure (atm)
Vapor
(Steam)1,000
100
10
1.0
0.1
0.01
0.001
−20 20 40 60 80 100 120 0Solid
(Ice)
Temperature (°C)
Three phases for the H2O system are shown in this photograph: ice 
(the iceberg), water (the ocean or sea), and vapor (the clouds).
These three phases are not in equilibrium with one another. © Achim Baqué/Stockphoto/
252  •   WHY STUDY Phase Diagrams?
Learning Objectives
After studying this chapter, you should be able to do the following:
1. (a)  Schematically sketch simple isomorphous 
and eutectic phase diagrams.
(b)  On these diagrams, label the various phase 
regions.
(c) Label liquidus, solidus, and solvus lines.
2.  Given a binary phase diagram, the  composition 
of an alloy, and its  temperature; and assuming 
that the alloy is at equilibrium; determine the following:
(a) what phase(s) is (are) present,(b) the composition(s) of the phase(s), and(c) the mass fraction(s) of the phase(s).
3.  For some given binary phase diagram, do the 
 following:
(a)  locate the temperatures and  compositions of all eutectic, eutectoid, peritectic, andcongruent phase  transformations; and
(b)  write reactions for all these transformations 
for either heating or cooling.
4.  Given the composition of an iron–carbon alloy 
containing between 0.022 and 2.14 wt% C, be able to
(a)  specify whether the alloy is hypoeutectoid or hypereutectoid,
(b)  name the proeutectoid phase,(c)  compute the mass fractions of proeutectoid 
phase and pearlite, and
(d)  make a schematic diagram of the micro-
structure at a temperature just below the eutectoid.
The understanding of phase diagrams for alloy systems is extremely important because 
there is a strong correlation between microstructure and mechanical properties, and the development of microstructure of an alloy is related to the characteristics of its phase diagram. In addition, phase diagrams provide valuable information about melting, cast-ing, crystallization, and other phenomena.
This chapter presents and discusses the following topics: (1) terminology associated 
with phase diagrams and phase transformations; (2) pressure–temperature phase diagrams for pure materials; (3) the interpretation of phase diagrams; (4) some of the common and relatively simple binary phase diagrams, including that for the iron–carbon system; and (5) the development of equilibrium microstructures upon cooling for several situations.9.1 INTRODUCTION
Definitions and Basic Concepts
It is necessary to establish a foundation of definitions and basic concepts relating to alloys, phases, and equilibrium before delving into the interpretation and utiliza-tion of phase diagrams. The term component is frequently used in this discussion; 
components are pure metals and/or compounds of which an alloy is composed. For 
example, in a copper–zinc brass, the components are Cu and Zn. Solute and solvent,  componentOne reason that a knowledge and understanding 
of phase diagrams is important to the engineer relates to the design and control of heat-treating procedures; some properties of materials are functions of their microstructures and, consequently, of their thermal histories. Even though most phase diagrams represent stable (or equilibrium) states and microstructures, they are nevertheless useful in understanding the development and preservation of nonequilibrium structures and their attendant properties; it is often the case that these properties are more desirable than those associated with the equi-librium state. This is aptly  illustrated by the phenom-
enon of precipitation  hardening (Section 11.10).
9.2 Solubility Limit  •   253
which are also common terms, were defined in Section 4.3. Another term used in 
this context is system, which has two meanings. System may refer to a specific body 
of material under consideration (e.g., a ladle of molten steel); or it may relate to the 
series of possible alloys consisting of the same components but without regard to alloy composition (e.g., the iron–carbon system).
The concept of a solid solution was introduced in Section 4.3. To review, a solid 
solution consists of atoms of at least two different types; the solute atoms occupy either substitutional or interstitial positions in the solvent lattice, and the crystal structure of the solvent is maintained.system
For many alloy systems and at some specific temperature, there is a maximum concen-tration of solute atoms that may dissolve in the solvent to form a solid solution; this is called a solubility limit. The addition of solute in excess of this solubility limit results in 
the formation of another solid solution or compound that has a distinctly different com-
position. To illustrate this concept, consider the sugar–water (C
12H22O11–H2O) system. 
Initially, as sugar is added to water, a sugar–water solution or syrup forms. As more sugar is introduced, the solution becomes more concentrated, until the solubility limit is reached or the solution becomes saturated with sugar. At this time, the solution is not capable of dissolving any more sugar, and further additions simply settle to the bottom of the container. Thus, the system now consists of two separate substances: a sugar–water syrup liquid solution and solid crystals of undissolved sugar.
This solubility limit of sugar in water depends on the temperature of the water and 
may be represented in graphical form on a plot of temperature along the ordinate and composition (in weight percent sugar) along the abscissa, as shown in Figure 9.1. Along the composition axis, increasing sugar concentration is from left to right, and percentage of water is read from right to left. Because only two components are involved (sugar and water), the sum of the concentrations at any composition will equal 100 wt%. The solubility limit is represented as the nearly vertical line in the figure. For compositions and temperatures to the left of the solubility line, only the syrup liquid solution exists; to the right of the line, syrup and solid sugar coexist. The solubility limit at some tempera-ture is the composition that corresponds to the intersection of the given temperature coordinate and the solubility limit line. For example, at 20 °C, the maximum solubility 
of sugar in water is 65 wt%. As Figure 9.1 indicates, the solubility limit increases slightly with rising temperature.solubility limit
Tutorial Video:
What Is a 
Solubility Limit?9.2 SOLUBILITY LIMIT
Composition (wt%)Temperature (°C)
Temperature ( °F)
0 20 40 60 80 100
100Sugar
Water 80 60 40 20 050100150
Liquid
solution
+
solid
sugarLiquid solution (syrup)Solubility limit200
020406080100 Figure 9.1  The solubility of sugar 
(C12H22O11) in a sugar–water syrup.
254  •   Chapter 9  /  Phase Diagrams
Also critical to the understanding of phase diagrams is the concept of a phase. A phase may 
be defined as a homogeneous portion of a system that has uniform physical and chemical characteristics. Every pure material is considered to be a phase; so also is every solid, liquid, and gaseous solution. For example, the sugar–water syrup solution just discussed is one phase, and solid sugar is another. Each has different physical properties (one is a liquid, the other is a solid); furthermore, each is different chemically (i.e., has a different chemical composition); one is virtually pure sugar, the other is a solution of H
2O and C12H22O11. If 
more than one phase is present in a given system, each will have its own distinct properties, and a boundary separating the phases will exist, across which there will be a discontinuous and abrupt change in physical and/or chemical characteristics. When two phases are present in a system, it is not necessary that there be a difference in both physical and chemical 
properties; a disparity in one or the other set of properties is sufficient. When water and ice are present in a container, two separate phases exist; they are physically dissimilar (one is a solid, the other is a liquid) but identical in chemical makeup. Also, when a substance can exist in two or more polymorphic forms (e.g., having both FCC and BCC structures), each of these structures is a separate phase because their respective physical characteristics differ.
Sometimes, a single-phase system is termed homogeneous. Systems composed of two 
or more phases are termed mixtures or heterogeneous systems. Most metallic alloys and, for that matter, ceramic, polymeric, and composite systems are heterogeneous. Typically, the phases interact in such a way that the property combination of the multiphase system is different from, and more desirable than, either of the individual phases.phase
Tutorial Video:
What Is a Phase?9.3 PHASES
The physical properties and, in particular, the mechanical behavior of a material often depend on the microstructure. Microstructure is subject to direct microscopic observa-tion using optical or electron microscopes; this is touched on in Sections 4.9 and 4.10. In metal alloys, microstructure is characterized by the number of phases present, their proportions, and the manner in which they are distributed or arranged. The microstruc-ture of an alloy depends on such variables as the alloying elements present, their con-centrations, and the heat treatment of the alloy (i.e., the temperature, the heating time at temperature, and the rate of cooling to room temperature).
The procedure of specimen preparation for microscopic examination is briefly out-
lined in Section 4.10. After appropriate polishing and etching, the different phases may be distinguished by their appearance. For example, for a two-phase alloy, one phase may ap-pear light and the other phase dark. When only a single phase or solid solution is present, the texture is uniform, except for grain boundaries that may be revealed (Figure 4.15 b).9.4 MICROSTRUCTURE
Equilibrium is another essential concept; it is best described in terms of a thermody-namic quantity called the free energy. In brief, free energy is a function of the internal 
energy of a system and also the randomness or disorder of the atoms or molecules (or 
entropy). A system is at equilibrium if its free energy is at a minimum under some speci-fied combination of temperature, pressure, and composition. In a macroscopic sense, this means that the characteristics of the system do not change with time, but persist indefinitely—that is, the system is stable. A change in temperature, pressure, and/or composition for a system in equilibrium results in an increase in the free energy and in a possible spontaneous change to another state by which the free energy is lowered.
The term phase equilibrium, often used in the context of this discussion, refers 
to equilibrium as it applies to systems in which more than one phase may exist. Phase equilibrium
free energy
phase equilibrium9.5 PHASE EQUILIBRIA
9.6 One-Component (or Unary) Phase Diagrams  •   255
equilibrium is reflected by a constancy with time in the phase characteristics of a system. 
Perhaps an example best illustrates this concept. Suppose that a sugar–water syrup is contained in a closed vessel and the solution is in contact with solid sugar at 20 °C. If the 
system is at equilibrium, the composition of the syrup is 65 wt% C
12H22O11–35 wt% H2O 
(Figure 9.1), and the amounts and compositions of the syrup and solid sugar will remain constant with time. If the temperature of the system is suddenly raised—say, to 100 °C—
this equilibrium or balance is temporarily upset and the solubility limit is increased to 80 wt% C
12H22O11 (Figure 9.1). Thus, some of the solid sugar will go into solution in the 
syrup. This will continue until the new equilibrium syrup concentration is established at the higher temperature.
This sugar–syrup example illustrates the principle of phase equilibrium using a 
liquid–solid system. In many metallurgical and materials systems of interest, phase equi-librium involves just solid phases. In this regard the state of the system is reflected in the characteristics of the microstructure, which necessarily include not only the phases present and their compositions, but, in addition, the relative phase amounts and their spatial arrangement or distribution.
Free energy considerations and diagrams similar to Figure 9.1 provide information 
about the equilibrium characteristics of a particular system, which is important, but they do not indicate the time period necessary for the attainment of a new equilibrium state. It is often the case, especially in solid systems, that a state of equilibrium is never completely achieved because the rate of approach to equilibrium is extremely slow; such a system is said to be in a nonequilibrium or metastable state. A metastable state or 
microstructure may persist indefinitely, experiencing only extremely slight and almost imperceptible changes as time progresses. Often, metastable structures are of more practical significance than equilibrium ones. For example, some steel and aluminum alloys rely for their strength on the development of metastable microstructures during carefully designed heat treatments (Sections 10.5 and 11.10).
Thus it is important to understand not only equilibrium states and structures, but 
also the speed or rate at which they are established and the factors that affect that rate. This chapter is devoted almost exclusively to equilibrium structures; the treatment of re-action rates and nonequilibrium structures is deferred to Chapter 10 and Section 11.10.
metastable
Much of the information about the control of the phase structure of a particular system is conveniently and concisely displayed in what is called a phase diagram, also often termed 
an equilibrium diagram. Three externally controllable parameters affect phase structure—
temperature, pressure, and composition—and phase diagrams are constructed when various combinations of these parameters are plotted against one another.
Perhaps the simplest and easiest type of phase diagram to understand is that for a 
one-component system, in which composition is held constant (i.e., the phase diagram is for a pure substance); this means that pressure and temperature are the variables. This one-component phase diagram (or unary phase diagram,  sometimes also called 
a pressure–temperature  [or P–T] diagram ) is represented as a two-dimensional plot of phase diagram9.6  ONE-COMPONENT (OR UNARY) 
PHASE DIAGRAMSConcept Check 9.1 What is the difference between the states of phase equilibrium and 
metastability?
[The answer may be found in all digital versions of the text and/or at www.wiley.com/college/callister  
(Student Companion Site).]
256  •   Chapter 9  /  Phase Diagrams
Binary Phase Diagramspressure (ordinate, or vertical axis) versus temperature (abscissa, or horizontal axis). 
Most often, the pressure axis is scaled logarithmically.
We illustrate this type of phase diagram and demonstrate its interpretation using as 
an example the one for H2O, which is shown in Figure 9.2. Regions for three different 
phases—solid, liquid, and vapor—are delineated on the plot. Each of the phases exist under equilibrium conditions over the temperature–pressure ranges of its corresponding area. The three curves shown on the plot (labeled aO, bO, and cO) are phase boundaries; at any point on one of these curves, the two phases on either side of the curve are in equilibrium (or coexist) with one another. Equilibrium between solid and vapor phases is along curve aO; it is likewise for the solid–liquid boundary, curve bO, and the liquid–vapor boundary, curve cO. Upon crossing a boundary (as temperature and/or pressure is altered), one phase 
transforms into another. For example, at 1 atm pressure, during heating the solid phase transforms to the liquid phase (i.e., melting occurs) at the point labeled 2 on Figure 9.2 (i.e., the intersection of the dashed horizontal line with the solid–liquid phase boundary); this point corresponds to a temperature of 0 °C. The reverse transformation (liquid-to-solid, or 
solidification) takes place at the same point upon cooling. Similarly, at the intersection of the dashed line with the liquid–vapor phase boundary (point 3 in Figure 9.2, at 100 °C) the 
liquid transforms into the vapor phase (or vaporizes) upon heating; condensation occurs for cooling. Finally, solid ice sublimes or vaporizes upon crossing the curve labeled aO.
As may also be noted from Figure 9.2, all three of the phase boundary curves intersect at 
a common point, which is labeled O  (for this H
2O system, at a temperature of 273.16 K and 
a pressure of 6.04 × 10−3 atm). This means that at this point only, all of the solid, liquid, 
and vapor phases are simultaneously in equilibrium with one another. Appropriately, this, 
and any other point on a P –T phase diagram where three phases are in equilibrium, is called 
a triple point; sometimes it is also termed an invariant point inasmuch as its position is distinct, 
or fixed by definite values of pressure and temperature. Any deviation from this point by a change of temperature and/or pressure will cause at least one of the phases to disappear.
Pressure–temperature phase diagrams for a number of substances have been deter-
mined experimentally, which also have solid-, liquid-, and vapor-phase regions. In those instances when multiple solid phases (i.e., allotropes, Section 3.6) exist, there appears a region on the diagram for each solid phase and also other triple points.Figure 9.2  Pressure–temperature phase 
diagram for H2O. Intersection of the dashed 
horizontal line at 1 atm pressure with the solid–
liquid phase boundary (point 2) corresponds to the melting point at this pressure (T = 0°C). 
Similarly, point 3, the intersection with the liquid–vapor boundary, represents the boiling point (T = 100°C).Liquid
(Water)Pressure (atm)
Vapor
(Steam)1,000
100
10
1.0
0.1
0.01
0.001−20 20 40 60 80 100 120 0Solid
(Ice)
Oc
ab
Temperature (°C)2 3
Another type of extremely common phase diagram is one in which temperature and 
composition are variable parameters and pressure is held constant—normally 1 atm. There are several different varieties; in the present discussion, we will concern ourselves 
9.7 Binary Isomorphous Systems  •   257
Possibly the easiest type of binary phase diagram to understand and interpret is the 
type that is characterized by the copper–nickel system (Figure 9.3 a). Temperature is 
plotted along the ordinate, and the abscissa represents the composition of the alloy, in weight percent of nickel. The composition ranges from 0 wt% Ni (100 wt% Cu) on the far left horizontal extreme to 100 wt% Ni (0 wt% Cu) on the right. Three different phase regions, or fields,  appear on the diagram: an alpha ( 𝛼) field, a liquid (L ) field, 
and a two-phase 𝛼 + L field. Each region is defined by the phase or phases that exist 
over the range of temperatures and compositions delineated by the phase boundary lines.
The liquid L is a homogeneous liquid solution composed of both copper and nickel. 
The 𝛼 phase is a substitutional solid solution consisting of both Cu and Ni atoms and 
has an FCC crystal structure. At temperatures below about 1080 °C, copper and nickel 
are mutually soluble in each other in the solid state for all compositions. This complete solubility is explained by the fact that both Cu and Ni have the same crystal structure (FCC), nearly identical atomic radii and electronegativities, and similar valences, as dis-cussed in Section 4.3. The copper–nickel system is termed isomorphous because of this 
complete liquid and solid solubility of the two components.
Some comments are in order regarding nomenclature: First, for metallic alloys, solid 
solutions are commonly designated by lowercase Greek letters ( 𝛼, 𝛽, 𝛾, etc.). With regard 
to phase boundaries, the line separating the L  and 𝛼 + L phase fields is termed the liq-
uidus line, as indicated in Figure 9.3a ; the liquid phase is present at all temperatures and 
compositions above this line. The solidus line  is located between the 𝛼 and 𝛼 + L regions, 
below which only the solid 𝛼 phase exists.
For Figure 9.3a, the solidus and liquidus lines intersect at the two composition 
extremes; these correspond to the melting temperatures of the pure components. For example, the melting temperatures of pure copper and nickel are 1085 °C and 1455 °C, 
respectively. Heating pure copper corresponds to moving vertically up the left-hand temperature axis. Copper remains solid until its melting temperature is reached. The solid-to-liquid transformation takes place at the melting temperature, and no further heating is possible until this transformation has been completed.
For any composition other than pure components, this melting phenomenon occurs 
over the range of temperatures between the solidus and liquidus lines; both solid 𝛼 and 
liquid phases are in equilibrium within this temperature range. For example, upon heat-ing of an alloy of composition 50 wt% Ni–50 wt% Cu (Figure 9.3 a), melting begins at 
approximately 1280 °C (2340 °F); the amount of liquid phase continuously increases with 
temperature until about 1320 °C (2410 °F), at which point the alloy is completely liquid.isomorphous9.7 BINARY ISOMORPHOUS SYSTEMSwith binary alloys—those that contain two components. If more than two components are present, phase diagrams become extremely complicated and difficult to represent. An explanation of the principles governing and the interpretation of phase diagrams can be demonstrated using binary alloys even though most alloys contain more than two components.
Binary phase diagrams are maps that represent the relationships between tempera-
ture and the compositions and quantities of phases at equilibrium, which influence the microstructure of an alloy. Many microstructures develop from phase transformations,  
the changes that occur when the temperature is altered (typically upon cooling). This may involve the transition from one phase to another or the appearance or disappear-ance of a phase. Binary phase diagrams are helpful in predicting phase transformations and the resulting microstructures, which may have equilibrium or nonequilibrium character.
258  •   Chapter 9  /  Phase Diagrams
Figure 9.3  (a) The copper–nickel phase 
diagram. (b) A portion of the copper–nickel 
phase diagram for which compositions and phase amounts are determined at point B. 
(Adapted from Phase Diagrams of Binary 
Nickel Alloys, P. Nash, Editor, 1991. Reprinted by permission of ASM International, Materials Park, OH.)
B1455°C Liquid
Liquidus lineSolidus line
A
1085°C1600
1500
14001300
1200
1100
1000Temperature ( °C)2800
2600
2400
2200
2000
Temperature ( °F)
100 80 60 40 20 0
(Ni) (Cu)
(a)Composition (wt% Ni)+ L
BTemperature ( °C)1300
1200
30
(b)Composition (wt% Ni)CL C0C+ Liquid+ LiquidLiquid
Tie line
20 40 50R S𝛼
𝛼
𝛼𝛼
𝛼
𝛼𝛼
Concept Check 9.2 The phase diagram for the cobalt–nickel system is an isomorphous 
one. On the basis of melting temperatures for these two metals, describe and/or draw a sche-
matic sketch of the phase diagram for the Co–Ni system.
[The answer may be found in all digital versions of the text and/or at www.wiley.com/college/callister  
(Student Companion Site).]
9.8 Interpretation of Phase Diagrams  •   259
For a binary system of known composition and temperature at equilibrium, at least three 
kinds of information are available: (1) the phases that are present, (2) the compositions of these phases, and (3) the percentages or fractions of the phases. The procedures for making these determinations will be demonstrated using the copper–nickel system.
Phases Present
The establishment of what phases are present is relatively simple. One just locates the temperature–composition point on the diagram and notes the phase(s) with which the corresponding phase field is labeled. For example, an alloy of composition 60 wt% Ni–40 wt% Cu at 1100 °C would be located at point A  in Figure 9.3a ; because this is within the 𝛼 
region, only the single 𝛼 phase will be present. However, a 35 wt% Ni–65 wt% Cu alloy at 
1250 °C (point B ) consists of both 𝛼 and liquid phases at equilibrium.
Determination of Phase Compositions
The first step in the determination of phase compositions (in terms of the concentrations of the components) is to locate the temperature–composition point on the phase dia-gram. Different methods are used for single- and two-phase regions. If only one phase is present, the procedure is trivial: The composition of this phase is simply the same as the overall composition of the alloy. For example, consider the 60 wt% Ni–40 wt% Cu alloy at 1100 °C (point A, Figure 9.3a). At this composition and temperature, only the 𝛼 
phase is present, having a composition of 60 wt% Ni–40 wt% Cu.
For an alloy having composition and temperature located in a two-phase region, 
the situation is more complicated. In all two-phase regions (and in two-phase regions only), one may imagine a series of horizontal lines, one at every temperature; each of these is known as a tie line, or sometimes as an isotherm. These tie lines extend across 
the two-phase region and terminate at the phase boundary lines on either side. To compute the equilibrium concentrations of the two phases, the following procedure is used:
 1. A tie line is constructed across the two-phase region at the temperature of the alloy.
 2. The intersections of the tie line and the phase boundaries on either side are noted. 3. Perpendiculars are dropped from these intersections to the horizontal composition 
axis, from which the composition of each of the respective phases is read.
For example, consider again the 35 wt% Ni–65 wt% Cu alloy at 1250 °C, located 
at point B in Figure 9.3b and lying within the 𝛼 + L region. Thus, the problem is to 
determine the composition (in wt% Ni and Cu) for both the 𝛼 and liquid phases. The 
tie line is constructed across the 𝛼 + L phase region, as shown in Figure 9.3b. The per-
pendicular from the intersection of the tie line with the liquidus boundary meets the 
composition axis at 31.5 wt% Ni–68.5 wt% Cu, which is the composition of the liquid phase, C
L. Likewise, for the solidus–tie line intersection, we find a composition for the 
𝛼 solid-solution phase, C𝛼, of 42.5 wt% Ni–57.5 wt% Cu.
Determination of Phase Amounts
The relative amounts (as fraction or as percentage) of the phases present at equilibrium may also be computed with the aid of phase diagrams. Again, the single- and two-phase situations must be treated separately. The solution is obvious in the single-phase region. Because only one phase is present, the alloy is composed entirely of that phase—that is, the phase fraction is 1.0, or, alternatively, the percentage is 100%. From the previous example for the 60 wt% Ni–40 wt% Cu alloy at 1100 °C (point A in Figure 9.3a), only 
the 𝛼 phase is present; hence, the alloy is completely, or 100%, 𝛼.   : VMSE
Isomorphous 
(Sb-Bi)
   : VMSE
Isomorphous 
(Sb-Bi)
tie line
   : VMSE
Isomorphous
(Sb-Bi)9.8 INTERPRETATION OF PHASE DIAGRAMS
260  •   Chapter 9  /  Phase Diagrams
If the composition and temperature position is located within a two-phase region, 
things are more complex. The tie line must be used in conjunction with a procedure that 
is often called the lever rule (or the inverse lever rule), which is applied as follows:
 1. The tie line is constructed across the two-phase region at the temperature of the alloy.
 2. The overall alloy composition is located on the tie line. 3. The fraction of one phase is computed by taking the length of tie line from the 
overall alloy composition to the phase boundary for the other phase and dividing 
by the total tie line length.
 4. The fraction of the other phase is determined in the same manner. 5. If phase percentages are desired, each phase fraction is multiplied by 100. When 
the composition axis is scaled in weight percent, the phase fractions computed 
using the lever rule are mass fractions —the mass (or weight) of a specific phase 
divided by the total alloy mass (or weight). The mass of each phase is computed from the product of each phase fraction and the total alloy mass.
In the use of the lever rule, tie line segment lengths may be determined either by 
direct measurement from the phase diagram using a linear scale, preferably graduated in 
millimeters, or by subtracting compositions as taken from the composition axis.
Consider again the example shown in Figure 9.3b , in which at 1250 °C both 𝛼 and 
liquid phases are present for a 35 wt% Ni–65 wt% Cu alloy. The problem is to com-pute the fraction of each of the 𝛼 and liquid phases. The tie line is constructed that 
was used for the determination of 𝛼 and L  phase compositions. Let the overall alloy 
composition be located along the tie line and denoted as C
0, and let the mass fractions 
be represented by WL and W𝛼 for the respective phases. From the lever rule, WL may 
be computed according to
 WL=S
R+S (9.1a)
or, by subtracting compositions,
 WL=C𝛼−C0
C𝛼−CL (9.1b)
Composition need be specified in terms of only one of the constituents for a binary 
alloy; for the preceding computation, weight percent nickel is used (i.e., C0 = 35 wt% 
Ni, C𝛼=42.5 wt% Ni, and CL = 31.5 wt% Ni), and
WL=42.5 −35
42.5 −31.5=0.68
Similarly, for the 𝛼 phase,
 W𝛼=R
R+S (9.2a)
 =C0−CL
C𝛼−CL (9.2b)
 =35−31.5
42.5 −31.5=0.32lever rule
Tutorial Video:
The Lever Rule
Lever rule expression 
for computation of liquid mass fraction (per Figure 9.3b )
Lever rule expression for computation of 𝛼-phase mass fraction (per Figure 9.3b )
9.8 Interpretation of Phase Diagrams  •   261
Of course, identical answers are obtained if compositions are expressed in weight per-
cent copper instead of nickel.
Thus, the lever rule may be employed to determine the relative amounts or frac-
tions of phases in any two-phase region for a binary alloy if the temperature and com-position are known and if equilibrium has been established. Its derivation is presented as an example problem.
It is easy to confuse the foregoing procedures for the determination of phase 
compositions and fractional phase amounts; thus, a brief summary is warranted. Compositions of phases are expressed in terms of weight percents of the components (e.g., wt% Cu, wt% Ni). For any alloy consisting of a single phase, the composition of that phase is the same as the total alloy composition. If two phases are present, the tie line must be employed, the extremes of which detetrmine the compositions of the respective phases. With regard to fractional phase amounts (e.g., mass fraction of the 𝛼 or liquid phase), when a single phase exists, the alloy is completely that 
phase. For a two-phase alloy, the lever rule is used, in which a ratio of tie line seg-ment lengths is taken.
EXAMPLE PROBLEM 9.1
Lever Rule Derivation
Derive the lever rule.
Solution
Consider the phase diagram for copper and nickel (Figure 9.3 b) and alloy of composition C0 at 
1250 °C, and let C𝛼, CL, W𝛼, and WL represent the same parameters as given earlier. This deri-
vation is accomplished through two conservation-of-mass expressions. With the first, because 
only two phases are present, the sum of their mass fractions must be equal to unity; that is,
 W𝛼+WL=1 (9.3)
For the second, the mass of one of the components (either Cu or Ni) that is present in both of the phases must be equal to the mass of that component in the total alloy, or
 W
𝛼C𝛼+WLCL=C0 (9.4)Concept Check 9.3 A copper–nickel alloy of composition 70 wt% Ni–30 wt% Cu is 
slowly heated from a temperature of 1300 °C (2370 °F).
(a) At what temperature does the first liquid phase form?
(b) What is the composition of this liquid phase?(c) At what temperature does complete melting of the alloy occur?(d) What is the composition of the last solid remaining prior to complete melting?
Concept Check 9.4 Is it possible to have a copper–nickel alloy that, at equilibrium, con-
sists of an 𝛼 phase of composition 37 wt% Ni–63 wt% Cu and also a liquid phase of composition 
20 wt% Ni–80 wt% Cu? If so, what will be the approximate temperature of the alloy? If this is 
not possible, explain why.
[The answer may be found in all digital versions of the text and/or at www.wiley.com/college/callister  
(Student Companion Site).]
262  •   Chapter 9  /  Phase Diagrams
For multiphase alloys, it is often more convenient to specify relative phase amount 
in terms of volume fraction rather than mass fraction. Phase volume fractions are pre-
ferred because they (rather than mass fractions) may be determined from examination of the microstructure; furthermore, the properties of a multiphase alloy may be esti-mated on the basis of volume fractions.
For an alloy consisting of 𝛼 and 𝛽 phases, the volume fraction of the 𝛼 phase, V
𝛼, 
is defined as
 V𝛼=v𝛼
v𝛼+v𝛽 (9.5)
where v𝛼 and v𝛽 denote the volumes of the respective phases in the alloy. An analogous 
expression exists for V𝛽, and, for an alloy consisting of just two phases, it is the case that 
V𝛼+V𝛽=1.
On occasion, conversion from mass fraction to volume fraction (or vice versa) is 
desired. Equations that facilitate these conversions are as follows:
 V𝛼=W𝛼
𝜌𝛼
W𝛼
𝜌𝛼+W𝛽
𝜌𝛽 (9.6a)
 V𝛽=W𝛽
𝜌𝛽
W𝛼
𝜌𝛼+W𝛽
𝜌𝛽 (9.6b)
and
 W𝛼=V𝛼  𝜌𝛼
V𝛼  𝜌𝛼+V𝛽  𝜌𝛽 (9.7a)
 W𝛽=V𝛽  𝜌𝛽
V𝛼  𝜌𝛼+V𝛽  𝜌𝛽 (9.7b)
In these expressions, 𝜌𝛼 and 𝜌𝛽 are the densities of the respective phases; these may be 
determined approximately using Equations 4.10a and 4.10b.𝛼 phase volume 
fraction—dependence on volumes of 𝛼 and 𝛽 phases
Conversion of mass 
fractions of 𝛼 and 𝛽 phases to volume fractions
Conversion of volume 
fractions of 𝛼 and 𝛽 phases to mass fractionsSimultaneous solution of these two equations leads to the lever rule expressions for this par-
ticular situation,
 WL=C𝛼−C0
C𝛼−CL (9.1b)
 W𝛼=C0−CL
C𝛼−CL (9.2b)
9.9 Development of Microstructure in Isomorphous Alloys   •  263
When the densities of the phases in a two-phase alloy differ significantly, there will 
be quite a disparity between mass and volume fractions; conversely, if the phase densi-
ties are the same, mass and volume fractions are identical.
Equilibrium Cooling
At this point it is instructive to examine the development of microstructure that occurs for isomorphous alloys during solidification. We first treat the situation in which the cooling occurs very slowly, in that phase equilibrium is continuously maintained.
Let us consider the copper–nickel system (Figure 9.3a ), specifically an alloy of 
composition 35 wt% Ni–65 wt% Cu as it is cooled from 1300 °C. The region of the 
Cu–Ni phase diagram in the vicinity of this composition is shown in Figure 9.4. Cooling of an alloy of this composition corresponds to moving down the vertical dashed line. At 1300 °C, point a , the alloy is completely liquid (of composition 35 wt% Ni–65 wt% 
Cu) and has the microstructure represented by the circle inset in the figure. As cooling begins, no microstructural or compositional changes will be realized until we reach the liquidus line (point b , ~1260 °C). At this point, the first solid 𝛼 begins to form, which    : VMSE
Isomorphous 
(Sb-Bi)9.9  DEVELOPMENT OF MICROSTRUCTURE 
IN ISOMORPHOUS ALLOYS
L
(35 Ni)
1300
1200
1100
50 40 30 20
Composition (wt% Ni)Temperature (°C)a
b
c
d
eL
L (29 Ni)L
(35 Ni)
(35 Ni)L (24 Ni)L (24 Ni)(46 Ni)
(46 Ni)
(35 Ni)+ 
L𝛼
(40 Ni)𝛼 𝛼
𝛼 (40 Ni)𝛼
𝛼𝛼
𝛼𝛼 𝛼𝛼𝛼
𝛼𝛼𝛼
𝛼𝛼
𝛼𝛼
𝛼
𝛼𝛼
𝛼𝛼
𝛼𝛼𝛼
𝛼𝛼
𝛼L (29 Ni)Figure 9.4  Schematic representation of 
the development of microstructure during 
the equilibrium solidification of a 35 wt% Ni–65 wt% Cu alloy.
264  •   Chapter 9  /  Phase Diagrams
has a composition dictated by the tie line drawn at this temperature [i.e., 46 wt% 
Ni–54 wt% Cu, noted as 𝛼(46 Ni)]; the composition of liquid is still approximately 
35 wt% Ni–65 wt% Cu [L (35 Ni)], which is different from that of the solid 𝛼. With 
continued cooling, both compositions and relative amounts of each of the phases will change. The compositions of the liquid and 𝛼 phases will follow the liquidus and 
solidus lines, respectively. Furthermore, the fraction of the 𝛼 phase will increase with 
continued cooling. Note that the overall alloy composition (35 wt% Ni–65 wt% Cu) remains unchanged during cooling even though there is a redistribution of copper and nickel between the phases.
At 1240 °C, point c  in Figure 9.4, the compositions of the liquid and 𝛼 phases are 
29 wt% Ni–71 wt% Cu [L (29 Ni)] and 40 wt% Ni–60 wt% Cu [ 𝛼(40 Ni)], respectively.
The solidification process is virtually complete at about 1220 °C, point d ; the 
composition of the solid 𝛼 is approximately 35 wt% Ni–65 wt% Cu (the overall al-
loy composition), whereas that of the last remaining liquid is 24 wt% Ni–76 wt% Cu. Upon crossing the solidus line, this remaining liquid solidifies; the final product then is a polycrystalline 𝛼-phase solid solution that has a uniform 35 wt% Ni–65 wt% Cu 
composition (point e, Figure 9.4). Subsequent cooling produces no microstructural or 
compositional alterations.
Nonequilibrium Cooling
Conditions of equilibrium solidification and the development of microstructures, as described in the previous section, are realized only for extremely slow cooling rates. The reason for this is that with changes in temperature, there must be re-adjustments in the compositions of the liquid and solid phases in accordance with the phase diagram (i.e., with the liquidus and solidus lines), as discussed. These readjustments are accomplished by diffusional processes—that is, diffusion in both solid and liquid phases and also across the solid–liquid interface. Because diffusion is a time-dependent phenomenon (Section 5.3), to maintain equilibrium during cooling, sufficient time must be allowed at each temperature for the appropriate compositional readjustments. Diffusion rates (i.e., the magnitudes of the diffusion coefficients) are especially low for the solid phase and, for both phases, decrease with diminishing temperature. In virtually all practical solidification situations, cooling rates are much too rapid to allow these compositional readjustments and maintenance of equilibrium; consequently, microstructures other than those previ-ously described develop.
Some of the consequences of nonequilibrium solidification for isomorphous al-
loys will now be discussed by considering a 35 wt% Ni–65 wt% Cu alloy, the same composition that was used for equilibrium cooling in the previous section. The por-tion of the phase diagram near this composition is shown in Figure 9.5; in addition, microstructures and associated phase compositions at various temperatures upon cooling are noted in the circular insets. To simplify this discussion, it will be assumed that diffusion rates in the liquid phase are sufficiently rapid such that equilibrium is maintained in the liquid.
Let us begin cooling from a temperature of about 1300 °C; this is indicated by point 
a′ in the liquid region. This liquid has a composition of 35 wt% Ni–65 wt% Cu [noted 
as L(35 Ni) in the figure], and no changes occur while cooling through the liquid phase 
region (moving down vertically from point a′). At point b′ (approximately 1260 °C), 
𝛼-phase particles begin to form, which, from the tie line constructed, have a composition 
of 46 wt% Ni–54 wt% Cu [ 𝛼(46 Ni)].
