Repository: Ketankham/chatbot-meta-books

File: dieter.txt (part 17 of 28)
tomake anintelligent selection ofdesign stresses from theexisting data.
Fortunately, alargenumber ofreliable high-temperature strength data
1H.Conrad, Trans.ASME, ser.D,vol. 81,pp.617-627, 1959.
2J.Weertman, J.Appl. Phijs., vol. 26,pp.1213-1217, 1955.
=N.F.Mott,"NPL Sj'inposium onCreep andFracture atHigh Temperature,"
pp.21-24, H.M.Stationery Office, London, 1955.

Sec. 13-8] Creep and Stress Rupture 355
have been collected andpublished bytheASTM^ andbytheproducers
ofhigh-temperature alloys.
Acommon method ofpresenting creep data istoplotthelogarithm
ofthestress against thelogarithm oftheminimum creep rate (Fig. 13-10).
With thistype ofplot straight lines willfrequently beobtained forthe
lower temperatures, butdiscontinuities duetostructural instabilities will
often occur athigher temperatures. Values ofminimum creep ratelower
^6
^5
k4

356 Applications toMaterials Testing [Chap. 13
design criterion, itisconvenient topresent thedata asaplot ofthetime
toproduce different amounts oftotal deformation atdifferent stresses
(Fig. 13-11). Each curve represents the stress andtime atafixed
temperature toproduce acertain percent oftotal deformation (sudden
strain pluscreep strain). Aseparate setofcurves isrequired foreach
temperature.
Indesigning missiles andhigh-speed aircraft data areneeded athigher
temperatures andstresses andshorter times than areusually determined
torcreep tests.Acommon method ofpresenting these data isbythe
use ofisochronous stress-strain curves. Creep tests areconducted at
10

Sec. 13-9] Creep and Stress Rupture 357
(11years) isrequired, although thealloy hasbeen inexistence foronly
2years. Obviously, insuch situations extrapolation ofthedata tolong
times istheonly alternative. Reliable extrapolation ofcreepand stress-
rupture curves tolonger times canbemade onlywhen itiscertain that
nostructural changes occur intheregion ofextrapolation which would
produce achange intheslope ofthecurve. Since structural changes
generally occur atshorter times forhigher temperatures, oneway of
checking onthispoint istoexamine thelog-stress-log-rupture lifeplot
atatemperature several hundred degrees above therequired temperature.
Forexample, ifin1,000 hrnochange inslope occurs inthecurve at200°F
above therequired temperature, extrapolation ofthelower temperature
curve asastraight lineto10,000 hrisprobably safeandextrapolation
even to100,000 hrmaybepossible. Alogical method ofextrapolating
stress-rupture curves which takes intoconsideration thechanges inslope
duetostructural changes hasbeenproposed byGrant andBucklin.^
Several suggestions oftime-temperature parameters forpredicting long-
time creep orrupture behavior from theresults ofshorter time tests at
hightemperature have beenmade. TheLarson-Miller parameter^ has
theform
(7^+460)(C-flog t)=constant (13-29)
whereT=temperature, °F
/=time, hr
C=aconstant with avalue between about 10and30
Intheoriginal derivation ofEq. (13-29) onthebasis ofreaction-rate
theory avalue ofC=20wasused. While this isagoodapproximation
when other data arelacking, forbest results Cshould beconsidered a
material constant which isdetermined experimentally. Once theproper
constant hasbeen established, then aplot oflogstress vs.theLarson-
Miller parameter should giveamaster plotwhich represents thehigh-
temperature strength ofthematerial forallcombinations oftemperature
andtime. However, since thetemperature term inthisparameter is
given considerable weight, theLarson-Miller parameter isnotvery sensi-
tivetosmall changes inrupture lifeduetostructural changes inthe
material.
Theparameter 6suggested byDorn [seeEq.(13-17)] isanother time-
temperature parameter. While thisparameter hasbeen useful forcor-
relating creep andstress-rupture data forpure metals and dilute solid-
solution alloys, ithasnotbeenused toanygreat extent with engineering
high-temperature alloys.
Anextension oftheLarson-Miller parameter hasbeen suggested by
1N.J.Grant andA.G.Bucklin, Trans.ASM, vol. 42,pp.720-761, 1950.
2F.R.Larson and J.Miller, Trans.ASME, vol. 74,pp.765-771, 1952.

358 Applications toMaterials Testing [Chap. 13
Manson andHaferd.^ TheManson-Haferd parameter hastheform
T-Ta
log t—log ta=constant (13-30)
where T=testtemperature, °F
t=time, hr
Ta,log ta=constants derived from testdata
Astraight line isobtained when log tisplotted against Tfordataobtained
100
10

Sec.13-10] Creep and Stress Rupture 359
hasbeen found toprovide satisfactory correlation ofthedata. In
general, these parameters provide useful methods forpresenting large
numbers ofdatathrough theuseofmaster plots oflogstress vs.time-
temperature parameter. Considerable usehasbeenmade ofthese
parameters forpredicting long-time data onthebasis ofshort-time
results. While there isnoassurance that erroneous predictions will
notresult from thisprocedure, itisgenerally considered thattheuseof
these parameters forthispurpose willprobably give better results than
simple graphical extrapolation oflog-log plotsbyoneortwologarithmic
cycles.
Ashort-cut approach tohigh-temperature properties isthrough the
useofthehot-hardness test. There arecertain parallelisms between
high-temperature strength results andhot-hardness data. Just asa
linear relationship exists between stress andthelogarithm oftherupture
time, asimilar relationship holds between hothardness andthelogarithm
oftheindentation time. InSec.11-10 itwasshown thatalinear rela-
tion exists between hothardness andtensile strength. Figure 13-12 illus-
trates asimilar relation between hothardness andhigh-temperature
strength.^ From theleft-hand ordinate wegettherelationship between
tensile strength orcreep strength andhothardness. However, eachpoint
onthecurve establishes acertain value oftheLarson-Miller parameter
along theright-hand ordinate. Thus, with avalue ofhigh-temperature
stress andavalue oftheparameter wecanestablish values oftemper-
ature andrupture time. Thisprocedure hasbeen verified forboth single-
phase alloys andcomplex multiphase high-temperature alloys. Itisa
useful method forobtaining high-temperature properties ofcomparatively
brittle materials. Ontheother hand, tests ofthistype givenoindication
oftheductility ofthematerial, which incertain casesmay beamore
controlling factor than thestrength.
13-10. High-temperature Alloys
High-temperature alloys areaparticular class ofcomplex materials
developed foravery specific application. Some appreciation ofthe
metallurgical principles behind thedevelopment ofthese alloys isimpor-
tant toanunderstanding ofhow metallurgical variables influence creep
behavior. Thedevelopment ofhigh-temperature alloys has, inthemain,
been theresult ofpainstaking, empirical investigation, and itisreally
only inretrospect that principles underlying these developments have
become evident.
Thenominal compositions ofanumber ofhigh-temperature alloys are
1E.E.Underwood, Materials &Methods, vol. 45,pp.127-129, 1957; J.Inst.
Metals, vol. 88,pp.266-271, 1959-1960.

360 Applications toMaterials Testing [Chap. 13
given inTable 13-1. Only afewofthemany available alloys' could be
included inthis table. The ferritic alloys were developed first tomeet
increased temperature requirements insteam power plants. They are
essentially carbon steels, with increased chromium andmolybdenum to
formcomplex carbides, which resist softening. Molybdenum isparticu-
larly effective inincreasing thecreep resistance ofsteel. Because of
Table 13-1
Compositions ofTypical High-temperature Alloys
Alloy CCrNiMo CoWCb TiAl Fe Other
Ferritic Steels
1.25 Cr,Mo
5Cr,Mo
"17-22-A" S
410
316
347
16-25-6
A-286
Inconel
InconelX
Nimonic 90
Hastelloy B
Ren^ 41
Udimet 500
Vitallium (HS-21;.
X-40 (HS-31)
N-155 (Multimelt)
S-590
S-816
K42B
Refractaloy 26....
0.10
0.20
0.30
0.10

Sec.13-10] Creep and Stress Rupture 361
oxidation andtheinstability ofthecarbide phase these alloys arelimited
inusetoabout 1000°F. Owing totheincreased oxidation resistance of
austenitic stainless steels, these alloys extend theuseful stress-bearing
range toabout 1200°F.
Thesuperalloys forjet-engine applications arebased oneither nickel
orcobalt austenitic alloys orcombinations ofthetwo. Ingeneral the>
contain appreciable chromium foroxidation resistance. Single-phase
solid-solution alloys such asNichrome (Ni-Cr) andaustenitic stainless
steelbecome weak above about 1300°F. Superalloys, therefore, are
multiphase alloys which attain their strength primarily from adis-
persion ofstable second-phase particles. Inthecobalt-base alloys and
certain complex Ni-Co-Cr-Fe alloys likeN-155, S-590, andS-816 the
second-phase particles arecomplex metal carbides. Molybdenum, tung-
sten,andcolumbium areadded tothese alloys toform stable complex
carbides. Thecarbon content ofthese alloys isusually critical andmust
becontrolled carefully. Increasing thecarbon content uptoacertain
limit increases theamount ofcarbide particles, andhence therupture
strength isincreased. However, iftoomuch carbon ispresent, thecar-
bides willnolonger bepresent asdiscrete particles. Instead, massive
carbide networks formandreduce therupture strength. Certain carbide
systems undergo aseries ofcomplex aging reactions whichmay result in
additional strengthening.
Nickel-base superalloys maybestrengthened bytheaddition ofsmall
amounts ofAland/or Ti.Theintermetallic compounds NisAl orNiaTi
areformed bythese additions. Uptothree outofevery fiveatoms of
AlinNisAlmaybereplaced byTi,toform Ni3(Al,Ti). Since thiscom-
pound produces greater hardening than NisAl, itiscustomary toadd
both AlandTitothese nickel-base alloys. Nickel-base alloys contain-
ingAlandTiaretrueage-hardening systems, sothat their high-tem-
perature strength depends ontheability ofthesystem toresist overaging.
Theheattreatment must becarefully controlled toputthese alloys inthe
condition ofmaximum particle stability. This canbedestroyed ifthe
service conditions fluctuate above theoptimum aging temperature.
Anew class ofdispersion-strengthened high-temperature alloys are
being developed inwhich thermally stable second-phase particles, chiefly
AI2O3, Si02,andZr02, areintroduced intoametal matrix byartificial
means.^Theprototype forthisdevelopment wasthesintered alumi-
num-powder (SAP) alloy, inwhich fineAI2O3 particles were dispersed in
analuminum matrix owing tothebreakoff ofsurface oxide during the
extrusion ofsintered aluminum powder. Atpresent mostdevelopments
arecentered inthepreparation ofadispersion-hardened alloybypowder-
metallurgy methods. Mixtures offineoxides andmetal powders are
»N.J.Grant andO.Preston, Trans.AIMS, vol.209,pp.349-356, 1957.

362 Applications toMaterials Testing [Chap. 13
pressed, sintered, andextruded intouseful shapes. Data forcopper and
nickel alloys prepared inthiswayshow that thestress-rupture curves
foradispersion-strengthened alloy drop offmuch lessrapidly withtime
than forthesame metal without second-phase particles. Bycomparing
onthebasis ofrupture time atagiven stress, improvements of1,000 per
centhavebeenreported fordispersion-strengthened alloys, while increases
inrupture stress at100hrofover 10,000 psihavebeenfound fornickel.
300 500 1000
Temperature, °F1500 2000
Fig.13-13. Typical curves ofstress forrupture in1,000 hrversus temperature for
selected engineering alloys. (Z).P.Moon andW.F.Simmons, DMIC Memo 92,
Battelle Memorial Institute, Mar. 23,1961.)
Theproduction ofartificial dispersion-strengthened alloys offers con-
siderable promise, since inprinciple itpermits theuseofasecond-phase
particle withmaximum resistance togrowth, andatthesame time the
sizeandamount oftheparticles canbecontrolled.
Ananalogous approach isthedevelopment ofcermets, inwhich ceramic
particles such asborides, carbides, and silicides arecombined with a
metallic binder bypowder-metallurgy methods. Cermets haveshown
very high strength at1800°F, buttheir usehasbeen limited owing to
poor ductility andinsufficient thermal- andmechanical-shock resistance.
Thehigh-temperature strength ofmetals isapproximately related to

Sec.13-11] Creep and Stress Rupture 363
their melting points. Forexample, aluminum hasbetter high-temper-
ature strength than zinc,andcopper isbetter thanaluminum. Titanium,
chromium, columbium, molybdenum, tantalum, andtungsten, inorder
ofincreasing melting point, aretherelatively common metals with melt-
ingpoints greater than iron, cobalt, andnickel, theprincipal constituents
ofpresent-day superalloys. Although thehigh-temperature strength of
titanium hasnotproved tobesogreat aswould beexpected onthebasis
ofitsmelting point, molybdenum and itsalloys have thebesthigh-tem-
perature strength ofanycommon metals available atthepresent time.
Figure 13-13, which shows thestress forrupture in1,000 hratdifferent
temperatures foranumber ofengineering materials, illustrates thesuperi-
ority ofmolybdenum. Unfortunately, theuseofmolybdenum islimited
bythefactthat itundergoes catastrophic oxidation atelevated temper-
ature. Oxidation-resistance coatings formolybdenum arebeing used to
acertain extent. Extensive development ofways ofpreparing, purifying,
andfabricating theother refractory metals isunder way. Thiswork
includes asearch formethods ofincreasing their oxidation resistance and
high-temperature strength byalloying.
13-11. EFfect ofMetallursical Variables
Thehigh-temperature creep andstress-rupture strengths areusually
higher forcoarse-grain material than forafine-grain-size metal. This,
ofcourse, isincontrast tothebehavior atlower temperature, where a
decrease ingrain sizeresults inanincrease instrength. Thebasic effect
ofgrain sizeonhigh-temperature strength isclouded because itispracti-
cally impossible tochange thegrain sizeofcomplex superalloys without
inadvertently changing some other factor such asthecarbide spacing or
theaging response. Infact, Parker' hasproposed that theobserved
dependence ofhigh-temperature strength ongrain size isbasically incor-
rect. Formerly itwassuggested that thelower creep strength offine
grain material wasduetogreater grain-boundary areaavailable forgrain-
boundary sliding. However, work which indicates thatgrain-boundary
sliding canaccount foronlyabout 10percent ofthetotal creep strain
hascastdoubt onthisexplanation.
Since high-temperature creep depends ondislocation climb, which in
turndepends upon therate atwhich vacancies candiffuse toedge dis-
locations, Parker feels that thegrain-size effect oncreep isduetothe
effect ofgrain-boundary structure onvacancy diffusion. Vacancy diffu-
sion ismore rapid along high-energy grain boundaries thanthrough the
bulk lattice. Therefore, with fine-grain material withmany high-angle
grain boundaries dislocation climb willberapid, andthecreep rate ishigh.
1E.R.Parker, Trans.ASM, vol. 50,pp.52-104, 1958.

364 Applications toMaterials Testing [Chap. 13
However, when thesame material isheated toahightemperature to
coarsen thegrain size,most ofthehigh-energy grain boundaries disappear
owing tograin growth. Theboundaries which remain aremostly lower-
energy grain boundaries, forwhich vacancy diffusion isrelatively slow.
Therefore, dislocation climb willbeslower inthecoarse-grain material.
The factthat low-angle grain boundaries improve creep properties is
shown inFig. 13-14. Networks oflow-angle boundaries wereproduced
innickel bystraining smallamounts intension atroom temperature and
annealing at800°C. Note thechange inshape ofthecreep curves and
thedecreasing creep rate asmoreandmore low-angle grain boundaries
were introduced, with greater prestrain. Recent experiments byParker
0.10
Fig. 13-14.Effect ofsubstructure introduced byprestrain andanneal treatments on
thecreep curve ofhigh-purity nickel. {E.R.Parker, Trans. ASM, vol.50,p.86,
1958.)
inwhich thegrain sizeofcopper waschanged without changing thepro-
portion oflow-angle andhigh-angle grain boundaries have showai that
thecreep rateincreases with increasing grain size. Thus, itappears asif
thefundamental dependence ofcreep rateongrain size isnodifferent
from thedependence ofstrength ongrain sizeatlowtemperature. How-
ever, secondary effects which accompany thechange ingrain sizewhen it
isaccomplished bycommercial annealing procedures areresponsible for
theeffect which isusually observed.
Comparison oftheproperties ofcastandforged high-temperature
alloys inthesame state ofheattreatment shows that cast alloys gener-
allyhavesomewhat higher hotstrength andcreep resistance than forgings
attemperatures above theequicohesive temperature. Thereasons for

Sec.13-11] Creep and Stress Rupture 365
thisarenotwellestablished, but itappears that itisrelated toastrength-
ening from thedendritic structure ofthecasting. Advantages canbe
ascribed toboth casting andforging asamethod ofproduction forhigh-
temperature alloys. Most high-temperature alloys arehot-worked only
with difficulty. There arecertain alloys, particularly cobalt-base alloys,
which cannot behot-worked, andtherefore theymust beproduced as
castings. Although castings showsomewhat better strength than forg-
ings, theproduction conditions must becarefully controlled toprovide
uniform properties. Variations ingrain sizeduetochanges insection
sizemaybeaproblem with castings. Because oftheirworked structure,
forgings aremore ductile than castings, andgenerally theyshow fatigue
properties which aresuperior tothose ofcastings.
Since high-temperature alloys aredesigned toresist deformation at
hightemperatures, itisnotsurprising tofindthatthey present problems
inmechanical w^orking andfabrication. Hotworking ofsuperalloys for
ingotbreakdown isgenerally done intherange 1700 to2200°F. Itshould
berecognized thatworking highly alloyed materials likesuperalloys does
notconstitute truehotworking since residual strains willbeleftinthe
lattice. Forthisreason theresulting properties ofage-hardenable alloys
aredependent onthehot-working conditions. Therupture properties
ofcertain nonaging solid-solution alloys like 16-25-6, N-155, andS-816
areappreciably improved bycontrolled amounts ofreduction intherange
1200 to1700°F. Thisprocedure isknown ashot-cold working, orwarm
working. Deformation inthistemperature region forthese highly alloyed
materials isabout equivalent toworking mild steel atroom temperature.
Warm working and coldworking atroom temperature oflesshighly
alloyed materials produce higher creep strength because oftheenergy
stored inthelattice asaresult oftheplastic deformation. Foragiven
operating temperature there willbeacritical amount ofcoldworkbeyond
which theincreased lattice strain causes rapid recovery andrecrystalliza-
tion. The critical amount ofcoldwork decreases astheoperating tem-
perature isincreased.
Ingeneral, there islittle correlation between room-temperature
strength andhigh-temperature strength. Forexample, theincorpo-
ration ofadispersion offineoxide particles inthemetal matrix may
produce only amodest increase inroom-temperature strength, butthe
improvement inrupture time atelevated temperature maybeathousand-
fold. Theimportance ofusing athermally stable metallurgical structure
forlong-time high-temperature service iswell illustrated bythecase of
low-alloy steels. Although aquenched andtempered martensitic struc-
ture offinecarbides hasthebeststrength atroom temperature andmay
have good strength forshort times upto1100°F, onlongexposure at
elevated temperature thecarbides grow and coalesce and thecreep

366 Applications toMaterials Testing [Chap. 13
properties arevery poor. Much better creep properties areobtained if
thesteel isinitially inthestable annealed condition. Theproblem of
selecting thebestheattreatment foracomplex superalloy isfrequently
difficult. Acompromise must bereached between thefineness ofthe
dispersion ofsecond-phase particles andtheir thermal stability. Assum-
ingthat thetransformation characteristics forthealloy arecompletely
known, which isusually notthecase, theselection oftheheattreatment
would bebased ontheexpected service temperature andtherequired
service life.One ofthedifficulties which must beguarded against isthe
formation ofgrain-boundary precipitates, which lead tointergranular
fracture.
High-temperature properties canshow considerable scatter, and fre-
quently measurably different results areobtained between different heats
ofthesame material orevenbetween different barsfrom thesame heat.
The creep properties ofsteels areparticularly subject tovariations in
properties, which arerelated incomplex ways tothecomposition, melting
practice, type ofmechanical working, andmicrostructure. Aluminum
deoxidized steels generally have poorer creep properties than silicon deoxi-
dized steels. Notonly doesaluminum refine thegrain size,but italso
accelerates spheroidization and graphitization. Considerable improve-
ment inthehigh-temperature properties ofsuperalloys results from
vacuum melting. Fabricability isalsoimproved, presumably because
ofthedecrease inthenumber and sizeofinclusions. Ingeneral, lifeto
rupture andductility atfracture areboth increased byvacuum melting.
Better control ofcomposition, andtherefore more uniform response to
heattreatment, isobtained withvacuum melting.
Theenvironment surrounding thespecimen canhave animportant
influence onhigh-temperature strength. Creep testsonzinc single crys-
talsshowed that creep practically stopped when copper wasplated on
thesurface ofthespecimens.^ When thecopper was electrolytically
removed, creep began again atnearly theoriginal rate. Stress-rupture
testsonnickel andnickel-chromium alloys show acomplex dependence
onatmosphere.^ Athightemperatures andlowstrain rates these mate-
rials arestronger inairthan invacuum, while thereverse istrue atlow
temperatures andhigh strain rates. This behavior isattributed tothe
competing effects ofstrengthening resulting from oxidation andweaken-
ingduetolowering ofthesurface energy byabsorbed gases. Thenature
oftheoxidation canhaveanimportant influence onthehigh-temperature
properties. Athin oxide layer orafinely dispersed oxide willusually
lead tostrengthening, butintergranular penetration ofoxide willusually
lead todecreased rupture lifeandintergranular fracture. When mate-
1M.R.Pickus andE.R.Parker, Trans.AIMS, vol. 191,pp.792-796, 1951.
2P.Shahinian andM.R.Achter, Trans.ASM, vol. 51,pp.244-255, 1959.

Sec. 13-13] Creep and Stress Rupture 367
rialsmust operate inanatmosphere ofhotcombustion gases orincor-
rosive environments, theservice life ismaterially reduced.
13-12.Creep under Combined Stresses
Considerable attention hasbeen given totheproblem ofdesign for
combined stress conditions during steady-state creep.^Intheabsence
ofmetallurgical changes, thebasic simplifying assumptions ofplasticity
theory (see Sec. 3-8)hold reasonably well forthese conditions. The
assumption ofincompressible material leads tothefamiliar relationship
614-«2+fs=0.Theassumption that principal shear-strain rates are
proportional toprincipal shear stresses gives
ji^lj2 ^^^^^ ^hj^^ ^^ ^^3_3j^
0"!—0'2 0'2—(73 (Ti—(T\
Combining these eciuations results in
ei=^kl -K(CT2+CT3)] (13-32)
Similar expressions areobtained for e-zand is.
Forengineering purposes thestress dependence ofthecreep ratecanbe
expressed byEq.(13-16). Forcombined stress conditions eandamust
bereplaced bytheeffective strain rate eandtheeffective stress a[see
Eqs. (3-35) and (3-36)]. Thus, wecanwrite
i=Ba"' (13-33)
Combining Eqs. (13-32) and(13-33) results in
€1=Ba"'-'[ai -H(^2+C73)] (13-34)
The effective stress andtheeffective strain rateareuseful parameters
forcorrelating steady-state creep data. When plotted onlog-log coordi-
nates, they give astraight-line relationship. Correlation hasbeen
obtained between uniaxial creep tests, creep ofthick-walled tubes under
internal pressure, andtubes stressed inbiaxial tension.^
13-13.Stress Relaxation
Stress relaxation under creep conditions refers tothedecrease instress
atconstant deformation. When stress relaxation occurs, the stress
^Theoriginal analysis ofthisproblem wasgivenbyC.R.Soderberg, Trans.ASME,
vol.58,p.733,1936. Subsequent analysis hasbeenmadebyI.Finnie, Trans.ASME,
ser.D,vol. 82,pp.462-464, 1960. Foracritical review seeA.E.Johnson, Met.
Reviews, vol. 5,pp.447-506, 1960.
2E.A.Davis, Trans.ASME, ser.D,vol. 82,pp.453-461, 1960.

368 Applications toMaterials Testing [Chap. 13
needed tomaintain aconstant total deformation decreases asafunction
oftime. Consider atension specimen which isunder atotal strain eat
anelevated temperature where creep canoccur.
=6e+ (13-35)
where e=total strain
€e=elastic strain
Cp=plastic (creep) strain
Forthetotal strain toremain constant asthematerial creeps, itisneces-
sary fortheelastic strain todecrease. Thismeans thatthestress required
tomaintain thetotal strain decreases withtime ascreep increases.
Therelaxation ofstress inbolted joints andshrink orpress-fit assem-
bliesmay lead toloose joints andleakage. Therefore, stress-relaxation
Time
Fig. 13-15.Stress-relaxation curves.
tests arecommonly made onbolting materials forhigh-temperature
service.^ Figure 13-15 shows thetype ofcurves which areobtained.
The initial rate ofdecrease ofstress ishigh, but itlevels offbecause the
stress level isdecreased andthetransient creep ratedecreases with time.
These type ofcurves alsocanbeused toestimate thetime required to
relieve residual stress bythermal treatments. IfEq.(13-16) canbeused
toexpress thestress dependence ofcreep, then thetime required torelax
thestress from theinitial stress attoaisgiven by^
t=
BE{n'-l)(r"'-1©" (13-36)
BIBLIOGRAPHY
"Creep andFracture ofMetals atHigh Temperatures," H.M.Stationery Office,
London, 1956.
^Relaxation properties ofsteels andsuperalloys aregiven inASTM Spec. Tech.
PuU. 187, 1956.
2E.L.Robinson, Proc.ASTM, vol. 48,p.214, 1948.

Creep and Stress Rupture 369
"Creep andRecoverj^," American Society forMetals, Metals Park, Ohio, 1957.
Finnie, I.,andW.R.Heller: "Creep ofEngineering Materials," McGraw-Hill Book
Company, Inc.,NewYork, 1959.
Hehemann, R.F.,andG.M.Ault (eds.): "High Temperature Materials," John Wiley
&Sons, Inc.,NewYork, 1959.
"High Temperature Properties ofMetals," American Society forMetals, Metals Park,
Ohio, 1951.
Smith, G.v.:"Properties ofMetals atElevated Temperatures," McGraw-Hill Book
Company, Inc.,New York, 1950.
Sully, A.H.:Recent Advances inKnowledge Concerning theProcess ofCreep in
Metals, "Progress inMetal Physics," vol. 6,Pergamon Press, Ltd.,London, 1956.
"Utilization ofHeat Resistant Alloys," American Society forMetals, Metals Park,
Ohio, 1954.

Chapter 14
BRITTLE FAILURE
ANDIMPACT TESTING
14-1. The Brittle-failure Problem
During World War IIagreat deal ofattention wasdirected tothe
brittle failure ofwelded Liberty shipsandT-2tankers.^ Some ofthese
ships broke completely intwo, while, inother instances, thefracture did
notcompletely disable theship. Most ofthefailures occurred during
thewinter months. Failures occurred bothwhen theshipswere inheavy
seasandwhen theywereanchored atdock. These calamities focused
attention onthefactthatnormally ductile mild steelcanbecome brittle
under certain conditions. Abroad research program wasundertaken
tofindthecauses ofthese failures andtoprescribe theremedies fortheir
future prevention. Inaddition toresearch designed tofindanswers to
apressing problem, other research wasaimed atgaining abetter under-
standing ofthemechanism ofbrittle fracture andfracture ingeneral.
Many oftheresults ofthisbasicwork aredescribed inChap. 7,which
should bereviewed before proceeding further with thischapter. While
thebrittle failure ofships concentrated great attention onbrittle failure
inmild steel, itisimportant tounderstand that this isnottheonly appli-
cation where brittle fracture isaproblem. Brittle failures intanks,
pressure vessels, pipelines, andbridges havebeendocumented^ asfarback
astheyear 1886.
Three basic factors contribute toabrittle-cleavage type offracture.
They are (1)atriaxial state ofstress, (2)alowtemperature, and (3)a
high strain rate orrapid rate ofloading. Allthree ofthese factors do
nothave tobepresent atthesame time toproduce brittle fracture. A
'M.L.Williams, Analysis ofBrittle Behavior inShip Plates, Symposium onEffect
ofTemperature ontheBrittle Behavior ofMetals with Particular Reference toLow
Temperatures, ASTM Spec. Tech. Publ. 158,pp.11-44, 1954.
2M.E.Shank, ACritical Survey ofBrittle Failure inCarbon Plate Steel Structures
Other than Ships,ASTM Spec. Tech. Publ. 158,pp.45-110, 1954.
370

Sec.14-2] Brittle Failure andImpact Testing 371
triaxial state ofstress, such asexists atanotch, andlowtemperature are
responsible formost service failures ofthebrittle type. However, since
these effects areaccentuated atahigh rate ofloading, many types of
impact testshave been used todetermine thesusceptibility ofmaterials
tobrittle fracture. Steels which have identical properties when tested in
tension ortorsion atslow strain rates canshowpronounced differences in
theirtendency forbrittle fracture when tested inanotched-impact test.
However, there arecertain disadvantages tothistype oftest, sothat
much work hasbeendevoted tothedevelopment ofadditional tests for
defining thetendency forbrittle fracture, andmuch effort hasbeen
expended incorrelating theresults ofdifferent brittle-fracture tests.
Since theship failures occurred primarily instructures ofwelded con-
struction, itwasconsidered foratime that thismethod offabrication
wasnotsuitable forservice where brittle fracture might beencountered.
Agreat deal ofresearch hassince demonstrated that welding, per se,
isnotinferior inthisrespect toother types ofconstruction. However,
strict quality control isneeded toprevent weld defects which canactas
stress raisers ornotches. New electrodes havebeendeveloped thatmake
itpossible tomake aweldwith better properties than themild-steel plate.
Thedesign ofawelded structure ismore critical than thedesign ofan
equivalent riveted structure, andmuch effort hasgone intothedevelop-
ment ofsafedesigns forwelded structures. Itisimportant toeliminate
allstress raisers andtoavoid making thestructure too rigid. Tothis
end,riveted sections, known ascrack arresters, wereincorporated insome
ofthewartime ships sothat, ifabrittle failure didoccur, itwould not
propagate completely through thestructure.
14-2. Notched-bar Impact Tests
Various types ofnotched-bar impact tests areused todetermine the
tendency ofamaterial tobehave inabrittle manner. Thistype oftest
willdetect differences between materials which arenotobservable ina
tension test. Theresults obtained fromnotched-bar tests arenotreadily
expressed interms ofdesign requirements, since itisnotpossible tomeas-
urethecomponents ofthetriaxial stress condition atthenotch. Further-
more, there isnogeneral agreement ontheinterpretation orsignificance
ofresults obtained with thistype oftest.
Alargenumber ofnotched-bar testspecimens ofdifferent design
have been usedbyinvestigators ofthebrittle fracture ofmetals. Two
classes ofspecimens havebeen standardized^ fornotched-impact testing.
Charpy barspecimens areusedmostcommonly intheUnited States,
while theIzodspecimen isfavored inGreat Britain. TheCharpy speci-
1ASTM Standards, pt.3,1958, Designation E23-56T,

372 Applications toMaterials Testing [Chap. 14
menhasasquare cross section andcontains anotch atthecenter ofits
length. Either aVnotch orakeyhole notch isused. TheCharpy
specimen issupported asabeam inahorizontal position. Theload is
applied bytheimpact ofaheavy swinging pendulum (approximately
16ft/secimpact velocity) applied atthemidspan ofthebeam ontheside
opposite from thenotch. Thespecimen isforced tobendandfracture
atastrain rateontheorder of10*in./(in.) (sec). TheIzodspecimen is
either circular orsquare incross section andcontains aVnotch nearone
end. Thespecimen isclamped vertically atoneend likeacantilever
beam and isstruck with thependulum attheopposite end. Figure 14-1
illustrates thetype ofloading usedwith these tests. Note thatthenotch
issubjected toatensile stress asthespecimen isbentbythemoving
pendulum. Plastic constraint atthenotch produces atriaxial state of
stress similar tothatshown inFig.7-10. Therelative values ofthethree
Impact
load
7777777,Impact
load
7/7777/
Charpy V-notch Izod
Fig.14-1. Sketch showing method ofloading inCharpy andIzodimpact tests.
principal stresses depend strongly onthedimensions ofthebarandthe
details ofthenotch. For thisreason itisimportant tousestandard
specimens. Thevalue ofthetransverse stress atthebase ofthenotch
depends chiefly ontherelationship between thewidth ofthebarandthe
notch radius. Thewider thebarinrelation totheradius ofthenotch,
thegreater thetransverse stress.
Theresponse ofaspecimen totheimpact test isusually measured by
theenergy absorbed infracturing thespecimen. Formetals this isusu-
allyexpressed infoot-pounds and isread directly from acalibrated dial
ontheimpact tester. InEurope impact results arefrequently expressed
inenergy absorbed perunit cross-sectional area ofthespecimen. Very
often ameasure ofductility, such asthepercent contraction atthe
notch, isused tosupplement thisinformation. Itisalsoimportant to
examine thefracture surface todetermine whether itisfibrous (shear
failure) orgranular (cleavage fracture). Figure 14-2 illustrates the
appearance ofthesetwotypes offractures.
Thenotched-bar impact test ismost meaningful when conducted over
arange oftemperature sothatthetemperature atwhich theductile-to-

)ec.14-2] Brittle Failure andImpact Testing 373
4:60-
o40-
.S20-Fig.14-2. Fracture surfaces ofCharpy specimens tested atdifferent temperatures.
Left, 40°F; center, 100°F; right, 212°F. Note gradual decrease inthegranular region
andincrease inlateral contraction atthenotch with increasing temperature.
brittle transition takes place canbedetermined. Figure 14-3 illustrates
thetype ofcurves which areobtained. Note that theenergy absorbed
decreases with decreasing temperature butthat formost cases the
decrease doesnotoccur sharply at
acertain temperature. Thismakes
itdifficult todetermine accurately
the transition temperature. In
selecting amaterial from thestand-
point ofnotch toughness ortend-
ency for brittle failure theim-
portant factor isthe transition
temperature. Figure 14-3 illus-
trates how reliance onimpact
resistance atonlyonetemperature
canbemisleading. SteelAshows
higher notch toughness atroom
temperature; yet itstransition
temperature ishigher than that of
steel B.The material with thelowest transition temperature istobe
preferred.
Notched-bar impact tests aresubject toconsiderable scatter,^ particu-
larly intheregion ofthetransition temperature. Most ofthisscatter is
1R.H.Frazier, J.W.Spretnak, andF.W.Boulger, Symposium onEffect ofTem-
perature ontheBrittle Behavior ofMetals,ASTM Spec. Tech. Publ. 158,pp.286-307,
1954.-80 -40 +40
Temperature. °F+80
Fig.14-3. Transition-temperature curves
fortwo steels, showing fallacy ofdepend-
ingonroom-temperature results.

374 Applications toMaterials Testing [Chap. 14
duetolocal variations intheproperties ofthesteel, whilesome isdueto
difficulties inpreparing perfectly reproducible notches. Both notch
shape anddepth arecritical variables, asistheproper placement ofthe
specimen intheimpact machine.
Theshape ofthetransition curve depends onthetype oftestandalso
onthematerial. Forexample, keyhole Charpy specimens usually give
60
50
^40
r
=^30
a>
i520
10
100
80
fe"60
to
40
20Semikilled mild steel -0.18percent C
0.54percent Mn
0.07percent Si
Energy transition
Charpy
keyhole
-60-40 -20 2040 60
Ductility transition100 120 140
20 4060
Temporcture, "F100 120 140 160
Fig. 74-4.Transition-temperature curves based onenergy absorbed, fracture appear-
ance, andnotch ductility. {.W S.Pellini,ASTM Spec. Tech. Publ. 158, p.222,
1954.)

Sec.14-3] Brittle Failure andImpact Testing 375
asharper breaking curve thanV-notch Charpy specimens. Foratough
steelV-notch Charpy specimens generally givesomewhat higher values
than keyhole specimens. The transition temperature foragiven steel
willbedifferent fordifferent-shaped specimens andfordifferent types
ofloading with different states ofstress. The correlation oftransition
temperatures measured indifferent ways willbediscussed inalater
section.
Because thetransition temperature isnotsharply defined, itisimpor-
tant tounderstand thecriteria which havebeenadopted foritsdefinition.
Themost suitable criterion forselecting thetransition temperature is
whether ornot itcorrelates with service performance. Ingeneral, cri-
teria fordetermining thetransition temperature arebased onatransition
inenergy absorbed, change intheappearance ofthefracture, oratran-
sition intheductility, asmeasured bythecontraction attheroot ofthe
notch.' Figure 14-4shows that thesame type ofcurve isobtained for
each criterion. This figure also illustrates therelative shapes ofthe
curves obtained with keyhole andV-notch Charpy specimens. The
energy transition temperature forV-notch Charpy specimens isfre-
quently setatalevel of10or15ft-lb. Where thefracture appearance
changes gradually from shear through mixtures ofshear andcleavage
tocomplete cleavage, with decreasing temperature, thetransition tem-
perature isfrequently selected tocorrespond toatemperature where
50percent fibrous (shear) fracture isobtained. Theductility transition
temperature issometimes arbitrarily setat1percent lateral contraction
atthenotch. One characteristic ofthese criteria isthat atransition
temperature based onfracture appearance always occurs atahigher tem-
perature than ifbased onaductility orenergy criterion.
14-3. Slow-bend Tests
Theslowbending offlat-beam specimens inatesting machine issome-
times used asamethod ofdetermining thetransition temperature. A
biaxial state ofstress isproduced during thebending ofanunnotched
beam when thewidth ismuch greater than thethickness. When the
ratio ofwidth tothickness isclose tounity, thestress isessentially uni-
axial, butasthewidth increases, theratio ofthetransverse tolongi-
tudinal stress approaches avalue of}'2,thecondition forastate ofplane
stress.^ Theunnotched-bend testrepresents acondition ofseverity inter-
'W.S.Pellini, Evaluation oftheSignificance ofCharpy Tests, Symposium on
Effect ofTemperature ontheBrittle Behavior ofMetals with Particular Reference
toLowTemperatures, ASTM Spec. Tech. Publ. 158,pp.216-261, 1954.
2G.S.Sangdahl, E.L.Aul,andG.Sachs, Proc. Soc. Exptl. Stress Anal., vol. 6,
no. 1,pp.1-18, 1948.

376 Applications toMaterials Testing [Chap. 14
mediate between that ofthetensile testandanotched-impact test. Usu-
allyanotch isused tointroduce triaxial stress, inwhich casethetransition
temperature israised.
The effect ofadding thevariable ofhigh strain rate iscomplex. Ina
comparison ofthetransition temperature measured with aslow-bend test
andaCharpy impact testwith identically notched specimens itwasfound
thattheductility transition wasraised byimpact butthatthefracture
transition waslower fortheimpact test. From thisandother work, it
appears asifthefracture transition temperature isnotsensitive to
strain rate.
45°notch -O.Ol" radius -0.05"deep
Weldbead-. /^4"
KINZEL BEND SPECIMEN
Notch radius 1mm-0.080" deep
LEHIGH. BEND SPECIMEN
Fis. 14-5.Notch-bend testspecimens.
TheKinzel andLehigh (Fig. 14-5)notch-bend specimens arefrequently
used forstudying theeffect ofwelding andmetallurgical variables on
notch toughness. Both specimens incorporate alongitudinal weldbead
which isnotched sothattheweld metal, theheat-affected zone,andthe
unaffected basemetal areexposed tothestress attheroot ofthenotch.
Both specimens arebent with theload applied opposite tothenotch.
TheLehigh specimen provides duplicate tests. Load-deflection curves
areobtained andthedata plotted interms ofenergy absorbed tomaxi-
mum load, energy absorbed aftermaximum load tofracture, ortotal
energy absorbed. Lateral contraction atthenotch andbend angle are
alsomeasured.

Sec. 14-4] Brittle Failure andimpact Testing 377
14-4. Specialized Tests forTransition Temperature
Anumber ofnew tests fordetermining thetransition temperature of
steelhavebeendeveloped asaresult oftheresearch onthebrittle failure
ofships. Space willpermit onlyabrief description ofseveral ofthemost
interesting ofthese tests, which giveindication ofattaining more general
