Repository: Ketankham/chatbot-meta-books

File: fracture-book.txt (part 17 of 34)
microcrack toughening, transformation toughening, ductile phase toughening, ﬁber toughening, andwhisker toughening. Table 6.1 lists the dominant toughening mechanism in several materials, alongwith the typical fracture toughness values [40]. Fiber toughening, the most effective mechanism,produces toughness values around 20 , which is below the lower shelf toughness of steelsbut is signiﬁcantly higher than most ceramics.
TABLE 6.1
Ceramics with Enhanced Toughness [40]
Toughening Mechanism MaterialMaximum Toughness , 
Fiber reinforced LAS/SiC      ~20
Glass/C      ~20
SiC/SiC      ~20
Whisker reinforced Al2O3/SiC(0.2)      10
Si3N4/SiC(0.2)      14
Ductile network Al2O3/Al(0.2)                 12
B4C/Al(0.2)      14
WC/Co(0.2)      20
Transformation toughened PSZ                 18
TZP      16
ZTA      10
Microcrack toughened ZTA                 7
Si3N4/SiC      7MPa m
MPa m1656_C006.fm  Page 282  Monday, May 23, 2005  5:50 PM
Fracture Mechanisms in Nonmetals 283
Evans [40] divides the toughening mechanisms for ceramics into two categories: process zone
formation and bridging. Both mechanisms involve energy dissipation at the crack tip. A third
mechanism, crack deﬂection, elevates toughness by increasing the area of the fracture surface(Figure 2.6(c)).
The process zone mechanism for toughening is illustrated in Figure 6.28. Consider a material
that forms a process zone at the crack tip (Figure 6.28(a)). When this crack propagates, it leavesa wake behind the crack tip. The critical energy release rate for propagation is equal to the workrequired to propagate the crack from a to a + da, divided by da:
(6.20)
where h is the half width of the process zone and g
s is the surface energy. The integral in the square
brackets is the strain-energy density, which is simply the area under the stress-strain curve in theFIGURE 6.28 The process-zone mechanism for ceramic toughening. (a) Process zone formed by growing
crack (b) Schematic stress-strain behavior (c) Nonlinear deformation of second-phase particles
GRi j ijh
sdd yij
=

+ ∫ ∫22
0 0σε γε1656_C006.fm  Page 283  Monday, May 23, 2005  5:50 PM
284 Fracture Mechanics: Fundamentals and Applications
case of uniaxial loading. Figure 6.28(b) compares the stress-strain curve of brittle and toughened
ceramics. The latter material is capable of higher strains, and absorbs more energy prior to failure.
Many toughened ceramics contain second-phase particles that are capable of nonlinear deformation,
and are primarily responsible for the elevated toughness. Figure 6.28(c) illustrates the process zone forsuch a material. Assuming the particles provide all of the energy dissipation in the process zone, andthe strain-energy density in this region does not depend on y, the fracture toughness is given by
(6.21)
where f is the volume fraction of second-phase particles. Thus the toughness is controlled by the
width of the process zone, the concentration of second-phase particles, and the area under thestress-strain curve. Recall the delamination of composites with tough resins (Section 6.1.3), wherethe fracture toughness of the composite was not as great as the neat resin because the ﬁbers restrictedthe size of the process zone ( h).
The process zone mechanism often results in a rising R curve, as Figure 6.29 illustrates. The
material resistance increases with crack growth, as the width of the processes zone grows. Even-tually, h and 
GR reach steady-state values.
Figure 6.30 illustrates the crack bridging mechanism, where the propagating crack leaves ﬁbers
or second-phase particles intact. The unbroken ﬁbers or particles exert a traction force on the crackfaces, much like the Dugdale-Barenblatt strip-yield model [18, 19]. The ﬁbers eventually rupturewhen the stress reaches a critical value. According to Equation (3.42) and Equation (3.43), theFIGURE 6.29 The process-zone toughening mechanism usually results in a rising R curve.
FIGURE 6.30 The ﬁber bridging mechanism for
ceramic toughening.
GRi j ijhf d sij
=+∫22
0σε γε
1656_C006.fm  Page 284  Monday, May 23, 2005  5:50 PM
Fracture Mechanisms in Nonmetals 285
critical energy release rate for crack propagation is given by
(6.22)
The sections that follow outline several speciﬁc toughening mechanisms in modern ceramics.
6.2.1 M ICROCRACK  TOUGHENING
Although the formation of cracks in a material is generally considered deleterious, microcracking
can sometimes lead to improved toughness. Consider a material sample of volume V that forms N
microcracks when subject to a particular stress. If these cracks are penny shaped with an averageradius a, the total work required to form these microcracks is equal to the surface energy times the
total area created:
(6.23)
The formation of microcracks releases the strain energy from the sample, which results in anincrease in compliance. If this change in compliance is gradual, as existing microcracks grow andnew cracks form, a nonlinear stress-strain curve results. The change in strain-energy density dueto the microcrack formation is given by
(6.24)
where  is the microcrack density. For a macroscopic crack that produces a process zone ofmicrocracks, the increment of toughening due to microcrack formation can be inferred by insertingEquation (6.24) into Equation (6.21).
A major problem with the above scenario is that stable  microcrack growth does not usually
occur in a brittle solid. Preexisting ﬂaws in the material remain stationary until they satisfy theGrifﬁth criterion, at which time they become unstable. Stable crack advance normally requireseither a rising R curve, where the fracture work w
f (Figure 2.6) increases with crack extension, or
physical barriers in the material that inhibit crack growth. Stable microcracking occurs in concretebecause aggregates act as crack arresters (see Section 6.3).
Certain multiphase ceramics have the potential for microcrack toughening. Figure 6.31 sche-
matically illustrates this toughening mechanism [40]. Second-phase particles often are subject toresidual stress due to thermal expansion mismatch or transformation. If the residual stress in theparticle is tensile and the local stress in the matrix is compressive,
8 the particle cracks. If the signs
on the stresses are reversed, the matrix material cracks at the interface. In both cases there is a residualopening of the microcracks, which leads to an increase in volume in the sample. Figure 6.31 illustratesthe stress-strain response of such a material. The material begins to crack at a critical stress 
σc,
and the stress-strain curve becomes nonlinear, due to a combination of compliance increase anddilatational strain. If the material is unloaded prior to total failure, the relative contributions ofdilatational effects (residual microcrack opening) and modulus effects (due to the release of strainenergy) are readily apparent.
A number of multiphase ceramic materials exhibit trends in toughness with particle size and
temperature that are consistent with the microcracking mechanism, but this phenomenon has beendirectly observed only in aluminum oxide toughened with monoclinic zirconium dioxide [41].
8 The residual stresses in the matrix and particle must balance in order to satisfy equilibrium.Gcc y yJf dc
==∫σδδ
0
WN acs=22πγ
∆was=22ρπ γ
ρ≡NV/1656_C006.fm  Page 285  Monday, May 23, 2005  5:50 PM
286 Fracture Mechanics: Fundamentals and Applications
This mechanism is relatively ineffective, as Table 6.1 indicates. Moreover, the degree of micro-
crack toughening is temperature dependent. Thermal mismatch and the resulting residual stresses
tend to be lower at elevated temperatures, which implies less dilatational strain. Also, lower residualstresses may not prevent the microcracks from becoming unstable and propagating through theparticle–matrix interface.
6.2.2 T RANSFORMATION  TOUGHENING
Some ceramic materials experience a stress-induced martensitic transformation that results in sheardeformation and a volume change (i.e., a dilatational strain). Ceramics that contain second-phaseparticles that transform often have improved toughness. Zirconium dioxide (ZrO
2) is the most
widely studied material that exhibits a stress-induced martensitic transformation [42].
Figure 6.32 illustrates the typical stress-strain behavior for a martensitic transformation [42].
At a critical stress, the material transforms, resulting in both dilatational and shear strains. Figure 6.33(a)shows a crack-tip process zone, where second-phase particles have transformed.
The toughening mechanism for such a material can be explained in terms of the work argument:
energy dissipation in the process zone results in higher toughness. An alternative explanation isthat of crack-tip shielding , where the transformation lowers the local crack driving force [42].
Figure 6.33(b) shows the stress distribution ahead of the crack with a transformed process zone.FIGURE 6.31 The microcrack toughening mechanism. The formation of microcracks in or near second-phase
particles results in release of strain energy (modulus work) and residual microcrack opening (dilatational
work). Taken from Evans, A.G., “The New High Toughness Ceramics.” ASTM STP 1020, American Societyfor Testing and Materials, Philadelphia, PA, 1989, pp. 267–291.
FIGURE 6.32 Schematic stress-strain response of a
material that exhibits a martensitic transformation ata critical stress.
1656_C006.fm  Page 286  Monday, May 23, 2005  5:50 PM
Fracture Mechanisms in Nonmetals 287
Outside of this zone, the stress ﬁeld is deﬁned by the global stress intensity, but the stress ﬁeld in
the process zone is lower, due to dilatational effects. The crack-tip work and shielding explanationsare consistent with one another; more work is required for crack extension when the local stressesare reduced. Crack-tip shielding due to the martensitic transformation is analogous to the stressredistribution that accompanies plastic zone formation in metals (Chapter 2).
The transformation stress and the dilatational strain are temperature dependent. These quantities
inﬂuence the size of the process zone h, and the strain-energy density within this zone. Consequently,
the effectiveness of the transformation-toughening mechanism also depends on temperature. BelowM
s, the martensite start temperature, the transformation occurs spontaneously, and the transforma-
tion stress is essentially zero. Thermally transformed martensite does not cause crack-tip shielding,however [42]. Above M
s, the transformation stress increases with temperature. When this stress
becomes sufﬁciently large, the transformation-toughening mechanism is no longer effective.
6.2.3 D UCTILE  PHASE TOUGHENING
Ceramics alloyed with ductile particles exhibit both bridging and process-zone toughening, asFigure 6.34 illustrates. Plastic deformation of the particles in the process zone contributes toughness,as does the ductile rupture of the particles that intersect the crack plane. Figure 6.35 is an SEMfractograph of bridging zones in Al
2O3 reinforced with aluminum [40]. Residual stresses in the
particles can also add to the material’s toughness. The magnitude of the bridging and process-zonetoughening depends on the volume fraction and ﬂow properties of the particles. The process-zonetoughening also depends on the particle size, with small particles giving the highest toughness [40].FIGURE 6.33 The martensitic toughening mechanism. Transformation of particles near the crack-tip results
in a nonlinear process-zone and crack-tip shielding.
FIGURE 6.34 Ductile phase toughening. Ductile
second-phase particles increase the ceramic toughness
by plastic deformation in the process zone, as well asby a bridging mechanism.
1656_C006.fm  Page 287  Monday, May 23, 2005  5:50 PM
288 Fracture Mechanics: Fundamentals and Applications
This toughening mechanism is temperature dependent, since the ﬂow properties of the metal
particles vary with temperature. Ductile phase ceramics are obviously inappropriate for applications
above the melting temperature of the metal particles.
6.2.4 F IBER AND WHISKER  TOUGHENING
One of the most interesting features of ceramic composites is that the combination of a brittleceramic matrix with brittle ceramic ﬁbers or whiskers can result in a material with relatively hightoughness (Table 6.1). The secret to the high toughness of ceramic composites lies in the bondbetween the matrix and the ﬁbers or whiskers. Having a brittle  interface leads to higher toughness
than a strong interface. Thus ceramic composites defy intuition: a brittle matrix bonded to a brittleﬁber by a brittle interface results in a tough material.
A weak interface between the matrix and the reinforcing material aids the bridging mechanism.
When a matrix crack encounters a ﬁber/matrix interface, this interface experiences Mode II loading;debonding occurs if the fracture energy of the interface is low (Figure 6.36(a)). If the extent ofdebonding is sufﬁcient, the matrix crack bypasses the ﬁber, leaving it intact. Mathematical models[43] of ﬁber/matrix debonding predict crack bridging when the interfacial fracture energy is anFIGURE 6.35 Ductile-phase bridging in Al2O3/Al. Photograph provided by A.G. Evans. Taken from Evans,
A.G., “The New High Toughness Ceramics.” ASTM STP 1020, American Society for Testing and Materials,
Philadelphia, PA, 1989, pp. 267–291.
1656_C006.fm  Page 288  Monday, May 23, 2005  5:50 PM
Fracture Mechanisms in Nonmetals 289
order of magnitude smaller than the matrix toughness. If the interfacial bond is strong, matrix
cracks propagate through the ﬁber, and the composite toughness obeys a rule of mixtures; butbridging increases the composite toughness (Figure 6.36(c)).
An alternate model [43–45] for bridging in ﬁber-reinforced ceramics assumes that the ﬁbers
are not bonded, but that friction between the ﬁbers and the matrix restricts the crack opening (Figure 6.36(b)).The model that considers Mode II debonding [43] neglects friction effects, and predicts that thelength of the debond controls the crack opening.
Both models predict steady-state cracking, where the matrix cracks at a constant stress that
does not depend on the initial ﬂaw distribution in the matrix. Experimental data support thesteady-state cracking theory. Because the cracking stress is independent of ﬂaw size, fracturetoughness measurements (e.g., K
Ic and Gc) have little or no meaning.
Figure 6.37 illustrates the stress-strain behavior of a ﬁber-reinforced ceramic. The behavior is
linear elastic up to σc, the steady-state cracking stress in the matrix. Once the matrix has cracked,FIGURE 6.36 Fiber bridging in ceramic composites. Mathematical models treat bridging either in terms of
ﬁber/matrix debonding or frictional sliding. This mechanism provides composite toughness well in excess of
that predicted by the rule of mixtures. (a) Fiber/matrix debonding, (b) frictional sliding along interfaces, and(c) effect of bridging on toughness.
1656_C006.fm  Page 289  Monday, May 23, 2005  5:50 PM
290 Fracture Mechanics: Fundamentals and Applications
the load is carried by the ﬁbers. The ﬁbers do not fail simultaneously, because the ﬁber strength
is subject to statistical variability [46]. Consequently, the material exhibits quasi ductility, wheredamage accumulates gradually until ﬁnal failure.
Not only is ﬁber bridging the most effective toughening mechanism for ceramics (Table 6.1),
it is also effective at high temperatures [47, 48]. Consequently applications that require load-bearingcapability at temperatures above 1000 °C will undoubtedly utilize ﬁber-reinforced ceramics.
Whisker-reinforced ceramics possess reasonably high toughness, although whisker reinforcement
is not as effective as continuous ﬁbers. The primary failure mechanism in whisker composites appearsto be bridging [49]; crack deﬂection also adds an increment of toughness. Figure 6.38 is a micrographthat illustrates crack bridging in an Al
2O3 ceramic reinforced by SiC whiskers.FIGURE 6.37 Stress-strain behavior of ﬁber-reinforced ceramic composites.
FIGURE 6.38 Crack bridging in Al2O3 reinforced with SiC whiskers. Photograph provided by A.G. Evans.
Taken from Evans, A.G., “The New High Toughness Ceramics.” ASTM STP 1020, American Society for
Testing and Materials, Philadelphia, PA, 1989, pp. 267–291.
1656_C006.fm  Page 290  Monday, May 23, 2005  5:50 PM
Fracture Mechanisms in Nonmetals 291
6.3 CONCRETE AND ROCK
Although concrete and rock are often considered brittle, they are actually quasi-brittle  materials
that are tougher than most of the so-called advanced ceramics. In fact, much of the research on
toughening mechanisms in ceramics is aimed at trying to make ceramic composites behave morelike concrete.
Concrete and rock derive their toughness from subcritical cracking that precedes ultimate
failure. This subcritical damage results in a nonlinear stress-strain response and R-curve behavior.
A traditional strength-of-materials approach to designing with concrete has proved inadequate
because the fracture strength is often size dependent [50]. This size dependence is due to the factthat nonlinear deformation in these materials is caused by subcritical cracking rather than plasticity.Initial attempts to apply fracture mechanics to concrete were unsuccessful because these earlyapproaches were based on linear elastic fracture mechanics (LEFM) and failed to take account ofthe process zones that form in front of macroscopic cracks.
This section gives a brief overview of the mechanisms and models of fracture in concrete and
rock. Although most of the experimental and analytical work has been directed at concrete asopposed to rock, due to the obvious technological importance of the former, rock and concretebehave in a similar manner. The remainder of this section will refer primarily to concrete, with theimplicit understanding that most observations and models also apply to geologic materials.
Figure 6.39 schematically illustrates the formation of a fracture process zone in concrete,
together with two idealizations of the process zone. Microcracks form ahead of a macroscopiccrack, which consists of a bridged zone directly behind the tip and a traction-free zone furtherbehind the tip. The bridging is a result of the weak interface between the aggregates and the matrix.Recall Section 6.2.4, where it was stated that ﬁber bridging, which occurs when the ﬁber-matrixbonds are weak, is the most effective toughening mechanism in ceramic composites. The processzone can be modeled as a region of strain softening (Figure 6.40(b)) or as a longer crack that issubject to closure tractions (Figure 6.40(c)). The latter is a slight modiﬁcation to the Dugdale-Barenblatt strip-yield model.
Figure 6.40 illustrates the typical tensile response of concrete. After a small degree of nonlin-
earity caused by microcracking, the material reaches its tensile strength 
σt and then strain softens.
Once σt is reached, the subsequent damage is concentrated in a local fracture zone. Virtually all
of the displacement following the maximum stress is due to the damage zone. Note that Figure 6.40shows a schematic stress- displacement  curve rather than a stress-strain curve. The latter is inap-
propriate because nominal strain measured over the entire specimen is a function of gage length.
There are a number of models for fracture in concrete, but the one that is most widely referenced
is the so-called ﬁctitious crack model  of Hillerborg [51, 52]. This model, which has also been called
a cohesive zone model , is merely an application of the Dugdale-Barenblatt approach. The Hillerborg
model assumes that the stress displacement behavior (
σ-δ) observed in the damage zone of a tensile
specimen is a material property. Figure 6.41(a) shows a schematic stress-displacement curve, and6.41(b) illustrates the idealization of the damage zone ahead of a growing crack.
At the tip of the traction-free crack, the damage zone reaches a critical displacement 
δc. The
tractions are zero at this point, but are equal to the tensile strength σt, at the tip of the damage zone
(Figure 6.39(c)). Assuming that the closure stress σ and opening displacement δ are uniquely
related, the critical energy release rate for crack growth is given by
(6.25)
which is virtually identical to Equation (3.43) and Equation (6.22).
The key assumption of the Hillerborg model that the σ-δ relationship is a unique material
property is not strictly correct in most cases because process zones produced during the fractureGcdc
=∫σδδ
01656_C006.fm  Page 291  Monday, May 23, 2005  5:50 PM
292 Fracture Mechanics: Fundamentals and Applications
FIGURE 6.39 Schematic illustration of crack growth in concrete, together with two simpliﬁed models:
(a) crack growth in concrete, (b) process zone idealized as a zone of strain softening, and (c) process zone
idealized by closure tractions.
FIGURE 6.40 Typical tensile response of concrete.
(a)
(b)
(c)
1656_C006.fm  Page 292  Monday, May 23, 2005  5:50 PM
Fracture Mechanisms in Nonmetals 293
of concrete are often quite large, and the interaction between the process zone and free boundaries
can inﬂuence the behavior. Consequently, Gc is not a material property in general, but can depend
on specimen size. Fracture toughness results from small-scale tests tend to be lower than valuesobtained from larger samples.
The phenomena of size effects in concrete fracture has been the subject of considerable study
[50, 53–56]. Some of the apparent size effects can be attributed to inappropriate data reductionmethods. For example, if fracture toughness is computed by substituting the load at fracture intoa linear elastic K or 
G relationship, the resulting value will be size dependent, because the nonlin-
earity due to the process zone has been neglected. Such an approach is analogous to applying linearelastic K equations to metal specimens that exhibit signiﬁcant plasticity prior to failure. Even
approaches that account for the process zone exhibit size dependence, however [54]. A fractureparameter that uniquely characterizes these materials would be of great beneﬁt.
REFERENCES
1. Johnson, W.S. (ed.), Metal Matrix Composites: Testing, Analysis, and Failure Modes . ASTM STP
1032, American Society for Testing and Materials, Philadelphia, PA, 1989.
2. Williams, J.G., Fracture Mechanics of Polymers . Ellis Horwood Ltd., Chichester, UK., 1984. FIGURE 6.41 The “ﬁctitious crack” model for concrete: (a) schematic stress-displacement response and (b)
damage zone ahead of a growing crack. Taken from Hillerborg, A., Modeer, M., and Petersson, P.E., “Analysis
of Crack Formation and Crack Growth in Concrete by Means of Fracture Mechanics and Finite Elements.”Cement and Concrete Research,  V ol. 6, 1976, pp. 773–782. Hillerborg, A., “Application of the Fictitious Crack
Model to Different Materials.” International Journal of Fracture,  V ol. 51, 1991, pp. 95–102.
(a)
(b)1656_C006.fm  Page 293  Monday, May 23, 2005  5:50 PM
294 Fracture Mechanics: Fundamentals and Applications
3. Kinloch, A.J. and Young, R.J., Fracture Behavior of Polymers,  Elsevier London, 1983.
4. Brostow, W. and Corneliussen, R.D. (eds.), Failure of Plastics . Hanser Publishers, Munich, 1986.
5. Hertzberg, R.W. and Manson, J.A., Fatigue of Engineering Plastics . Academic Press, New York, 1980.
6. Moore, D.R., Pavan, A., and Williams, J.G. (eds.), Fracture Mechanics Testing Methods for Polymers,
Adhesives and Composites . Elsevier, Oxford, 2001.
7. Ferry, J.D., Landel, R.F., and Williams, M.L., “Extensions of the Rouse Theory of Viscoelastic
Properties to Undiluted Linear Polymers.” Journal of Applied Physics,  V ol. 26, 1955, pp. 359–362.
8. Larson, F.R. and Miller, J., “A Time-Temperature Relationship for Rupture and Creep Stresses.”
Transactions of the American Society for Mechanical Engineers,  V ol. 74, 1952, pp. 765–775.
9. Kausch, H.H., Polymer Fracture . Springer-Verlag, Heidelberg, 1978.
10. Zhurkov, S.N. and Korsukov, V .E., “Atomic Mechanism of Fracture of Solid Polymers.” Journal of
Polymer Science: Polymer Physics Edition, V ol. 12, 1974, pp. 385–398.
11. Ward, I.M., Mechanical Properties of Solid Polymers.  John Wiley & Sons, New York, 1971.
12. Sternstein, S.S. and Ongchin, L., “Yield Criteria for Plastic Deformation of Glassy High Polymers in
General Stress Fields.” American Chemical Society, Polymer Preprints,  V ol. 10, 1969, pp. 1117–1124.
13. Bucknall, C.B., Toughened Plastics . Applied Science Publishers, London, 1977.
14. Donald, A.M. and Kramer, E.J., “Effect of Molecular Entanglements on Craze Microstructure in
Glassy Polymers.” Journal of Polymer Science: Polymer Physics Edition,  V ol. 27, 1982, pp. 899–909.
15. Oxborough, R.J. and Bowden, P.B., “A General Critical-Strain Criterion for Crazing in Amorphous
Glassy Polymers.” Philosophical Magazine,  V ol. 28, 1973, pp. 547–559.
16. Argon, A.S., “The Role of Heterogeneities in Fracture.” ASTM STP 1020, American Society for
Testing and Materials, Philadelphia, PA, 1989, pp. 127–148.
17. Cayard, M., “Fracture Toughness Testing of Polymeric Materials.” Ph.D. Dissertation, Texas A&M
University, College Station, TX, 1990.
18. Dugdale, D.S., “Yielding in Steel Sheets Containing Slits.” Journal of the Mechanics and Physics of
Solids, V ol. 8, 1960, pp. 100–104.
19. Barenblatt, G.I., “The Mathematical Theory of Equilibrium Cracks in Brittle Fracture.” Advances in
Applied Mechanics,  V ol. VII, 1962, pp. 55–129.
20. Engineered Materials Handbook, Volume 1: Composites . ASM International, Metals Park, OH, 1987.
21. Vinson, J.R. and Sierakowski, R.L., The Behavior of Structur es Composed of Composite Materials .
Marinus Nijhoff, Dordrecht, The Netherlands, 1987.
22. Wang, A.S.D., “An Overview of the Delamination Problem in Structural Composites.” Key Engineering
Materials,  V ol. 37, 1989, pp. 1–20.
23. Hunston, D. and Dehl, R., “The Role of Polymer Toughness in Matrix Dominated Composite Fracture.”
Paper EM87-355, Society of Manufacturing Engineers, Deerborn, MI, 1987.
24. Bradley, W.L., “Understanding the Translation of Neat Resin Toughness into Delamination Toughness
in Composites.” Key Engineering Materials,  V ol. 37, 1989, pp. 161–198.
25. Jordan, W.M. and Bradley, W.L., “Micromechanisms of Fracture in Toughened Graphite-Epoxy
Laminates.” ASTM STP 937, American Society for Testing and Materials, Philadelphia, PA, 1987,
pp. 95–114.
26. Hibbs, M.F., Tse, M.K., and Bradley, W.L., “Interlaminar Fracture Toughness and Real-Time Fracture
Mechanisms of Some Toughened Graphite/Epoxy Composites.” ASTM STP 937, American Societyfor Testing and Materials, Philadelphia, PA, 1987, pp. 115–130.
27. Rosen, B.W., “Mechanics of Composite Strengthening.” Fiber Composite Materials, American Society
for Metals, Metals Park, OH, 1965, pp. 37–75.
28. Guynn, E.G., Bradley, W.L., and Elber, W., “Micromechanics of Compression Failures in Open Hole
Composite Laminates.” ASTM STP 1012, American Society for Testing and Materials, Philadelphia,PA, 1989, pp. 118–136.
29. Soutis, C., Fleck, N.A., and Smith, P.A., “Failure Prediction Technique for Compression Loaded
Carbon Fibre-Epoxy Laminate with Open Holes.” Submitted to Journal of Composite Materials,  1990.
30. Highsmith, A.L. and Davis, J., “The Effects of Fiber Waviness on the Compressive Response of Fiber-
Reinforced Composite Materials.” Progress Report for NASA Research Grant NAG-1-659, NASALangley Research Center, Hampton, V A, 1990.
31. Wang, A.S.D., “A Non-Linear Microbuckling Model Predicting the Compressive Strength of Unidi-
rectional Composites.” ASME Paper 78-WA/Aero-1, American Society for Mechanical Engineers,New York, 1978.1656_C006.fm  Page 294  Monday, May 23, 2005  5:50 PM
Fracture Mechanisms in Nonmetals 295
32. Guynn, E.G., “Experimental Observations and Finite Element Analysis of the Initiation of Fiber
Microbuckling in Notched Composite Laminates.” Ph.D. Dissertation, Texas A&M University, College
Station, TX, 1990.
33. Whitcomb, J.D., “Finite Element Analysis of Instability Related Delamination Growth.” Journal of
Composite Materials,  V ol. 15, 1981, pp. 403–425.
34. Awerbuch, J. and Madhukar, M.S., “Notched Strength of Composite Laminates: Predictions and
Experiments—A Review.” Journal of Reinforced Plastics and Composites,  V ol. 4, 1985, pp. 3–159.
35. Whitney, J.M. and Nuismer, R.J., “Stress Fracture Criteria for Laminated Composites Containing
Stress Concentrations.” Journal of Composite Materials,  V ol. 8, 1974, pp. 253–265.
36. Pipes, R.B., Wetherhold, R.C., and Gillespie, J.W., Jr., “Notched Strength of Composite Materials.”
Journal of Composite Materials,  V ol. 12, 1979, pp. 148–160.
37. Waddoups, M.E., Eisenmann, J.R., and Kaminski, B.E., “Macroscopic Fracture Mechanics of Advanced
Composite Materials.” Journal of Composite Materials,  V ol. 5, 1971, pp. 446–454.
38. Harris, C.E. and Morris, D.H., “A Comparison of the Fracture Behavior of Thick Laminated Com-
posites Utilizing Compact Tension, Three-Point Bend, and Center-Cracked Tension Specimens.”ASTM STP 905, American Society for Testing and Materials, Philadelphia, PA, 1986, pp. 124–135.
39. Charewicz, A. and Daniel, I.M., “Damage Mechanisms and Accumulation in Graphite/Epoxy Laminates.”
ASTM STP 907, American Society for Testing and Materials, Philadelphia, PA, 1986, pp. 274–297.
40. Evans, A.G., “The New High Toughness Ceramics.” ASTM STP 1020, American Society for Testing
and Materials, Philadelphia, PA, 1989, pp. 267–291.
41. Hutchinson, J.W., “Crack Tip Shielding by Micro Cracking in Brittle Solids,” Acta Metallurgica,  V ol. 35,
1987, pp. 1605–1619.
42. A.G. Evans (ed.), Fracture in Cer amic Materials: Toughening Mechanisms, Machining Damage,
Shock. Noyes Publications, Park Ridge, NJ, 1984.
43. Budiansky, B., Hutchinson, J.W., and Evans, A.G., “Matrix Fracture in Fiber-Reinforced Ceramics.”
Journal of the Mechanics and Physics of Solids,  V ol. 34, 1986, pp. 167–189.
44. Aveston, J., Cooper G.A., and Kelly, A., The Properties of F iber  Composites,  IPC Science and
Technology Press, Guildford, UK, 1971, pp. 15–26.
45. Marshall, D.B., Cox, B.N., and Evans, A.G., “The Mechanics of Matrix Cracking in Brittle-Matrix
Fiber Composites.” Acta Metallurgica,  V ol. 33, 1985, pp. 2013–2021.
46. Marshall, D.B. and Ritter, J.E., “Reliability of Advanced Structural Ceramics and Ceramic Matrix
Composites—A Review.” Ceramic Bulletin,  V ol. 68, 1987, pp. 309–317.
47. Mah, T., Mendiratta, M.G., Katz, A.P., Ruh, R., and Mazsiyasni, K.S., “Room Temperature Mechanical
Behavior of Fiber-Reinforced Ceramic Composites.” Journal of the American Ceramic Society,  V ol. 68,
1985, pp. C27–C30.
48. Mah, T., Mendiratta, M.G., Katz, A.P., Ruh, R., and Mazsiyasni, K.S., “High-Temperature Mechanical
Behavior of Fiber-Reinforced Glass-Ceramic-Matrix Composites.” Journal of the American Ceramic
Society,  V ol. 68, 1985, pp. C248–C251.
49. Ruhle, M., Dalgleish, B.J., and Evans, A.G., “On the Toughening of Ceramics by Whiskers.” Scripta
Metallurgica,  V ol. 21, pp. 681–686.
50. Bazant, Z.P., “Size Effect in Blunt Fracture: Concrete, Rock, Metal.” Journal of Engineering Mechanics,
V ol. 110, 1984, pp. 518–535.
51. Hillerborg, A., Modeer, M., and Petersson, P.E., “Analysis of Crack Formation and Crack Growth in
Concrete by Means of Fracture Mechanics and Finite Elements.” Cement and Concrete Research,
V ol. 6, 1976, pp. 773–782.
52. Hillerborg, A., “Application of the Fictitious Crack Model to Different Materials.” International
Journal of Fracture,  V ol. 51, 1991, pp. 95–102.
53. Bazant, Z.P. and Kazemi, M.T., “Determination of Fracture Energy, Process Zone Length and Brit-
tleness Number from Size Effect, with Application to Rock and Concrete.” International Journal of
Fracture,  V ol. 44, 1990, pp. 111–131.
54. Bazant, Z.P. and Kazemi, M.T., “Size Dependence of Concrete Fracture Energy Determined by RILEM
Work-of-Fracture Method.” International Journal of Fracture,  V ol. 51, 1991, pp. 121–138.
55. Planas, J. and Elices, M., “Nonlinear Fracture of Cohesive Materials.” International Journal of
Fracture,  V ol. 51, 1991, pp. 139–157.
56. Mazars, J., Pijaudier-Cabot, G., and Saourdis, C., “Size Effect and Continuous Damage in Cementi-
tious Materials.” International Journal of Fracture,  V ol. 51, 1991, pp. 159–173.1656_C006.fm  Page 295  Monday, May 23, 2005  5:50 PM
1656_C006.fm  Page 296  Monday, May 23, 2005  5:50 PM
 
Part IV 
Applications 
1656_007_Part.fm  Page 297  Monday, May 2, 2005  5:03 PM
 
1656_007_Part.fm  Page 298  Monday, May 2, 2005  5:03 PM
 
299 
Fracture Toughness 
Testing of Metals 
A fracture toughness test measures the resistance of a material to crack extension. Such a test may
yield either a single value of fracture toughness or a resistance curve, where a toughness parametersuch as  
K 
,  
J 
, or 
  
CTOD 
  
is plotted against the crack extension. A single toughness value is usually
sufﬁcient to describe a test that fails by cleavage, because this fracture mechanism is typicallyunstable. The situation is similar to the schematic in Figure 2.10(a), which illustrates a materialwith a ﬂat 
 R  
curve. Cleavage fracture actually has a falling resistance curve, as Figure 4.8 illustrates.
Crack growth by microvoid coalescence, however, usually yields a rising 
 R  
curve, such as that
shown in Figure 2.10(b); ductile crack growth can be stable, at least initially. When ductile crackgrowth initiates in a test specimen, that specimen seldom fails immediately. Therefore, one canquantify ductile fracture resistance either by the initiation value or by the entire 
 R  
curve.
A variety of organizations throughout the world publish standardized procedures for fracture
toughness measurements, including the American Society for Testing and Materials (ASTM), theBritish Standards Institution (BSI), the International Institute of Standards (ISO), and the JapanSociety of Mechanical Engineers (JSME). The ﬁrst standards for 
 K  
and 
 J  
testing were developed
by ASTM in 1970 and 1981, respectively, while BSI published the ﬁrst 
  
CTOD 
  
test method in 1979.
Existing fracture toughness standards include procedures for  
K 
Ic 
,  
K-R 
 curve,  
J 
Ic 
, 
 J-R  
curve,
CTOD, and  
K 
Ia 
 testing. This chapter focuses primarily on ASTM standards, since they are the most
widely used throughout the world. Standards produced by other organizations, however, are broadlyconsistent with the ASTM procedures, and usually differ only in minute details. The existingstandards are continually evolving, as the technology improves and more experience is gained.
The reader should not rely on this chapter alone for guidance on conducting fracture toughness
tests, but should consult the relevant standards. Also, the reader is strongly encouraged to reviewChapter 2 and Chapter 3 in order to gain an understanding of the fundamental basis of  
K 
,  
J 
, and
CTOD, as well as the limitations of these parameters. 
7.1GENERAL CONSIDERATIONS 
Virtually all fracture toughness tests have several common features. The design of test specimens issimilar in each of the standards, and the orientation of the specimen relative to symmetry directionsin the material is always an important consideration. The cracks in test specimens are introduced byfatigue in each case, although the requirements for fatigue loads varies from one standard to the next.The basic instrumentation required to measure load and displacement is common to virtually allfracture mechanics tests, but some tests require additional instrumentation to monitor crack growth. 
7.1.1 S 
PECIMEN 
 C 
ONFIGURATIONS 
There are ﬁve types of specimens that are permitted in ASTM standards that characterize fractureinitiation and crack growth, although no single standard allows all ﬁve conﬁgurations, and thedesign of a particular specimen type may vary between standards. The conﬁgurations that arecurrently standardized include the compact specimen, the single-edge-notched bend (SE(B)) geom-etry, the arc-shaped specimen, the disk specimen, and the middle tension (MT) panel. Figure 7.1shows a drawing of each specimen type.7 
1656_C007.fm  Page 299  Monday, May 23, 2005  5:54 PM
 
300 
Fracture Mechanics: Fundamentals and Applications 
FIGURE 7.1  
Standardized fracture mechanics test specimens: (a) compact specimen, (b) disk-shaped
compact specimen, (c) single-edge-notched bend SE(B) specimen, (d) middle tension (MT) specimen, and
(e) arc-shaped specimen.
 
1656_C007.fm  Page 300  Monday, May 23, 2005  5:54 PM
 
Fracture Toughness Testing of Metals 
301 
An additional conﬁguration, the compact crack-arrest specimen, is used for  
K 
Ia 
 measurements
and is described in Section 7.6. Specimens for qualitative toughness measurements, such as Charpy
and drop-weight tests, are discussed in Section 7.9. Chevron-notched specimens, which are appliedto brittle materials, are discussed in Chapter 8.
Each specimen conﬁguration has three important characteristic dimensions:  the crack length
( 
a 
), the thickness ( 
B 
) and the width ( 
W 
). In most cases,  
W 
= 
2B 
 and  
a 
/ 
W 
 ≈  
0.5, but there are
exceptions, which are discussed later in this chapter.
There are a number of specimen conﬁgurations that are used in research, but have yet to be
standardized. Some of the more common nonstandard conﬁgurations include the single-edge-notched tensile panel, the double-edge-notched tensile panel, the axisymmetric-notched bar, andthe double cantilever beam specimen.
The vast majority of fracture toughness tests are performed on either compact or SE(B) specimens.
Figure 7.2 illustrates the proﬁles of these two specimen types, assuming the same characteristicdimensions ( 
B 
,  
W 
,  
a 
). The compact geometry obviously consumes less material, but this specimen
requires extra material in the width direction, due to the holes. If one is testing a plate material or aforging, the compact specimen is more economical, but the SE(B) conﬁguration may be preferablefor weldment testing, because less weld metal is consumed in some orientations (Section 7.7).
The compact specimen is pin-loaded by special clevises, as illustrated in Figure 7.3. Compact
specimens are usually machined in a limited number of sizes because a separate test ﬁxture mustbe fabricated for each specimen size. Specimen size is usually scaled geometrically; standard sizesinclude T, 1T, 2T, and 4T, where the nomenclature refers to the thickness in inches. 
1 
 For example,
a standard 1T compact specimen has the dimensions  
B 
 = 1 in. (25.4 mm) and  
W 
 = 2 in. (50.8 mm).
Although ASTM has adopted SI units as their standard, the above nomenclature for compactspecimen sizes persists.
The SE(B) specimen is more ﬂexible with respect to size. The standard loading span for SE(B)
specimens is 4 
W 
. If the ﬁxture is designed properly, the span can be adjusted continuously to any
value that is within its capacity. Thus, SE(B) specimens with a wide range of dimensions can betested with a single ﬁxture. An apparatus for three-point bend testing is shown in Figure 7.4. 
7.1.2 S 
PECIMEN 
 O 
RIENTATION 
Engineering materials are seldom homogeneous and isotropic. Microstructure, and thus, mechanicalproperties, are often sensitive to direction. The sensitivity to orientation is particularly pronouncedin fracture toughness measurements, because a microstructure with a preferred orientation maycontain planes of weakness, where crack propagation is relatively easy. Since specimen orientation 
FIGURE 7.2  
Comparison of the proﬁles of compact and SE(B) specimens with the same in-plane charac-
teristic dimensions ( 
W  
and  
a 
). 
1  
An exception to this interpretation of the nomenclature occurs in thin sheet specimens, as discussed in Section 7.3.
1
2 
1656_C007.fm  Page 301  Monday, May 23, 2005  5:54 PM
 
302 
Fracture Mechanics: Fundamentals and Applications 
FIGURE 7.3  
Apparatus for testing compact specimens. 
FIGURE 7.4  
Three-point bending apparatus for testing SE(B) specimens.
