Repository: Ketankham/chatbot-meta-books

File: physical-meta.txt (part 17 of 44)
Modern Physical Metallurgy and Materials Engineering
independent normal modes, each with its characteristicfrequency. Furthermore, the mean energy of each nor-mal mode will be kT, so that the total vibrational
thermal energy of the metal is ED3NkT. In solid
and liquid metals, the volume changes on heating arevery small and, consequently, it is customary to con-sider the speciﬁc heat at constant volume. If N,t h e
number of atoms in the crystal, is equal to the numberof atoms in a gram-atom (i.e. Avogadro number), theheat capacity per gram-atom, i.e. the atomic heat, atconstant volume is given by
C
v/parenleftbiggdQ
dT/parenrightbigg
vDdE
dTD3NkD24.95 J K/NUL1
In practice, of course, when the speciﬁc heat is exper-
imentally determined, it is the speciﬁc heat at constantpressure, C
p, which is measured, not Cv, and this isgiven by
Cp/parenleftbiggdECPdV
dT/parenrightbigg
pDdH
dT
where HDECPVis known as the heat content or
enthalpy, Cpis greater than Cvby a few per cent
because some work is done against interatomic forceswhen the crystal expands, and it can be shown that
C
p/NULCvD9˛2VT/ˇ
where ˛is the coefﬁcient of linear thermal expansion,
Vis the volume per gram-atom and ˇis the
compressibility.
Dulong and Petit were the ﬁrst to point out that the
speciﬁc heat of most materials, when determined atsufﬁciently high temperatures and corrected to applyto constant volume, is approximately equal to 3 R,
whereRis the gas constant. However, deviations
from the ‘classical’ value of the atomic heat occurat low temperatures, as shown in Figure 6.3a. Thisdeviation is readily accounted for by the quantum
theory, since the vibrational energy must then be
quantized in multiples of h/ETB,w h e r e his Planck’s
constant and /ETBis the characteristic frequency of the
normal mode of vibration.
According to the quantum theory, the mean energy
of a normal mode of the crystal is
E⊿/ETB/triangleleftD
1
2hvCfh/ETB/exp⊿h/ETB/kT/triangleleft/NUL1g
where1
2h/ETBrepresents the energy a vibrator will have
at the absolute zero of temperature, i.e. the zero-point
energy. Using the assumption made by Einstein(1907)that all vibrations have the same frequency (i.e. all
atoms vibrate independently), the heat capacity is
C
vD⊿dE/dT/triangleleftv
D3Nk⊿h/ETB/kT/triangleleft2
[exp⊿h/ETB/kT/triangleleft/fexp⊿h/ETB/kT/triangleleft/NUL1g2]
This equation is rarely written in such a form because
most materials have different values of /ETB.I ti sm o r e
usualtoexpress /ETBas anequivalenttemperature deﬁned
byEDh/ETB/k,w h e r e Eis known as the Einstein
characteristic temperature. Consequently, when Cvis
plotted against T/E, the speciﬁc heat curves of all
pure metals coincide and the value approaches zero atvery low temperatures and rises to the classical valueof 3NkD3R'25.2 J/g at high temperatures.
Einstein’s formula for the speciﬁc heat is in good
agreement with experiment for T
/greaterorsimilarE, but is poor for
low temperatures where the practical curve falls offlessrapidlythanthatgivenbytheEinsteinrelationship.However, the discrepancy can be accounted for, asshown by Debye, by taking account of the fact that theatomic vibrations are not independent of each other.This modiﬁcation to the theory gives rise to a Debyecharacteristic temperature 
D, which is deﬁned by
kDDh/ETBD
The physical properties of materials 171
where/ETBDis Debye’s maximum frequency. Figure 6.3b
shows the atomic heat curves of Figure 6.3a plotted
against T/D; in most metals for low temperatures
⊿T/D−1/triangleleftaT3law is obeyed, but at high temper-
atures the free electrons make a contribution to the
atomic heat which is proportional to Tand this causes
ar i s eo f Cabove the classical value.
6.3.3 The speciﬁc heat curve and
transformations
The speciﬁc heat of a metal varies smoothly with tem-
perature, as shown in Figure 6.3a, provided that nophase change occurs. On the other hand, if the metalundergoes a structural transformation the speciﬁc heatcurve exhibits a discontinuity, as shown in Figure 6.4.If the phase change occurs at a ﬁxed temperature, themetal undergoes what is known as a ﬁrst-order trans-formation; for example, the ˛to/CR,/CRtoυandυto liq-
uid phase changes in iron shown in Figure 6.4a. At the
transformation temperature the latent heat is absorbedwithout a rise in temperature, so that the speciﬁc heat
⊿dQ/dT/triangleleftat the transformation temperature is inﬁnite.
In some cases, known as transformations of the sec-ond order, the phase transition occurs over a range
of temperature (e.g. the order–disorder transformation
in alloys), and is associated with a speciﬁc heat peakof the form shown in Figure 6.4b. Obviously the nar-
rower the temperature range T
1/NULTc,t h es h a r p e ri s
the speciﬁc heat peak, and in the limit when the totalchangeoccursatasingletemperature,i.e. T
1DTc,the
speciﬁc heat becomes inﬁnite and equal to the latent
heat of transformation. A second-order transformationalso occurs in iron (see Figure 6.4a), and in this case
is due to a change in ferromagnetic properties with
temperature.
6.3.4 Free energy of transformation
In Section 3.2.3.2 it was shown that any structuralchanges of a phase could be accounted for in terms
of the variation of free energy with temperature. The
Figure 6.3 The variation of atomic heat with temperature .
Figure 6.4 The effect of solid state transformations on the speciﬁc heat–temperature curve .
172Modern Physical Metallurgy and Materials Engineering
relativemagnitudeofthefreeenergyvaluegovernsthe
stability of any phase, and from Figure 3.9a it can beseenthatthefreeenergy Gatanytemperatureisinturn
governed by two factors: (1) the value of Gat 0 K,
G
0, and (2) the slope of the Gversus Tcurve, i.e. the
temperature-dependence of free energy. Both of theseterms are inﬂuenced by the vibrational frequency, andconsequently the speciﬁc heat of the atoms, as can be
shownmathematically.Forexample,ifthetemperature
of the system is raised from TtoTCdTthe change
in free energy of the system d Gis
dGDdH/NULTdS/NULSdT
DC
pdT/NULT⊿CpdT/T/triangleleft/NULSdT
D/NULSdT
so that the free energy of the system at a temperature
Tis
GDG0/NUL/integraldisplayT
0SdT
At the absolute zero of temperature, the free energy
G0is equal to H0,a n dt h e n
GDH0/NUL/integraldisplayT
0SdT
which if Sis replaced by/integraltextT
0⊿Cp/T/triangleleftdTbecomes
GDH0/NUL/integraldisplayT
0/bracketleftbigg/integraldisplayT
0⊿Cp/T/triangleleftdT/bracketrightbigg
dT (6.1)
Equation (6.1) indicates that the free energy of a given
phase decreases more rapidly with rise in tempera-ture the larger its speciﬁc heat. The intersection of thefreeenergy–temperaturecurves,showninFigure 3.9a,
therefore takes place because the low-temperature
phase has a smaller speciﬁc heat than the higher-temperature phase.
At low temperatures the second term in equation
(6.1) is relatively unimportant, and the phase that
is stable is the one which has the lowest valueofH
0, i.e. the most close-packed phase which is
associated with a strong bonding of the atoms.
However, the more strongly bound the phase, the
higher is its elastic constant, the higher the vibrationalfrequency, and consequently the smaller the speciﬁcheat (see Figure 6.3a). Thus, the more weakly bound
structure, i.e. the phase with the higher H
0at low
temperature, is likely to appear as the stable phaseat higher temperatures. This is because the secondterm in equation (6.1) now becomes important and G
decreases more rapidly with increasing temperature,
for the phase with the largest value of
/integraltext⊿Cp/T/triangleleftdT.
From Figure 6.3b it is clear that a large/integraltext⊿Cp/T/triangleleftdT
is associated with a low characteristic temperatureand hence, with a low vibrational frequency such as
is displayed by a metal with a more open structure
and small elastic strength. In general, therefore, whenphase changes occur the more close-packed structure
usually exists at the low temperatures and the more
open structures at the high temperatures. From this
viewpoint a liquid, which possesses no long-range
structure, has a higher entropy than any solid phaseso that ultimately all metals must melt at a sufﬁciently
high temperature, i.e. when the TSterm outweighs the
Hterm in the free energy equation.
The sequence of phase changes in such metals as
titanium, zirconium, etc. is in agreement with this pre-
diction and, moreover, the alkali metals, lithium and
sodium, which are normally bcc at ordinary temper-atures, can be transformed to fcc at sub-zero temper-
atures. It is interesting to note that iron, being bcc
(˛-iron) even at low temperatures and fcc ( /CR-iron) at
high temperatures, is an exception to this rule. In this
case, the stability of the bcc structure is thought to beassociated with its ferromagnetic properties. By hav-
ing a bcc structure the interatomic distances are of the
correct value for the exchange interaction to allow the
electrons to adopt parallel spins (this is a condition for
magnetism). While this state is one of low entropy it isalso one of minimum internal energy, and in the lower
temperature ranges this is the factor which governs the
phase stability, so that the bcc structure is preferred.
Iron is also of interest because the bcc structure,
which is replaced by the fcc structure at temperaturesabove 910
°C, reappears as the υ-phase above 1400 °C.
This behaviour is attributed to the large electronic spe-
ciﬁc heat of iron which is a characteristic feature of
most transition metals. Thus, the Debye characteristic
temperature of /CR-iron is lower than that of ˛-iron and
thisismainlyresponsibleforthe ˛to/CRtransformation.
However, the electronic speciﬁc heat of the ˛-phase
becomes greater than that of the /CR-phase above about
300°C and eventually at higher temperatures becomes
sufﬁcient to bring about the return to the bcc structure
at 1400 °C.
6.4 Diffusion
6.4.1 Diffusion laws
Some knowledge of diffusion is essential in
understanding the behaviour of materials, particularly
at elevated temperatures. A few examples include
such commercially important processes as annealing,
heat-treatment, the age-hardening of alloys, sintering,
surface-hardening, oxidation and creep. Apart fromthe specialized diffusion processes, such as grain
boundary diffusion and diffusion down dislocation
channels, a distinction is frequently drawn between
diffusion in pure metals, homogeneous alloys and
inhomogeneousalloys.Inapurematerialself-diffusioncan be observed by using radioactive tracer atoms.
In a homogeneous alloy diffusion of each component
can also be measured by a tracer method, but in an
inhomogeneous alloy, diffusion can be determined by
chemical analysis merely from the broadening of theinterface between the two metals as a function of time.
The physical properties of materials 173
Figure 6.5 Effect of diffusion on the distribution of solute in
an alloy.
Inhomogeneous alloys are common in metallurgical
practice (e.g. cored solid solutions) and in suchcases diffusion always occurs in such a way as toproduce a macroscopic ﬂow of solute atoms down theconcentrationgradient. Thus,ifa barof analloy,alongwhich there is a concentration gradient (Figure 6.5) isheated for a few hours at a temperature where atomic
migration is fast, i.e. near the melting point, the solute
atoms are redistributed until the bar becomes uniformincomposition.Thisoccurseventhoughtheindividualatomic movements are random, simply because thereare more solute atoms to move down the concentrationgradient than there are to move up. This fact forms thebasis of Fick’s law of diffusion, which is
dn/dtD/NULDdc/dx (6.2)
Here the number of atoms diffusing in unit time
across unit area through a unit concentration gradient
is known as the diffusivity or diffusion coefﬁcient,
1D.
It is usually expressed as units of cm2s/NUL1or m2s/NUL1and
depends on the concentration and temperature of thealloy.
To illustrate, we may consider the ﬂow of atoms
in one direction x, by taking two atomic planes A
and B of unit area separated by a distance b,a s
showninFigure 6.6.If c
1andc2aretheconcentrations
of diffusing atoms in these two planes ⊿c1>c2/triangleleftthe
corresponding number of such atoms in the respective
planes is n1Dc1bandn2Dc2b. If the probability
that any one jump in the Cxdirection is px,t h e n
the number of jumps per unit time made by one atomisp
x/ETB,w h e r e /ETBis the mean frequency with which
an atom leaves a site irrespective of directions. Thenumber of diffusing atoms leaving A and arriving at
B in unit time is ⊿p
x/ETBc1b/triangleleftand the number making the
reverse transition is ⊿px/ETBc2b/triangleleftso that the net gain of
atoms at B is
px/ETBb⊿c1/NULc2/triangleleftDJx
1The conduction of heat in a still medium also follows the
same laws as diffusion.
Figure 6.6 Diffusion of atoms down a concentration
gradient.
withJxthe ﬂux of diffusing atoms. Setting c1/NULc2D
/NULb⊿dc/dx/triangleleftthis ﬂux becomes
JxD/NULpxvvb2⊿dc/dx/triangleleftD/NUL1
2vb2⊿dc/dx/triangleleft
D/NULD⊿dc/dx/triangleleft ⊿ 6.3/triangleleft
In cubiclattices,diffusionisisotropicandhence allsix
orthogonaldirectionsare equallylikelysothat pxD1
6.
For simple cubic structures bDaand thus
DxDDyDDzD1
6va2DD (6.4)
whereas in fcc structures bDa/p
2a n d DD1
12va2,
and in bcc structures DD1
24va2.
Fick’s ﬁrst law only applies if a steady state exists
in which the concentration at every point is invariant,
i.e.⊿dc/dt/triangleleftD0f o ra l l x. To deal with nonstationary
ﬂow in which the concentration at a point changeswith time, we take two planes A and B, as before,separated by unit distance and consider the rate of
increase of the number of atoms ⊿dc/dt/triangleleftin a unit
volume of the specimen; this is equal to the differencebetween the ﬂux into and that out of the volumeelement. The ﬂux across one plane is J
xand across the
other⊿JxC1/triangleleftdJ/dxthe difference being /NUL⊿dJ/dx/triangleleft.
We thus obtain Fick’s second law of diffusion
dc
dtD/NULdJx
dxDd
dx/parenleftbigg
Dxdc
dx/parenrightbigg
(6.5)
WhenDis independent of concentration this reduces
to
dcx
dtDDxd2c
dx2(6.6)
174Modern Physical Metallurgy and Materials Engineering
and in three dimensions becomes
dc
dtDd
dx/parenleftbigg
Dxdc
dx/parenrightbigg
Cd
dy/parenleftbigg
Dydc
dy/parenrightbigg
Cd
dz/parenleftbigg
Dzdc
dz/parenrightbigg
An illustration of the use of the diffusion equations
is the behaviour of a diffusion couple, where thereis a sharp interface between pure metal and an alloy.
Figure 6.5 can be used for this example and as the
solute moves from alloy to the pure metal the way inwhich the concentration varies is shown by the dottedlines. The solution to Fick’s second law is given by
cDc
0
2/bracketleftBigg
1/NUL2p/EM/integraldisplayx/[2p⊿Dt/triangleleft]
0exp⊿/NULy2/triangleleftdy/bracketrightBigg
(6.7)
wherec0is the initial solute concentration in the alloy
andcis the concentration at a time tat a distance
xfrom the interface. The integral term is known as
the Gauss error function (erf ( y)) and as y!1,
erf⊿y/triangleleft!1.It willbenotedthatat theinterfacewhere
xD0, then cDc0/2, and in those regions where the
curvature ∂2c/∂x2is positive the concentration rises,
in those regions where the curvature is negative theconcentration falls, and where the curvature is zero
the concentration remains constant.
This particular example is important because it can
be used to model the depth of diffusion after timet, e.g. in the case-hardening of steel, providing the
concentration proﬁle of the carbon after a carburizingtimet, or dopant in silicon. Starting with a constant
composition at the surface, the value of xwhere
the concentration falls to half the initial value, i.e.
1/NULerf⊿y/triangleleftD
1
2,i sg i v e nb y xDp⊿Dt/triangleleft. Thus knowing
Dat a given temperature the time to produce a given
depth of diffusion can be estimated.
Thediffusionequationsdevelopedabovecanalsobe
transformedtoapplytoparticulardiffusiongeometries.
If the concentration gradient has spherical symmetryabout a point, cvaries with the radial distance rand,
for constant D,
dc
dtDD/parenleftbiggd2c
dr2C2
rdc
dr/parenrightbigg
(6.8)
When the diffusion ﬁeld has radial symmetry about a
cylindrical axis, the equation becomes
dc
dtDD/parenleftbiggd2c
dr2C1
rdc
dr/parenrightbigg
(6.9)
and the steady-state condition ⊿dc/dt/triangleleftD0i sg i v e nb y
d2c
dr2C1
rdc
drD0 (6.10)
which has a solution cDAlnrCB. The constants A
andBmay be found by introducing the appropriate
boundary conditions and for cDc0atrDr0and
cDc1atrDr1the solution becomes
cDc0ln⊿r1/r/triangleleftCc1ln⊿r/r0/triangleleft
ln⊿r1/r0/triangleleftTheﬂuxthroughanyshellofradius ris/NUL2/EMrD⊿dc/dr/triangleleft
or
JD/NUL2/EMD
ln⊿r1/r0/triangleleft⊿c1/NULc0/triangleleft (6.11)
Diffusion equations are of importance in many diverse
problems and in Chapter 4 are applied to the diffusionof vacancies from dislocation loops and the sinteringof voids.
6.4.2 Mechanisms of diffusion
Thetransportofatomsthroughthelatticemayconceiv-ably occur in many ways. The term ‘interstitial diffu-sion’ describes the situation when the moving atomdoes not lie on the crystal lattice, but instead occu-pies an interstitial position. Such a process is likelyin interstitial alloys where the migrating atom is verysmall (e.g. carbon, nitrogen or hydrogen in iron). Inthis case, the diffusion process for the atoms to movefrom one interstitial position to the next in a perfectlattice is not defect-controlled. A possible variant ofthis type of diffusion has been suggested for substitu-tional solutions in which the diffusing atoms are onlytemporarily interstitial and are in dynamic equilibriumwith others in substitutional positions. However, theenergytoform suchaninterstitialismanytimesthattoproduce a vacancy and, consequently, the most likelymechanism is that of the continual migration of vacan-cies. With vacancy diffusion, the probability that anatom may jump to the next site will depend on: (1) theprobability that the site is vacant (which in turn is pro-portional to the fraction of vacancies in the crystal),and (2) the probability that it has the required activa-tion energy to make the transition. For self-diffusionwhere no complications exist, the diffusion coefﬁcientis therefore given by
DD
1
6a2f/ETBexp[⊿SfCSm/triangleleft/k]
ðexp[/NULEf/kT]exp[/NULEm/kT]
DD0exp[/NUL⊿EfCEm/triangleleft/kT] ⊿6.12/triangleleft
The factor fappearing in D0is known as a correla-
tion factor and arises from the fact that any particulardiffusion jump is inﬂuenced by the direction of theprevious jump. Thus when an atom and a vacancyexchange places in the lattice there is a greater prob-ability of the atom returning to its original site thanmoving to another site, because of the presence thereof a vacancy; fis 0.80 and 0.78 for fcc and bcc
lattices, respectively. Values for E
fandEmare dis-
cussed in Chapter 4, Efis the energy of formation of
a vacancy, Emthe energy of migration, and the sum
of the two energies, QDEfCEm, is the activation
energy for self-diffusion1Ed.
1The entropy factor exp[ ⊿SfCSm/triangleleft/k] is usually taken to be
unity.
The physical properties of materials 175
In alloys, the problem is not so simple and it is
found that the self-diffusion energy is smaller than inpure metals. This observation has led to the sugges-tionthatinalloysthevacanciesassociatepreferentiallywith solute atoms in solution; the binding of vacanciesto the impurity atoms increases the effective vacancy
concentration near those atoms so that the mean jump
rate of the solute atoms is much increased. This asso-ciation helps the solute atom on its way through thelattice,but,conversely, thespeedofvacancy migrationis reduced because it lingers in the neighbourhood ofthe solute atoms, as shown in Figure 6.7. The phe-
nomenon of association is of fundamental importance
in all kinetic studies since the mobility of a vacancythrough the lattice to a vacancy sink will be governedby its ability to escape from the impurity atoms whichtrap it. This problem has been mentioned in Chapter 4.
When considering diffusion in alloys it is impor-
tant to realize that in a binary solution of A and Bthe diffusion coefﬁcients D
AandDBare generally not
equal. This inequality of diffusion was ﬁrst demon-strated by Kirkendall using an ˛-brass/copper couple
(Figure 6.8). He noted that if the position of the inter-
faces of the couple were marked (e.g. with ﬁne W or
Mo wires), during diffusion the markers move towardseach other, showing that the zinc atoms diffuse out ofthe alloy more rapidly than copper atoms diffuse in.This being the case, it is not surprising that severalworkers have shown that porosity develops in such
systems on that side of the interface from which there
is a net loss of atoms.
The Kirkendall effect is of considerable theoretical
importance since it conﬁrms the vacancy mechanismof diffusion. This is because the observations cannoteasily be accounted for by any other postulated
mechanisms of diffusion, such as direct place-
exchange, i.e. where neighbouring atoms merelychange place with each other. The Kirkendall effectis readily explained in terms of vacancies since thelattice defect may interchange places more frequently
with one atom than the other. The effect is also of
Figure 6.7 Solute atom–vacancy association during
diffusion.
Figure 6.8 ˛-brass–copper couple for demonstrating the
Kirkendall effect .
some practical importance, especially in the ﬁelds of
metal-to-metal bonding, sintering and creep.
6.4.3 Factors affecting diffusion
The two most important factors affecting the diffu-
sion coefﬁcient Dare temperature and composition.
Because of the activation energy term the rate of diffu-
sion increases with temperature according to equation
(6.12), while each of the quantities D,D0andQ
varies with concentration; for a metal at high temper-
atures Q³20RTm,D0is 10/NUL5to 10/NUL3m2s/NUL1,a n d
D'10/NUL12m2s/NUL1. Because of this variation of diffu-
sion coefﬁcient with concentration, the most reliableinvestigations into the effect of other variables neces-sarily concern self-diffusion in pure metals.
Diffusion is a structure-sensitive property and,
therefore, Dis expected to increase with increasing
lattice irregularity. In general, this is found experi-mentally. In metals quenched from a high temper-
ature the excess vacancy concentration ³10
9leads
to enhanced diffusion at low temperatures since DD
D0cvexp⊿/NULEm/kT/triangleleft. Grain boundaries and disloca-
tions are particularly important in this respect and
produce enhanced diffusion. Diffusion is faster in the
cold-worked state than in the annealed state, althoughrecrystallization may take place and tend to mask theeffect. The enhanced transport of material along dislo-
cation channels has been demonstrated in aluminium
where voids connected to a free surface by dislo-cations anneal out at appreciably higher rates thanisolated voids. Measurements show that surface and
grain boundary forms of diffusion also obey Arrhe-
nius equations, with lower activation energies thanforvolumediffusion,i.e. Q
vol½2Qg.b½2Qsurface.This
behaviour is understandable in view of the progres-
sively more open atomic structure found at grain
boundaries and external surfaces. It will be remem-bered, however, that the relative importance of thevarious forms of diffusion does not entirely depend on
the relative activation energy or diffusion coefﬁcient
values. The amount of material transported by any dif-fusion process is given by Fick’s law and for a givencompositiongradientalsodependsontheeffectivearea
through which the atoms diffuse. Consequently, since
the surface area (or grain boundary area) to volume
176Modern Physical Metallurgy and Materials Engineering
ratio of any polycrystalline solid is usually very small,
it is only in particular phenomena (e.g. sintering, oxi-dation,etc.) that grainboundariesand surfaces becomeimportant.Itisalsoapparentthatgrainboundarydiffu-sion becomes more competitive, the ﬁner the grain andthe lower the temperature. The lattice feature followsfrom the lower activation energy which makes it lesssensitive to temperature change. As the temperature
is lowered, the diffusion rate along grain boundaries
(and also surfaces) decreases less rapidly than the dif-fusion rate through the lattice. The importance of grainboundary diffusion and dislocation pipe diffusion isdiscussedagainin Chapter 7 in relationto deformationat elevated temperatures, and is demonstrated con-vincingly on the deformation maps (see Figure 7.68),wherethecreepﬁeldisextendedtolowertemperatureswhen grain boundary (Coble creep) rather than latticediffusion (Herring–Nabarro creep) operates.
Because of the strong binding between atoms, pres-
sure has little or no effect but it is observed that withextremely high pressure on soft metals (e.g. sodium)an increase in Qmay result. The rate of diffusion
also increases with decreasing density of atomic pack-ing. For example, self-diffusion is slower in fcc ironor thallium than in bcc iron or thallium when theresults are compared by extrapolation to the transfor-mation temperature. This is further emphasized by theanisotropic nature of Din metals of open structure.
Bismuth (rhombohedral) is an example of a metal in
whichDvaries by 10
6for different directions in the
lattice; in cubic crystals Dis isotropic.
6.5 Anelasticity and internal friction
For an elastic solid it is generally assumed that stress
and strain are directly proportional to one another, butin practice the elastic strain is usually dependent ontime as well as stress so that the strain lags behind thestress;thisisananelasticeffect.Onapplyingastressatalevelbelowtheconventionalelasticlimit,aspecimenwill show an initial elastic strain ε
efollowed by a
gradual increase in strain until it reaches an essentiallyconstant value, ε
eCεanas shown in Figure 6.9. When
the stress is removed the strain will decrease, but asmall amount remains which decreases slowly withtime. At any time tthe decreasing anelastic strain is
given by the relation εDε
anexp⊿/NULt//FS/triangleleftwhere/FSis
known as the relaxation time, and is the time takenfor the anelastic strain to decrease to 1 /e'36.79% of
its initial value. Clearly, if /FSis large, the strain relaxes
very slowly, while if small the strain relaxes quickly.
Inmaterialsundercyclicloadingthisanelasticeffect
leadstoadecayinamplitudeofvibrationandthereforea dissipation of energy by internal friction. Internalfriction is deﬁned in several different but related ways.Perhaps the most common uses the logarithmic decre-mentυDln⊿A
n/AnC1/triangleleft, the natural logarithm of suc-
cessive amplitudes of vibration. In a forced vibrationexperiment near a resonance, the factor ⊿ω
2/NULω1/triangleleft/ω0
Figure 6.9 Anelastic behaviour .
is often used, where ω1andω2are the frequencies on
the two sides of the resonant frequency ω0at which
the amplitude of oscillation is 1 /p
2 of the resonant
amplitude. Also used is the speciﬁc damping capacity
E/E,w h e r eEis the energy dissipated per cycle
of vibrational energy E, i.e. the area contained in a
stress–strain loop. Yet another method uses the phase
angle˛by which the strain lags behind the stress, and
if the damping is small it can be shown that
tan˛Dυ
/EMD1
2/EME
EDω2/NULω1
ω0DQ/NUL1(6.13)
By analogy with damping in electrical systems tan ˛
is often written equal to Q/NUL1.
There are many causes of internal friction arising
from the fact that the migration of atoms, lattice
defects and thermal energy are all time-dependent
processes. The latter gives rise to thermoelasticity and
occurs when an elastic stress is applied to a specimen
too fast for the specimen to exchange heat with itssurroundings and so cools slightly. As the sample
warms back to the surrounding temperature it expands
thermally, and hence the dilatation strain continues toincrease after the stress has become constant.
The diffusion of atoms can also give rise to
anelastic effects in an analogous way to the diffusion
of thermal energy giving thermoelastic effects. A
particular example is the stress-induced diffusion ofcarbon or nitrogen in iron. A carbon atom occupies
the interstitial site along one of the cell edges slightly
distorting the lattice tetragonally. Thus when iron
is stretched by a mechanical stress, the crystal axis
orientedinthedirectionofthestressdevelopsfavouredsites for the occupation of the interstitial atoms
relative to the other two axes. Then if the stress is
oscillated, such that ﬁrst one axis and then another is
stretched, the carbon atoms will want to jump from
one favoured site to the other. Mechanical work istherefore done repeatedly, dissipating the vibrational
energy and damping out the mechanical oscillations.
The maximum energy is dissipated when the time per
cycle is of the same order as the time required for the
diffusional jump of the carbon atom.
The physical properties of materials 177
Figure 6.10 Schematic diagram of a KOetorsion pendulum .
The simplest and most convenient way of studying
this form of internal friction is by means of a K Oe
torsionpendulum,shownschematicallyinFigure 6.10.
The specimen can be oscillated at a given frequency
by adjusting the moment of inertia of the torsion bar.The energy loss per cycle E/Evaries smoothly with
the frequency according to the relation
E
ED2/parenleftbiggE
E/parenrightbigg
max/bracketleftbiggω/FS
1C⊿ω/FS/triangleleft2/bracketrightbigg
and has a maximum value when the angular frequency
of the pendulum equals the relaxation time of theprocess; at low temperatures around room temperature
this is interstitial diffusion. In practice, it is difﬁcult to
vary the angular frequency over a wide range and thusit is easier to keep ωconstant and vary the relaxation
time.Sincethemigrationofatomsdependsstronglyon
temperature according to an Arrhenius-type equation,the relaxation time /FS
1D1/ω1and the peak occurs
at a temperature T1. For a different frequency value
ω2the peak occurs at a different temperature T2,a n d
so on (see Figure 6.11). It is thus possible to ascribe
an activation energy Hfor the internal process
producing the damping by plotting ln /FSversus 1/T,
or from the relation
HDRln⊿ω2/ω1/triangleleft
1/T1/NUL1/T2
In the case of iron the activation energy is found to
coincide with that for the diffusion of carbon in iron.Similar studies have been made for other metals. Inaddition, if the relaxation time is /FSthe mean time
an atom stays in an interstitial position is ⊿
3
2/triangleleft/FS,a n d
from the relation DD1
24a2vfor bcc lattices derived
previously the diffusion coefﬁcient may be calculated
directly from
DD1
36/parenleftbigga2
/FS/parenrightbigg
Many other forms of internal friction exist in met-
als arising from different relaxation processes to those
Figure 6.11 Internal friction as a function of temperature
for Fe with C in solid solution at ﬁve different pendulum
frequencies (from Wert and Zener, 1949; by permission of
the American Institute of Physics) .
discussed above, and hence occurring in different fre-
quency and temperature regions. One important sourceofinternalfrictionisthatduetostressrelaxationacrossgrain boundaries. The occurrence of a strong internalfriction peak due to grain boundaryrelaxation was ﬁrst
demonstrated on polycrystalline aluminium at 300
°C
by Kˆe and has since been found in numerous other
metals. It indicates that grain boundaries behave ina somewhat viscous manner at elevated temperaturesand grain boundary sliding can be detected at very lowstressesbyinternalfrictionstudies.Thegrainboundarysliding velocity produced by a shear stress /FSis given
by/ETBD/FSd//DC1and its measurement gives values of the
viscosity/DC1which extrapolate to that of the liquid at
the melting point, assuming the boundary thickness tobed'0.5n m .
Movement of low-energy twin boundaries in crys-
tals, domain boundariesin ferromagnetic materials and
dislocationbowingand unpinningall give rise to inter-
nal friction and damping.
6.6 Ordering in alloys
6.6.1 Long-range and short-range order
An ordered alloy may be regarded as being made upof two or more interpenetrating sub-lattices, each con-taining different arrangements of atoms. Moreover, theterm ‘superlattice’ would imply that such a coher-ent atomic scheme extends over large distances, i.e.the crystal possesses long-range order. Such a perfect
arrangement can exist only at low temperatures, since
the entropy of an ordered structure is much lower thanthat of a disordered one, and with increasing tempera-ture the degree of long-range order, S, decreases until
178Modern Physical Metallurgy and Materials Engineering
atacriticaltemperature Tcitbecomeszero;thegeneral
form of the curve is shown in Figure 6.12. Partially-ordered structures are achieved by the formation ofsmall regions (domains) of order, each of which are
separated from each other by domain or anti-phase
domain boundaries, across which the order changesphase (Figure 6.13). However, even when long-range
order is destroyed, the tendency for unlike atoms to be
neighbours still exists, and short-range order resultsaboveT
c. The transition from complete disorder to
complete order is a nucleation and growth process and
may be likened to the annealing of a cold-worked
structure. At high temperatures well above Tc,t h e r e
are more than the random number of AB atom pairs,
and with the lowering of temperature small nuclei
of order continually form and disperse in an other-wise disordered matrix. As the temperature, and hencethermal agitation, is lowered these regions of order
become more extensive, until at T
cthey begin to link
together and the alloy consists of an interlocking meshof small ordered regions. Below T
cthese domains
absorb each other (cf. grain growth) as a result of
antiphase domain boundary mobility until long-rangeorder is established.
Some order–disorder alloys can be retained in a
state of disorder by quenching to room temperature
while in others (e.g. ˇ-brass) the ordering process
occurs almost instantaneously. Clearly, changes in the
degree of order will depend on atomic migration, so
that the rate of approach to the equilibrium conﬁgu-ration will be governed by an exponential factor of
the usual form, i.e. Rate DAe
/NULQ/RT. However, Bragg
Figure 6.12 Inﬂuence of temperature on the degree of order .
Figure 6.13 An antiphase domain boundary .
has pointed out that the ease with which interlocking
domains can absorb each other to develop a scheme
of long-range order will also depend on the number of
possible ordered schemes the alloy possesses. Thus, in
ˇ-brass only two different schemes of order are possi-
ble, while in fcc lattices such as Cu 3Au four different
schemes are possible and the approach to complete
order is less rapid.
6.6.2 Detection of ordering
The determination of an ordered superlattice is usu-
ally done by means of the X-ray powder technique. In
a disordered solution every plane of atoms is statisti-
cally identical and, as discussedin Chapter 5, there are
reﬂections missing in the powder pattern of the mate-
rial. In an ordered lattice, on the other hand, alternateplanes become A-rich and B-rich, respectively, so that
these ‘absent’ reﬂections are no longer missing but
appear as extra superlattice lines. This can be seen
from Figure 6.14: while the diffracted rays from the
Aplanes are completely out of phase with those from
theBplanes their intensities are not identical, so that
a weak reﬂection results.
Applicationofthestructurefactorequationindicates
that the intensity of the superlattice lines is
proportional to jF
2jDS2⊿fA/NULfB/triangleleft2, from which
it can be seen that in the fully-disordered alloy,
whereSD0, the superlattice lines must vanish. In
some alloys such as copper–gold, the scattering
factor difference ⊿fA/NULfB/triangleleftis appreciable and the
superlattice lines are, therefore, quite intense and
easily detectable. In other alloys, however, such
as iron–cobalt, nickel–manganese, copper–zinc, the
term⊿fA/NULfB/triangleleftis negligible for X-rays and the
super-lattice lines are very weak; in copper–zinc, for
Figure 6.14 Formation of a weak 100 reﬂection from an ordered lattice by the interference of diffracted rays of unequal
amplitude .
The physical properties of materials 179
example, the ratio of the intensity of the superlattice
lines to that of the main lines is only about 1:3500.In some cases special X-ray techniques can enhancethis intensity ratio; one method is to use an X-
ray wavelength near to the absorption edge when
an anomalous depression of the f-factor occurs
which is greater for one element than for the other.As a result, the difference between f
AandfBis
increased. A more general technique, however, is to
use neutron diffraction since the scattering factorsfor neighbouring elements in the Periodic Table canbe substantially different. Conversely, as Table 5.4
indicates, neutron diffraction is unable to show the
existence of superlattice lines in Cu
3Au, because the
scattering amplitudes of copper and gold for neutronsare approximately the same, although X-rays show
them up quite clearly.
Sharp superlattice lines are observed as long as
order persists over lattice regions of about 10
/NUL3mm,
large enough to give coherent X-ray reﬂections. When
long-range order is not complete the superlattice lines
become broadened, and an estimate of the domain
Figure 6.15 Degree of order ⊿ð/triangleleftand domain size (O)
during isothermal annealing at 350 °Cafter quenching from
465°C(after Morris, Besag and Smallman, 1974; courtesy
of Taylor and Francis) .size can be obtained from a measurement of the line
breadth, as discussed in Chapter 5. Figure 6.15 showsvariation of order Sand domain size as determined
from the intensity and breadth of powder diffractionlines. The domain sizes determined from the Scherrerline-broadening formula are in very good agreementwith those observed by TEM. Short-range order ismuch more difﬁcult to detect but nowadays directmeasuring devices allow weak X-ray intensities to bemeasured more accurately, and as a result considerableinformation on the nature of short-range order hasbeen obtained by studying the intensity of the diffusebackground between the main lattice lines.
High-resolution transmission microscopy of thin
metal foilsallowsthe structureof domainsto be exam-ined directly. The alloy CuAu is of particular interest,since it has a face-centred tetragonal structure, oftenreferredtoasCuAu1below380
°C,butbetween380 °C
and the disordering temperature of 410 °Ci th a st h e
CuAu 11 structures shown in Figure 6.16. The ⊿002/triangleleft
planes are again alternately gold and copper, but half-
way along the a-axis of the unit cell the copper atoms
switch to gold planes and vice versa. The spacingbetween such periodic anti-phase domain boundariesis 5 unit cells or about 2 nm, so that the domains areeasily resolvable in TEM, as seen in Figure 6.17a. Theisolated domain boundaries in the simpler superlat-tice structures such as CuAu 1, although not in thiscase periodic, can also be revealed by electron micro-scope,andanexampleisshowninFigure 6.17b.Apartfrom static observations of these superlattice struc-tures, annealing experiments inside the microscopealso allow the effect of temperature on the structure tobe examined directly. Such observations have shownthat the transition from CuAu 1 to CuAu 11 takesplace, as predicted, by the nucleation and growth ofanti-phase domains.
6.6.3 Inﬂuence of ordering on properties
Speciﬁc heat The order–disorder transformation has
a marked effect on the speciﬁc heat, since energy
is necessary to change atoms from one conﬁgurationto another. However, because the change in latticearrangement takes place over a range of temperature,thespeciﬁcheatversustemperaturecurvewillbeoftheform shown in Figure 6.4b. In practice the excess spe-ciﬁc heat, above that given by Dulong and Petit’s law,does not fall sharply to zero at T
cowing to the exis-
