Repository: Ketankham/chatbot-meta-books

File: reed-hill-book.txt (part 17 of 48)
the theoretical value . Also, note that at the higher temperature (900 K) the rate of
approach is faster. This temperature dependence of the grain-growth exponent can
be explained by assuming that the grain-boundary solute atmospheres are broken up
by thermal vibrations at high temperatures.
The effect of solutes in retarding grain growth varies with the element concerned.
While solid solutions of zinc in copper may behave normally (provided other impurities
are eliminated) with respect to the grain-growth law , even as small a quantity as
0.01 percent of oxygen will effectively retard grain growth in copper. This difference is
probably due to the different magnitudes of strain that various elements produce in the
lattice: those elements that distort the lattice structure the most have the largest effect on
the rate of grain growth.
8.25 IMPURITIES IN THE FORM OF INCLUSIONS
Solute atoms not in solid solution are also capable of interacting with grain boundaries. It
has been known for more than sixty years that impurity atoms in the form of second-
phase inclusions or particles can inhibit grain growth in metals. The inclusions referred to
are frequently found in commercial alloys and so-called commercially pure metals. For the
most part, they may consist of very small oxide, sulﬁde, or silicate particles that were
incorporated in the metal during its manufacture. In the present discussion, however, they
may be considered to be any second-phase particle that is ﬁnely divided and distributed
throughout the metal.
Let us consider a simpliﬁed theory of the interaction between inclusions and grain
boundaries, due to Zener. Figure 8.35A is a schematic sketch of an inclusion located in a
grain boundary represented as a vertical straight line. For convenience, the particle has
been made spherical. As shown in the left-hand sketch, the inclusion and boundary are in
a position of mechanical equilibrium. If the boundary is moved to the right, as indicated
in Fig. 8.35B, the grain boundary assumes a curved shape in which the boundary (because
of its surface tension) strives to maintain itself normal to the surface of the particle. The
vectors marked sin the ﬁgure indicate the direction and magnitude of the surface-tension(n/H112291
2)1
2Solute concentration, atomic percent 600°C (873  K)
550°C (823  K)Grain-growth exponent n 0.1 0 0.1 0.2 0.3 0.4 0.5 
0.5 1.0 FIG. 8.34 Variation of the grain-growth
exponent of copper with the concentration of
aluminum in solid solution. (From Weinig, S.,
and Machlin, E. S., Trans. AIME , 209843 [1957].)08Ch08.qxd   11/6/08  4:33 PM  Page 250
251 8.25 Impurities in the form of Inclusions
stress at the circular line of contact (in three dimensions) between the grain boundary and
the surface of the inclusion. The total length of the line of contact is 2 prcos u, where r
is the radius of the spherical particle, and uis the angle between the equilibrium position
of the boundary and the vector s. The product of the horizontal component of this vector
ssin uand the length of the line of contact (between particle and boundary) gives the pull
of the boundary on the particle:
f/H110052prs cosusinu 8.16
This force, by Newton’s Second Law, is also the drag of the particle on the grain bound-
ary; it is a maximum when uis 45°. Substituting this value gives for the maximum force
f/H11005prs 8.17
Notice that the drag of a single particle varies directly as the radius of the particle. Since
the volume of each particle varies as the cube of its radius, the effect of second-phase inclu-
sions in hindering grain boundary motion will be greater the smaller and more abundant
are the particles (assuming particles of the same shape).
In many cases, second-phase particles tend to dissolve at high temperatures. It is also
generally true that second-phase particles tend to coalesce at high temperatures and form
fewer large particles. Both of these effects—the decrease in amount of the second phase
and the tendency to form larger particles—remove the retarding effect of the inclusions on
grain growth in metals. An excellent example is shown in Fig. 8.36 where grain-growth
data are plotted on log-log coordinates. A plot of this type for data that conform to an
equation of the form
D/H11005k(t)n8.18
gives a straight line, the slope of which is the grain-growth exponent n. In this alloy of alu-
minum containing 1.1 percent manganese, a second phase (MnAl6) exists up to a temper-
ature of 898 K, but dissolves at temperatures above 923 K, so that only a single solid
solution remains. The effect of the inclusions on the grain growth is evident. At 898 K and
below, grain growth is almost completely stopped ( nis of the order of 0.02); on the otherSecond-phase
particle
(A) (B)r
r
σσ σ
σσ sin θ
σ sin θLine of contact
(2πr cos θ)θ
θGrain
boundary
θ
θFIG. 8.35 Interaction between a grain boundary
and a second-phase inclusion08Ch08.qxd   11/6/08  4:33 PM  Page 251
Chapter 8 Annealing 252
hand, at 923 K, grain growth occurs very rapidly, with a grain-growth exponent (0.42) close
to the theoretical 0.5. The curved upper part of the curve, corresponding to the 923 K data,
is the result of a geometrical effect that will be explained in the next section.
Holes or pores in a metal can have the same effect on grain-boundary motion as 
second-phase inclusions. This is clearly shown in the photograph of Fig. 8.37 where the
cross-section of a small metal magnet made of Remalloy (12 percent Co, 17 percent Mo,
and 71 percent Fe) can be seen. This specimen was made by the powder metallurgy
technique involving the heating of a compressed metal compact to a temperature below
the melting point of the metals contained in the compact, but sufﬁciently high to weld
and diffuse the particles together. The sample presented in Fig. 8.37 has a structure con-
sisting of a single homogeneous solid solution. A number of pores are clearly visible in
the photograph, and at a number of them it can be seen that crystal boundaries have0.2 0.04 0.06 0.1 0.2 0.4 0.6 1.0 2.0 4.0 
5 125 650°C (923  K)
625°C (898  K)
600°C (873  K)
550°C (823  K)
Time, in minutes (log scale)Mean grain diameter, 
D, in mm (log scale) 
3125 FIG. 8.36 The effect of second-phase inclusions
on grain growth in a manganese-aluminum
alloy (1.1 percent Mn). Grain growth is severely
inhibited at the temperatures below 923 K
because of the presence of second-phase 
precipitate particles (MnAl6). (From Beck, P. A.,
Holzworth, M. L., and Sperry, P., Trans. AIME ,
180163 [1949].)
FIG. 8.37 Interaction between pores and grain boundaries08Ch08.qxd   11/6/08  4:33 PM  Page 252
253 8.26 The Free-Surface Effects
been held up by the pores. As an example, the nearly horizontal boundary of the very
large grain that occupies the upper part of the picture passes through three pores. Themotion of this boundary was toward the bottom. Observe how the boundary is curvedback toward the pore in each case.
The effect of impurities on grain growth can be summarized as follows. Solute
atoms in solid solution can form grain-boundary atmospheres, the presence of whichretards the normal surface-tension induced boundary motion. In order for theboundary to move, it must carry its atmosphere along with it. On the other hand,solute atoms in the form of second-phase impurities can also interact with theboundaries. In this case, the boundary must pull itself through the inclusions that liein its path. In either case, an increase in temperature lowers the retarding effect ofthe solute atoms and grain growth occurs under conditions more closely resemblingthe growth of soap cells.
8.26 THE FREE-SURFACE EFFECTS
Specimen geometry may play a part in controlling the rate of grain growth. Grainboundaries near any free surface of a metal specimen tend to lie perpendicular to thespecimen surface, which has the effect of reducing the net curvature of the boundariesnext to the surface. This means that the curvature becomes cylindrical rather thanspherical and, in general, cylindrical surfaces move at a slower rate than spherical sur-faces with the same radius of curvature. The reason for this difference may be under-stood in terms of the soap-bubble analogy where it is easily shown that the pressuredifference across a cylindrical surface is 2 g/Rand across a spherical surface 4 g/R, where
gis the surface tension of a soap ﬁlm and Rthe radius of the curvature.
Mullins has pointed out the importance of another phenomenon associated with grain
boundaries that meet a free surface. It probably is of greater importance in its effect ongrain growth than the reduction of the curvature of boundaries at a surface. The phenom-enon in question is thermal grooving . At the high temperatures normally associated with
annealing, grooves may form on the surfaces where grain boundaries intersect the speci-men surface. These channels are a direct result of surface-tension factors. (See Fig. 8.38.)Point ain this ﬁgure represents the line where three surfaces meet: the grain boundary
and the free surfaces to the right and left of point arespectively. In order to balance the
vertical components of the surface tensions in the three surfaces that meet at this line, agroove must form with a dihedral angle uthat satisﬁes the relation
8.19
where g
bis the surface tension of the grain boundary, and gf.s.that of the two free
surfaces. Diffusion of atoms over the free surfaces is believed to be the most impor-tant factor involved in the transport of atoms out of the grooved regions during theformation of the grooves.
Grain-boundary grooves are important in grain growth because they tend to
anchor the ends of the grain boundaries (where they meet the surface), especially ifthe boundaries are nearly normal to the surface. This anchoring effect can beexplained in a very qualitative fashion with the aid of Fig. 8.39. The left-hand figurerepresents a boundary attached to its groove, while the right-hand figure shows thegb/H110052g f.s.cos u
208Ch08.qxd   11/6/08  4:33 PM  Page 253
Chapter 8 Annealing 254
FIG. 8.39 Moving a grain boundary away from
its groove increases its surface if the boundary is
nearly normal to the free surface (A) (B)Grain boundaryFree surfaceaGrain boundary Free surface a γfsγfsθFIG. 8.38 A thermal groove
same boundary moved to the right and freed from its groove. Freeing this boundary
from its groove increases the total surface area and, therefore, the total surface energy.
To free the boundary from its groove requires work and, as a result, the groove
restrains the movement of the boundary.
When the average grain size of a metal specimen is very small compared to the
dimensions of the specimen, thermal grooving, or the lack of curvature in the surface
grains, has little effect on the overall rate of growth. However, when the grain
size approaches the dimensions of the thickness of the specimen, it can be expected that
grain-growth rates will be decreased. In this respect, it has been estimated20from exper-
imental data that when the grain size of metal sheets becomes larger than one-tenth the
thickness, the growth rate decreases. It is just this effect that explains the divergence of
the curve for the 923 K data in Fig. 8.36 from a straight line at times greater than
625 min. The size of the specimens used in these experiments was small. When the aver-
age grain size became larger than approximately 1.8 mm, grain growth was retarded
because of the free-surface effect.
8.27 THE LIMITING GRAIN SIZE
In the preceding section it was pointed out that the specimen dimensions can
influence the rate of grain growth when the average crystal size approaches the
thickness of the specimen. In many cases, this situation can have the effect of put-
ting a practical upper limit on the grain size; that is, the growth may be slowed down
to the point where it appears that no further growth is possible. In extreme cases,
this free-surface effect can completely stop grain growth. Consider the case of a wire
in which the grains have become so large that their boundaries cross the crystal in
Grain
boundariesWire specimen FIG. 8.40 One example of a stable grain-boundary
conﬁguration08Ch08.qxd   11/6/08  4:33 PM  Page 254
255 8.27 The Limiting Grain Size
the manner shown in Fig. 8.40. Boundaries of this nature have no curvature and
cannot migrate under the action of surface-tension forces. Further grain growth isthen not possible.
Second-phase inclusions are also known to put an upper limit on the grain size of a
metal. Here it can be considered that the boundary has trapped so many inclusions thatthe surface-tension force, which is small due to its lack of sufﬁcient curvature, cannotovercome the restraining force of the inclusions.
Metal grain boundaries differ from soap ﬁlms for they possess only a single surface,
whereas the latter have two surfaces. With this in mind, the driving force per unit area forgrain-boundary movement ( /H9004pin the analogous soap bubble case) can be written in the
following manner:
8.20
where his the force per unit area, gthe surface tension of the grain boundary, and Rthe
net radius of curvature of the boundary. At the point where the grain boundary is nolonger able to pull itself away from its inclusions, the restraining force of the inclusionsmust equal the above force. This restraining force is equal to that of a single particle timesthe number of particles per unit area, or
8.21
where n
sis the number of inclusions per unit area and rthe radius of the particles. Let us
assume that the inclusions are uniformly distributed throughout the metal, then theapproximate number of these inclusions that can be expected to be holding back a surfaceof area Aare those whose centers lie inside a volume with an area Aand whose thickness
equals twice the radius of the particles. This volume 2 Arwill hold 2 n
yArparticles, where ny
is the number of particles per unit volume, and it is concluded that the number of particlesper unit area equals 2 n
yr. The number of particles per unit volume, ny, may be expressed:
8.22
where zis the volume fraction of the second phase, and , the volume of a single 
particle. If these last two quantities are substituted into the equation that relates the driv-ing force for boundary movement to the retarding force of the inclusions, Zener’s relation-ship is obtained:
or
8.23
R/H110054
3 r
zr
R/H110053
4z4
3 pr3ny/H11005z
4
3pr3h/H110052 g
R/H11005nsprgh/H110052 g
R08Ch08.qxd   11/6/08  4:33 PM  Page 255
Chapter 8 Annealing 256
where ris the radius of the inclusions, Rthe radius of curvature of the average grain,
and zthe volume fraction of inclusions. This relationship assumes spherical particles
and a uniform distribution of particles, neither of which can be realized in an actual
metal. Nevertheless, it gives us a first approximation of the effect of inclusions ongrain growth. Since we can assume that the radius of curvature is directly propor-tional to the average grain size, this equation shows that the ultimate grain size to beexpected in the presence of inclusions is directly dependent on the size of theinclusions.
8.28 PREFERRED ORIENTATION
Other factors in addition to grain-boundary atmospheres, second-phase inclusions, andthe free-surface effects are known to affect the measured rate of grain growth. Amongthese is a preferred orientation of the crystal structure. By a preferred orientation onesigniﬁes a nearly identical orientation in all the crystals of a given sample of metal.When this situation occurs, it has been generally observed that grain-growth rates arereduced.
8.29 SECONDARY RECRYSTALLIZATION
In a previous section it was pointed out that it is frequently possible to obtain a limitinggrain size in a metal. When this grain-growth inhibition occurs as a result of the presenceof inclusions, the size effects, or from the development of a strong preferred orientation,a secondary recrystallization is often possible. This secondary recrystallization behaves inmuch the same manner as the primary one and is usually induced by raising the anneal-ing temperature above that at which the original grain growth occurred. After a nucle-ation period, some of the crystals start to grow at the expense of their neighbors. Thecauses for the nucleation are not entirely clear but grain coalescence could well producethis effect. It is relatively easy to understand the growth that occurs once it starts, for theenlarged crystals quickly become grains with a large number of sides as they consumetheir smaller neighbors. As mentioned earlier, grains with many sides possess boundariesthat are concave away from their centers and, consequently, the grains become larger insize. Secondary recrystallization is really a case of exaggerated grain growth occurring asa result of surface-energy considerations, rather than as a result of the strain energy ofcold work that is responsible for primary recrystallization.
Figure 8.41 is a good illustration of secondary recrystallization. In the center of the pho-
tograph, one sees a large grain with 13 sides, all of which are concave away from the cen-ter of the crystal. The specimen shown in the ﬁgure is the same as that of Fig. 8.37.The latter also shows a large grain growing at the expense of its neighbors (that occupyingthe top of the ﬁgure).
Very large grains, or even single crystals, can sometimes be grown by secondary
recrystallization because the number of grains that finally results depends only on thenumber of secondary nuclei. Growth-inhibiting factors that control the grain growthafter primary recrystallization, such as inclusions and free surfaces, do not control thegrowth of grains in secondary recrystallization. In the latter case, as in primary recrys-tallization, the nuclei grow until the matrix is completely recrystallized.08Ch08.qxd   11/6/08  4:33 PM  Page 256
257 8.30 Strain-Induced Boundary Migration
8.30 STRAIN-INDUCED BOUNDARY MIGRATION
While it is generally conceded that normal grain growth occurs as a result of the surface
energy stored in the grain boundaries, it is also possible for crystals to grow as a result ofstrain energy induced in the lattice by cold work. Strain-induced boundary migrationshould not be expected in a metal after complete recrystallization unless it has been dis-torted either by handling after recrystallization, or by residual strains caused by unevenrates of recrystallization in different parts of the specimen.
Strain-induced boundary movements differ from recrystallization in that no new
crystals are formed. Rather, the boundaries between pairs of grains move so as to increasethe size of one grain of a pair while causing the other to disappear. As the movementoccurs, the boundary leaves behind a crystalline region which is lower in its strain energy.In contrast to surface-tension-induced grain-boundary migration, this form of boundarymovement occurs in such a manner that the boundary usually moves away from its cen-ter of curvature. This movement is shown schematically in Fig. 8.42, where the movinggrain boundary is shown with an irregular curved shape. The irregular form of a bound-ary that grows as a consequence of strain energy can be explained by assuming that therate of motion is a function of the strain magnitude in the metal. The boundary shouldmove faster into those regions where the distortion has been greatest. One of the inter-esting aspects of strain-induced boundary migrations is that instead of the boundary ofthe moving grain lowering its surface energy through the movement, it may actuallyincrease it by increasing its area.
Strain-induced migration of boundaries only occurs after relatively small or moderate
amounts of cold work. Too great a degree of deformation will bring about normal recrys-tallization. On the other hand, this form of boundary movement can be induced in sheetspecimens where the normal grain growth has been inhibited by the size effects previouslydiscussed.
FIG. 8.41 A specimen undergoing secondary recrystallization.
Notice that the central grain has thirteen sides08Ch08.qxd   11/6/08  4:33 PM  Page 257
Chapter 8 Annealing 258
Moving
boundary
Original
boundaryFIG. 8.42 Schematic representation of strain-
induced boundary migration. In this case, the
boundary moves away from its center of 
curvature, which is in the opposite direction to
the movement in surface-tension-induced 
boundary migration. (After Beck, P. A., and
Sperry, P. R., Jour. Appl. Phys , 21150 [1950].)
PROBLEMS
8.1In Sec. 8.1, it was stated that a high-purity Cu spec-
imen, after 30 percent deformation at room tempera-
ture, was found to have a recoverable strain energy of
about 25 J/g-mol. The Burgers vector for Cu is 0.256 nm
and the shear modulus about 5.46 /H110031010Pa. Determine
the dislocation density of an array of uniformly distrib-
uted alternating right- and left-hand screw dislocations
in the Cu that might possess this amount of strain
energy.
8.2 (a) Using the 283 K data, given in Sec. 8.5 for the
Drouard, Washburn and Parker zinc single crystal, deter-
mine the value of Ain the rate equation, Eq. 8.2.
(b)Next determine the temperature at which the crystal
should recover one-fourth of its yield point in 5 seconds
and b/H110053.0 nm.
8.3A simple equation can be easily derived that relates
the density of the excess edge dislocations in a bent crys-
tal to the radius of curvature of the bent region. This
expression is simply r/H110051/bb, where ris the radius of
curvature, bthe excess edge density, and bthe Burgers
vector. Compute the local radius in a region where bis
1012m/m3.
8.4A well known equation, which treats a crystal as an
isotropic elastic solid, was developed in the early days
of dislocation theory to predict the surface energy of a
low-angle tilt boundary. Basically it assumes that the
strain field of an individual edge dislocation is neutral-
ized by the fields of the dislocations above and below it,
in the boundary, and at a distance from the boundary
equal to approximately one-half the spacing between
the dislocations in the boundary. The derivation of this
equation is given in most texts on dislocations. The
equation is
/H9003/H11005mb
4p(1/H11002y) a(A/H11002ln a)where /H9003is the surface energy, bthe Burgers vector, mthe
shear modulus, athe angle of tilt of the boundary in radi-
ans, Aa constant representing the core energy of the dis-
location, and yis Poisson’s ratio.
(a)Write a computer program that will determine /H9003as
a function of the angle of tilt a. Use this program to deter-
mine the variation of /H9003with afrom 0.0001 to 1.047 rad.
in 60 steps. Assume m/H110058.6/H110031010Pa, b/H110050.25 nm, 
A/H110050.5, and y/H110050.33.
(b)Determine the maximum value of the surface energy
and divide each value of /H9003by the maximum value to
obtain a set of relative values of the surface energy. Plot
these values as a function of ain degrees and compare
the curve that is obtained with Fig. 6.8.
8.5One of the phenomena during the latter stages of
recovery is the coalescence of tilt boundaries into a single
tilt boundary with a larger tilt angle. This is accompanied
by a loss of surface energy. Compute the fractional loss of
surface energy when two tilt boundaries with tilt angles
of 0.5° combine to form a 1.0° tilt boundary. (Use the
parameters of Prob. 8.4.)
8.6An investigation of the recovery of a zinc single crys-
tal gave the following data:
Temp., K Time to Recover 50% of the Yield Point, Hr
283 0.007
273 0.022
263 0.079
253 0.306
243 1.326
233 6.521
(a) Plot these data in the form ln(1/ τ) vs. 1/ T, where τis
the 50% recovery time and Tis the absolute temperature.
From the slope of the curve that is obtained determine08Ch08.qxd   11/6/08  4:33 PM  Page 258
259 References
the activation energy, Q, for the recovery of the yield
point. (See Eq. 8.2.)
(b) Determine the corresponding value of the preexpo-
nential constant, A, of this equation.
8.7With the aid of the equation developed in Prob. 8.6,
determine the time to recover 50% of the yield stress of
the deformed zinc crystal at 213 K and 300 K.
8.8The data in Fig. 8.15 of Decker and Harker correspon-
ding to the complete recrystallization of pure copper are:
Temp., K Recrystallization Time, 103S
316 2,300
361 33375 10385 7392 4
408 1.5
(a) Use the above data to determine the activation energy
Qand the preexponential constant Ain the rate equation
for recrystallization, Eq. 8.5.
(b) Determine the recrystallization temperature for the
copper; i.e., the temperature corresponding to complete
recrystallization in 1 hour.
(c) How long would it take to completely recrystallize the
copper at room temperature, 300 K?
8.9 (a) The surface energy of a ﬁlm of soap and water is
about 3 /H1100310/H110022J/m2. Compute the increase in the pressure
on the inside of a soap bubble with a diameter of 6 cm.
(b) In some studies designed to investigate the effect ofvery rapid cooling on the freezing point of metals, droplets
of a liquid metal have been rapidly cooled. The diameter ofthese droplets were of the order of 50 mm. Consider the
case of liquid gold droplets of this diameter with a surfaceenergy of 13.2 /H1100310
/H110022J/m2and compute the increase in
the internal pressure for this case.
8.10 (a) The goal is to write a computer program for the
grain-growth law, Eq. 8.13, using data from Fig. 8.32.
Express Qin J/mol, Rin J/mol-K, and leave D2and D2
0in
units of 10/H110026cm2and the time tin minutes so that the
data of Fig. 8.32 can be reproduced. The ﬁrst step is todetermine the value of K
0. To do this, solve for K0, letting
t/H1100590, T/H11005973, D2
0/H110052, and D2/H1100563.
(b) Next insert the value of K0found above into Eq. 8.13
and write a program that allows the value of the temper-ature, T, to be substituted into the equation and also con-
tains a (FOR—NEXT) LOOP that varies the time, t, from 
0 to 120 min. in steps of 30 min. The purpose is to obtainfour values of D
2at any arbitrary temperature. Check your
program against the 973 K (700°C) data in Fig. 8.30 andthen use it to determine a set of D
2values for 1000 K.
Note, take D0/H110052.
8.11 If a silver specimen is annealed for a long time under
conditions favoring the development of grooves along thelines where internal grain boundaries intersect the outersurface of the sample, a groove angle of 139.5° occurs. Ifthe grain boundary energy for silver is 0.790 J/m
2, what
is the energy of the solid-vapor surface?
8.12 Determine, to a ﬁrst approximation, the limiting grain
size in a 2 cm-thick plate of a metal containing a 1 percent
volume fraction of a stable spherical precipitate whoseaverage diameter is 600 nm.
REFERENCES
1. Gordon, P., Trans. AIME , 203 1043 (1955).
2. Greenﬁeld, P., and Bever, M. B., Acta Met ., 4433 (1956).
3. Clarebrough, H. M., Hargreaves, M. E., and West, G. W., Proc. Roy. Soc ., London, 232A 252 [1955].
4. Scholz, F., Driver, J. H., and Woldt, E., Scripta Mat ., 40
949 (1999).
5. Drouard, R., Washburn, J., and Parker, E. R., Trans.
AIME , 197 1226 (1953).6. Orowan, E., Communication to the Congres de la Société
Française de la Metallurgie d’Octobre , 1947.
7. Avrami, M. (now M. A. Melvin), Jour. Chem. Phys ., 7
1103 (1939); ibid., 8212 (1940); ibid., 9177 (1941). Also
Johnson, W. A., and Mehl, R. F., Trans. AIME , 135416
(1939).
8. Cahn, R. W., Recrystallization, Grain Growth and Texture ,
ASM Seminar Series, pp. 99–128, American Society for
Metals, Metals Park, Ohio, 1966.
9. Detert, K., and Zieb, J., Trans. AIME , 23351 (1965).08Ch08.qxd   11/6/08  4:33 PM  Page 259
Chapter 8 Annealing 260
10. Bailey, J. E. and Hirsch, P. B., Proc. Roy. Soc ., A267 11
(1962).
11. Cahn, R. W., Proc. Roy. Soc ., A63 323 (1950).
12. Beck, P. A., Adv. Phys ., 3 245 (1954).
13. Hu, Hsun, Recovery and Recrystallization of Metals , AIME
Conference Series, pp. 311–62, Interscience Publishers,
New York, 1963.
14. Burk, J. E., and Turnbull, D., Prog. Met. Phys ., 3 220
(1952).15. Nielsen, J. P., Recrystallization, Grain Growth and
Texture , ASM Seminar Series, pp. 141–64, American
Society for Metals, Metals Park, Ohio, 1966.16. Rhines, F. N., Met. Trans ., 11105–20 (1970).
17. Fullman, R. L., ASM Seminar, Metal Interfaces , p. 179
(1952).18. Harker, D., and Parker, E. A., Trans. ASM , 34156 (1945).
19. Rhines, F. N., and Patterson, B. R., Met. Trans. A , 13A,
985 (1982).20. Beck, P. A., Phil. Mag. Supplement , 3245 (1954).08Ch08.qxd   11/6/08  4:33 PM  Page 260
9.1 SOLID SOLUTIONS
When homogeneous mixtures of two or more kinds of atoms occur in the solid state, they
are known as solid solutions. These solutions are quite common and are equivalent to liq-
uid and gaseous forms, for the proportions of the components can be varied within ﬁxedlimits, and the mixtures do not separate naturally. The term solvent refers to the more
abundant atomic form, and solute to the less abundant. These solutions are also usually
crystalline.
Solid solutions occur in either of two distinct types. The ﬁrst is known as a substitu-
tional solid solution . In this case, a direct substitution of one type of atom for another
occurs so that solute atoms enter the crystal to take positions normally occupied by sol-vent atoms. Figure 9.1A shows schematically an example containing two kinds of atoms(Cu and Ni). The other type of solid solution is shown in Fig. 9.1B. Here the solute atom(carbon) does not displace a solvent atom, but, rather, enters one of the holes, or inter-stices, between the solvent (iron) atoms. This type of solution is known as an interstitial
solid solution .
9.2 INTERMEDIATE PHASES
In many alloy systems, crystal structures or phases are found that are different from thoseof the elementary components (pure metals). If these structures occur over a range ofcompositions, they are, in all respects, solid solutions. However, when the new crystalstructures occur with simple whole-number ﬁxed ratios of the component atoms, they areintermetallic compounds with stoichiometric compositions.
The difference between intermediate solid solutions and compounds can be more eas-
ily understood by actual examples. When copper and zinc are alloyed to form brass, anumber of new structures are formed in different composition ranges. Most of these occurin compositions which have no commercial value whatsoever, but that which occurs at aratio of approximately one zinc atom to one of copper is found in some useful forms ofbrass. The crystal structure of this new phase is body-centered cubic, whereas that of cop-per is face-centered cubic, and zinc is close-packed hexagonal. Because this body-centeredcubic structure can exist over a range of compositions (it is the only stable phase at roomtemperature between 47 and 50 weight percent of zinc), it is not a compound, but a solidsolution. This is also sometimes called a nonstoichiometric compound or a nonstoichio-metric intermetallic compound. On the other hand, when carbon is added to iron in anamount exceeding a small fraction of one-thousandth of a percent at ambient tempera-tures (see Fig. 9.3), a deﬁnite intermetallic compound is observed. This compound has aﬁxed composition (6.67 weight percent of carbon) and a complex crystal structure(orthorhombic, with 12 iron atoms and 4 carbon atoms per unit cell) which is quite dif-ferent from that of either iron (body-centered cubic) or carbon (graphite).
261
CHAPTER 9
Solid Solutions09Ch09.qxd  11/6/08  3:36 PM  Page 261
Chapter 9 Solid Solutions 262
Solute atoms 
(copper) 
Solvent atoms (nickel) 
(A)
Substitutional solid solution(B)
Interstitial solid solutionSolvent atoms (iron) Solute atoms 
(carbon) 
FIG. 9.1 The two basic forms of solid solutions. Note: In the interstitial
example on the right, carbon is dissolved interstitially in the body-centered
cubic form of iron. For the substitutional solid solution shown on the left,
the nickel atoms replace copper atoms
A binary alloy system may contain both stoichiometric and nonstoichiometric com-
pounds. For example, aluminum and nickel alloys contain ﬁve nickel aluminide interme-
diate phases designated as Al3Ni, Al3Ni2, AlNi and Al3Ni5, and AlNi3. The ﬁrst intermediate
phase, Al3Ni, has a ﬁxed stoichiometric composition of 75 at. % Al and 25 at. % Ni. The
other compounds, on the other hand, are nonstoichiometric.
9.3 INTERSTITIAL SOLID SOLUTIONS
An examination of Fig. 9.1B shows that solute atoms in interstitial alloys must be small
in size. The conditions that determine the solubilities in both interstitial and substitu-
tional alloy systems have been studied in great detail by Hume-Rothery and others.
According to their results, extensive interstitial solid solutions occur only if the solute
atom has an apparent diameter smaller than 0.59 that of the solvent. The four most
important interstitial solute atoms are carbon, nitrogen, oxygen, and hydrogen, all of
which are small in size.
Atomic size is not the only factor that determines whether or not an interstitial solid
solution will form. Small interstitial solute atoms dissolve much more readily in transition
metals than in other metals. In fact, we ﬁnd that carbon is so insoluble in most nontran-
sition metals that graphite-clay crucibles are frequently used for melting them. Some of
the commercially important transition metals are
Iron Vanadium Tungsten
Titanium Chromium Thorium
Zirconium Manganese Uranium
Nickel Molybdenum
The ability of transition elements to dissolve interstitial atoms is believed to be due to
their unusual electronic structure. All transition elements possess an incomplete electronic
shell inside of the outer, or valence, electron shell. The nontransitional metals, on the
other hand, have ﬁlled shells below the valency shell.
The extent to which interstitial atoms can dissolve in the transition metals depends on
the metal in question, but it is usually small. On the other hand, interstitial atoms can09Ch09.qxd  11/6/08  3:36 PM  Page 262
263 9.4 Solubility of Carbon in Body-Centered Cubic Iron
0.2866  nm x 
x x x
x 0.0385  nm 
0.2481  nm Carbon atom 
in 
the diamond 
lattice 
1541  nm 
(A) (B)FIG. 9.2 The interstitial positions in the 
body-centered cubic iron unit cell that may be
occupied by carbon atomsdiffuse easily through the lattice of the solvent and their effects on the properties of the
solvent are larger than might otherwise be expected. Diffusion, in this case, occurs not by
a vacancy mechanism, but by the solute atoms jumping from one interstitial position 
to another.
9.4 SOLUBILITY OF CARBON IN BODY-CENTERED CUBIC IRON
Let us consider a speciﬁc interstitial solid solution, carbon in body-centered cubic iron, and
conﬁne our attention to temperatures below 1000 K. This restriction is applied so that we
do not have to concern ourselves with considerations of the face-centered cubic form of
iron, which is stable at temperatures as low as 1000 K in the presence of carbon.
The solubility of carbon in body-centered cubic iron is low. In fact, the number of car-
bon atoms in an iron crystal is roughly equivalent to the number of vacancies found in
crystals. It is therefore possible to deduce an equation for the equilibrium number of car-
bon atoms in an iron crystal. There are, however, signiﬁcant differences between the two
cases, as will be shown. The iron-carbon case will now be considered.
The positions marked with an xin Fig. 9.2 are those that carbon atoms take when they
enter the iron lattice. They lie either midway between two corner atoms or in the centers of
the faces of the cube, where they are midway between two atoms located at the centers of
unit cells. In the diamond lattice, the carbon atom has an apparent diameter of 0.1541 nm.
However, Fig. 9.2B shows that the lattice constant of iron (length of one edge of the unit cell)
is 0.2866 nm. The diameter of the iron atom is, accordingly, 0.2481 nm, and another simple
calculation shows that the width of the hole occupied by carbon atoms is only 0.0385 nm. It
is quite apparent that the carbon atom does not ﬁt well into the body-centered cubic crystal
of iron. The lattice in the vicinity of each solute atom is badly strained, and work must be done
in order to introduce the interstitial atom into the crystal.
Let us designate this work by the symbol wc. If ncis the number of carbon atoms in an
iron crystal, the internal energy of the crystal (in the presence of carbon atoms) will be
increased by the amount ncwc.
Each interstitial atom increases the entropy of the crystal in the same manner that each
vacancy does. This form of entropy increment is known as an intrinsic entropy. This intrinsic
entropy arises from the fact that the introduction of an interstitial atom affects the normal
modes of lattice vibrations. The solute atom distorts the orderly array of iron atoms and this,
in turn, makes the thermal vibrations of the crystal more random, or irregular. The total
entropy contribution from this source is ncsc, where scis the intrinsic entropy per carbon atom.09Ch09.qxd  11/6/08  3:36 PM  Page 263
Chapter 9 Solid Solutions 264
In the derivation of the equation for the equilibrium number of vacancies in a crystal,
the intrinsic entropy of the vacancies nvsvwas neglected. However, if it had been incorpo-
rated in the expression for the free energy associated with the presence of vacancies, the
solution of the problem would have been no more difﬁcult. In that case, the ﬁnal resultwould have had the form
9.1
and not
9.2
where g
vis the Gibbs free energy for a single vacancy, nvis the number of vacancies, nois
the number of atoms, wvis the work to form a vacancy, Tis the absolute temperature K,
and kis the Boltzmann’s constant.
The preceding, more exact equation, including the intrinsic entropy, can also be
expressed as follows:
9.3
However, since the exponent Sv/H20862kis a constant, this expression reduces to
9.4
where Bis a constant, Qfis the enthalpy or energy to introduce a mole of vacancies
into the lattice, Ris the universal gas constant, and Tthe temperature in degrees
Kelvin.
Now, with reference to carbon atoms in an iron crystal, it should be noted that the
mixing of carbon atoms and iron atoms to form a solid solution involves an entropyof mixing. The calculation of this mixing entropy, however, differs from that used for themixing entropy associated with vacancies in a crystal lattice because vacancies andatoms interchange positions, while carbon atoms do not interchange with iron atoms.In fact, the iron atoms can be assumed to remain ﬁxed in space as far as the movementsof carbon atoms are concerned. This is because below 1000 K the jump rate of ironatoms into vacancies becomes negligible compared to the jump rate of carbon atomsbetween interstitial sites. The entropy of mixing associated with the carbon atomsinvolves only the distribution of the carbon atoms in the interstitial sites. As may bededuced with the aid of Fig. 9.2, there are three interstitial sites per Fe atom in the bcciron lattice. Thus, there are two Fe atoms per unit cell as shown in Sec. 1.4, and if oneexamines the bcc unit cell, it will be found that there are twelve interstitial sites likethose shown in Fig. 9.2. Each of these, however, belongs to two cells so that there aresix per unit cell. Thus, 6/2 gives 3 sites per Fe atom. The mixing entropy thus involvesthe distribution of n
ccarbon atoms on 3 nFeinterstitial sites where nFeis the number ofnv
no/H11005Be/H11002wv/H20862kT/H11005Be/H11002Qf/H20862RTnv
no/H11005esv/H20862ke/H11002wv/H20862kTnv
no/H11005e/H11002wv/H20862kTnv
no/H11005e/H11002(wv/H11002Tsv)/H20862kT/H11005e/H11002gv/H20862kT09Ch09.qxd  11/6/08  3:36 PM  Page 264
265 9.4 Solubility of Carbon in Body-Centered Cubic Iron
iron atoms. On the assumption that the solid solution of carbon in iron is dilute, the
entropy of mixing is thus
9.5
With the aid of Stirling’s approximation , Eq. 9.5 becomes
Sm/H11005k[3nFeln 3nFe/H110023nFe/H11002ncln nc/H11001nc/H11002(3nFe/H11002nc) 
ln (3 nFe/H11002nc)/H11001(3nFe/H11002nc)]9.6
which reduces to
