Repository: Ketankham/chatbot-meta-books

File: tem-book.txt (part 17 of 71)
 هب انم خدا 
objective lens is split into two polepieces with separate
coils and then we can make the upper polepiece of theobjective lens much stronger than usual and weaken C2or even turn it off, as shown in Figure 9.3B. In addition,C1 must be strongly excited so the image of the guncrossover is a long way from C3. Thus the C3 imagedistance ( d
i) is much less than the object distance ( do),
which gives a large demagnification of the C1 crossover(see equation 6.2).PROBE
The convergent beam is a probe. We use a probe to
localize the signals coming from the specimen, as in
XEDS, EELS, CBED, or HAADF.(A) (B)
Gun crossover
C1 lens
C1 crossover
C2 lens (focused)
Focused beam
SpecimenC2 diaphragmOptic axisOptic axis
Gun crossover
C1 lens
C1 crossover
C2 lens (off)
C2 diaphrag m
C3 lens
Focused,
convergent
beam
Specimenαdido
FIGURE 9.3. Convergent-beam/probe mode in the TEM. (A) The basic principle: a focused C2 lens illuminates a small area of the specimen with a non-
parallel, convergent beam. (B) The practical situation in most TEMs: use of the upper-objective polepiece as the C3 lens gives the smallest possible probe
and large convergence angles. Note that C2 is shown here as having no effect on the ray paths (i.e., it is effectively switched off). The large do/diratio gives
the maximum demagnification of the image of the gun crossover.
144 ..........................................................................................................................................................................................T HEINSTRUMENT
www .Iran -mavad .com  
ﻣﺮﺟﻊ ﺩﺍﻧﺸﺠﻮﻳﺎﻥ ﻭ ﻣﻬﻨﺪﺳﻴﻦ ﻣﻮﺍﺩ
From Figure 9.3B you can see that, although C2 is
switched off, the C2 aperture still controls the conver-
gence angle ( a) of the beam on the specimen. As was the
case for parallel-beam mode, a smaller C2 aperture givesa smaller a. You’ll see later in Chapter 20 that the
correct choice of C2 aperture is important in CBEDand also in defining the exact dimensions of the probefor XEDS or EELS analysis (see Part 4). Some TEMssuch as the FEI and older JEOLs use a double-gap C1lens (check the situation for your own TEM in themanufacturer’s handbook). In these TEMs there is asingle C1 lens winding but effectively four polepiecesand hence two crossovers occur in the bore of the lens.In some other TEMs (e.g., the Akashi 002B, the JEOL2010, and Hitachi 8100 and later instruments) thereare actually three independent lenses. Without thisadditional crossover, it’s not possible to get a probe</C2410 nm. An additional condenser lens will yield a
probe size about 10 /C2smaller. Even though you only
get to use two controls (C1 and C2) there are at leastthree crossovers. So, as you can see, condenser-lensconfigurations can get much more complicated thanthe basic principle shown in Figure 9.3B. The morelenses you have, the more flexible the optics and there-fore the more operations that a single TEM canperform.
So, in probe-forming TEMs, the role of C1 is funda-
mentally different from its role in traditional, parallel-beam TEM. The C1 lens is used to control the probe size(and thus the current) at the specimen. As shown inFigure 9.4, a strong C1 gives you a small probe while aweak C1 creates a large probe. This difference occursbecause increasing the strength of C1 shortens its d
i,
thus lengthening dofor the probe-forming C2 (or C3)
lens and, therefore, increasing the demagnification (butremember that this is a very simplified diagram).
9.1.C The Condenser-Objective Lens
When convergent-beam TEMs were first constructed, itwas not possible to design an objective lens that wouldgive both a parallel or a convergent beam at the speci-men. So you had to change polepieces in order to changeoperating modes, which was highly inconvenient. Tosolve this problem, the condenser/objective (c/o) lenswas developed in the mid-1970s. In a c/o lens, the mag-netic field between the polepieces of the objective lens isvery strong ( /C242 Tesla). This strong field has a dual
function. First, it acts as a condenser lens and effectivelycauses the beam to converge on the specimen. Thus, aswe mentioned above, we can refer to the condenser partof the lens as the C3. Second, once the beam has pene-
trated the specimen, it is focused just as it would be in a
conventional lens. The beam is almost never parallel in ac/o lens and so, as shown in Figure 9.5, yet another lensis introduced into the column between the C2 lens andthe objective lens. This extra lens is a condenser mini-
lens (called a twin-lens in Philips/FEI instruments) and
it is standard on TEMs that also operate as STEMs or
analytical TEMs (i.e., it’s standard on all modern TEMsused in materials characterization). Without the con-denser mini-lens, the action of the c/o is always similarto the objective lens in a dedicated STEM because, insuch instruments, parallel-beam imaging conditions are
never required. All imaging and analyses are accom-
plished with a convergent probe. However, in TEMwhere both parallel and convergent beams are needed,when the mini-lens is activated, the convergent effect ofthe c/o lens can be offset by forming a crossover at theFFP of the objective. Here the FFP is actually acting asthe condenser part of the c/o lens. Thus, unlike in con-
ventional objective lenses (see Figure 6.5), the parallel-
beam condition is met in the overfocus condition in the
c/o lens. If you’re feeling confused, take another look atFigure 9.5.
THE c/o LENS
In older TEMs without a c/o lens, underfocus gives a
more parallel beam at the plane of the specimen thanoverfocus. This is not the case if the objective lens is ac/o lens and the beam is more parallel at the specimen
when the c/o lens is overfocused.
FIGURE 9.4. Effect of the C1 lens strength on probe size: a stronger
C1 lens (A) results in greater demagnification by any subsequent lens
(C2 and/or C3), giving a smaller electron beam at the specimen. Aweaker lens (B) gives a broader probe. Note how changing C1 also
changes the number of electrons that hit the C2 diaphragm and there-
fore, do not contribute to the current in the probe hitting the specimen.
9.1 T HEILLUMINATION SYSTEM ............................................................................................................................... .............................. 145
www .Iran -mavad .com  
ﻣﺮﺟﻊ ﺩﺍﻧﺸﺠﻮﻳﺎﻥ ﻭ ﻣﻬﻨﺪﺳﻴﻦ ﻣﻮﺍﺩ
Figure 9.5 shows the various ray paths through a c/o
lens, with a mini/twin lens, as the strength of the C2 lens
is changed. As you can see, the beam at the specimenvaries from parallel through convergent, divergent, andthen back to parallel, as C2 is strengthened. Therefore,because of this interaction between C2 and the c/olens, changing C2 changes the focus of the probe atthe specimen and thus changes the focus of the STEMimage and the CBED pattern and also changes thespatial resolution of any XEDS or EELS analyses, aswe’ll describe in detail in Part 4. So you have to beaware that, when you are operating in probe mode,two lenses control the focus, which can really messthings up unless you are fully aware of the situation. Ifyou are operating in conventional parallel-beam TEMmode then you can simply use the objective lens (lowerpolepiece) to focus the image (see Section 9.3) and you
don’t need to adjust the illumination-system optics.
All recent probe-forming TEMs operate at a very
specific c/o lens excitation where the STEM probe can
be imaged in TEM mode on the viewing screen/computer display. This c/o condition for simultaneousfocus and image is a very limited one. (Look in themanufacturer’s instructions to find out how to set thiscondition exactly on your own TEM.) If you don’t dothis, you’re not at the correct objective-lens excitationand the beam can act in contrary ways; the beam con-vergence can decrease when you expect it to increase andthe electron distribution in the probe can be spread intoa broad halo rather than a fine focused point. So findout how to do this whenever you’re operating in probe-forming mode.
In a c/o lens, while the convergence angle can be
effectively reduced to zero, the helical path of theelectrons through the strongly excited upper-objectivepolepiece never permits truly parallel illumination. In
contrast, in the older conventional C1/C2 optics, the
objective pre-field is not strong and the spiraling isgreatly reduced. Therefore, image contrast and othereffects arise as a result of c/o lens operation. If youread Christenson, and Eades all of this is very wellexplained.C2
lensOptic axis
C3
lens
Mini
lens
SpecimenTw i n
lens(A) (B) (C) (D)
FIGURE 9.5. Condenser/objective lens operation as a function of the strength of the C2 lens. As the C2 strength is increased the beam on the specimen
varies from (A) almost parallel, through (B) convergent, and (C) divergent, then (D) back to parallel. You can see that the crossover moves up the
column as the C2 strength increases and the C3 lens introduces its own crossover prior to the minilens depending on the convergence of the ray pathsentering it.
146 ..........................................................................................................................................................................................T HEINSTRUMENT
www .Iran -mavad .com  
ﻣﺮﺟﻊ ﺩﺍﻧﺸﺠﻮﻳﺎﻥ ﻭ ﻣﻬﻨﺪﺳﻴﻦ ﻣﻮﺍﺩ
9.1.D Translating and Tilting the Beam
There are certain operations where we need to translate
the beam laterally on the specimen (e.g., to position a
fine probe on a feature of interest for analysis). Simi-
larly, there are times when we need to tilt the beam offthe optic axis so it impinges on the specimen at a specificangle (e.g., for centered-DF imaging using a specific
diffraction spot which we describe in Section 9.3.C or
for hollow-cone imaging/diffraction (Section 9.3.D) andprecession diffraction (Section 18.8)). Both translatingand tilting are also essential for aligning the beam down
the column and are accomplished by varying the current
through potentiometers (which we call ‘scan coils’) togenerate a local magnetic field which deflects (ratherthan focuses) the beam. There are several sets of scan
coils in the column, some of which tilt and others which
translate the beam. Ray diagrams to explain translatingand tilting the beam are shown in Figure 9.6A and B.
When we create a scanning beam for STEM imag-
ing, the beam must always move parallel to the optic
axis to mimic the parallel-beam illumination conditions
of standard TEM. Such scanning is accomplished bytilting the beam twice with two sets of scan coils (one
above the other) to ensure that the beam crosses the
optic axis at the FFP of the upper-objective-lenspolepiece. Then, wherever the beam enters the upper-objective-lens field, it is tilted to follow a path parallel to
the optic axis (so sometimes you have to tilt in order to
translate!). You need computer control to do this rathercomplex adjustment (look ahead to Figure 9.17). Likemany other procedures on a modern TEM, this adjust-
ment is made automatically when you select a particular
(in this case STEM) operating mode.
9.1.E Alignment of the C2 Aperture
Instructions for alignment vary for different TEMs so
we’ll simply describe the principles. Even if you won’t bedoing the alignment you will want to check that themicroscope is correctly aligned; you can recognize if
the wheels are not aligned on your car and you know it
is important to balance them for best performance of thevehicle, even if you have to ask someone else to performthe task. If you want the best out of your machine, you’llwant to be able to fine-tune this alignment.
If your illumination system is correctly aligned, the
gun crossover is on the optic axis and the electrons canthen travel down the optic axis in a straight line through
the lenses and apertures until they hit the specimen. We’ll
assume that your gun is aligned so that the source cross-over is on the optic axis of the column, as we describedback in Chapter 5. Alignment of the illumination systemused to be a tedious, manual affair involving tilting andtranslating each of the condenser lenses and centering theapertures on axis. Now most of the lens components aremachined accurately enough so that only minor electron-
ic tilts and translations are needed and usually these are
computer controlled. Under these circumstances, center-ing the C2 aperture remains the most critical step inobtaining the best performance out of your TEM, partic-ularly if you intend to operate in scanning mode forSTEM imaging and analysis. (Other apertures in theillumination system are usually left untouched.) The C2alignment remains a manual operation on most TEMs,
although undoubtedly this will not always be the case.
Operational Procedure #1 You must always have the
C2 aperture accurately centered on the optic axis of the
TEM. If the aperture is misaligned, the image of the beamon the screen moves off axis and distorts as you under-focus or overfocus C2, as shown in Figure 9.7 .To adjust
the diaphragm so the aperture is on axis we have to
alternately focus and defocus the C2 lens (we’ll arbitrarily
start by overfocusing but it actually doesn’t matter if youunder- or overfocus first). It’s best to start at a low mag-nification so you can find the aperture image then repeatat the magnification range where you wish to operate.
&First, overfocus C2 (strengthen the lens) so the beamis spread on the screen and the image of the C2aperture is visible (make sure any other aperturesin the imaging system are out of the column).
&Then use the external manual drives (or computercontrol if you are lucky enough) to move the dia-phragm so the aperture image is centered on the screen.
&Next, weaken C2 so the image of the beam is focusedto its minimum diameter.
(A) (B)
FIGURE 9.6. The use of pre-specimen scan coils for (A) traversing
the beam and (B) tilting the beam. Traversing moves the beam to a different
area of the specimen but it stays parallel to the optic axis. Conversely, tiltingthe beam illuminates the same area of the specimen, but from a differentangle of incidence.
9.1 T HEILLUMINATION SYSTEM ............................................................................................................................... .............................. 147
www .Iran -mavad .com  
ﻣﺮﺟﻊ ﺩﺍﻧﺸﺠﻮﻳﺎﻥ ﻭ ﻣﻬﻨﺪﺳﻴﻦ ﻣﻮﺍﺩ
&Then, center the beam with the condenser deflector
controls.
&Now underfocus the C2 lens (i.e., continue to weakenit) until you can again see the aperture image and center
the image again with the external drives.
&Now strengthen the lens until the spot is focused and
center it with the deflector coils.
&You have to repeat this whole operation iterativelyuntil the image of the beam expands and con-tracts around the center of the screen as shown inFigure 9.8 .
In TEM mode this operation should only be neces-
sary on the rare occasions when you change the dia-phragm or the C1-lens setting but, in STEM, any changeof probe size requires re-alignment of the C2 aperture.
9.1.F Condenser-Lens Defects
The illumination-system lenses suffer from all the stan-dard lens defects we described in Chapter 6, such asaberrations and astigmatism. These defects don’t reallylimit the operation of the TEM in parallel-beam mode,
but they are crucial if you’re intent on forming the finestprobe possible for STEM and analytical work. Let’slook at the role of each of the major defects.
Spherical Aberration This defect plays no role in
limiting parallel-beam formation. However, as we dis-cussed in Chapter 5, in adjusting the illumination systemto form the finest possible probe with the maximumavailable current, spherical aberration in the probe-forming lens (C3) controls the minimum possible
probe size. In exactly the same manner as we control
the image resolution (see Chapter 6), spherical aberra-tion limits the probe dimensions to a minimum radius(equation 6.22) of r
min/C240.91(C sl3)1/4. So the C3 probe-
forming lens has a short focal length to minimize Cs.
The final probe-limiting aperture in C2 needs to becarefully chosen to be the optimum value (equation6.23) for the selected probe size a
opt= 0.77 l1/4/Cs1/4.
In practice, however, there are always more C1 settingsthan available C2 apertures, so it is not possible tochoose the optimum aperture for each probe. This can
cause problems if you need a specific probe size for a
certain spatial resolution, as we discuss in Chapter 36. Ofcourse, if you are lucky enough to be using a STEM withaC
s-corrected probe then this problem is minimized.
Chromatic Aberration Remember this aberration
depends on the energy spread of the electrons. Since
the electrons in the beam (particularly from a FEG)Viewing screen
Focused
beam
on axisDefocused
beam
on axis
Optic axis
FIGURE 9.8. If the C2 aperture is aligned on axis, the image of the beam
remains circular and expands or contracts about the optic axis as C2 is
wobbled.
WOBBLING
Usually there’s a control that will introduce an AC
current into the lens coil, in effect ‘wobbling’ the lens
setting either side of focus. This ‘wobbler’ saves youfrom manually underfocusing and overfocusing thelens, but think what you are doing.Viewing screen
Focused image
of beam
on axisOptic axisDistorted image
of beam
off axis
FIGURE 9.7. If the C2 aperture is misaligned, wobbling (alternately
underfocusing and overfocusing the C2 lens) causes the image of the
beam to sweep off axis (i.e., move across the viewing screen) and to
become distorted.
148 ..........................................................................................................................................................................................T HEINSTRUMENT
www .Iran -mavad .com  
ﻣﺮﺟﻊ ﺩﺍﻧﺸﺠﻮﻳﺎﻥ ﻭ ﻣﻬﻨﺪﺳﻴﻦ ﻣﻮﺍﺩ
have a very small energy spread we generally regard
them as monochromatic and there is no detectable
degradation of the probe dimensions. However, for thevery best image resolution or the very best EELS,C
c-correction via monochromation of the beam can
help, as we’ll describe later in Section 37.7.
Astigmatism This is the most common defect in the
TEM illumination system and arises either because the
final limiting aperture in C2 is misaligned or it is con-
taminated and charging up, thus deflecting the beam.We’ll assume you’ve centered the C2 aperture as we justdescribed and we’ll now tell you how to detect and
correct any residual astigmatism due to contaminated
apertures. The condenser stigmators introduce a com-pensating field (like a scan coil) which corrects thisdistortion.
Operational Procedure #2A — Detecting Astigmatism
You can discern astigmatism in the illumination system
by looking at an image of the electron source on the
display/screen as follows
&Operate in image mode with no specimen inserted
(or look through a hole in your specimen).
&Focus C2 so the beam is a minimum diameter (i.e., inspot mode with the size governed by C1).
&Adjust the C2 aperture and the beam traverses so thespot is in the middle of the screen and the image of thebeam is circular, as you did when aligning the aperture.
&Wobble the C2 lens either side of the focal setting sothe image of the beam expands and contracts aboutits minimum dimension.
&If there is astigmatism, the image is not circular, butdistorts elliptically and rotates through 90 8either
side of focus, as shown in Figure 9.9.
Operational Procedure #2B — Correcting Astigmatism
&First overfocus the beam so you can see the effect ofthe astigmatism (i.e., the beam appears elliptical) inone direction.
&Then adjust the stigmators so the image appearscircular.
&Now underfocus the beam and repeat the correction.
&Repeat the whole over/underfocus procedure itera-tively until the image of the beam remains circular asyou expand and contract it on the screen with the C2lens (see Figure 9.8). Again, a wobbler can help hereonce you get the hang of the interplay between defo-
cusing and the stigmators.
&If you can’t make the image circular, you’ll have to
increase the range of strength of the stigmators. Ifyou are on maximum strength, then there is toomuch contamination on the aperture and you eitherneed to replace or flame-clean the diaphragm, as wedescribed in Chapter 6.9.1.G Calibration
We’ve already described in Section 5.5 what it takes to
measure the performance of the electron gun and to
optimize the brightness in STEM operation so that the
maximum beam current goes into the minimum probesize. We also have to calibrate the illumination system.The major variables are the probe size (and current) forvarious C1 settings and the convergence angle for var-ious C2 aperture sizes.
The C1 lens strength controls the probe size at the
plane of the specimen. We’ve described in some detailhow to measure the beam dimensions at the specimenback in Section 5.5.C. in Chapter 5. Figure 9.10A shows
the variation of the calculated (not measured) probe size
as a function of the C1 lens setting for a typical TEM.These calculations are approximate, since they define theprobe width as the FWHM and assume the C2 aperturecorrectly limits the Gaussian distribution. Despite theseapproximations you can clearly see the expected trend ofdecreasing probe size with increasing C1 strength. Theprobe current is a strong function of the probe size. Ifyou look in the text by Goldstein et al. you’ll find that themaximum probe current is proportional to (almost) thecube of the probe diameter: if you increase the probe size
by a factor of 10, the current will increase by almost
1000/C2. This is an extraordinary dependence and explains
why, particularly for probe-related TEM work (XEDS,EELS, STEM imaging, and CBED), we are veryViewing screen
Distorted
underfocused
beamDistorted
overfocused
beam
Circular focused
beamOptic axis
FIGURE 9.9. The effect of astigmatism in the illumination system is to
distort the image of the beam elliptically as the C2 lens is wobbled.
Correction of this astigmatism results in an image that remains circular
as the C2 lens is defocused (as in Figure 9.8).
9.1 T HEILLUMINATION SYSTEM ............................................................................................................................... .............................. 149
www .Iran -mavad .com  
ﻣﺮﺟﻊ ﺩﺍﻧﺸﺠﻮﻳﺎﻥ ﻭ ﻣﻬﻨﺪﺳﻴﻦ ﻣﻮﺍﺩ
concerned about knowing and measuring the probe size
and current. (There’s much more about this in Part 4.)
Figure 9.10B shows the variation of probe current withprobe size for a FEG AEM.
The C2 aperture size governs the convergence (semi)
anglea, as we also discussed in Chapter 5 when we were
determining the gun brightness.
&We measure the total convergence angle 2 afrom a
CBED pattern (Figure 5.8).
&We increase aby increasing the C2 aperture size
(Figure 9.11).Obviously the probe current will also be affected
by the aperture size (e.g., if you double the aperture
diameter you would expect four times the number ofelectrons to come through it). But, as you learned
back in Chapter 6 (equations 6.22 and 6.23), because
of the increasing lens aberrations with increasing a,
there is an optimum aperture that gives the maxi-mum probe current (and hence the best image reso-
l u t i o n )t h a tw ej u s tm e n t i o n e d .Y o um i g h tw e l l
expect that, if there is a C
scorrector in the TEM
illumination system, this limit can be overcome and
you would be correct.
On some instruments the C2 aperture is virtual (so
you have an effective aperture size), which makes itrather difficult to measure 2 a. (See the Goldstein et al.
text for a detailed description of this problem, which is
common in SEMs.) Furthermore, if the C2 lens is
excited, it can also change aand then you have to
calibrate aboth as a function of the aperture size and
the C2 lens setting, which is an extremely tedious
exercise.
9.2 THE OBJECTIVE LENS AND STAGE
This combination is the heart of the TEM. We usethe stage to clamp the specimen holder in the correct
position so the objective lens can form images and
DPs in a reproducible manner. As we discussed in
Chapter 8, there are two different types of holder,
top-entry and side-entry and these determine the
geometry of the polepiece and the flexibility which
you have to make adjustments. We’ll only considerside-entry holders here sin ce they are standard but top-
entry holders require the same adjustment of the z-
control or specimen height.(A)
(B)02 3 6
C1 Lens setting0100020003000
Probe
FWHM
(nm)
3
2
1
0.001 2 2Probe current (nA)90%
probe
diameter
(nm)VG HB603
E0=300 keV; Δ E= 0.4 eV
β=1x1013 Am–2sr–1
α= 6 mrad45 1
FIGURE 9.10. (A) Calibration of the illumination system requires deter-
mining the variation of the probe dimension with C1 lens strength. (B)
The probe current is strongly related to the probe size. These data arefrom a 300-keV FEG-STEM; the dependence would be even greater in a
thermionic-source TEM.
FIGURE 9.11. Increase of the beam-convergence angle, a, with increas-
ing C2 aperture size. Increasing awill also increase the probe current.
150 ..........................................................................................................................................................................................T HEINSTRUMENT
www .Iran -mavad .com  
ﻣﺮﺟﻊ ﺩﺍﻧﺸﺠﻮﻳﺎﻥ ﻭ ﻣﻬﻨﺪﺳﻴﻦ ﻣﻮﺍﺩ
As a practical consideration, you’ll find that you
w o u l dl i k et ob ea b l et ot i l tt h es p e c i m e nw i t h o u t
changing its height on the optic axis. Otherwise youwill be continuously using the z-control whenever
you tilt. Clearly this means that you should ensurethat the region of the specimen you want to work onis located close to the tilt axis of the specimen rod.
The central requirement here is the need to define a
reference plane so that our calibrations will be reproduc-
ible. The reference plane (see Chapter 6) for a side-
entry holder is called the eucentric plane. This plane isnormal to the optic axis and contains the axis of thespecimen-holder rod; clearly there could be many such
planes. What is special about the eucentric plane is that
when your specimen is located at this plane and theimage is in focus, the objective-lens current is a standard
reference value. The position of this plane within the
objective lens is known as the eucentric height. If youput your specimen in the eucentric plane, then a point onthe optic axis does not move laterally when you tilt it
around the holder axis, which makes many essential
imaging and diffraction operations very easy. Unfortu-nately, if you tilt your specimen normal to the holderaxis, or rotate/traverse it off axis, then the area you’re
examining almost invariably moves out of the eucentric
plane upon tilting and the image can easily disappearfrom the screen. This limitation can only be overcomeby complete computer control of all five axes (three
translations ( x,y,z) and two tilts (parallel and orthogo-
nal to the axis of the holder)) and such stages are often
called double-eucentric. They are becoming more com-
monly available and are extremely useful. Get one if
you can!
Operational Procedure #3A The first thing you must
always do when inserting your specimen into the TEM isto ensure that it is in the eucentric plane. To do this, firstfind the z-control, which is usually a knob on the outside
of the goniometer stage near the hole where you insertthe holder. Then
&Select a recognizable feature in the image and position
it at the center of the screen at a reasonable magnifi-
cation (20–50,000 /C2).&Tilt the goniometer stage a few degrees clockwise
or anticlockwise until the feature moves close the
limit of the viewing screen. (If the slightest tilt
has this effect then go to a lower magnificationuntil you can tilt a few degrees and still see thefeature on the screen.)
&Adjust the height of the specimen holder until thefeature returns to the center of the screen.
&Tilt the goniometer the other way and repeat theprocess.
&Continue to increase the tilt both ways and com-pensate with the z-control until the image of the
specimen remains stationary when you tilt thespecimen through about /C6308 either side of zero
tilt.
&Repeat at a higher magnification as needed.
Operational Procedure #3B: Another Way to Set the
Eucentricity The eucentric position of the stage is a
mechanical point located in the column. As we men-
tioned earlier, the optimal c/o lens setting in a STEM/
TEM is a very well-defined and reproducible excitationof the objective lens. This lens condition also defines amechanical point somewhere between the polepieces.
We need to make the two points (eucentric position
and the optimal c/o lens excitation position) the same.To find the eucentric point when these conditions aremet, you need to
&Set the lens condition to the optimal c/o operating
condition.
&Focus the image using the z-control.
&The specimen height will now be set to the eucentricposition.
With practice you can set these two points to differ
by<10mm, and <3mm is not uncommon.
With computer control and auto-focusing techniques
becoming common, this operation can be automated. As
a result, in a completely eucentric stage, your specimen
doesn’t move off the optic axis and remains in focus no
matter around what axis it is tilted or rotated. If youdon’t have such a computer-controlled stage, be cautiousand develop the skill to tilt and change the z-control
simultaneously.
The eucentric plane should also be symmetrically
positioned with respect to the upper and lower objectivepolepiece fields. At this condition, the eucentric planecoincides with the plane at which the electron beam is
imaged, in both TEM and STEM modes. If the sym-
metric plane and the eucentric plane are not coincident,then the images and DPs will appear at different magni-fications and different focus settings in TEM and
STEM. Obviously this requirement has no meaning in
a DSTEM where there is no TEM mode.FOCUSING AND HEIGHT
We cannot emphasize too strongly that we need to fix
the height of our specimen on the optic axis so we can
always work at the same objective-lens current andthus at a fixed objective-lens magnification.
This is really important! This is usually ignored!
9.2 T HEOBJECTIVE LENS AND STAGE ............................................................................................................................... .................... 151
www .Iran -mavad .com  
ﻣﺮﺟﻊ ﺩﺍﻧﺸﺠﻮﻳﺎﻥ ﻭ ﻣﻬﻨﺪﺳﻴﻦ ﻣﻮﺍﺩ
Ensuring coincidence of the eucentric and symmetric
planes is usually carried out by the manufacturer. You
can check it by comparing the focus of a DP or an image
in TEM and STEM modes. You should not have torefocus the image or DP with the objective lens when
you change from one mode to the other. If you find this
is a problem, talk to your technical staff.
9.3 FORMING DPs AND IMAGES: THE TEM
IMAGING SYSTEM
You know already that the objective lens takes the elec-
trons emerging from the exit surface of the specimen,
disperses them to create a DP in the back-focal plane
(BFP), and recombines them to form an image in the
image plane (see Figure 6.3). We can use this ray diagram
to introduce the basic operations for forming static-beamimages and DPs in the TEM. We’ll then describe how to
do the same thing with a scanning beam in STEM mode.
In this discussion, we will skip many of the
details and concentrate on the role of the instrument.In Chapter 11 we’ll discuss the details of the diffraction
process and then expand these ideas in Chapters 16through 21. We’ll then discuss the images formed in
the TEM in Chapters 22 through 31.
The first operation that you need to master when using
the TEM is viewing the DP (diffraction mode). In all thesubsequent imaging modes, we’ll form our images byusing the objective aperture and the DP to select electronsthat have been scattered through particular angles.
&Diffraction mode : to see the DP you have to
adjust the imaging-system lenses so that the
BFP of the objective lens acts as the object
plane for the intermediate lens. Then the DP isprojected onto the viewing screen/CCD as shownin Figure 9.12A.
&Image mode : if you want to look at an image instead,
you readjust the intermediate lens so that its objectplane is the image plane of the objective lens. Then an
image is projected onto the viewing screen/CCD, asshown in Figure 9.12B.
Let’s look now at the details of these two fundamen-
tal operations from the point of view of the instrument.In subsequent chapters, we will discuss how to under-stand the images/DPs and why we form them in the
ways we do.
9.3.A Selected-Area Diffraction
As you can see from Figure 9.12A, the DP contains
electrons from the whole area of the specimen that weilluminate with the beam. Such a pattern is not veryuseful because the specimen will often be buckled.Furthermore, the direct beam is often so intense that it
will damage the viewing screen or saturate the CCD
camera. So we perform a basic TEM operation whichboth selects a specific area of the specimen to contributeto the DP and reduces the intensity of the direct beam inthe DP on the screen.
If you look at Figure 9.12A, there are two ways we
could reduce the illuminated area of the specimen con-tributing to the DP.
&We could make the beam smaller
&We could insert an aperture above the specimenwhich would only permit electrons that pass throughit to hit the specimen
The first option involves using C2 and/or C3 to con-
verge the beam at the specimen. We use this approach to
form CBED patterns, which we’ll discuss in great detail
in Chapters 20 and 21. Converging the beam destroys anyparallelism, and spots in the pattern are not sharplydefined but spread into disks. If we wish to obtain a DPwith a parallel beam of electrons, the standard way is touse the selected-area aperture. Now, we can’t insert anaperture at the specimen plane, because the specimen isalready there! But if we insert an aperture in a plane
conjugate with the specimen, i.e., in one of the image
planes of an imaging lens, then it creates a virtual aper-
ture at the plane of the specimen. This is exactly what wedo. This operation is called selected-area diffraction orSAD, and is shown in Figure 9.12A.
The conjugate plane that we choose is the image
plane of the objective lens. As shown in Figure 9.13 ,
we create SADPs by inserting what we call the SAD
aperture into the image plane of the objective lens and
we center this aperture on the optic axis in the middle ofthe viewing screen. You can see this aperture if you wantto change it or center it, by projecting the image planeonto the viewing screen/CCD, as we’ll discuss in Section9.3.B below.
Operational Procedure #4 The specific steps to form
an SADP are as follows (while it looks complicatedyou’ll soon find that it only takes a few seconds to doall these steps)
&Choose image mode so you can see an image of yourthin specimen on the viewing screen.PUSH-BUTTON TEM
There are buttons to push on the console or iconsto click on the computer screen by which youchoose either image mode ordiffraction mode .
These are the primary modes, central to TEMoperation. Now TEM is so easy it has neverbeen more difficult!
152 ..........................................................................................................................................................................................T HEINSTRUMENT
www .Iran -mavad .com  
ﻣﺮﺟﻊ ﺩﺍﻧﺸﺠﻮﻳﺎﻥ ﻭ ﻣﻬﻨﺪﺳﻴﻦ ﻣﻮﺍﺩ
(A) (B)
FIGURE 9.12. The two basic operations of the TEM imaging system involve (A) diffraction mode: projecting the DP onto the viewing screen and (B)
image mode: projecting the image onto the screen. In each case the intermediate lens selects either the BFP (A) or the image plane (B) of the objective
lens as its object. The imaging systems shown here are highly simplified. Most TEMs have many more imaging lenses, which give greater flexibility interms of magnification and focusing range for both images and DPs. The SAD and objective diaphragms are also shown appropriately inserted or
retracted. NOTE: This is a highly simplified diagram showing only three lenses. Modern TEM columns have many more lenses in their imaging
systems.
9.3 F ORMING DP SA N D IMAGES :THETEM I MAGING SYSTEM ..................................................................................................... 153
www .Iran -mavad .com  
ﻣﺮﺟﻊ ﺩﺍﻧﺸﺠﻮﻳﺎﻥ ﻭ ﻣﻬﻨﺪﺳﻴﻦ ﻣﻮﺍﺩ
&Spread the beam by underfocusing C2.
&Make sure that the objective diaphragm is retracted.
The image contrast will be poor and it will be diffi-
cult to focus but that’s all right at this stage.
&Insert the SAD diaphragm and start by choosing
the largest available aperture to make finding theaperture easy (there may be three to five differentapertures depending on the specific TEM you areusing).
&If the screen then goes blank and you can’t see any-thing, the aperture you chose is not on axis and you
should lower the image magnification until you can see
the aperture and center it on the axis.
&If the illuminated area of the image isn’t restrictedwhen you insert the aperture then you are at too higha magnification; so lower it until you can see theimage of this aperture on the viewing screen.
&Traverse the specimen if necessary to make sure thespecific region you are interested in is visible through
the aperture.
&You must focus the SAD aperture by adjusting the
intermediate lens so it is conjugate with (i.e., exactlyin the plane of) the image of the specimen that wefocused with the objective lens.
&Switch to diffraction mode and an SADP will appearon the screen.
&Focus the SADP with the diffraction-focus controls
so the spots are sharp. Further underfocusing C2
may also help at this stage.
&If you need a smaller aperture to select a smallerregion of the specimen, simply click the diaphragmholder in or out to choose a smaller aperture andrepeat the above procedure.Under these conditions, with an SAD aperture inserted
and the objective apertures removed, any electron that hits
the specimen outside the area defined by the virtual aper-ture will hit the diaphragm when it travels onto the image
plane. Such electrons will thus be excluded from contribut-
ing to the DP that is projected onto the viewing screen.In practice, we can’t make a p e r t u r e ss m a l l e rt h a n /C2410mm,
and the demagnification back to the plane of the specimenis only /C2425/C2 which gives a minimum selected area
of/C240.4mm—which isn’t as small as we’d like, particularly
in today’s nano-world. We’ll discuss in Chapter 11
whether or not smaller values would be useful. As always,
you really need to know these values for the TEM you areusing, so do the calibration.
The SADP is often displayed on the viewing screen
at a fixed magnification so that you can recognize dif-
ferences in the magnitude of g.
By analogy with an X-ray di ffractometer or pinhole
camera, we define a distance called the ‘camera length’ ( L).
W et h i n ko ft h i sl e n g t ha sb e i n gthe distance of the record-ing plane from the DP (look ahead to Figure 9.23); it’sanalogous to a real distance in a real camera. We choose
the value of Lsuch that inter-spot or ring spacings in the
DP are easily discernible on the viewing screen and on therecording medium. This magn ification can be changed by
adjusting the intermediate lenses. We’ll describe how we
calibrate this magnification in Section 9.6.B.
At this stage, however, it’s worth noting that, with a
c/o lens, calibration of Lcan be a challenge because
changing the condenser-lens focus as we just described
changes the diffraction crossover and, if you re-focus
the SADP with the intermediate lens, then you’ll mea-
sure a different L.
Beware: in all the early TEM books, SAD is the only
standard diffraction technique. As a result, some micro-scopists only use SAD to obtain diffraction information.
However, CBED, which we discuss in Chapters 20 and
21, provides a great deal of complementary diffractioninformation and must be used by all TEM operators in
the materials and nanotechnology fields. But there are stillcertain times when your best option is to form an SADP
&When you need to select a spot from which to form a
