Repository: Ketankham/chatbot-meta-books

File: callister-book.txt (part 18 of 65)
Upon further cooling to point c′ (about 1240 °C), the liquid composition has 
shifted to 29 wt% Ni–71 wt% Cu; furthermore, at this temperature the composition of 
9.9 Development of Microstructure in Isomorphous Alloys   •  265
the 𝛼 phase that solidified is 40 wt% Ni–60 wt% Cu [ 𝛼(40 Ni)]. However, because dif-
fusion in the solid 𝛼 phase is relatively slow, the 𝛼 phase that formed at point b′ has not 
changed composition appreciably—that is, it is still about 46 wt% Ni—and the composi-
tion of the 𝛼 grains has continuously changed with radial position, from 46 wt% Ni at 
grain centers to 40 wt% Ni at the outer grain perimeters. Thus, at point c′, the average 
composition of the solid 𝛼 grains that have formed would be some volume-weighted 
average composition lying between 46 and 40 wt% Ni. For the sake of argument, let us take this average composition to be 42 wt% Ni–58 wt% Cu [ 𝛼(42 Ni)]. Furthermore, 
we would also find that, on the basis of lever-rule computations, a greater proportion of liquid is present for these nonequilibrium conditions than for equilibrium cooling. The implication of this nonequilibrium solidification phenomenon is that the solidus line on the phase diagram has been shifted to higher Ni contents—to the average com-positions of the 𝛼 phase (e.g., 42 wt% Ni at 1240 °C)—and is represented by the dashed 
line in Figure 9.5. There is no comparable alteration of the liquidus line inasmuch as it is assumed that equilibrium is maintained in the liquid phase during cooling because of sufficiently rapid diffusion rates.
At point d′ (~1220 °C) and for equilibrium cooling rates, solidification should be 
completed. However, for this nonequilibrium situation, there is still an appreciable Figure 9.5  Schematic representation 
of the development of microstructure 
during the nonequilibrium solidification of a 35 wt% Ni–65 wt% Cu alloy.
Composition (wt% Ni)a′
b′
c′
d′
e′
f′L
+ L 1300
1200
1100
20 30 40 50 60Temperature (°C)
L (21 Ni)L(21 Ni)L(24 Ni)L(29 Ni)
L(29 Ni)L (35 Ni)
(46 Ni)
(40 Ni)(35 Ni)L (24 Ni)
(46 Ni)(40 Ni)(35 Ni)
(31 Ni)(31 Ni)(40 Ni) (46 Ni)
(42 Ni)
(46 Ni)(46 Ni)
(40 Ni)
(38 Ni)(35 Ni)
(46 Ni)
(40 Ni)(35 Ni)(31 Ni)L
(35 Ni)
𝛼
𝛼
𝛼
𝛼
𝛼
𝛼
𝛼𝛼
𝛼𝛼𝛼𝛼𝛼
𝛼
𝛼
𝛼
𝛼
𝛼𝛼𝛼
𝛼𝛼
266  •   Chapter 9  /  Phase Diagrams
proportion of liquid remaining, and the 𝛼 phase that is forming has a composition of 
35 wt% Ni [ 𝛼(35 Ni)]; also the average 𝛼-phase composition at this point is 38 wt% 
Ni [𝛼(38 Ni)].
Nonequilibrium solidification finally reaches completion at point e′ (~1205 °C). The 
composition of the last 𝛼 phase to solidify at this point is about 31 wt% Ni; the average 
composition of the 𝛼 phase at complete solidification is 35 wt% Ni. The inset at point 
f′ shows the microstructure of the totally solid material.
The degree of displacement of the nonequilibrium solidus curve from the equilib-
rium one depends on the rate of cooling; the slower the cooling rate, the smaller this 
displacement—that is, the difference between the equilibrium solidus and average solid composition is lower. Furthermore, if the diffusion rate in the solid phase increases, this displacement decreases.
There are some important consequences for isomorphous alloys that have solidi-
fied under nonequilibrium conditions. As discussed earlier, the distribution of the two elements within the grains is nonuniform, a phenomenon termed segregation— that is, 
concentration gradients are established across the grains that are represented by the in-sets of Figure 9.5. The center of each grain, which is the first part to freeze, is rich in the high-melting element (e.g., nickel for this Cu–Ni system), whereas the concentration of the low-melting element increases with position from this region to the grain boundary. This is termed a cored structure, which gives rise to less than the optimal properties. As a casting having a cored structure is reheated, grain boundary regions melt first because they are richer in the low-melting component. This produces a sudden loss in mechanical integrity due to the thin liquid film that separates the grains. Furthermore, this melting may begin at a temperature below the equilibrium solidus temperature of the alloy. Coring may be eliminated by a homogenization heat treatment carried out at a temperature below the solidus point for the particular alloy composition. During this process, atomic diffusion occurs, which produces compositionally homogeneous grains.
We now briefly explore how the mechanical properties of solid isomorphous alloys are affected by composition as other structural variables (e.g., grain size) are held constant. For all temperatures and compositions below the melting temperature of the lowest-melting component, only a single solid phase exists. Therefore, each component experi-ences solid-solution strengthening (Section 7.9) or an increase in strength and hardness by additions of the other component. This effect is demonstrated in Figure 9.6 a as 
tensile strength versus composition for the copper–nickel system at room temperature; at some intermediate composition, the curve necessarily passes through a maximum. Plotted in Figure 9.6b is the ductility (%EL)–composition behavior, which is just the opposite of tensile strength—that is, ductility decreases with additions of the second component, and the curve exhibits a minimum.
9.10  MECHANICAL PROPERTIES OF 
ISOMORPHOUS ALLOYS
Another type of common and relatively simple phase diagram found for binary alloys is 
shown in Figure 9.7 for the copper–silver system; this is known as a binary eutectic phase diagram. A number of features of this phase diagram are important and worth noting. First, three single-phase regions are found on the diagram: 𝛼, 𝛽, and liquid. The 𝛼 phase 
is a solid solution rich in copper; it has silver as the solute component and an FCC crystal structure. The 𝛽-phase solid solution also has an FCC structure, but copper is the solute. 
Pure copper and pure silver are also considered to be 𝛼 and 𝛽 phases, respectively.9.11 BINARY EUTECTIC SYSTEMS
Photomicrograph 
showing the micro-structure of an as-cast bronze alloy that was found in Syria, and which has been dated to the 19th century BC. The etching pro-cedure has revealed coring as variations in color hue across the grains. 30 ×. 
(Courtesy of George 
F. Vander Voort, Struers Inc.)
9.11 Binary Eutectic Systems  •   267
Thus, the solubility in each of these solid phases is limited, in that at any tempera-
ture below line BEG only a limited concentration of silver dissolves in copper (for the 
𝛼 phase), and similarly for copper in silver (for the 𝛽 phase). The solubility limit for the 
𝛼 phase corresponds to the boundary line, labeled CBA, between the 𝛼/(𝛼 + 𝛽) and 
𝛼/(𝛼 + L) phase regions; it increases with temperature to a maximum [8.0 wt% Ag at Figure 9.6  For the copper–nickel system, (a) tensile strength versus composition and (b) ductility (%EL) versus 
composition at room temperature. A solid solution exists over all compositions for this system.
Tensile strength (MPa)
Tensile strength (ksi)
Elongation (% in 50 mm [2 in.])400
300
200
0
(Cu)20 40 60 80 100
(Ni)
Composition (wt% Ni) Composition (wt% Ni)
(a) (b)60
50
40
3060
50
4030
20
0
(Cu)20 40 60 80 100
(Ni)
Figure 9.7  The copper–silver phase diagram.
[Adapted from Binary Alloy Phase Diagrams, 2nd edition, Vol. 1, T. B. Massalski (Editor-in-Chief), 1990. Reprinted by permission 
of ASM International, Materials Park, OH.]+ L
+ L
+B
CEF
HGLiquidus
Liquid
SolvusSolidus
8.0
(C  E)91.2
(C  E)71.9
(CE)Temperature (°C)
(Ag) (Cu) Composition (wt% Ag)Composition (at% Ag)
Temperature (°F)1200
A0 20 40 60 80 100
2200
2000
18001600140012001000
800600
400800
600
4001000
200
100 80 60 40 20 0779°C (T E)𝛼
𝛼𝛼𝛼
𝛽𝛽𝛽
𝛽
268  •   Chapter 9  /  Phase Diagrams
779°C (1434 °F)] at point B, and decreases back to zero at the melting temperature of 
pure copper, point A [1085 °C (1985 °F)]. At temperatures below 779 °C (1434 °F), the 
solid solubility limit line separating the 𝛼 and 𝛼 + 𝛽 phase regions is termed a solvus 
line; the boundary AB between the 𝛼 and 𝛼 + L fields is the solidus line, as indicated 
in Figure 9.7. For the 𝛽 phase, both solvus and solidus lines also exist, HG and GF, 
respectively, as shown. The maximum solubility of copper in the 𝛽 phase, point G (8.8 
wt% Cu), also occurs at 779 °C (1434 °F). This horizontal line BEG, which is parallel to 
the composition axis and extends between these maximum solubility positions, may also 
be considered a solidus line; it represents the lowest temperature at which a liquid phase may exist for any copper–silver alloy that is at equilibrium.
There are also three two-phase regions found for the copper–silver system 
(Figure 9.7): 𝛼 + L, 𝛽 + L, and 𝛼 + 𝛽. The 𝛼- and 𝛽-phase solid solutions coexist 
for all compositions and temperatures within the 𝛼 + 𝛽 phase field; the 𝛼 + liquid 
and 𝛽 + liquid phases also coexist in their respective phase regions. Furthermore, 
compositions and relative amounts for the phases may be determined using tie lines and the lever rule as outlined previously.
As silver is added to copper, the temperature at which the alloys become totally liquid 
decreases along the liquidus line, line AE; thus, the melting temperature of copper is 
lowered by silver additions. The same may be said for silver: The introduction of copper reduces the temperature of complete melting along the other liquidus line, FE. These liqui-
dus lines meet at the point E  on the phase diagram, which point is designated by composi-
tion C
E and temperature TE; for the copper–silver system, the values of CE and TE are 71.9 
wt% Ag and 779 °C (1434 °F), respectively. It should also be noted there is a horizontal iso-
therm at 779 °C and represented by the line labeled BEG that also passes through point E .
An important reaction occurs for an alloy of composition CE as it changes tempera-
ture in passing through TE; this reaction may be written as follows:
 L(CE)⇌cooling
heating𝛼(C𝛼E)+𝛽(C𝛽E)  (9.8)
Or, upon cooling, a liquid phase is transformed into the two solid 𝛼 and 𝛽 phases at the 
temperature TE; the opposite reaction occurs upon heating. This is called a eutectic reac-
tion ( eutectic means “easily melted”), and point E on the diagram is called the eutectic 
point; furthermore, CE and TE represent the eutectic composition and temperature, 
respectively. As also noted on Figure 9.7, C𝛼E and C𝛽E are the respective compositions 
of the 𝛼 and 𝛽 phases at TE. Thus, for the copper–silver system, the eutectic reaction, 
Equation 9.8, may also be written as follows:
L(71.9 wt% Ag) ⇌cooling
heating𝛼(8.0 wt% Ag) +𝛽(91.2 wt% Ag)
This eutectic reaction is termed an invariant reaction inasmuch as it occurs under equi-
librium conditions at a specific temperature (TE) and specific compositions (CE, C𝛼E and 
C𝛽E), which are constant (i.e., invariable) for a specific binary system.1 Furthermore, the 
horizontal solidus line BEG at TE is sometimes called the eutectic isotherm.
The eutectic reaction, upon cooling, is similar to solidification for pure components 
in that the reaction proceeds to completion at a constant temperature, or isothermally, solvus line
solidus line
liquidus line
The eutectic reaction 
(per Figure 9.7)
eutectic reaction
Tutorial Video:
Eutectic 
Reaction Terms
1For binary phase diagrams, a horizontal line such as BEG in Figure 9.7 , is always associated with an invariant reac-
tion. We discuss other invariant reactions and their phase diagrams in later sections of this chapter—viz., eutectoid 
and peritectic reactions. On the other hand, not all invariant reactions have horizontal lines; for example, melting (and solidification) of the pure components (in the present case lead and tin) are invariant reactions.
9.11 Binary Eutectic Systems  •   269
at TE. However, the solid product of eutectic solidification is always two solid phases, 
whereas for a pure component only a single phase forms. Because of this eutectic reac-
tion, phase diagrams similar to that in Figure 9.7 are termed eutectic phase diagrams; 
components exhibiting this behavior make up a eutectic system.
In the construction of binary phase diagrams, it is important to understand that one 
or at most two phases may be in equilibrium within a phase field. This holds true for the phase diagrams in Figures 9.3a and 9.7. For a eutectic system, three phases ( 𝛼, 𝛽, and L) 
may be in equilibrium, but only at points along the eutectic isotherm. Another general rule is that single-phase regions are always separated from each other by a two-phase region that consists of the two single phases that it separates. For example, the 𝛼+𝛽 
field is situated between the 𝛼 and 𝛽 single-phase regions in Figure 9.7.
Another common eutectic system is that for lead and tin; the phase diagram 
(Figure 9.8) has a general shape similar to that for copper–silver. For the lead–tin system, the solid-solution phases are also designated by 𝛼 and 𝛽; in this case, 𝛼 repre-
sents a solid solution of tin in lead; for 𝛽, tin is the solvent and lead is the solute. The 
eutectic point is located at 61.9 wt% Sn and 183 °C (361 °F). Of course, maximum solid 
solubility compositions as well as component melting temperatures are different for the copper–silver and lead–tin systems, as may be observed by comparing their phase diagrams.
On occasion, low-melting-temperature alloys are prepared having near-eutectic com-
positions. A familiar example is 60–40 solder, which contains 60 wt% Sn and 40 wt% Pb. Tutorial Video:
How Do I Read 
a Phase Diagram?Figure 9.8  The lead–tin phase diagram.
[Adapted from Binary Alloy Phase Diagrams, 2nd edition, Vol. 3, T. B. Massalski (Editor-in-Chief), 
1990. Reprinted by permission of ASM International, Materials Park, OH.](Sn) (Pb) Composition (wt% Sn)Composition (at% Sn)
Temperature (°F)Temperature (°C)0 100
100 80 60 40 20 0500
400300200100600
300
200
10020 40 60 80
+Liquid
183 °C
18.3 61.9 97.8+  L+  L327 °C
232 °C
0𝛼𝛼𝛼
𝛽𝛽
𝛽
270  •   Chapter 9  /  Phase Diagrams
EXAMPLE PROBLEM 9.2
Determination of Phases Present and Computation of Phase Compositions
For a 40 wt% Sn–60 wt% Pb alloy at 150 °C (300°F), (a) what phase(s) is (are) present? 
(b) What is (are) the composition(s) of the phase(s)?
Solution
(a)  Locate this temperature–composition point on the phase diagram (point B in Figure 9.9). 
Inasmuch as it is within the 𝛼+𝛽 region, both 𝛼 and 𝛽 phases will coexist.
(b)  Because two phases are present, it becomes necessary to construct a tie line across the 
𝛼+𝛽 phase field at 150 °C, as indicated in Figure 9.9. The composition of the 𝛼 phase 
corresponds to the tie line intersection with the 𝛼/(𝛼+𝛽) solvus phase boundary—about 
11 wt% Sn–89 wt% Pb, denoted as C𝛼. This is similar for the 𝛽 phase, which has a com-
position of approximately 98 wt% Sn–2 wt% Pb ( C𝛽).Concept Check 9.5 At 700°C (1290°F), what is the maximum solubility (a) of Cu in Ag? 
(b) Of Ag in Cu?
Concept Check 9.6 The following is a portion of the H2O–NaCl phase diagram:
10
0
−10
−20
−3050
403020
0
−10−2010
01 0 2 0
100 90 80 7030
Composition (wt%)NaCl
H
2OIce + SaltSalt
+
Liquid
(brine)Ice
+
Liquid
(brine)Liquid
(brine)
Temperature (°F)Temperature (°C)
(a) Using this diagram, briefly explain how spreading salt on ice that is at a temperature below 
0°C (32°F) can cause the ice to melt.
(b) At what temperature is salt no longer useful in causing ice to melt?
[The answers may be found in all digital versions of the text and/or at www.wiley.com/college/callister  
(Student Companion Site).]Figure 9.8 indicates that an alloy of this composition is completely molten at about 185 °C 
(365°F), which makes this material especially attractive as a low-temperature solder be-
cause it is easily melted.
Tutorial Video:
Calculations for 
a Binary Eutectic 
Phase Diagram
9.11 Binary Eutectic Systems  •   271
300
200
100Temperature (° C)600
500
400
300
200
100
Temperature (° F)
20 00
60 80 100
(Sn) (Pb)
Composition (wt% Sn)CC1Liquid
+B
C+  L
+  L 𝛼𝛼
𝛼
𝛼𝛽𝛽𝛽
𝛽
Figure 9.9  The lead–tin phase diagram. For a 40 wt% Sn–60 wt% Pb alloy at 150 °C (point B), 
phase compositions and relative amounts are computed in Example Problems 9.2 and 9.3.
EXAMPLE PROBLEM 9.3
Relative Phase Amount Determinations—Mass and Volume Fractions
For the lead–tin alloy in Example Problem 9.2, calculate the relative amount of each phase 
present in terms of (a) mass fraction and (b) volume fraction. At 150 °C, take the densities of 
Pb and Sn to be 11.35 and 7.29 g/cm3, respectively.
Solution
(a)  Because the alloy consists of two phases, it is necessary to employ the lever rule. If C1 
denotes the overall alloy composition, mass fractions may be computed by subtracting compositions, in terms of weight percent tin, as follows:
2
W𝛼=C𝛽−C1
C𝛽−C𝛼=98−40
98−11=0.67
W𝛽=C1−C𝛼
C𝛽−C𝛼=40−11
98−11=0.33
(b)  To compute volume fractions it is first necessary to determine the density of each phase 
using Equation 4.10a. Thus
𝜌𝛼=100
CSn(𝛼)
𝜌Sn+CPb(𝛼)
𝜌Pb
2Please note: The lever rule cannot be used at the eutectic isotherm temperature TE for compositions between C𝛼E and 
C𝛽E (Figure 9.7) because three phases are in equilibrium. However, the lever rule can be used for samples in this 
composition range in the two-phase regions that exist at temperatures that are higher or lower than TE by even a fraction 
of a degree. In general, the lever rule cannot be used at any horizontal invariant in a two-component phase diagram.Tutorial Video: 
How Do I 
Determine the 
Volume Fraction 
of Each Phase?
272  •   Chapter 9  /  Phase Diagrams
where CSn(𝛼) and CPb(𝛼) denote the concentrations in weight percent of tin and lead, respectively, 
in the 𝛼 phase. From Example Problem 9.2, these values are 11 wt% and 89 wt%. Incorporation 
of these values along with the densities of the two components leads to
𝜌𝛼=100
11
7.29 g/cm3+89
11.35 g/cm3=10.69 g/cm3
Similarly for the 𝛽 phase:
𝜌𝛽=100
CSn(𝛽)
𝜌Sn+CPb(𝛽)
𝜌Pb
 =100
98
7.29 g/cm3+2
11.35 g/cm3=7.34 g/cm3
Now it becomes necessary to employ Equations 9.6a and 9.6b to determine V𝛼 and V𝛽 as
 V𝛼=W𝛼
𝜌𝛼
W𝛼
𝜌𝛼+W𝛽
𝜌𝛽
 =0.67
10.69 g/cm3
0.67
10.69 g/cm3+0.33
7.34 g/cm3=0.58
 V𝛽=W𝛽
𝜌𝛽
W𝛼
𝜌𝛼+W𝛽
𝜌𝛽
 =0.33
7.34 g/cm3
0.67
10.69 g/cm3+0.33
7.34 g/cm3=0.42
Depending on composition, several different types of microstructures are possible for 
the slow cooling of alloys belonging to binary eutectic systems. These possibilities will be considered in terms of the lead–tin phase diagram, Figure 9.8.
The first case is for compositions ranging between a pure component and the maxi-
mum solid solubility for that component at room temperature [20 °C (70 °F)]. For the 
lead–tin system, this includes lead-rich alloys containing between 0 and about 2 wt% Sn (for the 𝛼-phase solid solution) and also between approximately 99 wt% Sn and pure 9.12  DEVELOPMENT OF MICROSTRUCTURE IN 
EUTECTIC ALLOYS
9.12 Development of Microstructure in Eutectic Alloys   •  273
Lead-Free SoldersMATERIALS OF IMPORTANCE 9 . 1
Solders are metal alloys that are used to bond 
or join two or more components (usually other 
metal alloys). They are used extensively in the electronics industry to physically hold assemblies together; they must allow expansion and contraction of the various components, transmit electrical signals, and dissipate any heat that is generated. The bonding action is accomplished by melting the solder material and allowing it to flow among and make contact with the components to be joined (which do not melt); finally, upon solidification, it forms a physical bond with all of these components.
In the past, the vast majority of solders have been 
lead–tin alloys. These materials are reliable and inex-pensive and have relatively low melting temperatures. The most common lead–tin solder has a composition of 63 wt% Sn–37 wt% Pb. According to the lead–tin phase diagram, Figure 9.8, this composition is near the eutectic and has a melting temperature of about 183 °C, 
the lowest temperature possible with the existence of a liquid phase (at equilibrium) for the lead–tin system. This alloy is often called a eutectic lead–tin solder.
Unfortunately, lead is a mildly toxic metal, and 
there is serious concern about the environmental impact of discarded lead-containing products that can leach into groundwater from landfills or pollute the air if inciner-ated.
3 Consequently, in some countries legislation has 
been enacted that bans the use of lead-containing sol-ders. This has forced the development of lead-free sol-ders that, among other things, must have relatively low melting temperatures (or temperature ranges). Many of these are tin alloys that contain relatively low concentra-tions of copper, silver, bismuth, and/or antimony. Com-positions as well as liquidus and solidus temperatures for several lead-free solders are listed in Table 9.1. Two lead-containing solders are also included in this table.
Melting temperatures (or temperature ranges) 
are important in the development and selection of these new solder alloys, information available from phase diagrams. For example, a portion of the tin-rich side of the silver–tin phase diagram is presented in Figure 9.10. Here, it may be noted that a eutectic ex-ists at 96.5 wt% Sn and 221 °C; these are indeed the 
composition and melting temperature, respectively, of the 96.5 Sn–3.5 Ag solder in Table 9.1.Table 9.1   Compositions, Solidus Temperatures, 
and Liquidus Temperatures for Two 
Lead-Containing Solders and Five Lead-Free Solders
  Solidus Liquidus
 Composition Temperature Temperature
 (wt%) (
°C) ( °C)
Solders Containing Lead
63 Sn–37 Pba 183 183
50 Sn–50 Pb 183 214
Lead-Free Solders
99.3 Sn–0.7 Cua 227 227
96.5 Sn–3.5 Aga 221 221
95.5 Sn–3.8 217 220 Ag–0.7 Cu
91.8 Sn–3.4 211 213 Ag–4.8 Bi97.0 Sn–2.0 219 235 Cu–0.85
 Sb–0.2 Ag
aThe compositions of these alloys are eutectic composi-
tions; therefore, their solidus and liquidus temperatures are identical.
Figure 9.10  The tin-rich side of the silver–tin phase 
diagram.
[Adapted from ASM Handbook, Vol. 3, Alloy Phase Diagrams, 
H. Baker (Editor), ASM International, 1992. Reprinted by  permission of ASM International, Materials Park, OH.]L
 + L
 + SnTemperature ( °C)
0400
300
200
100
13°C232°C 221 °C
80 90 100
Composition (wt% Sn)96.5
SnSnSn + L𝜀
𝜀
𝛼𝛽
𝛽𝛽
3The lead in lead–tin solders is one of the toxic metals often found in electronic waste (or e-waste), which is discussed 
in Section 22.3, Recycling Issues in Materials Science and Engineering.
274  •   Chapter 9  /  Phase Diagrams
tin (for the 𝛽 phase). For example, consider an alloy of composition C1 (Figure 9.11) 
as it is slowly cooled from a temperature within the liquid-phase region, say, 350 °C; 
this corresponds to moving down the dashed vertical line wwʹ in the figure. The alloy 
remains totally liquid and of composition C1 until we cross the liquidus line at approxi-
mately 330 °C, at which time the solid 𝛼 phase begins to form. While passing through 
this narrow 𝛼+L phase region, solidification proceeds in the same manner as was 
described for the copper–nickel alloy in the preceding section—that is, with continued 
cooling, more of the solid 𝛼 forms. Furthermore, liquid- and solid-phase compositions 
are different, which follow along the liquidus and solidus phase boundaries, respectively. Solidification reaches completion at the point where wwʹ crosses the solidus line. The 
resulting alloy is polycrystalline with a uniform composition of C
1, and no subsequent 
changes occur upon cooling to room temperature. This microstructure is represented schematically by the inset at point c in Figure 9.11.
The second case considered is for compositions that range between the room tem-
perature solubility limit and the maximum solid solubility at the eutectic temperature. For the lead–tin system (Figure 9.8), these compositions extend from about 2 to 18.3 wt% Sn (for lead-rich alloys) and from 97.8 to approximately 99 wt% Sn (for tin-rich alloys). Let us examine an alloy of composition C
2 as it is cooled along the vertical line 
xxʹ in Figure 9.12. Down to the intersection of xxʹ and the solvus line, changes that occur are similar to the previous case as we pass through the corresponding phase regions (as demonstrated by the insets at points d, e, and f ). Just above the solvus intersection, point 
f, the microstructure consists of 𝛼 grains of composition C
2. Upon crossing the solvus 
line, the 𝛼 solid solubility is exceeded, which results in the formation of small 𝛽-phase 
particles; these are indicated in the microstructure inset at point g. With continued + L
+Temperature (°C)Liquidus400
300
200
100L
LL
Solidus(C1 wt% Sn)
(C1 wt% Sn)
01 0 2 0 30
Composition (wt% Sn) C10a
b
c
w′w
𝛼𝛼𝛼𝛼𝛼
𝛼𝛼
𝛼
𝛽Figure 9.11  Schematic 
 representations of the 
 equilibrium microstructures for a lead–tin alloy of composition C
1 as it is cooled 
from the liquid-phase region.
9.12 Development of Microstructure in Eutectic Alloys   •  275
cooling, these particles grow in size because the mass fraction of the 𝛽 phase increases 
slightly with decreasing temperature.
The third case involves solidification of the eutectic composition, 61.9 wt% Sn (C3 in 
Figure 9.13). Consider an alloy having this composition that is cooled from a temperature 
within the liquid-phase region (e.g., 250 °C) down the vertical line yyʹ in Figure 9.13. As 
the temperature is lowered, no changes occur until we reach the eutectic temperature, 183°C. Upon crossing the eutectic isotherm, the liquid transforms into the two 𝛼 and 𝛽 
phases. This transformation may be represented by the reaction
 L(61.9 wt% Sn)⇌cooling
heating𝛼(18.3 wt% Sn) +𝛽(97.8 wt% Sn) (9.9)
in which the 𝛼- and 𝛽-phase compositions are dictated by the eutectic isotherm end points.
During this transformation, there must be a redistribution of the lead and tin 
components because the 𝛼 and 𝛽 phases have different compositions, neither of which 
is the same as that of the liquid (as indicated in Equation 9.9). This redistribution is ac-
complished by atomic diffusion. The microstructure of the solid that results from this transformation consists of alternating layers (sometimes called lamellae) of the 𝛼 and 
𝛽 phases that form simultaneously during the transformation. This microstructure, rep-
resented schematically in Figure 9.13, point i, is called a eutectic structure and is char-
acteristic of this reaction. A photomicrograph of this structure for the lead–tin eutectic is shown in Figure 9.14. Subsequent cooling of the alloy from just below the eutectic to room temperature results in only minor microstructural alterations.   : VMSE
Eutectic (Pb-Sn)
eutectic structure+ L L
 L
+
Composition (wt% Sn)Temperature (° C)300
200
100gfedx
C2L
(C2 wt% Sn)
C2 wt% Sn
0 1 02 03 04 0 50x′Solvus
line𝛼
𝛼
𝛼𝛼𝛼
𝛼𝛼
𝛼𝛼
𝛽𝛽Figure 9.12  Schematic 
representations of the equi-
librium microstructures for a lead–tin alloy of composition C
2 as it is cooled from the 
liquid-phase region.
276  •   Chapter 9  /  Phase Diagrams
The microstructural change that accompanies this eutectic transformation is repre-
sented schematically in Figure 9.15, which shows the 𝛼−𝛽 layered eutectic growing into 
and replacing the liquid phase. The process of the redistribution of lead and tin occurs by 
diffusion in the liquid just ahead of the eutectic–liquid interface. The arrows indicate the directions of diffusion of lead and tin atoms; lead atoms diffuse toward the 𝛼-phase layers 
because this 𝛼 phase is lead-rich (18.3 wt% Sn–81.7 wt% Pb); conversely, the direction of Tutorial Video:
How Do the Eutectic 
Microstructures Form?Figure 9.13  Schematic 
representations of the 
equilibrium microstructures for a lead–tin alloy of eutectic composition C
3 
above and below the eutectic temperature.300
200183°C
18.3 97.8
100Temperature (°C)600
500400
300
200100
Temperature (°F)
20 40 00
60 80 100
(Sn) (Pb)
Composition (wt% Sn)C3
(61.9)+ LLhy
y′+ L
+iL
(61.9 wt%
Sn)
  (18.3 wt%
Sn)  (97.8 wt%
Sn)𝛼𝛼
𝛼
𝛼𝛽
𝛽
𝛽𝛽
Figure 9.15  Schematic representation of 
the formation of the eutectic structure for the 
lead–tin system. Directions of diffusion of tin and lead atoms are indicated by blue and red arrows, respectively.Liquid
Eutectic
growth
directionSn
Pb
PbSnPb
𝛼
𝛼𝛽
𝛽
𝛽
50 μm
Figure 9.14  Photomicrograph showing the 
microstructure of a lead–tin alloy of eutectic 
composition. This microstructure consists of alternating layers of a lead-rich 𝛼-phase solid 
solution (dark layers), and a tin-rich 𝛽-phase 
solid solution (light layers). 375 ×.
(From Metals Handbook, 9th edition, Vol. 9, 
Metallography and Microstructures, 1985. Reproduced by permission of ASM International, Materials Park, OH.)
9.12 Development of Microstructure in Eutectic Alloys   •  277
diffusion of tin is in the direction of the 𝛽, tin-rich (97.8 wt% Sn–2.2 wt% Pb) layers. The 
eutectic structure forms in these alternating layers because, for this lamellar configuration, 
atomic diffusion of lead and tin need only occur over relatively short distances.
The fourth and final microstructural case for this system includes all compositions 
other than the eutectic that, when cooled, cross the eutectic isotherm. Consider, for example, the composition C
4 in Figure 9.16, which lies to the left of the eutectic; as 
the temperature is lowered, we move down the line zzʹ, beginning at point j. The mi-
crostructural development between points j and l is similar to that for the second case, 
such that just prior to crossing the eutectic isotherm (point l), the 𝛼 and liquid phases 
are present with compositions of approximately 18.3 and 61.9 wt% Sn, respectively, as determined from the appropriate tie line. As the temperature is lowered to just below the eutectic, the liquid phase, which is of the eutectic composition, transforms into the eutectic structure (i.e., alternating 𝛼 and 𝛽 lamellae); insignificant changes occur with 
the 𝛼 phase that formed during cooling through the 𝛼+L region. This microstructure 
is represented schematically by the inset at point m in Figure 9.16. Thus, the 𝛼 phase is 
present both in the eutectic structure and also as the phase that formed while cooling through the 𝛼+L phase field. To distinguish one 𝛼 from the other, that which resides 
in the eutectic structure is called eutectic 𝛼, whereas the other that formed prior to 
crossing the eutectic isotherm is termed primary 𝛼; both are labeled in Figure 9.16. 
The photomicrograph in Figure 9.17 is of a lead–tin alloy in which both primary 𝛼 and 
eutectic structures are shown.   : VMSE
Eutectic (Pb-Sn)
eutectic phase
primary phaseFigure 9.16  Schematic representations of the equilibrium microstructures for a lead–tin 
alloy of composition C4 as it is cooled from the liquid-phase region.0
(Pb)
Temperature (°F)
20 60 80 100
(Sn)+  Ljz
z′+  L L
 L
+l
mk
L (61.9 wt% Sn)(18.3 
wt% Sn)
Composition (wt% Sn)C4
(40)(97.8 wt% Sn)Temperature (°C)
100200300
200
100
0300400500600L
(C4 wt% Sn)
Eutectic
structure
Primary
   (18.3 wt% Sn)
Eutectic
   (18.3 wt% Sn)𝛼
𝛼𝛼𝛼𝛼𝛼
𝛼
𝛽
𝛽𝛽
𝛽
Photomicrograph 
showing a reversible-matrix interface (i.e., a black-on-white to white-on-black  pattern reversal à la Escher) for an  aluminum–copper eutectic alloy. Magnification un-known. 
(From Metals 
Handbook, Vol. 9, 9th 
edition, Metallography 
and Microstructures, 1985. Reproduced by permission of ASM International, Materials Park, OH.)Tutorial Video:
Which Eutectic 
Microstructures Go 
with Which Regions 
on a Eutectic Phase 
Diagram?
278  •   Chapter 9  /  Phase Diagrams
In dealing with microstructures, it is sometimes convenient to use the term 
microconstituent —an element of the microstructure having an identifiable and char-
acteristic structure. For example, in the point m  inset in Figure 9.16, there are two 
microconstituents—primary 𝛼 and the eutectic structure. Thus, the eutectic structure 
is a microconstituent even though it is a mixture of two phases because it has a dis-
tinct lamellar structure with a fixed ratio of the two phases.
It is possible to compute the relative amounts of both eutectic and primary 𝛼 micro-
constituents. Because the eutectic microconstituent always forms from the liquid having the eutectic composition, this microconstituent may be assumed to have a composition of 61.9 wt% Sn. Hence, the lever rule is applied using a tie line between the 𝛼−(𝛼+𝛽) 
phase boundary (18.3 wt% Sn) and the eutectic composition. For example, consider the alloy of composition C
4′ in Figure 9.18. The fraction of the eutectic microconstituent We 
is just the same as the fraction of liquid WL from which it transforms, or
 We=WL=P
P+Q
      =C4′−18.3
61.9 −18.3=C4′−18.3
43.6 (9.10)
Furthermore, the fraction of primary 𝛼, W𝛼′, is just the fraction of the 𝛼 phase that 
existed prior to the eutectic transformation or, from Figure 9.18,
  W𝛼′=Q
P+Q
   =61.9 −C4′
61.9 −18.3=61.9 −C4′
43.6 (9.11)microconstituent
Lever rule expression 
for computation of eutectic microconstituent and liquid-phase mass fractions (composition 
C
4′, Figure 9.18)
Lever rule expression for computation of primary 𝛼-phase 
mass fraction
50 μm
Figure 9.17  Photomicrograph showing the 
microstructure of a lead–tin alloy of composition 
50 wt% Sn–50 wt% Pb. This microstructure is composed of a primary lead-rich 𝛼 phase (large 
dark regions) within a lamellar eutectic structure consisting of a tin-rich 𝛽 phase (light layers) and a 
lead-rich 𝛼 phase (dark layers). 400 ×.
(From Metals Handbook, Vol. 9, 9th edition, Metallogra-
phy and Microstructures, 1985. Reproduced by permission of ASM International, Materials Park, OH.)Figure 9.18  The lead–tin phase diagram used in 
computations for relative amounts of primary 𝛼 and eutectic 
microconstituents for an alloy of composition C4′.+ L
+ L
C ′4
Composition (wt% Sn)Temperature (°C)L
(Pb) (Sn)
18.3 61.9 97.8100
0200300
PR Q𝛼𝛼
𝛽𝛽
9.13 Equilibrium Diagrams Having Intermediate Phases or Compounds   •  279
The fractions of total 𝛼, W𝛼 (both eutectic and primary), and also of total 𝛽, W𝛽, are 
determined by use of the lever rule and a tie line that extends entirely across the 𝛼+𝛽 
phase field. Again, for an alloy having composition C4′,
 W𝛼=Q+R
P+Q+R
   =97.8 −C4′
97.8 −18.3=97.8 −C4′
79.5 (9.12)
and
W𝛽=P
P+Q+R
    =C4′−18.3
97.8 −18.3=C4′−18.3
79.5 (9.13)
Analogous transformations and microstructures result for alloys having composi-
tions to the right of the eutectic (i.e., between 61.9 and 97.8 wt% Sn). However, below 
the eutectic temperature, the microstructure will consist of the eutectic and primary 𝛽 
microconstituents because, upon cooling from the liquid, we pass through the 𝛽 + liquid 
phase field.
When, for the fourth case represented in Figure 9.16, conditions of equilibrium are 
not maintained while passing through the 𝛼 (or 𝛽) + liquid phase region, the following 
consequences will be realized for the microstructure upon crossing the eutectic isotherm: (1) grains of the primary microconstituent will be cored, that is, have a nonuniform dis-tribution of solute across the grains; and (2) the fraction of the eutectic microconstituent formed will be greater than for the equilibrium situation.Lever rule expression 
for computation of total 𝛼-phase mass 
fraction
Lever rule expression 
for computation of total 𝛽-phase mass 
fraction
The isomorphous and eutectic phase diagrams discussed thus far are relatively sim-
ple, but those for many binary alloy systems are much more complex. The eutectic copper–silver and lead–tin phase diagrams (Figures 9.7 and 9.8) have only two solid phases, 𝛼 and 𝛽; these are sometimes termed terminal solid solutions because they 
exist over composition ranges near the concentration extremes of the phase dia-gram. For other alloy systems, intermediate solid solutions (or intermediate phases) 
may be found at other than the two composition extremes. Such is the case for the 
copper–zinc system. Its phase diagram (Figure 9.19) may at first appear formidable because there are some invariant reactions similar to the eutectic that have not yet been discussed. In addition, there are six different solid solutions—two terminal ( 𝛼 
and 𝜂) and four intermediate ( 𝛽, 𝛾, 𝛿, and 𝜀 ). (The 𝛽′ phase is termed an ordered 
solid solution, one in which the copper and zinc atoms are situated in a specific and ordered arrangement within each unit cell.) Some phase boundary lines near the bottom of Figure 9.19 are dashed to indicate that their positions have not been exactly determined. The reason for this is that at low temperatures, diffusion rates are very slow, and inordinately long times are required to attain equilibrium. Again, only single- and two-phase regions are found on the diagram, and the same rules out-lined in Section 9.8 are used to compute phase compositions and relative amounts. terminal solid 
solution
intermediate solid 
solution9.13  EQUILIBRIUM DIAGRAMS HAVING 
INTERMEDIATE PHASES OR COMPOUNDS
Figure 9.19  The copper–zinc phase diagram.
[Adapted from Binary Alloy Phase Diagrams, 2nd edition, Vol. 2, T. B. Massalski (Editor-in-Chief), 1990. Reprinted by permission of ASM 
International, Materials Park, OH.]
Temperature (°F)1400Temperature (°C)800Liquid + LL+2000
18002200100 80 60 40 20 0
1600
12001200
1000
600400
2001000
800600
400
0 2 04 06 08 0 1 00
Composition (wt% Zn) (Cu) (Zn)Composition (at% Zn)
+ L
+++
+L+
L+
+
+ ++ L+𝛼
𝛼
𝛼𝛼𝛽
𝛽
𝛽𝛽
𝛽𝛽
𝛾𝛾𝛾
𝛾𝛾
𝛾𝛿
𝛿𝛿
𝛿
𝜀
𝜀𝜀 𝜀
𝜀𝜂𝜂
𝜂′𝛽′
′
280  •   
9.13 Equilibrium Diagrams Having Intermediate Phases or Compounds   •  281
The commercial brasses are copper–rich copper–zinc alloys; for example, cartridge 
brass has a composition of 70 wt% Cu–30 wt% Zn and a microstructure consisting of a single 𝛼 phase.
For some systems, discrete intermediate compounds rather than solid solutions may 
be found on the phase diagram, and these compounds have distinct chemical formulas; for metal–metal systems, they are called intermetallic compounds. For example, con-
sider the magnesium–lead system (Figure 9.20). The compound Mg
2Pb has a composi-
tion of 19 wt% Mg–81 wt% Pb (33 at% Pb) and is represented as a vertical line on the diagram, rather than as a phase region of finite width; hence, Mg
2Pb can exist by itself 
only at this precise composition.
Several other characteristics are worth noting for this magnesium–lead system. 
First, the compound Mg2Pb melts at approximately 550 °C (1020 °F), as indicated by 
point M in Figure 9.20. Also, the solubility of lead in magnesium is rather extensive, 
as indicated by the relatively large composition span for the 𝛼-phase field. However, 
the solubility of magnesium in lead is extremely limited. This is evident from the very narrow 𝛽 terminal solid-solution region on the right, or lead-rich, side of the diagram. 
Finally, this phase diagram may be thought of as two simple eutectic diagrams joined back to back, one for the Mg–Mg
2Pb system and the other for Mg2Pb–Pb; as such, the 
compound Mg2Pb is really considered to be a component. This separation of complex 
phase diagrams into smaller-component units may simplify them and expedite their interpretation.intermetallic 
compound+  L
+
LComposition (at% Pb)
Composition (wt% Pb)Temperature (°C)
Temperature (°F)1200
1000
800600
400
200700
600500400300200100
00
(Mg) (Pb)51 0 2 0 3 0 4 0
0 20 40 60 80 10070 100
L
ML
+
Mg
2Pb
L
+
Mg2Pb
   + Mg2Pb
   +
Mg2Pb
Mg2Pb𝛼𝛼
𝛼𝛽𝛽
𝛽
Figure 9.20  The magnesium–lead phase diagram.
[Adapted from Phase Diagrams of Binary Magnesium Alloys, A. A. Nayeb-Hashemi and J. B. Clark 
(Editors), 1988. Reprinted by permission of ASM International, Materials Park, OH.]
282  •   Chapter 9  /  Phase Diagrams
In addition to the eutectic, other invariant reactions involving three different phases are 
found for some alloy systems. One of these occurs for the copper–zinc system (Figure 9.19) at 560 °C (1040 °F) and 74 wt% Zn–26 wt% Cu. A portion of the phase diagram in this 
vicinity is enlarged in Figure 9.21. Upon cooling, a solid 𝛿 phase transforms into two other 
solid phases ( 𝛾 and 𝜀) according to the reaction
 
𝛿⇌cooling
