Repository: Ketankham/chatbot-meta-books

File: dieter.txt (part 18 of 28)
acceptance.
Anumber oftests subject thenotch tosimultaneous tension and
bending. This canbedonebyeccentrically loading anotched tensile
Sowcut
Impact^(^A_
Liquid Ng
coolantWeld
Heat
applied
[a)
Fig.14-6. (a)Specimen used inNavy tear test; (6)specimen used inRobertson test.
specimen orbyusing aspecimen such asshown inFig. 14-6a. This
specimen isused intheNavy tear test.^ Itemploys the fullthickness
ofthesteel plate. Theadvantage ofacombined tension plusbending
loadoveroneofbending alone isthatbysuitably increasing thetensile
loadthecompression region developed bythebending loadcanbeelimi-
nated. Since ahigh-compression region willretard crack propagation, a
testwhich combines bothbending andtension aids incrack propagation.
Robertson^ devised aninteresting testfordetermining thetemperature
atwhich arapidly moving crack comes torest.Auniform tensile stress
1N.A.Kahn andE.A.Imbemo, Welding J.,vol. 29,pp.153s-165s, 1949.
2T.S.Robertson, Engineering, vol. 172, pp.445-448, 1951; J.Iron Steel Inst.
{London), vol. 175, p.361, 1953.

378 Applications toMaterials Testing [Chap. 14
isapplied toaspecimen ofthetypeshown inFig. 14-66. Astarter crack
iscutwith ajeweler's saw atoneside ofthespecimen. This side is
cooled with liquid nitrogen, andtheother side iskept atahigher tem-
perature. Thus, atemperature gradient ismaintained across thewidth
ofthespecimen. Acrack isstarted atthecoldendbyanimpact gun.
Theenergy available from theimpact isnotsufficient tomake thecrack
grow very large, buttheapplied tensile stress tends tokeep itgrowing.
Thecrack travels across thewidth ofthespecimen until itreaches a
point where thetemperature ishighenough topermit enough yielding
tostop thecrack. This occurs when theplastic deformation required
forfurther spread ofthecrack cannot besupplied bythestored elastic
energy. Foreach applied tensile stress there isatemperature above
which thecrack willnotpropagate. Robertson's datashowed that this
arrest temperature decreases sharply formost mild-steel plates when the
applied tensile stress islowered toabout 10,000 psi. Forthese steels
thecrack willnotbearrested ifthestress exceeds thisvalue andthe
temperature isbelow room temperature. This testhasbeen modified
forusewithout atemperature gradient.^
Thedrop-weight testwasdeveloped bytheNaval Research Labo-
ratory^ tomeasure susceptibility totheinitiation ofbrittle fracture in
thepresence ofacracklike notch. Thespecimen isaflatplate with a
3-in.-long bead ofhard-facing metal applied atthecenter andnotched to
halfdepth. Thewelded side ofthespecimen isplaced facedown over
endsupports, andthecenter ofthespecimen isstruck witha60-lb falling
weight. Thebead ofhard-facing metal cracks inabrittle manner, pro-
ducing asharp, cracklike notch. Since thepurpose ofthedrop-weight
test istoseewhether ornotfracture willoccur atasharp notch when
theamount ofyielding thatcanoccur isrestricted, thebending fixture is
designed soastolimit thedeflection ofthespecimen to5°.Only 3°of
bend isneeded toproduce acrack inthebrittle weld bead. Theaddi-
tional 2°ofbend provides atest ofwhether ornotthesteelcandeform
inthepresence ofthecracklike notch. This isa"go-no go"type oftest
inthat atagiven temperature thespecimen either fractures completely or
remains intact. Thehighest temperature offracture istermed thenil-
ductility transition temperature. This testprovides asharp transition
temperature and isquite reproducible.
Theexplosion-bulge testwasdeveloped bytheNaval Research Labo-
ratory^ tomeasure susceptibility topropagation ofbrittle fracture. A
crack-starter weld isapplied tothecenter ofa14-in.-square plate. The
1F.J.Feely, D.Hrtko, S.R.Kleppe, andM.S.Northrup, Welding J.,vol. 33,
pp.99s-llls, 1954.
2Pellini, op. cit.,pp.233-235.
3Ibid., pp.228-231.

14-5] Brittle Failure andImpact Testing 379
specimen isplaced over acircular dieandsubjected totheforce ofa
controlled explosion. Theexplosion produces acompressive shock wave
which isreflected from thebottom oftheplate asatensile wave. This
test isinterpreted interms oftheappearance ofthefracture intheplate.
Atahigher temperature theplate bulges, butthecracks stillruntothe
edges oftheplate. At stillhigher temperatures theplate bulges con-
siderably more, andthecrack becomes ashear crack which isconfined to
thecenter ofthespecimen. Thefracture-appearance transition temper-
ature isselected asthetemperature atwhich cracking isconfined tothe
bulged region oftheplate. Formost steels thistransition temperature
will fall40to60°Fabove thenil-ductility transition ofthedrop-weight
test. Thetwo tests supplement each other. The drop-weight test
establishes atemperature below which thematerial isvery susceptible
tofracture initiation, while theexplosion-bulge testestablishes atemper-
ature above which thematerial isimmune tobrittle-fracture propagation.
14-5. SisniFicance oftheTransition Temperature
Thenotch toughness ofamaterial should really beconsidered in
terms oftwo distinct transition temperatures. Figure 14-7shows the
transition-temperature curves for
tDuctility
transition
tennperaturesuchanideal material. Theduc-
tility transition temperature isre-
lated tothe fracture-initiation
tendencies ofthematerial. Com-
pletely brittle cleavage fracture
occurs readily below theductility
transition temperature. Thefrac-
ture-appearance transition temper-
ature isrelated tothecrack-prop-
agation characteristics ofthe
material. Above the fracture
transition temperature cracks do
not propagate catastrophically,
because fracture occurs bythe
shear mode with appreciable ab-
sorption ofenergy. Intheregion between thesetwotransition temper-
atures fractures are difficult toinitiate, butonce initiated theypropa-
gaterapidly with little energy absorption.
Actual materials donothave two distinct transition temperatures
such aswereshown inFig. 14-7. Instead, Fig.14-8 ismore character-
istic ofthetype ofcurves that areobtained withCharpy V-notch tests
onmild steel. The ductility transition temperature usually occurs atTemperature —>
Fig. 14-7. Concept oftwo transition
temperatures.

380 Applications toMaterials Testing [Chap. 14
anenergy- level of5to20ft-lb. Frequently avalue of15ft-lb isused to
establish thistransition temperature. The ductility transition temper-
aturemay alsobedetermined frommeasurements ofthecontraction at
theroot ofthenotch. Thefracture-appearance transition temperature
ismeasured bythepercentshear inthefracture surface. Usually itis
taken atthetemperature atwhich 50percent fibrous fracture isobtained.
Thefracture transition temperature always occurs atahigher temper-
ature than theductility transition temperature. Foragiven material
thefracture-appearance transition temperature isfairly constant regard-
lessofspecimen geometry, notch sharpness, andrate ofloading. Onthe
other hand, theductility transition temperature depends very strongly
onthetesting conditions. The ductility transition temperature isusu-
Ductility
transition
Shear fracture
Ductile
behavior
inservice
Difficult crack
initiation and
propogation
Temperature —^
Fig.14-8. Significance ofregions oftransition-temperature curve.
allymore pertinent toservice performance, because ifitisdifficult to
initiate acrack, then itisnotnecessary toworry about itspropagation.
There isnogeneral correlation between anyofthebrittle-fracture tests
andservice performance. The greatest number ofdata exist forfailed
hullplates inwelded ships. Tests onthese steels showed thatthey all
hadCharpy V-notch values of11.4 ft-lb orlesswhen tested atthe
temperature atwhich failure occurred. Experience withrimmed and
semikilled mild-steel plates inthicknesses upto1in.indicates that a
minimum Charpy V-notch value of15ft-lb atthelowest operating tem-
perature should prevent brittle fracture ifthenominal stresses areofthe
order ofone-half theyield point. Forhigher alloy steels ahigher value
ofminimum impact resistance mayberequired.
Part ofthedifficulty incorrelating notch-impact datahasbeencaused
byfailure torecognize anddistinguish between thetwogeneral types

Sec.14-6] Brittle Failure andImpact Testing 381
oftransition-temperature criteria. Comparisons should notbemade
between testresults where thetwo criteria havebeen mixed. Forexam-
ple,nocorrelation isfound between thekeyhole andV-notch Charpy
testswhen thetransition temperature ismeasured atalevel correspond-
ingto50percent ofthemaximum energy. This isbecause the50per
centenergy level isclose totheductility transition forthekeyhole speci-
menbutnear thefracture transition fortheV-notch specimen. Good
correlation isfound between thetwospecimens when they areboth evalu-
atedwithcommon ductility criteria. Further, good correlation hasbeen
obtained' between thenil-ductility transition measured bythedrop-
weight testandtheCharpy V-notch test. Good correlation hasbeen
shown between thedrop-weight-test nil-ductility transition andservice
fractures. Thecorrelation problem iswell illustrated bythework ofthe
Ship Structure Committee.^
14-6. Metallurgical Factors Affecting Transition Temperature
Changes intransition temperature ofover100°F canbeproduced by
changes inthechemical composition ormicrostructure ofmild steel.
The largest changes intransition temperature result from changes inthe
amount ofcarbon andmanganese.^ The 15-ft-lb transition temperature
forV-notch Charpy specimens (ductility transition) israised about 25°F
foreach increase of0.1percentcarbon. This transition temperature is
lowered about 10°F foreach increase of0.1percentmanganese. Increas-
ingthecarbon content alsohasapronounced effect onthemaximum
energy andtheshape oftheenergy transition-temperature curves (Fig.
14-9). TheMn:C ratio should beatleast 3:1forsatisfactory notch
toughness. Amaximum decrease ofabout 100°F intransition temper-
ature appears possible bygoing tohigherMn :Cratios. The practical
limitations toextending thisbeyond 7 :1arethatmanganese contents
above about 1.4percent lead totrouble with retained austenite, while
about 0.2percentcarbon isneeded tomaintain therequired tensile
properties.
Phosphorus alsohasastrong effect inraising thetransition temper-
ature. The 15-ft-lb V-notch Charpy transition temperature israised
about 13°F foreach 0.01percentphosphorus. Since itisnecessary to
control phosphorus, itisnotgenerally advisable tousesteelmadebythe
Bessemer process forlow-temperature applications. The roleofnitrogen
isdifficult toassess because ofitsinteraction with other elements. Itis,
1H.Greenberg, Metal Progr., vol. 71,pp.75-81, June, 1957.
2E.R.Parker, "Brittle Behavior ofEngineering Structures," chap. 6,JohnWiley
&Sons, Inc.,NewYork, 1957.
3J.A.Rinebolt andW.J.Harris. Jr..Trans.ASM, vol. 43,pp.1175-1214, 1951.

382 Applications toMaterials Testing [Chap. 14
however, generally considered tobedetrimental tonotch toughness.
Nickel isgenerally accepted tobebeneficial tonotch toughness in
amounts upto2percentandseems tobeparticularly effective inlower-
ingthe ductility transition temperature. Silicon, inamounts over
0.25percent,appears toraise thetransition temperature. Molybdenum
raises thetransition almost asrapidly ascarbon, while chromium has
little effect.
Notch toughness isparticularly influenced byoxygen. Forhigh-purity
iron^ itwasfound thatoxygen contents above 0.003 percentproduced
intergranular fracture andcorresponding lowenergy absorption. When
theoxygen content wasraised from 0.001 percent tothehigh value of
280Corbon
200 200
Temperature, °F400
Fig.14-9. Effect ofcarbon content ontheenergy-transition-temperature curves for
steel. {J.A.Rinebolt andW.J.Harris, Jr.,Trans.ASM, vol.43,p.1197, 1951.)
0.057 percent, thetransition temperature wasraised from 5to650°F.
Inview ofthese results, itisnotsurprising thatdeoxidation practice has
animportant effect onthetransition temperature. Rimmed steel, with
itshigh iron oxide content, generally shows atransition temperature
above room temperature. Semikilled steels, which aredeoxidized with
silicon, have alower transition temperature, while forsteels which are
fully killed with silicon plusaluminum the15ft-lb transition temper-
ature willbearound —75°F. Aluminum alsohasthebeneficial effect of
combining with nitrogen toform insoluble aluminum nitride. Theuse
ofafully killed deoxidation practice isnotacompletely practical answer
totheproblem ofmaking steel plate with highnotch toughness because
there isonly limited capacity forthistype ofproduction.
Grain sizehasastrong effect ontransition temperature. Anincrease
1W.P.Rees, B.E.Hopkins, andH.R.Tipler, /.Iron Steel Inst. (London), vol.172
pp.403-409, 1952.

Sec.14-6] Brittle Failure andImpact Testing 383
ofoneASTM number intheferrite grain size (actually adecrease in
grain diameter) can result inadecrease intransition temperature of
30°F formild steel. Decreasing thegrain diameter fromASTM grain
size5toASTM grain size10canchange the10-ft-lb Charpy V-notch
transition temperature^ from about 70to—60°F.Asimilar effect of
decreasing transition temperature with decreasing austenite grain size is
observed withhigher alloyed heat-treated steels. Many ofthevariables
concerned with processing mild steel affect the ferrite grain sizeand
therefore affect thetransition temperature. Since normalizing after hot
rolling results inagrain refinement, ifnotcarried outattoohigh atem-
perature, thistreatment results inreduced transition temperature. The
cooling ratefrom thenormalizing treatment andthedeoxidation practice
arevariables which alsomust beconsidered. Aircooling andaluminum
deoxidation result inalower transition temperature. Using thelowest
possible finishing temperature forhotrolling ofplate isalso beneficial.
Foragiven chemical composition anddeoxidation practice, thetran-
sition temperature willbeappreciably higher inthick hot-rolled plates
than inthin plates. This isduetothedifficulty ofobtaining uniformly
finepearlite andgrain sizeinathick section. Generally speaking, allow-
ance forthiseffectmust bemade inplates greater than^in.inthickness.
Thenotch toughness ofsteel isgreatly influenced bymicrostructure.
The bestnotch toughness isobtained with amicrostructure which is
completely tempered martensite. Acompletely pearlitic structure has
poor notch toughness, andastructure which ispredominately bainite
isintermediate between these two. Asanexample oftheeffect ofmicro-
structure ontransition temperature, inanSAE4340 steel forwhich a
tempered martensitic structure and pearlitic structure werecompared at
thesame hardness, itwasfound thattheCharpy-keyhole transition tem-
perature at25ft-lbwas350°F lower forthetempered martensitic struc-
ture. Further discussion ofthenotch toughness ofheat-treated steels
willbefound inSec. 14-8.
Low-carbon steels canexhibit twotypes ofaging phenomena which
produce anincrease intransition temperature. Quench aging iscaused
bycarbide precipitation inalow-carbon steelwhich hasbeenquenched
fromaround 1300°F. Strain aging occurs inlow-carbon steelwhich has
been cold-worked. Coldworking byitself willincrease thetransition
temperature, butstrain aging results inagreater increase, usually around
40to60°F. Quench aging results inlesslossofimpact properties than
strain aging. Thephenomenon ofblue hrittleness, inwhich adecrease in
impact resistance occurs onheating toaround 400°F, isduetostrain
aging.
1W.S.Owen, D.H.Whitmore, M.Cohen, andB.L.Averbach, Welding J.,vol. 36,
pp.503s-511s, 1957.

384 Applications toMaterials Testing [Chap. 14
Thenotched-impact properties ofrolled orforged products vary
with orientation intheplate orbar. Figure 14-10 shows thetypical
form oftheenergy-temperature curves forspecimens cutinthelongi-
tudinal andtransverse direction ofarolled plate. Specimens AandB
areoriented inthelongitudinal direction oftheplate. Inspecimen A
thenotch isperpendicular totheplate, while inBthenotch liesparallel
totheplate surface. The orientation ofthenotch inspecimen Ais
generally preferred. Inspecimen Cthisnotch orientation isused, but
thespecimen isoriented transverse totherolling direction. Transverse
specimens areused incases where thestress distribution issuch thatthe
crack would propagate parallel totherolling direction. Reference to
80-
:?60-
S40-
l520-
+40
Temperature, °F+80 +120
Fig.14-10. Effect ofspecimen orientation onCharpy transition-temperature curves.
Fig.14-10 shows thatquite large differences canbeexpected fordifferent
specimen orientations athighenergy levels, butthedifferences become
much lessatenergy levels below 20ft-lb. Since ductility transition tem-
peratures areevaluated inthisregion ofenergy, itseems thatspecimen
andnotch orientation arenotaveryimportant variable forthiscriterion.
If,however, materials arecompared onthebasis ofroom-temperature
impact properties, orientation cangreatly affect theresults.
14-7. Effect ofSection Size
Difficulty with brittle fracture usually increases asthesizeofthestruc-
ture increases. This isduetoboth metallurgical andgeometrical factors.

Sec.14-8] Brittle Failure andImpact Testing 385
Intheprevious section itwasshown thatthetransition temperature ofa
given steel usually decreases with increasing plate thickness because of
theincreased grain sizeproduced inhot-rolling thick plates. However,
Charpy tests onspecimens ofvarying sizebutidentical metallurgical
structure andgeometrically similar notches show that there isasize
effect. Atsome temperature thelargest specimens willbecompletely
brittle, while thesmall specimens willbecompletely ductile. The frac-
tures forin-between specimens willvaryfrom almost fully ductile to
almost fully brittle.
Adramatic demonstration ofsize effect wasobtained intests ofship
hatch corners carried outattheUniversity ofCalifornia. Full scale,
one-half scale, andone-quarter scalemodels were tested. These models
were similar inalldetails andweremade from thesame material bythe
same welding procedures. When fracture strength wasmeasured in
terms ofpounds persquare inch ofthenetcross-sectional area, thefull-
sized specimen hadonlyabout one-half thestrength ofthequarter-scale
model.
The higher transition temperature orlower fracture stress oflarge
structures isduetotwo factors. The larger structure cancontain a
more unfavorable state ofstress duetostress raisers, and italsopro-
vides alarge reservoir forstored elastic energy. Since theGriffith cri-
terion requires that theelastic strain energy must provide thesurface
energy fortheformation ofthefracture surface, thegreater theavailable
stored energy, theeasier itisfortheattainment ofanuncontrollable,
rapidly spreading crack.
14-8. Notch Toughness ofHeat-treated Steels
Ithasbeen demonstrated many times that atempered martensitic
structure produces thebestcombination ofstrength andimpact resist-
ance ofanymicrostructure thatcanbeproduced insteel. InChap. 9
itwasshown that thetensile properties oftempered martensites ofthe
same hardness andcarbon content arealike, irrespective oftheamount
ofother alloy additions. This generalization holds approximately for
theroom-temperature impact resistance ofheat-treated steels, but itis
notvalid forthevariation ofimpact resistance with temperature. Fig-
ure14-11 shows thetemperature dependence ofimpact resistance fora
number ofdifferent alloy steels, allhaving about 0.4percentcarbon and
allwith atempered martensite structure produced byquenching and
tempering toahardness ofRe35.Note that amaximum variation of
about 200°F inthetransition temperature atthe20-ft-lb level ispossible.
Even greater spread intransition temperature would beobtained ifthe
tempering temperature were adjusted togiveahigher hardness.^ Slack
1H.J.French, Trans.AIME, vol.206,pp.770-782, 1956.

386 Applications toMaterials Testing [Chap. 14
quenching sothat themicrostructure consists ofamixture oftempered
martensite, bainite, andpeariite results ineven greater differences between
alloy steels andinageneral increase inthetransition temperature.
Theenergy absorbed intheimpact test ofanalloy steel atagiven
testtemperature generally increases with increasing tempering temper-
ature. However, there isaminimum inthecurve inthegeneral region
80
70
60
-50
S40
°-30
20
10

14-9] Brittle Failure andImpact Testing 387
from e-carbide during thesecond stage oftempering. These platelets
havenoeffect onthereduction ofarea ofatensile specimen, butthey
severely reduce theimpact resistance. They canbeformed attemper-
atures aslowas212°F andashigh as800°F, depending onthetime
allowed forthereaction. Silicon additions ofaround 2.25percent are
50
45
40
35
30
|-25433084340: Ch
Klingler, Bornett,

388 Applications toMaterials Testing [Chap. 14
This canbecome aparticularly important problem withheavy sections
thatcannot becooled through thisregion rapidly enough tosuppress
embrittlement. Temper embrittlement alsocanbeproduced byiso-
thermal treatments inthistemperature region. The kinetics ofthe
process produces aC-shaped curve when some parameter ofembrittle-
ment isplotted ontemperature-time coordinates. More rapid embrittle-
ment results from slow cooling through thecritical temperature region
thanfrom isothermal treatment. Temper enibrittlement canbecom-
pletely eliminated fromanembrittled steelbyheating intotheaustenite
region andcooling rapidly through theembrittling temperature region.
Thepresence oftemper embrittlement isusually determined bymeas-
uring thetransition temperature bymeans ofanotched-bar impact test.
Thehardness and tensile properties arenotsensitive totheembrittle-
ment, except forveryextreme cases, butthetransition temperature can
beincreased around 200°F byordinary embrittling heattreatments. The
fracture ofatemper-embrittled steel isintergranular, while thebrittle
fracture ofanonembrittled steel istransgranular. This suggests that
temper brittleness isduetoagrain-boundary weakness. However, no
evidence foragrain-boundary film orprecipitate hasbeen uncovered
from studies bymeans oftheelectron microscope ofthemicrostructure
oftemper-embrittled steel. Therefore itisgenerally hypothesized that
temper embrittlement isduetothesegregation ofimpurities tothegrain
boundaries without theformation ofanobservable precipitate phase.
The effect ofvarious alloying elements onthisembrittlement canthenbe
explained onthebasis oftheir rates ofdiffusion andrelative solubilities
atthegrain boundaries andwithin thegrains. Much more information
isneeded before adetailed mechanism oftemper embrittlement canbe
determined.
Molybdenum istheonly alloying element which decreases thesuscepti-
bility totemper embrittlement. Thebest solution totheproblem isto
avoid tempering intheregion ofgreatest susceptibility toembrittlement.
Tempering atahigher temperature forashort timemaybebetter than
alongtempering treatment atalower temperature. Awater quench
from thetempering temperature willserve tominimize embrittlement
oncooling.
14-10. Hydroscn Embrittlement
Severe embrittlement canbeproduced inmany metals byvery small
amounts ofhydrogen. Body-centered cubic andhexagonal close-packed
metals aremost susceptible tohydrogen embrittlement. As little as
0.0001 weight percent ofhydrogen cancause cracking insteel. Face-
centered cubic metals arenotgenerally susceptible tohydrogen embrittle-

14-10] Brittle Failure andImpact Testing 389
ment.^ Hydrogen may beintroduced during melting andentrapped
during solidification, oritmay bepicked upduring heat treatment,
electroplating, acid pickling, orwelding.
The chief characteristics ofhydrogen embrittlement areitsstrain-rate
sensitivity, itstemperature dependence, and itssusceptibility todelayed
fracture. Unlike most embrittling phenomena, hydrogen embrittlement
isenhanced byslow strain rates. Atlow^temperatures andhightem-
peratures hydrogen embrittlement isnegligible, but itismost severe in
some intermediate temperature region. For steel theregion ofgreatest
susceptibility tohydrogen embrittlement isinthevicinity ofroom tem-
perature. Slowbend testsandnotched andunnotched tension tests will
detect hydrogen embrittlement byadrastic decrease inductility, but
notched-impact tests areofnousefordetecting thephenomenon.
Acommon method ofstudying hydrogen embrittlement istocharge
notched tensile specimens with know^n amounts ofhydrogen, loadthem
todifferent stresses inadead-weight machine, andobserve thetime to
failure. Atypical delayed-fracture curve isshown inFig. 14-13. Note
thatthenotched tensile strength of
acharged specimen maybemuch
lower than thestrength ofahydro-
gen-free specimen. There isare-
gion inwhich thetime tofracture
depends only slightly ontheapplied
stress. There isalso aminimum
critical value below which delayed
fracture wnllnotoccur. Thesimi-
larity ofthedelayed fracture curve
tothefatigue S-Ncurve hasledto
theuseoftheterm "static fatigue"
forthedelayed-fracture phenome-
non. Theminimum critical stress,
or"static fatigue limit," increases with adecrease inhydrogen content
oradecrease intheseverity ofthenotch. Thehydrogen content of
steelmaybereduced by"baking," orheating ataround 300to500°F.
Hydrogen ispresent insolution asmonatomic hj^drogen. Because itis
asmall interstitial atom, itdiffuses very rapidly attemperatures above
room temperatvire. Acommonly heldconcept ofhydrogen embrittle-
ment isthatmonatomic hydrogen precipitates atinternal voids as
molecular hydrogen. These voids might betrue voids, microcracks, or
perhaps simply regions ofhigh dislocation density. Ashydrogen diffuses
1The familiar example oftheembrittlement ofcopper byhydrogen atelevated
temperature isduetothereaction ofhydrogen withoxygen toform internal pockets
ofsteam.

390 Applications toMaterials Testing [Chap. 14
intothevoids, thepressure builds upandproduces fracture. While this
concept explains thegeneral idea ofhydrogen embrittlement, itisnotin
agreement with alltheexperimental facts. Further insight into the
mechanism hasresulted from thework ofTroiano andcoworkers.^ By
determining therate ofcrack propagation bymeans ofresistivity meas-
urements theywere able toshow that thecrack propagates discontinu-
ously. This indicates thattherate ofcrack propagation iscontrolled by
thediffusion ofhydrogen totheregion ofhigh triaxial stress justahead
ofthecrack tip.When acritical hydrogen concentration isobtained,
asmall crack forms andgrows, tolinkupwith theprevious main crack.
The factthatthetime fortheinitiation ofthe firstcrack hasbeenfound
tobeinsensitive toapplied stress supports theidea that theproc-
essdepends ontheattainment ofacritical hydrogen concentration.
Themain effect ofstress istoassist intheaccumulation ofthisconcen-
tration. Theminimum critical stress inFig.14-13 canbeinterpreted
asthestress needed tocause acritical accumulation ofhydrogen. The
higher theaverage hydrogen content, thelower thenecessary critical
stress.
Theformation ofhairline cracks, orflakes, inlarge ingots andforgings
during cooling orroom-temperature aging haslongbeen attributed tothe
presence ofhydrogen. Studies^ offlake formation haveshown that in
addition tocontaining hydrogen thesteelmust besubjected totransfor-
mation stresses forflaking tooccur. Thehydrogen content necessary
forflaking varies widely with composition, size,andsegregation. Flakes
have been observed insteelwith aslowas3ppm ofhydrogen. Onthe
other hand, very highamounts ofhydrogen canbetolerated without
causing flakes ifthetransformation stresses areminimized bydecom-
posing theaustenite above theMstemperature before cooling toroom
temperature.
14-11. FlowandFracture underVery Rapid Rates ofLoading
Themechanical properties ofmetals canbeappreciably changed when
they aresubjected tovery rapidly applied loads. Shock loading canbe
produced byhigh-velocity impact machines^ orbyshock waves from the
detonation ofexplosives.* Inconsidering dynamic loading ofthistype
itisimportant toconsider effects duetostress-wave propagation within
1A.R.Troiano, Trans.ASM, vol. 52,pp.54-80, 1960.
2A.W.Dana, F.J.Shortsleeve, andA.R.Troiano, Trans. AIME, vol.203,pp.
895-905, 1955.
3P.E.Duwez andD.S.Clark, Proc.ASTM, vol. 47,pp.502-532, 1947.
^J.S.Rinehart and J.Pearson, "Behavior ofMetals under Impulsive Loads,"
American Society forMetals, Metals Park, Ohio, 1954.

Sec.14-11] Brittle Failure andImpact Testing 391
themetal.' This isbecause arapidly applied load isnotinstantaneously
transmitted toallparts oftheloaded body. Rather, atabrief instant
after theloadhasbeen applied theremote portions ofthebody remain
undisturbed. Thedeformation and stress produced bytheloadmove
through thebody intheform ofawave that travels with avelocity ot
theorder ofseveral thousand feetpersecond. Compression waves are
generated inametalwhen itissubjected toanexplosive blast (impulsive
loading), while tensile waves canbeproduced byatension-impac\
machine. Thepropagation velocity ofacompressive ortensile stress
wave isgiven by
c.=('^'(14-1)
where Co=velocity ofwave propagation
da/de=slope ofstress-strain curve
p=density ofmetal
Ifthewave amplitude islow, sothat theelastic limit isnotexceeded,
Eq.(14-1) canbewritten
Co=(-T(14-2)
Corresponding tothewave velocity co,acertain particle velocity Vpis
produced inthemetal. Thewave velocity and particle velocity arein
thesame direction foracompressive wave, butthey areinopposite direc-
tions foratensile wave. The particle velocity Vpisrelated tothewave
velocity cobythefollowing equations:
Vp=f\,de =~("—(14-3)
Jo PJo Co
These equations canbeused todetermine thestress orstrain inadynami-
cally loaded metal provided thatthewaveandparticle velocities canbe
determined. When abar issubjected totension impact, itisfound that
there isacritical velocity which produces rupture attheimpacted end
attheinstant ofimpact. Bycombining Eqs. (14-1) and (14-3) the
equation forthecritical velocity isobtained.
where €„isthestrain corresponding tothetensile strength ofthemetal.
Forshock loads below Vuthebarwould undergo deformation butwould
notfracture. Thevalue ofcritical impact velocity formost metals lies
intherange of200to500ft/sec.
1H.Kolsky, "Stress Waves inSolids," Oxford University Press,New York, 1953-

392 Applications toMaterials Testing [Chap. 14
Measurement ofthedynamic stress-strain curve isdifficult because of
theshort timeduring which events occur andbecause caremust betaken
toconsider allwave-propagation phenomena. Theinformation which is
available indicates that forshock loading thestress-strain curve israised
about 10to20percentcompared with thestatic curve. There isgener-
allyanincrease intheenergy tofracture with increasing impact velocity
uptothepoint where thecritical velocity isreached.
Marked differences occur between fracture under impulsive loads and
under static loads. With impulsive loads there isnottime forthestress
tobedisturbed throughout theentire body, sothatfracture canoccur in
onepart ofthebody independently ofwhat happens inanother part.
The velocity ofpropagation ofstress waves insolids liesintherange
3,000 to20,000 ft/sec, while thevelocity ofcrack propagation isabout
6,000 ft/sec. Therefore, with impulsive loads itmay befound that
cracks haveformed butdidnothave time topropagate before thestress
state changed. Reflections ofstress waves occur atfreesurfaces and
fixed ends, atchanges incross section, andatdiscontinuities within the
metal. Acompression wave isreflected from asurface asatension wave,
and itisthisreflected tension wave which inmost cases causes fracture
under impulsive loading. When athick plate issubjected toexplosive
loading against one surface, theinterference from theincident and
reflected wave from theopposite surface willcause atensile stress tobe
builtupashort distance from theopposite surface. The tensile stress
may behighenough tocause fracture, andtheplate issaid tohave
scabbed. From studying^ thethickness ofthescabs itispossible to
arrive atvalues foracritical normal fracture stress.
BIBLIOGRAPHY
Parker, E.R.:"Brittle Behavior ofEngineering Structures," John Wiley&Sons
Inc.,NewYork, 1957.
Queneau, B.R. :"The Embrittlement ofMetals," American Society forMetals,
Metals Park, Ohio, 1956.
Shank, M.E.:"Control ofSteel Construction toAvoid Brittle Failure," Welding
Research Council, NewYork, 1957.
Symposium onEffect ofTemperature ontheBrittle Behavior ofMetals with Par-
ticular Reference toLowTemperatures, ASTM Spec. Tech. Publ. 158, 1954.
Tipper, C.F.:The Brittle Fracture ofMetals atAtmospheric andSub-zero Temper-
atures, Met. Reviews, vol. 2,no. 7,pp.195-261, 1957.
1J.S.Rinehart, J.Appl. Phys., vol. 22,p.555, 1951;OnFractures Caused by
Explosions andImpacts, Quart. Colo. School Mines, vol. 55,no. 4,October, 1960.

Chapter 15
RESIDUAL STRESSES
15-1 .Origin ofResidual Stresses
Residual stresses arethesystem ofstresses which canexist inabody
when itisfreefrom external forces. They aresometimes referred toas
internal stresses, orlocked-in stresses. Residual stresses areproduced
whenever abody undergoes nonuniform plastic deformation. Forexam-
ple,consider ametal sheet which isbeing rolled under conditions such
that plastic flowoccurs onlynearthesurfaces ofthesheet (Fig. 15-la).
(a) id)
Fig.15-1. (a)Inhomogeneous deformation inrolling ofsheet; (6)resulting distribu-
tion oflongitudinal residual stress over thickness ofsheet (schematic).
The surface fibers ofthesheet arecold-worked andtend toelongate,
while thecenter ofthesheet isunchanged. Since thesheetmust remain
acontinuous whole, thesurface andcenter ofthesheetmust undergo a
strain accommodation. Thecenter fibers tend torestrain thesurface
fibers from elongating, while thesurface fibers seektostretch thecentral
fibers ofthesheet The result isaresidual-stress pattern in.thesheet
393

394 Applications toMaterials Testing [Chap. 15
which consists ofahighcompressive stress atthesurface andatensile
residual stress atthecenter ofthesheet (Fig. 15-16). Ingeneral, the
sign oftheresidual stress which isproduced byinhomogeneous defor-
mation willbeopposite tothesign oftheplastic strain which produced
theresidual stress. Thus, forthecase oftherolled sheet, thesurface
fibers which were elongated inthelongitudinal direction byrolling are
leftinastate ofcompressive residual stress when theexternal load is
removed.
The residual-stress system existing inabodymust beinstatic equi-
librium. Thus, thetotal force acting onanyplane through thebody
andthetotalmoment offorces onanyplane must bezero. Forthe
longitudinal stress pattern inFig. 15-16 thismeans thattheareaunder
thecurve subjected tocompressive residual stresses must balance the
areasubjected totensile residual stresses. Thesituation isnotquite so
simple asispictured inFig. 15-1. Actually, foracomplete analysis, the
residual stresses acting across thewidth andthickness ofthesheet should
beconsidered, andthestate ofresidual stress atanypoint isacombined
stress derived from theresidual stresses inthethree principal directions.
Frequently, because ofsymmetry, only theresidual stress inonedirec-
tionneedbeconsidered. Acomplete determination ofthestate ofresid-
ualstress inthree dimensions isavery considerable undertaking.
Residual stresses aretobeconsidered asonly elastic stresses. The
maximum value which theresidual stress canreach istheelastic limit
ofthematerial. Astress inexcess ofthisvalue, withnoexternal force
tooppose it,willrelieve itselfbyplastic deformation until itreaches the
value oftheyield stress.
Itisimportant todistinguish between macro residual stresses and
microstresses. Macro residual stresses, withwhich thischapter ispri-
marily concerned, vary continuously through thevolume ofthebody
andactover regions which arelargecompared withatomic dimensions.
Microstresses, ortextural stresses, actoverdimensions assmall asseveral
unit cells, although their effectsmayextend throughout most ofagrain.
Because oftheanisotropy oftheelastic properties ofcrystals, micro-
stresses willvary greatly from grain tograin. Theback stress developed
byapile-up ofdislocations isanexample ofthistype ofresidual stress.
Another example istheprecipitation ofsecond-phase particles from solid
"solution. Iftheprecipitate particles occupy alarger volume than the
;omponents fromwhich they formed, i.e., ifthesecond-phase particles
have alower density than thematrix, then each particle int'^ying to
occupy alarger volume iscompressed bythematrix. This, inturn,
develops tensile stresses inthematrix indirections radial andtangential
tothesecond-phase particles. Theexperimental determination ofthese
localized stresses intwo-phase systems isvery difficult, although measure-

Sec. 15-1] Residual Stresses 395
ments oftheir average value have beenmade withXrays.''^ Calcu-
lations ofthemicrostresses existing intwo-phase systems havebeenmade
byLazlo/ who usestheterminology "tessellated stresses" forthistype
ofresidual stress. Thedetermination ofthemicrostresses which exist in
plastically deformed single-phase metals isnecessary foranunderstand-
ingofthemechanism ofstrain hardening. Estimates ofthese micro-
stresses canbemade from detailed analysis ofthebroadening ofX-ray
diffraction lines. Further improvements onthetechniques areneeded
before these measurements canbeusedwithout ambiguity.
Residual stresses arisefromnonuniform plastic deformation ofabody.
The principal methods bywhich thiscanoccur arebyinhomogeneous
changes involume and inshape. Athird source ofresidual stressmay
exist inbuilt-up assemblies, such aswelded structures. Even though
thestructure isnotsubjected toexternal loads, different members ofthe
structure maybeunder stress duetovarious interactions between the
members oftheassembly. Thistype ofresidual stress iscalled reaction
stress. Because itfalls inthearea ofstructural engineering, itwillnot
beconsidered further inthischapter.
The precipitation ofsecond-phase particles inametal matrix isan
example ofanonuniform volume change which produces very localized
micro residual stresses. However, ifthereaction does notproceed uni-
formly over thecross section ofthebody because ofdifferences ineither
chemical composition orrate ofheat transfer, there willbeavariation
inthedistribution ofmicrostresses which willproduce macro residual
stresses. Nitriding andcarburizing areprocesses inwhich amicrostress
distribution isproduced around each nitride orcarbide particle, but
because these diffusion-controlled reactions occur onlyonthesurface,
there isanonuniform volume increase inthis region. Thus, amacro
compressive residual stress isproduced onthesurface, and this isbal-
anced bytensile residual stresses intheinterior. Thephase transfor-
mation from austenite tomartensite which occurs during thequenching
ofsteel isanoutstanding example ofanonuniform volume change lead-
ingtohigh residual stresses. Because ofthetechnological importance
ofthissituation, itwillbeconsidered inaseparate section ofthischapter.
Volume changes need notnecessarily involve rapid quenching orphase
changes toproduce residual stresses. Inthecooling ofalarge, hotingot
ofametal w^hich shows nophase change, thetemperature differences
which arepresent between thesurface andthecentermaybeenough to
1J.Gurland, Trans.ASM, vol. 50,pp.1063-1071, 1958.
2C.J.Newton andH.C.Vacher, J.Research Natl. Bur.Standards, vol. 59,pp.239-
243, 1957.
"Forareview ofLazlo's exten:sivo anddetailed work, seeF.R.N.Nabarro, "Sym
posiuni onInternal Stresses," p.Gl,In.-titute of.^!etals, London, 1948.

396 Applications toMaterials Testing [Chap. 15
develop residual stresses.^ Theedges ofahotslab cool faster than the
center. Thethermal contraction ofthecooler edges produces astrain
mismatch between theedges andcenter oftheingot which results inthe
distribution oflongitudinal stresses shown inFig. 15-26. Since thehot
center hasalower yield stress, itcannot support thecompressive stress
imposed onthat region andbecause ofplastic deformation thecenter of
theingot shrinks torelieve some ofthestress (Fig. 15-2c). When the
center oftheslab finally cools, thetotal contraction willbegreater for
thecenter than theedges because thecenter contracts owing toboth
cooling and plastic deformation (Fig. l5-2d). Thecenter willthen be
stressed inresidual tension, andtheedges willbeincompression.
ia) (d) ic)
