Repository: Ketankham/chatbot-meta-books

File: fracture-book.txt (part 18 of 34)
1656_C007.fm  Page 302  Monday, May 23, 2005  5:54 PM
 
Fracture Toughness Testing of Metals 
303 
is such an important variable in fracture toughness measurements, all ASTM fracture testing
standards require that the orientation be reported along with the measured toughness; ASTM hasadopted a notation for this purpose [1].
Figure 7.5 illustrates the ASTM notation for fracture specimens extracted from a rolled plate
or forging. When the specimen is aligned with the axes of symmetry in the plate, there are sixpossible orientations. The letters  
L 
,  
T 
, and  
S 
 denote the longitudinal, transverse, and short
transverse directions, respectively, relative to the rolling direction or forging axis. Note that twoletters are required to identify the orientation of a fracture mechanics specimen; the ﬁrst letterindicates the direction of the principal tensile stress, which is always perpendicular to the crackplane in Mode I tests, and the second letter denotes the direction of crack propagation. For example,the  
L-T 
 orientation corresponds to loading in the longitudinal direction and crack propagation in
the transverse direction.
A similar notation applies to round bars and hollow cylinders, as Figure 7.6 illustrates. The
symmetry directions in this case are circumferential, radial, and longitudinal ( 
C 
,  
R 
, and  
L 
, respectively).
Ideally, one should measure the toughness of a material in several orientations, but this is often
not practical. When choosing an appropriate specimen orientation, one should bear in mind thepurpose of the test, as well as the geometrical constraints imposed by the material. A low toughnessorientation, where the crack propagates in the rolling direction ( 
T-L 
 or  
S-L 
), should be adopted for
general material characterization or screening. When the purpose of the test is to simulate conditionsin a ﬂawed structure, however, the crack orientation should match that of the structural ﬂaw.Geometrical constraints may preclude testing some conﬁgurations; the  
S-L 
 and  
S-T 
 orientations,
for example, are practical only in thick sections. The  
T-S 
 and  
L-S 
 orientations may limit the size
of the compact specimen that can be extracted from a rolled plate. 
7.1.3 F 
ATIGUE 
 P 
RECRACKING 
Fracture mechanics theory applies to cracks that are inﬁnitely sharp prior to loading. Whilelaboratory specimens invariably fall short of this ideal, it is possible to introduce cracks that aresufﬁciently sharp for practical purposes. The most efﬁcient way to produce such a crack is throughcyclic loading. 
FIGURE 7.5  
ASTM notation for specimens extracted from rolled plate and forgings. Taken from E 1823-
96, ‘‘Standard Terminology Relating to Fatigue Fracture Testing.’’ American Society for Testing and Materials,
Philadelphia, PA, 1996 (Reapproved 2002).
 
1656_C007.fm  Page 303  Monday, May 23, 2005  5:54 PM
 
304 
Fracture Mechanics: Fundamentals and Applications 
Figure 7.7 illustrates the precracking procedure in a typical specimen, where a fatigue crack
initiates at the tip of a machined notch and grows to the desired size through careful control of the
cyclic loads. Modern servo-hydraulic test machines can be programmed to produce sinusoidalloading, as well as a variety of other wave forms. Dedicated fatigue precracking machines thatcycle at a high frequency are also available.
The fatigue crack must be introduced in such a way as not to adversely inﬂuence the toughness
value that is to be measured. Cyclic loading produces a crack of ﬁnite radius with a small plasticzone at the tip, which contains strain-hardened material and a complicated residual stress distribution(see Chapter 10). In order for a fracture toughness measurement to reﬂect the true materialproperties, the fatigue crack must satisfy the following conditions:
• The crack-tip radius at failure must be much larger than the initial radius of the fatigue
crack.
• The plastic zone produced during fatigue cracking must be small compared to the plastic
zone at fracture. 
FIGURE 7.6  
ASTM notation for specimens extracted from disks and hollow cylinders. Taken from E 1823-
96, ‘‘Standard Terminology Relating to Fatigue Fracture Testing.’’ American Society for Testing and Materials,
Philadelphia, PA, 1996 (Reapproved 2002). 
FIGURE 7.7  
Fatigue precracking a fracture mechanics specimen. A fatigue crack is introduced at the tip of
a machined notch by means of cyclic loading.
 
1656_C007.fm  Page 304  Monday, May 23, 2005  5:54 PM
 
Fracture Toughness Testing of Metals 
305 
Each of the various fracture testing standards contains restrictions on fatigue loads, which are
designed to satisfy the above requirements. The precise guidelines depend on the nature of the test.In  
K 
Ic 
 tests, for example, the maximum 
 K  
during fatigue loading must be no greater than a particular
fraction of  
K 
Ic 
. In 
 J  
and CTOD 
  
tests, where the test specimen is typically fully plastic at failure,
the maximum fatigue load is deﬁned as a fraction of the load at ligament yielding. Of course onecan always perform fatigue precracking well below the allowable loads in order to gain additionalassurance of the validity of the results, but the time required to produce the crack (i.e., the numberof cycles) increases rapidly with decreasing fatigue loads. 
7.1.4 I 
NSTRUMENTATION 
At a minimum, the applied load and a characteristic displacement on the specimen must be measuredduring a fracture toughness test. Additional instrumentation is applied to some specimens in orderto monitor the crack growth or to measure more than one displacement.
Measuring load during a conventional fracture toughness test is relatively straightforward, since
nearly all test machines are equipped with load cells. The most common displacement transducerin fracture mechanics tests is the clip gage, which is illustrated in Figure 7.8. The clip gage, whichattaches to the mouth of the crack, consists of four resistance-strain gages bonded to a pair ofcantilever beams. Deﬂection of the beams results in a change in voltage across the strain gages,which varies linearly with displacement. A clip gage must be attached to sharp knife edges in orderto ensure that the ends of each beam are free to rotate. The knife edges can either be machinedinto the specimen or attached to the specimen at the crack mouth.
A  
linear variable differential transformer 
 (LVDT) provides an alternative means for inferring
displacements in fracture toughness tests. Figure 7.9 schematically illustrates the underlying prin-ciple of an LVDT. A steel rod is placed inside a hollow cylinder that contains a pair of tightlywound coils of wire. When a current passes through the ﬁrst coil, the core becomes magnetizedand induces a voltage in the second core. When the rod moves, the voltage drop in the second coilchanges; the change in voltage varies linearly with displacement of the rod. The LVDT is usefulfor measuring displacements on a test specimen at locations other than the crack mouth.
The  
potential drop 
 technique utilizes a voltage change to infer the crack growth, as illustrated
in Figure 7.10. If a constant current passes through the uncracked ligament of a test specimen, thevoltage must increase as the crack grows because the electrical resistance increases and the net 
FIGURE 7.8.  
Measurement of the crack-mouth-opening displacement with a clip gage.
 
1656_C007.fm  Page 305  Monday, May 23, 2005  5:54 PM
 
306 
Fracture Mechanics: Fundamentals and Applications 
cross-sectional area decreases. The potential drop method can use either DC or AC current. See
Refs. [2] and [3] for examples of this technique.
The disadvantage of the potential drop technique is that it requires additional instrumentation.
The  
unloading compliance 
 technique [4], however, allows the crack growth to be inferred from the
load and displacement transducers that are part of any standard fracture mechanics test. A specimencan be partially unloaded at various points during the test in order to measure the elastic compliance,which can be related to the crack length. Section 7.4 describes the unloading compliance techniquein more detail.
In some cases it is necessary to measure more than one displacement on a test specimen. For
example, one may want to measure both the crack-mouth-opening displacement (CMOD) and thedisplacement along the loading axis. A compact specimen can be designed such that the load linedisplacement and the CMOD are identical, but these two displacements do not coincide in an SE(B)specimen. Figure 7.11 illustrates simultaneous CMOD and load line displacement measurement inan SE(B) specimen. The CMOD is inferred from a clip gage attached to knife edges; the knifeedge height must be taken into account when computing the relevant toughness parameter (seeSection 7.5). The load-line displacement can be inferred by a number of methods, including thecomparison bar technique [5, 6] that is illustrated in Figure 7.11. A bar is attached to the specimenat two points that are aligned with the outer loading points. The outer coil of an LVDT is attachedto the comparison bar, which remains ﬁxed during deformation, while the central rod is free tomove as the specimen deﬂects. 
FIGURE 7.9  
Schematic of a linear variable differential transformer (LVDT). Electric current in the ﬁrst coil
induces a magnetic ﬁeld, which produces a voltage in the second coil. Displacement of the central core causes
a variation in the output voltage. 
FIGURE 7.10  
Potential drop method for monitoring crack growth. As the crack grows and the net cross-
sectional area decreases, the effective resistance increases, resulting in an increase in voltage ( 
V 
).
 
1656_C007.fm  Page 306  Monday, May 23, 2005  5:54 PM
 
Fracture Toughness Testing of Metals 
307 
7.1.5 S 
IDE 
 G 
ROOVING 
In certain cases, grooves are machined into the sides of a fracture toughness specimens [7], as
Figure 7.12 illustrates. The primary purpose of side grooving is to maintain a straight crack frontduring an  
R 
-curve test. A specimen without side grooves is subject to crack tunneling and shear lip
formation (Figure 5.15) because the material near the outer surfaces is in a state of low-stress triaxiality.Side grooves remove the low triaxiality zone and, if done properly, lead to relatively straight crack fronts. 
(a)
(b) 
FIGURE 7.11  
Simultaneous measurement of crack-mouth-opening displacement (CMOD) and load-line
displacement on an SE(B) specimen. The CMOD is inferred from a clip gage attached to knife edges, while
the load-line displacement can be determined from a comparison bar arrangement; the bar and outer coil ofthe LVDT remain ﬁxed, while the inner rod moves with the specimen.
 
1656_C007.fm  Page 307  Monday, May 23, 2005  5:54 PM
 
308 
Fracture Mechanics: Fundamentals and Applications 
Typical side-grooved fracture toughness specimens have a net thickness that is approximately 80%
of the gross thickness. If the side grooves are too deep, they produce lateral singularities, which causethe crack to grow more rapidly at the outer edges. 
7.2 
K 
Ic 
 TESTING 
When a material behaves in a linear elastic manner prior to failure, such that the plastic zone issmall compared to the specimen dimensions, a critical value of the Mode I stress-intensity factor 
K 
Ic 
 may be an appropriate fracture parameter. The ﬁrst standardized test method for  
K 
Ic 
 testing,
ASTM E 399 [8], was originally published in 1970. This standard has undergone a number ofrevisions over the years, but the key provisions have remained largely unchanged. Other  
K 
Ic 
 testing
standards have been published throughout the world, including the British Standard 5447 [9], butare generally based on ASTM E 399.
In ASTM E 399 and similar test methods,  
K 
Ic 
 is referred to as ‘‘plane strain fracture toughness.’’
This phrase actually appears in the title of ASTM E 399. In the 1960s, it was postulated that smallspecimens or thin sections fail under plane stress conditions, and that ‘‘plane strain fracture’’ occursin thick sections. The ASTM E 399 test method reﬂects this viewpoint. Over the years, it has beentaken as an indisputable fact that toughness decreases with increasing specimen size until a plateauis reached. Specimen size requirements in ASTM E 399 are intended to ensure that  
K 
Ic 
 measurements
correspond to the supposed plane strain plateau.
There are a number of serious problems with ASTM E 399 and its underlying assumptions.
Section 2.10 in Chapter 2 reexamines the conventional wisdom with respect to so-called ‘‘planestress fracture’’ and ‘‘plane strain fracture.’’ Three-dimensional ﬁnite element analysis of the stressstate at the tip of a crack has revealed that the traditional view of the effect of specimen size onfracture toughness is simplistic and misleading. In addition, it can be shown that the E 399 testmethod results in a size dependence in the apparent  
K 
Ic 
 that is the opposite of what conventional
wisdom suggests. 
FIGURE 7.12  
Side grooves in a fracture mechanics test specimen.
 
1656_C007.fm  Page 308  Monday, May 23, 2005  5:54 PM
 
Fracture Toughness Testing of Metals 
309 
The existing  
K 
Ic 
 test procedure is outlined below. This is followed by a discussion of the
limitations and pitfalls of the current approach. 
7.2.1ASTM E 399 
The title of ASTM E 399, ‘‘ 
Standard Test Method for Plane Strain Fracture Toughness of Metallic
Materials, ’ 
’ is somewhat misleading. As discussed in Section 2.10, the specimen size requirements
in this standard are far more stringent than they need to be to ensure predominately plane strain
conditions at the crack tip. The real key to a  
K 
-based test method is ensuring that the specimen
fractures under nominally linear elastic conditions. That is, the plastic zone must be small comparedto the specimen cross section. Consequently, the important specimen dimensions to ensure a valid 
K test are the crack length a and the ligament length W – a, not the thickness B. Keeping these
issues in mind, let us explore the current E 399 test method.
Four specimen conﬁgurations are permitted by the current version of E 399: the compact,
SE(B), arc-shaped, and disk-shaped specimens. Specimens for K
Ic tests are usually fabricated with
the width W equal to twice the thickness B. They are fatigue precracked so that the crack
length/width ratio ( a/W) lies between 0.45 and 0.55. Thus, the specimen design is such that all of
the key dimensions, a, B, and W−a, are approximately equal. This design results in the efﬁcient
use of material, since the standard requires that each of these dimensions must be large comparedto the plastic zone.
Most standardized mechanical tests (fracture toughness and otherwise) lead to valid results as
long as the technician follows all of the procedures outlined in the standard. The K
Ic test, however,
often produces invalid results through no fault of the technician. If the plastic zone at fracture istoo large, it is not possible to obtain a valid K
Ic, regardless of how skilled the technician is.
Because of the strict size requirements, ASTM E 399 recommends that the user perform a
preliminary validity check to determine the appropriate specimen dimensions. The size requirementsfor a valid K
Ic are as follows:
In order to determine the required specimen dimensions, the user must make a rough estimate ofthe anticipated K
Ic for the material. Such an estimate can come from data for similar materials. If
such data are not available, the ASTM standard provides a table of recommended thicknesses forvarious strength levels. Although there is a tendency for toughness to decrease with increasingstrength, there is not a unique relationship between K
Ic and sYS in metals. Thus, the strength-
thickness table in E 399 should be used only when better data are not available.
During the initial stages of fatigue precracking, the peak value of stress intensity in a single
cycle Kmax should be no larger than 0.8 KIc, according to ASTM E 399. As the crack approaches its
ﬁnal size, Kmax should be less than 0.6 KIc. If the specimen is fatigued at one temperature ( T1) and
tested at a different temperature ( T2), the ﬁnal Kmax must be . The fatigue load
requirements are less stringent at initiation because the ﬁnal crack tip is remote from any damagedmaterial that is produced in the early part of precracking. The maximum stress intensity duringfatigue must always be less than K
Ic, however, in order to avoid the premature failure of the
specimen.
Of course, one must know KIc to determine the maximum allowable fatigue loads. The user
must specify fatigue loads based on the anticipated toughness of the material. If he or she isconservative and selects low loads, precracking could take a very long time. On the other hand, ifprecracking is conducted at high loads, the user risks an invalid result, in which case the specimenand the technician’s time are wasted.BaKIC
YS,. , ≥

252
σ04 5 05 5..≤≤aW/
≤0612.( / )() ( )σσYS YS IcK1656_C007.fm  Page 309  Monday, May 23, 2005  5:54 PM
310 Fracture Mechanics: Fundamentals and Applications
When a precracked test specimen is loaded to failure, load and displacement are monitored.
Three types of load-displacement curves are shown in Figure 7.13. The critical load PQ is deﬁned
in one of several ways, depending on the type of curve. One must construct a 5% secant line (i.e.,
a line from the origin with a slope equal to 95% of the initial elastic loading slope) to determineP
5. In the case of Type I behavior, the load-displacement curve is smooth and it deviates slightly
from linearity before reaching a maximum load Pmax. This nonlinearity can be caused by plasticity,
subcritical crack growth, or both. For a Type I curve, PQ = P5. With a Type II curve, a small amount
of unstable crack growth (i.e., a pop-in) occurs before the curve deviates from linearity by 5%. Inthis case P
Q is deﬁned at the pop-in. A specimen that exhibits Type III behavior fails completely
before achieving 5% nonlinearity. In such cases, PQ = Pmax.
The crack length must be measured from the fracture surface. Since there is a tendency for the
crack depth to vary through the thickness, the crack length is deﬁned as the average of three evenlyspaced measurements. Once P
Q and the crack length are determined, a provisional fracture tough-
ness KQ is computed from the following relationship:
(7.1)
where f(a/W) is a dimensionless function of a/W. This function is given in polynomial form in the
E 399 standard for the four specimen types. Individual values of f(a/W) are also tabulated in ASTM
E 399. See Table 2.4 and Appendix 7 for  K solutions for a variety of conﬁgurations.
The KQ value computed from Equation (7.1) is a valid KIc result only if all validity requirements
in the standard are met, including
(7.2a)
(7.2b)
(7.2c)FIGURE 7.13 Three types of load-displacement behavior in a KIc test.
KP
BWfa WQQ= (/ )
04 5 05 5./.≤≤aW
BaKQ
YS,.≥

252
σ
PPQ max.≤11 01656_C007.fm  Page 310  Monday, May 23, 2005  5:54 PM
Fracture Toughness Testing of Metals 311
Additional validity requirements include the restrictions on the fatigue load mentioned earlier, as
well as limits on the fatigue crack curvature. If the test meets all of the requirements of ASTM E399, then K
Q = KIc.
Because the size requirements of ASTM E 399 are very stringent, it is very difﬁcult and
sometimes impossible to measure a valid KIc in most structural materials, as Example 7.1 and
Example 7.2 illustrate. A material must either be relatively brittle or the test specimen must bevery large for linear elastic fracture mechanics to be valid. In low- and medium-strength structuralsteels, valid K
Ic tests are normally possible only on the lower shelf of toughness; in the ductile-
brittle transition and the upper shelf, elastic-plastic parameters such as the  J integral and  CTOD
are required to characterize fracture. 
Because of the strict validity requirements, the KIc test is of limited value to structural metals.
The toughness and thickness of most materials precludes a valid KIc result. If, however, a valid
KIc test can be measured on a given material, it is probably too brittle for most structural
applications.
When attempting to measure fracture toughness using ASTM E 399, one runs the risk of invalid
results due to the stringent size requirements. Once a result is declared invalid, E 399 offers norecourse for deriving useful information from the test. A more recent ASTM standard, E 1820 [4],provides an alterative test methodology that permits valid fracture toughness estimates from sup-posedly invalid K tests. ASTM E 1820 is a generalized test method for fracture toughness mea-
surement that combines K, J, and CTOD parameters in a single standard. This standard provides
a single test method for all three parameters and then offers a choice of post-test analysis proceduresthat pertain to a range of material behavior. If a test specimen exhibits too much plasticity tocompute a valid K
Ic, the fracture toughness of the material can be characterized by J or CTOD.
The calculation procedure and size requirements for KIc are essentially the same in E 399 and E
1820, but the latter relaxes specimen geometry requirements somewhat. For example, E 1820permits side-grooved specimens in K
Ic tests. The standard BS 7448: Part 1 [10] is the British
equivalent of ASTM E 1820.
EXAMPLE 7.1
Consider a structural steel with σYS = 350 MPa (51 ksi). Estimate the specimen dimensions required
for a valid KIc test. Assume that this material is on the upper shelf of toughness, where typical KIc values
for the initiation of microvoid coalescence in these materials are around 200 MPa .
Solution : Inserting the yield strength and estimated toughness into Equation (7.2a) gives
Since a/W ≈ 0.5, W = 1.63 m (64.2 in.)! Thus a very large specimen would be required for a valid
KIc test. Materials are seldom available in such thicknesses. Even if a sufﬁciently large section
thickness were fabricated, testing such a large specimen would not be practical; machining would
be prohibitively expensive, and a special testing machine with a high load capacity would beneeded.
EXAMPLE 7.2 
Suppose that the material in Example 7.1 is fabricated in 25 mm (1 in.) thick plate. Estimate the largestvalid K
Ic that can be measured on such a specimen.m
Ba,. . ( . )=

= 25200
3500 816 32 12
 MPa m
 MPa m  in.1656_C007.fm  Page 311  Monday, May 23, 2005  5:54 PM
312 Fracture Mechanics: Fundamentals and Applications
Solution : For the L-T or T-L orientation, a test specimen with a standard design could be no larger than
B = a = 25 mm and W = 50 mm. Inserting these dimensions and the yield strength into Equation (7.2a)
and solving for KIc gives
Figure 4.5 shows fracture toughness data for A 572 Grade 50 steel. Note that the toughness level computed
above corresponds to the lower shelf in this material. Thus, valid KIc tests on this material would be
possible only at low temperatures, where the material is too brittle for most structural applications.
7.2.2 S HORTCOMINGS  OF E 399 AND SIMILAR  STANDARDS
Section 2.10 in Chapter 2 reexamines the conventional wisdom regarding the effect of plate thickness
on apparent fracture toughness. The 1960s-vintage data that led to the hypothesis of a transition from‘‘plane stress fracture’’ to ‘‘plane strain fracture’’ consisted almost entirely of materials that fail bymicrovoid coalescence (see Chapter 5). As Figure 2.45 illustrates, the observed thickness effect onfracture toughness is due to a competition between two fracture morphologies: slant fracture, whichoccurs on a 45 ° plane, and ﬂat fracture, where the fracture plane is normal to the applied stress.
FIGURE 7.14 Effect of specimen thickness on apparent fracture toughness in a titanium alloy. Taken from Jones,
M.H. and Brown, W.F., Jr., ‘‘The Inﬂuence of Crack Length and Thickness in Plane Strain Fracture Toughness
Testing.’’ ASTM STP 463, American Society for Testing and Materials, Philadelphia, PA, 1970, pp. 63–101.KIc==3502535  MPa0.025 m MPa m.
1656_C007.fm  Page 312  Monday, May 23, 2005  5:54 PM
Fracture Toughness Testing of Metals 313
In thinner specimens, the apparent fracture toughness is higher because slant fracture dominates.
Figure 7.14 shows the effect of specimen thickness on KQ in a titanium alloy [11]. In this case, the
ligament length was ﬁxed while thickness was varied. The measured toughness reaches a plateauvalue in this material when .
When crack extension occurs by ductile tearing (microvoid coalescence), the fracture toughness
is characterized by a rising R curve. As Figure 7.15 illustrates, the R curve for slant fracture is
signiﬁcantly steeper than for ﬂat fracture. The effective R curve for a specimen that experiences bothmorphologies will fall somewhere between these extremes. The relative amount of slant vs. ﬂat fractureaffects the K
Q value, as measured in accordance with the E 399 procedure. A side-grooved specimen
(Figure 7.12) eliminates the shear lips and enables the R curve for ﬂat fracture to be determined.
ASTM E 399 does not permit side-grooved specimens, but E 1820 does allow side grooves in KIc tests.
Although shear lips can be eliminated by the proper use of side grooves, there is another serious
problem with the E 399 test procedure when it is applied to a material that exhibits a rising R
curve. Figure 7.16 is a plot of KQ vs. ligament length for a high-strength aluminum alloy [12, 13].
Note that the measured toughness actually increases  with specimen size, which runs counter to the
conventional wisdom. This size effect on apparent toughness can be understood by examining howK
Q is measured. In a Type I load-displacement curve (Figure 7.13), which is typical of crack growth
by ductile tearing, PQ is deﬁned as the point where the curve deviates from linearity by 5%. If the
nonlinearity is due predominately to the crack growth, a 5% deviation from linearity correspondsapproximately to the crack extension through 2% of the ligament. The specimen size effect inFigure 7.16 results from measuring K
Q at different amounts of absolute crack growth.
Figure 7.17 illustrates the inherent size effect in KQ when it is based on a 2% relative crack growth.
If the R curve is insensitive to the specimen size, specimens with larger ligaments will result in higher
KQ values because the measuring point is further up the R curve. The relative steepness of the R curve
governs the magnitude of the KQ size effect in materials that experience ductile crack extension. The
E 399 procedure will result in size-independent toughness values only if the R curve is ﬂat.
The original authors of E 399 were aware of the potential for size effects such as in Figure 7.16,
although they may not have fully understood the reasons for this behavior. In an effort to addressthis issue, they set a maximum of 1.10 on the P
max/PQ ratio (Equation (7.2c)). This additional
restriction has been somewhat effective in reducing the size effect because it excludes materialswith a steep R curve, as illustrated below.
Consider a material with an R curve that follows a power-law expression:
(7.3)FIGURE 7.15 Effect of fracture morphology on the resistance to ductile tearing. Slant fracture results in a
steeper R curve than a ﬂat fracture.
BW a/( ) .−> 02
KA aRm=()∆1656_C007.fm  Page 313  Monday, May 23, 2005  5:54 PM
314 Fracture Mechanics: Fundamentals and Applications
where A and m  are material constants. Using the above expression, and assuming that nonlinearity
in the load-displacement curve is due entirely to crack growth, it is possible to compute the Pmax/PQ
ratio for standard test specimens. Figure 7.18 shows the results of such an exercise for the compact
specimen [13]. The load ratio is a function of the exponent m, but is insensitive to a/W. Moreover,
this analysis predicts that the computed Pmax/PQ ratio is completely independent of the absoluteFIGURE 7.16 Effect of ligament length on apparent fracture toughness in an aluminum alloy. Taken from
Kaufman, J.G. and Nelson, F.G., ‘‘More on Specimen Size Effects in Fracture Toughness Testing.’’ ASTM STP
559, American Society for Testing and Materials, Philadelphia, PA, 1973, pp. 74–98. Wallin, K., ‘‘Critical Assess-ment of the Standard E 399.’’ ASTM STP 1461, American Society for Testing and Materials, Philadelphia, PA, 2004.
FIGURE 7.17 Schematic illustration of the inherent size effect in K
Q, as it is deﬁned by the ASTM E 399
test method.
1656_C007.fm  Page 314  Monday, May 23, 2005  5:54 PM
Fracture Toughness Testing of Metals 315
specimen width W. The restriction of Equation (7.2c) is satisﬁed only for m < 0.10. Therefore, ASTM
E 399 is applicable only to materials with relatively ﬂat R curves, irrespective of specimen size.2
For materials that fail by cleavage fracture, the nonlinearity in the load-displacement curve is
due to plastic zone formation rather than stable crack growth. In such cases, the 5% secant method
is totally inappropriate for estimating the fracture toughness. Rather, the load at which unstablecrack extension occurs should be used to compute the toughness. If the nonlinearity in the load-displacement curve is small, the fracture load can be substituted into Equation (7.1) to computeK
Q. If there is a signiﬁcant nonlinearity due to plastic deformation, the toughness should be
characterized by J or CTOD. A key advantage to generalized test methods such as ASTM E 1820
and BS 7448 is that they allow for both linear elastic and elastic-plastic material behavior.
As of this writing, the ASTM Committee E08 on fatigue and fracture is considering a complete
overhaul of the E 399 standard to address the problems described earlier. Wallin [13] has outlineda proposed framework for an improved E 399 test method. He states that K
Q should be based on
a ﬁxed amount of absolute crack growth rather than 2% of the ligament. Given that such aFIGURE 7.18 Theoretical calculation of the Pmax/PQ ratio, assuming all nonlinearity is due to crack growth
and the R curve follows Equation (7.3). Taken from Wallin, K., ‘‘Critical Assessment of the Standard E 399.’’
ASTM STP 1461, American Society for Testing and Materials, Philadelphia, PA, 2004.
2 This analysis is based on the assumption of a power-law R curve.  Real materials do not exhibit an indeﬁnitely rising R
curve, however.  When ductile crack extension occurs in small-scale yielding, the material resistance eventually reaches a
steady state, as discussed in Section 3.5.2.  Therefore, it is theoretically possible to test a specimen of sufﬁcient size tomeet the E 399 requirements, even if the initial R curve slope is relatively steep.  However, since specimen size is limited
by practical considerations, the current version of E 399 is suitable only for materials with relatively ﬂat R curves.
1656_C007.fm  Page 315  Monday, May 23, 2005  5:54 PM
316 Fracture Mechanics: Fundamentals and Applications
modiﬁcation would eliminate the size effect illustrated in Figure 7.16 and Figure 7.17, Wallin
argues that the restriction on Pmax/PQ in Equation (7.2c) would no longer be necessary.
7.3K-R CURVE TESTING
As discussed in the previous section, materials that fail by microvoid coalescence usually exhibita rising R curve. The ASTM E 399 test method measures a single point on the R curve. This method
contains an inherent size dependence on apparent toughness because the point on the R curve at
which K
Q is deﬁned is a function of the ligament length, as Figure 7.17 illustrates.
An alternative to measuring a single toughness value is determining the entire R curve for
materials that exhibit ductile crack extension. The ASTM Standard E 561 [14] outlines a procedurefor determining  K vs. crack growth curves in such materials. Unlike ASTM E 399, the  K-R standard
does not contain a minimum thickness requirement, and thus can be applied to thin sheets. Thisstandard, however, is appropriate only when the plastic zone is small compared to the in-planedimensions of the test specimen. This test method is often applied to high-strength sheet materials.
As Figure 7.15 illustrates, thin sheets generally have a steeper R curve than thick sections
because the slant fracture morphology dominates in the former. There is a common misconceptionabout the effect of section thickness on the shape of the R curve. A number of published articles
and textbooks imply that thick sections, corresponding to so-called plane strain fracture, exhibit asingle value of fracture toughness ( K
Ic), while the same material in a thin section displays a rising
R curve. The latter is often mistakenly referred to as ‘‘plane stress fracture.’’ (Refer to Section 2.10
for a detailed discussion of the fallacies of the traditional ‘‘plane stress’’ and ‘‘plane strain’’descriptions of crack-tip conditions.) The section thickness has an effect on the crack-tip stressstate and the fracture morphology, which in turn affects the slope of the R curve (Figure 7.15).
However, a material that fails by microvoid coalescence usually has a rising R curve even for ﬂat
fracture under predominately plane strain conditions. The only instance where a thin section mightexhibit a rising R curve while a thick section of the same material has a ﬂat R curve (and a single-
valued toughness) is where the difference in crack-tip triaxiality causes a fracture mode changefrom ductile tearing to cleavage in thin and thick sections, respectively.
Figure 7.19 illustrates a typical  K-R curve in a predominantly linear elastic material. The  R
curve is initially very steep, as little or no crack growth occurs with increasing K
I. As the crack
begins to grow,  K increases with the crack growth until a steady state is reached, where the  R curve
becomes ﬂat (see Section 3.5 and Appendix 3.5). It is possible to deﬁne a critical stress intensityK
c where the driving force is tangent to the  R curve. This instability point is not a material property,
however, because the point of tangency depends on the shape of the driving force curve, which is
FIGURE 7.19 Schematic K-R curve; Kc occurs at the point of tangency between the driving force and  R curve.
1656_C007.fm  Page 316  Monday, May 23, 2005  5:54 PM
Fracture Toughness Testing of Metals 317
governed by the size and geometry of the cracked body. In a laboratory specimen under load control,
for example, Kc would correspond to Pmax in a Type I load-displacement curve (Figure 7.13). Such
a Kc value would exhibit a size dependence similar to that observed for KQ based on a 2% crack
growth criterion, as Figure 7.17 illustrates. Consequently, Kc values obtained from laboratory
specimens are not usually transferable to structures.
7.3.1 S PECIMEN  DESIGN
The ASTM standard for K-R curve testing [14] permits three conﬁgurations of test specimens: the
middle tension (MT) geometry, the conventional compact specimen, and a wedge-loaded compactspecimen. The latter conﬁguration, which is similar to the compact crack-arrest specimen discussedin Section 7.6, is the most stable of the three specimen types, and thus is suitable for materialswith relatively ﬂat  R curves.
Since this test method is often applied to thin sheets, specimens do not usually have the
conventional geometry, with the width equal to twice the thickness. The specimen thickness isnormally ﬁxed by the sheet thickness, and the width is governed by the anticipated toughness ofthe material, as well as the available test ﬁxtures.
A modiﬁed nomenclature is applied to thin-sheet compact specimens. For example, a specimen
with W = 50 mm (2 in.) is designated as a 1T plan specimen, since the in-plane dimensions correspond
to the conventional 1T compact geometry. Standard ﬁxtures can be used to test thin-sheet compactspecimens, provided the specimens are ﬁtted with spacers, as illustrated in Figure 7.20.
One problem with thin sheet fracture toughness testing is that the specimens are subject to out-
of-plane buckling, which leads to combined Mode I–Mode III loading of the crack. Consequently,an antibuckling device should be ﬁtted to the specimen. Figure 7.20 illustrates a typical antibucklingﬁxture for thin-sheet compact specimens. Plates on either side of the specimen prevent out-of-planedisplacements. These plates should not be bolted too tightly together, because loads applied by thetest machine should be carried by the specimen rather than the antibuckling plates. Some type oflubricant (e.g., Teﬂon sheet) is usually required to allow the specimen to slide freely through thetwo plates during the test.
FIGURE 7.20 Antibuckling ﬁxtures for testing thin compact specimens.
1656_C007.fm  Page 317  Monday, May 23, 2005  5:54 PM
318 Fracture Mechanics: Fundamentals and Applications
7.3.2 E XPERIMENTAL  MEASUREMENT  OF K-R CURVES
The ASTM Standard E 561 outlines a number of alternative methods for computing both KI and
the crack extension in an  R curve test; the most appropriate approach depends on the relative size
of the plastic zone. Let us ﬁrst consider the special case of negligible plasticity, which exhibits a
load-displacement behavior that is illustrated in Figure 7.21. As the crack grows, the load-displacementcurve deviates from its initial linear shape because the compliance continuously changes. If thespecimen were unloaded prior to fracture, the curve would return to the origin, as the dashed linesindicate. The compliance at any point during the test is equal to the displacement divided by theload. The instantaneous crack length can be inferred from the compliance through relationshipsthat are given in the ASTM standard. See Appendix 7 for compliance-crack length equations fora variety of conﬁgurations. The crack length can also be measured optically during tests on thinsheets, where there is negligible through-thickness variation of crack length. The instantaneousstress intensity is related to the current values of load and crack length:
(7.4)
Consider now the case where a plastic zone forms ahead of the growing crack. The nonlinearity
in the load-displacement curve is caused by a combination of crack growth and plasticity, asFigure 7.22 illustrates. If the specimen is unloaded prior to fracture, the load-displacement curvedoes not return to the origin; crack-tip plasticity produces a ﬁnite amount of permanent deformationin the specimen. The physical crack length can be determined optically or from unloading com-pliance, where the specimen is partially unloaded, the elastic compliance is measured, and the cracklength is inferred from compliance. The stress intensity should be corrected for plasticity effectsby determining an effective crack length. The ASTM standard suggests two alternative approachesfor computing a
eff: the Irwin plastic zone correction and the secant method. According to the Irwin
approach (Section 2.8.1), the effective crack length for plane stress is given by
(7.5)
The secant method consists of determining an effective crack size from the effective compliance,which is equal to the total displacement divided by the load (Figure 7.22). The effective stress-intensityFIGURE 7.21 Load-displacement curve for crack growth in the absence of plasticity.
KP
BWfaWI= ()/
aaK
eff
YS=+

1
22
πσ1656_C007.fm  Page 318  Monday, May 23, 2005  5:54 PM
Fracture Toughness Testing of Metals 319
factor for both methods is computed from the load and the effective crack length:
(7.6)
The Irwin correction requires an iterative calculation, where a ﬁrst-order estimate of aeff is used
to estimate Keff, which is inserted into Equation (7.5) to obtain a new aeff; the process is repeated
until the Keff estimates converge.
The choice of plasticity correction is left largely up to the user. When the plastic zone is small,
ASTM E 561 suggests that the Irwin correction is acceptable, but recommends applying the secant
