Repository: Ketankham/chatbot-meta-books

File: physical-meta.txt (part 18 of 44)
Modern Physical Metallurgy and Materials Engineering
tence of short-range order, which also requires extraenergy to destroy it as the temperature is increasedaboveT
c.
Figure 6.16 One unit cell of the orthorhombic superlattice of CuAu, i.e. CuAu 11 (from J. Inst. Metals, 1958–9, courtesy of
the Institute of Metals) .
180Modern Physical Metallurgy and Materials Engineering
0.05µ
0.05µ(a)
(b)
Figure 6.17 Electron micrographs of (a) CuAu 11 and
(b) CuAu 1 (from Pashley and Presland, 1958–9; courtesy
of the Institute of Metals) .
Electrical resistivity As discussed in Chapter 4, any
form of disorder in a metallic structure (e.g. impuri-
ties, dislocations or point defects) will make a largecontribution to the electrical resistance. Accordingly,
superlattices below Tchave a low electrical resistance,
but on raising the temperature the resistivity increases,
as shown in Figure 6.18a for ordered Cu 3Au. The
inﬂuenceoforderonresistivityisfurtherdemonstrated
bythemeasurement ofresistivityasafunctionofcom-
position in the copper –gold alloy system. As shown in
Figure 6.18b, at composition near Cu 3Au and CuAu,
where ordering is most complete, the resistivity is
extremely low, while away from these stoichiomet-ric compositionstheresistivityincreases;thequenched
(disordered) alloys given by the dotted curve also have
high resistivity values.
Mechanical properties The mechanical properties
are altered when ordering occurs. The change in yield
stress is not directly related to the degree of ordering,however,andinfactCu
3Aucrystalshavealoweryield
stress when well-ordered than when only partially-
ordered. Experiments show that such effects can be
accounted for if the maximum strength as a result of
ordering is associated with critical domain size. In thealloy Cu
3Au, the maximum yield strength is exhibited
by quenched samples after an annealing treatment of 5
min at 350 °C which gives a domain size of 6 nm (see
Figure 6.15). However, if the alloy is well-ordered and
thedomainsizelarger,thehardeningisinsigni ﬁcant.In
some alloys such as CuAu or CuPt, ordering produces
a change of crystal structure and the resultant lattice
strains can also lead to hardening. Thermal agitationis the most common means of destroying long-range
order, but other methods (e.g. deformation) are equally
effective. Figure 6.18c shows that cold work has a
negligible effect upon the resistivity of the quenched
(disordered) alloy but considerable in ﬂuence on the
well-annealed (ordered) alloy. Irradiation by neutrons
or electrons also markedly affects the ordering (see
Chapter 4).
Magnetic properties The order –disorder pheno-
menon is of considerable importance in the application
of magnetic materials. The kind and degree of order
Figure 6.18 Effect of (a) temperature, (b) composition, and (c) deformation on the resistivity of copper–gold alloys (after
Barrett, 1952; courtesy of McGraw-Hill) .
The physical properties of materials 181
affects the magnetic hardness, since small ordered
regions in an otherwise disordered lattice inducestrains which affect the mobility of magnetic domainboundaries (see Section 6.8.4).
6.7 Electrical properties
6.7.1 Electrical conductivity
Oneofthemostimportantelectronicpropertiesofmet-
als is the electrical conductivity, /DC4, and the reciprocal
of the conductivity (known as the resistivity, /SUB)i s
deﬁned by the relation RD/SUBl/A,w h e r e Ris the resis-
tance of the specimen, lis the length and Ais the
cross-sectional area.
A characteristic feature of a metal is its high electri-
cal conductivitywhich arises from the ease with which
the electrons can migrate through the lattice. The highthermal conduction of metals also has a similar expla-nation, and the Wiedmann–Franz law shows that theratio of the electrical and thermal conductivities isnearly the same for all metals at the same temperature.
Since conductivity arises from the motion of con-
ductionelectronsthroughthelattice,resistancemustbecaused by the scattering of electron waves by any kindof irregularity in the lattice arrangement. Irregularitiescan arise from any one of several sources,such as tem-perature, alloying, deformation or nuclear irradiation,
since all will disturb, to some extent, the periodicity
of the lattice. The effect of temperature is particularlyimportant and, as shown in Figure 6.19, the resistanceincreases linearly with temperature above about 100 Kup to the melting point. On melting, the resistance
increases markedly because of the exceptional disor-
der of the liquid state. However, for some metals suchas bismuth, the resistance actually decreases, owingto the fact that the special zone structure which makes
Figure 6.19 Variation of resistivity with temperature .bismuthapoorconductorinthesolidstateisdestroyed
on melting.
In most metals the resistance approaches zero at
absolute zero, but in some (e.g. lead, tin and mer-
cury) the resistance suddenly drops to zero at someﬁnite critical temperature above 0 K. Such metals are
called superconductors. The critical temperature is dif-
ferent for each metal but is always close to absolute
zero; the highestcritical temperature known for an ele-
ment is 8 K for niobium. Superconductivity is nowobserved at much higher temperatures in some inter-
metallic compounds and in some ceramic oxides (see
Section 6.7.4).
An explanation of electrical and magnetic properties
requires a more detailed consideration of electronicstructure than that brieﬂy outlined in Chapter 1. There
the concept of band structure was introduced and the
electron can be thought of as moving continuously
through the structure with an energy depending on the
energy level of the band it occupies. The wave-likeproperties of the electron were also mentioned. For the
electrons the regular array of atoms on the metallic
lattice can behave as a three-dimensional diffraction
grating since the atoms are positively-charged and
interactwithmovingelectrons.Atcertainwavelengths,governed by the spacing of the atoms on the metallic
lattice, the electrons will experience strong diffraction
effects, the results of which are that electrons havingenergies corresponding to such wavelengths will be
unable to move freely through the structure. As a
consequence, in the bands of electrons, certain energy
levels cannot be occupied and therefore there will be
energy gaps in the otherwise effectively continuousenergy spectrum within a band.
The interaction of moving electrons with the metal
ions distributedon a lattice depends on the wavelength
of the electrons and the spacing of the ions in the
direction of movement of the electrons. Since the ionicspacing will depend on the direction in the lattice, the
wavelengthofthe electronssufferingdiffraction bythe
ions will depend on their direction. The kinetic energy
of a moving electron is a function of the wavelength
according to the relationship
EDh
2/2m/NAK2(6.14)
Since we are concerned with electron energies, it is
more convenient to discuss interaction effects in terms
of the reciprocal of the wavelength. This quantity is
called the wave number and is denoted by k.
In describing electron–lattice interactions it is usual
to make use of a vector diagram in which the direction
of the vector is the direction of motion of the moving
electron and its magnitude is the wave number of
the electron. The vectors representing electrons havingenergies which, because of diffraction effects, cannot
penetrate the lattice, trace out a three-dimensional
surface knownas a Brillouinzone. Figure 6.20a shows
such a zone for a face-centred cubic lattice. It is made
upofplanefaceswhichare,infact,paralleltothemost
182Modern Physical Metallurgy and Materials Engineering
Figure 6.20 Schematic representation of a Brillouin zone in a metal .
widely-spaced planes in the lattice, i.e. in this case the
f111gandf200gplanes. This is a general feature of
Brillouin zones in all lattices.
For a given direction in the lattice, it is possible to
consider the form of the electronenergies as a functionof wave number. The relationship between the twoquantities as given from equation (6.14) is
EDh
2k2/2m (6.15)
which leads to the parabolic relationship shown as a
broken line in Figure 6.20b. Because of the existenceof a Brillouin zone at a certain value of k, depending
on the lattice direction, there exists a range of energy
values which the electrons cannot assume. This pro-duces a distortion in the form of the E-kcurve in the
neighbourhood of the critical value of kand leads to
the existence of a series of energy gaps, which cannot
be occupied by electrons. The E-kcurve showing this
effect is given as a continuous line in Figure 6.20b.
The existence of this distortion in the E-kcurve,
due to a Brillouin zone, is reﬂected in the densityof states versus energy curve for the free electrons.
As previously stated, the density of states–energy
curve is parabolic in shape, but it departs from thisform at energies for which Brillouin zone interactionsoccur. The result of such interactions is shown inFigure 6.21a in which the broken line represents the
N(E)-Ecurve for free electrons in the absence of
zone effects and the full line is the curve where azone exists. The total number of electrons needed toﬁll the zone of electrons delineated by the full linein Figure 6.21a is 2 N,w h e r e Nis the total number
of atoms in the metal. Thus, a Brillouin zone would
be ﬁlled if the metal atoms each contributed twoelectrons to the band. If the metal atoms contributemore than two per atom, the excess electrons must beaccommodated in the second or higher zones.
Figure 6.21 Schematic representation of Brillouin zones .
In Figure 6.21a the two zones are separated by an
energy gap, but in real metals this is not necessarilythe case, and two zones can overlap in energy in theN(E)-Ecurves so that no such energy gaps appear.
This overlap arises from the fact that the energy ofthe forbidden region varies with direction in the latticeand often the energy level at the top of the ﬁrst zonehas a higher value in one direction than the lowest
energy level at the bottom of the next zone in some
other direction. The energy gap in the N(E)-Ecurves,
which represent the summation of electronic levels inall directions, is then closed (Figure 6.21b).
For electrical conduction to occur, it is necessary
that the electrons at the top of a band should beable to increase their energy when an electric ﬁeld isapplied to materials so that a net ﬂow of electrons inthe direction of the applied potential, which manifests
The physical properties of materials 183
itself as an electric current, can take place. If an
energy gap between two zones of the type shown
in Figure 6.21a occurs, and if the lower zone is just
ﬁlled with electrons, then it is impossible for any
electrons to increase their energy by jumping intovacant levels under the inﬂuence of an applied electric
ﬁeld, unless the ﬁeld strength is sufﬁciently great to
supply the electrons at the top of the ﬁlled band with
enough energy to jump the energy gap. Thus metallic
conduction is due to the fact that in metals the numberof electrons per atom is insufﬁcient to ﬁll the band up
to the point where an energy gap occurs. In copper, for
example, the 4 svalency electrons ﬁll only one half of
the outer s-band. In other metals (e.g. Mg) the valency
band overlaps a higher energy band and the electronsnear the Fermi level are thus free to move into the
empty states of a higher band. When the valency band
iscompletelyﬁlledandthenexthigherband,separated
by an energy gap, is completely empty, the material is
either an insulator or a semiconductor. If the gap isseveral electron volts wide, such as in diamond where
it is 7 eV, extremely high electric ﬁelds would be
necessary to raise electrons to the higher band and the
material is an insulator. If the gap is small enough,
such as 1–2 eV as in silicon, then thermal energymay be sufﬁcient to excite some electrons into the
higher band and also create vacancies in the valency
band, the material is a semiconductor. In general, the
lowest energy band which is not completely ﬁlled with
electrons is called a conduction band, and the bandcontaining the valency electrons the valency band. For
a conductor the valency band is also the conduction
band. The electronic state of a selection of materials
of different valencies is presented in Figure 6.21c.
Although all metals are relatively good conductors ofelectricity, they exhibit among themselves a range
of values for their resistivities. There are a number of
reasons for this variability. The resistivity of a metal
depends on the density of states of the most energetic
electrons at the top of the band, and the shape of theN(E)-Ecurve at this point.
Inthetransitionmetals,forexample,apartfrompro-
ducing the strong magnetic properties, great strength
and high melting point, the d-band is also responsi-
ble for the poor electrical conductivity and high elec-tronic speciﬁc heat. When an electron is scattered by
a lattice irregularity it jumps into a different quan-
tum state, and it will be evident that the more vacant
quantum states there are available in the same energy
range, the more likely will be the electron to deﬂectat the irregularity. The high resistivities of the transi-
tion metals may, therefore, be explained by the ease
with which electrons can be deﬂected into vacant d-
states. Phonon-assisted s-dscattering gives rise to the
non-linear variation of /SUBwith temperature observed at
high temperatures. The high electronic speciﬁc heat is
also due to the high density of states in the unﬁlled d-
band, since this gives rise to a considerable number of
electrons at the top of the Fermi distributionwhich can
be excited by thermal activation. In copper, of course,there are no unﬁlled levels at the top of the d-band
into which electrons can go, and consequently both
the electronic speciﬁc heat and electrical resistance is
low. The conductivity also depends on the degree to
which the electrons are scattered by the ions of the
metal which are thermally vibrating, and by impurity
atoms or other defects present in the metal.
Insulatorscanalsobemodiﬁedeitherbytheapplica-
tion of high temperatures or by the addition of impu-
rities. Clearly, insulators may become conductors at
elevated temperatures if the thermal agitation is sufﬁ-
cient to enable electrons to jump the energy gap into
the unﬁlled zone above.
6.7.2 Semiconductors
Some materials have an energy gap small enough
to be surmounted by thermal excitation. In such
intrinsicsemiconductors,as they are called, the current
carriers are electrons in the conduction band and
holes in the valency band in equal numbers. The
relative position of the two bands is as shown in
Figure 6.22. The motion of a hole in the valency
band is equivalent to the motion of an electron in
the opposite direction. Alternatively, conduction may
be produced by the presence of impurities which
either add a few electrons to an empty zone or
remove a few from a full one. Materials whichhave their conductivity developed in this way are
commonly known as semiconductors. Silicon and
germanium containingsmall amounts of impurityhave
semiconducting properties at ambient temperatures
and, as a consequence, they are frequently used in
electronic transistor devices. Silicon normally has
completely ﬁlled zones, but becomes conducting if
some of the silicon atoms, which have four valency
electrons, are replaced by phosphorus, arsenic or
antimony atoms which have ﬁve valency electrons.
The extra electrons go into empty zones, and as a
Figure 6.22 Schematic diagram of an intrinsic
semiconductor showing the relative positions of the
conduction and valency bands .
184Modern Physical Metallurgy and Materials Engineering
result silicon becomes an n-type semiconductor, since
conduction occurs by negative carriers. On the other
hand, the addition of elements of lower valency than
silicon, such as aluminium, removes electrons from
the ﬁlled zones leaving behind ‘holes’ in the valency
band structure. In this case silicon becomes a p-type
semiconductor,sincethemovement of electronsinone
direction of the zone is accompanied by a movement
of ‘holes’ in the other, and consequently they act
as if they were positive carriers. The conductivity
may be expressed as the product of (1) the number
of charge carriers, n, (2) the charge carried by each
(i.e.eD1.6ð10/NUL19C) and (3) the mobility of the
carrier, /SYN.
A pentavalent impurity which donates conduction
electrons without producing holes in the valency band
is called a donor. The spare electrons of the impurity
atoms are bound in the vicinity of the impurity atoms
in energy levels known as the donor levels, which
are near the conduction band. If the impurity exists
in an otherwise intrinsic semiconductor the number of
electrons in the conduction band become greater than
the number of holes in the valency band and, hence,
the electrons are the majority carriers and the holes the
minoritycarriers.Suchamaterialisan n-typeextrinsic
semiconductor (see Figure 6.23a).
Figure 6.23 Schematic energy band structure of (a) n-type
and (b) p-type semiconductor .Trivalent impurities in Si or Ge show the opposite
behaviour leaving an empty electron state, or hole,in the valency band. If the hole separates from theso-called acceptor atom an electron is excited from
the valency band to an acceptor level E³0.01 eV.
Thus, with impurity elements such as Al, Ga or Increating holes in the valency band in addition to thosecreated thermally, the majority carriers are holes and
the semiconductor is of the p-type extrinsic form
(see Figure 6.23b). For a semiconductor where bothelectrons and holes carry current the conductivity is
given by
/DC4Dn
ee/SYNeCnhe/SYNh (6.16)
where neandnhare, respectively, the volume con-
centration of electrons and holes, and /SYNeand/SYNhthe
mobilities of the carriers, i.e. electrons and holes.
Semiconductor materials are extensively used in
electronic devices such as the p–nrectifying junction,
transistor (a double-junction device) and the tunneldiode. Semiconductor regions of either p-o rn-type
can be produced by carefully controlling the distribu-
tion and impurity content of Si or Ge single crystals,and the boundary between p-a n d n-type extrinsic
semiconductormaterialsiscalleda p–njunction.Such
a junction conducts a large current when the voltage is
applied in one direction, but only a very small cur-rent when the voltage is reversed. The action of ap–njunction as a rectiﬁer is shown schematically in
Figure 6.24. The junction presents no barrier to the
ﬂow of minority carriers from either side, but since theconcentration of minority carriers is low, it is the ﬂow
of majority carriers which must be considered. When
the junction is biased in the forward direction, i.e. n-
type made negative and the p-type positive, the energy
barrieropposingtheﬂowofmajoritycarriersfromboth
sides of the junction is reduced. Excess majority car-
riers enter the pandnregions, and these recombine
continuously at or near the junction to allow large cur-rents to ﬂow. When the junction is reverse-biased, the
energy barrier opposing the ﬂow of majority carriers
is raised, few carriers move and little current ﬂows.
A transistor is essentially a single crystal with two
p–njunctions arranged back to back to give either a
p–n–porn–p–ntwo-junction device. For a p–n–p
devicethemaincurrentﬂowisprovidedbythepositiveholes, while for a n–p–ndevice the electrons carry
the current. Connections are made to the individual
regions of the p–n–pdevice, designated emitter, base
Figure 6.24 Schematic illustration of p–n junction rectiﬁcation with (a) forward bias and (b) reverse bias .
The physical properties of materials 185
Figure 6.25 Schematicdiagramofap–n–ptransistor .
and collector respectively, as shown in Figure 6.25,
andthebaseismadeslightlynegativeandthecollector
more negative relative to the emitter. The emitter-base junction is therefore forward-biased and a strongcurrent of holes passes through the junction into the
n-layer which, because it is thin (10
/NUL2mm), largely
reach the collector base junction without recombiningwith electrons. The collector-base junction is reverse-biased and the junction is no barrier to the passage of
holes; the current through the second junction is thus
controlled by the current through the ﬁrst junction.A small increase in voltage across the emitter-basejunction produces a large injection of holes into the
base and a large increase in current in the collector, to
give the amplifying action of the transistor.
Many varied semiconductor materials such as InSb
and GaAs have been developed apart from Si and Ge.However, in all cases very high purity and crystal
perfection is necessary for efﬁcient semiconducting
operations and to produce the material, zone-reﬁningtechniques are used. Semiconductor integrated circuitsare extensively used in micro-electronic equipment
and these are produced by vapour deposition through
masks on to a single Si-slice, followed by diffusion ofthe deposits into the base crystal.
Doped ceramic materials are used in the construc-
tion ofthermistors , which are semiconductor devices
withamarkeddependenceofelectricalresistivityupontemperature. The change in resistance can be quitesigniﬁcant at the critical temperature. Positive temper-
ature coefﬁcient (PTC) thermistors are used as switch-
ing devices, operating when a control temperature isreached during a heating process. PTC thermistors arecommonly based on barium titanate. Conversely, NTCthermistors are based on oxide ceramics and can be
used to signal a desired temperature change during
cooling;the change in resistance is much more gradualand does not have the step-characteristic of the PTCtypes.
Doped zinc oxide does not exhibit the linear volt-
age/current relation that one expects from Ohm’s Law.At low voltage, the resistivity is high and only a smallcurrent ﬂows. When the voltage increases there is a
sudden decrease in resistance, allowing a heavier cur-
rent to ﬂow. This principle is adopted in the varistor,
a voltage-sensitive on/off switch. It is wired in parallelwith high-voltage equipment and can protect it from
transient voltage ‘spikes’ or overload.
6.7.3 Superconductivity
At low temperatures ( <20 K) some metals have zero
electrical resistivityand become superconductors. This
superconductivity disappears if the temperature of
the metal is raised above a critical temperature Tc,
if a sufﬁciently strong magnetic ﬁeld is applied orwhen a high current density ﬂows. The critical ﬁeld
strength H
c, current density Jcand temperature Tcare
interdependent. Figure 6.26 shows the dependence of
Hcon temperature for a number of metals; metals with
high TcandHcvalues, which include the transition
elements, are known as hard superconductors, those
with low values such as Al, Zn, Cd, Hg, white-Sn are
soft superconductors.The curves are roughlyparabolic
andapproximatetotherelation HcDH0[1/NUL⊿T/Tc/triangleleft2]
where H0is the critical ﬁeld at 0 K; H0is about
1.6ð105A/m for Nb.
Superconductivity arises from conduction elec-
tron–electron attraction resulting from a distortion ofthe lattice through which the electrons are travelling;
this is clearly a weak interaction since for most metals
it is destroyed by thermal activation at very low tem-
peratures. As the electron moves through the lattice
it attracts nearby positive ions thereby locally caus-ing a slightly higher positive charge density. A nearby
electron may in turn be attracted by the net positive
charge, the magnitude of the attraction depending on
theelectrondensity,ionicchargeandlatticevibrational
frequencies such that under favourable conditions theeffect is slightly stronger than the electrostatic repul-
sion between electrons. The importance of the lattice
ions in superconductivity is supported by the obser-
vation that different isotopes of the same metal (e.g.
Sn and Hg) have different T
cvalues proportional to
M/NUL1/2,w h e r e Mis the atomic mass of the isotope.
Since both the frequency of atomic vibrations and
the velocity of elastic waves also varies as M/NUL1/2,
the interaction between electrons and lattice vibrations
Figure 6.26 Variation of critical ﬁeld Hcas a function of
temperature for several pure metal superconductors .
186Modern Physical Metallurgy and Materials Engineering
(i.e. electron–phonon interaction) must be at least one
cause of superconductivity.
The theory of superconductivity indicates that the
electron–electron attraction is strongest between elec-
trons in pairs, such that the resultant momentum ofeach pair is exactly the same and the individual elec-
trons of each pair have opposite spin. With this partic-
ular form of ordering the total electron energy (i.e.kinetic and interaction) is lowered and effectively
introduces a ﬁnite energy gap between this organized
state and the usual more excited state of motion. The
gap corresponds to a thin shell at the Fermi surface,
but does not produce an insulator or semiconductor,because the application of an electric ﬁeld causes the
whole Fermi distribution, together with gap, to drift
to an unsymmetrical position, so causing a current toﬂow. This current remains even when the electric ﬁeld
is removed, since the scattering which is necessary to
alter the displaced Fermi distribution is suppressed.
At 0 K all the electrons are in paired states but as
the temperature is raised, pairs are broken by thermal
activation giving rise to a number of normal electrons
in equilibrium with the superconducting pairs. With
increasing temperature the number of broken pairsincreasesuntilat T
ctheyareﬁnallyeliminatedtogether
with the energy gap; the superconducting state then
reverts to the normal conducting state. The supercon-ductivity transition is a second-order transformation
and a plot of C/Tas a function of T
2deviates from
the linear behaviour exhibited by normal conductingmetals, the electronic contribution being zero at 0 K.
The main theory of superconductivity, due to Bardeen,
Cooper and Schrieffer (BCS) attempts to relate T
cto
the strength of the interaction potential, the density
of states at the Fermi surface and to the average fre-
quency of lattice vibration involved in the scattering,
and provides some explanation for the variation of Tc
with the e/aratio for a wide range of alloys, as shown
in Figure 6.27. The main effect is attributable to the
Figure 6.27 The variation of Tcwith position in the
periodic table (from Mathias, 1959, p. 138; courtesy of
North-Holland Publishing Co.) .change in density of states with e/aratio. Supercon-
ductivity is thus favoured in compounds of polyvalent
atoms with crystal structures having a high density of
states at the Fermi surface. Compounds with high Tc
values, such as Nb 3Sn (18.1 K), Nb 3Al (17.5 K), V 3Si
(17.0 K), V 3Ga (16.8 K), all crystallize with the ˇ-
tungsten structure and have an e/aratio close to 4.7;
Tcis very sensitive to the degree of order and to devi-
ation from the stoichiometric ratio, so values probablycorrespond to the non-stoichiometric condition.
The magnetic behaviour of superconductivity is as
remarkable as the corresponding electrical behaviour,
as shown in Figure 6.28 by the Meissner effect foran ideal (structurally perfect) superconductor. It isobserved for a specimen placed in a magnetic ﬁeld⊿H < H
c/triangleleft, which is then cooled down below Tc,t h a t
magnetic lines of force are pushed out. The specimen
is a perfect diamagnetic material with zero inductanceas well as zero resistance. Such a material is termedan ideal type I superconductor. An ideal type II super-
conductorbehavessimilarlyatlowﬁeldstrengths,with
H<H
cl<Hc, but then allows a gradual penetration
of the ﬁeld returning to the normal state when pen-etration is complete at H>H
c2>Hc. In detail, the
ﬁeld actually penetrates to a small extent in type I
superconductors when it is below Hcand in type II
superconductors when His below Hcl, and decays
away at a penetration depth ³100–10nm.
The observation of the Meissner effect in type I
superconductors implies that the surface between the
normal and superconducting phases has an effectivepositive energy. In the absence of this surface energy,the specimen wouldbreak up into separate ﬁne regions
of superconducting and normal material to reduce the
work done in the expulsion of the magnetic ﬂux. Anegative surface energy exists between the normaland superconducting phases in a type II superconduc-tor and hence the superconductor exists naturally in
a state of ﬁnely-separated superconducting and nor-
mal regions. By adopting a ‘mixed state’ of normaland superconducting regions the volume of interface ismaximized while at the same time keeping the volume
Figure 6.28 The Meissner effect; shown by the expulsion of
magnetic ﬂux when the specimen becomes superconducting .
The physical properties of materials 187
of normal conduction as small as possible. The struc-
ture of the mixed state is believed to consist of linesof normal phases parallel to the applied ﬁeld throughwhich the ﬁeld lines run, embedded in a supercon-ducting matrix. The ﬁeld falls off with distances fromthe centre of each line over the characteristic distance/NAK, and vortices or whirlpools of supercurrents ﬂow
around each line; the ﬂux line, together with its cur-rent vortex, is called a ﬂuxoid. At H
c1, ﬂuxoids appear
in the specimen and increase in number as the mag-neticﬁeldisraised.At H
c2,theﬂuxoidscompletelyﬁll
the cross-section of the sample and type II supercon-ductivity disappears. Type II superconductors are ofparticular interest because of their high critical ﬁeldswhich makes them potentially useful for the construc-tion of high-ﬁeld electromagnetics and solenoids. To
produce a magnetic ﬁeld of ³10 T with a conven-
tional solenoid would cost more than ten times that ofa superconducting solenoid wound with Nb
3Sn wire.
By embedding Nb wire in a bronze matrix it is pos-sible to form channels of Nb
3Sn by interdiffusion.
The conventional installation would require consid-erable power, cooling water and space, whereas thesuperconducting solenoid occupies little space, has nosteady-state power consumption and uses relativelylittle liquid helium. It is necessary, however, for thematerial to carry useful currents without resistancein such high ﬁelds, which is not usually the case inannealed homogeneous type II superconductors. For-tunately, the critical current density is extremely sen-sitive to microstructure and is markedly increased byprecipitation-hardening, cold work, radiation damage,
etc., because the lattice defects introducedpin the ﬂux-
oids and tend to immobilize them. Figure 6.29 showsthe inﬂuence of metallurgical treatment on the criticalcurrent density.
Figure 6.29 The effect of processing on the Jcversus H
curve of an Nb–25% Zr alloy wire which produces a ﬁne
precipitate and raises Jc(from Rose, Shepard and Wulff,
1966; courtesy of John Wiley and Sons) .6.7.4 Oxide superconductors
In 1986 a new class of ‘warm’ superconductors, based
on mixed ceramic oxides, was discovered by J. G.Bednorz and K. A. M ¨uller. These lanthanum–copper
oxide superconductors had a T
caround 35 K, well
above liquid hydrogen temperature. Since then, threemixed oxide families have been developed with muchhigher T
cvalues, all around 100 K. Such materials
give rise to optimism for superconductor technology;ﬁrst, in the use of liquid nitrogen rather than liquidhydrogen and second, in the prospect of producing aroom temperature superconductor.
The ﬁrst oxide family was developed by mixing
and heating the three oxides Y
2O3, BaO and CuO.
This gives rise to the mixed oxide YBa 2Cu3O7/NULx,
sometimesreferredtoas1–2–3com pound or YBCO.
The structure is shown in Figure 6.30 and is basicallymade by stacking three perovskite-type unit cells oneabove the other; the top and bottom cells have bariumions at the centre and copper ions at the corners, themiddle cell has yttrium at the centre. Oxygen ions sit
half-way along the cell edges but planes, other than
those containing barium, have some missing oxygenions (i.e. vacancies denoted by xin the oxide formula).
This structure therefore has planes of copper andoxygen ions containingvacancies, and copper–oxygenion chains perpendicular to them. YBCO has a T
c
value of about 90 K which is virtually unchanged
when yttrium is replaced by other rare earth elements.The second family of oxides are Bi–Ca–Sr–Cu–O
x
materials with the metal ions in the ratio of 2111,2122 or 2223, respectively. The 2111 oxide has onlyonecopper–oxygenlayerbetweenthebismuth-oxygenlayers, the 2122 two and the 2223 three giving rise toan increasing T
cup to about 105 K. The third family
is based on Tl–Ca–Ba–Cu–O with a 2223 structurehaving three copper–oxygen layers and a T
cof about
125 K.
While these oxide superconductors have high Tc
values and high critical magnetic ﬁeld ( Hc)-values,
they unfortunately have very low values of Jc,t h e
critical current density. A high Jcis required if they
are to be used for powerful superconducting magnets.Electrical applications are therefore unlikely until theJ
cvalue can be raised by several orders of magni-
tude comparable to those of conventional supercon-
ductors, i.e. 106Ac m/NUL2. The reason for the low Jc
is thought to be largely due to the grain boundaries
in polycrystalline materials, together with dislocations,
voids and impurity particles. Single crystals show Jc
valuesaround105Ac m/NUL2andtexturedmaterials, pro-
duced by melt growth techniques, about 104Ac m/NUL2,
but both processes have limited commercial applica-tion.Electronicapplicationsappear tobe more promis-ing since it is in the area of thin (1
µm) ﬁlms that
highJcvalues have been obtained. By careful deposi-
tion control, epitaxial and single-crystal ﬁlms having
Jc×106Ac m/NUL2withlowmagneticﬁeld dependence
have been produced.
188Modern Physical Metallurgy and Materials Engineering
Figure 6.30 Structureof1–2–3com pound; the unit cell of the 90 K superconducting perovskite, YBa2Cu3O7/NULx,w h e r e
x¾0 (by courtesy of P. J. Hirst, Superconductivity Research Group, University of Birmingham, UK) .
6.8 Magnetic properties
6.8.1 Magnetic susceptibility
When a metal is placed in a magnetic ﬁeld of strength
H, the ﬁeld induced in the metal is given by
BDHC4/EMI (6.17)
where Iis the intensity of magnetization. The quantity
Iisacharacteristicpropertyofthemetal,andisrelated
tothesusceptibilityperunitvolumeofthemetalwhichis deﬁned as
/DC4DI/H (6.18)
The susceptibility is usually measured by a method
which depends upon the fact that when a metalspecimen is suspended in a non-uniform transversemagnetic ﬁeld, a force proportional to /DC4V.H.dH/dx,
where Vis the volume of the specimen and d H/dx
is the ﬁeld gradient measured transversely to the lines
of force, is exerted upon it. This force is easily mea-
sured by attaching the specimen to a sensitive bal-ance, and one type commonly used is that designedby Sucksmith. In this balance the distortion of acopper–beryllium ring, caused by the force on thespecimen, is measured by means of an optical or
electro-mechanicalsystem.Thosemetalsforwhich /DC4is
negative, such as copper, silver, gold and bismuth, are
repelled by the ﬁeld and are termed diamagnetic mate-
rials. Most metals, however, have positive /DC4values
(i.e. they are attracted by the ﬁeld) and are either para-magnetic (when /DC4is small) or ferromagnetic (when /DC4
is very large). Only four pure metals–iron, cobalt andnickel from the transition series, and gadolinium from
the rare earth series–are ferromagnetic ⊿/DC4³1000/triangleleft
at room temperature, but there are several ferromag-netic alloys and some contain no metals which arethemselves ferromagnetic. The Heusler alloy, whichcontains manganese, copper and aluminium, is one
example; ferromagnetism is due to the presence of one
of the transition metals.
The ability of a ferromagnetic metal to concen-
trate the lines of force of the applied ﬁeld is of greatpractical importance, and while all such materials canbe both magnetized and demagnetized, the ease with
which this can be achieved usuallygoverns their appli-
cation in the various branches of engineering. Materi-als may be generally classiﬁed either as magneticallysoft (temporary magnets) or as magnetically hard (per-manent magnets), and the difference between the two
The physical properties of materials 189
Figure 6.31 B–H curves for (a) soft and (b) hard magnets .
types of magnet may be inferred from Figure 6.31.
Here, His the magnetic ﬁeld necessary to induce a
ﬁeld of strength Binside the material. Upon removal
of the ﬁeld H, a certain residual magnetism Br, known
as the remanence residual, is left in the specimen, and
aﬁ e l d Hc, called the coercive force, must be applied
in the opposite direction to remove it. A soft magnet
is one which is easy both to magnetize and to demag-
netize and, as shown in Figure 6.31a, a low value of
His sufﬁcient to induce a large ﬁeld Bin the metal,
while only a small ﬁeld Hcis required to remove it;
a hard magnet is a material that is magnetized and
demagnetized with difﬁculty (Figure 6.31b).
6.8.2 Diamagnetism and paramagnetism
Diagmagnetism is a universal property of the atomsince it arises from the motion of electrons in their
orbits around the nucleus. Electrons moving in thisway represent electrical circuits and it follows from
Lenz’s law that this motion is altered by an applied
ﬁeld in such a manner as to set up a repulsive force.
The diamagnetic contribution from the valency elec-
trons is small, but from a closed shell it is proportionalto the number of electrons in it and to the square of the
radius of the ‘orbit’. In many metals this diamagnetic
effect is outweighed by a paramagnetic contribution,the origin of which is to be found in the electron
spin. Each electron behaves like a small magnet and
in a magnetic ﬁeld can take up one of two orienta-
tions, either along the ﬁeld or in the other opposite
direction, depending on the direction of the electronspin. Accordingly, the energy of the electron is either
decreased or increased and may be represented conve-
nientlyby the band theory. Thus, if we regard the band
ofenergylevelsassplitintotwohalves(Figure 6.32a),
each half associated with electrons of opposite spin, itfollows that in the presence of the ﬁeld, some of the
electrons will transfer their allegiance from one band
to the other until the Fermi energy level is the same in
both.Itisclear,therefore,thatinthisstatetherewillbe
a larger number of electrons which have their energylowered bytheﬁeld than havetheir energyraised. This
conditiondeﬁnesparamagnetism,sincetherewillbean
excess of unpaired spins which give rise to a resultantmagnetic moment.
It is evident that an insulator will not be paramag-
neticsincethebandsarefullandtheloweredhalf-bandcannot accommodate those electrons which wish to‘spill over’ from the raised half-band. On the other
hand, it is not true, as one might expect, that conduc-
tors are always paramagnetic. This follows becausein some elements the natural diamagnetic contributionoutweighs the paramagnetic contribution; in copper,
for example, the newly ﬁlled d-shell gives rise to a
larger diamagnetic contribution.
6.8.3 Ferromagnetism
Thetheoryofferromagnetismisdifﬁcultandatpresentnot completely understood. Nevertheless, from theelectron theory of metals it is possible to build up
a band picture of ferromagnetic materials which goes
a long way to explain not only their ferromagneticproperties but also the associated high resistivity and
electronic speciﬁc heat of these metals compared to
copper.Inrecentyearsconsiderableexperimentalworkhas been done on the electronic behaviour of the tran-sition elements, and this suggests that the electronic
structure of iron is somewhat different to that of cobalt
and nickel.
Ferromagnetism, like paramagnetism, has its ori-
gin in the electron spin. In ferromagnetic materials,
however, permanent magnetism is obtained and this
