Repository: Ketankham/chatbot-meta-books

File: reed-hill-book.txt (part 18 of 48)
Sm/H11005k[3nFeln 3nFe/H11002ncln nc/H11002(3nFe/H11002nc) ln (3 nFe/H11002nc)] 9.7
Let /H9004Gcrepresent the increase in the Gibbs free energy of the system due to the presence
of carbon atoms in solid solution in the iron; then
/H9004Gc/H11005ncgc/H11002TSm9.8
where gcis the free energy associated with a single carbon atom. The carbon concentra-
tion corresponding to a minimum Gccan be obtained by setting /H9004Gc/H20862dnc/H110050. If the indi-
cated operation is performed, one obtains, with the aid of Stirling’s approximation,
/H9004Gc/H20862dnc/H11005gc/H11001kT[ln nc/H11002ln(3nFe/H11002nc)]/H110050 9.9
which leads to
9.10
For a dilute solution, where , this reduces to
C/H11005nc/H20862nFe/H11005 9.11
where gc/H11005wc/H11002scT, and wcand scare the work to add a carbon atom into the lattice and
the intrinsic entropy associated with the addition of this atom, respectively. Equation 9.11may also be written in the form
C/H11005Be2Qc/H20862RT 9.12
where B/H11005eSc/H20862Ris a constant, Qc/H11005Nq0the work to introduce a mole of carbon atoms,
R/H110058.37 J per mole-K, Tthe temperature in degrees Kelvin, Nis Avogadro’s number,
and Sc/H11005NSc.
Now let us consider the physical signiﬁcance of wc, which has been deﬁned as the
work required to introduce a carbon atom into an interstitial position. This element ofwork depends upon the source of the carbon atoms, which in alloys of pure iron and car-bon can be either graphite crystals or iron-carbide crystals. In either case, the crystals thatsupply the carbon atoms are assumed to be in intimate contact with the iron. The mostimportant of these two sources of carbon is iron-carbide, for commercial steels are almostuniversally aggregates of iron and iron-carbide. Graphite rarely appears in steels, eventhough it represents a more stable phase than iron-carbide. (Iron-carbide is a metastable3e/H11002gc/H20862kT/H110053esc/H20862ke/H11002wc/H20862kTnc/H11021/H11021nFenc
(3nFe/H11002nc)/H11005e/H11002gc/H20862kT(ln(x)!/H11229x/H11080ln(x)/H11001x)Sm/H11005k/H11080ln (3nFe)!
nc!(3nFe/H11002nc)!09Ch09.qxd  11/6/08  3:36 PM  Page 265
Chapter 9 Solid Solutions 266
0 300 400 500 600 700 800 900 1000 
0.005 27°C723°C
0.010 
Weight percent carbonAbsolute temperature, K 
0.015 0.020 FIG. 9.3 Solubility of carbon in alpha-iron
(body-centered cubic iron)phase and there is a free-energy decrease when it decomposes to form graphite and iron.
However, the rate of this decomposition is extremely slow in the temperature range of
normal steel usage, and, for all practical purposes, Fe3C may be considered a stable phase.)
In metallurgical terminology, iron-carbide is called cementite , and the interstitial solid
solution of carbon in body-centered cubic iron is known as ferrite . These terms will be used
in the following sections of the book.
According to Chipman,1the experimentally determined activation energy Qcfor the
transfer of a mole of carbon atoms from cementite to ferrite is 77,300 J per mole. At the
same time Chipman gives the corresponding value for graphite to ferrite as 106,300 J per
mole. The work to take a carbon atom from graphite and place it interstitially in iron is
therefore greater than the work to take it from iron-carbide and place it in iron. This, of
course, has an effect on the equllibrium number of carbon atoms in the iron lattice. The
solubility of carbon in ferrite is lower when the iron is in equilibrium with graphite than
when it is in equilibrium with cementite, because a greater energy is required to remove
an atom from graphite and place it in the iron. The solubility equation
Cc/H11005Be2Qc/H20862RT 9.13
can be evaluated in terms of the data reported in Chipman’s paper, which speciﬁcally apply
to the case of ferrite in equilibrium with cementite (that is, where the interstitial atoms are
supplied by iron-carbide). If this is done, we obtain
Cc/H1100511.2 e/H1100277,300 /H20862RT9.14
where Ccis the equilibrium concentration of carbon atoms ( nc/H20862nFe). This equation is easily
converted to read the carbon concentration in weight percent, thus
C/H11032c/H11005240e/H1100277,300 /H20862RT9.15
where R/H110058.314 J per mole-K.
Figure 9.3 shows a plot of the equilibrium carbon concentration between room tem-
perature and 727°C (1000 K). The curve clearly shows that the solubility of carbon in fer-
rite is very small. The equilibrium value at room temperature is only 8.5 /H1100310/H1100212weight
percent, or one part in 8.5 /H1100310/H1100214by weight. This is equivalent to an atom fraction of 
4/H1100310/H1100213, or a mean separation between solute atoms of 3,000 solvent atoms. Figure 9.3
also shows the temperature dependence of the equilibrium number of carbon atoms. 
At 727°C the carbon concentration reaches its maximum value, 0.022 percent. In this case,09Ch09.qxd  11/6/08  3:36 PM  Page 266
267 9.6 Interaction of Dislocations and Solute Atoms
there is about one carbon atom for every 1000 iron atoms, or a separation equivalent to
approximately 10 solvent atoms between carbon atoms.
9.5 SUBSTITUTIONAL SOLID SOLUTIONS AND 
THE HUME-ROTHERY RULES
In Figure 9.1A, the copper and nickel atoms are drawn with the same diameters. Actually,the atoms in a crystal of pure copper have an apparent diameter (0.2551 nm) about 2 percent larger than those in a crystal of pure nickel (0.2487 nm). This difference is smalland only a slight distortion of the lattice occurs when a copper atom enters a nickel crys-tal, or vice versa, and it is not surprising that these two elements are able to crystallizesimultaneously into a face-centered cubic lattice in all proportions. Nickel and copper forman excellent example of an alloy series of complete solubility.
Silver, like copper and nickel, crystallizes in the face-centered cubic structure. It is
also chemically similar to copper. However, the solubility of copper in silver, or silverin copper, equals only a fraction of 1 percent at room temperature. There is, thus, afundamental difference between the copper-nickel systems and the copper-silver sys-tems. This dissimilarity is due primarily to a greater difference in the relative sizes ofthe atoms in the copper-silver alloys. The apparent diameter of silver is 0.2884 nm, orabout 13 percent larger than that of copper. It is thus very close to the limit noted ﬁrstby Hume-Rothery, who pointed out that an extensive solid solubility of one metal inanother only occurs if the diameters of the metals differ by less than 15 percent. Thiscriterion for solubility is known as the size factor and is directly related to the strains
produced in the lattice of the solvent by the solute atoms.
The size factor is only a necessary condition for a high degree of solubility. It is
not a sufficient condition, since other requirements must be satisfied. One of themost important requirements is the relative positions of the elements in the electro-motive series. (This series may normally be found in either a general chemistry textor an elementary book on the subject of corrosion.) Two elements, which lie far apartin this series, do not, as a rule, alloy in the normal sense, but combine according tothe rules of chemical valence. In this case, the more electropositive element yields itsvalence electrons to the more electronegative element, with the result that a crystalwith ionic bonding is formed. A typical example of this type of crystal is found inNaCl. On the other hand, when metals lie close to each other in the electromotiveseries, they tend to act as if they were chemically the same, which leads to metallicbonding instead of ionic.
Two other factors are of importance, especially when one considers a completely sol-
uble system. Even if the size factor and electromotive series positions are favorable, sucha system is only possible when both components (pure metals) have the same valence, andcrystallize in the same lattice form. More detailed discussion of Hume-Rothery rules canbe found in Reference 2 listed at the end of the chapter.
9.6 INTERACTION OF DISLOCATIONS AND SOLUTE ATOMS
A dislocation is a crystal defect the presence of which in a crystal means that large num-bers of atoms have been displaced from their normal lattice positions. This displacementof the atoms around the center of a dislocation results in a complex two-dimensional strainpattern with the dislocation line at its center.09Ch09.qxd  11/6/08  3:36 PM  Page 267
Chapter 9 Solid Solutions 268
τ σt σt σc 
σc τ
ττ
(A) (B) (C)
FIG. 9.4 (A) Stress vectors on a unit cube corresponding to a state of pure
shear. (B)Deformation of a unit cube corresponding to shear stresses of
Fig. 9.4A. (C)A state of pure shear is equivalent to two equal normal
stresses, one compressive and one tensile, aligned at 45° to the shear
stresses9.7 DISLOCATION ATMOSPHERES
When a crystal contains both dislocations and solute atoms, interactions may occur. Of
particular interest is the interaction between substitutional solutes and dislocations in
the edge orientation. If the diameter of a solute atom is either larger or smaller than
that of the solvent atom, the lattice of the latter is strained. A large solute atom expands
the surrounding lattice, while a small one contracts it. These distortions may be largely
relieved if the solute atom ﬁnds itself in the proper place close to the center of a dislo-
cation. Thus, the free energy of the crystal will be lowered when a small solute atom is
substituted for a larger solvent atom in the compressed region of a dislocation in, or
close to, the extra plane of the dislocation. (See Fig. 4.38). In fact, it can be shown by
computations that the stress ﬁeld of the dislocation attracts small solvent atoms to
this area. Similarly, large solute atoms are drawn to lattice positions below the edge
(i.e., the expanded region of the dislocation).
Substitutional atoms do not react strongly with dislocations in the screw orientation
where the strain ﬁeld is nearly pure shear. The lattice distortion associated with substitu-
tional atoms can be assumed to be spherical in shape. Figure 9.4 shows that a state of pure
shear is equivalent to two equal normal strains (principal strains)—one tensile and one
compressive. Lattice strains of this type will not react strongly with the spherical strain
associated with substitutional solute atoms.
Now consider the interaction of interstitial atoms and dislocations. Interstitial atoms
can react with the edge orientations of dislocations since they normally cause an expan-
sion of the solvent lattice. As a result, interstitial atoms are drawn toward the expanded
regions of edge dislocations. Also, because of the nonspherical lattice distortions that inter-
stitial atoms produce in body-centered cubic metals, they are capable of reacting with the
screw components of dislocations in this type of lattice. An example has already been cited
when it was shown that the carbon atom enters a restricted space between a pair of iron
atoms and shoves them apart. (See Fig. 9.2.) Since, in the body-centered cubic lattice, the
atom pairs referred to always lie along the edges of the unit cells or at the centers of two
adjacent unit cells, the distortions (expansions) are in /H20855100 /H20856directions. A nonspherical
lattice distortion such as this will react with the shear strain ﬁeld of a screw dislocation as
follows. In those regions close to a screw dislocation where a /H20855100 /H20856direction lies close to09Ch09.qxd  11/6/08  3:36 PM  Page 268
269 9.8 The Formation of a Dislocation Atmosphere
the principal tensile strain of the dislocation’s strain ﬁeld (Fig. 9.4), the holes separating
iron-atom pairs lying along this direction will be enlarged. Carbon atoms will naturallyseek these enlarged interstitial positions.
Solute atoms are drawn toward dislocations as a result of the interactions of their
strain ﬁelds. However, the rate at which the solute atoms move under these attractiveforces is controlled by the rate at which they can diffuse through the lattice. At high tem-peratures, diffusion rates are rapid, and solute atoms concentrate quickly around disloca-tions. If the solute atoms have a mutual attraction, the precipitation of a second crystallinephase may start at dislocations. In this case, dislocations act as sinks for solute atoms, andthe ﬂow can be assumed to be in one direction—toward the dislocations. Movements ofthis nature can be expected to continue until the solute concentration in the crystal isdepleted (lowered to the point where it is in equilibrium with the newly formed phase).On the other hand, if the solute atoms do not combine to form a new phase, an equilib-rium state should develop, with equal numbers of solute atoms entering and leaving aﬁnite volume containing a dislocation. Under these conditions, a steady-state concentra-tion of solute atoms builds up around the dislocation which is higher than that of the sur-rounding lattice. This excess of solute atoms associated with a dislocation is known as itsatmosphere . The number of atoms in the atmosphere depends on the temperature.
Increasing the temperature tends to tear solute atoms away from dislocations and toincrease the entropy of the crystal. Increasing temperatures thus lowers the solute concen-trations around dislocations, and at a suffciently high temperature, the concentrations canbe lowered to the point where it can be considered that dislocation atomospheres nolonger exist.
9.8 THE FORMATION OF A DISLOCATION ATMOSPHERE
A simple theory rationalizing the kinetics of solute atom movements in the stressﬁeldof an edge dislocation was proposed by Cottrell and Bilby
3in 1949. Their theory
assumed that a difference in size between the substitutional solute atoms and thesolvent atoms should result in strains in the lattice centered at the solute atoms. Whena solute atom lies in the stress-ﬁeld of a dislocation, an interaction energy between thesolute atom and the dislocation should occur. Following Cottrell,
4this interaction
energy is computed as follows. It is ﬁrst assumed that the crystal can be treated as anisotropic elastic solid so that isotropic elasticity theory may be used and the strainassociated with the solute atom has spherical symmetry. The effective radial strain of asolute atom is then taken as
9.16
where r/H11032is the radius of the solute atom and rthat of the solvent atom. The volume strain
was then computed by multiplying the surface area of a sphere of radius r(i.e., 4 pr
2) by
/H9004r, where by Eq. 9.16, /H9004r/H11005/H9255r. This gives a volume strain of 4 p/H9255r3. The interaction energy
was then obtained by multiplying the volume strain by the hydrostatic stress of thedislocation at the solute atom. This hydrostatic stress equals
9.17
/H110021
3(sxx/H11001 syy/H11001 szz)/H9255/H11005r/H11032/H11002r
r09Ch09.qxd  11/6/08  3:36 PM  Page 269
Chapter 9 Solid Solutions 270
θSolute atom 
Slip plane x R y 
FIG. 9.5 A ﬁgure deﬁning the polar coordinate
variables Rand uwhere sxx, syy, and szzare the three orthogonal components of the stress expressed in
Cartesian coordinates (see Eq. 4.9.) The result is
U/H11005/H110024/3 p/H9255r3(sxx/H11001syy/H11001szz) 9.18
However, the interaction energy is more conveniently expressed in polar coordinates.
See Eq. 4.10. In these coordinates, the interaction energy becomes
9.19
or
9.20
where uand Rare deﬁned in Fig. 9.5 and
9.21
The parameter Ais called the interaction constant .
9.9 THE EVALUATION OF A
The evaluation of the interaction constant Awill now be considered for the metal iron
where
b/H110052.48/H1100310/H1100210m
r/H110051.24/H1100310/H1100210m
9.22
m/H110057/H110031011Pa
n/H110050.33A/H110054(1/H11001/H9263)
3(1/H11002/H9263)mb/H9255r3.U/H11005A sin u
RU/H110054(1/H11001/H9263)mb/H9255r3 sin u
3(1/H11002/H9263)R09Ch09.qxd  11/6/08  3:36 PM  Page 270
271 9.10 The Drag of Atmospheres on Moving Dislocations
where bis the Burgers vector, rthe solvent atom radius, mthe shear modulus, and nis
Poisson’s ratio. Substituting the values from Eqs. 9.22 into Eq. 9.21 yields A/H110058.8/H11003
10/H1100229/H9255Nm2. Thus, if the (substitutional) solute atom radius is 10 percent larger than
the iron atom, Awould equal 8.8 /H1100310/H1100230Nm2.
The above calculation gives the interaction energy between a solute atom and an edge
dislocation in a substitutional solid solution. The interaction energy between an interstitial
solute atom and an edge dislocation in a bcc metal can also be evaluated using Eq. 9.20.However, the calculation of Ais more complicated because the strain in the lattice due to
the interstitial atom does not have spherical symmetry. It has a tetragonal symmetry. Anexample of this type of solid solution is carbon steel, which normally contains interstitialcarbon atoms dissolved in the bcc iron lattice. The calculation of the interaction constantfor this case will not be covered here. The original calculations of Cottrell and Bilby gaveA/H110053.0/H1100310
/H1100220dyne cm2(3.0/H1100310/H1100229Nm2). However, a later and more accurate
calculation by Schoeck and Seeger5used A/H110051.84/H1100310/H1100229Nm2.
9.10 THE DRAG OF ATMOSPHERES ON MOVING DISLOCATIONS
Consider an edge dislocation in a body-centered cubic metal such as iron. Directly abovethe dislocation line the compressive stress that exists there tends to lower the carbon ornitrogen atom concentration to a value below that existing in the crystal as a whole. At the same time, the tensile stress below the dislocation attracts these interstitial soluteatoms. The dislocation atmosphere around an edge dislocation therefore consists of anexcess concentration of interstitial atoms below the edge, and a deﬁciency of these atomsabove the edge.
When such a dislocation moves at a high enough temperature so that solute atoms are
very mobile, its atmosphere tends to move with it. The movement of a dislocation awayfrom its atmosphere creates an effective stress on the solute atoms that draws them backtoward their equilibrium distribution. This motion can only occur by thermally activatedjumps of the atoms from one interstitial position to another. As a result, the atmospheretends to lag behind the dislocation. At the same time, the distribution of the atoms in theatmosphere also changes. This is because the structure of the atmosphere is now inﬂu-enced by several additional factors. The most important of these is probably that themovement of the dislocation through the crystal tends to bring additional solute atomsinto the atmosphere. At the same time, a corresponding number of solute atoms mustleave the atmosphere on the side opposite to the direction of motion. In this process, it canbe considered that the movement of the dislocation through the crystal tends to realignthose solute atoms lying just above its slip plane into positions below its slip plane. Theatmosphere associated with a moving dislocation is thus a dynamic concept, but its exis-tence can have a strong inﬂuence on the motion of a dislocation.
Now let us consider how the atmosphere affects the motion of a dislocation. The inter-
action stress between the solute atoms in the atmosphere and the dislocation makes itmore difﬁcult to move the dislocation, and this stress has to be overcome in order toadvance the dislocation. The drag-stress due to a dislocation atmosphere is therefore oneof the important components of the ﬂow-stress of a metal. This stress component is afunction of the dislocation velocity. The qualitative nature of its dependence on the veloc-ity can be easily visualized. At both very high and very low velocities the drag-stress hasto be very small. At extremely high dislocation velocities the dislocation passes by thesolute atoms at such a fast rate that there is insufﬁcient time for the atoms to rearrange09Ch09.qxd  11/6/08  3:36 PM  Page 271
Chapter 9 Solid Solutions 272
vcσdmσd , Drag stress
V, Dislocation velocity
(A)
vc1vc2σdmσd , Drag stress
(B)εcσdmσd , Drag stress
ε, Strain rate
T, Temperature(C)ε
Tc T σdm σd , Drag stress 
(D)
FIG. 9.6 Variation of the drag-stress with, (A) the dislocation velocity, 
(B)the dislocation velocity at two different temperatures, (C)the strain rate,
and(D)the temperature at constant strain ratethemselves. Under these conditions, the solute atoms can be considered as a set of ﬁxed
obstacles through which the dislocation moves. An atmosphere of solute atoms should not
exist under these conditions. On the other hand, when the dislocation is at rest there exists
no net stress between the dislocation and its atmosphere. If the dislocation is now given a
small velocity, the center of its atmosphere will move to a position behind the dislocation.
The distance of separation between the dislocation and the effective center of its atmos-
phere increases with increasing velocity. Computations6indicate that this causes an
increase in the drag-stress that is proportional to the dislocation velocity. However, even-
tually a maximum drag-stress should be reached, since at very large velocities the atmos-
phere itself becomes less and less well-deﬁned. Figure 9.6A shows the nature of this
dependence of the drag-stress on the dislocation velocity.
It is appropriate now to consider the effect of temperature on the drag-stress disloca-
tion velocity relationship. The drag-stress is, in effect, a manifestation of a coupling between
a moving dislocation and a set of interstitial atoms that also must move in order to both
form and maintain the atmosphere. Accordingly, it can be assumed that the maximum
drag-stress corresponds to a direct relationship between the dislocation velocity and the dif-
fusion rate of the solute atoms. Increasing the temperature increases the rate at which the
solute atoms move and, as a result, the dislocation velocity corresponding to a maximum
drag-stress also has to increase. This is shown in Fig. 9.6B. Note that at the higher temper-
ature the critical velocity ycis higher. However, the maximum drag-stress sdmremains the
same. This is in agreement with the theoretical treatment of Cottrell and Jaswon.
By the Orowan equation, we have . Therefore, at a constant dislocation den-
sity, the average dislocation velocity should be directly proportional to the strain rate.
Therefore, it is reasonable to assume that when deformation occurs at a nearly constant/H11080g/H11005 rby09Ch09.qxd  11/6/08  3:36 PM  Page 272
273 9.11 The Sharp Yield Point and Lüders Bands
Tensile strainTensile stress
(A) (B)ba
FIG. 9.7 (A) Tensile stress-strain curve for a
metal exhibiting a sharp yield point. (B)Stress-
strain curve for a metal that does not exhibit a
sharp yield pointvalue of r, the relationship between the strain rate and the drag-stress component of the
ﬂow-stress should be similar to that shown in Fig. 9.6C. ﬁnally, because of the interrela-
tionship between strain rate and temperature, it may be deduced that a similar relation-
ship exists between the temperature and the drag-stress when the strain rate is held
constant. This is illustrated in Fig. 9.6D. Note that in this case the temperature decreases
as the abscissa coordinate increases. This is because a very low temperature at a constant
strain rate is equivalent to a high strain rate at a constant temperature. In either case, the
solute becomes immobile with respect to the moving dislocation. The results of recent
modeling calculations using a phase-ﬁeld model also indicate that the average velocity of
dislocations depends on the ratio of the solute mobility to dislocation mobility.7
9.11 THE SHARP YIELD POINT AND LÜDERS BANDS
When the stress-strain curves of metals deformed in tension are plotted, two basic types of
curves are observed, as shown in Fig. 9.7. The curve on the left exhibits what is known as a
sharp yield point . In this curve, the stress rises with insigniﬁcant plastic deformation to point a,
the upper yield point. At this point, the material begins to yield, with a simultaneous drop in
the ﬂow-stress required for continued deformation. This new yield stress, point b, is called the
lower yield point and corresponds to an appreciable plastic strain at an almost constant stress.
Eventually the metal starts to harden with an increase in the stress necessary for additional
deformation. After this occurs, there is little difference between the appearance of the stress-
strain curves for metals with a yield point and those without it.
The sharp yield point is an especially important effect because it occurs in iron and in
low-carbon steels. Its existence is of considerable concern to manufacturers who stamp or
draw thin sheets of these materials in forming such objects as automobile bodies. The
signiﬁcance of the yield point is this: once plastic deformation starts in a given area, the
metal at this point is effectively softened and suffers a relatively large plastic deformation.
This deformation then spreads into the material adjoining the region, which has yielded
because of the stress concentration at the boundary between the deformed and undeformed
areas. In general, deformation starts at positions of stress concentration as discrete bands of
deformed material, called Lüders bands . In the usual tensile test specimen (Fig. 9.8), the ﬁl-
lets are stress raisers and points at which Lüders bands form. The edges of these bands make
approximately 50° angles with the stress axis and are designated Lüders lines . Lüders bands
should not be confused with slip lines. It is quite possible to have hundreds of crystals coop-
erating to form a Lüders band, each slipping in a complicated fashion on its own slip planes.
Once a Lüders band has formed at one ﬁllet of a tensile test specimen, it can then move09Ch09.qxd  11/6/08  3:36 PM  Page 273
Chapter 9 Solid Solutions 274
Tensile force
Tensile forceMoving edges 
of Lüders bands Deformed
regions FIG. 9.8 Lüders bands in a tensile-test specimen
through the gage length of the specimen. The bands can form simultaneously at both ends
of a tensile test specimen, or even, under certain conditions, at a number of positions
throughout the specimen gage length. In any case, the deformation starts at localized areas
and spreads into undeformed areas. This occurs at an almost constant stress and explains
the horizontal part of the stress-strain curve at the lower yield point. In fact, the lower yield
stress can be viewed as the stress required to propagate the Lüders bands. The velocity with
which a Lüders front moves increases with an increase in the applied stress. Most testing
machines tend to deform a specimen at a ﬁxed rate. If two Lüders bands move through a
specimen’s gage section, the front of each Lüders band will move at approximately half the
rate of the front of a single band. This means that the lower yield stress required to move
two fronts will be less than that required to move a single front and, in general, an increase
or decrease in the number of moving Lüders fronts must be accompanied by a correspon-
ding variation in the lower yield stress. This accounts for the ﬂuctuating lower yield stress
shown schematically in Fig. 9.7. Only after the Lüders deformation has covered the entire
gage section does the stress-strain curve start to rise again.
In the previously mentioned example of low-carbon-steel sheet used in forming auto-
mobile bodies, the effect of using metals containing a yield point is to develop roughened
surfaces. These surfaces result from the uneven spread of Lüders bands, which leave
striations on the surface commonly called stretcher strains . On the other hand, when mate-
rial without a yield point is used, work hardening instead of softening sets in as soon as
plastic deformation starts. This tends to spread deformation uniformly over large areas and
to produce smooth surfaces after deformation.
It may not be necessary to exceed all of the yield point strain in order to remove most
of the harmful effects of the Lüders phenomenon. Annealed steel sheet is often given a
slight reduction in thickness by rolling, which amounts to about a 1 percent strain. This is
called a temper roll , and it produces a very large number of Lüders band nuclei in the sheet.
When the metal is later deformed into a ﬁnished product, these small bands grow; but,
because of their small size and close proximity to each other, the resulting surface rough-
ening is greatly reduced.09Ch09.qxd  11/6/08  3:36 PM  Page 274
275 9.12 The Theory of the Sharp Yield Point
9.12 THE THEORY OF THE SHARP YIELD POINT
It has been proposed by Cottrell4that the sharp yield point which occurs in certain metals
is a result of the interaction between dislocations and solute atoms. According to this
theory, the atmosphere of solute atoms that collect around dislocations serves to pin down,or anchor, the dislocations. Additional stress, over that normally required for movement,is needed in order to free a dislocation from its atmosphere. This results in an increase inthe stress required to set dislocations in motion, and corresponds to the upper yield-pointstress. The lower yield point in the original Cottrell theory then represents the stress tomove dislocations that have been freed from their atmospheres. It is important to notethat, in general, yield points involve interactions between dislocations and solute atoms attemperatures low enough so that the thermal mobility of the solute atoms is very low.Thus, an applied stress may pull dislocations away from their atmospheres.
All evidence points to the correctness of Cottrell’s assumption that the increase in yield
stress associated with the upper yield point is caused by the interaction of dislocations withsolute atoms. Whether or not the yield point is associated with a simple breaking away ofdislocations from their atmospheres is still in doubt. The original Cottrell theory does notsatisfactorily explain certain experimental data.
A theory of the yield point originally proposed by Johnston and Gilman
8,9to explain
yielding in LiF crystals is worth noting. In effect, this theory postulates that in a metal witha very low initial dislocation density, the ﬁrst increments of plastic strain cause anextremely large relative increase in the dislocation density. To be explicit, suppose that thedislocation density in a metal were to increase directly with the strain at a rate of about10
12m/m3per each one percent strain. If the initial dislocation density was only
108m/m3, the dislocation density would increase by a factor of about 10,000 times in the
ﬁrst one percent of strain. However, in the next one percent of strain, the density wouldonly increase by a factor of two; and for each succeeding one percent increment, therelative increase would be progressively smaller.
The Johnston-Gilman analysis shows how this rapid dislocation multiplication at the
beginning of a tensile test can produce a yield drop. The average testing machine tries todeform a tensile specimen at a constant rate. When the dislocation density is very low,the resultant strain is largely elastic, and the stress rises rapidly. Associated with thisresultant large stress is a very high dislocation velocity. At the same time, it should beremembered that the dislocation density is increasing rapidly. A high dislocation velocityand an increasing number of mobile dislocations eventually produce a point of instabil-ity where the specimen deforms plastically at the same rate as the machine. Beyond thispoint the load has to fall and, in so doing, lowers the dislocation velocity, with the resultthat the rate of decrease in the load, while rapid at ﬁrst, becomes slower and slower. Thiscontinued decrease in ﬂow-stress with strain beyond the yield point is normally maskedby the work hardening that occurs in the metal. While the Johnston-Gilman theory doesnot account for the Lüders deformation, it does give a very interesting analysis of the phe-nomenon of yielding.
In the case of iron and steel, the room-temperature yield point has been shown to
be due to either carbon or nitrogen in interstitial solid solution. An important questionis how much carbon or nitrogen is needed to form atmospheres around the disloca-tions. This can be roughly estimated in the following fashion. The number of carbonatoms in an atmosphere is not known with certainty, but can be assumed to be of theorder of 1 carbon atom per atomic distance along the dislocation. The iron atom in the09Ch09.qxd  11/6/08  3:36 PM  Page 275
Chapter 9 Solid Solutions 276
FIG. 9.9 Strain aging. (A)Load removed from
specimen at point cand specimen reloaded
within a short period of time (hours). (B)Load
removed at point cand specimen reloaded after
a long period of time (months)Tensile strain Tensile stress 
(A) (B)b 
a d c c body-centered cubic structure has a diameter of about 0.25 nm. In a dislocation 1 cm
long, there are 107nm units, or 4 /H11003107atomic distances. It can, accordingly, be
assumed that there will be 4 /H11003107carbon atoms per cm of dislocation.
The density of dislocations in a soft annealed crystal is usually about 108cm/H110022. The
corresponding number in a highly cold-worked metal is 1012, or 10,000 times as many
as in unstrained meterial.  In the soft state, the total length of all dislocations in a cubic
centimeter is 108cm, and with 4 /H11003107carbon atoms per cm, the total number of car-
bon atoms is 4 /H110031015. Let us compare this with the total number of iron atoms in the
same crystal. The length of the body-centered cubic unit cell is 0.286 nm. Thus there are
4.3/H110031022unit cells in a cubic centimeter. Since the body-centered cubic structure has
2 atoms per unit cell, the number of iron atoms is 8.6 /H110031022, or about 1023. The
concentration of carbon atoms required to form an atmosphere of 1 carbon atom per
atomic distance along a dislocation is thus:
9.23
or four carbon atoms in every hundred million iron atoms. In a heavily cold-worked crys-
tal, the same ratio would be
9.24
or about 0.04 percent. The signiﬁcance of the above ﬁgures is plain: very little carbon (or
nitrogen) is required in order to have sufﬁcient interstitial solute available to form dislo-
cation atmospheres.
9.13 STRAIN AGING
Figure 9.9A shows a tensile stress-strain curve for a metal with a sharp yield point
in which loading was stopped at point cand then the load was removed. During the
unloading stage, the stress-strain curve follows a linear path parallel to the original elas-
tic portion of the curve (line ab). On reloading within a short time (hours), the specimen
behaves elastically to approximately point c, and then deforms plastically, and no yield
point is observed. On the other hand, if the specimen is not retested for a period of some
months and during this period is allowed to age at room temperature, the yield point
reappears, as is shown in Fig. 9.9B. The aging period has raised the stress at which thenc
nFe/H110054/H1100310/H110024nc
nc/H11001nFe/H11229nc
nFe/H110054/H110031015
1023/H110054/H1100310/H11002809Ch09.qxd  11/6/08  3:37 PM  Page 276
277 9.14 The Cottrell-Bilby Theory of Strain Aging
specimen is strengthened and hardened. This type of phenomenon, where a metal hard-
ens as a result of aging after plastic deformation, is called strain aging . The yield point that
reappears during strain aging is also associated with the formation of solute atomatmospheres around dislocations. Those dislocation sources that were active in the defor-mation process just before the specimen was unloaded are pinned down as a result of theaging process. Because solute atoms must diffuse through the lattice in order to accumu-late around dislocations, the reappearance of the yield point is a function of time. It alsodepends on the temperature, in as much as diffusion is a temperature-dependent func-tion. The higher the temperature the faster the rate at which the yield point will reap-pear. The yield point is not normally observed in iron and steels tested at elevatedtemperatures (above approximately 400°C). This fact can be explained by the tendencyfor dislocation atmospheres to be dispersed as a result of the more intense thermal vibra-tions found at elevated temperatures.
The yield point and strain aging phenomena are most closely associated with iron and
low-carbon steel. However, they are also observed in many metals including other body-centered cubic, face-centered cubic, and hexagonal close-packed metals. In many cases thephenomena are not as pronounced as they are in steel.
9.14 THE COTTRELL-BILBY THEORY OF STRAIN AGING
One of the earlier successes in the area of dislocation theory was the Cottrell-Bilby theoryof strain aging.
3Actually, this theory does not directly concern the rise in the ﬂow-stress
due to aging a strained metal. Rather, it deals with the time- and temperature-dependentgrowth of solute atmospheres near dislocations. Speciﬁcally, they addressed the case ofan edge dislocation in bcc iron containing carbon atoms in solid solution. As indicated inSec. 9.9, the interaction energy between a solute carbon atom and an edge dislocation canbe computed with the aid of Eq. 9.20 or
9.25
where Uis the interaction energy, Athe interaction constant, Rthe distance from the
dislocation line to the interstitial atom, and uthe angle between Rand the slip plane to the
right of the dislocation, as indicated in Fig. 9.5. For ﬁxed values of U, Eq. 9.25 yields a set
of circles passing through the dislocation line. A number of these equipotential lines areshown in Fig. 9.10. Note that the equipotential lines corresponding to positive values of U
lie above the slip plane while those for negative Uvalues lie below the slip plane. The
largest positive or negative values of Ucorrespond to the smallest circles.
From the above it is evident that there is a variation of the interaction energy from
one circle to the next in Fig. 9.10. The carbon atoms experience a force, F, due to this
energy gradient. A result of this force is that the carbon atoms may attain a drift velocitythat can be computed with the aid of the Einstein equation
v/H11005(D/H20862kT)/H11080F 9.26
where vis the velocity of the solute atoms, Dthe diffusion coefﬁcient of the solute,
kBoltzmann’s constant, and Fthe force on a solute atom. The concept of the diffusion
coefﬁcient, D, is developed in detail in Chapters 11 and 12. In simple terms, the diffusion
coefﬁcient gives a measure of the atomic mobility of the solute atoms due to the fact thatU/H11005A/H11080sin( u)
R09Ch09.qxd  11/6/08  3:37 PM  Page 277
Chapter 9 Solid Solutions 278
y
R
xθ
Edge
dislocationFlow lineEquipotential
linesFIG. 9.10 Equipotential lines around an edge
dislocation
thermal vibrations can cause them to jump back and forth between adjacent interstitial sites.
These jumps become more frequent as the temperature increases. In the absence of an
energy gradient, the jumps tend to occur in a statistically random fashion, with the result
that the solute concentration remains statistically homogeneous. In other words, the jumps
in any one direction tend to be balanced by an equal number of jumps in the opposite direc-
tion. However, in the presence of an energy gradient, such as that in the stress ﬁeld of an
edge dislocation, the jumps tend to occur more frequently in the direction of decreasing
interaction energy than in the opposite direction. The result is a net ﬂow of solute down the
energy gradient. The Einstein equation is able to give a quantitative measure of this directed
ﬂow of solute atoms down the energy gradient. If one considers the dimensions of the
components of Eq. 9.26, those of Dare m2/H20862s, that of 1 /H20862kTis 1/H20862J, while those of Fare J /H20862m.
Thus vhas the dimensions m/s or those of a velocity. The maximum energy gradient occurs
in a direction normal to the equipotential lines in Fig. 9.10 and thus falls along a circular
dashed line like that shown in the ﬁgure. The dashed circular line in Fig. 9.10 is thus a
