Repository: Ketankham/chatbot-meta-books

File: tem-book.txt (part 18 of 71)
 هب انم خدا 
BF or DF image (see next section)
&When diffraction spots are very close to one anotherand would overlap in CBED patterns (see examplesin Chapters 23 and 24)
FIGURE 9.13. Ray diagram showing SADP formation: the insertion of
an aperture in the image plane results in the creation of a virtual aperture
in the plane of the specimen (shown here slightly above the specimenplane). Only electrons falling inside the dimensions of the virtual aperture
at the entrance surface of the specimen will be allowed through into the
imaging system to contribute to the SAD pattern. All other electrons(dotted lines) will hit the SAD diaphragm.SAD
It is a basic principle of TEM operation that when
you want to look at the DP (i.e., the BFP of the
objective lens), you put an SAD aperture into the
image plane of the objective lens.
154 ..........................................................................................................................................................................................T HEINSTRUMENT
www .Iran -mavad .com  
ﻣﺮﺟﻊ ﺩﺍﻧﺸﺠﻮﻳﺎﻥ ﻭ ﻣﻬﻨﺪﺳﻴﻦ ﻣﻮﺍﺩ
&When you are looking for fine structure in the DP
such as streaks (see Chapter 17)
&When your specimen is beam sensitive
On all other occasions, when the diffraction maxima
provide the most important information in the pattern,
you should use CBED.
9.3.B Bright-Field and Dark-Field Imaging
When the SADP is projected onto the viewing screen/CCD, we can use the pattern to perform the two most
basic imaging operations in the TEM. No matter what
kind of specimen you’re looking at, the SADP will
contain a bright central spot that contains the direct-
beam electrons and some scattered electrons (as shown
in Figure 2.13A–C), the distribution of which will dependon the nature of your specimen.
Operational Procedure #5 When we form images in
the TEM, we either form an image using the central spotor we use some or all of the scattered electrons. The waywe choose which electrons form the image is
&Starting with both SAD and objective diaphragm
holders retracted, select image mode to observe animage of the desired region of your specimen on thescreen. It will not be a good image because there is noobjective aperture inserted, but that is OK at this stage.
&Form an SADP of a selected region as we described
in operational procedure #4.
&Insert the objective diaphragm so an aperture appears
in the BFP of the objective lens, thus blocking outmost of the DP, except that small area which is visiblethrough the aperture. As with the SAD operationabove, we use the external drives to move the aperture.
&Adjust the external diaphragm drives so the apertureselects the direct beam on the optic axis.
This centering procedure is absolutely critical to form-ing the best image. If you have binoculars, view theTEM screen at a much higher magnification to ensurethe best possible centering; otherwise do the equivalentusing the digital image.
&Return to image mode, remove the SAD aperture,and focus the image with the objective lens. We callthe resultant image, formed by the direct-beam elec-
trons, a bright-field (BF) image (Figure 9.14A).
&If instead we choose scattered electrons (e.g., a spe-
cific diffracted beam (usually) or a portion of adiffraction ring), then we call the image a dark-field(DF) image (Figure 9.14B).
You can view the BF and DF images at any magnifi-
cation simply by adjusting the intermediate lenses of the
microscope and typical magnification ranges willbe/C2425,000 /C2to 100,000 /C2for a wide field of view, but
up to 10
6/C2for high-resolution images. Usually you’ll
have to calibrate the actual magnification and also beable to relate directions in the image at any magnificationto directions in the DP at a fixed camera length. These arethe two basic calibrations required for any TEM.
The insertion and removal of the SAD and objective
apertures can be confusing to the beginner and often thewrong aperture is inserted or not removed when it should
be. You have to practice obtaining SADPs and BF/DF
images to get used to what aperture should be inserted andwhen. Both apertures are inserted below the objective lens.
The objective aperture goes into the BFP, so it is closer to
the lens (i.e., higher up the column) than the SAD aper-ture, which is in the image plane. Remember that if you’relooking at a DP the (lower) SAD aperture should be
inserted and the (upper) objective aperture removed. If
you want to look at an image, the objective apertureshould be inserted and the SAD aperture removed.
9.3.C Centered Dark-Field Operation
If you look at Figure 9.14B, the electrons that are
selected by the aperture travel off the optic axis,
s i n c ew ed i s p l a c et h ea p e r t u r et os e l e c tt h es c a t t e r e delectrons. The more off-axis the electrons are thegreater the aberrations and astigmatism they suffer.
Therefore, such a displaced-aperture DF (DADF)
image is difficult to focus on an older TEM. You’llfind that the image will move on the screen as youadjust the objective-lens strength. While there may
be situations where you want to use such a DADF
image, almost invariably you have to get anyIMAGING
It is another basic principle of TEM operation that if
you want to view an image (i.e., the image plane of the
objective lens), you insert an aperture called theobjective aperture into the BFP of the objective lens.BF AND DF
Select the direct beam to form a BF image.Select only electrons that are not in the direct beam toform a DF image.
OBJECTIVE APERTURE
This is the most important aperture in the TEM.When inserted, its size controls the collection angle(b); hence, it determines the effect of the aberrations
of the most important lens in the instrument and thusdirectly influences the resolution.
9.3 F ORMING DP SA N D IMAGES :THETEM I MAGING SYSTEM ..................................................................................................... 155
www .Iran -mavad .com  
ﻣﺮﺟﻊ ﺩﺍﻧﺸﺠﻮﻳﺎﻥ ﻭ ﻣﻬﻨﺪﺳﻴﻦ ﻣﻮﺍﺩ
scattered electrons back on the optic axis and then
form a DF image under this condition. This opera-
tion is called centered dark-field (CDF) imaging. Itis the conventional way to do DF imaging so we’ll
tell you how it’s done. If you have a new TEM (with
as m a l l C
s) you should consider using only DADF
for SAD because it’s easier and you’ve eliminatedthe reason for forming CDF images!
Operational Procedure #6
&Start with an SADP on the screen and instead of
moving the objective diaphragm so the apertureselects scattered electrons, adjust the aperture so itis on axis, as for BF imaging.
&Retract the objective diaphragm drive so you can seethe SADP.
&Switch on and adjust the beam-tilt (DF) potenti-ometers above the objective lens so that thescattered-electron beam that you wish to use toform the CDF image moves toward the central, on-axis position.&Looking through the binoculars, switch the potenti-ometers on and off to ensure that the scattered beamexactly superimposes where the direct beam waswhen the potentiometers are on and the direct beamis back on axis when the potentiometers are off.
&Re-introduce the objective diaphragm and checkthat the aperture is still centered around the on-axisscattered beam.
As with BF imaging, this aperture-centering proce-dure is absolutely critical to forming the best CDFimage.
&Select image mode again and focus the CDF image.
What you are doing here is making the incident
beam hit the specimen at an angle equal and opposite
to the scattering angle. In this way the scattered elec-
trons will now travel down the optic axis, as shown in
Figure 9.14C.
We’ll return to BF, CDF, DADF, and SAD opera-
tions when we discuss specific contrast mechanismsthat occur in TEM images in Chapter 22.(A) (B) (C)
Optic axis
Reflecting
planeIncident
beam
2θ
Diffracted
beam
Objective
apertureDirect
beamOptic axis
Reflecting
planeIncident
beam
θ
2θ
Diffracted
beam
Objective
apertureDirect
beamOptic axis
θ
Diffracted
beamDirect
beamTilted
incident
beam
2θ = angle of tilt o f
        incident beam
Objective
apertureOptic
axis
Diffracted beamDirect
beamObjective
apertureOptic
axis
Diffracted beamObjective
apertureOptic
axis
Direct beam
Diaphragmspecimen
Objective
lens
Diaphragmθspecimen specimen
Objective
lens
FIGURE 9.14. Ray diagrams showing how the objective lens and objective aperture are used in combination to produce (A) a BF image formed from the
direct electron beam, (B) a displaced-aperture DF image formed with a specific off-axis scattered beam, and (C) a CDF image where the incident beam is
tilted so that the scattered beam emerges on the optic axis. The area of the DP selected by the objective aperture, as seen on the viewing screen, is shown
below each ray diagram. (Images comparing BF and DF are given in Part 3.)
156 ..........................................................................................................................................................................................T HEINSTRUMENT
www .Iran -mavad .com  
ﻣﺮﺟﻊ ﺩﺍﻧﺸﺠﻮﻳﺎﻥ ﻭ ﻣﻬﻨﺪﺳﻴﻦ ﻣﻮﺍﺩ
9.3.D Hollow-Cone Diffraction and Dark-Field
Imaging
One obvious limitation to either DADF or centered
CDF imaging is that we are only using a small fractionof the scattered electrons. When that fraction is a spe-
cific diffraction spot from a crystalline specimen that
can indeed be very useful, as we’ll see in Part 3 of thebook. However, if, for example, we want to see allthe
portions of the specimen or allthe precipitate phases
that are diffracting into a setof diffraction spots (e.g.,
{111} rather than (111)) then we can either take separateCDF images from allthe individual (111) reflections in
the SADP (which is obviously a pain) or we can carryout hollow-cone (also called conical) diffraction and DFimaging. Likewise, if your specimen is micro/nanocrys-talline so it generates a ring pattern, or if it is amorphous
so diffuse-intensity rings are formed, then we can use the
same technique to maximize the information in theimages. There are two ways to do hollow-cone DFimaging: hardware and software. In essence, in either
method, a specific set of diffracted beams is collected
by the objective aperture when the conical-scanningbeam satisfies a particular Bragg reflection condition
(see Section 3.10 and Chapter 11).&Hardware: Use an annular condenser aperture such
that a cone of electrons illuminates the specimen at a
fixed angle to the optic axis. Annular apertures fab-
ricated by FIB techniques (see Chapter 10) arebecoming more commonly available. (Think abouthow to make an annular aperture so that the middledoesn’t just fall out of the doughnut shape leavingjust a large circular hole?) So then we basically havemultiple DPs formed; the direct (000) beam travelsthrough the specimen and emerges off axis and a set
of diffracted beams (depending on the cone angle) is
always scattered on axis.
&Software : Use computer control of the scan coils to
spin the incident (and thus the direct) beam aroundthe optic axis. This method is obviously more flexiblebecause, while an annular C2 aperture gives a fixedcone (semi) angle, the scan coils can be adjusted togive a variable cone angle. Thus, with the software
approach, all the electrons scattered at a specific
angle can be integrated into a single DF imagewhich you can envisage as spinning (Figure 9.14C)around so that a set of diffraction spots alwaysrotates through the optic axis. The principle ofhollow-cone diffraction and imaging is shown inFigure 9.15.
(A) (B) (C)
(D) (E)
FIGURE 9.15. (A) Ray diagram showing hollow-cone illumination conditions. The direct beam is always off axis but electrons diffracted at the cone
angle are always scattered on axis. (B) A BF image of a nanocrystalline Al film. (C) A hollow-cone SAD pattern from the film. Thus, while a single (220)
CDF image (D) reveals only a couple of strongly diffracting crystals, a hollow-cone DF image (E) from all the {220} reflections shows diffracted intensity
from dozens of grains. The scale bar is 500 nm.
9.3 F ORMING DP SA N D IMAGES :THETEM I MAGING SYSTEM ..................................................................................................... 157
www .Iran -mavad .com  
ﻣﺮﺟﻊ ﺩﺍﻧﺸﺠﻮﻳﺎﻥ ﻭ ﻣﻬﻨﺪﺳﻴﻦ ﻣﻮﺍﺩ
Computer control of the scan coils allows you to
select the angle, i.e., the radius of the circle, thus select-
ing which ( hkl) ring is to be on the optic axis. You can
also control the speed of the rotation so you can syn-
chronize a single rotation with sufficient exposure timeto record the DF image. This process is analogous tothe normal DF tilt controls that shift the DP in the x–y
plane (by tilting the incide nt beam as in Figure 9.14C)
being replaced with r–yaxis controls. If you observe
the rotating DP with the objective aperture removed,
the direct (000) beam describes a circle, radius r,
around the optic axis. Any point in the DP that is
distance rfrom the (000) spot will at some time pass
through the optic axis during the rotation of the DP.An example of a hollow-cone DP (not spinning) isshown in Figure 9.15C. The SAD aperture wasabout the size of the image ( /C2450mm across) and
the objective aperture was small enough to permit
diffracted intensity from only one ring to be col-
lected. Figure 9.15B, D and E shows, respectively,a BF image of a polycrystalline metal film from whichthe DP in Figure 9.15C was obtained, a conventionalCDF from a few spots in the DP ring and the hollow-cone DF, revealing many more diffracting grains. Youusually have to take a series of time exposures to get agood hollow-cone image. Figure 9.15E was a 20-second
exposure during which time the DP rotated about 1000
times through the objective aperture!
Hollow-cone DPs are also d iscussed in Section 18.6.
A closely related technique, precession diffraction, iscovered in Section 18.8. Th e STEM equivalent of hol-
low-cone DF imaging is annular-DF imaging, whichwe’ll talk about in the next section.
9.4 FORMING DPs AND IMAGES:
THE STEM IMAGING SYSTEM
If you want to use a fine probe to form STEM images
then the objective-lens optics are a little more complexthan in TEM. The key feature to remember is that thescanning beam must not change direction as the beam isscanned (unlike in an SEM where the scanning beamsimply pivots about a point above the specimen). If theincident direction varies then the electron scattering(particularly the diffraction) processes would change
as the beam intercepts the specimen at different angles.
So interpreting the image contrast would be rather dif-ficult to say the least.As we show in Figure 9.16 ,the way we achieve
parallel incidence is to use two pairs of scan coils to
pivot the beam about the FFP of the upper objective
(C3) polepiece. The C3 lens then ensures that all elec-
trons emerging from the pivot point are brought parallelto the optic axis and an image of the C1 lens crossover isformed in the specimen plane. Now, if the objective lens
is symmetrical, and the lower objective polepiece is
similarly strong, then a stationary DP is formed in theBFP (this pattern does not move, even though the beam
is scanning, since it is conjugate with the FFP, as shown
in Figure 9.17). If we stop the beam from scanning, then
we have a CBED pattern in the BFP and we can projectthat onto the TEM computer screen if we wish. So let’s
first discuss how to form STEM images.
FIGURE 9.16. Scanning the convergent probe for STEM image forma-
tion using two pairs of scan coils between the C2 lens (usually switched
off) and the upper-objective polepiece. The double-deflection process
ensures that the probe remains parallel to the optic axis as it scans acrossthe specimen surface.
STEM
The beam must scan parallel to the optic axis at all
times so that it mimics the parallel beam in a TEM
even though it’s scanning.THE STEM IMAGING LENS?
The STEM image quality depends on the probe. The
probe has aberrations because we use a lens to formit. So the STEM image quality does depend on a lens
(just not on an imaging lens).
158 ..........................................................................................................................................................................................T HEINSTRUMENT
www .Iran -mavad .com  
ﻣﺮﺟﻊ ﺩﺍﻧﺸﺠﻮﻳﺎﻥ ﻭ ﻣﻬﻨﺪﺳﻴﻦ ﻣﻮﺍﺩ
One potentially very big advantage for STEM is that,
just like in an SEM, we don’t use lenses to form theimage. So defects in the imaging lenses do not affect our
image resolution, which is limited by the beam dimen-sions. Hence chromatic aberration which (as we sawback in Section 6.5.B) can seriously limit TEM imageresolution, is absent in STEM images. This is a great
advantage if you’re dealing with a thick specimen.
However, there are drawbacks also, as we’ll discussbelow and in Part 3, and STEM images aren’t widelyused, particularly for crystalline specimens.
9.4.A Bright-Field STEM Images
Image formation in the scanning mode is fundamentallydifferent from static-beam TEM image formation. Asyou’ve just seen in the TEM, we select a portion of theelectrons emerging from an area of the specimen andproject that distribution onto a screen. The principle of
scanning-image formation is shown in Figure 9.18. Sim-
ply stated, we scan the beam on the specimen by adjustingthe scan coils; these same coils are used to scan thecomputer display synchronously. The electron detectoracts as the interface between the electrons coming fromthe specimen and the image viewed on the display screen.Since it takes up to 2048 scan lines to build up an imageon the recording screen, the whole process of creating a
STEM image is much slower than TEM imaging: it’s
serial recording instead of parallel recording.This process is exactly the same principle as used in
any scanning-beam instrument such as an SEM or an
STM (scanning-tunneling microscope). Remember thatto form a TEM-BF image, we inserted an aperture intothe plane of the TEM DP and only allowed the direct
electrons through it into the imaging system. In STEM
mode we use an electron detector, in exactly the same wayas we use the aperture: we only allow the electrons that wewant to contribute to the image to hit the detector. So we
insert a BF (either a semiconductor or scintillator-PM)
detector onto the axis of the microscope and it interceptsthe direct-beam electrons no matter where the beam is
scanning on the specimen, as shown in Figure 9.19A. So
a variable, direct-beam signal travels from the detectorvia an amplification system to modulate the signal onthe computer display, thus building up a BF image as
also shown in Figure 9.19D .
FIGURE 9.17. The creation of a stationary (convergent-beam) DP in
the BFP of the objective lens is a necessary prerequisite for STEM
imaging. Note that electrons scattered through the same angle (2 y)a t
different points in the specimen are focused at the same point in the BFP.(A) (B)
Beam
scanned to
pixel (x,y)
SpecimenScan
coils
x,y(S)TEM electron beam
Signal generated at pixel x,y
modulates CRT intensity at x’,y’Beam
scanned to
pixel (x’,y’)
Display screen
x’,y’Display signal
Scan
control
FIGURE 9.18. The principle of forming a scanning image, showing
how the same scan coils in the microscope control (A) the beam-scan onthe specimen and (B) the beam-scan on the computer display screen of the
STEM. Thus no lenses are required to form the image.
THE STEM SIGNAL
The signal is generated at a point on the specimen,
detected, amplified, and a corresponding signal dis-played at an equivalent point on the computer dis-play. The image builds up over several seconds oreven minutes.
BF DETECTOR
The BF detector picks up the direct beam whichvaries in intensity depending on the specific pointon the specimen illuminated by the probe at that
specific time.
9.4 F ORMING DP SA N D IMAGES :THESTEM I MAGING SYSTEM ................................................................................................... 159
www .Iran -mavad .com  
ﻣﺮﺟﻊ ﺩﺍﻧﺸﺠﻮﻳﺎﻥ ﻭ ﻣﻬﻨﺪﺳﻴﻦ ﻣﻮﺍﺩ
(A) (C)
(B)(D)
FIGURE 9.19. STEM image formation: A BF detector is placed in a conjugate plane to the BFP to intercept the direct beam (A) and a concentric annular
DF detector intercepts the diffracted electrons whose distribution is shown in the SAD pattern in (B). The signals from either detector are amplified and
modulate the STEM computer display. The specimen (Au islands on a C film) gives complementary ADF (C) and BF (D) images.
160 ..........................................................................................................................................................................................T HEINSTRUMENT
www .Iran -mavad .com  
ﻣﺮﺟﻊ ﺩﺍﻧﺸﺠﻮﻳﺎﻥ ﻭ ﻣﻬﻨﺪﺳﻴﻦ ﻣﻮﺍﺩ
Now in a TEM we can’t physically put the detector in
the BFP of the objective lens to form a STEM image,
because it would interfere with the objective aperture.
Therefore, we usually insert the detector into a conjugateplane to the stationary DP (Figure 9.19B). So when youform a STEM image in a TEM, you operate the TEM indiffraction mode and insert a detector into the viewingchamber of the TEM, either above or below (in whichcase you raise) the screen. The stationary DP falls on thedetector and the signal goes to the display. In a DSTEM,
there may not be any imaging-system (or post-specimen)
lenses, in which case the detector is indeed positionedimmediately after the objective lens. Much of whatwe’ve just said is automatically done when you ‘hit theSTEM button’. The message is the same: understandwhat is happening in your microscope and why.
9.4.B Dark-Field STEM Images
The approach is analogous to that of TEM. We form aDF image by selecting any or all of the scattered elec-trons, rather than the direct-beam electrons. Remem-
ber, in a TEM we tilt the incident beam so the scattered
electrons we want to form the image travel down theoptic axis and are selected by the objective aperture. In aSTEM, we do things rather differently.
It’s simple to do this with the DP centering controls
or you could also displace the C2 aperture. The former is
to be preferred since doing the latter misaligns the illu-
mination system.
9.4.C Annular Dark-Field Images
Rather than using the BF detector for DF imaging, we
usually use an annular detector, which surrounds the BFdetector, and then all the scattered electrons fall ontothat detector. We call this process annular dark-field
(ADF) imaging and it has certain advantages, depend-
ing on the contrast mechanism operating in the speci-men, as we’ll see in Chapter 22. As we show in Figure9.19A, the ADF detector is centered on the optic axis
and has a hole in the middle, within which the BF
detector sits. The resultant ADF image in this simpleexample (Figure 9.19C) is complementary to the BF
image (Figure 9.19D). As you’ll see in Chapter 22, we
can also use another annular detector that sits aroundthe ADF and picks up the electrons scattered out toeven higher angles forming so-called high-angle (HA)ADF (or Z-contrast) images in which Rutherford-scat-tering effects are maximized and diffraction-contrast
effects are smoothed out.
We can take this idea further and make detectors of
any size or shape we wish. For example, we could design a
detector in which the annulus is split into two halves orfour quadrants and electrically isolate each part of the
detector. Then we can form different images from elec-
trons that fall on different parts of the detector. It’simpossible to do this in a TEM, because the objective
aperture that does the selecting is a hole and can’t be cut
up like a semiconductor detector. We’ll talk more aboutthese kinds of detectors when we discuss specific contrastmechanisms in TEM and STEM images in Chapter 22.
9.4.D Magnification in STEM
All the STEM images that we have just described appear
on the computer screen at a magnification that is controlled
by the scan dimensions on the specimen, notthe lenses of
the TEM. This is a fundamental difference between scan-ning and static image formation.
Because scanning images are not magnified by lenses,
they are not affected by aberrations in the imaging lenses.
They are, however, affected by aberrations of the probe
itself and, therefore, can be improved by (illumination-
system) aberration correctors.
If the scanned area on the specimen is 10 mm /C210 mm,
and the resultant image is displayed on a computer screenwith an area 100 mm by 100 mm, then the image magni-fication is 10 /C2. If the scan dimension is reduced to 1 mm,
the magnification on that same screen is 100 /C2, and so on,
up to magnifications in excess of 10
7/C2, which are common
in dedicated STEMs. As with the TEM, we have to cali-brate the STEM magnification and the camera length of
the DP we use to create the images.
9.5 ALIGNMENT AND STIGMATION
9.5.A Lens Rotation Centers
You only need to perform two alignments to ensurethat the imaging system is operating correctly. By far
the most important is the alignment of the objective
lens center of rotation and the second is the align-
ment of the DP on the optic axis. To get the best out
of your TEM, you must master these two fundamen-
tal alignments.STEM IMAGES
STEM images are NOT magnified by lenses.
DF STEM
If we want a specific beam of scattered electrons to
fall on the BF detector, we can simply shift the sta-tionary DP so that the scattered beam is on the opticaxis and hits the BF detector.
9.5 A LIGNMENT AND STIGMATION ......................................................................................................................................................... 161
www .Iran -mavad .com  
ﻣﺮﺟﻊ ﺩﺍﻧﺸﺠﻮﻳﺎﻥ ﻭ ﻣﻬﻨﺪﺳﻴﻦ ﻣﻮﺍﺩ
Basically, the idea of the objective-lens rotation
alignment is to ensure that the objective lens field is
centered around the optic axis, so that the direct-beam electrons emerging from the specimen see asymmetric field as they pass through the lens. Ifthe field is off-center, then the electrons will moveoff axis, suffer more aberrations, and your imagewill rotate about a positi on off-axis as you change
the objective lens (focus), a ss h o w ns c h e m a t i c a l l yi n
Figure 9.20.
Operational Procedure #7
&To center the objective rotation, start at a rela-
tively low magnification (say 10,000/C2), select an
obvious reference point in the image and move it
to the middle of the screen, and observe the waythe point rotates as you wobble the objective lensfrom overfocus to underfocus and back again. Ifthe point rotates without moving off center, thelens is aligned, but check the accuracy of thealignment by going to much higher magnifica-tions ( >10
5/C2).
&If the point moves off center at 10,000 /C2then use the
beam tilts to move the point in the image that isthe
center of rotation to the middle of the screen whilecontinuously wobbling the objective. Repeat the pro-cess at higher magnifications.
&Above /C24105/C2the wobbler may introduce too large a
rotation, so you may have to defocus the objectivelens manually. The actual steps to do this are instru-
ment-dependent, so consult the manufacturer’s
handbook. This process is also called ‘currentcentering.’&When the image wobbles (rotates) about the centerof the screen at magnifications >10
5/C2, the objective
lens rotation center is well aligned. The higher themagnification at which you can achieve this, thebetter the alignment and the better quality all yourpictures will be.
This operation may be computer controlled in modern
TEMs. In some instruments you can also perform ‘voltage
centering’ in which a varying voltage is applied to the gun
and the objective lens is aligned to ensure that the electronsremain on axis through the lens as their energy varies. Not
all instruments are capable of this alignment.
If you change the DP magnification (i.e., the camera
length, L) the whole pattern will move off axis if the
diffraction center is misaligned. To align the center you
have to adjust the projector lens until the central spot inthe DP is on axis and it rotates around the axis as Lis
changed. Check the manufacturer’s handbook on exactlyhow to do this alignment.
Centering the DP is useful for STEM-image forma-
tion, since you have to center the DP such that the directbeam hits the BF detector and the scattered beams hit theADF detector. Apart from this simple operation, the
STEM imaging system needs no lens alignment.
9.5.B Correction of Astigmatism in the Imaging
Lenses
After you’ve centered the image and DP, the main cause
of problems in the imaging system is astigmatism in the
objective and intermediate lenses.
Despite careful centering of the objective aperture,
residual contamination may also cause astigmatism and
then you have to use the objective stigmators to intro-
duce a compensatory field. You’ll find that the effects of
objective astigmatism are harder to see than condenserastigmatism, which is easily visible on the screen as we
just described. Correct objective astigmatism as follows:
Operational Procedure #8 Either look for a small hole
in your specimen or look at a rough corner where the
specimen edge curves through >908. Ideally you might
use a holey carbon film to correct residual astigmatism,before you insert your specimen, especially while learning
this procedure, which we illustrate in Figure 9.21.Rotation
Apparent
rotation centerMagnetic
axis of lens
Object
Objective lens
Back
focal plane
Changed
back
focal planeAB C
C’ C’’ B’ A’A’’F
A’A”C’ C”
B’Plan
viewSideview
FIGURE 9.20. When the objective-lens center of rotation is misaligned,
the image appears to rotate about a point away from the center of the
viewing screen when the lens is wobbled about focus. When the rotation
center is correctly aligned, the image will rotate about the center of thescreen.
ASTIGMATISM
Objective-lens astigmatism occurs if the objective
aperture is misaligned, so you must always carefullycenter the aperture on the optic axis, symmetricallyaround the electron beam used to form the BF or DFimage.
162 ..........................................................................................................................................................................................T HEINSTRUMENT
www .Iran -mavad .com  
ﻣﺮﺟﻊ ﺩﺍﻧﺸﺠﻮﻳﺎﻥ ﻭ ﻣﻬﻨﺪﺳﻴﻦ ﻣﻮﺍﺩ
&Often you can only see objective astigmatism at the
highest magnifications so form a BF image of the
hole or the specimen edge at high magnification
(>105/C2). First, adjust the illumination system to
ensure a reasonably parallel beam. (Remember:how to do this depends on whether you have a c/olens or not.)
&Now defocus the objective lens (either over- or under-focus; it doesn’t matter). A Fresnel fringe (which is aphase-contrast effect, as we’ll see in Chapter 27)
should be visible at the thin edge of your specimen.
&Alternately underfocus and overfocus the objective
lens (i.e., use the wobbler again).
&If there is astigmatism, you should see streaking inthe image and this streaking effect will rotatethrough 90 8as you wobble either side of exact
focus. The streaking is most easily seen by watchingthe Fresnel fringe at the edge, as we describe below
for Figure 9.21.
&Adjust the objective stigmators to compensate for
the streaking at overfocus and then again atunderfocus (until you’re very skilled, you’ll probablyhave to switch off the wobbler to do this and manu-
ally defocus the objective).
&Repeat these steps until there is no obvious image
streaking as you defocus and the image merely blurswhen going out of focus.
&Go to a higher magnification and repeat theprocedure. As with the rotation center, the higherthe magnification at which you can correct theastigmatism, the better and >250,000 /C2should be
possible. But remember that at higher magnificationsthe image intensity will be reduced. Don’t try and com-pensate for this reduced intensity by condensing thebeam because doing so will destroy the parallelism, thusreducing the Fresnel-fringe (phase) contrast.
As shown in Figure 9.21A, when you underfocus the
objective lens, there is a bright Fresnel fringe round the
edge of the hole. If this fringe is uniform around thehole, then there is no astigmatism. If the fringe varies in
intensity, as in Figure 9.21D, then the focus of the lens is
changing around the hole because of astigmatism. Thenyou have to adjust the objective stigmators to make the
fringe uniform. The same operation must be repeated at
overfocus, when there is a dark fringe around the edgeof the hole (Figure 9.21B). At exact focus, you shouldsee no fringe and the image contrast is minimized (Fig-
ure 9.21C).
This method of correcting the astigmatism is reason-
able at magnifications up to several hundred thousand
times.
In practice, if you’re working at such high magnifi-
cations, you’ll probably have to check the astigmatismthroughout your TEM session, so you should get used
to looking at the Fresnel fringes on a thin, curved edge
of your specimen rather than the ideal holey carbonfilm.
For high-resolution imaging at magnifications
of>300,000 /C2, we have to use the streaking in the
image to correct for astigmatism. We’ll talk about thiswhen we discuss HRTEM in Chapter 28.
Intermediate-lens astigmatism is of secondary
importance and only affects the DP. Because the DP isat zero magnification in the objective lens, the inter-
mediate lenses are responsible for magnifying it. So if
there is residual astigmatism in these lenses, then the DPwill show orthogonal distortions as you take it throughfocus. This effect is small and can only be seen in the
binoculars as you focus the DP with the diffraction
(A) (B)
(C) (D)
FIGURE 9.21. The image of a hole in an amorphous carbon film illumi-
nated with a parallel beam showing that (A) with the beam underfocused, a
bright Fresnel fringe is visible; (B) with the beam overfocused, a dark fringeis visible; (C) at exact focus there is no fringe; and (D) residual astigmatism
distorts the fringe. Correcting the astigmatism means changing any image
similar to (D) to one similar to (A) or (B).FRESNEL FRINGES
Underfocus = bright fringe
Overfocus = dark fringe
9.5 A LIGNMENT AND STIGMATION ......................................................................................................................................................... 163
www .Iran -mavad .com  
ﻣﺮﺟﻊ ﺩﺍﻧﺸﺠﻮﻳﺎﻥ ﻭ ﻣﻬﻨﺪﺳﻴﻦ ﻣﻮﺍﺩ
(A)
(B)
FIGURE 9.22. (A) An image of a diffraction-g rating replica for which the
actual spacing of the grating is known. (B) The TEM magnification can thus
be calibrated, permitting specific magni fication settings (usually with approx-
imate/calculated magnifications) to b e assigned more accurate, experimental
magnifications. If the plot for your TEM is not linear then there are serious
problems either with your measurements or with the microscope.MAGNIFICATION
Magnification calibration is so sensitive to so many
variables that some users deposit a standard material
on the material they are studying so that the calibration
will be done under exactly the same conditions andwill appear in the same image as your area of interest.focus (intermediate lens) control. Make sure that theincident beam is strongly underfocused to give the sharp-
est spots. As with objective astigmatism in the image,
simply adjust the intermediate stigmators to compen-sate for any spot distortion at underfocus, and over-focus until the spots expand and contract uniformly inall directions through focus. You should be aware thatnot all instruments have the requisite intermediate stig-mators to carry out this correction.
9.6 CALIBRATING THE IMAGING SYSTEM
Your TEM should be calibrated when it is first installedand then periodically throughout its life, especially if youwish to carry out accurate measurements from images orDPs. If the instrument is modified substantially (e.g., aburned-out lens coil is replaced), then it must be recali-brated. In all cases you must specify a set of standardconditions under which the calibrations are carried out(e.g., objective lens current and other lens settings,
eucentric height, etc.). You can find a full description
of all the detailed concerns with all the TEM calibrationsin Edington (1976). Remember, if you’re serious aboutTEM don’t rely on someone else’s calibrations.
9.6.A Magnification Calibration
We use standard specimens to calibrate the magnifica-tion. The most common specimen we use is a thin car-bon-film replica of an optical-diffraction grating ofknown spacing, as shown in Figure 9.22A. The typicallinear density of lines in the replica is 2160/mm (givinga line spacing of 0.463 mm with an error that will
depend on how many grating spacings you can mea-
sure). Grating replicas enable calibration up to magni-
fications of /C24200,000 /C2. Above this magnification,
individual grating spacings are wider than the recordingfilm. So we can then use small latex spheres (50–100 nmdiameter) although they are susceptible to beam damageand shrinkage under electron bombardment. At thehighest magnifications, phase-contrast images ofknown crystal spacings, such as the 0002 spacing in the
graphite structure (0.344 nm) can be used or the 111
fringes of Si. What we are doing is just using a knownperiodicity in the crystal; careful consideration of theobjective-lens defocus and specimen thickness isrequired before the phase-contrast lattice image can bedirectly interpreted, as we discuss in detail in Chapters27 and 28.THE LAST USER
Since you usually will not be the first user, you shouldtake the time to check the existing calibration. Don’tassume it is correct.
164 ..........................................................................................................................................................................................T HEINSTRUMENT
www .Iran -mavad .com  
ﻣﺮﺟﻊ ﺩﺍﻧﺸﺠﻮﻳﺎﻥ ﻭ ﻣﻬﻨﺪﺳﻴﻦ ﻣﻮﺍﺩ
Operational Procedure #9
&Insert the calibration specimen and ensure the holder
is at the eucentric height.
&Ensure the illumination is parallel and the objectiveaperture is well centered on the 000 spot in the
SADP.
&Switch back to image mode and then focus the BF
image (see below for the best way to be consistent infocusing).
&Record images of the diffraction grating at all mag-nification settings, taking care to re-check the focusafter each change of magnification.
&Calculate the magnifications experimentally from
the images knowing the true spacing.
Figure 9.22B shows the classical magnification calibra-
tion for a Philips CM30 TEM. Today, you’ll use a crystal
lattice at /C24300 k /C2, relate it to the same area at say 50 k /C2,
repeat at 10 k /C2, and then at all magnifications in between.
You have to calibrate the magnification because the
TEM imaging system does not give stable and reproduci-ble lens strengths. The lens strengths will change withambient temperature (e.g., how many people are in theroom), with the efficiency of the cooling system of the
lenses and with lens hysteresis. Therefore, if you want to
make accurate measurements from your TEM images, youmust carry out the magnification calibration a tt h et i m ey o u
make the measurements . In particular, you have to mini-
mize the lens hysteresis by always approaching image focusconsistently from overfocus or underfocus and/or revers-ing the lens polarity several times before finally coming to
focus.Also, you must remember that there may be barrel
or pincushion distortions in the image particularly atvery low magnification ( <5000/C2) where the lens is not
designed to work well. (As students you ought to be able
to work out what the first distortion does to your image,
but you might not be familiar with the latter distortionat this early stage of your life!)Remember that the area of the specimen you are work-
ing on must be at exactly the right ‘height’ in the col-
umn. Because of the magnification error, the TEM is
not the best instrument for absolute measurement ofparticle sizes, etc. However, relative measurement iseasily done with reasonable accuracy ( /C65%), so long
as you note the precautions we’ve just described. With-out a calibration, the digital readout is probably nobetter than /C610% accurate, and so it is unwise to state
