Repository: Ketankham/chatbot-meta-books

File: callister-book.txt (part 19 of 65)
heating𝛾+𝜀 (9.14)
The reverse reaction occurs upon heating. It is called a eutectoid (or eutectic-like) reaction; the eutectoid point is labeled E  on Figure 9.21. For this reaction, 560 °C is 
the eutectoid isotherm, 74 wt% Zn–26 wt% Cu is the eutectoid composition, whereas, the 𝛾 and 𝜀 product phases have compositions of 70 wt% Zn–30 wt% Cu and 78 wt% 
Zn–22 wt% Cu, respectively. The feature distinguishing eutectoid from eutectic is that one solid phase instead of a liquid transforms into two other solid phases at a single temperature. A eutectoid reaction found in the iron–carbon system (Section 9.18) is very important in the heat treating of steels.
The peritectic reaction is another invariant reaction involving three phases at 
equilibrium. With this reaction, upon heating, one solid phase transforms into a liquid phase and another solid phase. A peritectic exists for the copper–zinc system (Figure 9.21, point P ) at 598 °C (1108 °F) and 78.6 wt% Zn–21.4 wt% Cu; this reaction 
is as follows:
 
𝛿+L⇌cooling
heating𝜀 (9.15)
The low-temperature solid phase may be an intermediate solid solution (e.g., 𝜀 in the 
preceding reaction), or it may be a terminal solid solution. One of the latter peritectics 
exists at about 97 wt% Zn and 435 °C (815 °F) (see Figure 9.19), where the 𝜂 phase, when 
heated, transforms into 𝜀 and liquid phases. Three other peritectics are found for the 
Cu–Zn system, the reactions of which involve 𝛽, 𝛿, and 𝛾  intermediate solid solutions as 
the low-temperature phases that transform upon heating.The eutectoid 
reaction (per point E, Figure 9.21)
eutectoid reaction
peritectic reaction9.14 EUTECTOID AND PERITECTIC REACTIONS
Figure 9.21  A region of the 
copper–zinc phase diagram 
that has been enlarged to show eutectoid and peritectic points, labeled E (560 °
C, 74 wt% Zn) 
and P (598 °C, 78.6 wt% Zn), 
respectively.
[Adapted from Binary Alloy Phase 
Diagrams, Vol. 2, 2nd edition, T. B. Massalski (Editor-in-Chief), 1990. Reprinted by permission of ASM International, Materials Park, OH.]+ L
+ L
+ L+
++
Composition (wt% Zn)Temperature (°C)
Temperature (°F)
60 70 80 90700
600
500598°C
560°C
EL
P1200
1000𝛾𝛾
𝛾𝛾
𝛿
𝛿𝛿
𝛿𝜀
𝜀𝜀𝜀The peritectic 
reaction (per point P, Figure 9.21)
Tutorial Video:
What Is the Difference 
between a Eutectic and 
Eutectoid Reaction?
9.15 Congruent Phase Transformations  •   283
Phase transformations may be classified according to whether there is any change 
in composition for the phases involved. Those for which there are no compositional alterations are said to be congruent transformations. Conversely, for incongruent 
transformations, at least one of the phases experiences a change in composition. 
Examples of congruent transformations include allotropic transformations (Section 3.6) and melting of pure materials. Eutectic and eutectoid reactions, as well as the melting of an alloy that belongs to an isomorphous system, all represent incongruent transformations.
Intermediate phases are sometimes classified on the basis of whether they melt 
congruently or incongruently. The intermetallic compound Mg
2Pb melts congruently 
at the point designated M on the magnesium–lead phase diagram, Figure 9.20. For the nickel–titanium system, Figure 9.22, there is a congruent melting point for the 𝛾 solid 
solution that corresponds to the point of tangency for the pairs of liquidus and solidus lines, at 1310 °C and 44.9 wt% Ti. The peritectic reaction is an example of incongruent 
melting for an intermediate phase.congruent 
transformation9.15 CONGRUENT PHASE TRANSFORMATIONSFigure 9.22  A portion of the nickel–titanium 
phase diagram on which is shown a congruent 
 melting point for the 𝛾-phase solid solution at 
1310 °C and 44.9 wt% Ti.
[Adapted from Phase Diagrams of Binary Nickel Alloys, 
P. Nash  (Editor), 1991. Reprinted by permission of ASM International, Materials Park, OH.]Temperature (°C)
Temperature (°F)2600
2400
2200
2000
18001500
1400
1300120011001000
90030 40 50 60 70
30 40 50 60 70+ LL
+ L+ L
+
+
Composition (wt% Ti)Composition (at% Ti)
1310°C
44.9 wt% Ti
𝛽
𝛽𝛾
𝛾𝛾
𝛾𝛾
𝛿
𝛿
Concept Check 9.7 The following figure is the hafnium–vanadium phase diagram, for 
which only single-phase regions are labeled. Specify temperature–composition points at which 
all eutectics, eutectoids, peritectics, and congruent phase transformations occur. Also, for each, write the reaction upon cooling. [Phase diagram from ASM Handbook, Vol. 3, Alloy Phase 
Diagrams, H. Baker (Editor), 1992, p. 2.244. Reprinted by permission of ASM International, Materials Park, OH.]
284  •   Chapter 9  /  Phase Diagrams
It need not be assumed that phase diagrams exist only for metal–metal systems; in fact, 
phase diagrams that are very useful in the design and processing of ceramic systems have been experimentally determined for many of these materials. Ceramic phase diagrams are discussed in Section 12.7.
Phase diagrams have also been determined for metallic (as well as ceramic) 
systems containing more than two components; however, their representation and 
interpretation may be exceedingly complex. For example, a ternary, or three-component, composition–temperature phase diagram in its entirety is depicted by a three- dimensional model. Portrayal of features of the diagram or model in two dimensions is possible, but somewhat difficult.
The construction of phase diagrams—as well as some of the principles governing the conditions for phase equilibria—are dictated by laws of thermodynamics. One of these is the Gibbs phase rule, proposed by the nineteenth-century physicist J. Willard Gibbs. 
This rule represents a criterion for the number of phases that coexist within a system at equilibrium and is expressed by the simple equation
 
P+F=C+N (9.16)
where P is the number of phases present (the phase concept is discussed in Section 
9.3). The parameter F is termed the number of degrees of freedom  or the number of Gibbs phase rule
General form of the 
Gibbs phase rule9.16 CERAMIC AND TERNARY PHASE DIAGRAMS
9.17 THE GIBBS PHASE RULE2200
20001800160014001200
1000Hf
L
HfV
2V
Hf
0 2 04 06 08 0 1 00
(V) (Hf) Composition (wt% V)Temperature (°C)
𝛼𝛽
[The answer may be found in all digital versions of the text and/or at www.wiley.com/college/callister  
(Student Companion Site).]
9.17 The Gibbs Phase Rule  •   285
externally controlled variables (e.g., temperature, pressure, composition) that must be 
specified to define the state of the system completely. Expressed another way, F is the 
number of these variables that can be changed independently without altering the num-ber of phases that coexist at equilibrium. The parameter C in Equation 9.16 represents 
the number of components in the system. Components are normally elements or stable compounds and, in the case of phase diagrams, are the materials at the two extremes of the horizontal compositional axis (e.g., H
2O and C12H22O11, and Cu and Ni for the phase 
diagrams shown in Figures 9.1 and 9.3 a, respectively). Finally, N in Equation 9.16 is the 
number of noncompositional variables (e.g., temperature and pressure).
Let us demonstrate the phase rule by applying it to binary temperature–composition 
phase diagrams, specifically the copper–silver system, Figure 9.7. Because pressure is constant (1 atm), the parameter N is 1—temperature is the only noncompositional vari-
able. Equation 9.16 now takes the form
 P+F=C+1 (9.17)
The number of components C is 2 (namely, Cu and Ag), and
P+F=2+1=3
or
F=3−P
Consider the case of single-phase fields on the phase diagram (e.g., 𝛼, 𝛽, and liquid 
regions). Because only one phase is present, P = 1 and
 F=3−P
 =3−1=2
This means that to completely describe the characteristics of any alloy that exists within 
one of these phase fields, we must specify two parameters—composition and tempera-ture, which locate, respectively, the horizontal and vertical positions of the alloy on the phase diagram.
For the situation in which two phases coexist—for example, 𝛼 + L, 𝛽 + L, and 𝛼 + 
𝛽 phase regions (Figure 9.7)—the phase rule stipulates that we have but one degree of 
freedom because
 F=3−P
 =3−2=1
Thus, it is necessary to specify either temperature or the composition of one of the phases to completely define the system. For example, suppose that we decide to specify temperature for the 𝛼 + L phase region, say, T
1 in Figure 9.23. The compositions of the 
𝛼 and liquid phases ( C𝛼 and CL) are thus dictated by the extremes of the tie line con-
structed at T1 across the 𝛼 + L field. Note that only the nature of the phases is important 
in this treatment and not the relative phase amounts. This is to say that the overall alloy composition could lie anywhere along this tie line constructed at temperature T
1 and still 
give C𝛼 and CL compositions for the respective 𝛼 and liquid phases.
The second alternative is to stipulate the composition of one of the phases for this 
two-phase situation, which thereby fixes completely the state of the system. For exam-ple, if we specified C
𝛼 as the composition of the 𝛼 phase that is in equilibrium with the 
liquid (Figure 9.23), then both the temperature of the alloy ( T1) and the composition of 
the liquid phase (CL) are established, again by the tie line drawn across the 𝛼 + L phase 
field so as to give this C𝛼 composition.
286  •   Chapter 9  /  Phase Diagrams
For binary systems, when three phases are present, there are no degrees of freedom 
because
 F=3−P
 =3−3=0
This means that the compositions of all three phases—as well as the temperature—are 
fixed. This condition is met for a eutectic system by the eutectic isotherm; for the Cu–Ag system (Figure 9.7), it is the horizontal line that extends between points B and G. At this 
temperature, 779 °C, the points at which each of the 𝛼, L, and 𝛽 phase fields touch the 
isotherm line correspond to the respective phase compositions; namely, the composition of the 𝛼 phase is fixed at 8.0 wt% Ag, that of the liquid at 71.9 wt% Ag, and that of the 𝛽 
phase at 91.2 wt% Ag. Thus, three-phase equilibrium is not represented by a phase field, but rather by the unique horizontal isotherm line. Furthermore, all three phases are in equilibrium for any alloy composition that lies along the length of the eutectic isotherm (e.g., for the Cu–Ag system at 779 °C and compositions between 8.0 and 91.2 wt% Ag).
One use of the Gibbs phase rule is in analyzing for nonequilibrium conditions. For 
example, a microstructure for a binary alloy that developed over a range of tempera-tures and consists of three phases is a nonequilibrium one; under these circumstances, three phases exist only at a single temperature.Composition (wt% Ag) (Cu)Temperature (°C)
02 0 4 0 6 0600800L
CT1
CL + L1000
400𝛼𝛼𝛼Figure 9.23  Enlarged copper–rich section of the 
Cu–Ag phase diagram in which the Gibbs phase 
rule for the coexistence of two phases ( 𝛼 and L) is 
demonstrated. Once the composition of either phase ( C
𝛼 or CL) or the temperature (T1) is specified, 
values for the two remaining parameters are established by construction of the appropriate tie line.
Concept Check 9.8 For a ternary system, three components are present; temperature is 
also a variable. What is the maximum number of phases that may be present for a ternary sys-
tem, assuming that pressure is held constant?
[The answer may be found in all digital versions of the text and/or at www.wiley.com/college/callister  
(Student Companion Site).]
9.18 The Iron–Iron Carbide (Fe–Fe3C) Phase Diagram  •   287
The Iron–Carbon System
Of all binary alloy systems, the one that is possibly the most important is that for iron 
and carbon. Both steels and cast irons, primary structural materials in every techno-logically advanced culture, are essentially iron–carbon alloys. This section is devoted to a study of the phase diagram for this system and the development of several of the possible microstructures. The relationships among heat treatment, microstructure, and mechanical properties are explored in Chapters 10 and 11.
A portion of the iron–carbon phase diagram is presented in Figure 9.24. Pure iron, upon heating, experiences two changes in crystal structure before it melts. At room temperature, the stable form, called ferrite, or 𝛼-iron, has a BCC crystal structure. 
Ferrite experiences a polymorphic transformation to FCC austenite, or 𝛾-iron, at 
912°C (1674 °F). This austenite persists to 1394 °C (2541 °F), at which temperature the 
FCC austenite reverts back to a BCC phase known as 𝛿-ferrite, which finally melts 
ferrite
austenite9.18  THE IRON–IRON CARBIDE (Fe–Fe3C) 
PHASE DIAGRAM
Figure 9.24  The iron–iron carbide phase diagram.
[Adapted from Binary Alloy Phase Diagrams, Vol. 1, 2nd edition, T. B. Massalski (Editor-in-Chief), 1990. Reprinted by permission 
of ASM International, Materials Park, OH.]
Temperature (°C)
Temperature (°F)
01234
Composition (wt% C)Composition (at% C)
(Fe)5 6 6.701000150020002500
4006008001000
912°C
0.76
Cementite (Fe3C)727°C
0.022
, Ferrite + Fe3C12001400160005
1493°C
1147°C
2.14 4.30L
𝛾 + L
𝛾 + Fe3C1394°C𝛿
𝛾, Austenite1538°C10 15 20 25
+
𝛼 𝛼𝛼
𝛾
288  •   Chapter 9  /  Phase Diagrams
at 1538 °C (2800 °F). All these changes are apparent along the left vertical axis of the 
phase diagram.4
The composition axis in Figure 9.24 extends only to 6.70 wt% C; at this concentra-
tion the intermediate compound iron carbide, or cementite (Fe3C), is formed, which 
is represented by a vertical line on the phase diagram. Thus, the iron–carbon system 
may be divided into two parts: an iron-rich portion, as in Figure 9.24, and the other (not shown) for compositions between 6.70 and 100 wt% C (pure graphite). In prac-tice, all steels and cast irons have carbon contents less than 6.70 wt% C; therefore, we consider only the iron–iron carbide system. Figure 9.24 would be more appropriately labeled the Fe–Fe
3C phase diagram because Fe3C is now considered to be a component. 
Convention and convenience dictate that composition still be expressed in “wt% C” rather than “wt% Fe
3C”; 6.70 wt% C corresponds to 100 wt% Fe3C.
Carbon is an interstitial impurity in iron and forms a solid solution with each of 
𝛼- and 𝛿-ferrites and also with austenite, as indicated by the 𝛼, 𝛿, and 𝛾 single-phase 
fields in Figure 9.24. In the BCC 𝛼-ferrite, only small concentrations of carbon are 
soluble; the maximum solubility is 0.022 wt% at 727 °C (1341 °F). The limited solubil-
ity is explained by the shape and size of the BCC interstitial positions, which make it difficult to accommodate the carbon atoms. Even though present in relatively low con-centrations, carbon significantly influences the mechanical properties of ferrite. This particular iron–carbon phase is relatively soft, may be made magnetic at temperatures below 768 °C (1414 °F), and has a density of 7.88 g/cm
3. Figure 9.25a  is a photomicro-
graph of 𝛼-ferrite.
The austenite, or 𝛾 phase, of iron, when alloyed with carbon alone, is not stable 
below 727 °C (1341 °F), as indicated in Figure 9.24. The maximum solubility of carbon cementiteFigure 9.25
Photomicrographs 
of (a ) 𝛼-ferrite (90 ×) 
and (b ) austenite 
(325 ×).
(Copyright 1971 by 
United States Steel 
Corporation.)
(a)
 (b)
4The reader may wonder why no 𝛽 phase is found on the Fe–Fe3C phase diagram, Figure 9.24 (consistent with the 𝛼, 
𝛽, 𝛾, etc. labeling scheme described previously). Early investigators observed that the ferromagnetic behavior of iron 
disappears at 768 °C and attributed this phenomenon to a phase transformation; the “ 𝛽” label was assigned to the 
high-temperature phase. Later, it was discovered that this loss of magnetism did not result from a phase transforma-
tion (see Section 20.6) and, therefore, the presumed 𝛽 phase did not exist.
9.18 The Iron–Iron Carbide (Fe–Fe3C) Phase Diagram  •   289
in austenite, 2.14 wt%, occurs at 1147 °C (2097 °F). This solubility is approximately 100 
times greater than the maximum for BCC ferrite because the FCC octahedral sites are 
larger than the BCC tetrahedral sites (compare the results of Problems 4.8a and 4.9), and, therefore, the strains imposed on the surrounding iron atoms are much lower. As the discussions that follow demonstrate, phase transformations involving austenite are very important in the heat treating of steels. In passing, it should be mentioned that austenite is nonmagnetic. Figure 9.25 b shows a photomicrograph of this austenite phase.
5
The 𝛿-ferrite is virtually the same as 𝛼-ferrite, except for the range of temperatures 
over which each exists. Because the 𝛿-ferrite is stable only at relatively high tempera-
tures, it is of no technological importance and is not discussed further.
Cementite (Fe3C) forms when the solubility limit of carbon in 𝛼-ferrite is exceeded 
below 727 °C (1341 °F) (for compositions within the 𝛼 + Fe3C phase region). As indi-
cated in Figure 9.24, Fe3C also coexists with the 𝛾 phase between 727 °C and 1147 °C 
(1341 °F and 2097 °F). Mechanically, cementite is very hard and brittle; the strength of 
some steels is greatly enhanced by its presence.
Strictly speaking, cementite is only metastable; that is, it remains as a compound in-
definitely at room temperature. However, if heated to between 650 °C and 700 °C (1200 °F 
and 1300 °F) for several years, it gradually changes or transforms into 𝛼-iron and carbon, in 
the form of graphite, which remains upon subsequent cooling to room temperature. Thus, the phase diagram in Figure 9.24 is not a true equilibrium one because cementite is not an equilibrium compound. However, because the decomposition rate of cementite is extremely sluggish, virtually all the carbon in steel is as Fe
3C instead of graphite, and the iron–iron 
carbide phase diagram is, for all practical purposes, valid. As will be seen in Section 11.2, addition of silicon to cast irons greatly accelerates this cementite decomposition reaction to form graphite.
The two-phase regions are labeled in Figure 9.24. It may be noted that one eutectic 
exists for the iron–iron carbide system, at 4.30 wt% C and 1147 °C (2097 °F); for this 
eutectic reaction,
 
L⇌cooling
heating𝛾+Fe3C  (9.18)
the liquid solidifies to form austenite and cementite phases. Subsequent cooling to room 
temperature promotes additional phase changes.
It may be noted that a eutectoid invariant point exists at a composition of 0.76 wt% 
C and a temperature of 727 °C (1341 °F). This eutectoid reaction may be represented by
 𝛾(0.76 wt% C) ⇌cooling
heating𝛼(0.022 wt% C) +Fe3C(6.7 wt% C)  (9.19)
or, upon cooling, the solid 𝛾 phase is transformed into 𝛼-iron and cementite. (Eutectoid 
phase transformations were addressed in Section 9.14.) The eutectoid phase changes described by Equation 9.19 are very important, being fundamental to the heat treatment of steels, as explained in subsequent discussions.
Ferrous alloys are those in which iron is the prime component, but carbon as well 
as other alloying elements may be present. In the classification scheme of ferrous alloys based on carbon content, there are three types: iron, steel, and cast iron. Commercially pure iron contains less than 0.008 wt% C and, from the phase diagram, is composed almost exclusively of the ferrite phase at room temperature. The iron–carbon alloys Tutorial Video:
Eutectoid 
Reaction Terms
Eutectic reaction for 
the iron–iron carbide system
Eutectoid reaction 
for the iron–iron carbide system
5Annealing twins, found in alloys having the FCC crystal structure (Section 4.6), may be observed in this photomi-
crograph for austenite. They do not occur in BCC alloys, which explains their absence in the ferrite micrograph of 
Figure 9.25a .
290  •   Chapter 9  /  Phase Diagrams
that contain between 0.008 and 2.14 wt% C are classified as steels. In most steels, the 
microstructure consists of both 𝛼 and Fe3C phases. Upon cooling to room temperature, 
an alloy within this composition range must pass through at least a portion of the 𝛾-phase field; distinctive microstructures are subsequently produced, as discussed 
shortly. Although a steel alloy may contain as much as 2.14 wt% C, in practice, carbon concentrations rarely exceed 1.0 wt%. The properties and various classifications of steels are treated in Section 11.2. Cast irons are classified as ferrous alloys that contain between 2.14 and 6.70 wt% C. However, commercial cast irons normally contain less than 4.5 wt% C. These alloys are discussed further in Section 11.2.
Several of the various microstructures that may be produced in steel alloys and their relationships to the iron–iron carbon phase diagram are now discussed, and it is shown that the microstructure that develops depends on both the carbon content and heat treatment. This discussion is confined to very slow cooling of steel alloys, in which equi-librium is continuously maintained. A more detailed exploration of the influence of heat treatment on microstructure, and ultimately on the mechanical properties of steels, is contained in Chapter 10.
Phase changes that occur upon passing from the 𝛾 region into the 𝛼 + Fe
3C phase 
field (Figure 9.24) are relatively complex and similar to those described for the eu-tectic systems in Section 9.12. Consider, for example, an alloy of eutectoid composi-tion (0.76 wt% C) as it is cooled from a temperature within the 𝛾-phase region, say, 
800°C—that is, beginning at point a  in Figure 9.26 and moving down the vertical line 9.19  DEVELOPMENT OF MICROSTRUCTURE IN 
IRON–CARBON ALLOYS
Figure 9.26  Schematic 
representations of the 
microstructures for an iron–carbon alloy of eutectoid composition (0.76 wt% C) above and below the eutectoid temperature.
40050060070080090010001100Temperature (°C)
x′
Composition (wt% C)++ Fe3C
+ Fe3Cx
Fe3C727°C
0 2.0 1.0a
b𝛼
𝛼
𝛼𝛼𝛾𝛾
𝛾
𝛾
𝛾
𝛾𝛾
9.19 Development of Microstructure in Iron–Carbon Alloys   •  291
xxʹ. Initially, the alloy is composed entirely of the austenite phase having a composi-
tion of 0.76 wt% C and corresponding microstructure, also indicated in Figure 9.26. 
As the alloy is cooled, no changes occur until the eutectoid temperature (727 °C) is 
reached. Upon crossing this temperature to point b , the austenite transforms accord-
ing to Equation 9.19.
The microstructure for this eutectoid steel that is slowly cooled through the eu-
tectoid temperature consists of alternating layers or lamellae of the two phases ( 𝛼 and 
Fe3C) that form simultaneously during the transformation. In this case, the relative 
layer thickness is approximately 8 to 1. This microstructure, represented schematically in Figure 9.26, point b, is called pearlite because it has the appearance of mother-of-
pearl when viewed under the microscope at low magnifications. Figure 9.27 is a pho-tomicrograph of a eutectoid steel showing the pearlite. The pearlite exists as grains, often termed colonies; within each colony the layers are oriented in essentially the same direction, which varies from one colony to another. The thick light layers are the ferrite phase, and the cementite phase appears as thin lamellae, most of which appear dark. Many cementite layers are so thin that adjacent phase boundaries are so close to-gether that they are indistinguishable at this magnification and, therefore, appear dark. Mechanically, pearlite has properties intermediate between those of the soft, ductile ferrite and the hard, brittle cementite.
The alternating 𝛼 and Fe
3C layers in pearlite form for the same reason that the 
eutectic structure (Figures 9.13 and 9.14) forms—because the composition of the par-ent phase [in this case, austenite (0.76 wt% C)] is different from that of either of the product phases [ferrite (0.022 wt% C) and cementite (6.70 wt% C)], and the phase transformation requires that there be a redistribution of the carbon by diffusion. Figure 9.28 illustrates microstructural changes that accompany this eutectoid reaction; here, the directions of carbon diffusion are indicated by arrows. Carbon atoms diffuse away from the 0.022-wt% ferrite regions and to the 6.70-wt% cementite layers, as the pearlite ex-tends from the grain boundary into the unreacted austenite grain. The layered pearlite forms because carbon atoms need diffuse only minimal distances with the formation of this structure.
Subsequent cooling of the pearlite from point b in Figure 9.26 produces relatively 
insignificant microstructural changes.pearliteFigure 9.27  Photomicrograph of a 
 eutectoid steel showing the pearlite 
microstructure consisting of alternating layers of 𝛼-ferrite (the light phase) and Fe
3C (thin 
layers most of which appear dark). 470 ×.
(From Metals Handbook, Vol. 9, 9th edition, 
Metallography and Microstructures, 1985. Reproduced by permission of ASM International, Materials Park, OH.)
20 μm
292  •   Chapter 9  /  Phase Diagrams
Hypoeutectoid Alloys
Microstructures for iron–iron carbide alloys having other than the eutectoid composition 
are now explored; these are analogous to the fourth case described in Section 9.12 and illustrated in Figure 9.16 for the eutectic system. Consider a composition C
0 to the left of 
the eutectoid, between 0.022 and 0.76 wt% C; this is termed a hypoeutectoid (“less than 
eutectoid”) alloy. Cooling an alloy of this composition is represented by moving down 
the vertical line yyʹ  in Figure 9.29. At about 875 °C, point c , the microstructure consists hypoeutectoid alloyFigure 9.28  Schematic 
representation of the 
formation of pearlite from austenite; direction of carbon diffusion indicated by arrows.Austenite grain
boundary
Austenite 
(  )Austenite 
(  )Ferrite (  )
Ferrite (  )
Ferrite (  )
Ferrite (  )Growth direction
of pearlite
Carbon diffusionCementite
(Fe3C)𝛼
𝛼𝛼
𝛼
𝛼𝛼
𝛾
𝛾
Figure 9.29  Schematic 
representations of the 
microstructures for an iron–carbon alloy of hypoeutectoid composition C
0 (containing less 
than 0.76 wt% C) as it is cooled from within the austenite phase region to below the eutectoid temperature.
C0Oc
d
e
f
Composition (wt% C)+ Fe3C
+ Fe3CFe3C
40050060070080090010001100
0 2.0 1.0y′yTemperature (°C)TeM
N
Proeutectoid 
Eutectoid Pearlite
𝛼
𝛼𝛼𝛼𝛼𝛾𝛾𝛾
𝛾𝛾
𝛾
𝛾
𝛾
𝛾
𝛾 𝛾𝛾𝛾𝛾Tutorial Video:
How Do Eutectoid 
Microstructures Form?
9.19 Development of Microstructure in Iron–Carbon Alloys   •  293
entirely of grains of the 𝛾 phase, as shown schematically in the figure. In cooling to 
point d, about 775 °C, which is within the 𝛼 + 𝛾 phase region, both these phases coexist 
as in the schematic microstructure. Most of the small 𝛼 particles form along the original 
𝛾 grain boundaries. The compositions of both 𝛼 and 𝛾 phases may be determined using 
the appropriate tie line; these compositions correspond, respectively, to about 0.020 and 
0.40 wt% C.
While cooling an alloy through the 𝛼 + 𝛾 phase region, the composition of the 
ferrite phase changes with temperature along the 𝛼–(𝛼 + 𝛾) phase boundary, line MN, 
becoming slightly richer in carbon. However, the change in composition of the austenite is more dramatic, proceeding along the ( 𝛼 + 𝛾)–𝛾 boundary, line MO, as the tempera-
ture is reduced.
Cooling from point d  to e , just above the eutectoid but still in the 𝛼 + 𝛾 region, 
produces an increased fraction of the 𝛼 phase and a microstructure similar to that also 
shown: the 𝛼 particles will have grown larger. At this point, the compositions of the 
𝛼 and 𝛾 phases are determined by constructing a tie line at the temperature T
e; the 
𝛼 phase contains 0.022 wt% C, whereas the 𝛾 phase is of the eutectoid composition, 
0.76 wt% C.
As the temperature is lowered just below the eutectoid, to point f , all of the 
𝛾 phase that was present at temperature Te (and having the eutectoid composi-
tion) transforms into pearlite, according to the reaction in Equation 9.19. There is virtually no change in the 𝛼 phase that existed at point e  in crossing the eutectoid 
temperature—it is normally present as a continuous matrix phase surrounding the isolated pearlite colonies. The microstructure at point f appears as the corre-
sponding schematic inset of Figure 9.29. Thus the ferrite phase is present both in the pearlite and as the phase that formed while cooling through the 𝛼 + 𝛾 phase 
region. The ferrite present in the pearlite is called eutectoid ferrite, whereas the other, which formed above T
e, is termed proeutectoid (meaning “pre- or before 
eutectoid”) ferrite, as labeled in Figure 9.29. Figure 9.30 is a photomicrograph of a 
0.38-wt% C steel; large, white regions correspond to the proeutectoid ferrite. For pearlite, the spacing between the 𝛼 and Fe
3C layers varies from grain to grain; some proeutectoid ferrite
Figure 9.30
Photomicrograph of 
a 0.38 wt% C steel 
having a 
microstructure 
consisting of pearlite 
and proeutectoid 
ferrite. 635 ×.
(Photomicrograph 
courtesy of Republic 
Steel Corporation.)
Proeutectoid
ferrite
Pearlite
50 μmScanning electron 
micrograph showing the microstructure of a steel that contains 0.44 wt% C. The large dark areas are proeutectoid ferrite. Regions having the alternating light and dark lamellar struc-ture are pearlite; the dark and light layers in the pearlite cor-respond, respectively, to ferrite and cement-ite phases. 700 ×.
(Micrograph courtesy 
of Republic Steel Corporation.)

294  •   Chapter 9  /  Phase Diagrams
of the pearlite appears dark because the many close-spaced layers are unresolved 
at the magnification of the photomicrograph. Note that two microconstituents are present in this micrograph—proeutectoid ferrite and pearlite—which appear in all hypoeutectoid iron–carbon alloys that are slowly cooled to a temperature below the eutectoid.
The relative amounts of the proeutectoid 𝛼 and pearlite may be determined in a man-
ner similar to that described in Section 9.12 for primary and eutectic microconstituents. We use the lever rule in conjunction with a tie line that extends from the 𝛼–(𝛼 + Fe
3C) 
phase boundary (0.022-wt% C) to the eutectoid composition (0.76-wt% C) inasmuch as pearlite is the transformation product of austenite having this composition. For example, let us consider an alloy of composition C
0′ in Figure 9.31. The fraction of pearlite, Wp, may 
be determined according to
Wp=T
T+U
 =C0′−0.022
0.76 −0.022=C0′−0.022
0.74 (9.20)
The fraction of proeutectoid 𝛼, W𝛼′, is computed as follows:
 W𝛼′=U
T+U
 =0.76 −C0′
0.76 −0.022=0.76 −C0′
0.74 (9.21)
Fractions of both total 𝛼 (eutectoid and proeutectoid) and cementite are determined 
using the lever rule and a tie line that extends across the entirety of the 𝛼 + Fe3C phase 
region, from 0.022 to 6.70 wt% C.Lever rule 
expression for computation of pearlite mass fraction (composition C
0′, 
Figure 9.31)
Lever rule 
expression for computation of proeutectoid ferrite mass fraction
Figure 9.31  A portion of the Fe–Fe3C 
phase diagram used in computing the 
relative amounts of proeutectoid and pearlite microconstituents for hypoeutectoid 
C
0′ and hypereutectoid C1′ compositions.
Temperature
Composition (wt% C)0.022 0.766.70+ Fe3C
+ Fe3CTU V X
C′0C′1𝛼
𝛼𝛾
𝛾
9.19 Development of Microstructure in Iron–Carbon Alloys   •  295
Hypereutectoid Alloys
Analogous transformations and microstructures result for hypereutectoid alloys —
those containing between 0.76 and 2.14 wt% C—that are cooled from temperatures 
within the 𝛾-phase field. Consider an alloy of composition C1 in Figure 9.32 that, 
upon cooling, moves down the line zzʹ . At point g , only the 𝛾 phase is present with a 
composition of C1; the microstructure appears as shown, having only 𝛾 grains. Upon 
cooling into the 𝛾 + Fe3C phase field—say, to point h —the cementite phase begins 
to form along the initial 𝛾 grain boundaries, similar to the 𝛼 phase in Figure 9.29, 
point d. This cementite is called proeutectoid cementite —that which forms before 
the eutectoid reaction. The cementite composition remains constant (6.70 wt% C) as the temperature changes. However, the composition of the austenite phase moves along line PO toward the eutectoid. As the temperature is lowered through the eutectoid to point i , all remaining austenite of eutectoid composition is converted 
into pearlite; thus, the resulting microstructure consists of pearlite and proeutectoid cementite as microconstituents (Figure 9.32). In the photomicrograph of a 1.4-wt% C steel (Figure 9.33), note that the proeutectoid cementite appears light. Because it has much the same appearance as proeutectoid ferrite (Figure 9.30), there is some difficulty in distinguishing between hypoeutectoid and hypereutectoid steels on the basis of microstructure.
Relative amounts of both pearlite and proeutectoid Fe
3C microconstituents 
may be computed for hypereutectoid steel alloys in a manner analogous to that for hypoeutectoid materials; the appropriate tie line extends between 0.76 and 6.70 wt% C. hypereutectoid alloy
proeutectoid 
cementiteFigure 9.32  Schematic representations of the 
microstructures for an iron–carbon alloy of 
hypereutectoid composition C1 (containing between 
0.76 and 2.14 wt% C) as it is cooled from within the austenite-phase region to below the eutectoid temperature.
Composition (wt% C)C1z′+
0 1.0 2.0Proeutectoid
Fe3CTemperature (°C)+ Fe3C
+ Fe3Cz
g
h
i OP1100
900
800700
600
500400Eutectoid Fe
3CFe3C1000
Pearlite𝛼
𝛼
𝛼𝛼𝛾𝛾
𝛾
𝛾
𝛾
𝛾
𝛾
𝛾𝛾𝛾𝛾
Tutorial Video:
Which Eutectoid 
Microstructures Go 
with Which Regions 
on a Eutectoid Phase 
Diagram?
296  •   Chapter 9  /  Phase Diagrams
Thus, for an alloy having composition C1′ in Figure 9.31, fractions of pearlite Wp and 
proeutectoid cementite WFe3C′ are determined from the following lever rule expres-
sions:
 Wp=X
V+X=6.70 −C1′
6.70 −0.76=6.70 −C1′
5.94 (9.22)
and W
Fe3C′=V
V+X=C1′−0.76
6.70 −0.76=C1′−0.76
5.94 (9.23)Figure 9.33  Photomicrograph of a 1.4 wt% 
C steel having a microstructure consisting of a 
white proeutectoid cementite network surrounding the pearlite colonies. 1000 ×. 
(Copyright 1971 by United States Steel Corporation.)
Proeutectoid
cementite
Pearlite
10 μm
EXAMPLE PROBLEM 9.4
Determination of Relative Amounts of Ferrite, Cementite, 
and Pearlite Microconstituents
For a 99.65 wt% Fe–0.35 wt% C alloy at a temperature just below the eutectoid, determine 
the following:
(a) The fractions of total ferrite and cementite phases
(b) The fractions of the proeutectoid ferrite and pearlite(c) The fraction of eutectoid ferriteConcept Check 9.9 Briefly explain why a proeutectoid phase (ferrite or cementite) forms 
along austenite grain boundaries. Hint: Consult Section 4.6.
[The answer may be found in all digital versions of the text and/or at www.wiley.com/college/callister  
(Student Companion Site).]
9.19 Development of Microstructure in Iron–Carbon Alloys   •  297
Solution
(a)  This part of the problem is solved by applying the lever rule expressions using a tie 
line that extends all the way across the 𝛼 + Fe3C phase field. Thus, C0′ is 0.35 wt% 
C, and
W𝛼=6.70 −0.35
6.70 −0.022=0.95
and
WFe3C=0.35 −0.022
6.70 −0.022=0.05
(b)  The fractions of proeutectoid ferrite and pearlite are determined by using the lever rule 
and a tie line that extends only to the eutectoid composition (i.e., Equations 9.20 and 9.21). 
We have
Wp=0.35 −0.022
0.76 −0.022=0.44
and
W𝛼′=0.76 −0.35
0.76 −0.022=0.56
(c)  All ferrite is either as proeutectoid or eutectoid (in the pearlite). Therefore, the sum of 
these two ferrite fractions equals the fraction of total ferrite; that is,
W𝛼′+W𝛼e=W𝛼
where W𝛼e denotes the fraction of the total alloy that is eutectoid ferrite. Values for W𝛼 and 
W𝛼′ were determined in parts (a) and (b) as 0.95 and 0.56, respectively. Therefore,
W𝛼e=W𝛼−W𝛼′=0.95 −0.56 =0.39
Nonequilibrium Cooling
In this discussion of the microstructural development of iron–carbon alloys, it has been assumed that, upon cooling, conditions of metastable equilibrium
6 have been continu-
ously maintained; that is, sufficient time has been allowed at each new temperature for any necessary adjustment in phase compositions and relative amounts as predicted from the Fe–Fe
3C phase diagram. In most situations these cooling rates are impracti-
cally slow and unnecessary; in fact, on many occasions nonequilibrium conditions are desirable. Two nonequilibrium effects of practical importance are (1) the occurrence of phase changes or transformations at temperatures other than those predicted by phase boundary lines on the phase diagram, and (2) the existence at room temperature of nonequilibrium phases that do not appear on the phase diagram. Both are discussed in Chapter 10.
6The term metastable equilibrium is used in this discussion because Fe3C is only a metastable compound.
298  •   Chapter 9  /  Phase Diagrams
Figure 9.34  The dependence of eutectoid 
temperature on alloy concentration for several 
alloying elements in steel.
(From Edgar C. Bain, Functions of the Alloying Elements 
in Steel, 1939. Reproduced by permission of ASM International, Materials Park, OH.)Concentration of alloying elements (wt%)Eutectoid temperature (°C)
Eutectoid temperature (°F)
02468 1 0 1 2 1 410001200140016001800200022002400
600800Ti
Mo
SiW
Cr
Mn10001200
Ni
Additions of other alloying elements (Cr, Ni, Ti, etc.) bring about rather dramatic 
changes in the binary iron–iron carbide phase diagram, Figure 9.24. The extent of these alterations of the positions of phase boundaries and the shapes of the phase fields de-pends on the particular alloying element and its concentration. One of the important changes is the shift in position of the eutectoid with respect to temperature and carbon concentration. These effects are illustrated in Figures 9.34 and 9.35, which plot the eu-tectoid temperature and eutectoid composition (in wt% C), respectively, as a function of concentration for several other alloying elements. Thus, other alloy additions alter not only the temperature of the eutectoid reaction, but also the relative fractions of pearlite and the proeutectoid phase that form. Steels are normally alloyed for other reasons, however—usually either to improve their corrosion resistance or to render them amena-ble to heat treatment (see Section 11.8).9.20  THE INFLUENCE OF OTHER 
ALLOYING ELEMENTSFigure 9.35  The dependence of 
eutectoid composition (wt% C) on alloy 
concentration for several alloying elements in steel.
(From Edgar C. Bain, Functions of the 
Alloying Elements in Steel, 1939. Reproduced by permission of ASM International, Materials Park, OH.)Concentration of alloying elements (wt%)Eutectoid composition (wt% C)
02468 1 0 1 2TiMo
WMnSiCrNi
1400.20.40.60.8
SUMMARY
• Equilibrium phase diagrams are a convenient and concise way of representing the 
most stable relationships between phases in alloy systems.
• A phase is some portion of a body of material throughout which the physical and 
chemical characteristics are homogeneous.
• Three microstructural characteristics that are important for multiphase alloys are
The number of phases present
The relative proportions of the phasesThe manner in which the phases are arrangedIntroduction
Phases
Microstructure
Summary  •   299
• Three factors affect the microstructure of an alloy:
What alloying elements are present
The concentrations of these alloying elementsThe heat treatment of the alloy
• A system at equilibrium is in its most stable state—that is, its phase characteristics do 
not change over time. 
• Metastable systems are nonequilibrium ones that persist indefinitely and experience 
imperceptible changes with time.
• For one-component phase diagrams, the logarithm of the pressure is plotted versus the 
temperature; solid-, liquid-, and vapor-phase regions are found on this type of diagram.
• For binary systems, temperature and composition are variables, whereas external 
pressure is held constant. Areas, or phase regions, are defined on these temperature-versus-composition plots within which either one or two phases exist.
• Isomorphous diagrams are those for which there is complete solubility in the solid 
phase; the copper–nickel system (Figure 9.3 a) displays this behavior.
• For an alloy of specified composition at a known temperature and that is at equilib-
