Repository: Ketankham/chatbot-meta-books

File: dieter.txt (part 19 of 28)
Fig.15-2. Development ofresidual stresses during cooling ofahotingot. Cool
portions shown shaded. {After W.M.Baldwin, Jr.,Proc.ASTM, vol.49,p.541,
1949.)
Theforming operations required toconvert metals tofinished and
semifinished shapes rarely produce homogeneous deformation ofthe
metal. Each particular plastic forming process hasaresidual-stress
distribution which ischaracteristic oftheprocess and isinfluenced toa
certain extent bytheway inwhich theprocess hasbeen carried out.
Earlier inthissection wehave seenhowtheresidual stress intherolling
direction ofasheet results frominhomogeneous deformation through the
thickness ofthesheet.
Other metalworking operations which arenotgenerally classed as
metal-forming processes canproduce residual stresses because they
involve inhomogeneous deformation. Spot welding andbutt welding
bothproduce high tensile stresses atthecenter ofthearea ofapplication
ofheat. Shot peening, surface hammering, andsurface rolling produce
shallow biaxial compressive stresses onasurface which arebalanced by
biaxial tension stresses intheinterior. Aswasnoted inChap. 12,shot
peening isaneffective method ofreducing fatigue failures. Residual
1W.M.Baldwin, Jr.,Proc.ASTM, vol. 49,pp.539-583. 1949.

)ec. 15-2] Residual Stresses 397
stresses aredeveloped inelectroplated coatings. Soft coatings such as
lead,cadmium, andzinccreep sufficiently atroom temperature torelieve
most oftfiese plating stresses. Hard coatings likechromium andnickel
canhave either high tensile orcompressive residual stresses, depending
upon theconditions oftheplating process.
Thesuperposition ofseveral deformation operations doesnotproduce
afinal residual-stress distribution which isthealgebraic sum ofthestress
distributions produced bythepreceding operations. Ingeneral, thefinal
deformation process determines theresulting residual-stress pattern.
However, superposition ofstress distributions isavalid procedure when
one isconsidering theeffect ofresidual stress ontheresponse ofabody
toanexternal stress system. For allpractical purposes residual stresses
canbeconsidered thesame asordinary applied stresses. Thus, acom-
pressive residual stress willreduce theeffectiveness ofanapplied tensile
stress inproducing fatigue failure, and residual tensile stresses will
increase theeasewithwhich failure occurs.
15-2. Effects ofResidual Stresses
Thepresence ofresidual stresses caninfluence thereaction ofamate-
rialtoexternally applied stresses. Inthetension test, that region ofa
specimen containing high residual tensile stresses willyield plastically at
alower value ofapplied stress than aspecimen without residual stresses.
Conversely, compressive residual stresses willincrease theyield stress.
This fact isused tostrengthen guntubes andpressure vessels bythe
process known asautofrettage. Inautofrettage thick-walled cylinders are
purposely strained beyond theelastic limit ofthematerial atthebore of
thecylinder sothat thisregion willcontain compressive residual stresses
when thecylinder isunloaded. Inarelatively brittle material likehigh-
strength steel thepresence oftensile residual stresses cancause adecrease
inthefracture strength. The possibility ofunknown residual stresses
existing attheroot ofmachined notches isaproblem innotch tensile
testing. The effect ofresidual stresses onfatigue performance isawell-
recognized phenomenon andwasconsidered inSec. 12-9.
Residual stresses areresponsible forwarping anddimensional insta-
bility. Ifpart ofabody containing residual stresses ismachined away,
asinmachining alongkeyway inacold-drawn bar,theresidual stresses
inthematerial removed arealsoeliminated. This upsets thestatic equi-
librium ofinternal forces andmoments, andthebody distorts toestablish
anewequilibrium condition. Warping duetoredistribution ofresidual
stresses when surface layers areremoved canbeexceedingly troublesome,
particularly with precision parts liketoolsand dies. However, there is
auseful aspect tothis, foraswillbeseen inthenext section, themeasure-

398 Applications toMaterials Testing [Chap. 15
ment ofdimensional changes when material isremoved from abody is
oneoftheestablished methods formeasuring residual stresses. Dimen-
sional instability refers tochanges indimensions which occur without
anyremoval ofmaterial. These changes result from thedeformation
required tomaintain equilibrium when theresidual-stress distribution
changes from stress relaxation onlong-time room-temperature aging.
The residual-stress pattern insteelsmay alsobealtered bythetransfor-
mation ofretained austenite tomartensite onaging.
Stress corrosion cracking^ isatype offailure which occurs when cer-
tainmetals aresubjected tostress inspecific chemical enviroments.
Residual stress isjustaseffective asstress duetoanexternally applied
load inproducing stress corrosion cracking. Examples ofcombinations
which produce stress corrosion cracking aremercury orammonia com-
pounds with brass (season cracking) andchlorides with austenitic stain-
less steels andcertain age-hardenable aluminum alloys. Extreme care
should betaken tominimize residual stress when these situations are
likely tobeencountered. Infact, accelerated stress corrosion cracking
maybeused asaqualitative testtoindicate thepresence ofresidual
stresses. Typical solutions which areused forthispurpose arelisted
below:
1.Brass-mercurous nitrate inwater; standardized fordetection of
residual stress inbrass cartridge cases(ASTM B154)
2.Austenitic stainless steel-boiling solution of10percentH2SO4 and
10percentCUSO4, orboiling MgCl2
3.Mild steel-boiling NaOH
4.Aluminum-NaCl solution
5.Magnesium-potassium chromate solution
15-3.Mechanical Methods forResidual-stress Measurement
Residual stresses cannot bedetermined directly from strain-gage
measurements, asisthecase forstresses duetoexternally applied loads.
Rather, residual stresses arecalculated from themeasurements ofstrain
that areobtained when thebody issectioned andthelocked-in residual
stresses arereleased.
Themethod developed byBauer andHeyn- formeasuring thelongi-
tudinal residual stresses inacylinder isagood illustration ofthetech-
niques involved. Theresidual stresses inthecylinder canbelikened to
asystem ofsprings (Fig. 15-3). Inthisexample thecylindrical bar is
assumed tocontain tensile residual stresses around theperiphery and
^Areview ofthisimportant subject isgiven byW.D.Robertson (ed.), "Stress
Corrosion Cracking andEmbrittlement," JohnWiley&Sons, Inc.,New York, 1956.
2E.Heyn andO.Bauer, Intern. Z.MetaUog., vol. 1,pp.16-50, 1911.

Sec.15-3] Residual Stresses 399
compressive stresses atthecenter. Bythespring analogy, thecenter
springs would becompressed andtheouter springs elongated (Fig. 15-.3a).
Now, ifthestatic equilibrium offorces isupset byremoving theouter
springs, thecompressed springs willelon-
gate (Fig. 15-36). Theamount ofelon- ^—1--.
gation experienced bythecenter springs
isdirectly proportional totheforce ex-
erted onthembytheouter springs.
The strain experienced bythecore
isdei=dLi/L, where Liistheexpanded
length oftheelement. The stress re-
lieved bythisexpansion, o-f,isrelated
tothestrain through Hooke's law.
(Tc=Edei
Since thecylinder was initially inequi-
librium before theskinwasremoved,
the force inthe center coremust
balance theforce intheremoved mate-
rial.[a) [d)
AiE dei=-PskinFig. 15-3. (a)Heyn's spring model
forlongitudinal residual stresses in
acylinder; (b)elongation ofcenter
portion, duetoremoval ofrestraint
ofouter springs. IfAo istheoriginal area ofthecylin-
drical bar,then thearea oftheskin is
dAi=Aq—Ai.Theaverage stress existing intheskin isas,sothat
theforce intheskinmaybewritten
Pskin=asdAi
Equating theforce inthecoreandtheskin results inanequation forthe
average stress intheskin.
AiE dei
dAi(15-1)
Theabove equation expresses theresidual stress when ithasthevery
arbitrary distribution shown inFig. 15-4a. Actually, thedistribution
oflongitudinal residual stress ismore likely tovary inthecontinuous
manner shown inFig. 15-46.
The residual-stress distribution shown inFig.15-46 canbedetermined
bytheBauer andHeyn method ifthestresses aredetermined byremov-
ingthin layers andmeasuring thedeformation intheremaining portion.
Ifsufficiently thinlayers areremoved andtheprocess isrepeated enough
times, themeasured stress distribution willapproach thedistribution
shown inFig. 15-46. When thestress distribution ismeasured bythe

400 Applications toMaterials Testing [Chap. 15
successive removal ofthin layers, Eq. (15-1) gives theresidual stress in
the first layer removed. However, thisequation willnotgive atrue
indication oftheactual stress which
originally existed inthesecond radial
layer ofthebar,because theremoval
ofthe first layer from, thebarhas
caused aredistribution ofstress in
theremainder ofthe bar.The
actual stress inthesecond layer asit
existed intheoriginal bar isgivenby
AiE de2
dA2o
tr
1—
t

Sec.15-3] Residual Stresses 401
bySachs.^Thismethod iscommonly known astheSachs boring-out
technique. Themethod isHmited tocylindrical bodies inwhich the
residual stresses vary intheradial direction butareconstant inthe
longitudinal andcircumferential directions. This isnotaparticularly
restrictive condition since barsandtubesmade bymost forming oper-
ations have therequired symmetrical residual-stress pattern.
Inusing thistechnique with asolid barthe first step istodrillan
axial hole. Then aboring bar isused toremove layers from theinside
diameter ofthehollow cylinder, extreme carebeing taken toprevent
overheating. About 5percent ofcross-sectional areashould beremoved
between eachmeasurement ofstrain. Toeliminate end effects, the
specimen length should beatleast three times thediameter. After each
layer isremoved from thebore, measurements aremade oflongitudinal
strain clandtangential strain ei.
eL
etLi—Lq
Di-Do
Do
Thechanges inlengthLanddiameter Dmaybemeasured withmicrome-
ters,butbetter accuracy canbeobtained bymounting SR-4 strain gages^'^
inthelongitudinal andcircumferential directions ofthebar.
Inaccordance with theSachs analysis, thelongitudinal andtangential
strains arecombined intwoparameters.
A=cl+vet
6=e<+veL
Thelongitudinal, tangential, andradial stresses canthenbeexpressed by
thefollowing equations,
at=E'
<Jr=E'{Ao-A)
clA
iA.-A)f^-A
Ao+A
2Ae (15-5)
(^i-'e)
»G.Sachs, Z.Metallk., vol. 19,pp.352-357, 1927.
^J.J.Lynch, "Residual Stress Measurements," pp.51-52, American Society for
Metals, Metals Park, Ohio, 1952.
'Acritical evaluation ofexperimental procedures hasbeen presented byR.A.
Dodd, Metallurgia, vol. 45,pp.109-114, 1952.

402 Applications toMaterials Testing [Chap. 15
where E'=E/(l-v"")
Ao=original area ofcylinder
A=area ofbored-out portion ofcylinder
V=Poisson's ratio
Inusing theabove equations itisconvenient toplotthestrain parame-
ters andAasfunctions ofthebored-out areaA.Theslopes ofthese
curves arethen used intheabove equations. Toestimate thestress
along theaxisofthebaroratthebore ofatube, itisnecessary toextrapo-
latetheAversusAand9versusAcurves to^=0. Similarly, todeter-
mine thestresses ontheouter surface ofthebar,these curves should be
extrapolated toJl=^o-There isalimit tohow closely thebored-out
diameter canapproach theoutside diameter ofthebarwithout buckling.
Since theresidual stress near theouter surface mayberapidly changing
with radial distance anextrapolation inthisregionmaybeinerror. One
waytogetabetter estimate ofthestresses neartheoutside surface ofthe
bar istomeasure thechanges indiameter oftheaxial holewhile metal is
removed from theouter surface ofthebar. TheSachs equations forthis
casearegiven below,
(TL=E'
E' CFt(A-^.)^-A
(A-An)deA+Ah
dA 2Ae (15-6)
=-E'(^'^)
where Ah=area ofbored-out hole
A=area ofcylinder after each layer removal
Amethod foraccurately determining boththelongitudinal andtangential
(circumferential) residual stresses inthin-walled tubing hasbeendescribed
bySachs andEspey.^
Treuting-Read Method
Treuting andRead^ developed amethod fordetermining thebiaxial
residual-stress stateonthesurface ofathin sheet. Themethod assumes
that themetal behaves inanelastically homogeneous manner andthat
thestress varies, notintheplane ofthesheet, butonlythrough the
thickness. Toapply themethod, thesheet specimen iscemented toa
flatparallel surface, andthethickness isreduced acertain amount by
careful polishing andetching. Thesheet specimen isthen released from
1G.Sachs andG.Espey, Trans.AIMS, vol. 147,pp.74-88, 1942; seealsoLynch,
op. cit.,pp.87-92.
2R.G.Treuting andW.T.Read, J.Appl. Phys., vol. 22,pp.130-134, 1951.

>ec.15-4] Residual Stresses 403
thesurface, andmeasurements aremade ofthelongitudinal radius of
curvature Rx,thetransverse radius ofcurvature Ryandthethickness t.
Figure 15-5 illustrates theorientation oftheprincipal stresses andthe
curvature ofthesheet.
Themeasured values ofradius ofcurvature areexpressed interms of
twoparameters PxandPy.
p.=^+^
Rx RvPy=—+—
Ry Rx
Measurements ofRxandRyaremade fordifferent amounts ofmetal
removal, andPxandPyareplotted against thesheet thickness t.The
f
/

404 Applications toMaterials Testing [Chap. 15
findthat nearly 40hrisrequired forthecomplete analysis ofasingle
specimen. Therefore, approximate methods which aremore rapid but
lessaccurate have been developed. Since thetechniques involve a
mechanical slitting ofthespecimen andmeasurement ofthedeflection
ofthe slitelement, they areusually called deflection methods. Deflection
methods canbeapplied when itisreasonable toassume thatthestress
varies linearly through thethickness ofaplate ortubebut isconstant
along thelength, width, orcircumference. Actually, thestress distri-
^'
28
"Residual stress
distribution
(a)
^^'
2S+2r
Fig. 15-6.Determination oflongitudinal residual stress bydeflection method, (a)
Rolled sheet; (Jo)drawn rod.
bution through thethickness israrely linear. Theformulas that are
presented below givetheresidual stress only atthesurface ofthebody
andconsider thestress only inoneparticular direction. Although this
isusually thedirection ofthemaximum stress, itshould berealized that
thepresence ofstresses intheother principal directions canaffect its
value.-
,
Rolled Sheet
Thelongitudinal residual stress atthesurface ofarolled sheet canbe
determined bysplitting thesheetdown itscentral plane torelease the
bending moment which existed inthebody' (Fig. 15-6a). Thebending
^Lynch, op.at.,pp.81-82.

Sec.15-4] Residual Stresses 405
moment inthissheetmaybeexpressed asfollows,
M=^(15-8)
where E'=E/(l-p')
I=moment ofinertia ofsplit section
R=radius ofcurvature
Although theresidual-stress distribution which went tomake upthis
bending moment isunknown, itisassumed fortheanalysis that itvaries
linearly overthethickness t.Based onthislinear relationship, themaxi-
mum longitudinal stress atthesurface isgiven bythefamiliar equation
from strength ofmaterials,
^^ - n^o^(^L=
-J-(15-9)
where cisthedistance from theneutral axistotheouter fiber, inthis
case t/4. Substituting Eq.(15-8) into (15-9) andintroducing thevalue
forcresults in
<TL=^(15-10)
Theradius ofcurvature maybeexpressed interms ofthedeflection 8
andthelength ofthecurved beamLbyEq.(15-11) ifthedeflection is
small compared with theradius ofcurvature.
K=g. (15-11)
Thus, thelongitudinal residual stress atthesurface isgiven by
aL=^,(15-12)
Round Bar
Thesame procedure canbeused toestimate thesurface longitudinal
stress inaround bar> (Fig. 15-66). With thenotation given inFig.15-66
theprocedure outlined above results inthefollowing equation:
1.65^^5r
(TL= y^ (15-13)
Thin-wall Tubing
Thelongitudinal stress atthesurface ofatubemaybedetermined^ by
splitting alongitudinal tongue from thewall ofthetube (Fig. 15-7a).
1Ibid., p.82.
*R.J.Anderson andE.G.Fahlman, J.Inst. Metals, vol. 32,pp.3G7-383, 1924.

406 Applications toMaterials Testing [Chap. 15
With thenotation given inFig.15-7 a,thelongitudinal stress isgivenby
thefollowing equation,
(TL=-TIT (15-14)
where E'E
1-v'
Equation (15-14) isthesame asEq.(15-12) forarolled sheet, except that
t/2isused inthelatter casebecause only halfthesheet thickness deflects.
U)
id)
Fig.15-7. Determination ofresidual stresses inthin-wall tubebydeflection method,
(a)Longitudinal stress; (b)circumferential stress.
Experience with theslitting oftubes hasshown thattheobserved deflec-
tion isafunction ofthewidth ofthetongue. Themaximum deflection
isobtained when thetongue width is0.1to0.2times thediameter of
thetube.
Todetermine thecircumferential residual stresses inatube, alongi-
tudinal slit ismade theentire length ofthetube, andthechange in

Sec. 15-5] Residual Stresses 407
diameter ismeasured^ (Fig. 15-76). With thenotation inthefigure, the
circumferential residual stress atthesurface isgivenby
'''\k~wj
15-5.X-ray Determination ofResidual Stress
Themeasurement ofresidual stress withXrays utilizes theinteratomic
spacing ofcertain lattice planes asthegage length formeasuring strain.
Inessence, theinteratomic spacing foragiven lattice plane isdetermined
forthestress-free condition andforthesame material containing residual
stress. Thechange inlattice spacing canberelated toresidual stress.
BecauseXrayspenetrate lessthan 0.001 in.intothesurface ofametal,
X-ray methods measure only surface strains andtherefore only surface
residual stresses canbedetermined. Since nostress exists normal toa
freesurface, thismethod islimited touniaxial andbiaxial states ofstress.
Formany applications, particularly where fatigue failure isinvolved, this
isnotaserious disadvantage.
X-ray methods have theimportant advantage that they arenon-
destructive andinvolve nocutting orslitting oftheobject tomeasure
thestresses. Further, itisnotalways necessary tomake measurements
onthespecimen intheunstressed condition. This isoften anadvantage
inmaking post-mortem examinations ofparts which failed inservice.
TheX-ray method measures theresidual stress inavery localized area,^
since theX-ray beam covers anareaapproximately 3^in.indiameter.
Thismakes theX-ray technique useful formeasurements ofsharply
changing stress gradients, but itmaybeadisadvantage where theobjec-
tive istocharacterize theover-all residual-stress condition inasurface.
Since theX-ray method isbased essentially onanaccurate measurement
oftheshift inposition oftheX-ray reflection from agiven setoflattice
planes duetothepresence ofelastic strain, itisnecessary that thedif-
fraction linesbeaccurately located. Using filmtechniques torecord the
X-ray reflections requires that thespecimen yield sharp diffraction lines
ifthelattice strain istobemeasured with precision. Since severely
cold-worked material andquenched andtempered steel givebroad dif-
fraction lines, theresidual stresses inthese important classes ofspecimens
cannot beaccurately determined byX-ray filmtechniques. However,
theintroduction ofGeiger-counter X-ray spectrogoniometer equipment
1D.K.Crampton, Trans.AIME, vol. 89,pp.233-255, 1930.
2Mechanical methods ofmeasuring localized residual stresses around asmall
drilled holehavebeen developed. See J.Mathar, Trans.ASME, vol. 86,pp.249-
254, 1934.

408 Applications toMaterials Testing [Chap. 15
haspermitted amore accurate measurement oftheX-ray diffraction-line
profile than ispossible with filmtechniques. Methods havebeen devel-
oped ofmeasuring with considerable precision residual stresses inheat-
treated steelbymeans ofXrays.^
Bragg's lawexpresses therelationship between thedistance between a
given setoflattice planes, d,andthewavelength ofX-ray radiation, X,
theorder ofthediffraction n,andthemeasured diffraction angle 6.
n\=2dsind (15-16)
Thesimplest condition toconsider willgivevalues forauniaxial surface
stress orthesum oftheprincipal stresses cri+0-2.IntheSachs- Weerts^
method twoX-ray determinations aremade ofthelattice spacing dfor
theX-raybeam oriented normal tothespecimen surface. Oneshotgives
thevalue diforthestressed surface, while theother shot gives doforthe
stress-free surface. The lattice constant inthestress-free condition is
obtained either byremoving asmall plug ofmetal from thespecimen or
bythermally stress-relieving thesample. The strain normal tothe
surface which ismeasured bytheXrays is63.
e,=^±^(15-17)
do
From thetheory ofelasticity (Chap. 2),thestrain inthedirection normal
tothefreesurface canbeexpressed as
63=-i^l+^-(15-18)
Therefore, thesum oftheprincipal stresses lying inthespecimen surface
isgivenby
a,+a,=--^^^ (15-19)
Amuch more general equation fordetermining theprincipal stresses
inasurface byXrayscanbeobtained byconsidering thegeneral case
forprincipal stress (Sec. 2-5). The situation isdiscussed indetail by
Barrett.^ Thegeneralized state ofprincipal stress acting onthesurface
canberepresented inthree dimensions byanellipsoid (Fig. 15-8). The
normal stress given bythecoordinates rpand 4>canbeexpressed interms
ofthethree principal stresses and their direction cosines I,m,andnas
1A.L.Christenson andE.S.Rowland, Trans.ASM, vol. 45,pp.638-676, 1953;
D.P.Koistinen andR.E.Marburger, Trans.ASM, vol. 51,pp.537-555, 1959.
«G.Sachs and J.Weerts, Z.Physik, vol. 64,pp.344-358, 1930.
"C.S.Barrett, "Structure ofMetals," 2ded.,chap. 14,McGraw-Hill BookCom-
pany, Inc.,NewYork, 1952.

Sec. 15-5]
follows,Residual Stresses
(T=Pai-{mV2+nVa409
(15-20)
where I=sin \pcos(f),m=sin i/'sin </>,andn=cos^.Since theX-ray
determination ofresidual stress considers onlythestresses inthesurface,
Fig.15-8. Representation ofprincipal stresses ai, a-i,azbyellipsoid ofstress.
0-3=0.Referring toFig. 15-8, thisrequires that yp=90°. Therefore,
Eq. (15-20) canbesimplified asfollows togivethecomponent ofstress
inthedirection 4>:
0-0=o"!cos^ <^+0-2sin^ 4> (15-21)
Anequation exactly analogous toEq. (15-20) canbewritten forthe
principal strains.
e=r-ei-\-m^e.2+n^e^ (15-22)
Ifthevalues ofthedirection cosines, together withthevalues ofdand
€2interms ofprincipal stresses aresubstituted intoEq.(15-22), weget
e—63=—^^—sin- x}/(aIcos^ <^-\-a2sin- </>)
Substitution ofEq.(15-21) intoEq.(15-23) leads totherelation
_e—63E
sin''
However,sin^ xj/I-{-V
e—esd^—do di—do d^—di
do do(15-23)
(15-24)
(15-25)
where do=atomic spacing inunstressed condition
di=atomic spacing instressed metal perpendicular tospecimen
surface
d^,=atomic spacing indirection defined byangles \pand<f>

410 Applications toMaterials Testing [Chap. 15
Since theaccuracy ofEq.(15-25) ischiefly determined bytheprecision
withwhich thenumerator isknown, itispermissible tosubstitute di
fordointhedenominator without greatly affecting theresults. This
substitution isanimportant simplification oftheexperimental procedure
because iteliminates thenecessity formaking measurements onstress-
freesamples. Therefore, thestress inthesurface ofthespecimen forany
orientation oftheazimuth angle 4>isrelated toX-ray measurements of
atomic lattice spacing bythefollowing equation:
d^—diE I
C4.= -^:f—]
^^-r (15-26)
di 1-\-Vsm^\l/
Thenumber ofX-ray exposures that isrequired depends ontheinfor-
mation that isavailable. Foranyazimuth angle itiscustomary to
make twoexposures todetermine thestress inthe direction. One
exposure ismade normal tothesurface{\f/=0)togive di,andanother
exposure ismade forthesame value of </>,butwith theX-ray beam
inclined atanangle\l/from thenormal. Generally Ap—45° isused for
thissecond exposure togive thevalue ofd^. Ifthedirections oftwo
principal stresses o-iand a<iinthespecimen surface areknown, asisoften
thecase forresidual stresses produced byquenching orplastie--forming
operations, allthat isnecessary istomake three exposures todetermine
thecomplete biaxial-stress state atthepoint onthesurface. Oneper-
pendicular exposure determines d\,oneexposure at i/'=45°inthedirec-
tion <^idetermines a\from Eq.(15-26), while athird exposure at 1/'=45°
inthedirection oftheother principal stress <^2determines aifrom
Eq. (15-26). 0-3iszerobecause themeasurements aremade onafree
surface.
Ifitisnecessary todetermine both themagnitude anddirection ofa\
and C7-2,itisnecessary tomake fourX-ray exposures. Three arbitrary
stress components inthreeknown <^directions onthesurface must be
determined inaddition toanormal exposure todetermine d\. Itiscus-
tomary tomake these exposures at(^, </>-f60°,and </>—60°,with s/'=45°
foreach value of0.The stresses inthethree arbitrary directions are
calculated fromEq.(15-26) andarethenconverted intoprincipal stresses
bythemethods given inChap. 2orbytheequations givenbyBarrett^
forthespecific conditions established above.
Inaddition tothe difficulties ofaccurately measuring thevalues of
interatomic spacing inhighly strained metals which have already been
discussed, there issome uncertainty astothevalues ofelastic modulus E
andPoisson's ratio vwhich should beused inEq.(15-26) tocalculate
values ofresidual stress. Itisknown that formost metals these elastic
1Ihid., pp.326-327.

Sec. 15-6] Residual Stresses 411
constants vary considerably with crystallographic direction. Since the
residual stresses calculated from Eq.(15-26) arebased onX-ray measure-
ments oflattice strain incertain fixed directions inthecrystal lattice,
itisquestionable thataverage values ofEand vdetermined from the
tension testshould apply. Experimental dataonthispoint aresome-
what contradictory. Most investigators whohave usedX-ray methods
forresidual-stress determination have considered that theuseofthe
average value ofEand vintroduce noserious errors beyond thatdueto
uncontrollable factors. Forgreatest accuracy, these constants should be
determined foreach material andexperimental setup bymaking X-ray
measurements onstress-relieved specimens which aresubjected toknown
\loads.
15-6.Quenching Stresses
Intheintroductory discussion ofresidual stresses inSec. 15-1 itwas
shown that cooling aningot ofametal which doesnotexperience aphase
change canproduce residual stresses because ofthestrain mismatch pro-
duced bythedifferential contraction between thecooler andhotter parts
ofthebody. Thedevelopment ofthelongitudinal residual-stress pattern
wasshown inFig. 15-2. Quenching abody from ahightemperature
toalower temperature accentuates thedevelopment ofresidual stresses
because thegreater temperature differential which isproduced between
thesurface andthecenter duetotherapid rate ofcooling produces a
greater mismatch ofstrain. Thesituation ofgreatest practical interest
involves theresidual stresses developed during thequenching ofsteel for
hardening. However, forthiscasetheresidual-stress pattern isdueto
thermal volume changes plusvolume changes resulting from thetrans-
formation ofaustenite tomartensite. Thesimpler situation, where the
stresses aredueonly tothermal volume changes, willbeconsidered first.
This isthesituation encountered inthequenching ofametal which does
notundergo aphase change oncooling. Itisalsothesituation encoun-
teredwhen steel isquenched from atempering temperature below the
AIcritical temperature.
Thedistribution ofresidual stress overthediameter ofaquenched bar
inthelongitudinal, tangential, andradial directions isshown inFig.15-9a
fortheusual case ofametal which contracts oncooling. Figure 15-9c
shows that theopposite residual-stress distribution isobtained ifthe
metal expands oncooling. Thedevelopment ofthestress pattern shown
inFig.15-9a canbevisualized asfollows: The relatively coolsurface of
thebartends tocontract intoaringthat isboth shorter andsmaller in
diameter than theoriginal diameter. This tends toextrude thehotter,
more plastic center intoacylinder that islonger andthinner than its

412 Applications toMaterials Testing [Chap. 15
original dimensions. Iftheinner corewere free tochange shape inde-
pendently oftheouter ring, itwould change dimensions toashorter and
thinner cylinder oncooling. However, continuity must bemaintained
throughout thebarsothattheouter ring isdrawn in(compressed) inthe
longitudinal, tangential, and radial directions atthesame time asthe
inner core isextended inthesame directions. The stress pattern given
inFig.15-9a results.
k^L
Longitudinol
TangentialI=longitudinal
r=tangential
/?- radial
Id)Radia
Fig. 15-9. Residual-stress patterns found inquenched bars, duetothermal strains
(schematic), (a)Formetal which contracts oncoohng; (6)orientation ofdirections;
(c)formetal which expands oncooling.
Themagnitude oftheresidual stresses produced byquenching depends
onthestress-strain relationships forthemetal andthedegree ofstrain
mismatch produced bythequenching operation. Foragiven strain mis-
match, thehigher themodulus elasticity ofthemetal, thehigher the
residual stress. Further, since theresidual stress cannot exceed theyield
stress, thehigher theyield stress, thehigher thepossible residual stress.
Theyield-stress-temperature curve forthemetal isalsoimportant. If
theyield stress decreases rapidly with increasing temperature, then the
strain mismatch willbesmall athightemperature because themetal can
accommodate tothermally produced volume changes byplastic flow.
Ontheother hand, metals which have ahigh yield strength atelevated
temperatures, likesuperalloys, willdevelop large residual stresses from
quenching.

Sec. 15-6] Residual Stresses 413
Thefollowing combination ofphysical properties willlead tohighmis-
match strains onquenching:
1.Alowthermal conductivity k
2.Ahigh specific heat c
3.Ahigh coefficient ofthermal expansion, a
4.Ahigh density p
These factors canbecombined intothethermal diffusivity, Dt=k/pc.
Low values ofthermal diffusivity lead tohigh strain mismatch. Other
factors which produce anincrease inthetemperature difference between
thesurface andcenter ofthebarpromote highquenching stresses. These
factors are (1)alarge diameter ofthecylinder, (2)alarge temperature
difference between the initial temperature andthetemperature ofthe
quenching bath,and (3)ahigh severity ofquench.
Inthequenching ofsteels, austenite begins totransform tomartensite
whenever thelocaltemperature ofthebarreaches theMstemperature.
Since anincrease involume accompanies thistransformation, themetal
expands asthemartensite reaction proceeds oncooling from theMsto
Mftemperature. Thisproduces aresidual stress distribution ofthetype
shown inFig. 15-9c. Theresidual-stress distribution inaquenched steel
bar istheresultant ofthecompeting processes ofthermal contraction
andvolume expansion duetomartensite formation. Transformation of
austenite tobainite orpearlite alsoproduces avolume expansion, butof
lesser magnitude. Theresulting stress pattern depends upon thetrans-
formation characteristics ofthesteel, asdetermined chiefly byitscom-
position andhardenability, andtheheat-transfer characteristics ofthe
system, asdetermined primarily bythebardiameter, theaustenitizing
temperature, andtheseverity ofthequench.
Figure 15-10 illustrates some ofthepossible residual-stress patterns
which canbeproduced byquenching steel bars. The leftside ofthis
figure illustrates atypical isothermal transformation diagram forthe
decomposition ofaustenite. Thecooling rates oftheoutside, midradius,
andcenter ofthebarareindicated onthisdiagram bythecurves marked
0,m,and c.InFig. 15-10athequenching ratewasrapid enough to
convert theentire bartomartensite. Bythetime thecenter ofthebar
reached theMstemperature, thetransformation hadbeen essentially
completed atthesurface. The surface layers tried tocontract against
theexpanding central core,andtheresult istensile residual stresses at
thesurface andcompressive stresses atthecenter ofthebar(Fig. 15-106).
However, ifthebardiameter israther small and ithasbeen drastically
quenched inbrine sothatthesurface andcenter transform atabout the
same time, thesurface willarrive atroom temperature withcompressive

414 Applications toMaterials Testing [Chap. 15
residual stresses. Ifthebar isslack-quenched sothattheoutside trans-
forms tomartensite while themiddle andcenter transform topearlite
(Fig. 15-lOc), there islittle restraint offered bythehot, softcoreduring
thetimewhen martensite isforming onthesurface, andthecorereadily
accommodates totheexpansion oftheouter layers. Themiddle and
Austenite
Martensite
logtime
(a)
Austenite
Martensite
logtime
ic)+cr L/^

)ec.15-7] Residual Stresses 415
stress pattern with tensile stresses atthesurface andcenter ofthebar
andcompressive stresses atmidradius.
Inrelatively brittle materials liketool steels, theyield stress isnotfar
below thefracture stress. Surface tensile stresses equal totheyield stress
maybeproduced byquenching. Ifstress raisers arepresent, theresidual
tensile stressmayexceed thefracture stress. Cracks produced bytensile
quenching stresses arecalled quench cracks. Inorder tominimize quench
cracking inbrittle steels, aninterrupted quench, ormartempering, pro-
cedure issometimes used. The steel isquenched from theaustenitizing
temperature intoaholding bathwhich ismaintained atatemperature
above theMstemperature ofthe steel. The steel iskept atthetem-
perature longenough for ittocome tothermal equilibrium, andthen itis
quenched toalower temperature toform martensite.
Thereasons fortempering hardened steel aretorelieve thehighmicro-
stresses inthemartensite andtoreduce thelevel ofmacro residual stress.
Although tempering generally lowers thelevel ofresidual stress, there are
exceptions tothisbehavior.^ For steel barswhich have beenhardened
through, thelevel ofresidual stress willdecrease uniformly with increas-
ingtempering temperature. Forabarwith surface compressive stresses
duetoincomplete hardening anincrease intempering temperature will
progressively reduce theresidual stress. Ifabar isalmost completely
hardened through, greater contraction duetotempering ofthemartensite
willoccur atthesurface than atthecenter. This willcause thesurface
tensile stress toincrease astempering progresses.
15-7. Surface Residual Stresses
There areanumber ofimportant technological processes which pro-
duce high surface residual stresses which have theirmaximum tvalue
either atthesurface orjustbelow thesurface andwhich falloffrapidly
with distance infrom thesurface. Thesteep stress gradient produced
bythese processes isincontrast with themore uniform residual-stress
gradient produced byquenching andmostmechanical forming operations.
Normally, these processes produce high surface compressive residual
stresses which aidinpreventing fatigue failure. Figure 15-11 istypical
ofthekind ofresidual-stress distribution which isconsidered inthis
section.
Theprocess ofinduction hardening consists ininductively heating a
thin surface layer ofasteel partabove thetransformation temperature
andthen flash-quenching thisregion tomartensite with aspray ofwater.
Thelocalized expansion ofthemartensitic caseproduces aresidual-stress
pattern ofcompression stresses atthesurface andtension intheinterior
1A.L.Boegehold, Metal Progr., vol. 57,pp.183-188, 1950.

416 Applications toMaterials Testing [Chap. 15
Surface Surface
Fig.15-11.
distributionTypical residual-stress
produced bysurface
treatment likeinduction hardening,
carburizing, orshotpeening.Flame hardening produces thesame metallurgical changes andresidual-
stress pattern asinduction hardening, butthelocal heating isproduced
byagasflame. Both processes notonlyproduce afavorable residual-
stress pattern but also leave ahardened surface which improves the
resistance towear.
Carburizing consists inchanging the
carbon content ofthesurface layers
ofasteel partbythe diffusion of
carbon atoms into thesurface. The
process differs from induction hard-
ening inthat theentire part isheated
into theaustenite region during the
diffusion process andwhen thepart is
quenched volume changes may occur
through most ofthecross section. In
general, thecarburized surface contains
compressive residual stresses, butcon-
siderable variation inresidual-stress
distribution canbeproduced bychanges
inprocessing.1Ordinarily, themaxi-
mum compressive residual stress occurs atadepth infrom thesurface which
isjustshort oftheboundary between thecarburized caseandthelower-
carbon-content core. Nitriding consists inthediffusion ofnitrogen into
asteel surface atatemperature below the-41transformation temperature.
Theonlyvolume expansion arises from theformation ofnitrides atthe
surface. The residual-stress pattern consists ofcompression atthesur-
faceandtension attheinterior. Because there isnovolume expansion
occurring inthecore, asispossible forcarburizing, theresidual-stress
distribution produced bynitriding iseasier tocontrol.
Shotpeening consists insubjecting ametal surface totheimpact ofa
stream offinemetallic particles (shot). Theimpact oftheshotonthe
surface causes plastic stretching ofthesurface fibers atamultitude of
localized regions. When thislocalized plastic flow isrelieved, itleaves
thesurface inastate ofcompressive residual stress. Intheshotpeening
ofheat-treated steel themaximum compressive residual stress which is
produced isabout 60percent oftheyield strength ofthe steel. The
maximum residual stress occurs below thesurface atadepth ofabout
0.002 to0.010 in.Higher values ofcompressive residual stresses canbe
obtained bystrain peening. Forexample, ifaflatleafspring ispreloaded
inbending, theresulting compressive residual stress onthesurface which
wasprestressed intension willbegreater than ifthesteelwasshot-peened
inaninitially stress-free condition. Thevariables oftheshot-peening
1R.L.Mattson, Proc. Intern. Conf. Fatigue ofMetals, London, 1956, pp.593-603.

Sec.15-8] Residual Stresses 417
process''^ which mfluence themagnitude anddistribution oftheresidual
stresses are(1)theshot size, (2)theshothardness, (3)theshot velocity,
and (4)theexposure time (coverage).
High surface compressive residual stress canalsobedeveloped bysur-
face rolling, aswasshown inFig. 15-1. Anestimate oftheloads required
forrolling toagiven depthmaybemadebytheuseofHertz's theory of
contact stresses.^
Surface rolling iswelladapted tothebeneficial protection ofcritical
areas like filletsandscrew threads oflarge parts, while shotpeening lends
itself tohigh-production volume parts where broad orirregular surfaces
aretobetreated. Numerous instances havebeen reported intheliter-
ature where theintroduction ofbeneficial compressive residual stresses
byflame hardening,'' carburizing,^ nitriding,^ shot peening,^ andsurface
rolling^ hasresulted inimproved fatigue performance. Surface working
operations such asshotpeening and rolling have alsobeen successfully
used tomitigate theeffects ofstress corrosion cracking.
15-8. Stress Relief
Theremoval orreduction intheintensity ofresidual stress isknown as
stress relief. Stress reliefmay beaccomplished either byheating orby
mechanical working operations. Although residual stresses willslowly
disappear atroom temperature, theprocess isvery greatly accelerated
byheating toanelevated temperature. The stress relief which comes
from astress-relief anneal isduetotwo effects. First, since theresidual
stress cannot exceed theyield stress, plastic flow willreduce theresidual
stress tothevalue oftheyield stress atthestress-relief temperature.
Only theresidual stress inexcess oftheyield stress atthestress-relief
temperature canbeeliminated byimmediate plastic flow. Generally,
most oftheresidual stress willberelieved bytime-dependent stress relax-
ation. Relaxation curves such asthose ofFig.13-15 areuseful foresti-
mating stress-relief treatments. Since thisprocess isextremely temper-
1Ibid.; R.L.Mattson andW.S.Coleman, Trans. SAE, vol. 62,pp.546-556, 1954.
^J.M.Lessells andR.F.Brodrick, Proc. Intern. Conf. Fatigue ofMetals, London,
1956, pp.617-627.
3J.M.Lessells, "Strength andResistance ofMetals," pp.256-259, John Wiley&
Sons, Inc.,NewYork, 1954.
*O.J.Horger andT.V.Buckwalter, Proc.ASTM, vol. 41,pp.682-695, 1941.
*"Fatigue Durability ofCarburized Steel," American Society forMetals, Metals
Park, Ohio, 1957.
6H.Sutton, Metal Treatment, vol. 2,pp.89-92, 1936.
^O.J.Horger andH.R.Neifert, Proc. Soc. Exptl. Stress Analysis, vol. 2,no. 1,
pp.178-189, 1944.
8O.J.Horger, /.Appl. Mech., vol. 2,pp.A128-136, 1935.

418 Applications toMaterials Testing [Chap. 15
ature-dependent, thetime fornearly complete elimination ofstress canbe
greatly reduced byincreasing thetemperature.^ Often acompromise
must bemade between theuseofatemperature highenough forthe
