Repository: Ketankham/chatbot-meta-books

File: fracture-book.txt (part 19 of 34)
approach when the crack-tip plasticity is more extensive. Experimental data typically display lesssize dependence when the stress intensity is determined by the secant method [15].
The ASTM  K-R curve standard requires that the stress intensity be plotted against the effective  crack
extension ( ∆a
eff). This practice is inconsistent with the JIc and J-R curve approaches (Section 7.4), where
J is plotted against the physical  crack extension. The estimate of the instability point Kc should not
be sensitive to the way in which the crack growth is quantiﬁed, particularly when both the drivingforce and resistance curves are computed with a consistent deﬁnition of ∆a.
The ASTM E 561 standard does not contain requirements on the specimen size or the maximum
allowable crack extension; thus there is no guarantee that a  K-R curve produced according to this
standard will be a geometry-independent material property. The in-plane dimensions must be largecompared to the plastic zone in order for LEFM to be valid. Also, the growing crack must beremote from all external boundaries.
Unfortunately, the size dependence of  R curves in high strength sheet materials has yet to be
quantiﬁed, so it is not possible to recommend speciﬁc size and crack growth limits for this typeof testing. The user must be aware of the potential for size dependence in  K-R curves. The application
of the secant approach reduces but does not eliminate the size dependence. The user should testwide specimens whenever possible in order to ensure that the laboratory test is indicative of thestructure under consideration.FIGURE 7.22 Load-displacement curve for crack growth with plasticity.
KP
BWfa Weff eff= (/ )1656_C007.fm  Page 319  Monday, May 23, 2005  5:54 PM
320 Fracture Mechanics: Fundamentals and Applications
7.4J TESTING OF MET ALS
The current ASTM standard that covers J-integral testing is E 1820 [4]. This standard is actually
a generalized fracture toughness standard, as it also covers KIc and CTOD tests. The British Standard
BS 7448: Part 1 [10] is equivalent in scope to ASTM E 1820.
ASTM E 1820 has two alternative methods for J tests: the basic procedure and the resistance
curve procedure. The basic procedure entails monotonically loading the specimen to failure or to a
particular displacement, depending on the material behavior. The resistance curve procedure requiresthat the crack growth be monitored during the test. The J integral is calculated incrementally in the
resistance curve procedure. The basic procedure can be used to measure J at fracture instability or
near the onset of ductile crack extension. The latter toughness value is designated by the symbol J
Ic.
7.4.1 T HE BASIC TEST PROCEDURE  AND JIc MEASUREMENTS
Measuring toughness near the onset of ductile crack extension JIc requires the determination of a
J resistance curve. If the basic procedure is used to generate such a resistance curve, the J values
on the R curve may be subject to error because they have not been corrected for crack growth. Thisis of little consequence when measuring J
Ic, however, because the purpose of the R curve in this
instance is to extrapolate back to a J value where ∆a is small and a crack growth correction is not
necessary. If a J-R curve is to be used in a tearing instability analysis (see Chapter 9), the test
procedure in Section 7.4.2 should be applied.
Because crack growth is not monitored as a part of the basic test procedure, a multiple-specimen
technique is normally required to obtain a J-R curve. In such cases, a series of nominally identical
specimens are loaded to various levels and then unloaded. Different amounts of crack growth occurin the various specimens. The crack growth in each sample is marked by heat tinting or fatiguecracking after the test. Each specimen is then broken open and the crack extension is measured. 
In addition to measuring crack growth, a  J value must be computed for each specimen in order
to generate the  R curve. For estimation purposes, it is convenient to divide  J into elastic and plastic
components:
(7.7)
The elastic  J is computed from the elastic stress intensity:
(7.8)
where  K is inferred from the load and crack size through Equation (7.4). If, however, side-grooved
specimens are used, the expression for  K is modiﬁed:
(7.9)
where B is the gross thickness and B
N is the net thickness (Figure 7.12). The basic procedure in
ASTM E 1820 includes a simpliﬁed method for computing  Jpl from the plastic area under the load-
displacement curve:3
(7.10)
3 Since J is deﬁned in terms of the energy absorbed divided by the net cross-sectional area, BN appears in the denominator.
For nonside-grooved specimens BN = B.JJ Jel pl=+
JK
Eel=−221()ν
KP
BB Wfa W
N= (/ )
JA
Bbplpl
No=η1656_C007.fm  Page 320  Monday, May 23, 2005  5:54 PM
Fracture Toughness Testing of Metals 321
where h is a dimensionless constant, Apl is the plastic area under the load-displacement curve (see
Figure 7.23), and bo is the initial ligament length. For an SE(B) specimen,
(7.11a)
and for a compact specimen,
(7.11b)
Recall from Section 3.2.5 that Equation (7.10) was derived from the energy release rate deﬁnition
of J.
Note that Equation (7.10) and Equation (7.11b) do not correct  J for crack growth, but are based
on the initial crack length. The resistance curve procedure described in Section 7.4.2, in which  J
is computed incrementally with updated values of crack length and ligament length, can also beapplied. This more elaborate procedure is usually not necessary for J
Ic measurements, however,
because the crack growth is insigniﬁcant at the point on the R curve where JIc is measured. In the
limit of a stationary crack, both formulas give identical results.
The ASTM procedure for computing JQ, a provisional JIc, from the  R curve is illustrated in
Figure 7.24. Exclusion lines are drawn at crack extension ( ∆a) values of 0.15 and 1.5 mm. These
lines have a slope of MσY, where σY is the ﬂow stress, deﬁned as the average of the yield and
tensile strengths. The slope of the exclusion lines is intended to represent the component of crackextension that is due to crack blunting, as opposed to ductile tearing. The value of M can be
determined experimentally, or a default value of 2 can be used. A horizontal exclusion line isdeﬁned at a maximum value of  J:
(7.12)
All data that fall within the exclusion limits are ﬁt to a power-law expression:
(7.13)
The J
Q is deﬁned as the intersection between Equation (7.13) and a 0.2-mm offset line. If all
other validity criteria are met, JQ = JIc as long as the following size requirements are satisﬁed:
(7.14)FIGURE 7.23 Plastic energy absorbed by a test specimen during a JIc test.
η=20.
η=+2 0 522 . bWo/
JboY
max=σ
15
JC aC=12()∆
BbJ
oQ
Y,≥25
σ1656_C007.fm  Page 321  Monday, May 23, 2005  5:54 PM
322 Fracture Mechanics: Fundamentals and Applications
EXAMPLE 7.3
Estimate the specimen size requirements for a valid JIc test on the material in Example 7.1. Assume
σTS = 450 MPa and E = 207,000 MPa.
Solution : First we must convert the KIc value in Example 7.1 to an equivalent JIc:
Substituting the above result into Equation (7.14) gives
which is nearly two orders of magnitude lower than the specimen dimension that ASTM E 399 requires
for this material. Thus, the JIc size requirements are much more lenient than the KIc requirements.
7.4.2J-R CURVE TESTING
The resistance curve test method in ASTM E 1820 requires that crack growth be monitored throughout
the test. One disadvantage of this test method is that additional instrumentation is required. However,this complication is more than offset by the fact that the J-R curve can be obtained from a single
specimen. Determining a J-R curve with the basic method requires tests on multiple specimens.FIGURE 7.24 Determination of JQ from a J-R curve. Taken from E 1820-01, ‘‘Standard Test Method for
Measurement of Fracture Toughness.’’ American Society for Testing and Materials, Philadelphia, PA, 2001.
JK
EIcIc=−=−=22 221 200 1 0 3
207 0000 176() () ( . )
,.ν  MPa m
 MPa MPa-m
Bbo,() ( ).. ( . ) ≥= =25
4000 0110 11 0 0 4330.176 MPa-m
 MPa m  mm  in.1656_C007.fm  Page 322  Monday, May 23, 2005  5:54 PM
Fracture Toughness Testing of Metals 323
The most common single-specimen test technique is the unloading compliance method,
which is illustrated in Figure 7.25. The crack length is computed at regular intervals during the
test by partially unloading the specimen and measuring the compliance. As the crack grows,the specimen becomes more compliant (less stiff). The various J testing standards provide
polynomial expressions that relate a/W to compliance. Table A7.3 in Appendix 7 lists these
compliance equations for bend and compact specimens. The ASTM standard requires relativelydeep cracks (0.50 ≤ a/W < 0.70) because the unloading compliance technique is less sensitive
for a/W < 0.5. 
An alternative single-specimen test method is the potential drop procedure (Figure 7.10) in
which crack growth is monitored through the change in electrical resistance that accompanies aloss in cross-sectional area. 
A third option for monitoring crack growth during a J test is the normalization method [4, 16],
which entails inferring the crack growth from the load-displacement curve. A specimen in whichthe crack is growing goes through a maximum load plateau followed by a decrease in load, but theload-displacement curve would continually rise in the absence of crack growth. The normalizationmethod is particularly useful for high loading rates, where techniques such as unloading complianceare not possible.
When determining the J resistance curve for a given material, the specimens should be side-
grooved to avoid shear lips and crack tunneling. Proper side-grooving will also produce relativelyuniform ductile crack extension along the crack front.
There are a number of ways to compute  J for a growing crack, as outlined in Section 3.4.2.
The ASTM procedure for J-R curve testing utilizes the deformation  theory deﬁnition of J, which
corresponds to the rate of energy dissipation by the growing crack (i.e., the energy release rate).Recall Figure 3.22, which contrasts the actual loading path with the ‘‘deformation’’ path. Thedeformation J is related to the area under the load-displacement curve for a stationary crack, rather
than the area under the actual load-displacement curve, where the crack length varies (see Equation(3.55) and Equation (3.56)).
Since the crack length changes continuously during a  J-R curve test, the  J integral must be
calculated incrementally. For unloading compliance tests, the most logical time to update the  J
value is at each unloading point, where the crack length is also updated. Consider a J test with n
measuring points. For a given measuring point i, where , the elastic and plastic componentsFIGURE 7.25 The unloading compliance method for monitoring crack growth.
1≤≤in1656_C007.fm  Page 323  Monday, May 23, 2005  5:54 PM
324 Fracture Mechanics: Fundamentals and Applications
of J can be estimated from the following expressions (see Figure 7.26):
(7.15a)
(7.15b)
where ∆i(pl) is the plastic load-line displacement, γi = 1.0 for SE(B) specimens and γi = 1 + 0.76
bi/W for compact specimens, ηi is as deﬁned in Equation (7.11), except that bo is replaced by bi,
the instantaneous ligament length. The instantaneous  K is related to Pi and ai/W through
Equation (7.9).
ASTM E 1820 has the following limits on  J and crack extension relative to specimen size:
(7.16)
and
(7.17)
Figure 7.27 shows a typical  J-R curve with the ASTM validity limits. The portion of the  J-R curve
that falls outside these limits is considered invalid.
7.4.3 C RITICAL  J VALUES FOR UNSTABLE  FRACTURE
Earlier J testing standards were restricted only to materials that exhibit ductile crack extension and
a rising resistance curve. ASTM E 1820, however, also covers tests that terminate in an unstableFIGURE 7.26 Schematic load-displacement curve for a J-R curve test.
JK
Eel ii
()()()=−221ν
JJBbPP
aa
bpl i pl ii
Niii ip l i p l
iii
i() ( )() ()()
=+

+−()




×−− 



−−
−− −
−−
−11
11 1
11
12
1η
γ∆∆
BbJ
o
Y,max≥20
σ
∆abo max.≤02 51656_C007.fm  Page 324  Monday, May 23, 2005  5:54 PM
Fracture Toughness Testing of Metals 325
fracture event, such as cleavage in steels. Either the basic or resistance curve test procedure may
be applied to materials that exhibit unstable fracture.
The value of J at the point of unstable fracture is designated JQc, a provisional fracture toughness.
If certain validity criterion are met, JQc = Jc. The specimen size requirement for Jc is as follows:
(7.18)
where λ is a dimensionless constant. If the material is a ferritic steel with tensile properties within
a certain range, λ = 50. Otherwise, λ = 100. The second validity criterion for Jc is the maximum
allowable stable crack extension prior to stable fracture:
(7.19)
where  is the slope of the blunting line, as illustrated in Figure 7.24. Unless the blunting lineslope has been experimentally determined for the material, M is normally assumed to equal 2.
If a test exhibits a signiﬁcant stable crack growth prior to ﬁnal fracture, such that Equation
(7.19) is not satisﬁed, the J value at fracture instability is designated as J
u. There are no specimen
size requirements for Ju. If the resistance curve test method is used such that crack growth is
monitored prior to ultimate failure, it may be possible to construct a J-R curve and compute JIc. 
The size requirement for Jc is intended to ensure that the specimen has sufﬁcient crack-tip
triaxiality, and that further increases in size would not signiﬁcantly affect the triaxiality. However,J
c values may still exhibit specimen size dependence. In ferritic steels, for example, there is a
statistical size effect on fracture toughness because the probability of cleavage fracture is relatedto the length of the crack front. An ASTM toughness test method speciﬁcally for ferritic steels inthe ductile-brittle transition range, E 1921 [18], addresses this phenomenon. See Section 7.8 formore information about ASTM E 1921.FIGURE 7.27 J-R curve for A 710 steel [17]. In this case, the data exceed the maximum J (Equation (7.16))
before the crack growth limit (Equation (7.17)).
BbJ
oQc
Y,≥λ
σ
∆aJ MQ Y <+02./ ( ) mm σ
MYσ1656_C007.fm  Page 325  Monday, May 23, 2005  5:54 PM
326 Fracture Mechanics: Fundamentals and Applications
The sensitivity of Ju values to specimen size has not been fully quantiﬁed. Consequently, ASTM
warns that such values may be size dependent.
7.5 CT OD TESTING
The ﬁrst  CTOD test standard was published in Great Britain in 1979 [19]. Several years later,
ASTM published E 1290, an American version of the  CTOD standard. ASTM E 1290 has been
revised several times, and the most recent version (as of this writing) was published in 2002 [20].
The original British CTOD test standard has been superceded by BS 7448 [10], which combinesK, J, and CTOD testing into a single standard. ASTM E 1820 [4] also combined these three crack-
tip parameters into a single testing standard, but E 1290 is still maintained by the ASTM CommitteeE08 on Fatigue and Fracture. The CTOD test methods in E 1290 and E 1820 are similar, but thelatter standard includes provisions for generating a CTOD resistance curve. The discussion in thissection focuses primarily on the ASTM E 1820 test method.
ASTM E 1820 includes both a basic and resistance curve procedure for CTOD, much like the
J test methodology in this standard. The test method in E 1290 is comparable to the basic procedure.The basic procedure, where stable crack growth is not considered in the analysis, is described next.This is followed by a description of the CTOD resistance curve procedure.
Experimental  CTOD estimates are made by separating the  CTOD into elastic and plastic
components, similar to J tests. The elastic  CTOD is obtained from the elastic K:
(7.20)
The elastic  K is related to applied load through Equation (7.4). The above relationship assumes
that d
n = 0.5 for linear elastic conditions (Equation (3.48)). The plastic component of  CTOD is
obtained by assuming that the test specimen rotates about a plastic hinge. This concept is illustratedin Figure 7.28 for an SE(B) specimen. The plastic displacement at the crack mouth, V
p, is related
to the plastic  CTOD through a similar triangles construction:
(7.21)
FIGURE 7.28 Hinge model for plastic displacements in an SE(B) specimen.δν
σel
YSK
E=−221
2()
δplpo p
po orW aV
rW a a z=−
−+ +()
()
1656_C007.fm  Page 326  Monday, May 23, 2005  5:54 PM
Fracture Toughness Testing of Metals 327
where rp is the plastic rotational factor, a constant between 0 and 1 that deﬁnes the relative position
of the apparent hinge point. The mouth-opening displacement is measured with a clip gage. In the
case of an SE(B) specimen, knife edges are often attached in order to hold the clip gage, so thatEquation (7.21) must take account of the knife-edge height z. The compact specimen is usually
designed such that z = 0. The plastic component of V is obtained from the load-displacement curve
by constructing a line parallel to the elastic loading line, as illustrated in Figure 3.6. The plasticrotational factor is given by
(7.22a)
for the SE(B) specimen and
(7.22b)
for the compact specimen. The original British standard for  CTOD tests, BS 5762:1979, applied
only to SE(B) specimens and speciﬁed r
p = 0.40.
The crack-mouth-opening displacement V on an SE(B) specimen is not the same as the load-
line displacement ∆. The latter displacement measurement is required for  J estimation because Apl
in Figure 7.23 represents the plastic energy absorbed by the specimen. The  CTOD standard utilizes
Vp because this displacement is easier to measure in SE(B) specimens. If rp is known, however, it
is possible to infer  J from a P-V curve or  CTOD from a P-∆ curve [5, 6]. The compact specimen
simpliﬁes matters somewhat because  V = ∆ as long as z = 0.
When using the resistance curve procedure in ASTM E 1820, the CTOD equation must
continually be updated with the current crack size. For the ith measurement point in the test, CTOD
is given by
(7.23)
where ai is the current crack length and . The stress-intensity factor  is computed
using the current crack length. For compact specimens, the rotational factor must also be continuallyupdated to account for crack growth:
(7.24)
Equation (7.23) and Equation (7.24) do not appear in ASTM E 1290.
When the material exhibits ductile crack extension, the above procedure can be used to generate
a d-R curve. The CTOD near the onset of ductile crack extension, d
Ic, can be inferred from the
resistance curve in a manner very similar to the JIc measurement (Figure 7.24). The slope of the
blunting line and exclusion lines for a d-R curve is Mδ, where Mδ is assumed to equal 1.4 unless
an experimental measurement of the blunting line slope has been made. The provisional initiationtoughness d
Q is deﬁned at the intersection between the d-R curve, deﬁned by a power-law ﬁt withinrp=04 4.
ra
ba
ba
bpo
oo
oo
o=+

++



−+





04 1 2 05 2 05212
.. ./
δν
σ()() () ()
()() ()
()ii
YSpi i i pi
pi i iK
ErW a a V
rW a az=−+−+ []
−+ + []221
2∆
∆aaaii o=− Ki()
ra
ba
ba
bpii
ii
ii
i()=+

++



−+





04 1 2 05 2 05212
.. ./1656_C007.fm  Page 327  Monday, May 23, 2005  5:54 PM
328 Fracture Mechanics: Fundamentals and Applications
the exclusion lines, and a 0.2-mm offset line with a slope of Mδ. The size requirement for a valid
dIc is given by
(7.25)
The basic procedure can be used to measure dIc, but multiple specimens are required to deﬁne a
d-R curve. ASTM E 1290 does not provide a procedure to measure dIc.
For tests that terminate in unstable fracture, such as cleavage in ferritic steels, the symbols dc
and du are assigned to the resulting CTOD values. The appropriate symbol depends on whether or
not the fracture instability was preceded by signiﬁcant stable crack extension, as is the case with
Jc and Ju measurements in E 1820. When assessing toughness in accordance to ASTM E 1820, the
du label applies when . In ASTM E 1290, fracture instability toughness is
designated as du when . When , ASTM E 1820 imposes the
following size requirement on dc:
(7.26)
This size requirement is approximately two to four times more stringent than the requirement onJ
c (Equation (7.19)). It is likely that a future revision of ASTM E 1820 will relax the CTOD size
requirement to make it consistent with the Jc size requirement. ASTM E 1290 does not have a size
requirement on dc.
When applying the basic test method to a ductile material that does not exhibit fracture instability,
it is usually not possible to infer a d-R curve or dIc, but the value of CTOD at the maximum load
plateau, dm, can be reported. This maximum load point is the result of competition between strain
hardening, which causes the load to increase with deformation, and ductile crack growth, whichreduces the cross section of the specimen. The CTOD at maximum load in a ductile material givesa relative indication of toughness, but d
m values are highly dependent on specimen size.
Figure 7.29 is a series of schematic load-displacement curves that illustrate a variety of failure
scenarios. Curve (a) illustrates a test that results in a dc value; unstable fracture occurs at Pc. Figure 7.29(b)
corresponds to a du result, where ductile tearing precedes unstable fracture. The ductile crack growth
FIGURE 7.29 Various types of load-displacement curves from CTOD  tests.boQ≥35δ
∆aM Qu ≥+02./ mm δδ
∆a≥02. mm ∆aM Qu <+02./ mm δδ
BboQ c,≥300δ
1656_C007.fm  Page 328  Monday, May 23, 2005  5:54 PM
Fracture Toughness Testing of Metals 329
initiates at Pi. A test on a fully ductile material, such as steel on the upper shelf, produces a load-
displacement curve like Figure 7.29(c); a maximum load plateau occurs at Pm. The specimen is
still stable after maximum load if the test is performed in displacement control. Three types of
CTOD result, dc, du, and dm, are mutually exclusive, i.e., they cannot occur in the same test. 
As Figure 7.29 illustrates, there is usually no detectable change in the load-displacement
curve at the onset of ductile crack extension. The only deviation in the load-displacementbehavior is the reduced rate of increase in load as the crack grows. The maximum load plateau(Figure 7.29(c)) occurs when the rate of strain hardening is exactly balanced by the rate ofdecrease in the cross section. However, the initiation of crack growth cannot be detected from theload-displacement curve because the loss of cross section is gradual. Thus d
Ic must be determined
from an  R curve.
7.6 DYN AMIC AND CRACK-ARREST TOUGHNESS
When a material is subject to a rapidly applied load or a rapidly propagating crack, the responseof that material may be drastically different from the quasistatic case. When rapid loading orunstable crack propagation are likely to occur in practice, it is important to duplicate these conditionswhen measuring material properties in the laboratory.
The dynamic fracture toughness and the crack-arrest toughness are two important material prop-
erties for many applications. The dynamic fracture toughness is a measure of the resistance of a materialto crack propagation under rapid loading, while the crack-arrest toughness quantiﬁes the ability of amaterial to stop a rapidly propagating crack. In the latter case, the crack may initiate  under either
dynamic or quasistatic conditions, but unstable propagation  is generally a dynamic phenomenon.
Dynamic fracture problems are often complicated by inertia effects, material rate dependence,
and reﬂected stress waves. One or more of these effects can be neglected in some cases, however.Refer to Chapter 4 for an additional discussion on this subject.
7.6.1 R APID LOADING  IN FRACTURE  TESTING
Some testing standards, including ASTM E 399 [8] and E 1820 [4] include annexes for fracturetoughness testing at high loading rates. This type of testing is more difﬁcult than conventionalfracture toughness measurements, and requires considerably more instrumentation.
High loading rates can be achieved in the laboratory by a number of means, including a drop tower,
a high-rate testing machine, and explosive loading. With a drop tower, the load is imparted to thespecimen through the force of gravity; a crosshead with a known weight is dropped onto the specimenfrom a speciﬁc height. A pendulum device such as a Charpy-testing machine is a variation of thisprinciple. Some servo-hydraulic machines are capable of high displacement rates. While conventionaltesting machines are closed loop , where the hydraulic ﬂuid circulates through the system, high-rate
machines are open loop, where a single burst of hydraulic pressure is released over a short time interval.
For moderately high displacement rates, a closed-loop machine may be adequate. Explosive loadinginvolves setting off a controlled charge that sends stress waves through the specimen [21].
The dynamic loads resulting from impact are often inferred from an instrumented tup. Alter-
natively, strain gages can be mounted directly on the specimen; the output can be calibrated forload measurements, provided the gages are placed in a region of the specimen that remains elasticduring the test. Crosshead displacements can be measured directly through an optical devicemounted to the cross head. If this instrumentation is not available, a load-time curve can be convertedto a load-displacement curve through momentum transfer relationships.
Certain applications require more advanced optical techniques, such as photoelasticity [22, 23] and
the method of caustics [24]. These procedures provide more detailed information about the deformationof the specimen, but are also more complicated than global measurements of load and displacement.1656_C007.fm  Page 329  Monday, May 23, 2005  5:54 PM
330 Fracture Mechanics: Fundamentals and Applications
Because high-rate fracture tests typically last only a few milliseconds, conventional data acqui-
sition tools are inadequate. A storage oscilloscope has traditionally been required to capture data
in a high-rate test; when a computer data acquisition system was used, the data were downloadedfrom the oscilloscope after the test. The newest generation of data acquisition cards for PCs removesthe need for this two-step process. These cards are capable of collecting data at high rates, andenable the computer to simulate the functions of an oscilloscope.
Inertia effects can severely complicate the measurement of the relevant fracture parameters.
The stress-intensity factor and  J integral cannot be inferred from global loads and displacements
when there is a signiﬁcant kinetic energy component. Optical methods such as photoelasticity andcaustics are necessary to measure  J and K in such cases.
The transition time concept [25,26], which was introduced in Chapter 4, removes much of the
complexity associated with  J and K determination in high-rate tests. Recall that the transition time
t
τ is deﬁned as the time at which the kinetic energy and deformation energy are approximately
equal. At times much less than tτ, inertia effects dominate, while inertia is negligible at times
signiﬁcantly greater than tτ. The latter case corresponds to essentially quasistatic conditions, where
conventional equations for  J and K apply. According to Figure 4.4, the quasistatic equation for J,
based on the global load-displacement curve, is accurate at times greater that 2tτ. Thus, if the
critical fracture event occurs after 2tτ, the toughness can be inferred from the conventional quasi-
static relationships. For drop tower tests on ductile materials, the transition time requirement isrelatively easy to meet [27,28]. For brittle materials (which fail sooner) or higher loading rates,the transition time can be shortened through specimen design.
7.6.2KIa MEASUREMENTS
In order to measure arrest toughness in a laboratory specimen, one must create conditions underwhich a crack initiates, propagates in an unstable manner, and then arrests. Unstable propagationfollowed by arrest can be achieved either through a rising  R curve or a falling driving force curve.
In the former case, a temperature gradient across a steel specimen produces the desired result;fracture can be initiated on the cold side of the specimen, where toughness is low, and propagateinto warmer material where arrest is likely. A falling driving force can be obtained by loading thespecimen in displacement control, as Example 2.3 illustrates.
The Robertson crack-arrest test [29] was one of the earliest applications of the temperature-
gradient approach. This test is only qualitative, however, since the arrest temperature, rather thanK
Ia, is determined from this test. The temperature at which a crack arrests in the Robertson specimen
is only indicative of the relative arrest toughness of the material; designing above this temperaturedoes not guarantee crack arrest under all loading conditions. The drop weight test; developed byPellini (see Section 7.9) is another qualitative arrest test that yields a critical temperature. In thiscase, however, arrest is accomplished through a falling driving force.
While most crack-arrest tests are performed on small laboratory specimens, a limited number
of experiments have been performed on larger conﬁgurations in order to validate the small-scaledata. An extreme example of large-scale testing is the wide plate crack-arrest experiments conductedat the National Institute of Standards and Technology (NIST)
4 in Gaithersburg, Maryland [30].
Figure 7.30 shows a photograph of the NIST testing machine and one of the crack-arrest specimens.This specimen, which is a single-edge notched tensile panel, is 10 m long by 1 m wide. Atemperature gradient is applied across the width, such that the initial crack is at the cold end. Thespecimen is then loaded until unstable cleavage occurs. These specimens are heavily instrumented,so that a variety of information can be inferred from each test. The crack-arrest toughness valuesmeasured from these tests are in broad agreement with small-scale specimen data.
4 NIST was formerly known as the National Bureau of Standards (NBS), which explains the initials on either end of the
specimen in Figure 7.30.1656_C007.fm  Page 330  Monday, May 23, 2005  5:54 PM
Fracture Toughness Testing of Metals 331
In 1988, ASTM published a standard for crack-arrest testing, E 1221 [31]. This standard outlines a
test procedure that is considerably more modest than the NIST experiments. A side-grooved compact
crack-arrest specimen is wedge loaded until unstable fracture occurs. Because the specimen is held ata constant crack-mouth-opening displacement, the running crack experiences a falling  K ﬁeld. The crack-
arrest toughness K
Ia is determined from the mouth-opening displacement and the arrested crack length.
The test specimen and loading apparatus for KIa testing are illustrated in Figure 7.31 and
Figure 7.32. In most cases, a starter notch is placed in a brittle weld bead in order to facilitateFIGURE 7.30 Photograph of a wide plate crack arrest test performed at NIST. Photograph provided by J.G.
Merkle. Taken from Naus, D.J., Nanstad, R.K., Bass, B.R., Merkle, J.G., Pugh, C.E., Corwin, W.R., and Robinson,
G.C., ‘‘Crack-Arrest Behavior in SEN Wide Plates of Quenched and Tempered A 533 Grade B Steel Tested under
Nonisothermal Conditions.’’ NUREG/CR-4930, U.S. Nuclear Regulatory Commission, Washington, DC, 1987.
1656_C007.fm  Page 331  Monday, May 23, 2005  5:54 PM
332 Fracture Mechanics: Fundamentals and Applications
fracture initiation. A wedge is driven through a split pin that imparts a displacement to the specimen.
A clip gage measures the displacement at the crack mouth (Figure 7.33).
Since the load normal to the crack plane is not measured in these tests, the stress intensity must
be inferred from the clip-gage displacement. The estimation of  K is complicated, however, by
extraneous displacements, such as seating of the wedge/pin assembly. Also, local yielding can occurnear the starter notch prior to fracture initiation. The ASTM standard outlines a cyclic loadingprocedure for identifying these displacements; Figure 7.33 shows a schematic load-displacementcurve that illustrates this method. The specimen is ﬁrst loaded to a predetermined displacementand, assuming the crack has not initiated, the specimen is unloaded. The displacement at zero loadis assumed to represent the effects of ﬁxture seating, and this component is subtracted from theFIGURE 7.31 Apparatus for KIa tests. Taken from E 1221-96, ‘‘Standard Method for Determining Plane-Strain
Crack-Arrest Toughness, KIa, of Ferritic Steels.’’ American Society for Testing and Materials, Philadelphia, PA,
1996 (Reapproved 2002).
1656_C007.fm  Page 332  Monday, May 23, 2005  5:54 PM
Fracture Toughness Testing of Metals 333
total displacement when stress intensity is computed. The specimen is reloaded to a somewhat
higher displacement and then unloaded; this process continues until fracture initiates. The zero loadoffset displacements that occur after the ﬁrst cycle can be considered to be due to notch-tip plasticity.The correct way to treat this displacement component in  K calculations is unclear at present. Once
the crack propagates through the plastic zone, the plastic displacement is largely recovered (i.e.,converted into an elastic displacement), and thus may contribute to the driving force. It is not knownwhether or not there is sufﬁcient time for this displacement component to exert an inﬂuence onthe running crack. The ASTM standard takes the middle ground on this question, and requires thathalf of the plastic offset be included in the stress-intensity calculations.
After the test, the specimen should be heat tinted at 250 –350 °C for 10–90 min to mark the
crack propagation. When the specimen is broken open, the arrested crack length can then bemeasured on the fracture surface. The critical stress intensity at initiation K
o is computed from the
initial crack size and the critical clip-gage displacement. The provisional arrest toughness Ka is
calculated from the ﬁnal crack size, assuming a constant displacement. These calculations assume
quasistatic conditions. As discussed in Chapter 4, this assumption can lead to underestimates ofarrest toughness. The ASTM standard, however, cites experimental evidence that implies that theerrors introduced by a quasistatic assumption are small in this case [32,33].FIGURE 7.32 Side-grooved compact crack-arrest specimen. Taken from E 1221-96, ‘‘Standard Method for
Determining Plane-Strain Crack-Arrest Toughness, KIa, of Ferritic Steels.’’ American Society for Testing and
Materials, Philadelphia, PA, 1996 (Reapproved 2002).
FIGURE 7.33 Schematic load-displacement curve for a KIa test [31], where V1 and V2 are zero load offset
displacement. When computing Vcrit, all of the ﬁrst offset and half of the subsequent offsets are subtracted
from the total displacement.
1656_C007.fm  Page 333  Monday, May 23, 2005  5:54 PM
334 Fracture Mechanics: Fundamentals and Applications
In order for the test to be valid, the crack propagation and arrest should occur under predom-
inantly plane strain linear elastic conditions. The following validity requirements in ASTM E 1221
are designed to ensure that the plastic zone is small compared to specimen dimensions, and thatthe crack jump length is within acceptable limits:
(7.27a)
(7.27b)
(7.27c)
(7.27d)
where 
a
a = arrested crack length
ao = initial crack length
σYd = assumed dynamic yield strength 
which the ASTM standard speciﬁes at 205 MPa (30 ksi) above the quasistatic value. Since unstablecrack propagation results in very high strain rates, the recommended estimate of 
σYd is probably
very conservative.
If the above validity requirements are satisﬁed and all other provisions of ASTM E 1221 are
followed, Ka = KIa.
7.7 FRA CTURE TESTING OF WELDMENTS
All of the test methods discussed so far are suitable for specimens extracted from uniform sectionsof homogeneous material. Welded joints, however, have decidedly heterogeneous microstructuresand, in many cases, irregular shapes. Weldments also contain complex residual stress distributions.Most existing fracture toughness testing standards do not address the special problems associatedwith weldment testing. An exception is Part 2 of British Standard 7448 [34]. This test methodreﬂects practical experience that has been gained over the years [35–37].
The factors that make weldment testing difﬁcult (i.e., heterogeneous microstructures, irregular
shapes, and residual stresses) also tend to increase the risk of brittle fracture in welded structures.Thus, one cannot simply evaluate the regions of a structure where ASTM testing standards apply,and ignore the fracture properties of weldments.
When performing fracture toughness tests on weldments, a number of factors need special
consideration. Specimen design and fabrication are more difﬁcult because of the irregular shapesand curved surfaces associated with some welded joints. The heterogeneous microstructure of typicalweldments requires special attention to the location of the notch in the test specimen. Residualstresses make fatigue precracking of weldment specimens more difﬁcult. After the test, a weldmentmay be sectioned and examined metallographically to determine whether or not the fatigue cracksampled the intended microstructure.
7.7.1 S PECIMEN  DESIGN AND FABRICATION
The underlying philosophy of the British Standards test procedure on specimen design and fabri-cation is that the specimen thickness should be as close to the section thickness as possible. Largerspecimens tend to produce more crack-tip constraint, and hence lower toughness (see Chapter 2Wa Wa−≥ 01 5.
WaK
aa
Yd−≥

12 52
.σ
BKa
Yd≥

102
.σ
aaK
aoa
YS−≥

1
22
πσ1656_C007.fm  Page 334  Monday, May 23, 2005  5:54 PM
Fracture Toughness Testing of Metals 335
and Chapter 3). Achieving nearly full-thickness weldment often requires sacriﬁces in other areas.
For example, if a specimen is to be extracted from a curved section such as a pipe, one can eitherproduce a sub-size rectangular specimen that meets the tolerances of the existing ASTM standards,or a full-thickness specimen that is curved. 
If curvature or distortion of a weldment is excessive, the specimen can be straightened by
bending on either side of the notch to produce a ‘‘gull wing’’ conﬁguration, which is illustrated inFigure 7.34. The bending must be performed so that the three loading points (in an SE(B) specimen)are aligned.
The fabrication of either a compact or SE(B) weldment specimen is possible, but the SE(B)
specimen is preferable in most cases. Although the compact specimen consumes less material (fora given B and W) in parent metal tests, it requires more weld metal in a through-thickness orientation
(L-T or T-L) than an SE(B) specimen (Figure 7.2). It is impractical to use a compact geometry for
surface-notched specimens ( T-S or L-S); such a specimen would be greatly undersized with the
standard B × 2B geometry.
7.7.2 N OTCH LOCATION  AND ORIENTATION
