Repository: Ketankham/chatbot-meta-books

File: physical-meta.txt (part 19 of 44)
Modern Physical Metallurgy and Materials Engineering
indicates that there is a tendency for electron spins toremain aligned in one direction even when the ﬁeld
has been removed. In terms of the band structure this
means that the half-band associated with one spin isautomatically lowered when the vacant levels at itstop are ﬁlled by electrons from the top of the other
Figure 6.32 Schematic representation of (a) paramagnetic
nickel and (b) ferromagnetic nickel (after Raynor, 1958; by
courtesy of Inst. of Materials) .
190Modern Physical Metallurgy and Materials Engineering
(Figure 6.32b); the change in potential energy asso-
ciated with this transfer is known as the exchangeenergy. Thus, while it is energetically favourable fora condition in which all the spins are in the samedirection, an opposing factor is the Pauli exclusionprinciple, because if the spins are aligned in a singledirection many of the electrons will have to go intohigher quantum states with a resultant increase inkinetic energy. In consequence, the conditions forferro-magnetism are stringent, and only electrons frompartially ﬁlled dorflevels can take part. This con-
dition arises because only these levels have (1) vacantlevels available for occupation, and (2) a high densityof states which is necessary if the increase in kineticenergy accompanying the alignment of spins is to besmaller than the decrease in exchange energy. Both ofthese conditions are fulﬁlled in the transition and rare-earth metals, but of all the metals in the long periodsonly the elements iron, cobalt and nickel are ferromag-netic at room temperature, gadolinium just above RT
⊿T
c³16°C/triangleleftand the majority are infact stronglypara-
magnetic. This observation has led to the conclusionthat the exchange interactions are most favourable, atleast for the iron group of metals, when the ratio ofthe atomic radius to the radius of the unﬁlled shell, i.e.thed-shell, is somewhat greater than 3 (see Table 6.1).
As a result of this condition it is hardly surprising thatthere are a relatively large number of ferromagneticalloys and compounds, even though the base elementsthemselves are not ferromagnetic.
Inferromagneticmetalsthestronginteractionresults
intheelectronspinsbeingspontaneouslyaligned,evenintheabsenceofanappliedﬁeld.However,aspecimenof iron can exist in an unmagnetized conditionbecausesuch an alignment is limited to small regions, ordomains, which statistically oppose each other. Thesedomains are distinct from the grains of a polycrys-talline metal and in general there are many domainsin a single grain, as shown in Figure 6.33. Underthe application of a magnetic ﬁeld the favourably-
oriented domains grow at the expense of the others
by the migration of the domain boundaries until thewhole specimen appears fully magnetized. At high
Table 6.1 Radii (nm) of electronic orbits of atoms of tran-
sition metals of ﬁrst long period (after Slater, Quantum
Theory of Matter )
Element 3 d 4s Atomic radius
in metal (nm)
Sc 0.061 0.180 0.160
Ti 0.055 0.166 0.147
V 0.049 0.152 0.136Cr 0.045 0.141 0.128
Mn 0.042 0.131 0.128
Fe 0.039 0.122 0.128
Co 0.036 0.114 0.125
Ni 0.034 0.107 0.125
Cu 0.032 0.103 0.128
Figure 6.33 Simple domain structure in a ferromagnetic
material. The arrows indicate the direction of magnetization
in the domains .
ﬁeld strengths it is also possible for unfavourably-
oriented domains to ‘snap-over’ into more favourable
orientations quite suddenly, and this process, which
canoftenbeheardusingsensitiveequipment,isknown
as the Barkhausen effect.
The state in which all the electron spins are in com-
plete alignment is possible only at low temperatures.
As the temperature is raised the saturation magnetiza-
tion is reduced, falling slowly at ﬁrst and then increas-
ingly rapidly, until a critical temperature, known as
the Curie temperature, is reached. Above this temper-
ature, Tc, the specimen is no longer ferromagnetic, but
becomes paramagnetic, and for the metals iron, cobalt,
and nickel this transition occurs at 780 °C, 1075 °C
and 365 °C. respectively. Such a cooperative process
may be readily understood from thermodynamic rea-
soning, since the additional entropy associated with
the disorder of the electron spins makes the disordered
(paramagnetic) state thermodynamically more stable at
high temperatures. This behaviour is similar to that
shown by materials which undergo the order–disorder
transformation and, as a consequence, ferromagnetic
metals exhibit a speciﬁc heat peak of the form previ-
ously shown (see Figure 6.4b).
A ferromagnetic crystal in its natural state has a
domain structure. From Figure 6.33 it is clear that
by dividing itself into domains the crystal is able to
eliminate those magnetic poles which would otherwise
occuratthesurface.Thewidthofthedomainboundary
or Bloch wall is not necessarily small, however, and
in most materials is of the order of 100 atoms in
thickness. By having a wide boundary the electron
spins in neighbouring atoms are more nearly parallel,
whichisaconditionrequiredtominimizetheexchange
energy. On the other hand, within any one domain
the direction of magnetization is parallel to a direction
of easy magnetization (i.e. h100iin iron, h111iin
nickel and h001iin cobalt) and as one passes across a
boundary the direction of magnetization rotates away
from one direction of easy magnetization to another.
To minimize this magnetically-disturbed region the
crystal will try to adopt a boundary which is as thin as
possible. Consequently, the boundary width adopted is
The physical properties of materials 191
one of compromise between the two opposing effects,
and the material may be considered to possess a
magnetic interfacial or surface energy.
6.8.4 Magnetic alloys
The work done in moving a domain boundary dependson the energy of the boundary, which in turn dependson the magnetic anisotropy. The ease of magnetiza-
tion also depends on the state of internal strain in the
material and the presence of impurities. Both theselatter factors affect the magnetic ‘hardness’ through
the phenomenon of magnetostriction, i.e. the lattice
constants are slightly altered by the magnetization sothat a directive inﬂuence is put upon the orientation ofmagnetization of the domains. Materials with inter-
nal stresses are hard to magnetize or demagnetize,
while materials free from stresses are magneticallysoft. Hence, since internal stresses are also responsiblefor mechanical hardness, the principle which governs
the design of magnetic alloys is to make permanent
magnetic materials as mechanically hard and soft mag-nets as mechanically soft as possible.
Magnetically soft materials are used for trans-
former laminations and armature stampings where ahigh permeability and a low hysteresis are desirable:iron–silicon or iron–nickel alloys are commonly used
for this purpose. In the development of magnetically
soft materials it is found that those elements whichform interstitial solid solutions with iron are thosewhich broaden the hysteresis loop most markedly. For
this reason, it is common to remove such impurities
from transformer iron by vacuum melting or hydrogenannealing.However,suchprocessesareexpensiveand,
consequently, alloys are frequently used as ‘soft’ mag-
nets, particularly iron–silicon and iron–nickel alloys(because silicon and nickel both reduce the amountof carbon in solution). The role of Si is to form a
/CR-loop and hence remove transformation strains and
also improve orientation control. In the production ofiron–silicon alloys the factors which are controlledinclude the grain size, the orientation difference from
onegraintothenext,andthepresenceofnon-magnetic
inclusions, since all are major sources of coerciveforce. The coercive force increases with decreasinggrain size because the domain pattern in the neigh-
bourhood of a grain boundary is complicated owing to
the orientation difference between two adjacent grains.Complex domain patterns can also arise at the free
surface of the metal unlessthese are parallel to a direc-
tion of easy magnetization. Accordingly, to minimizethe coercive force, rolling and annealing schedules areadopted to produce a preferred oriented material with
a strong ‘cube-texture’, i.e. one with two h100idirec-
tions in the plane of the sheet (see Chapter 7). Thisprocedure is extremely important, since transformermaterial is used in the form of thin sheets to mini-
mize eddy-current losses. Fe–Si–B in the amorphous
state is ﬁnding increasing application in transformers.The iron–nickel series, Permalloys , present many
interesting alloys and are used chieﬂy in communica-tion engineering where a high permeability is a neces-
sary condition. The alloys in the range 40–55% nickel
are characterized by a high permeability and at low
ﬁeld strengths this may be as high as 15000 compared
with 500 for annealed iron. The 50% alloy, Hyper-
nik, may have a permeability which reaches a value
of 70000, but the highest initial and maximum perme-
ability occurs in the composition range of the FeNi
3
superlattice,providedtheorderingphenomenonissup-
pressed. An interesting development in this ﬁeld is in
the heat treatment of the alloys while in a strong mag-netic ﬁeld. By such a treatment the permeability of
Permalloy 65 has been increased to about 260000.
This effect is thought to be due to the fact that dur-
ing alignment of the domains, plastic deformation is
possible and magnetostrictive strains may be relieved.
Magnetically hard materials are used for applica-
tions where a ‘permanent magnetic ﬁeld is required,
but where electromagnets cannot be used, such asin electric clocks, meters, etc. Materials commonly
used for this purpose include Alnico(Al–Ni–Co)
alloys,Cunico(Cu–Ni–Co) alloys, ferrites (barium
and strontium), samarium–cobalt alloys (SmCo
5and
Sm2⊿Co, Fe, Cu, Zr /triangleleft17)a n dNeomax ⊿Nd2Fe14B/triangleleft.T h e
Alnicoalloys have high remanence but poor coerciv-
ities, the ferrites have rather low remanence but good
coercivities together with very cheap raw material
costs. The rare-earth magnets have a high performance
but are rather costly although the Nd-based alloys are
cheaper than the Sm-based ones.
In the development of magnetically hard materials,
the principle is to obtain, by alloying and heat treat-
ment, a matrix containing ﬁnely divided particles ofa second phase. These ﬁne precipitates, usually dif-
fering in lattice parameter from the matrix, set up
coherencystrainsinthelatticewhichaffectthedomainboundary movement. Alloys of copper–nickel–iron,
copper–nickel–cobalt and aluminium–nickel–cobalt
are of this type. An important advance in this ﬁeld
is to make the particle size of the alloy so small, i.e.
less than a hundred nanometres diameter, that eachgrain contains only a single domain. Then magneti-
zation can occur only by the rotation of the direc-
tion of magnetization en bloc. Alnico alloys con-
taining 6–12% Al, 14–25% Ni, 0–35% Co, 0–8%
Ti, 0–6% Cu in 40–70% Fe depend on this fea-
ture and are the most commercially important perma-nentmagnetmaterials.Theyareprecipitation-hardened
alloys and are heat-treated to produce rod-like pre-
cipitates (30 nm ð100 nm) lying along h100iin the
bcc matrix. During magnetic annealing the rods form
along the h100iaxis nearest to the direction of the
ﬁeld, when the remanence and coercivity are markedly
increased, Sm
2⊿Co, Fe, Cu, Zr /triangleleft17alloys also rely on
the pinning of magnetic domains by ﬁne precipitates.Clear correlation exists between mechanical hardness
and intrinsic coercivity. SmCo
5magnets depend on
the very high magnetocrystalline anisotropy of this
192Modern Physical Metallurgy and Materials Engineering
compound and the individual grains are single-domain
particles. The big advantage of these magnets over theAlnicoalloys is their much higher coercivities.
TheHeusleralloys,copper–manganese–aluminium,
are of particular interest because they are made upfrom non-ferromagnetic metals and yet exhibit ferro-magnetic properties. The magnetism in this group of
alloys is associated with the compound Cu
2MnAl, evi-
dently because of the presence of manganese atoms.The compound has the Fe
3Al-type superlattice when
quenched from 800 °C, and in this state is ferromag-
netic, but when the alloy is slowly cooled it hasa/CR-brass structure and is non-magnetic, presumably
because the correct exchange forces arise from the lat-
tice rearrangement on ordering. A similar behaviour isfound in both the copper–manganese–gallium and thecopper–manganese–indium systems.
Theorder–disorderphenomenonisalsoofmagnetic
importance in many other systems. As discussed pre-viously, when ordering is accompanied by a structural
change, i.e. cubic to tetragonal, coherency strains are
set up which often lead to magnetic hardness. In FePt,for example, extremely high coercive forces are pro-duced by rapid cooling. However, because the changein mechanical properties accompanying the transfor-mation is found to be small, it has been suggested thatthehardmagnetic propertiesinthisalloyaredue tothe
small particle-size effect, which arises from the ﬁnely
laminated state of the structure.
6.8.5 Anti-ferromagnetism and
ferrimagnetism
Apart from the more usual dia-, para- and
ferromagnetic materials, there are certain substanceswhich are termed anti-ferromagnetic; in these, thenet moments of neighbouring atoms are aligned inopposite directions, i.e. anti-parallel. Many oxidesand chlorides of the transition metals are examplesincluding both chromium and ˛-manganese, and
also manganese–copper alloys. Some of the relevantfeatures of anti-ferromagnetism are similar in many
respects to ferromagnetism, and are summarized asfollows:
1. In general, the magnetization directions are aligned
paralleloranti-paralleltocrystallographicaxes,e.g.
in MnI and CoO the moment of the Mn
2Cand Co2C
ions are aligned along a cube edge of the unit cell.
The common directions are termed directions of
anti-ferromagnetism.
2. The degree of long-range anti-ferromagnetic order-
ing progressivelydecreases with increasing temper-
ature and becomes zero at a critical temperature,
Tn, known as the N ´eel temperature; this is the anti-
ferromagnetic equivalent of the Curie temperature.
3. An anti-ferromagnetic domain is a region in which
there is only one common direction of anti-
ferromagnetism; this is probably affected by lattice
defects and strain.
The most characteristic property of an anti-
ferromagneticmaterialisthatitssusceptibility /USshows
a maximum as a function of temperature, as shown in
Figure 6.34a.Asthetemperatureisraisedfrom0 Kthe
interaction which leads to anti-parallel spin alignment
becomes less effective until at Tnthe spins are free.
Similarcharacteristicfeaturesareshownintheresis-
tivity curves due to scattering as a result of spin dis-
order. However, the application of neutron diffraction
techniques provides a more direct method of study-
ing anti-ferromagnetic structures, as well as giving
the magnetic moments associated with the ions of the
metal. There is a magnetic scattering of neutrons inthe case of certain magnetic atoms, and owing to the
different scattering amplitude of the parallel and anti-
parallel atoms, the possibility arises of the existence
of superlattice lines in the anti-ferromagnetic state.
In manganese oxide MnO, for example, the param-
eter of the magnetic unit cell is 0.885 nm, whereas the
chemical unit cell (NaCl structure) is half this value,
0.443 nm.Thisatomicarrangement isanalogoustothe
Figure 6.34 (a) Variation of magnetic susceptibility with temperature for an anti-ferromagnetic material, (b) neutron
diffraction pattern from the anti-ferromagnetic powder MnO above and below the critical temperature for ordering (after Shull
and Smart, 1949) .
The physical properties of materials 193
structure of an ordered alloy and the existence of mag-
netic superlattice lines below the N ´eel point (122 K)
has been observed, as shown in Figure 6.34b.
Some magnetic materials have properties which
are intermediate between those of anti-ferromagneticand ferromagnetic. This arises if the moments in onedirection are unequal in magnitude to those in theother, as, for example, in magnetite, Fe
3O4,w h e r et h e
ferrous and ferric ions of the FeO.Fe 2O3compound
occupy their own particular sites. N ´eel has called this
stateferrimagnetism and the corresponding materials
are termed ferrites. Such materials are of importance
in the ﬁeld of electrical engineering because they areferromagnetic without being appreciably conducting;eddy current troubles in transformers are, therefore,not so great. Strontium ferrite is extensively used inapplications such as electric motors, because of theseproperties and low material costs.
6.9 Dielectric materials
6.9.1 Polarization
Dielectric materials, usually those which are covalentor ionic, possess a large energy gap between thevalencebandandtheconductionband.Thesematerialsexhibit high electrical resistivity and have importantapplicationsasinsulators,whichpreventthetransferofelectrical charge, and capacitors which store electricalcharge. Dielectric materials also exhibit piezoelectricand ferroelectric properties.
Application of an electric ﬁeld to a material induces
the formation of dipoles (i.e. atoms or groups ofatoms with an unbalanced charge or moment) which
become aligned with the direction of the applied ﬁeld.
The material is then polarized. This state can arisefrom several possible mechanisms–electronic, ionicor molecular, as shown in Figure 6.35a-c. With elec-tronic polarization, the electron clouds of an atom aredisplaced with respect to the positively-charged ioncore setting up an electric dipole with moment /SYN
e.F o r
ionic solids in an electric ﬁeld, the bonds between theionsare elasticallydeformed and theanion–cationdis-tancesbecomecloserorfurtherapart,dependingonthedirection of the ﬁeld. These induced dipoles produce
polarization and may lead to dimensional changes.Molecular polarization occurs in molecular materials,
some of which contain natural dipoles. Such materialsare described as polar and for these the inﬂuence of an
applied ﬁeld will change the polarization by displacing
the atoms and thus changing the dipole moment (i.e.atomic polarizability) or by causing the molecule as a
whole to rotate to line up with the imposed ﬁeld (i.e.
orientation polarizability). When the ﬁeld is removedthese dipoles may remain aligned, leading to perma-
nent polarization.Permanent dipolesexistin asymmet-
rical molecules such as H
2O, organic polymers with
asymmetric structure and ceramic crystals without a
centre of symmetry.
6.9.2 Capacitors and insulators
In a capacitor the charge is stored in a dielectric mate-rial which is easily polarized and has a high electrical
resistivity ¾10
11VA/NUL1m to prevent the charge ﬂow-
ing between conductor plates. The ability of the mate-
rial to polarize is expressed by the permittivity εand
the relative permittivity or dielectric constant /DC4is the
ratio of the permittivity of the material and the permit-tivityof a vacuum ε
0. While a high /DC4isimportant for a
capacitor, a high dielectric strength or breakdown volt-
age is also essential. The dielectric constant /DC4values
for vacuum, water, polyethylene, Pyrexglass, alumina
and barium titanate are 1, 78.3, 2.3, 4, 6.5 and 3000,
respectively.
Structure is an important feature of dielectric
behaviour. Glassy polymers and crystalline materials
have a lower /DC4than their amorphous counterparts.
Polymers with asymmetric chains have a high /DC4
because of the strength of the associated molecular
dipole; thus polyvinyl chloride (PVC) and polystyrene(PS) have larger /DC4’s than polyethylene (PE). BaTiO
3
has an extremely high /DC4value because of its
asymmetrical structure. Frequency response is alsoimportant in dielectric application, and depends on
the mechanism of polarization. Materials which rely
on electronic and ionic dipoles respond rapidly
to frequencies of 10
13–1016Hz but molecular
polarization solids, which require groups of atoms
to rearrange, respond less rapidly. Frequency is also
important in governing dielectric loss due to heat and
Figure 6.35 Application of ﬁeld to produce polarization by (a) electronic, (b) ionic and (c) molecular mechanisms .
194Modern Physical Metallurgy and Materials Engineering
usually increases when one of the contributions to
polarizationisprevented.Thisbehaviouriscommonin
microwave heating of polymer adhesives; preferentialheating in the adhesive due to dielectric losses starts
the thermosetting reaction. For moderate increases,
raising the voltage and temperature increases thepolarizability and leads to a higher dielectric constant.
Nowadays, capacitor dielectrics combine materials
with different temperature dependence to yield a ﬁnalproduct with a small linear temperature variation.
These materials are usually titanates of Ba, Ca, Mg,
Sr and rare-earth metals.
For an insulator, the material must possess a high
electrical resistivity, a high dielectric strength to pre-
vent breakdown of the insulator at high voltages, alow dielectric loss to prevent heating and small dielec-
tric constant to hinder polarization and hence charge
storage. Materials increasingly used are alumina, alu-minium nitride, glass-ceramics, steatite porcelain and
glasses.
6.9.3 Piezoelectric materials
When stress is applied to certain materials an elec-tric polarization is produced proportional to the stress
applied. This is the well-known piezoelectric effect.Conversely, dilatation occurs on application of an
electric ﬁeld. Common materials displaying this prop-
erty are quartz, BaTiO
3, Pb(Ti, Zr)O3or PZT and
Na or LiNbO 3. For quartz, the piezoelectric con-
stant d relating strain εto ﬁeld strength F⊿εD
dðF/triangleleftis 2.3ð10/NUL12mV/NUL1, whereas for PZT it
is 250 ð10/NUL12mV/NUL1. The piezoelectric effect is
used in transducers which convert sound waves toelectric ﬁelds, or vice versa. Applications range
from microphones, where a few millivolts are gen-
erated, to military devices creating several kilo-volts and from small sub-nanometre displacements in
piezoelectrically-deformed mirrors to large deforma-
tions in power transducers.
6.9.4 Pyroelectric and ferroelectric materials
Some materials, associated with low crystal symmetry,are observed to acquire an electric charge whenheated; this is known as pyroelectricity. Because
of the low symmetry, the centre of gravity of the
positive and negative charges in the unit cell areseparated producing a permanent dipole moment.
Moreover, alignment of individual dipoles leads to
an overall dipole moment which is non-zero for thecrystal. Pyroelectric materials are used as detectors
of electromagnetic radiation in a wide band from
ultraviolet to microwave, in radiometers and inthermometers sensitive to changes of temperature as
small as 6 ð10
/NUL6°C. Pyroelectric TV camera tubes
have alsobeen developedforlong-wavelengthinfrared
imaging and are useful in providing visibility through
smoke. Typical materials are strontium barium niobateand PZT with Pb 2FeNbO 6additions to broaden the
temperature range of operation.
Ferroelectric materials are those which retain a
net polarization when the ﬁeld is removed and isexplained in terms of the residual alignment of per-manent dipoles. Not all materials that have perma-nent dipoles exhibit ferroelectric behaviour becausethese dipoles become randomly-arranged as the ﬁeld
is removed so that no net polarization remains. Ferro-
electrics are related to the pyroelectrics; for the formermaterials the direction of spontaneous polarization canbe reversed by an electric ﬁeld (Figure 6.36) whereasfor the latter this is not possible. This effect can bedemonstrated by a polarization versus ﬁeld hysteresisloop similar in form and explanation to the B–H mag-netichysteresisloop(seeFigure 6.31).Withincreasing
positive ﬁeld all the dipoles align to produce a satura-
tion polarization. As the ﬁeld is removed a remanentpolarization P
rremains due to a coupled interaction
betweendipoles.Thematerialispermanentlypolarizedand a coercive ﬁeld E
chas to be applied to randomize
the dipoles and remove the polarization.
Like ferromagnetism, ferroelectricity depends on
temperature and disappears above an equivalent Curie
temperature. For BaTiO 3, ferroelectricity is lost at
120°C when the material changes crystal structure. By
analogy with magnetism there is also a ferroelectricanalogue of anti-ferromagnetism and ferrimagnetism.NaNbO
3, for example, has a Tc, of 640 °C and anti-
parallel electric dipoles of unequal moments charac-teristic of a ferrielectric material.
Figure 6.36 Hysteresis loop for ferroelectric materials,
showing the inﬂuence of electric ﬁeld E on polarization P .
The physical properties of materials 195
6.10 Optical properties
6.10.1 Reﬂection, absorption and
transmission effects
The optical properties of a material are related to the
interaction of the material with electromagnetic radi-ation, particularly visible light. The electromagnetic
spectrum is shown in Figure 5.1 from which it can be
seen that the wavelength /NAKvaries from 10
4m for radio
wavesdownto10/NUL14mf or /CR-rays andthecorrespond-
ing photon energies vary from 10/NUL10eV to 108eV.
Photons incident on a material may be reﬂected,
absorbed or transmitted. Whether a photon is absorbedor transmitted by a material depends on the energy gapbetween the valency and conduction bands and theenergy of the photon. The band structure for metals
has no gap and so photons of almost any energy are
absorbed by exciting electrons from the valency bandinto a higher energy level in the conduction band.Metals are thus opaque to all electromagnetic radiationfrom radio waves, through the infrared, the visible tothe ultraviolet, but are transparent to high-energy X-rays and /CR-rays. Much of the absorbed radiation is
reemitted as radiation of the same wavelength (i.e.
reﬂected). Metals are both opaque and reﬂective andit is the wavelength distribution of the reﬂected light,which we see, that determines the colour of the metal.Thus copper and gold reﬂect only a certain range ofwavelengths and absorb the remaining photons, i.e.
copper reﬂects the longer-wavelength red light and
absorbs the shorter-wavelength blue. Aluminium andsilver are highly reﬂective over the complete range ofthe visible spectrum and appear silvery.
Because of the gaps in their band structure non-
metals may be transparent. Thus if the photons haveinsufﬁcient energy to excite electrons in the mate-
rial to a higher energy level, they may be transmitted
rather than absorbed and the material is transparent.In high-purity ceramics and polymers, the energy gapis large and these materials are transparent to visiblelight. In semiconductors, electrons can be excited intoacceptorlevelsoroutofdonorlevelsandphononshav-ing sufﬁcient energy to produce these transitions will
be absorbed. Semiconductors are therefore opaque to
short wavelengths and transparent to long.
1The band
structure is inﬂuenced by crystallinity and hence mate-
rials such as glasses and polymers may be transparentin the amorphous state but opaque when crystalline.
High-purity non-metallics such as glasses, diamond
or sapphire ⊿Al
2O3/triangleleftare colourless but are changed by
impurities. For example, small additions of Cr3Cions
⊿Cr2O3/triangleleftto Al2O3produces a ruby colour by introduc-
ing impurity levels within the band-gap of sapphirewhichgiverisetoabsorptionofspeciﬁcwavelengthsin
1Figure 5.37b shows a dislocation source in the interior of a
silicon crystal observed using infrared light.the visible spectrum. Colouring of glasses and ceram-
ics is produced by addition of transition metal impu-
rities which have unﬁlled d-shells. The photons easily
interact with these ions and are absorbed; Cr3Cgives
green, Mn2Cyellow and Co2Cblue-violet colouring.
In photochromic sunglasses the energy of light
quantaisusedtoproducechangesintheionicstructure
of the glass. The glass contains silver ⊿AgC/triangleleftions as a
dopant which are trapped in the disordered glass net-
work of silicon and oxygen ions: these are excited by
high-energy quanta (photons) and change to metallicsilver, causing the glass to darken (i.e. light energy isabsorbed).Withareductioninlightintensity,thesilveratomsre-ionize.Theseprocessestakeasmallperiodoftimerelyingonabsorptionandnon-absorptionof light.
6.10.2 Optical ﬁbres
Modern communication systems make use of the abil-ity of optical ﬁbres to transmit light signals over largedistances. Optical guidance by a ﬁbre is produced (seeFigure 6.37) if a core ﬁbre of refractive index n
1is
surrounded by a cladding of slightly lower index n2
such that total internal reﬂection occurs conﬁning the
rays to the core; typically the core is about 100 µm
andn1/NULn2³10/NUL2. With such a simple optical ﬁbre,
interference occurs between different modes leadingto a smearing of the signals. Later designs use acore in which the refractive index is graded, parabol-ically, between the core axis and the interface withthe cladding. This design enables modulated signals tomaintain their coherency. In vitreous silica, the refrac-tiveindexcanbemodiﬁedbyadditionsofdopantssuchas P
2O5,G e O2which raise it and B 2O5and F which
lower it. Cables are sheathed to givestrength and envi-ronmental protection;PE and PVC are commonly usedfor limited ﬁre-hazard conditions.
6.10.3 Lasers
A laser (Light Ampliﬁcation by Stimulated Emissionof Radiation) is a powerful source of coherent light(i.e. monochromatic and all in phase). The originallaser material, still used, is a single crystal rod of
ruby, i.e. Al
2O3containing dopant Cr3Cions in solid
solution. Nowadays, lasers can be solid, liquid orgaseous materials and ceramics, glasses and semicon-ductors. In all cases, electrons of the laser materialare excited into a higher energy state by some suitablestimulus(see Figure 6.38). In a device thisis producedby the photons from a ﬂash tube, to give an intense
Figure 6.37 Optical guidance in a multimode ﬁbre .
196Modern Physical Metallurgy and Materials Engineering
Figure 6.38 Schematic diagram of a laser .
source of light surrounding the rod to concentrate the
energy into the laser rod. Alternatively an electricaldischarge in a gas is used. The ends of the laser rodare polished ﬂat and parallel and then silvered suchthatoneendistotally-reﬂectingandtheotherpartially-transmitting.
In the ruby laser, a xenon ﬂash lamp excites the
electrons of the Cr
3Cions into higher energy states.
Some of these excited electrons decay back to theirground state directly and are not involved in thelaser process. Other electrons decay into a metastableintermediate state before further emission returns themto the ground state. Some of the electrons in themetastable state will be spontaneously emitted after ashort ( ¾ms) rest period. Some of the resultant photons
are retained in the rod because of the reﬂectivity ofthe silvered ends and stimulate the release of otherelectrons from the metastable state. Thus one photonreleases another such that an avalanche of emissionsis triggered all in phase with the triggering photon.The intensity of the light increases as more emissionsare stimulated until a very high intense, coherent,collimated ‘burst’ of light is transmitted through thepartially-silvered end lasting a few nanoseconds andwith considerable intensity.
6.10.4 Ceramic ‘windows’
Many ceramics, usually oxides, have been prepared inoptically-transparent or translucent forms (translucentmeans that incident light is partly-reﬂected and partly-transmitted). Examples include aluminium oxide,magnesium oxide, their double oxide or spinel, andchalcogenides (zinc sulphide, zinc selenide). Verypure raw materials of ﬁne particle size are carefullyprocessed to eliminate voids and control grain sizes.Thus, translucent alumina is used for the arc tube of
high-pressure sodium lamps; a grain size of 25
µm
gives the best balance of translucency and mechanicalstrength.
Ceramics are also available to transmit electromag-
netic radiation with wavelengths which lie below orabove the visible range of 400–700 nm (e.g. infrared,microwave,radar,etc.).Typicalcandidatematerialsfordevelopment include vitreous silica, cordierite glass-ceramics and alumina.
6.10.5 Electro-optic ceramics
Certain specialceramics combine electricalandopticalproperties in a unique manner. Lead lanthanum zirco-nium titanate, known as PLZT, is a highly-transparentceramic which becomes optically birefringent whenelectrically charged. This phenomenon is utilized asa switching mechanism in arc welding goggles, giv-ing protection against ﬂash blindness. The PLZT plateis located between two ‘crossed’ sheets of polarizingmaterial. A small impressed d.c. voltage on the PLZTplate causes it to split the incident light into two raysvibrating in different planes. One of these rays canpass through the inner polar sheet and enter the eye. Asudden ﬂash of light will activate photodiodes in thegoggles, reduce the impressed voltage and cause rapiddarkening of the goggles.
Further reading
Anderson, J. C., Leaver, K. D., Rawlins, R. D. and Alexan-
der, J. M. (1990). Materials Science . Chapman and Hall,
London.
Braithwaite, N. and Weaver, G. (Eds) (1990). Open Univer-
sity Materials in Action Series . Butterworths, London.
Cullity, B. D. (1972). Introduction to Magnetic Materials .
Addison-Wesley, Wokingham.
Hume-Rothery, W. and Coles, B. R. (1946, 1969). Atomic
Theory for Students of Metallurgy . Institute of Metals,
London.
Porter, D. A. and Easterling, K. E. (1992). Phase Transfor-
mationsinMetalsandAlloys , 2nd edn. Van Nostrand Rein-
hold, Wokingham.
Raynor, G. V. (1947, 1988). Introduction to Electron Theory
of Metals . Institute of Metals, London.
Shewmon, P. G.(1989). DiffusioninSolids . Minerals,Metals
and Materials Soc. Warrendale, USA.
Swalin, R. A. (1972). Thermodynamics of Solids . Wiley,
Chichester.
Warn, J. R. W. (1969). Concise Chemical Thermodynamics .
Van Nostrand, New York.
Chapter 7
Mechanical behaviour of materials
7.1 Mechanical testing procedures
7.1.1 Introduction
Real crystals, however carefully prepared, contain
lattice imperfections which profoundly affect those
properties sensitive to structure. Careful examinationof the mechanical behaviour of materials can giveinformation on the nature of these atomic defects.
In some branches of industry the common mechani-
cal tests, such as tensile, hardness, impact, creep andfatigue tests, may be used, not to study the ‘defectstate’ but to check the quality of the product pro-
duced against a standard speciﬁcation. Whatever its
purpose, the mechanical test is of importance in thedevelopment of both materials science and engineer-ing properties. It is inevitable that a large number of
different machines for performing the tests are in gen-
eral use. This is because it is often necessary to knowthe effect of temperature and strain rate at differentlevels of stress depending on the material being tested.Consequently, no attempt is made here to describe the
details of the various testing machines. The elements
of the various tests are outlined below.
7.1.2 The tensile test
In a tensile test the ends of a test piece are ﬁxed intogrips, one of which is attached to the load-measuringdevice on the tensile machine and the other to thestrainingdevice.Thestrainisusuallyappliedbymeans
of a motor-driven crosshead and the elongation of
the specimen is indicated by its relative movement.The load necessary to cause this elongation may beobtained from the elastic deﬂection of either a beamor proving ring, which may be measured by using
hydraulic, optical or electromechanical methods. The
last method (where there is a change in the resistanceof strain gauges attached to the beam) is, of course,easilyadaptedintoasystemforautographicallyrecord-
ing the load–elongation curve.The load–elongation curves for both polycrystalline
mild steel and copper are shown in Figures 7.1a and7.1b. The corresponding stress (load per unit area,
P/A) versus strain (change in length per unit length,
dl/l) curves may be obtained knowing the dimensions
of the test piece. At low stresses the deformation is
elastic, reversible and obeys Hooke’s law with stress
linearlyproportionaltostrain.Theproportionalitycon-stant connecting stress and strain is known as theelastic modulus and may be either (a) the elastic or
Young’s modulus, E, (b) the rigidity or shear modulus
/SYN, or (c) the bulk modulus K, depending on whether
the strain is tensile, shear or hydrostatic compressive,
respectively. Young’s modulus, bulk modulus, shear
modulus and Poisson’s ratio /ETB, the ratio of lateral con-
tractions to longitudinal extension in uniaxial tension,are related according to
KDE
2⊿1/NUL2/ETB/triangleleft,/SYNDE
2⊿1C/ETB/triangleleft,ED9K/SYN
3KC/SYN
⊿7.1/triangleleft
In general, the elastic limit is an ill-deﬁned stress,
but for impure iron and low carbon steels the onset
of plastic deformation is denoted by a sudden drop in
load indicating both an upper and lower yield point.1
This yielding behaviour is characteristic of many met-
als, particularly those with bcc structure containing
small amounts of solute element (see Section 7.4.6).
For materials not showing a sharp yield point, a con-ventional deﬁnition of the beginning of plastic ﬂow is
the 0.1% proof stress, in which a line is drawn parallel
1Load relaxations are obtained only on ‘hard’ beam
Polanyi-type machines where the beam deﬂection is smallover the working load range. With ‘soft’ machines, those inwhich the load-measuring device is a soft spring, rapid loadvariations are not recorded because the extensions requiredare too large, while in dead-loading machines no loadrelaxations are possible. In these latter machines sudden
yielding will show as merely an extension under constant
load.
198Modern Physical Metallurgy and Materials Engineering
Figure 7.1 Stress–elongation curves for (a) impure iron, (b) copper, (c) ductile–brittle transition in mild steel (after
Churchman, Mogford and Cottrell, 1957) .
to the elastic portion of the stress–strain curve from
the point of 0.1% strain.
For control purposes the tensile test gives valuable
information on the tensile strength (TS Dmaximum
load/original area) and ductility (percentage reduction
inareaorpercentageelongation)ofthematerial.Whenit is used as a research technique, however, the exact
shape and ﬁne details of the curve, in addition to the
way in which the yield stress and fracture stress varywithtemperature, alloyingadditionsand grainsize, are
probably of greater signiﬁcance.
The increase in stress from the initial yield up to the
TS indicates that the specimen hardens during defor-
mation (i.e. work-hardens). On straining beyond theTS the metal still continues to work-harden, but at
a rate too small to compensate for the reduction in
cross-sectional area of the test piece. The deforma-tion then becomes unstable, such that as a localized
region of the gauge length strains more than the rest,
it cannot harden sufﬁciently to raise the stress for fur-ther deformation in this region above that to cause
further strain elsewhere. A neck then forms in the
gauge length, and further deformation is conﬁned tothis region until fracture. Under these conditions, the
r e d u c t i o ni na r e a ⊿A
0/NULA1/triangleleft/A0where A0andA1are
the initial and ﬁnal areas of the neck gives a mea-sure of the localized strain, and is a better indicationthan the strain to fracture measured along the gauge
length.
True stress–true strain curves are often plotted to
show the work hardening and strain behaviour at large
strains. The true stress /ESCis the load Pdivided by the
areaAof the specimen at that particular stage of strain
andthetotaltruestrainindeformingfrominitiallength
l
0to length l1isεD/integraltextl1
l0⊿dl/l/triangleleftDln⊿l1/l0/triangleleft. The true
stress–strain curves often ﬁt the Ludwig relation /ESCD
kεnwhere nis a work-hardening coefﬁcient ³0.1–0.5
