Repository: Ketankham/chatbot-meta-books

File: reed-hill-book.txt (part 19 of 48)
possible path for the movement of a carbon atom. Cottrell and Bilby3estimated that the
mean gradient of the energy, U, around one of these circles of radius ris of the order of
dU/H20862dr/H11005F/H11005A/H20862r29.27
where dU/H20862dris the average energy gradient, Fthe average force, Athe interaction
constant, and rthe radius of the circular path along which the solute atom moves. Thus,
the mean velocity of an atom along its path is about
9.28 v/H11229AD
kT/H11080r209Ch09.qxd  11/6/08  3:37 PM  Page 278
279 9.14 The Cottrell-Bilby Theory of Strain Aging
The time to move completely around a path of radius rat this velocity is
9.29
Let trepresent the time for a solute atom to move completely around a path of radius r1.
A reasonable assumption is that, in this time interval, all solute atoms lying within the
circle of radius r1should have moved up to the region underneath the dislocation.
However, all of the circular flow lines with radii greater than r1should still be active
and continue to supply carbon atoms to the region below the dislocation line. In asmall time increment, dt, each of these latter flow lines will add to the dislocations a
number of solute atoms from a length increment measured from its end point equalto [( AD/H20862kT)/H20862r
2] dt. The total accumulation of this solute in the time increment dt
should thus be
2dt(AD/H20862kT/H20862r2) dt 9.30
Note that the above equation is multiplied by 2 in order to take into account the fact thatfor every ﬂow line to the right of the dislocation there is an equivalent one on the left ofthe dislocation. In order to account for all active ﬂow lines, the above integration shouldbe carried out between the limits r/H11005(ADt /H20862kT)
1/3and r/H11005/H11009. The ﬁrst of these limits is
obtained by solving Eq. 9.27 for r. If Eq. 9.30 is integrated between these limits there
is obtained 2( AD/H20862kT)2/3(dt/H20862t1/3). This represents the area that has supplied solute to the
dislocation between tand t/H11001dt.
Cottrell and Bilby next computed the number of solute atoms supplied to the disloca-
tion from the depleted area. They deduced that it should equal the number that the areawould have contained before the aging process started, assuming that the solute wasuniformly distributed. On this basis, they observed that the number of solute atoms whichwould arrive in a given time tis
9.31
where n(t)is the number of solute atoms that have collected under the dislocation per unit
length of the dislocation, n
ois the total number of solute atoms per unit volume in the
original solid solution, ais a numerical constant equal to approximately 3, Ais the inter-
action constant, Dis the diffusion coefﬁcient of the solute atom, kis Boltzmann’s constant,
Tis the absolute temperature, and tis the time of aging.
If one desires to know the fraction of solute, f, that has segregated to the dislo-
cations in the time t, it may be computed by dividing n(t)/H11080rby nowhere n(t)is the
number of segregated solute atoms on a unit length of dislocation, rthe total length
of dislocation per unit volume, and nothe initial number of solute atoms per unit
volume. Thus,
f/H11005n(t) r/H20862no/H11005ar(ADt /H20862kT)2/39.32
Note that, if the drift of solute occurs isothermally, all parameters on the right of
Eq. 9.32, except for the time, t, should be effectively constant. Thus, Eq. 9.32 predictsn(t)/H11005no2(AD/H20862kT)2/3/H20885t
0 dt
t/H11005 ano(ADt /H20862kT)2/3/H20885t/H11005r3/H11080kT
AD09Ch09.qxd  11/6/08  3:37 PM  Page 279
Chapter 9 Solid Solutions 280
0 20 –0.8 –0.7 –0.6 –0.5 –0.4 –0.3 –0.2 –0.1 0 
40 324.5  K 316  K 311  K 303  K 297.5  K 294.5  K 
60 80 100 120 140 0.80.70.6f
t  2/3 (minutes)Log10 (1 – f ) 0.50.40.30.20.1
FIG. 9.11 Harper’s plot showing that his
equation is able to describe the time depend-
ence of the ﬂow of solute to the dislocation
atmospheres. Cold-worked iron wire specimens
with carbon in solid solution were usedthat the rate of arrival of solute atoms at the dislocation should vary as t2/3. This
prediction has been generally veriﬁed by experiment for short aging times. When the
aging period is long, the t2/3law generally does not hold. A better equation for longer
aging times is the Harper10equation. This is
f/H110051/H11002exp[/H11002ar(ADt /H20862kT)2/3]. 9.33
Note that Eq. 9.33 reduces to Eq. 9.32 when tis small, that is, when the exponent is small.
At the present time it is generally felt that the Harper equation should be given the sta-
tus of an empirical equation even though it was derived by Harper on theoretical grounds,
because the basic assumption used in his derivation has been questioned. In any event, the
Harper equation is often able to describe very well the dependence on time of the solute ﬂow
that leads to atmospheres at dislocations. This is clearly demonstrated in Fig. 9.11, which
shows Harper’s original results. Note that in this ﬁgure log10(1/H11002f) plots linearly against t2/3
for data obtained at six different temperatures between 294.5 and 324.5 K. These data were
obtained by ﬁrst cold working iron wires containing carbon in solid solution. The cold work-
ing was used in order to create a number of new dislocations in the iron. An internal fric-
tion method was then used to measure the concentration of carbon remaining in solid
solution in the iron wires as they were allowed to age. The assumption was made that the
carbon which had accumulated at the dislocations up to a given time, t, had been removed
from the solid solution. On this basis, the concentration of carbon still in solid solution
should equal (1 /H11002f).
It should be noted that the Cottrell-Bilby and Harper equations (Eqs. 9.32 and 9.33) are
only concerned with the ﬂow of the solute to dislocations. That is, they do not measure
directly the change in the ﬂow-stress resulting from the accumulation of solute at the dis-
locations. In order to do this, one must assume that the relative change in the ﬂow-stress
/H9004d//H9004dmis equal to f, where dsis the incremental increase in the ﬂow-stress and 
dsmis the maximum possible increase. This assumption has often proved to yield credible09Ch09.qxd  11/6/08  3:37 PM  Page 280
281 9.14 The Cottrell-Bilby Theory of Strain Aging
000.200.400.600.801.00
200 400 600 800 1000 1200
t 2/3, s 2/3f =Δσ
Δσm
FIG. 9.12 The Cottrell-Bilby strain aging equation was used to plot data from
niobium specimens with oxygen atoms in solution. (After Szkopiak, Z. C., and
Miodownik, J., J. Nuclear Materials 1720 (1965).)results. Figures 9.12 and 9.13 give examples where some return of the yield point data are
plotted using this assumption. These data were obtained by Szkopiak and Miodownik11
using cold-worked bcc niobium wires containing interstitial oxygen atoms in solid solution,
a system equivalent to iron with carbon. Figure 9.12 shows their data plotted using the
Cottrell-Bilby relation, Eq. 9.32, while Fig. 9.13 shows the same data using the Harper
0–2.40–2.00–1.60–1.20–0.80–0.400
200 400 600 800 1000 1200
t 2/3, s 2/3Log10 (1 – f )
FIG. 9.13 The data in Fig. 9.12 are replotted in this illustration according to
the Harper equation. (After Szkopiak, Z. C., and Miodownik, J. , J. Nuclear
Materials, 1720 (1965).)09Ch09.qxd  11/6/08  3:37 PM  Page 281
Chapter 9 Solid Solutions 282
0200400600800
100 200 300 400 500 600 700 800 900 1000
Temperature in KDynamic strain
aging intervalStrain rate, 3  × 10–4 s–1Yield stress in MPa
FIG. 9.14 The variation of the yield stress (0.2 percent strain) with the
temperature for commercial purity titanium. Note that in the dynamic
strain aging interval the ﬂow-stress becomes approximately constant. (Data
courtesy of A. T. Santhanam.)equation. Note that a plot of fagainst t2/3only gives a reasonable straight line for the 
initial stages of aging, while the Harper equation plot of log10(1/H11002f) against t2/3corresponds
to a good linear relation for all of the data.
9.15 DYNAMIC STRAIN AGING
As indicated previously, the higher the temperature the faster the yield point reappears. At
a sufﬁciently high temperature, the interaction between the impurity atoms and the dis-
locations should occur during deformation. When aging occurs during deformation, the
phenomenon has been called dynamic strain aging . There are many physical manifestations
of dynamic strain aging, some of which will now be described.
First, it is important to note that dynamic strain aging tends to occur over a wide tem-
perature range and that the temperature interval in which it is observed depends on the
strain rate. Increasing the strain rate raises both the upper and lower temperature limits
associated with the dynamic strain aging phenomena. Thus, in steel deformed at a normal
cross-head speed of 8.4 mm/s (0.02 in. per min.), dynamic strain aging effects are observed
between approximately 370 K and 620 K. However, at a strain rate 106faster, these same
limits occur at about 720 and 970 K.
An interesting aspect of dynamic strain aging is that when it occurs the yield stress
(or the critical resolved shear stress) of a metal tends to become independent of temper-
ature. This is shown in Fig. 9.14, where the 0.2 percent yield stress of titanium is plotted
as a function of temperature. Note that from slightly above 600 K to about 800 K the
yield stress is almost constant. At the same time, the ﬂow-stress becomes almost inde-
pendent of strain rate. In many metals the ﬂow-stress can be related to the strain rate by
a simple power law
9.34 s/H11005A(/H9255˙)n09Ch09.qxd  11/6/08  3:37 PM  Page 282
283 9.15 Dynamic Strain Aging
where Ais a constant and the exponent nis called the strain rate sensitivity . This equation
can also be written in the form
9.35
and taking the logarithms of both sides we have
9.36
In most modern testing machines very rapid changes in the applied strain rate may
be made during a tensile test. If this is done and the corresponding values of strain rate
and ﬂow-stress (measured just before and after the rate change) are substituted into this
equation, one is able to determine a value of n. When measurements of this type,
corresponding to a change in strain rate between two rates differing by a simple ratio,
are made on a metal that is not subject to dynamic strain aging, the value of ntends to
rise linearly with the absolute temperature. However, when dynamic strain aging is
observed, the value of nbecomes very low in the temperature range of strain aging,
because, in this interval, the ﬂow-stress becomes nearly independent of the strain rate.
This is illustrated for the case of an aluminum alloy in Fig. 9.15.
Inside the dynamic strain aging temperature range the plastic ﬂow often tends to become
unstable. This is manifested by irregularities in the stress-strain diagram. These discontinuities
may be of several types. In some cases the load tends to rise abruptly and then fall. In others
the plastic ﬂow is best described as jerky. However, actual sharp load drops are often observed,
as indicated schematically in Fig. 9.16. These serrations, as they appeared in aluminum alloys,
were ﬁrst studied in detail by Portevin and LeChatelier,12and it is now common to call the
phenomenon associated with these serrations the Portevin-LeChatelier effect .
One of the most signiﬁcant aspects of dynamic strain aging, observed primarily in
metals containing interstitial solutes, is that the work hardening rate can becomen/H11005loges2
s1
loge/H9255˙2
/H9255˙1s2
s1/H11005/H20898/H9255˙2
/H9255˙1/H20899n
0 0.01 0.02 0.03 0.04 
100 200 300 400 500 600 
Temperature in Kn1 strain rate sensitivity FIG. 9.15 Aluminum alloys are subject to
strong dynamic strain aging effects near
room temperature. Note that the strain rate 
sensitivity of 6061 S-T aluminum shows a 
minimum strain rate sensitivity just below 
room temperature. (After Lubahn, J. D., 
Trans. AIME, 185702 (1949).)09Ch09.qxd  11/6/08  3:37 PM  Page 283
Chapter 9 Solid Solutions 284
Strain Stress Detail of serrations FIG. 9.16 Discontinuous plastic ﬂow is a
common aspect of dynamic strain aging.
This diagram indicates one form of
serrations that may be observed
0 50 
True strain in percentTrue stress in MPa
ε = 3 × 10–4ε = 3 × 10–3ε = 1.5  × 10–5100 150 200 
FIG. 9.17 In the temperature range of dynamic strain aging, the work
hardening rate may become strain-rate dependent. This ﬁgure shows the
stress-strain curves for three titanium specimens deformed at 760 K at
different rates
abnormally high during dynamic strain aging and, at the same time, it can become
strain-rate and temperature dependent. This effect is illustrated for commercially pure
titanium in Fig. 9.17. The three stress-strain curves shown in the ﬁgure correspond to
specimens strained at the same temperature but at three different strain rates. Note that
the specimen deformed at the intermediate rate was subject to a much higher degree09Ch09.qxd  11/6/08  3:37 PM  Page 284
285 Problems
PROBLEMS
9.1At room temperature the stable crystal structure of iron
is bcc. However, above 1183 K it becomes fcc. The iron fcc
crystal structure is able to dissolve a much larger concentra-tion of carbon than is the bcc structure. A primary reasonfor this is believed to be that while the fcc structure is moreclose packed, the octahedral interstitial sites in this latticeare much larger than the sites occupied by the carbonatoms in the bcc structure. The hole at the center of the fccunit cell is such a site. See Fig. 1.6A. The minimum open-ing in one of these sites corresponds to the distancebetween atoms along a /H20855100 /H20856direction. Note that this is the
same as in the bcc case. Compare the fcc opening with thatof the bcc lattice. For the sake of convenience assume thefcc iron atom diameter is the same as that of the bcc atomat room temperature.
9.2The data reported by Chipman also give a solubility
equation for carbon in alpha iron (bcc iron) when the
carbon is supplied by graphite particles in the iron. Thisequation is
C
cg/H1100527.4 exp{ /H11002106300 /H20862RT)
where Ccgis the carbon concentration in weight per percent
in equilibrium with the graphite, Ris the gas constant
in J/mol-K, and Tis the absolute temperature. Write a
computer program for this equation and use it to obtain theweight percent of the carbon as a function of the tempera-ture between 300 and 1000 K at 50°. Plot the data to obtaina curve and compare the curve with that in Fig. 9.3.9.3An approximate equation giving the atom fraction of
carbon soluble in Austenite, or the fcc cubic form of iron,when the carbon comes from Fe
3C, is
Cg/H110051.165 exp{ /H1100228960/ RT}
where Qis in J/mol, Rin J/mol- K, and Tin degrees K. Write
a program that ﬁrst gives the atom fraction of carbon at agiven temperature and then converts the answer to weightpercent carbon. With the aid of this program determine theatom fraction and weight percent carbon in Austenite at1000, 1100, 1200, 1300, 1400, and 1421 K, respectively.
9.4 In polar coordinates the hydrostatic pressure 
(see Eqs. 4.10 and 9.17) may be written in the form
/H11002(s
rr/H11001suu/H11001szz)
where, due to the two-dimensional nature of the stress
ﬁeld of a dislocation, szz/H11005n(srr/H11001suu). Using the expres-
sions for the stress components of an edge dislocation,given earlier, derive Eq. 9.19.
9.5Szkopiak and Miodownik, J. Nucl. Mat., 1720 (1965),
computed the interaction constant, A, for niobium con-
taining oxygen. They took the shear modulus, m, to be
3.7/H1100310
10Pa, the Burgers vector or atom diameter as
0.285 nm, and nPoisson’s ratio as 0.35. Their equivalent
for /H9255equaled 0.0806. Demonstrate that these values
make A/H110056.81/H1100310/H1100230.1
3of work hardening than either of the specimens deformed at a rate 20 times slower or
10 times faster. This illustration suggests that, at the temperature in question, there isa maximum work hardening rate corresponding to a speciﬁc strain rate. A similar max-imum work hardening rate will be observed if the temperature is raised or lowered,provided that the strain rate is adjusted accordingly. Thus, if the temperature is raised,the strain rate at which maximum work hardening is observed also rises.
Finally, one of the other well-known manifestations of dynamic strain aging is the
phenomenon called blue brittleness when it occurs in steel. In approximately the cen-
ter of the temperature range where the other phenomena of dynamic strain aging areobserved, it has been found that the elongation, as measured in a tensile test, becomesvery small or passes through a minimum on a curve of elongation plotted against thetemperature. This subject is considered in Section 23.13 with regard to how it differsfrom the intermediate temperature creep embrittlement phenomenon.
The various dynamic strain aging phenomena do not appear to the same degree in all
metals. However, they are commonly observed and it is probably safe to state that, ingeneral, dynamic strain aging is the rule rather than the exception in metals.09Ch09.qxd  11/6/08  3:37 PM  Page 285
Chapter 9 Solid Solutions 286
9.6According to Cottrell and Bilby, Eq. 9.29, which is
where Ais the interaction constant, Dthe solute diffu-
sion coefﬁcient, kBolzmann’s constant, Tthe tempera-
ture in degrees Kelvin, and rthe radius of the circular
path along which the solute drifts—gives a measure of
the time that it takes the solute to move completelyaround the path. The nature of one of these paths isshown by the dashed circle in Fig. 9.10. Compute thevalue of the time for the solute to travel completelyaround a circle whose r/H110058bat 300, 500, 700, and 900 K
using the following data relative to iron with interstitialcarbon atoms in solution.
A/H110051.84/H1100310
/H1100229N /H11080m2
D/H110058/H1100310/H110027exp(/H1100282,840/ T)m2/s
R/H11005The gas constant
T/H11005Temperature in K
b/H110050.248 nm
9.7The goal of this problem is to determine the equi-
librium number of carbon atoms in a cubic meter ofiron of a dilute iron-Fe
3C alloy at 600 K as predicted 
by Eq. 9.14. The atomic volume of iron is 7.1 cm3per
gram-atom.t/H11005r3kT
AD9.8There is an iron carbon alloy with a concentration of
1.8/H110031023carbon atoms in solid solution per cubic
meter. Assume that this material is deformed and thenheld at 600 K for 10 min. At 600 K the diffusion coefﬁ-cient for the carbon in the iron is 4.9 /H1100310
/H1100214m2/s.
Assume that the interaction constant, A, is 1.84 /H1100310/H1100224
and that the constant a/H110053. Use these data to predict
n(t), the number of carbon atoms, per meter of edge dis-
location, that should collect below these dislocations inthe 10 min. aging period.
9.9A dilute iron-carbon alloy is quickly cooled from an
elevated temperature so that it contains in solid solution
about 4 /H1100310
23carbon atoms per cubic meter. Determine
the fraction of this carbon concentration that will precip-itate to an array of edge dislocations whose dislocationdensity is 10
12m/m3in an aging period of 10 hours
at 400 K. Note: the diffusion coefﬁcient of the carbon at400 K is 1.22 /H1100310
/H1100217m2/s; assume that the interaction
constant is 1.84 /H1100310/H1100229and that a/H110053.
9.10 The Cottrell-Bilby and the Harper equations may be
written in the form f/H11005Gt2/3and f/H110051/H11002exp(/H11002Gt2/3),
where G/H11005ar(AD/kT)2/3. In the case of a dilute iron
carbon alloy at 500 K, G/H110058.44/H1100310/H110024. Write a program
that will evaluate both forms of f, the fraction precipi-
tated, from t/H110050 to 36,000 sin steps of 600 s, and plot the
results on a graph of fversus t2/3to show the difference
in the two concepts of the fraction precipitated.
REFERENCES
1. Chipman, J., Met. Trans., 355 (1972).
2. Cahn, R. W., and Haasen, P., Physical Metallurgy,
North-Holland, p. 158 (1983).
3. Cottrell, A. H., and Bilby, B. A., Proc. Phys. Soc., A62
49 (1949).4. Cottrell, A. H., Dislocations and Plastic Flow in Crystals,
Oxford University Press, London, 1953.5. Schoeck, G., and Seeger, A., Acta Met., 7469 (1959).
6. Cottrell, A. H., and Jaswon, M. A., Proc. Roy. Soc.,
A199 104 (1949).7. Hu, S. Y., Choi, J., Li, Y. L., and Chen, L. Q., J. Applied
Phys. , 96229 (2004).
8. Johnston, W. G., J. Appl. Phys., 332716 (1962).
9. Johnston, W. G. and Gilman, J. J., J. Appl. Phys., 30129
(1959).10. Harper, S., Phys. Rev., 83709 (1951).
11. Szkopiak, Z. C., and Miodownik, J, J. Nuclear
Materials, 1720 (1965).
12. Portevin, A., and LeChatelier, F., Comp. Rend. Acad.
Sci., Paris , 176507 (1923).09Ch09.qxd  11/6/08  3:37 PM  Page 286
10.1 BASIC DEFINITIONS
The concept of phases is very important in the ﬁeld of metallurgy. A phase is deﬁned
as a macroscopically homogeneous body of matter . This is the precise thermodynamic mean-
ing of the word. However, this term is often used more loosely in speaking of a solid orother solution which can have a composition that varies with position and still be des-ignated as a phase. For the present this fact will be ignored and the basic deﬁnition willbe considered to hold. Let us consider a simple system: a single metallic element, forexample, copper, a so-called one-component system. Solid copper conforms to the def-inition of a phase, and the same is true when it is in the liquid and gaseous forms.However, solid, liquid, and gas have quite different characteristics, and at the freezingpoint (or at the boiling point) where liquid and solid (or liquid and gas) can coexistrespectively, two homogeneous types of matter are present rather than one. It can beconcluded that each of the three forms of copper—solid, liquid, and gas—constitutes aseparate and distinct phase.
Certain metals, for example, iron and tin, are polymorphic (allotropic) and crys-
tallize in several structures, each stable in a different temperature range. Here eachcrystal structure defines a separate phase, so that polymorphic metals can exist inmore than one solid phase. As an example, consider the phases of iron, as given inTable 10.1. Notice that there are three separate solid phases for iron, each denoted byone of the Greek symbols: alpha (
/H9251), gamma ( /H9253), or delta ( /H9254). Actually, there are only
two different solid iron phases since the alpha and delta phases are identical; both arebody-centered cubic.
At one time, iron was believed to possess a third solid phase, the beta (
/H9252) phase,
because heating and cooling curves indicated a phase transformation in the temperaturerange from 773 to 1064 K. It has since been demonstrated that in this temperaturerange iron changes from the ferromagnetic to the paramagnetic form on heating.Since the crystal structure remains body-centered cubic throughout the region of themagnetic transformation, the 
/H9252phase is no longer generally recognized as a separate
phase. In other words, the magnetic transformation is now considered to occurinside the alpha phase.
Let us now consider alloys instead of pure metals. Binary alloys , two-component
systems, are mixtures of two metallic elements, while ternary alloys are three-component
systems: mixtures of three metallic elements. At this time, two terms that havebeen used a number of times should be clearly deﬁned: the words system and component .
A system , as used in the sense usually employed in thermodynamics, or physical
chemistry, is an isolated body of matter. The components of a system are oftenthe metallic elements that make up the system. Pure copper or pure nickel are bythemselves one-component systems, while alloys formed by mixing these two elements
287
Chapter 10
Phases10Ch10.qxd  11/6/08  3:41 PM  Page 287
Chapter 10 Phases 288
are two-component systems. Metallic elements are not the only types of components
that can be used to form metallurgical systems; it is possible to have systems withcomponents that are pure chemical compounds. The latter type is perhaps of moreinterest to the physical chemist, but it is also of importance in the ﬁeld of metallurgy andceramics. A typical two-component system, with components that are chemicalcompounds, is formed by mixing common salt, NaCl, and water, H
2O. Another impor-
tant compound that is usually considered as a component occurs in steels. Steels arenormally considered to be two-component systems consisting of iron (an element) andiron carbide (Fe
3C), a compound.
When alloys are formed by mixing selected component metals, the gaseous state,
generally speaking, is of little practical interest. In any case, there is only a single phasein the gaseous state, for all gases mix to form uniform solutions. In the liquid state, itsometimes happens, as in alloys formed by adding lead to iron, that the liquid compo-nents are not miscible, and then it is possible to have several liquid phases. However,in most alloys of commercial interest, the liquid components dissolve in each other toform a single liquid solution. In the discussion of phases and phase diagrams thatfollows, our attention will be concentrated on alloys in which the liquid componentsare miscible in all proportions.
The nature of the solid phases that occur in alloys will now be considered. Certain
metals, for example, the lead-iron combination mentioned above, do not dissolveappreciably in each other in either the liquid or the solid state. Since this is the case,there are two solid phases, each of which is extremely close to being a pure metal(a component). The solid phases in most alloy systems, however, are usually solidsolutions of either of two basic types. First, there are the terminal solid solutions (phases
based on the crystal structures of the components). Thus, in binary alloys of copperand silver, there is a terminal solid solution in which copper acts as the solvent, withsilver the solute, and another in which silver is the solvent and copper the solute.Second, in some binary alloys, crystal structures different from those of either compo-nent may form at certain ratios of the two components. These are called intermediate
phases . Many of them are solid solutions in every sense of the word, for they do not
have a fixed composition (ratio of the components) and appear over a range ofcompositions. A well known intermediate solid solution is the so-called 
/H9252phase in
brass (copper-zinc) which is stable at room temperature in the range 47 percent Znand 53 percent Cu to 50 percent Zn and 50 percent Cu, all measured in weightpercentages. This intermediate phase is not the only one that appears in copper-zincTABLE 10.1 Phases of Pure Iron.
Stable Temperature Form of Identiﬁcation 
Range K Matter Phase Symbol of Phase
Above 3013 gaseous gas gas
1812 to 3013 liquid liquid liquid1673 to 1812 solid body-centered cubic (delta)1183 to 1673 solid face-centered cubic (gamma)
Below 1183 solid body-centered cubic (alpha)10Ch10.qxd  11/6/08  3:41 PM  Page 288
289 10.3 Thermodynamics of Solutions
alloys. There are three other intermediate solid solutions, making in all six copper-zinc
solid phases: the four intermediate phases and the two terminal phases.
In some alloys intermediate crystal structures are formed that are best identiﬁed as
compounds. One intermetallic compound has already been discussed, namely, iron-carbide, Fe
3C.
10.2 THE PHYSICAL NATURE OF PHASE MIXTURES
A brief explanation of the physical signiﬁcance of “a system of several phases” is inorder. To illustrate, consider a simple mixture of two phases. In general, these phaseswill not be separated into two distinct and separate regions, such as oil ﬂoating on water.Rather, the usual metallurgical two-phase system is comparable to an emulsion of oildroplets in a matrix of water. In speaking of such systems, it is common to refer to thephase (water) that surrounds the other phase as the continuous or matrix phase , and the
phase (oil) that is surrounded, the discontinuous or dispersed phase . It should be noticed,
however, that the structure of a two-phase system may be so interconnected that bothphases are continuous. An example was cited in Chapter 6, where it was mentionedthat, under the proper conditions, a second phase, present in a limited amount, mightbe able to run through the structure as a continuous network along grain edges. Thefactors controlling this type of structure are described in Chapter 6.
In the solid state, a metallurgical system of several phases is a mixture of several
different types of crystals. If the crystal sizes are small, surface energy effects becomeimportant and should rightfully be included in thermodynamic or energy calculation. Inthe following presentation, for the sake of simplicity, the surface energy will be neglected.It will also be assumed that all systems are removed from electric- and magnetic-ﬁeldgradients so that their effects on our systems can also be ignored.
10.3 THERMODYNAMICS OF SOLUTIONS
It can be concluded that the phases in alloy systems are usually solutions—either liquid,solid, or gaseous. it is true that solid phases do sometimes form, with composition rangesso narrow that they are considered as compounds, but it is also possible to think of themas solutions of very limited solubility. In the discussion immediately following, the latterviewpoint is taken and all alloy phases are spoken of as solutions.
In general, the free energy of a solution is a thermodynamic property of the
solution, or a variable that depends on the thermodynamic state of the solution (thatis, system). More detailed discussion and analysis of thermodynamic properties can befound in thermodynamic textbooks.
1–5In a one-component system (a pure substance)
in a given phase, the thermodynamic state is determined uniquely if any two of itsthermodynamic properties (variables) are known. Among the variables that areclassed as properties are the temperature ( T), the pressure ( P), the volume ( V), the
enthalpy ( H), the entropy ( S), and the free energy ( G). Thus, in a one-component sys-
tem of a given mass and phase, if the two variables temperature and pressure are spec-ified, the volume of the system will have a definite fixed value. At the same time, itsfree energy, enthalpy, and other properties will also have values that are fixed anddeterminable.10Ch10.qxd  11/6/08  3:41 PM  Page 289
Chapter 10 Phases 290
Solutions have additional degrees of freedom compared with pure substances,
and it is necessary to specify values for more than just two properties to define
the state of a solution. In general, temperature and pressure are employed as two ofthe required variables, while the composition of the solution furnishes the remain-der. The number of independent composition variables is, of course, one less than thenumber of components. This can be seen if the composition is expressed in atom ormole fractions. In a three-component system, for example, the mole fractions aregiven by
10.1
where N
A, NB, and NCare the mole fractions, and nA, nB, and nCare the actual number of
moles of the A, B, and Ccomponents, respectively. By deﬁnition of the mole fraction, we
have the condition
NA/H11001NB/H11001NC/H110051 10.2
From this expression the value of any one of the mole fractions can be computedonce the other two are known. There are only two independent mole fractions in aternary system.
Most metallurgical processes occur at constant temperature and pressure, and,
under these conditions, the state of a solution can be considered to be a function of itscomposition. Similarly, any of the state functions (properties), such as free energy ( G),
can be considered a function of only the composition variables. In the case of a three-component system, the total free energy ( G) of a solution is written:
G/H11005G(nA, nB, nC) (temperature and pressure constant) 10.3
where nA, nB, and nCare the number of moles, respectively, of the A, B, and Ccomponents.
By partial differentiation, the differential of the free energy of a single solution of three
components at constant pressure and temperature is
10.4
where the partial derivatives, such as /H11128G//H11128nA, represent the change in the free energy
when only one of the components is varied by an inﬁnitesimal amount. Thus, for a verysmall variation of component A, while the amounts of the components Band Cin the
solution are maintained constant, we have
10.5
In the present case, the partial derivatives are the partial molal free energies of thesolution and are designated by the symbols 
A, B, and C, so that Eq. 10.5 can also
be written
dG/H11005AdnA/H11001BdnB/H11001CdnC10.6 G G GG GGdG
dnA/H11005/H11128G
/H11128nAdG/H11005/H11128G
/H11128nA/H11003dnA/H11001/H11128G
/H11128nB/H11003dnB/H11001/H11128G
/H11128nC/H11003dnCNA/H11005nA
nA/H11001nB/H11001nC,  NB/H11005nB
nA/H11001nB/H11001nC,  NC/H11005nC
nA/H11001nB/H11001nC10Ch10.qxd  11/6/08  3:41 PM  Page 290
291 10.3 Thermodynamics of Solutions
The total free energy of a solution composed of nAmoles of component A, nBmoles
of component B, and nCmoles of component Ccan be obtained by integrating Eq. 10.6.1
This integration can be made quite easily in the following manner.
Let us start with zero quantity of the solution and form it by simultaneously adding
inﬁnitesimal quantities of the three components dnA, dnB, and dnC. Each time that we add
the inﬁnitesimals, however, let us make the amounts of the components in the inﬁnitesimals
have the same ratio as the ﬁnal numbers of moles of the components nA, nB, and nC, so that
10.7
If the solution is formed in this manner, its composition at any instant will be the same asits ﬁnal composition. In other words, the composition will be constant at all times, andsince the partial-molal free energies are functions of only the composition of the solution(at constant temperature and pressure), they will also be constant during the formation ofthe solution. Integration of
dG/H11005AdnA/H11001BdnB/H11001CdnC
starting from zero quantity of solution, with the condition that A, B, and Care constant,
gives us
G/H11005nAA/H11001nBB/H11001nCC10.8
where nA, nB, and nCare the number of moles of the three components in the solution.
Let us differentiate Eq. 10.8 completely to obtain
dG/H11005nAdA/H11001AdnA/H11001nBdB/H11001BdnB/H11001nCdC/H11001CdnC
But we have already seen that the derivative of the free energy is
dG/H11005AdnA/H11001BdnB/H11001CdnC
and the only way that both of these expressions for the derivative of the total free energycan be true is for
nAdA/H11001nBdB/H11001nCC/H110050 10.9
This equation gives a relationship between the number of moles of each component in athree-component solution and the derivatives of the partial-molal free energies. Similarrelationships can be deduced for a two-component solution and for a solution of morethan three components. Thus, for two components,
nAdA/H11001nBdB/H110050
and for four components
nAdA/H11001nBdB/H11001nCdC/H11001nDdD/H110050
The signiﬁcance of these relationships in explaining the phenomena of polyphase systemsin equilibrium will be shown in Sec. 10.6.G G G GG GG G GG G GG G G G G GG G GG GGG G GdnA
nA/H11005dnB
nB/H11005dnC
nC10Ch10.qxd  11/6/08  3:41 PM  Page 291
Chapter 10 Phases 292
10.4 EQUILIBRIUM BETWEEN TWO PHASES
A binary (two-component) system with two phases in equilibrium will now be considered.
The total free energy for the ﬁrst phase, which we shall designate as the alpha ( /H9251) phase, is
G/H9251/H11005n/H9251
A/H9251
A/H11001n/H9251
B/H9251
B
while that of the beta ( /H9252) phase is
G/H9252/H11005n/H9252
A/H9252
A/H11001n/H9252
B/H9252
B10.10
Let a small quantity ( dnA) of component Abe transferred from the alpha phase
to the beta phase. As a result of this transfer, the free energy of the alphaphase will be decreased, while that of the beta phase will be increased. The totalfree-energy change of the system is the sum of these two changes and can be repre-sented by
dG/H11005dG/H9251/H11001dG/H9252/H11005/H9251
A(/H11002dnA)/H11001/H9252
A(dnA)
or
dG/H11005(/H9252
A/H11002/H9251
A) dnA10.11
But we have assumed that the two given phases are at equilibrium. This signifies thatthe state of the two-phase system is at a minimum with respect to its free energy (totalfree energy of the two solutions). The variation in the free energy for any infinitesi-mal change inside the system, such as the shift of a small amount of component A
from one phase to the other, must, accordingly, be zero. Therefore,
dG/H11005(/H9252
A/H11002/H9251
A) dnA/H110050
Since dnAis not zero, we are able to deduce the following important conclusion:
/H9251
A/H11005/H9252
A10.12
and in the same manner it can be shown that
/H9251
B/H11005/H9252
B
The above quite general results are not restricted to systems of only two components
or systems containing only two phases. In fact, it may be shown that, in the general casewhere there are Mcomponents with 
/H9262phases in equilibrium, the partial molal free energy
of any given component is the same in all phases, or
10.13
GMa/H11005GMb/H11005GMg/H11005. . ./H11005GMmo . . . oGCa/H11005GCb/H11005GCg/H11005. . ./H11005GCmGBa/H11005GBb/H11005GBg/H11005. . ./H11005GBmGAa/H11005GAb/H11005GAg/H11005. . ./H11005GAmG GG GG GG GG GG GG G10Ch10.qxd  11/6/08  3:41 PM  Page 292
293 10.5 The Number of Phases in an Alloy System
where the superscripts designate the phases (solutions) and the subscripts the components.
Further, since the partial molal free energy of any component is the same in all phases, weneed no longer use the phase superscripts when specifying partial molal free erergies of thecomponents.
10.5 THE NUMBER OF PHASES IN AN ALLOY SYSTEM
One-Component Systems For a complete understanding of alloy systems,
it is necessary to know the conditions determining the number of phases in a systemat equilibrium. In a one-component system the conditions are well known. A glanceat Table 10.1 shows that in the single-component system (pure iron) under theconditions of constant pressure, two phases can coexist only at those temperatureshaving a phase change: the boiling point, the melting point, and the temperatures atwhich solid-state phase changes occur. At all other temperatures only a single phaseis stable.
Let us now consider the causes for phase changes in a one-component system.
In particular, let us consider a solid-state phase change; the interesting allotropictransformation of white tin to gray tin. The former, or beta (
/H9252) phase has a body-
centered tetragonal crystal structure that can be thought of as a body-centered cubicstructure with one elongated axis. This is the ordinary, or commercial, form of tinand possesses a true metallic luster. The other, or alpha (
/H9251) phase, that is gray in
color, is the equilibrium phase at temperatures below 286.2 K. Fortunately, fromboth a practical and a scientific point of view, the transformation from white to graytin is very slow at all temperatures below 286.2 K. With regard to the practical aspect,it is fortunate that tin does not turn instantly to gray tin once the temperature fallsbelow the equilibrium temperature, because objects made of tin are usually ruinedwhen the change occurs. Gray tin has a diamond cubic-crystal structure, a basicallybrittle structure, and this fact, coupled with the large volume expansion (about27 percent) that accompanies the transformation, can cause the metal to disintegrateinto a powder. On the other hand, the fact that the change occurs very slowlymakes it possible to study the properties of a single element in two crystalline formsover a very wide range of temperatures. In this respect, the specific heat at constantpressure of both the gray and the white forms of tin have been measured fromambient temperatures down to almost absolute zero. A plot of these data is shown inFig. 10.1. The importance of this information lies in the fact that with it, it is possi-ble to compute the free energy of both solid phases as a function of temperature. Letus see how this is done.
By deﬁnition, the Gibbs free energy of a pure substance is
G/H11005H/H11002TS 10.14
where G/H11005the free energy in Joules per mole
T/H11005the temperature in degrees Kelvin
