Repository: Ketankham/chatbot-meta-books

File: tem-book.txt (part 19 of 71)
 هب انم خدا 
magnifications to better than /C610%. You should be
suspicious of any micrographs that you see in the litera-ture with a magnification that is more precise than three(or even two) significant figures such as 52,550/C2. It mayindicate that the microscopist does not understandthe limitations of their instrument and the work shouldbe interpreted with due caution.
We used to call these lines ‘micron bars’ for obvious
reasons but TEM magnifications have become larger
and ‘nano bars’ would often be more appropriate
(even though neither one is related to barrel distortion).All modern TEMs automatically put such a marker onthe negative. However, its accuracy is only as good asyour operational skills.
You can use an identical procedure to calibrate the
STEM-display magnification despite the fact that thedigital STEM-image magnification is, in principle,
easily calculated from the scan-coil strengths. The
image magnification differs from the digital readoutbecause of variations in the objective lens. Table 9.1shows the difference between a typical digital STEMmagnification and the experimentally determined mag-nification using a diffraction-grating replica.
9.6.B Camera-Length Calibration
As mentioned already, we describe the magnification ofthe DP by the camera length ( L), a term that arises from
X-ray projection-diffraction cameras which operate with-out lenses (because focusing X-rays is very difficult). Insuch cameras, magnification is increased by moving therecording film further away from the specimen, in exactly
the same way that you magnify your computer-slide
presentations onto a screen by moving the projectorfurther away. (You can always tell non-microscopistswho try to focus their slides in the same way, or thoseHYSTERESIS
Electromagnetic lenses have hysteresis. Everything
you do must be reproducible if you want your results
to be.
TABLE 9.1. Magnification Calibration for a Philips EM400T
in STEM Mode at 120 kV
Digital readout Calculated magnification
3,200 3,420
6,400 6,850
12,500 12,960
25,000 27,000
50,000 54,000
100,000 108,000THE MAGNIFICATION
The image size will change during recording, printingand publishing. Never state an image magnification
in the caption. Indicate a distance on the recordedimage that corresponds to a distance on the actual
specimen at the time the image was recorded.
9.6 C ALIBRATING THE IMAGING SYSTEM ............................................................................................................................................. 165
www .Iran -mavad .com  
ﻣﺮﺟﻊ ﺩﺍﻧﺸﺠﻮﻳﺎﻥ ﻭ ﻣﻬﻨﺪﺳﻴﻦ ﻣﻮﺍﺩ
who try to change the magnification by adjusting the
projector lens focus!)
The camera-length concept can be applied in the
TEM as shown in Figure 9.23. This figure representsthe imaging system, but without the lenses drawn in.
The camera length is a calculated value rather than a
physical distance. If electrons are scattered through an
angle 2 yat the specimen (as in a typical diffraction event
described in Chapters 2 and 11), then the distance
between the direct and diffracted beams as measured
on the screen ( R) is determined by L,since
R
L¼tan 2y/C24y (9:1)From the Bragg equation (equation 3.21) we know that
l/d= 2 sin y/C242yand so we can write
Rd¼lL (9:2)
Operational Procedure #10 To calibrate the magni-
fication of the DP we need to record DPs from a speci-men with a known crystal spacing ( d) such as a thin film
of polycrystalline Au or Al which gives a ring pattern(see Figure 2.11).
&Make sure your specimen is at the eucentric height
and the BF image is in focus.
&Insert the SAD aperture and switch to diffraction
mode.
&Ensure the beam is parallel so that the DP spots or rings
can be focused to the smallest size. If the pattern is notfocused then focus with the first intermediate lens (dif-fraction focus) control. Be careful if you have a c/o lensbecause changing the illumination conditions (e.g., try-ing to make the beam more parallel) will change the DPfocus. If you then sharpen the DP by changing the
diffraction focus, the camera length will change. If in
doubt, consult the manufacturer’s handbook.
&Since we know the lattice parameter of the metal, wecan measure the ring radius Ron the photographic
film or computer display for any plane that is diffract-ing (see Chapter 18 to find out exactly how we do this).
&Since we know lwe can easily determine Lfrom
equation 9.2.
A typical TEM camera-length calibration is shown
in Table 9.2. The STEM camera-length calibration may
be different to the TEM if the objective lens setting is notexactly the same in TEM and STEM modes, and thisdepends on the vintage and make of your instrument. So
you should check with the manufacturer before taking
the time to perform the calibration.
TABLE 9.2. Comparison of Experimentally Measured Camera
Length (and Camera Constant) with the Digital Readout for
a Philips EM400T Operating at 120 kV ( l= 0.0335 A ˚)
Camera
lengthsettingDigitalreadout(mm)Measured cameralength, L(mm)Cameraconstant lL
(mm A ˚)
1 150 270 9.04
2 210 283 9.473 290 365 12.22
4 400 482 16.14
5 575 546 18.286 800 779 26.08
7 1150 1084 36.29
8 1600 1530 51.229 2300 2180 72.99
10 3200 3411 114.20Diffraction
spotsSpecimen
Diffracted
beam
Direct
beamLIncident
beamd(hkl) Reflecting
         planes
2θ
R
FIGURE 9.23. The spacing Rbetween the direct beam and a scattering
maximum (such as a diffracted beam or the radius of a ring of diffracted
intensity) is related to the camera length, L. Increased magnification
corresponds to effectively increasing L, although in practice, this is
accomplished with lenses.
CAMERA LENGTH
If we increase the magnification of the lenses between
the specimen and the viewing screen, we increase theeffective distance Lbetween the specimen and the
screen.
166 ..........................................................................................................................................................................................T HEINSTRUMENT
www .Iran -mavad .com  
ﻣﺮﺟﻊ ﺩﺍﻧﺸﺠﻮﻳﺎﻥ ﻭ ﻣﻬﻨﺪﺳﻴﻦ ﻣﻮﺍﺩ
It’s worth explaining in more detail the effect of a c/o
lens on the SAD calibration. In a c/o lens, as shown back in
Figure 9.5, the beam can go from divergent to convergent
conditions at the specimen plane. However, unless the beamis parallel, your DP focus will change with illuminationangle. In this case, the diffraction-lens setting at the pointof focus of your DP will differ for different illuminationconditions. So Lwill change (by as much as 15%) depend-
ing on the angle of convergence/divergence. In order toensure the same L, you must pick one condition and use it
for every calibrated DP. There are several ways to do this.
&Set the diffraction lens to the same excitation foreach pattern and focus the DP with the C2 lens.
&Focus the pattern at the objective aperture (espe-cially if the BFP of the objective and the objectiveaperture share the same position).
&Go to the maximum value of the C2 lens, focus the DP,
and use the C1 lens to adjust the brightness of the DP.
There are other possibilities which you’ll be able to
work out as you get more skilled but, above all, be
consistent and always use the conditions you chose
when you did the calibration .
9.6.C Rotation of the Image Relative to the DP
Anyone studying crystalline materials must determinethe angle between directions in the image and directionsin the DP. At a fixed camera length, the DP alwaysappears on the screen in a fixed orientation. But if yourecord images at different magnifications, the imageswill rotate by an angle fwith respect to the fixed DP.
(In some TEMs this rotation has been removed by the
addition of a compensating projector lens and, in this
case, there is always a fixed rotation (ideally 0 8) between
directions common to both image and DP.)
Operational Procedure #11 To determine this rota-
tion, we often use a specimen of a-MoO
3, because it
forms thin, asymmetric crystals with a long edgeknown to be parallel to the 001 direction in the crystal.
&Take care to ensure that, as usual, the image isfocused with the specimen at the eucentric plane.
&Insert the SAD aperture and ensure that it is focused
(using the intermediate lenses) to coincide with the
image plane.&Switch to diffraction mode with the beam paralleland adjust the diffraction focus to give sharp diffrac-
tion maxima.
&Take a double exposure of the DP and the image as
shown in Figure 9.24A.
&Repeat the whole exercise for different magnifica-tions and plot out the variation of the angle fas
shown in Figure 9.24B.
&You can do the same, if necessary, for differentvalues of L, which introduce a systematic change in
f. For this reason, we recommend that you carry out
all your SAD work at a standard value of L;
500–1000 mm is usually optimum.
THE GOLDEN RULE
Always do the calibrations yourself. Do not rely on
factory calibrations. The conditions you use in yourlaboratory may differ from those chosen by themanufacturer.(A)
(B)
40 30 20–60°–40°–20°0°20°40°60°
Magnification settin gφ
Rotation
(degrees)
FIGURE 9.24. (A) A double exposure showing the superposition of
an image of an a-MoO 3crystal on a DP from the same crystal,
defining the rotation angle f. (B) The rotation calibration gives the
angle fbetween equivalent directions in the image and the DP as the
magnification is varied. The calibration assumes a constant camera
length. The rotation angle will change significantly if the imaging
system switches lenses on or off as the magnification is changed(e.g., between settings 26 and 27).
9.6 C ALIBRATING THE IMAGING SYSTEM ............................................................................................................................................. 167
www .Iran -mavad .com  
ﻣﺮﺟﻊ ﺩﺍﻧﺸﺠﻮﻳﺎﻥ ﻭ ﻣﻬﻨﺪﺳﻴﻦ ﻣﻮﺍﺩ
A further complicating factor is that, as the image
magnification is increased, the TEM lens control logic
may switch off, or switch on, one of the imaging-systemlenses. When this happens, a 180 8inversion is intro-
duced into the image. You can see this happen if youwatch the image carefully as you change the magnifica-tion. This inversion has to be included in the rotation
calibration, otherwise a 180 8error will be made in the
assignment of directions in the image. One way to see if
the image has a 180 8inversion is to look at the DP
and defocus it slightly so the BF image in the direct
beam can be seen directly at very low magnification.
The 180 8inversion is immediately obvious, as shown in
Figure 9.25 .As we already noted, some manufacturers
adjust the imaging-system lenses to compensate for the
rotation, thus keeping a constant image-DP rotation
angle at all magnifications. Likewise, in STEM mode,since the imaging lenses are not used for magnification,
there is a fixed angle between the images and DPs.
McCaffrey and Baribeau used molecular-beam epi-
taxy to create a cross section TEM specimen made from
a single-crystal Si/Ge wafer specimen that can performthese three major calibrations (magnification, camera-length, and image/DP rotation). Similar specimens areavailable from suppliers of TEM consumables (see
URLs 1–3, for example). These suppliers also offer arange of standard specimens for other TEM needs (e.g.,XEDS and EELS analysis). If you are serious aboutyour microscopy, buy your own standards, keep themsafe and clean, and use them often.
9.6.D Spatial Relationship Between Images
and DPs
If you don’t use a double exposure when comparing
images and DPs (or indeed when comparing directionsin any two films) you need a fixed reference line. Thisline must be independent of slight variations that mayarise depending on the film size, how you loaded it,etc. The best reference line is the edge of the plate-numbering system that is superimposed on each film.
Yesterday’s advice :
Whenever you’re comparing images and DPs, it is
essential to compare the photographic negativeswith the emulsion side up . This is contrary to usual
photographic practice, but it’s necessary to preservethe relationship between manipulations of your speci-men and what you see happening on the screen. If you
don’t do this, it is easy to introduce a 180 8error into
the relationships between images and DPs.
Today’s advice :
Don’t use film. If you use a CCD, you’ll never thinkof inverting the image!
9.7 OTHER CALIBRATIONS
The accelerating voltage : The selected voltage may differ
from the absolute voltage by detectable amounts. There
are several ways to determine the actual voltage: First,you can measure the electron wavelength, l, by measur-
ing the angle, f, between two Kikuchi line pairs (see
Chapter 19) that intersect a distance Rfrom the direct
beam
tanf¼R
L¼l
d(9:3)
Alternatively, you can match simulations of HOLZ lines toexperimental lines in CBED patterns (see Chapter 21) anddetermine which lgives the best match. Finally, in princi-
ple, you could get your XEDS computer system to displaythe X-ray spectrum (Chapter 34) out to E
0, the beam
energy, and the bremsstrahlung intensity vanishes to zeroat the exact beam energy (this is called the Duane-Huntlimit). However, XEDS computer displays rarely showenergies >30–40 keV.
(A) (B)
(C) (D)
FIGURE 9.25. Defocused direct beam in a DP from a-MoO 3compared
with a BF image, showing how to determine if a 180 8inversion exists or
not. If the image of the specimen inside the expanded image of the beam is
rotated with respect to the image on the screen, as in (C) and (D), then a
1808inversion is required to determine the correct angle between direc-
tions in the DP and directions in the image. In (A) and (B), no rotation
occurs between the DP and BF image.
168 ..........................................................................................................................................................................................T HEINSTRUMENT
www .Iran -mavad .com  
ﻣﺮﺟﻊ ﺩﺍﻧﺸﺠﻮﻳﺎﻥ ﻭ ﻣﻬﻨﺪﺳﻴﻦ ﻣﻮﺍﺩ
The specimen tilt axis and the sense of tilt : In a side-
entry stage, the principal tilt axis is parallel to the speci-
men-holder rod. Since the image is usually rotated on
the screen relative to the specimen, how can you locatethis tilt-axis direction? Well it’s easy if you can move thespecimen in a known direction. From this movement,you can determine the direction of the tilt axis for aspecimen of known geometry.
Yesterday’s advice:
If you gently push on the end of your side-entry speci-men holder, the image moves parallel to the principaltilt axis. But don’t pull the holder in the other direc-tion since you may inadvertently cause air to leak intothe airlock.
Today’s advice:
We’re not letting you remove the draft-excluder(which covers the end of your specimen holder) to
touch the holder after it has equilibrated. Monitor
how you load the specimen instead which takes careand practice—but so do most TEM operations.
If you are looking at the DP, defocus the pattern so
you can see the BF image in the direct-beam spot, as inFigure 9.26, then carry out the same exercise. If you areusing a top-entry holder you will need to calibrate this
tilt using a known specimen geometry, which is more
challenging.
Focal increments of the objective lens : If you’re going
to do high-resolution, phase-contrast imaging and youdon’t have a C
scorrector, then you need to know thevalue of each defocus step of the objective lens so you
can correctly calculate and interpret the image contrast.
There is a simple method for determining this step value.Superimpose a focused image and an image defocusedby a known number of objective-lens focal increments(Df). The two images will be separated by a distance Dx
which is related to Dfby
Df¼
Dx
2Mmy(9:4)
where Mis the magnification, mis the number of
focal increments, and yis the Bragg angle for the
reflection used to form the image. If you insert some typicalvalues, you’ll find that it is difficult to be very accuratewith this method. We’ll return to this topic in Chapter 28.
CHAPTER SUMMARY
We’ve now shown you how a TEM is put together. While the manufacturer does the best job
possible, there are still some essential steps for you, the operator, to carry out. You mustunderstand how to align the illumination system so the beam is on axis. You can then create
a parallel beam for TEM and a convergent one for STEM. The C2 aperture is a crucial part
of the whole illumination system and the most easily misaligned. Astigmatism is not toomuch of a problem if the instrument in general and the apertures in particular are kept clean.The objective lens/stage combination controls all the useful information that is created asthe beam is scattered by your specimen. Always start a microscope session by fixing the
eucentric height and, before you do any worthwhile imaging, align the objective center ofrotation, and minimize any objective astigmatism at high magnification. Diffraction andSTEM operations require a centered, focused DP.
If you want to make any quantitative measurements from your images and DPs (and you
really ought to do this if you have any aspirations to be a real microscopist), then calibrationcannot be avoided. Your images and DPs are relatively useless unless you know theirmagnification and camera length, respectively, and the angular relationship between thetwo. So take the time to do this early in your studies. In doing so you will not only ensurethat you produce quality data, but you will also learn an enormous amount about how thesecomplex instruments work.
You’ll notice that some of the data (e.g., Figure 9.12B and Table 9.1) are for older
TEMs. It would be better to use data from even older machines (‘‘Why?’’ you should ask)but you are unlikely to see such machines in operation.
FIGURE 9.26. Defocused multiple-DF image showing how it is possible to
determine simultaneously the direction of features in the image (e.g., the
vertical twin boundary) and directio ns in the DP (e.g., the horizontal vector
between the diffraction disks). If the s pecimen holder is moved in the direction
of the principal tilt axis, the image w ill move and identify the relationship
between that tilt axis and the cryst allographic direction in the DP.
CHAPTER SUMMARY .................................................................................................................................................................................... 169
www .Iran -mavad .com  
ﻣﺮﺟﻊ ﺩﺍﻧﺸﺠﻮﻳﺎﻥ ﻭ ﻣﻬﻨﺪﺳﻴﻦ ﻣﻮﺍﺩ
SOME HISTORY
SAD was invented by LePoole in 1947. Some early machines used a pair of blades with a 90 8bend that slid
past one another to give a square aperture! See, e.g., LePoole, JB 1947 A New Electron Microscope with
Continuously Variable Magnification Philips Tech. Rept. 9(2) 33–45. You can find further discussion of
TEM calibration in Edington’s text.
OPERATING THE TEM
Chapman, SK 1980 Understanding and Optimizing Electron Microscope Performance 1. Transmission
Microscopy Science Reviews Ltd. London. An old book but the principles are so clearly outlined
that, if you are a serious user, this must be in your laboratory.
Chapman, SK 1986 Maintaining and Monitoring the TEM Royal Microscopical Society Handbook No. 8
Oxford University Press New York. If you can’t find this on the shelf in the office of the EM technical
staff, be sure to buy it for them for Christmas. Your small investment will be repaid many times over.
Chescoe, D and Goodhew, PJ 1990 The Operation of Transmission and Scanning Microscopes Royal
Microscopical Society Handbook No. 20 Oxford University Press New York. A great in-depthdescription of the operational principles described briefly in this chapter.
Christenson, KK and Eades, JA 1988 Skew Thoughts on Parallelism, Ultramicroscopy 26113–132.
Edington, JW 1976 Practical Electron Microscopy in Materials Science Van Nostrand Reinhold New York.
Now very dated, but still a valuable text for the details of hands-on, diffraction-contrast imaging and
SAD; it’s especially good on calibrations. However, this text was written before c/o lenses wereintroduced which, as we’ve noted, introduce complications into hitherto simple operations like formingparallel beams.
Goldstein, JI, Newbury, DE, Joy, DC, Lyman, CE, Echlin, P, Lifshin, E, Sawyer, LC and Michael, JR 2003
Scanning Electron Microscopy and X-ray Microanalysis 3rd Ed, Kluwer New York. Dealing with a
virtual C2 aperture, scanning imaging and much more.
Keyse, RJ, Garratt-Reed, AJ, Goodhew, PJ and Lorimer, GW 1997 Introduction to Scanning Trans-
mission Electron Microscopy Royal Microscopical Society Handbook No. 39 Bios Scientific Publish-
ers Oxford. Basic introductory level but the only book available that emphasizes the operation of
dedicated STEMs which historically were made by one company (VG) but are now available through
at least three manufacturers (Hitachi, JEOL, and Nion). The DSTEM may well come to dominatethe semiconductor industry in the way the SEMs did in the 1980s. If so, these instruments will
become fixtures in any self-respecting EM Center. If, by now, you are getting the idea that the RMS
handbook series is useful then you are right (see http://www.rms.org.uk/other-publications.shtml ).
McCaffrey, JP and Baribeau, JM 1995 A Transmission Electron Microscope (TEM) Calibration Standard
Sample for All Magnification, Camera Constant, and Image/Diffraction Pattern Rotation Calibrations
Microsc. Res. Tech. 32449–454.
Watt, IM, 1997 The Principles and Practice of Electron Microscopy 2nd Ed. Cambridge University Press
New York. Basic, hands-on, easy-to-read book, full of instructive images and diagrams, and easilyunderstood explanations.
URL S
1) http://www.emsdiasum.com/microscopy/products/catalog.aspx
2) http://www.tedpella.com/calibrat_html/TEM6.htm
3) http://www.2spi.com/catalog/stand.html
COMPANION TEXT
Cccorrection will be discussed in the chapters on HRTEM and EELS. The Ccmonochromator takes on
several forms but each decreases the total beam current.
SELF-ASSESSMENT QUESTIONS
Q9.1 Name the three principal components of the TEM.
Q9.2 How is the beam tilted or translated?Q9.3 How do you form a parallel beam; why would you want to do this and why is it not exactly parallel?
Q9.4 How do you form a convergent beam; why would you want to do this and why is it sometimes divergent?
Q9.5 How do you align the gun and why should you bother?Q9.6 How can you tell when your C2 aperture is misaligned and how would you correct it?
Q9.7 How does the probe size change with the C1 setting and why might you want to change the size?
170 ..........................................................................................................................................................................................T HEINSTRUMENT
www .Iran -mavad .com  
ﻣﺮﺟﻊ ﺩﺍﻧﺸﺠﻮﻳﺎﻥ ﻭ ﻣﻬﻨﺪﺳﻴﻦ ﻣﻮﺍﺩ
Q9.8 What is SAD and how is it different from CBED?
Q9.9 What is the difference between a BF image and a DF image?Q9.10 What is the advantage of forming images using STEM rather then TEM?
Q9.11 What causes lens astigmatism? How do you correct for it (a) in the illumination and (b) in the imaging
system?
Q9.12 Why does the objective lens rotation need to be calibrated?
Q9.13 Why would you want to form hollow-cone DPs and images?Q9.14 Explain CDF, DADF, HCDF, SADP, SDP, HCDP, FFP, BFP? If you can’t find all these acronyms/
initials in the text, suggest what they mean.
Q9.15 What is the most important aperture in the TEM and why?
Q9.16 How do you change the image magnification in a TEM?
Q9.17 How do you change the image magnification in STEM? Explain why this method confers advantages over
the answer to the previous question.
Q9.18 Why do we need to do the magnification calibration?Q9.19 What are the reasons you might need to translate the beam?
Q9.20 How should you always start a microscope session (apart from quiet prayer)?
Q9.21 How should you always finish a microscope session (apart from a loud prayer)?
TEXT-SPECIFIC QUESTIONS
T9.1 To converge the beam, which lenses do you use and how does this differ depending on the electron source?
(Hint: go back to Chapter 5 and also look at Figures 9.3–9.5.)
T9.2 Explain the differences between the various methods used to create a parallel beam at the specimen plane
in Figures 9.1 and 9.2.
T9.3 A smaller probe has a smaller current in it. Use Figure 9.4 to explain why this is so and state some
consequences of reducing the probe current.
T9.4 Why use SAD, instead of just forming DPs without a selecting aperture?T9.5 What illumination-system operation is essential to form Fresnel fringes for astigmatism correction?
T9.6 What is the most common problem with TEM illumination systems (apart from the previous user of the
microscope)?
T9.7 How can you tell when your specimen is in the eucentric plane and why do you want it to be there?T9.8 Typically, how accurate is the magnification of images of particles in TEM? What do you have to do to get
better accuracy?
T9.9 List the operational steps necessary to see a SADP if you have a BF image on the TEM screen.
T9.10 List the operational steps necessary to see a CDF image if you have a DP on the TEM screen.
T9.11 Explain the principle shown in Figure 9.13 of using a virtual rather than a real aperture in the specimen
plane for selected-area diffraction.
T9.12 Use Figures 9.16 and 9.19 to explain why we can’t change the direction of the incident beam in STEM
imaging.
T9.13 Why might we say that STEM images don’t suffer from the defects in the imaging lenses and would we be
correct?
T9.14 Is Figure 9.21 taken with a thermionic or FEG source? Explain your answer.
T9.15 Discuss the pros and cons of a c/o lens system using Figure 9.5 as a basis for your discussion. Justify why
every materials-research TEM must have a c/o system.
T9.16 Distinguish traversing and tilting a beam and, using specific figures in the text, explain how these
operations can be used for DADF operation, hollow-cone imaging and diffraction, stationary-DPformation, and scanning-image formation.
T9.17 When might you want to use a wobbler? Sketch a ray diagram explaining how a wobbler works. Sketch an
image of how an astigmatic beam changes as it is wobbled and how a misaligned beam changes as it iswobbled.
T9.18 Use the references to find an equation governing the relationship between probe current and probe size.
T9.19 Estimate the relationship between the final aperture radius in the illumination system and the convergence
angle of the beam and explain how this is relevant to Figure 9.11.
T9.20 Why does converging the beam expand the spots in the DP and why is there different contrast information
(images) in different expanded spots, as in Figure 9.26?
T9.21 Why is it important to calibrate the rotation of your DP with respect to your image?
T9.22 Estimate the accuracy of the magnification and rotation calibrations.T9.23 Look up the lattice parameters of a-MoO
3, make some reasonable assumptions about the TEM, and
calculate an approximate camera length for the DP in Figure 9.24.
CHAPTER SUMMARY .................................................................................................................................................................................... 171
www .Iran -mavad .com  
ﻣﺮﺟﻊ ﺩﺍﻧﺸﺠﻮﻳﺎﻥ ﻭ ﻣﻬﻨﺪﺳﻴﻦ ﻣﻮﺍﺩ
10
Specimen Preparation
CHAPTER PREVIEW
Specimen preparation is a very broad subject; there are books devoted to this topic alone.
The intention here is to summarize the techniques, suggest routes that you might follow, and
above all to emphasize that there are many ways to produce a TEM specimen; the one you
choose will depend on the information you need, time constraints, availability of equip-ment, your skill, and the material. So we’ll concentrate on the ‘principles of cooking,’ butwon’t try to list all the possible ‘recipes.’ One important point to bear in mind is that yourtechnique must not affect what you see or measure, or if it does, then you must know how.Specimen preparation artifacts may be interesting but they are not usually what you want tostudy. Incidentally, we’ll make ‘specimens’ from the ‘sample’ we’re investigating so we’lllook at ‘TEM specimens,’ but sometimes we, and everyone else, will interchange the two
words.
The TEM specimen, when you’ve made it, must be electron transparent (usually) and
representative of the material you want to study. In most cases (but not all) you would
like your specimen to be uniformly thin, stable under the electron beam and in thelaboratory environment, conducting, and no n-magnetic (we’ll discuss some exceptions
as we proceed). Few specimens approach the i deal and usually you have to compromise.
In general we can divide specimens into two groups: self-supporting specimens andspecimens resting on a support grid or thin washer; the grid or washer is usually Cu but
could be Au, Ni, Be, C, Pt, etc. Before discussing these two groups we will briefly review
the most important part of specimen preparation, namely, safety. You may damage themicroscope later, but this is the stage where you could do much worse to yourself and yourcolleagues.
It is often assumed that preparation of the TEM specimen will take several hours.
Actually this time could be as short as 5 minutes or as long as 2 days even for the samematerial. For example, as you’ll see, if you want to examine a piece of YBa
2Cu3O6+x, the
high-temperature superconductor, you could crush the sample in a pestle and mortar using a
nonaqueous solvent, catch the small particles on a carbon film, and put the specimen in the
TEM; time required is about 10 minutes. Alternatively, you might cut the sample into thinslices using a diamond saw, cut 3-mm-diameter disks from the slice, thin the disk on agrinding wheel, dimple the thinned disk, then ion mill to electron transparency at liquid-nitrogen temperatures, carefully warm the specimen to room temperature in a dry environ-ment, and put it in the TEM; time required is 1 or 2 days. Which method you choose woulddepend on what you want to learn about your material.
10.1 SAFETY
Either the specimen itself or the best method for prepar-
ing it for viewing in the TEM may require extreme care.
Even materials which are safe and relatively inert in bulk
form may be hazardous in powder form. Four favorite(because they work so well) liquids for polishing solu-tions are hydrogen cyanide, hydrofluoric acid, nitric acid,and perchloric acid. These liquids may be poisonous,
corrosive (HF quickly penetrates the body and then dis-
solves the bone), or explosive (perchloric acid and nitricacid when mixed with certain organic solvents). It is
clearly essential that you check with your laboratory
manager, the reference texts, and the appropriate materi-als safety data sheets (MSDS) before you begin specimenpreparation. This checking might also save a lot of time.
10.1 S AFETY ................................................................................................................................................................................................. 173
www .Iran -mavad .com  
ﻣﺮﺟﻊ ﺩﺍﻧﺸﺠﻮﻳﺎﻥ ﻭ ﻣﻬﻨﺪﺳﻴﻦ ﻣﻮﺍﺩ
In spite of these restrictions you may still need/want
to use these acids and acid/solvent mixtures. The ion
thinner may not be available or you may not be able toaccept the damage that ions produce. In this event thereare five brief points that you should bear in mind.
&Be sure that you can safely dispose of the waste
product before you start.
&Be sure you have the ‘antidote’ at hand.
&Never work alone in the specimen-preparation labora-tory. Always wear safety glasses when preparing speci-mens and/or full protective clothing, including facemasks and gloves, if so advised by the safety manual.
&Only make up enough of the solution for the onepolishing session. Never use a mouth pipette formeasuring any component of the solution. Dispose
of the solution after use.
&Always work in a fume hood when using chemicals.
Check that the extraction rate of the hood is suffi-cient for the chemical used.
Since these four acids can be so dangerous, we’ll
mention them specifically, but remember—always seek
advice before chemically preparing specimens.
Cyanide solutions : If possible, avoid this solution
even though you may see it in the textbooks. The onlymetal where it really excels is gold and you can thin thisby very careful ion milling.
Perchloric acid in ethanol or methanol: If you have to
use this ‘universal polish’ you should be aware thatmany laboratories require that you use a special dedi-
cated hood which can be completely washed down since
crystallized perchloric acid is explosive. The phase dia-gram in Figure 10.1 for the perchloric-acetic (acid)-water system makes the message clear. If you have touse perchloric-acetic acid mixtures or indeed when usingany perchloric-containing mixtures, keep the densitybelow 1.48. If you are very careful, if you always add
the acid to the solvent, and you make sure that the liquid
never becomes warm, then perchloric acid solutions can
be used to produce excellent TEM specimens of Al,
stainless steel, and many other metals and alloys.
Nitric acid: In combination with ethanol, this acid
can produce explosive mixtures, especially if left for longperiods of time and exposed to sunlight. It is preferableto use methanol rather than ethanol, but in either case,keep the mixture cool and dispose of it properly.
HF: This acid is widely used in the semiconductor
industry and in ‘frosting’ light bulbs; the reason in bothcases is that it dissolves SiO
2leaving no residue. Careful
use of dilute solutions can produce specimens that have
large thin areas. Remember: if you use HF, completely
cover any exposed skin; HF rapidly penetrates the flesh
and dissolves bone and you won’t even feel it!
10.2 SELF-SUPPORTING DISK OR USE
AG R I D ?
The type of TEM specimen you prepare depends on
what you are looking for so you need to think aboutthe experiment that you are going to do before you start
thinning. For example, is mechanical damage to beavoided at all costs, or can it be tolerated so long as
chemical changes don’t occur—or vice versa? Is the
specimen at all susceptible to heat or radiation?Depending on the answers to these questions, some ofthe following methods will be inappropriate. A flow
diagram summarizing the different preparation philos-
ophies is shown in Figure 10.2.
A self-supporting specimen is one where the whole
specimen consists of one material (which may be a
composite). Other specimens are supported on a gridor on a Cu washer with a single slot. Several grids areSAFETY FIRST
This whole section should, of course, be in a big red
box. Some of the chemicals we use are really dangerous.We remember HF, perchloric acid, and HCN all beingused concurrently in one small specimen-prep room.
FIGURE 10.1. Perchloric-acetic-water phase diagram showing the
hazardous regions and the recommended density line for safe use of all
perchloric solutions. Always operate to the left of this line.
NANOMATERIALS
Think about your choice of material for the support-
ing grid.
174 .............................................................................................................................................................................S PECIMEN PREPARATION
www .Iran -mavad .com  
ﻣﺮﺟﻊ ﺩﺍﻧﺸﺠﻮﻳﺎﻥ ﻭ ﻣﻬﻨﺪﺳﻴﻦ ﻣﻮﺍﺩ
shown in Figure 10.3. Usually the specimen or grid will
be 3 mm in diameter.
Both approaches have advantages and disadvan-
tages. Both offer you a convenient way of handling the
thin specimen, since either the edge of the self-support-ing disk or the grid will be thick enough to pick up withtweezers. If possible, never touch your specimen when itis thin. We recommend vacuum tweezers, but you’llneed to practice using them; you can quite easily vibratethe specimen and break the thin area. You can get roundthis by using mouth-vacuum tweezers but see the sectionon safety first. Mechanical stability is always crucial.For example, single crystals of GaAs or NiO break veryeasily, so it is usually an advantage to have your speci-men mounted on a grid since you then ‘handle’ thegrid. However, if you are performing X-ray analysis ona specimen the grid may contribute to the signal,
because the X-rays can also arise from the grid. Thusyou see a Cu peak in the X-ray spectrum where no Cu ispresent in the specimen. We’ll talk in Chapter 33 about
how to minimize this artifact. Of course, the self-sup-
porting specimen essentially has the same problem—it’sjust not as obvious! In fact, the preferred geometry for
such analysis is usually the one where the specimen is
thinnest.
Why 3-mm disks? The disk diameter is usually a
nominal 3.05 mm. We thus refer to the specimen as a
3-mm disk. Occasionally you will encounter a micro-scope which uses a 2.3-mm disk. The smaller diameterwas used in earlier microscopes and has two importantadvantages, which are not fully exploited by modernmachines. Ideally, the region of the specimen whichyou want to study will be located at the center of your
disk, no matter how large the disk is. As we saw in
Chapter 9, the reason is that, as you tilt the specimenin the microscope, the region of interest will then stay atthe same position (height) above the objective lens andon the optic axis. Since, for a self-supporting disk, therim of the specimen must be relatively thick and the totalarea of the material you’ll study is small and confined tothe center of the disk, you can make more 2.3-mm speci-
mens from a given volume of material. This may be very
important if the specimen is particularly special (expen-sive, rare) or if specimens break easily. A sample whichis 5 mm /C25 mm will give one 3-mm disk or four 2.3-mm
disks. The second advantage of such specimens relatesto tilting; the smaller specimen holder can be manufac-tured to allow a greater tilt angle. Don’t forget that ifyou need only one axis of tilt you may find the bulk
holder useful. Then you can use a specimen which may
be up to 10 mm long and 3 mm wide.
10.3 PREPARING A SELF-SUPPORTING
DISK FOR FINAL THINNING
Preparation for final thinning involves three parts
&Initial thinning to make a slice of material between
100 and 200 mm thick.
&Cut the 3-mm disk from the slice.
&Prethin the central region from one or both faces ofthe disk to a few micrometers.
FIGURE 10.3. A variety of specimen support grids of different mesh size
and shape. At top right is the oyster grid, useful for sandwiching small
slivers of thin material.
FIGURE 10.2. Flow chart summarizing the different sample geometries
you may encounter.THE DIAMETER OF TEM SPECIMENS
Why are the TEM specimens 3.05 mm in diameter?
Because the manufacturers say so. Must this always
be the case? Only if you need to double-tilt or tilt-
rotate.
10.3 P REPARING A SELF-SUPPORTING DISK FOR FINAL THINNING ............................................................................................. 175
www .Iran -mavad .com  
ﻣﺮﺟﻊ ﺩﺍﻧﺸﺠﻮﻳﺎﻥ ﻭ ﻣﻬﻨﺪﺳﻴﻦ ﻣﻮﺍﺩ
The method you use will depend on what you want
to study and the physical characteristics of the material
(whether it is soft or hard, ductile or brittle, delicate or
robust, single phase or a composite, etc.).
10.3.A Forming a Thin Slice from the Bulk
Sample
The materials you may need to thin can vary enor-
mously. Clearly, we have to treat ductile and brittlematerials differently.
(a)Ductile materials such as metals . Usually you
don’t want to introduce mechanical damage. For exam-ple, you may want to study the defect structure or thedensity of defects in processed materials. The idealmethod is to use a chemical wire/string saw, a waferingsaw (not diamond—the soft metal will dull the blade), orspark erosion (electro-discharge machining) to get athin slice <200mm. (A string saw works by passing
the string through an acid or solvent and then across the
sample until the string ‘cuts’ through the sample; for
example, you can use dilute acid to cut copper.) Youcould also roll the material to, very thin sheet, thenanneal it to remove the defects introduced by rollingbut that’s a different material-processing route.
(b)Brittle materials such as ceramics . Here there are
