Repository: Ketankham/chatbot-meta-books

File: dieter.txt (part 20 of 28)
relief ofstress inareasonable length oftimeandtheannealing ofthe
effects ofcoldwork.
The differential strains thatproduce high residual stresses alsocanbe
eliminated byplastic deformation atroom temperature. Forexample,
products such assheet, plate, andextrusions areoften stretched several
percentbeyond theyield stress torelieve differential strains byyielding.
Inother cases theresidual-stress distribution which ischaracteristic ofa
particular working operation maybesuperimposed ontheresidual-stress
pattern initially present inthematerial. Asurface which contains tensile
residual stresses mayhave thestress distribution converted intobeneficial
compressive stresses with asurface working process likerolling orshot
peening. However, itisimportant inusing thismethod ofstress relief
toselect surface working conditions which willcompletely cancel the
initial stress distribution. Forexample, itisconceivable that, ifonly
very light surface rolling wereusedonasurface which initially contained
tensile stresses, onlythetensile stresses atthesurface would bereduced.
Dangerously high tensile stresses could stillexistbelow thesurface.
Aninteresting concept istheuseofthermal stresses toreduce quench^
ingstresses. Since residual stresses result from thermal gradients pro-
duced when apart isbeing quenched, itispossible tointroduce residual
stresses ofopposite signbysubjecting acoldpiece tovery rapid heating.
This concept ofan"uphill quench" hasbeen used^ inaluminum alloys
toreduce quenching stresses byasmuch as80percent attemperatures
lowenough toprevent softening.
BIBLIOGRAPHY
Baldwin; W.M. :Residual Stresses inMetals, Twenty-third Edgar Marburg Lecture,
Proc.ASTM, vol. 49,pp.539-583, 1949.
Heindlhofer, K.:"Evaluation ofResidual Stress," McGraw-Hill Book Company,
Inc.,NewYork, 1948.
Horger, O.J.:Residual Stresses, "Handbook ofExperimental Stress Analysis,"
pp.459-469, JohnWiley&Sons, Inc.,NewYork, 1950.
Huang, T.C:Bibliography onResidual Stress,SAE Spec. Publ. SP-125, 1954;
suppl. 1,SP-167, February, 1959.
Residual Stresses, Metal Progr., vol. 68,no.2A,pp.89-96, Aug. 15,1955.
"Residual Stress Measurements," American Society forMetals, Metals Park, Ohio,
1952.
Symposium onInternal Stresses inMetals andAlloys, Inst. Metals Mon. Rept. Ser. 5,
1948.
*Typical stress-relief temperatures andtimes formany metals willbefound in
Metal Prog., vol. 68,no.2A, p.95,Aug. 15,1955.
2H.N.Hill,R.S.Barker, andL.A.Willey, Trans.ASM, vol.52,pp.657-674, 1960.

Chapter 16
STATISTICS APPLIED TO
MATERIALS TESTING
16-1.Why Statistics?
There areatleast three reasons whyaworking knowledge ofstatistics
isneeded inmechanical metallurgy. First, mechanical properties, being
structure-sensitive properties, frequently exhibit considerable variability,
orscatter. Therefore, statistical techniques areuseful, andoften even
necessary, fordetermining theprecision ofthemeasurements and for
drawing valid conclusions from thedata. The statistical methods which
apply inmechanical metallurgy areingeneral nodifferent from thetech-
niques which areused foranalysis ofdata inother areas ofengineering
and science. Mechanical metallurgy isoneofthefewareas ofmetal-
lurgy where largenumbers ofdata arelikely tobeencountered, andthere-
fore itisalogical place inwhich tointroduce theelements ofstatistical
analysis ofdata tometallurgists whomayhavehadnoother training in
thesubject. Asecond reason forconsidering statistics inconjunction
with mechanical metallurgy isthat statistical methods can assist in
designing experiments togivethemaximum amount ofinformation with
theminimum ofexperimental investigation. Finally, statistical methods
based onprobability theory havebeendeveloped toexplain certain prob-
lems inmechanical metallurgy. Theexplanation ofthe size effect in
brittle fracture andfatigue isagoodexample oftheuseofstatistical
theory inmechanical metallurgy.
Itisrecognized that thematerial which canbeincluded inasingle
chapter canhardly consist ofmore thananintroduction tothissubject.
Inorder tocover thegreatest amount ofground, noattempt hasbeen
made toinclude themathematical niceties which areusually apart of
acourse instatistics. Instead, emphasis hasbeen placed onshowing
how statistics canbeputtowork. Numerous references areincluded to
sources ofmore complete discussions andtotechniques andapplications
419

420 Applications toMaterials Testing [Chap. 16
which could notbeincluded because ofspace limitations. Itishoped
that thischapter contributes toabetter appreciation oftheusefulness of
statistics inmetallurgical research byproviding thebackground neces-
sary toseeaproblem from astatistical viewpoint andenough ofthe
standard tools ofstatistics toallow avalid analysis instraightforward
applications. Itisimportant toemphasize thatmany practical prob-
lems arejusttoocomplicated totreatbymeans ofthesimpler statistical
techniques. Inthese cases itisimportant toacquire theservices ofa
trained statistician fortheplanning oftheexperiment andtheanalysis
ofthedata.
16-2. Errors andSamples
Theactofmaking anytype ofexperimental observation involves two
types oferrors, systematic errors (which exert anonrandom bias), and
experimental, orrandom, errors. Systematic errors arise because of
faulty control oftheexperiment. Experimental, orrandom, errors are
duetolimitations ofthemeasuring equipment ortoinherent variability
inthematerial being tested. Asanexample, inthemeasurement ofthe
reduction ofarea ofafractured tensile specimen, asystematic error could
beintroduced ifanimproperly zeroed micrometer wereused formeasur-
ingthediameter, whilerandom errors would result from slight differences
infitting together thetwohalves ofthetensile specimen andfrom the
inherent variability ofreduction-of-area measurements onmetals. By
averaging anumber ofobservations therandom error willtend tocancel
out.Thesystematic error, however, willnotcancel upon averaging.
One ofthemajor objectives ofstatistical analysis istodealquantitatively
withrandom error.
When atensile specimen iscutfrom asteel forging andthereduction
ofarea isdetermined forthisspecimen, theobservation represents asam-
pleofthe"population fromwhich itwasdrawn. Thepopulation, inthis
case, isthecollection ofallpossible tensile specimens which could becut
from thisforging orfrom allother forgings which areexactly identical.
Asmoreandmore tensile specimens arecutfrom theforging andreduc-
tion-of-area values measured, thesample estimate ofthepopulation
values becomes better andbetter. However, itisobviously impractical
tosample and testtheentire forging. Therefore, oneofthemain pur-
poses ofstatistical techniques istodetermine thebest estimate ofthe
population parameters from arandomly selected sample. Theapproach
which istaken istopostulate that foreachsample thepopulation has
fixedandinvariant parameters. However, thecorresponding parameters
calculated fromsamples contain random errors, andtherefore thesample
provides onlyanestimate ofthepopulation parameters. Itisforthis

Sec.16-3] Statistics Applied toMaterials Testing 421
reason that statistical methods lead toconclusions having agiven proba-
hiliiij ofbeing correct.
16-3. Frequency Distribution
When alargenumber ofobservations aremade from arandom sample,
amethod isneeded tocharacterize thedata. Themostcommon method
istoarrange theobservations intoanumber ofequal-valued class intervals
anddetermine thefrequency oftheobservations falling within each class
interval. InTable 16-1, outofatotal sample of449measurements of
Table 16-1
Frequency Tabulation ofYield Strength ofSteelj
Yield

422 Applications toMaterials Testing [Chap. 16
70

Sec. 16-3] Statistics Applied toMaterials Testing 423
measurements (Fig. 16-1). This type ofbardiagram isknown asa
histogram. Asthenumber ofobservations increases, thesizeoftheclass
interval canbereduced untilweobtain thelimiting curve which repre-
sents thefrequency distribution ofthesample (Fig. 16-2). Note thatmost
ofthevalues ofyield strength fallwithin theinterval from 126,000 to
134,000 psi.
Ifthefrequency ofobservations ineach class interval isexpressed as
apercentage ofthetotalnumber ofobservations, theareaunder afre-
quency-distribution curve which isplotted onthisbasis isequal tounity
(Fig. 16-3). Theprobabihty thatasinglerandom measurement ofyield
strength willbebetween thevalueXiandaslightly higher valueXi+AX
isgivenbytheareaunder thefrequency-distribution curve bounded by
these two limits. Similarly, theprobability that asingle observation
20

424 Applications toMaterials Testing
100fChap. 16
114 118 122 126 130 134 138 142 146
Yield strength, 1,000 psi
Fig.16-4. Cumulative frequency distribution.
distribution issometimes preferred toafrequency distribution because
itismuch lesssensitive than thefrequency distribution tothechoice of
class intervals.
16-4. Measures ofCentral Tendency andDispersion
Afrequency distribution such asthat ofFig. 16-2canbedescribed
withnumbers which indicate thecentral location ofthedistribution and
howtheobservations arespread outfrom thecentral region (dispersion).
Themostcommon andimportant measure ofthecentral value ofanarray
ofdata isthearithmetic mean, oraverage. Themean ofXi,X2, • • •,
Xnobservations isdenoted byXand isgiven by
XIx.
(16-1)
Thearithmetic mean isequal tothesummation oftheindividual obser-
vations divided bythetotalnumber ofobservations, n. Ifthedata are
arranged inafrequency table, asinTable 16-1, themean canbemost

Sec.16-4] Statistics Applied toMaterials Testing 425
conveniently determined from
k
X=^^^ (16-2)
where /»isthefrequency ofobservations inaparticular class interval
withmidpoint X,.Thesummation istaken over allclass intervals (see
Table 16-1, column 4).Equation (16-2) isanapproximation toEq.
(16-1).
Two othercommon measures ofcentral tendency arethemodeandthe
median. Themode isthevalue oftheobservations which occurs most
frequently. Themedian isthemiddle value ofagroup ofobservations.
Forasetofdiscrete data themedian canbeobtained byarranging the
observations innumerical sequence anddetermining which value falls in
themiddle. Forafrequency distribution themedian isthevalue which
divides theareaunder thecurve intotwoequal parts. Themean and
themedian arefrequently close together; but ifthere areextreme values
intheobservations (either high orlow), themean willbemore influenced
bythese values than themedian. Asanextreme example, thesituation
sometimes arises infatigue testing thatoutofagroup ofspecimens tested
atacertain stress afewdonot failinthetime allotted forthetestand
therefore theypresumably have infinite lives. These extreme values
could notbegrouped with thefailed specimens tocalculate amean
fatigue life; j^etthey could beconsidered indetermining themedian.
Thepositions ofthemean, median, andmode areindicated inFig. 16-2.
Themost important measure ofthedispersion ofasample isgiven by
thevariance s^.
I(Xi-xy
s'='^(16-3)w—1
Theterm Xi—Xisthedeviation ofeach observation Xifrom the
arithmetic meanXofthenobservations. Thequantity n—1inthe
denominator iscalled thenumber ofdegrees offreedom and isequal to
thenumber ofobservations minus thenumber oflinear relations between
theobservations. Since themean represents onesuch relation, thenum-
ber ofdegrees offreedom forthevariance about themean isn—1.
Forcomputational purposes itisoften convenient tocalculate thevari-
ancefrom thefollowing relation:
n
n{n—1)

426 Applications toMaterials Testing [Chap. 16
When thedata arearranged inafrequency table, thevariance canbe
most readily computed from thefollowing equation:
k \2
2fiXi-d/'^')
s'=
n—I(16-5)
Indealing with thedispersion ofdata itisusual practice towork with
thestandard deviation s,which isdefined asthepositive square root
ofthevariance.
s=I(X,-xy
1(16-6)
Sometimes itisdesirable todescribe thevariability relative tothe
average. The coefficient ofvariation visused forthispurpose.
(16-7)
Ameasure ofdispersion which issometimes usedbecause ofitsextreme
simplicity istherange. Therange issimply thedifference between the
largest andsmallest observation. Therange doesnotprovide asprecise
estimates asdoesthestandard deviation.
16-5. TheNormal Distribution
Many physical measurements follow thesymmetrical, bell-shaped
curve ofthenormal, orGaussian, frequency distribution. Repeated
measurements ofthelength ordiameter ofabarwould closely approxi-
mate thisfrequency distribution. The distributions ofyield strength,
tensile strength, andreduction ofareafrom thetension testhave been
found tofollow thenormal curve toasuitable degree ofapproximation.
Theequation ofthenormal curve is
viX)1^exp
aVSTT \{^)(16-8)
where p(X) istheheight ofthefrequency curve corresponding toan
assigned value X, fxisthemean ofthepopulation, and <yisthestandard
deviation ofthepopulation.^
Thenormal frequency distribution described byEq. (16-8) extends
fromX=—octoX= +ooand issymmetrical about fx.Theconstant
Itshould benoted that o-isused fornormal stress intheother chapters ofthisbook.

Sec. 16-5] Statistics Applied toMaterials Testing 427
l/o-\/27r isused tomake theareaunder thecurve equal unity. Figure
16-5shows thestandardized normal curvewhen /x=and o-=1.The
parameter z,defined byEq. (16-9), iscalled thestandard normal deviate.
z=^^^^(16-9)
Forthis case, theequation ofthenormal curve becomes
(16-10)
The total areaunder thecurve inFig. 16-5 isequal tounity. The rela-
tivefrequency ofavalue ofzfalling between —ooandaspecified value

428 Applications toMaterials Testing [Chap. 16
Table 16-2
Areas under Standardized Normal Frequency Curve
z=X—n/a Area
-3.0

16-5] Statistics Applied toMaterials Testins 429
pies aretaken from thepopulation, they willeach ingeneral yield a
different value ofmean A"andstandard deviation s.Thesample values
ofthemean will,however, benormally distributed about thepopulation
mean fx.The central-limit theorem ofstatistics provides amethod for
estimating thepopulation mean nandstandard deviation a.According
tothistheorem, ifA"isthemean value ofarandom sample ofnobserva-
tionsAisnormally distributed about thepopulation mean with astand-
arddeviation (r/\/n. With thisasabasis, itispossible todetermine the
confidence limits within w^hich thesample mean approaches thepopulation
mean toacertain level ofcertainty.
99.99
99.9
99
.95
I90
I80^70
I60
50
=40
130
20o
t 10
I5
I2
1
0.5
0.2
0.1
0.05
0.01

430 Applications toMaterials Testing [Chap. 16
arenormally distributed about fxwithastandard deviation (x/\/n, wecan
conclude that95percent ofthetime themean ofthepopulation willbe
within theintervalX±1.96a-/\/n. Since thesample estimate ofthe
variance s-cannot besubstituted forthepopulation variance o-^when the
sample size issmall, itisnecessary tobase thecalculation^ onthesam-
pling distribution ofthestatistic known as t.From thestandpoint of
calculation, thismeans onlythattheconstant changes withsample size.
Foragiven confidence level thetruemean ofthepopulation lieswithin
theintervalX±ts/\/n, where values oftareobtained fromTable 16-3.
Table 16-3
Values of tforDetermining theConfidence Limits ofXand s
Confidence

Sec.16-6] Statistics Applied toMaterials Testins 431
distribution' without destroying itsstatistical usefulness. The central-
limittheorem shows thatanormal frecjuency distribution istobeexpected
when theeffect being observed results from averaging theeffects ofa
whole series ofvariables. However, iftheeffect being observed isdue
tothesmallest orlargest ofanumber ofvariables, anextreme-value distri-
bution istobeexpected. Iffailure isduetooneweakest link ortoa
number ofmore orlessequally weak links, theextreme-value distribution
would apply.
Theapplication oftheextreme-value distribution toengineering prob-
lems hasbeen largely theresult ofthework ofE.J.Gumbel.^ This
theory hasbeenused topredict themaximum wind velocity orthecrest
offloods (largest values) andthefatigue lifefora0.1percentprobability
offailure (smallest value). While themathematical details ofthe
extreme-value theory areoutside thescope ofthischapter, anidea of
theconcept canbeobtained from anexample. Consider agroup of
fatigue specimens tested tofailure ataconstant stress. Thedistribution
offatigue lifeobtained from thissample canbeconsidered tobean
extreme-value distribution ifitisassumed thateach specimen which
failed represents theweakest outofalargenumber ofspecimens tested
tothesame particular number ofcycles ofstress reversal. Methods of
using theextreme-value distribution with fatigue datahave been devel-
oped,^ andextreme-value probability paper isavailable forplotting the
results.
Aspecial type ofextreme-value distribution istheWeibull distri-
bution.^ For thisfrequency distribution, thecumulative-distribution
function isgiven by
(^)P(X)=1-exp-^^-^^ (16-12)
where P(X) istheprobability thatavalue lessthanXwillbeobtained,
Xn isthevalue ofXforwhich P(X)=0,andXoandmareempirically
determined constants. This equation gives acumulative-distribution
curve which resembles that foranormal distribution except thatWeibull's
distribution hasafinite lower limit X„. Weibull's distribution hasbeen
used todescribe theyield-strength distribution ofsteelandthefatigue
1Foradiscussion ofthetruncated normal distribution, seeHald, op. cit.,pp.144-
151;A.C.Cohen, J.Am. Statist. Assoc, vol. 44,pp.518-52-5, 1949.
2E.J.Gumbel, Statistical Theory ofExtreme Values andSome Practical Applica-
tions, Natl. Bur.Standards Appl. Math. Ser.33,Feb. 12,1954; Probability Tables for
theAnalysis ofExtreme-value Data, Natl. Bur.Standards Appl. Math. Ser. 22,July
6,1953; seealso J.Lieblein, NACA Tech. Note 3053, January, 1954.
3A.M.Freudenthal andE.J.Gumbel, Proc. Intern. Conf. Fatigue ofMetals, Lon-
don, 1956, pp.262-271.
'W.Weibull, J.Appl. Meek., vol. 18,pp.293-297, 1951, vol. 19,pp.109-113, 1952.

432 Applications toMaterials Testing [Chap. 16
lifeatconstant stress. Itappears tobeparticularly well suited to
describing thedistribution offatigue lifeofbearings.^
When amass ofmechanical testdata isanalyzed toselect reliable
design values, thedesign engineer isusually interested inestablishing
thesmallest values oftheproperty being tested, sothatthedesign canbe
based onconservative yetrealistic strength values. Forexample, the
designer might beinterested inknowing thevalue ofyield strength which
would beexceeded by99.9percent ofthespecimens, while themetal-
lurgist who istrying toimprove theyield strength byheattreatment
would bemainly interested inknowing themean andstandard deviation
ofhistestvalues. Ofcourse, thevalue ofyield strength which would be
exceeded by99.9percent ofthespecimens canbecalculated from the
sample observations provided thatthefrequency distribution oftheobser-
vations isknown andtheobservations faithfully follow thisdistribution.
Unfortunately, although most mechanical property data fitanormal or
log-normal frequency distribution over thecentral region ofprobability,
atthetails orextremes ofthedistribution appreciable deviations usually
occur. Amean andstandard deviation canbedetermined fromany set
ofobservations bythemethods described previously, regardless ofthe
nature ofthefrequency distribution, andeven iftheobservations deviate
considerably from anormal distribution, thepowerful statistical tests
described inthenext section can stillbeusedwith relatively little error.
Ontheother hand, estimates oftheprobability offailure arenotvalid
outside theregions inwhich thedata areknown tofitthefrequency
distribution. The prediction ofvalues atlowprobabilities offailure,
e.g.,the0.1percent level, onthebasis oftheassumption thatthedata
follow thenormal distribution inthisregion canlead toconsiderable
error. Further, because ofthelargenumber oftests required tomake
anexperimental determination ofthestress which gives a1or0.1per
cent probability offailure, there arefewexperimental observations in
theextreme regions which canbeused forguidance. While extreme-
value statistics have notyetmetwith universal acceptance, thisapproach
isthemost reasonable indeahng with small probabilities offailure.
16-7. Tests ofSignificance
Animportant feature ofstatistical analysis istheability, through tests
ofsignificance, tomake comparisons anddraw conclusions with agreater
assurance ofbeing correct than iftheconclusions hadbeenbased onlyon
intuitive interpretation ofthedata. Most ofthecommon statistical tests
ofsignificance arebased ontheuseofthenormal distribution, sothat it
^J.Lieblein andM.Zelen, J.Research Natl. Bur. Standards, vol. 57,pp.273-316,
1956.

Sec.16-7] Statistics Applied toMaterials Testing 433
isadistinct advantage ifthetestdataconform tothisfrequency distri-
bution. Acommon problem which isreadily treated bymeans oftests
ofsignificance istodetermine whether themeans and/or standard devi-
ations oftwosamples drawn from essentially thesame population really
differ significantly orwhether theobserved differences areduetorandom
chance. Instatistics theterm significant difference isusedmuch more
precisely than ineveryday usage. Indetermining whether ornottwo
statistics aresignificantly different itisalways necessary tospecify the
probability ofthetestpredicting anerroneous conclusion. This isknown
asthe level ofsignificance. Forexample, ifthetest ofsignificance is
made atthe5percent level ofsignificance there is1chance in20that
anerroneous conclusion would bereached bythetest.
Difference between TwoSam-pie Standard Deviations
Itisoften ofinterest toknow whether ornotthevariability ofoneset
ofmeasurements differs significantly from that ofanother setofdata.
Forexample, itmay beimportant toknow whether ornotacertain
metallurgical condition shows more scatter infatigue lifethan another
treatment orwhether ornotthescatter issignificantly different athigh
stresses andatlow stresses. The test ofsignificance which isused for
thissituation istheFtest.
Let Sibethestandard deviation forasample sizeWifrom the first
population, and letS2andn^bethesame terms forthesecond population.
Thefollowing ratio isdetermined, where Si^>§2^:
F='A(16-13)
TheFratio obtained from Eci. (16-1.3) iscompared with tables ofthe
Fdistribution.' Thetable corresponding totheselected level ofsignifi-
cance isused. This table isbased onthenumber ofdegrees offreedom,
which forthiscase isonelessthan thesample size. Thetable isentered
across thetopforthedegrees offreedom forthenumerator intheFratio
andalong theleft-hand edge forthedegrees offreedom forthedenomi-
nator. Where thiscolumn androw intersect, wegetthevalue ofthe
Fratio. Iftheratio calculated inEq.(16-13) isgreater than theFratio
obtained from thetable, thetwo sets ofstandard deviations aresignifi-
cantly different atthechosen level ofsignificance. Note that, asthe
level ofsignificance israised (less riskofmaking anerroneous decision),
thegreater must betheFratiodetermined from Eq.(16-13). Forexam-
ple,forni=no=21,theFtables give2.12 atthe5percent leveland
2.94 atthe 1percent level ofsignificance.
1M.Merrington andC.M.Thompson, Biometrika, vol. 33,p.73,1943; seealso
Dixon andMassey, op. cit.,pp.310-313.

434 Applications toMaterials Testing [Chap. 16
Difference between TwoMeans
Sample Standard Deviations NotSignificantly Different. IftheFtest
shows that thestandard deviations ofthetwosamples arenot signifi-
cantly different, thefollowing procedure canbeused todetermine whether
ornotthere isasignificant difference between themeans ofthetwosam-
plesXiandX2 :First, thevariance ofthetwosamples incommon should
bedetermined.
2^(ni—l)gi^ -h(n2-l)s2^
^1+W2—2
Then avalue forthe tstatistic canbedetermined.(16-14)
Ifthevalue of tdetermined from Eq.(16-15) isgreater than thevalue
obtained from tables ofthe tdistribution^ atthespecified level ofsignifi-
cance andwith thedegrees offreedom equal toni-\-n^—2,there isa
significant difference between themeans.
Sample Standard Deviations Significantly Different. IftheFtestshows
thatthestandard deviations ofthetwosamples aresignificantly different,
itisnotcorrect todetermine acommon variance. Thevalue of tis
determined from Eq. (16-16), andavalue ofciscalculated from Eq.
(16-17) touseindetermining thenumber ofdegrees offreedom (d.f.)
which isusedwith the ttables.
^=/2/^^—27~ul(16-16)
c=./^Y''\/(16-17)
d.f.=siV^i+S2^/n2
^(1-cr(16-18)
ni—1 n2—1
Nonparametric Tests ofSignificance
TheFtestandthe ttestdepend ontherequirement that thepopu-
lations areagoodapproximation tothenormal distribution. Techniques
which donotdepend onthemathematical form ofthefrequency distri-
bution areavailable. These nonparametric methods may beuseful in
caseswhere thedata aretoomeager toallow anestimate ofthefrequency
distribution tobemade. However, because theydonotdepend onany
sampling distribution, they are lesspowerful than themethods which
havebeen described above. Only abrief description ofsome ofthenon-
1Ibid., p.307.

Sec.16-8] Statistics Applied toMaterials Testins 435
parametric techniques canbegiven here. For details, reference should
bemade totheoriginal sources.
Therank test^arranges thetwosamples innumerical orderandassigns
rank numbers. The totals oftherank foreachsample arecompared
with tables todetermine whether ornotasignificant difference exists.
Therun test"-arranges allvalues frombothsamples inascending order.
Thenumber of"runs" from eachsample aredetermined, andbycom-
paring with tables, itcanbefound whether ornottheobservations of
both samples have beendrawn from thesame population. Toillus-
trate themeaning oftheterm run, iftwosamples AandBare
arranged inorder togive theseriesABAABBAAABB, there are six
runsA-B-AA-BB-AAA-BB inthis series.
Theconfidence interval forthemedian ofapopulation canbeobtained
very readily without anyconsideration ofthedistribution function ofthe
population. Iftheobservations arelisted inascending order, weknow
with great certainty thatthemedian ofthepopulation liesbetween the
smallest andlargest observation. Asweapproach thecentral value of
thesample, ourdegree ofcertainty decreases. Tables areavailable^ for
predicting atvarious levels ofconfidence and fordifferent sample sizes
what values inthearray thepopulation median would beexpected tolie
between. Forexample, ifn=15,thefourth andtwelfth observations
areconfidence limits ofmore than 95percent forthepopulation median,
while ifn=50,thepopulation median will liebetween theeighteenth
andthirty-third observation.
16-8. Analysis ofVariance
The statistical tests ofsignificance discussed intheprevious section
dealonlywith theanalysis ofasingle factor attwodifferent levels. For
example, byusing themethods oftheprevious section, onecould deter-
mine whether thetransverse reduction ofarea issignificantly different
fordifferent forging reductions orfordifferent heat treatments. How-
ever, todetermine theinteraction between thetworequires theanalysis
ofvariance. Onemethod* ofanalysis ofvariance willbedescribed below
bymeans ofasimplified illustrative example.
Table 16-4gives thevalues ofRAT forahypothetical situation where
tensile testsweredetermined from forgings with 10:1and30:1 forging
'F.Wilcoxon, "Some Rapid Approximate Statistical Procedures," American
Cyanamid Co.,NewYork, 1949.
2Dixon andMassey, op. cit.,pp.25-1-255.
3Ibid., table 25,p.360.
*Based onaprocedure given byC.R.Smith, Metal Progr., vol. 69,pp.81-86,
February, 1956.

436 Applications toMaterials Testing [Chap. 16
reductions, withandwithout ahomogenization heattreatment. Weare
interested inanswering thefollowing questions.
1.Isthere asignificant difference inRAT fora10:1and30:1forging
reduction?
2.Isthere asignificant difference inRATbetween aforging which was
given nohomogenization treatment andonegiven thehomogenization
treatment?
3.Isthere asignificant interaction between forging reduction and
homogenization which affects thelevel ofRAT?
Table 16-4
Effect ofForging Reduction andHomogenization Treatment on
Transverse Reduction ofArea (RATj
Homogenization

Sec.16-8] Statistics Applied toMaterials Testing 437
Thefollowing computations aremade from Table 16-4:
1.Totalsum ofsquares (TSS)
where ^X^j isthesummation ofthesquare ofallreadings, or
TSS=16,208.67 -J^l;^l\ =422.09
2.Subtotal sum ofsquares (SSS)
4^--7^(16-20)m klm.
ggg^(140.7)^+(126.9)--+(140.8)^+(153.5)^ _(561.9)'^ ^^^^^^
5 20"
3.Within-cells sum ofsquares (WSS)
WSS=TSS-SSS (16-21)
WSS=422.09-70.82=351.27
4.Between-columns sum ofsquares (BCSS)
y7^2 712
BCSS=^-if-(16-22)Im klm
^^^^(281.5)^+(280.4)^ (561.9)^ „_
5.Between-rows sum ofsquares (BRSS)
y/T12 7^2
BRSS=^-fy- (16-23)km klm
(267.6)^^+(294.3)=^ (561.9)^ _^^'^^=2IO 20^"
6.Interaction sum ofsquares (ISS)
ISS=SSS-BCSS-BRSS (16-24)
ISS=70.82-0.06-35.65=35.11
Once thecomputations aremade, theresults canbeentered inan
analysis-of- variance table such asTable 16-5. Values ofmean square
areobtained bydividing thevalues ofsum ofthesquares bytheir respec-
tivedegrees offreedom. Todetermine whether ornotthere aresignifi-

438 Applications toMaterials Testing [Chap. 16
cant differences between thecolumns androwsandinteractions between
thetwo,therespective mean squares areused intheFtest. Forexample,
todetermine whether ornotthere isasignificant interaction between
forging reduction andhomogenization treatment, thefollowing Fratio is
determined:
interaction mean squareF=
F=within-cells mean square
35.11
21.92=1.61
Acheck oftables oftheFdistribution atthe5percent level ofsignifi-
cance shows that theFratiomust exceed 4.49 forthevariability tobe
significant. Therefore, there isnosignificant interaction between these
twovariables.
Table 16-5
Analysis ofVariance
Source ofvariability

Sec.16-9] Statistics Applied toMaterials Testing 439
with thedesired expenditure oftimeandmoney. Thiscanbestbedone
through thecombined efforts ofastatistician andtheengineer during
theplanning stage oftheresearch project. Only abrief introduction to
commonly used statistical designs ofexperiments canbegiven inthis
section. Fordetails thereader isreferred toseveral excellent texts on
this subject.^
Inanyexperimental program involving alargenumber oftests, itis
important torandomize theorder inwhich thespecimens areselected for
testing. Byrandomization wepermit anyoneofthemany specimens
involved intheexperiment tohaveanequal chance ofbeing selected for
agiven test. Inthisway, biasduetouncontrolled second-order varia-
bles isminimized. Forexample, inanyextended testing program errors
canarise overaperiod oftimeowing tosubtle changes inthecharacter-
istics ofthetesting equipment orintheproficiency oftheoperator ofthe
test. Intaking metal specimens from large forgings oringots thepossi-
bility ofthevariation ofproperties with position intheforging must be
considered. Iftheobjective ofthetest istomeasure theaverage proper-
tiesoftheentire forging, randomization ofthetestspecimens willmini-
mize variability duetoposition intheforging.
Oneway ofrandomizing abatch ofspecimens istoassign anumber to
eachspecimen, putasetofnumbered tagscorresponding tothespecimen
numbers inajar,mixthem thoroughly, andthenwithdraw numbers from
thejar.Each tagshould beplaced back inthejarafter itiswithdrawn
toallow anequal probability ofselecting thatnumber. Theconsiderable
labor which isinvolved inthisprocedure canbeminimized byusing a
table ofrandom numbers. The firstnumber isselected byplacing your
finger onanumber with your eyes closed. Fortwo digit numbers,
thenextnumber inthetable willbefound onthepage corresponding
tothe first digit ofthenumber inthecolumn given bythesecond digit.
This procedure isrepeated overandover until allthespecimens are
selected.
Intheearly stages ofaresearch project itisfrequently important to
determine what aretheimportant factors intheproblem under study
andwhat istherelative importance ofeach ofthese factors. Theuseof
afactorial design inplace oftheconventional approach ofchanging each
factor oneatatime willprovide amore efficient answer. Assume that
theproblem istodetermine theeffect ofboron andnickel content onthe
yield strength ofahigh-strength steel. Inthe first trialeach factor will
beinvestigated attwo levels. Table 16-6indicates thatthree runswould
'K.A.Brownlee, "Industrial Experimentation," 4th ed.,Chemical Publishing
Company, Inc.,NewYork, 1952; O.L.Davies, "The Design andAnalysis ofIndus-
trialExperiments," Oliver&Boyd, Ltd.,Edinburgh andLondon, 1954;W.G.Cochran
andG.M.Cox,"Experimental Designs," John Wiley&Sons, Inc.,New York, 1950.

440 Applications toMaterials Testing [Chap. 16
berequired bytheconventional approach ofvarying each factor oneat
atime. Bycomparing run 1withrun 2,wecanfindtheeffect ofvarying
theboron content atconstant nickel content. Comparing run 1with
run3gives theeffect ofvarying thenickel content foraconstant boron
content. Forthisdesign, onecontrol experiment, run 1,isused tojudge
Table 16-6
Design ofExperiment Based onConventional One-at-a-time Variation
OFEach Factor
Factor

Sec.1610] Statistics Applied toMaterials Testing 441
The illustration given above represents thesimplest case ofafactorial
design. Thenumber ofruns required inafactorial design isequal to
thenumber oflevels raised tothepower ofthenumber offactors being
investigated. Thus, ifwewere interested infourvariables atfour levels,
256runswould berequired. Thevery rapid rate atwhich thenumber
ofruns required byafactorial design increases with small increases in
thenumber ofeither variables orlevels isthechief disadvantage ofthis
type ofexperimental design. However, thedisadvantages ofsimple fac-
torial design areovercome toagreat extent byamodification known
asfractional replication.^ Thenumber ofruns required issubstantially
reduced without greatly affecting thepower ofthemethod. Themain
sacrifice isinruns which, ifincluded, would provide information on
higher-order interactions between thevariables. The construction of
fractional replicate designs iscovered intheforegoing reference and ina
number ofothers.^
16-10. Linear Regression
Theterm regression isused instatistics torefer tothedetermination
ofafunctional relationship between oneormore independent variables
Xiandadependent variable Yi.Regression techniques areordinarily
usedwhere itisassumed that afixed butunknown relationship exists
between theXandYpopulations buttherandom errors inthemeasure-
ments prevent areliable determination oftherelationship byinspection.
Anexample might bethedetermination oftherelationship between
tensile strength (F)andBrinell hardness (.Y). Inthissection only the
simplest case oflinear regression willbeconsidered. This isalso called
themethod ofleast squares because thelinewhich results from theanaly-
sishastheproperty thatthesum ofthesquares ofvertical deviations of
observations from this line issmaller than thecorresponding sum ofthe
squares ofdeviations fromanyother line. Multiple regression, where
there aretwoormore independent variables intheregression equation,
isanextension ofthisanalysis, andcurvilinear regression, where acurved
line isfitted tothedata, isafurther refinement.
Frequently, theterm correlation isused inconjunction with regression.
Aclear distinction should bemade between regression and correlation.
Regression deals with thesituation where there isaclear distinction
between thedependent andindependent variables, while correlation deals
with therelationship between twoormore setsofdatawhich vary jointlj'.
'D.J.Finney, Ann. Eugenics, vol. 12,pp.291-301, 1945.
2K.A.Brownlee, B.K.Kelly, andP.K.Loraine, Biometrika, vol. 35,pts. Ill,IV,
pp.268-276, 1948; A.L.Davies andW.A.Hay, Biometrics, vol. 6,no.3,pp.233-249,
1950.

442 Applications toMaterials Testing [Chap. 16
Alinear-regression equation between thedependent variable Yand
theindependent variableXisgiven by
Y=a+b(X-X) (16-25)
i=n
where a='-^—=Y (16-26)n
nIX.Y,-(IX,)\l F.)
b=-^^ '-^^ i=i(16-27)
nlX^-(l X.y
1=1 1=1
Themeasure ofthevariation oftheobserved value ofYfrom thevalue
calculated from theregression equation iscalled thestandard error of
estimate Syx. Itplays therole ofthestandard deviation inregression
analysis.
s,.= '(s,2-b's.') (16-28)
Thequantity which determines how welltheregression equation fitsthe
experimental data isthecorrelation coefficient r.Avalue ofrclose tozero
indicates thattheregression line isincapable ofpredicting values ofY,
while avalue close tounity indicates nearly perfect prediction.
n n n
nIX.F,-JX,2Y,
r=-^^ ^^^ '^—(16-29)
ftOx<>y
16-11. Control Charts
Astatistical technique which hasproved very useful forroutine analy-
sisofdata isthecontrol chart. Theuseofthistechnique isbased onthe
viewpoint thatevery manufacturing process issubject totwosources of
variation, chance variation andvariation duetoassignable causes. The
control chart isagraphical method ofdetecting thepresence ofvariation
which isgreater than thatexpected asaresult ofchance. The control
chart isoneimportant method which isused inthebranch ofapplied
statistics known asquality control.^
The useofthecontrol chart canbestbedescribed bymeans ofan
1E.L.Grant, "Statistical Quality Control," 2ded.,McGraw-Hill BookCompany,
Inc.,NewYork, 1952.

Sec.16-11] Statistics Applied toMaterials Testing 443
illustration. Consider acommercial heat-treating operation where bear-
ingraces arebeing quenched andtempered inaconveyor-type furnace
onacontinuous 24-hr basis. Every 2hrtheRockwell hardness ismeas-
uredon10bearing races todetermine whether ornottheproduct con-
forms tothespecifications. Themean ofeachsampleXiscomputed
andthedispersion isdetermined bycomputing therange R.Aseparate
control chart iskept forthemean andtherange (Fig. 16-7). Theaver-
ageofthesample means, /x,andthemean ofthesample values ofthe
47
46-
45
43
42
41
40Rockwell Chardness
UCL
LCL
J I IL
2 4 6 8 10 12 14
Batch number
UCL
LCL
2 4 6 8 10 12 14
Batch number
Fig.16-7. Control charts forXandR.
range, R,are firstdetermined. Next, thecontrol limits aredetermined.
Points which falloutside thecontrol limits indicate thatthevariation is
greater thanwould beexpected solely from chance andthat corrective
action should betaken tobring theprocess into control.
Thedetermination oftheupper control limit(UCL) andthelower
control limit(LCL) forthemean andtherange isgreatly simplified by
theuseoftables developed byShewart. 'Thecontrol limits fortherange
andthemeans fora1percentchance ofthesample value exceeding the
control limits duetorandom chance canbedetermined fromTable 16-8.
'W.A.Shewart, "Economic Control ofQuality ofManufactured Product," D.Van
Nostrand Company, Inc., Princeton, N.J., 1931.

444 Applications toMaterials Testing
Fortherange
ForthemeansUCL=DuR
LCL=DlR
UCL=M+A^R
LCL=M-A2R[Chap. 16
(16-30)
(16-31)
Table 16-8
Multipliers forUse inDetermining Control Limits
OFControl Charts f
Sample
size

Sec.16-12] Statistics Applied toMaterials Testing 445
Therefore, thebrittle-fracture strength isdetermined, notbyanaverage
value ofthedistribution ofimperfections, butbytheone,mostdangerous
imperfection. This concept ofbrittle fracture iscalled theweakest-link
concept indirect analogy with thefactthat thestrength ofachain is
determined bythestrength ofitsweakest link. Theexistence ofasize
effect arises quite naturally from thisconcept. Ifthecrack density of
thematerial isassumed constant, asthevolume ofthespecimen increases
thetotalnumber ofcracks alsoincreases andtherefore theprobability of
encountering asevere crack isincreased. Ifthe stress distribution
imposed bythetestmethod isnonuniform, asinbending ortorsion, the
analysis must bebased onthesurface area.
Theproblem ofrelating thecrack distribution tothefracture strength
isoneoffinding thedistribution function ofthesmallest value ofstrength
asafunction ofthenumber ofcracks A''foragiven distribution function
ofcrack sizes. Frequently, thedistribution ofcrack size isassumed to
beGaussian. This implies thattheprobability ofhaving asmall defect
isthesame astheprobability ofoccurrence ofalarge defect. The
mathematics forthiscrack distribution hasbeenworked outbyFrenkel
andKontorova.^ ForaGaussian distribution ofthestrength ofthe
weakest element thestrength should decrease linearly with increasing
(logVy^,whereVisthevolume ofthespecimen. WeibuU's distribution
function (see Sec. 16-6) hasalsobeen used todescribe thedistribution
