Repository: Ketankham/chatbot-meta-books

File: fracture-book.txt (part 20 of 34)
Weldments have a highly heterogeneous microstructure. Fracture toughness can vary considerablyover relatively short distances. Thus, it is important to take great care in locating the fatigue crackin the correct region. If the fracture toughness test is designed to simulate an actual structural ﬂaw,the fatigue crack must sample the same microstructure as the ﬂaw. For a weld procedure qualiﬁcationor a general assessment of a weldment’s fracture toughness, location of the crack in the most brittleregion may be desirable, but it is difﬁcult to know in advance which region of the weld has thelowest toughness. In typical C–Mn structural steels, low toughness is usually associated with thecoarse-grained heat-affected zone (HAZ) and the intercritically reheated HAZ. A microhardnesssurvey can help identify low toughness regions because high hardness is often coincident withbrittle behavior. The safest approach is to perform fracture toughness tests on a variety of regionsin a weldment.
Once the microstructure of interest is identiﬁed, a notch orientation must be selected. The two
most common alternatives are a through-thickness notch and a surface notch, which are illustrated inFigure 7.35. Since full-thickness specimens are desired, the surface-notched specimen should be asquare section ( B × B), while the through-thickness notch will usually be in a rectangular ( B × 2B)
specimen.
For weld metal testing, the through-thickness orientation is usually preferable because a variety
of regions in the weld are sampled. However, there may be cases where the surface-notchedspecimen is the most suitable for testing the weld metal. For example, a surface notch can samplea particular region of the weld metal, such as the root or cap, or the notch can be located in aparticular microstructure, such as unreﬁned weld metal.
Notch location in the HAZ often depends on the type of weldment. If welds are produced solely
for mechanical testing, for example, as part of a weld procedure qualiﬁcation or a research program,FIGURE 7.34 The gull-wing conﬁguration for weldment specimens with excessive curvature. Taken from
Dawes, M.G., Pisarski, H.G., and Squirrell, H.G., ‘‘Fracture Mechanics Tests on Welded Joints.’’ ASTM STP
995, American Society for Testing and Materials, Philadelphia, PA, 1989, pp. II-191–II-213.
1656_C007.fm  Page 335  Monday, May 23, 2005  5:54 PM
336 Fracture Mechanics: Fundamentals and Applications
the welded joint can be designed to facilitate HAZ testing. Figure 7.36 illustrates the  K and half-
K preparations, which simulate double- V and single- V welds, respectively. The plates should be
tilted when these weldments are made, to have the same angle of attack for the electrode as in an
actual single- or double- V joint. For fracture toughness testing, a through-thickness notch is placed
in the straight side of the  K or half- K HAZ.
In many instances, fracture toughness testing must be performed on an actual production
weldment, where the joint geometry is governed by the structural design. In such cases, a surfacenotch is often necessary for the crack to sample sufﬁcient HAZ material. The measured toughnessis sensitive to the volume of HAZ material sampled by the crack tip because of the weakest-linknature of cleavage fracture (see Chapter 5). 
Another application of the surface-notched orientation is the simulation of structural ﬂaws.
Figure 7.37 illustrates HAZ ﬂaws in a structural weld and a surface-notched fracture toughnessspecimen that models one of the ﬂaws.
Figure 7.37 demonstrates the advantages of allowing a range of a/W ratios in surface-
notched specimens. A shallow notch is often required to locate a crack in the desired region,but most existing ASTM standards do not allow a/W ratios less than 0.45. Shallow-notched
fracture toughness specimens tend to have lower constraint than deeply cracked specimens, asFIGURE 7.35 Notch orientation in weldment specimens. (a) through-thickness notch and (b) surface notch.
Taken from Dawes, M.G., Pisarski, H.G., and Squirrell, H.G., ‘‘Fracture Mechanics Tests on Welded Joints.’’
ASTM STP 995, American Society for Testing and Materials, Philadelphia, PA, 1989, pp. II-191–II-213.
FIGURE 7.36 Special weld joint designs for fracture toughness testing of the heat-affected zone (HAZ).
Taken from Dawes, M.G., Pisarski, H.G., and Squirrell, H.G., ‘‘Fracture Mechanics Tests on Welded Joints.’’
ASTM STP 995, American Society for Testing and Materials, Philadelphia, PA, 1989, pp. II-191–II-213.
1656_C007.fm  Page 336  Monday, May 23, 2005  5:54 PM
Fracture Toughness Testing of Metals 337
Figure 3.28 and Figure 3.44, illustrate. Thus, there is a conﬂict between the need to simulate a
structural condition and the traditional fracture mechanics approach, where a toughness value issupposed to be a size-independent material property. One way to resolve this conﬂict is throughconstraint corrections, such as that applied to the data in Figure 3.44 and Figure 3.45.
7.7.3 F ATIGUE  PRECRACKING
Weldments that have not been stress relieved typically contain complex residual stress distributionsthat interfere with fatigue precracking of fracture toughness specimens. Tensile residual stressesaccelerate fatigue crack initiation and growth, but compressive stresses retard fatigue. Since residualstresses vary through the cross section, fatigue crack fronts in as-welded samples are typically verynonuniform.
Towers and Dawes [38] evaluated the various methods for producing straight fatigue cracks in
welded specimens, including reverse bending, high  R ratio, and local compression.
The ﬁrst method bends the specimen in the opposite direction to the normal loading conﬁgu-
ration to produce residual tensile stresses along the crack front that counterbalance the compressivestresses. Although this technique gives some improvement, it does not usually produce acceptablefatigue crack fronts.
The R ratio in fatigue cracking is the ratio of the minimum stress to the maximum. A high
R ratio minimizes the effect of residual stresses on fatigue, but also tends to increase the apparent
toughness of the specimen. In addition, fatigue precracking at a high  R ratio takes much longer
than precracking at  R= 0.1, the recommended  R ratio of the various ASTM fracture-testing
standards.
The only method that Towers and Dawes evaluated that produced consistently straight
fatigue cracks was local compression, where the ligament is compressed to produce nominally1% plastic strain through the thickness, mechanically relieving the residual stresses. However,local compression can reduce the toughness slightly. Towers and Dawes concluded that thebeneﬁts of local compression outweigh the disadvantages, particularly in the absence of aviable alternative.
7.7.4 P OSTTEST  ANALYSIS
Correct placement of a fatigue crack in weld metal is usually not difﬁcult because this region isrelatively homogeneous. The microstructure in the HAZ, however, can change dramatically oververy small distances. Correct placement of a fatigue crack in the HAZ is often accomplished byFIGURE 7.37 Test specimen with notch orientation and depth that matches a ﬂaw in a structure. (a) weldment
with a ﬂaw in the HAZ and (b) test specimen with simulated structural ﬂaw. Taken from Dawes, M.G., Pisarski,
H.G., and Squirrell, H.G., ‘‘Fracture Mechanics Tests on Welded Joints.’’ ASTM STP 995, American Societyfor Testing and Materials, Philadelphia, PA, 1989, pp. II-191–II-213.
1656_C007.fm  Page 337  Monday, May 23, 2005  5:54 PM
338 Fracture Mechanics: Fundamentals and Applications
trial and error. Because fatigue cracks are usually slightly bowed, the precise location of the crack
tip in the center of a specimen cannot be inferred from observations on the surface of the specimen.Thus, HAZ fracture toughness specimens should be examined metallographically after the test todetermine the microstructure that initiated fracture. In certain cases, a posttest examination maybe required in weld metal specimens.
Figure 7.38 illustrates a procedure for sectioning surface-notched and through-thickness-
notched specimens [35]. First, the origin of the fracture must be located by the chevron markingson the fracture surface. After marking the origin with a small spot of paint, the specimen issectioned perpendicular to the fracture surface and examined metallographically. The specimenshould be sectioned slightly to one side of the origin and polished down to the initiation site.The spot of paint appears on the polished specimen when the origin is reached.
The API document RP2Z [37] outlines a posttest analysis of HAZ specimens, which is more
detailed and cumbersome than the procedure outlined above. In addition to sectioning the specimen,the amount of coarse-grained material at the crack tip must be quantiﬁed. For the test to be valid,at least 15% of the crack front must be in the coarse-grained HAZ. The purpose of this procedureis to prequalify steels with respect to HAZ toughness, identifying those that produce low HAZtoughness so that they can be rejected before fabrication.
7.8 TESTING AND ANAL YSIS OF STEELS IN THE DUCTILE-BRITTLE 
TRANSITION REGION
Chapter 5 described the micromechanisms of cleavage fracture, and indicated that cleavage tough-ness data tend to be highly scattered, especially in the transition region. Because of this substantialscatter, data should be treated statistically rather than deterministically. That is, a given steel doesnot have a single value of toughness at a particular temperature in the transition region; rather, thematerial has a toughness distribution . Testing numerous specimens to obtain a statistical distribution
can be expensive and time consuming. Fortunately, a methodology has been developed that greatlysimpliﬁes this process for ferritic steels. A relatively new ASTM standard for the ductile-brittletransition region, E 1921 [18], implements this methodology.FIGURE 7.38 Posttest sectioning of a weldment fracture toughness specimen to identify the microstructure
that caused fracture.
1656_C007.fm  Page 338  Monday, May 23, 2005  5:54 PM
Fracture Toughness Testing of Metals 339
Research over the past 20 years into the fracture of ferritic steels in the ductile-brittle transition
region has led to two important conclusions:
1. Scatter in fracture toughness data in the transition region follows a characteristic statis-
tical distribution that is the same for all ferritic steels.
2. The shape of the fracture toughness vs. temperature curve in the transition range is
virtually identical for all ferritic steels. The only difference between steels is the absolute
position of this curve on the temperature axis.
The term Fracture Toughness Master Curve  [39–41] was coined to describe these two characteristics
of steel. ASTM E 1921 outlines a fracture toughness test method that is based on the master curve concept.
Due to the idiosyncrasies of the micromechanism of cleavage fracture (Chapter 5), the fracture
toughness at a ﬁxed temperature in the transition region follows a 3-parameter Weibull distribution witha slope of 4:
(7.28)
where
F = cumulative probability
B = specimen thickness in millimeters
K
Jc = fracture toughness (critical J converted to the equivalent critical K) in MPa  
Kmin = threshold toughness
Ko = Weibull mean toughness, which corresponds to the 63rd percentile toughness for a 25-mm 
(1 in.) thick specimen
ASTM E 1920 ﬁxes Kmin at 20 MPa  (18.2 ksi .). Therefore, Equation (7.28) has only one
unspeciﬁed parameter Ko. A statistical distribution that contains only one parameter can be ﬁt with
a relatively small sample size.
The thickness dependence in Equation (7.28) stems from statistical sampling effects. Cleavage
fracture occurs by a weakest-link mechanism, and toughness tends to decrease with increasingcrack front length.
5 Toughness data for various thicknesses can be converted to equivalent values
for a 25-mm thick (i.e., standard 1T) specimen using the following relationship:
(7.29)
Once toughness values at a ﬁxed temperature have been converted to 1T equivalent values
using Equation (7.29), the Weibull mean toughness Ko can be computed as follows:
(7.30)
where N is the number of valid tests in the data set. The median toughness for a 1T specimen at
a ﬁxed temperature is related to the Weibull mean as follows:
(7.31)
5 When assessing a ﬂaw in a structural component, B is the crack front length, which generally is not equal to the section
thickness.FBKK
KKJc
o=− −−
−





1254
expmin
min
m
m in
KK K KB
Jc T Jc B () min () min 12514
=+ − ()


KKK
NKoJc i
iN
=− ()



+
=∑() min
min4
114
KK K KJc o ( ) min min( )[ln( )]med=+ − 2141656_C007.fm  Page 339  Monday, May 23, 2005  5:54 PM
340 Fracture Mechanics: Fundamentals and Applications
According to the master curve model, the temperature dependence of median toughness in the
ductile-brittle transition region is given by
(7.32)
where To is a reference transition temperature in °C and the units of KJc are . At T = To,
the median fracture toughness = 100 . Once To is known for a given material, the fracture
toughness distribution can be inferred as a function of temperature through Equation (7.28) and
Equation (7.32).
The ﬁrst step in determining To is to perform replicate fracture toughness tests at a constant
temperature. ASTM E 1921 recommends at least six such tests. Next, the data are converted toequivalent 1T values using Equation (7.29). These data are then put into Equation (7.30) todetermine K
o at the test temperature. The median toughness at this temperature is computed from
Equation (7.31). Finally, To is computed by rearranging Equation (7.32):
(7.33)
ASTM E 1921 provides an alternative method for determining To when KJc data are obtained at
multiple temperatures.
Figure 7.39 schematically illustrates the fracture toughness master curve for a particular steel.
By combining Equation (7.28) and Equation (7.32), it is possible to infer median, upper-bound andlower-bound toughness as a function of temperature.
The Master Curve approach works best in the ductile-brittle transition region. It may not ﬁt
data in the lower shelf very well, and it is totally unsuitable for the upper shelf. Equation (7.32)increases without bound with increasing temperature, and thus does not model the upper shelf.
7.9 QUALITA TIVE T OUGHNESS TESTS
Before the development of formal fracture mechanics methodology, engineers realized the impor-tance of material toughness in avoiding brittle fracture. In 1901, a French scientist named G. Charpydeveloped a pendulum test that measured the energy of separation in notched metallic specimens.This energy was believed to be indicative of the resistance of the material to brittle fracture.FIGURE 7.39 Fracture toughness master curve. Taken from E 1921-03, ‘‘Standard Test Method for Deter-
mination of Reference Temperature, To, for Ferritic Steels in the Transition Range.’’ American Society for
Testing and Materials, Philadelphia, PA, 2003.
KT TJc o ()exp[ . ( )]median=+ − 30 70 0 019
MPa m
MPa m
TTK
oJc=−
− 

1
0 01930
70 .ln()median1656_C007.fm  Page 340  Monday, May 23, 2005  5:54 PM
Fracture Toughness Testing of Metals 341
An investigation of the Liberty ship failures during World War II revealed that fracture was much
more likely in steels with Charpy energy less than 20  J (15 ft-lb).
During the 1950s, when Irwin and his colleagues at the Naval Research Laboratory (NRL)
were formulating the principles of linear elastic fracture mechanics, a metallurgist at NRL namedW.S. Pellini developed the drop weight test, a qualitative measure of crack-arrest toughness.
Both the Charpy test and the Pellini drop weight test are still widely applied today to structural
materials. ASTM has standardized the drop weight tests, as well as a number of related approaches,including the Izod, drop weight tear and dynamic tear tests [42–45] (see Section 7.9.1). Althoughthese tests lack the mathematical rigor and predictive capabilities of fracture mechanics methods,these approaches provide a qualitative indication of material toughness. The advantage of thesequalitative methods is that they are cheaper and easier to perform than fracture mechanics tests.These tests are suitable for material screening and quality control, but are not reliable indicatorsof structural integrity.
7.9.1 C HARPY  AND IZOD IMPACT  TEST
The ASTM Standard E 23 [42] covers Charpy and Izod testing. These tests both involve impactinga small notched bar with a pendulum and measuring the fracture energy. The Charpy specimen is asimple notched beam that is impacted in three-point bending, while the Izod specimen is a cantileverbeam that is ﬁxed at one end and impacted at the other. Figure 7.40 illustrates both types of tests.
Charpy and Izod specimens are relatively small, and thus do not consume much material. The
standard cross section of both specimens is 10 mm × 10 mm, and the lengths are 55 and 75 mm
for Charpy and Izod specimens, respectively.
The pendulum device provides a simple but elegant method for quantifying the fracture energy.
As Figure 7.41 illustrates, the pendulum is released from a height y
1 and swings through the specimen
to a height y2. Assuming negligible friction and aerodynamic drag, the energy absorbed by the
specimen is equal to the height difference times the weight of the pendulum. A simple mechanicaldevice on the Charpy machine converts the height difference to a direct read-out of absorbed energy.
FIGURE 7.40 Charpy and Izod notched impact tests. Taken from E 23-02a, ‘‘Standard Test Methods for Notched
Bar Impact Testing of Metallic Materials.’’ American Society for Testing and Materials, Philadelphia, PA, 2002.
1656_C007.fm  Page 341  Monday, May 23, 2005  5:54 PM
342 Fracture Mechanics: Fundamentals and Applications
A number of investigators [46–52] have attempted to correlate Charpy energy to fracture
toughness parameters such as KIc. Some of these empirical correlations seem to work reasonably
well, but most correlations are often unreliable. There are several important differences between
the Charpy test and fracture mechanics tests that preclude simple relationships between the qual-itative and quantitative measures of toughness. The Charpy test contains a blunt notch, while fracturemechanics specimens have sharp fatigue cracks. The Charpy specimen is subsize, and thus has lowconstraint. In addition, the Charpy specimen experiences impact loading, while most fracturetoughness tests are conducted under quasistatic conditions.
It is possible to obtain quantitative information from fatigue precracked Charpy specimens,
provided the tup (i.e., the striker) is instrumented [53,54]. Such an experiment is essentially aminiature dynamic fracture toughness test.
7.9.2 D ROP WEIGHT TEST
The ASTM standard E 208 [43] outlines the procedure for performing the Pellini drop weight test.A plate specimen with a starter notch in a brittle weld bead is impacted in three-point bending. Acleavage crack initiates in the weld bead and runs into the parent metal. If the material is sufﬁcientlytough, the crack arrests, otherwise the specimen fractures completely.
Figure 7.42 illustrates the drop weight specimen and the testing ﬁxture. The crosshead drops
onto the specimen, causing it to deﬂect a predetermined amount. The ﬁxture is designed with adeﬂection stop, which limits the displacement in the specimen. A crack initiates at the starter notchand either propagates or arrests, depending on the temperature and material properties. A ‘‘break’’result is recorded when the running crack reaches at least one specimen edge. A ‘‘no-break’’ resultis recorded if the crack arrests in the parent metal. Figure 7.43 gives examples of break and no-break results.
A nil-ductility transition temperature (NDTT) is obtained by performing drop weight tests over
a range of temperatures, in 5 °C or 10°F increments. When a no-break result is recorded, the
temperature is decreased for the next test; the test temperature is increased when a specimen fails.When break and no-break results are obtained at adjoining temperatures, a second test is performedat the no-break temperature. If this specimen fails, a test is performed at one temperature increment(5°C or 10°F) higher. The process is repeated until two no-break results are obtained at oneFIGURE 7.41 A pendulum device for impact testing. The energy absorbed by the specimen is equal to the
weight of the crosshead, times the difference in height before and after impact.
1656_C007.fm  Page 342  Monday, May 23, 2005  5:54 PM
Fracture Toughness Testing of Metals 343
temperature. The NDTT is deﬁned as 5 °C or 10°F below the lowest temperature where two no-
breaks are recorded.
The nil-ductility transition temperature gives a qualitative estimate of the ability of a material
to arrest a running crack. Arrest in structures is more likely to occur if the service temperature is
above NDTT, but structures above NDTT are not immune to brittle fracture.
The ship building industry in the U.S. currently uses the drop weight test to qualify steels
for ship hulls. The nuclear power industry relies primarily on quantitative fracture mechanicsmethodology, but uses the NDTT to index fracture toughness data for different heats of steel.FIGURE 7.42 Apparatus for drop weight testing according to ASTM E 208-87. Taken from E 208-95a,
‘‘Standard Test Method for Conducting Drop-Weight Test to Determine Nil-Ductility Transition Temperature
of Ferritic Steels.’’ American Society for Testing and Materials, Philadelphia, PA, 1995 (Reapproved 2000).
FIGURE 7.43 Examples of break and no-break behavior in drop weight tests. A break is recorded when the
crack reaches at least one edge of the specimen.
1656_C007.fm  Page 343  Monday, May 23, 2005  5:54 PM
344 Fracture Mechanics: Fundamentals and Applications
7.9.3 D ROP WEIGHT TEAR AND DYNAMIC  TEAR TESTS
Drop weight tear and dynamic tear tests are similar to the Charpy test, except that the former are
performed on large specimens. The ASTM standards E 604 [45] and E 436 [44] cover drop weighttear and dynamic tear tests, respectively. Both test methods utilize three-point bend specimens thatare impacted in a drop tower or pendulum machine.
Drop weight tear specimens are 41 mm (1.6 in.) wide, 16 mm (0.625 in.) thick, and are loaded
over a span of 165 mm (6.5 in.). These specimens contain a sharp-machined notch. A 0.13-mm(0.010 in.)-deep indentation is made at the tip of this notch. The fracture energy is measured inthis test, much like the Charpy and Izod tests. Since drop weight specimens are signiﬁcantly largerthan Charpy specimens, the fracture energy is much greater, and the capacity of the testing machinemust be scaled accordingly. If a pendulum machine is used, the energy can be determined in thesame manner as in the Charpy and Izod tests. A drop test must be instrumented, however, becauseonly a portion of the potential energy is absorbed by the specimen; the remainder is transmittedthrough the foundation of the drop tower.
The dynamic tear test quantiﬁes the toughness of steel through the appearance of the fracture
surface. In the ductile-brittle transition region, a dynamic test produces a mixture of cleavagefracture and microvoid coalescence; the relative amount of each depends on the test temperature.The percent ‘‘shear’’ on the fracture surface is reported in dynamic tear tests, where the so-calledshear fracture is actually microvoid coalescence (Chapter 5). Dynamic tear specimens are 76 mm(3 in.) wide, 305 mm (12 in.) long, and are loaded over a span of 254 mm (10 in.). The specimenthickness is equal to the thickness of the plate under consideration. The notch is pressed into thespecimen by indentation.
APPENDIX 7: STRESS INTENSITY, COMPLIANCE, AND LIMIT LOAD 
SOLUTIONS FOR LABORA TORY SPECIMENS
Figure A7.1 illustrates a variety of test specimen geometries and loading types. The stress-intensitysolutions for all of these conﬁgurations are given in Table A7.1. Most of the K
I solutions in Table
A7.1 have the following form:
(A7.1)
where P is the applied load and f(a/w) is a dimensionless geometry function. The specimen dimen-
sions, B, W, and a  are deﬁned in Figure A7.1. The exception to the above form is the edge-cracked
plate in pure bending (Figure A7.1h), which is written in terms of the applied bending moment.
Table A7.2 lists solutions for the load-line compliance for some of the conﬁgurations in Figure A7.1.
Note that the load-line displacement has two components:
(A7.2)
where ∆nc is the load-line displacement in the absence of a crack and ∆c is the additional displace-
ment due to the presence of the crack. For the compact specimen, ∆nc = 0 because the load-line
displacement is measured at the crack mouth. 
Table A7.3 provides polynomial expressions that enable crack length to be inferred from
compliance measurements for compact and bend specimens. Expressions such as these are necessaryfor resistance curve measurement by means of the unloading compliance method (Figure 7.25).
Table A7.4 lists limit load solutions for several specimen types. These expressions are necessary
for determining the required load capacity of the test machine when measuring fracture toughnessin elastic-plastic regime.Kp
BWfa
W1=

∆∆ ∆=+nc c1656_C007.fm  Page 344  Monday, May 23, 2005  5:54 PM
Fracture Toughness Testing of Metals 345
FIGURE A7.1 Common test specimen geometries: (a) compact specimen, (b) disk-shaped compact specimen,
(c) single-edge-notched bend (SE(B)) specimen, (d) middle tension (MT) panel, (e) arc-shaped specimen, (f)
single-edge-notched tension specimen, (g) double-edge-notched tension panel, (h) edge-cracked plate in purebending, and (i) edge-cracked plate in combined bending and tension.
(a) (b)
(c)
(d) (e)1656_C007.fm  Page 345  Monday, May 23, 2005  5:54 PM
346 Fracture Mechanics: Fundamentals and Applications
FIGURE A7.1 (Continued)
(f)
(g)
(h)
(i)1656_C007.fm  Page 346  Monday, May 23, 2005  5:54 PM
Fracture Toughness Testing of Metals 347
TABLE A7.1
Nondimensional KI Solutions for Through-Thic kness Crac ks in Flat Plates [8, 55]a
(a) Compact specimen
(b) Disk-shaped compact specimen
(c) Single-edge-notched bend specimen loaded in three-point bending
(d) Middle tension (MT) panel
(e) Arc shaped specimen
where
(f) Single-edge-notched tension panel
(g) Double-edge-notched tension (DENT) panel
(Continued )fa
WKB W
PI 
=
2
108 8 6 46 4 1 33 2 1 47 2 56 03223 4+
−()+

−

+

−





a
Wa
Wa
Wa
Wa
Wa
W/.. . . .
2
107 6 48 1 15 8 1 14 3 40 83223 4+
−()+

−

+

−





a
Wa
Wa
Wa
Wa
Wa
W/.. . . .
3
21 2 119 9 1 21 5 39 3 27322S
W a
Wa
Wa
Wa
Wa
W
a
Wa
W+() −()−−
−+








/.. . .
ππa
Wa
Wa
Wa
W 421 0 025 0 0624
sec . . −
+


319 11 1 02 5 1 12
1
2X
Wa
Wa
Wr
rga
W++
+−−






.. .
ga
Wa
Wa
Wa
Wa
W
a
W=
−
()−+−

 137 4 63 0 63 2 24 3
3223
/.. . .
fa
WKB W
PI 
=
2
0 752 2 02 0 37 122
23 tan
cos. . . sinπ
ππa
Wa
Wa
Wa
W++−


πa
W
a
Wa
Wa
Wa
Wa
W2
11 122 0 561 0 205 0 471 0 190234
−−
−++

.. . . .1656_C007.fm  Page 347  Monday, May 23, 2005  5:54 PM
348 Fracture Mechanics: Fundamentals and Applications
TABLE A7.1
(Continued )
(h) Edge-cracked plate subject to pure bending
(i) Edge-cracked plate subject to combined bending and tension
where ft and fb are given above in (f) and (h), respectively.
a See Figure A7.1 for a deﬁnition of the dimensions for each conﬁguration.
TABLE A7.2
Nondimensional Load Line Compliance Solutions for Through-Thickness Cracks in Flat 
Plates [55]a,b
Nondimensional Compliance:  where 
(a)  Compact specimen
(b) Single-edge-notched bend (SENB) specimen loaded in three-point bending
(c) Middle tension (MT) panel
(d) Single-edge-notched tension specimen
(e) Double-edge-notched tension panel
a For side-grooved specimens, B should be replaced by an effective thickness:
where BN is the net thickness.
b See Figure A7.1 for a deﬁnition of the dimensions for each conﬁguration.fa
WKB W
Ma
WIa
W
a
W

== + −











324 62
0 923 0 199 122
2/ tan
cos. . sinπ
ππ
K
BWPfa
WM
Wfa
WIt b=
+

1
zBE
PLL=∆∆∆ ∆=+cn c
1
12 163 12 219 20 065 0 9925 20 609 9 9314223 45+
−

+

−

−



+

−



a
Wa
Wa
Wa
Wa
Wa
Wa
W.. . . . .
Sv
WW
SS
Wa
Wa
Wa
Waa
W
a
W32
322223102 5 06 1 15155 8 1 95 7 3 68 2 3 49 412 77 ().. ( ) . . . . .. −+

+



+

−

−

+

−



+νW W



4
L
Wa
Wa
Wa
Wa
Wa
Wa
Wa
Wa
W21 071 0 250 0 357 0 121 0 047 0 0081 071123 45
+

−+


 −

+

−

+

−−




.. . . . ..ln
L
Wa
Wa
Wa
Wa
Wa
W
a
W+
−()−−
−+








4
109 9 1 13 12 072
22
.. . .
L
Wa
Wa
Wa
W 240 0629 0 061020 00192248
+−


−


+







πππ π. . cos . cos ln sec
BBB
BeN=−−()21656_C007.fm  Page 348  Monday, May 23, 2005  5:54 PM
Fracture Toughness Testing of Metals 349
TABLE A7.3 
Crack Length-Compliance Relationships for Compact and Three-Point Bend Specimens [4].a
Compact specimen
where
 and
Single-edge-notched bend specimen loaded in three-point bendingwhere
  and V is the crack-mouth-opening displacement.
aFor side-grooved specimens, B should be replaced by an effective thickness:
where BN is the net thickness.
TABLE A7.4  
Limit Load Solutions for Through-Thickness Cracks in Flat Plates [56, 57]a,b
(a)  Compact specimen
(plane strain)
(plane stress)
where
(b) Single-edge-notched bend (SE(B)) specimen loaded in three-point bending
                                                (plane stress)
                                                (plane stress)
(c)  Middle tension (MT) panel
                                                 (plane strain)
                                                 (plane stress)
(d)  Single-edge-notched-tension (SENT) specimen
                                                (plane strain)
                                                (plane stress)
wherea
WUU U U ULL LL LL LL LL =− + − + −1 00196 4 06319 11 242 106 043 464 335 650 67723 4 5.. . . . .
U
ZLL
LL=
+1
1ZBE
PLL=∆
a
WUU U U UVV V V V =− +− + −0 999748 3 9504 2 9821 3 21408 51 51564 113 03123 4 5.. . . . .
UVZVW
S=
+1
14ZBEV
PV=
BBBB
BeN=−−()2
PB bLY=1 455 . ησ PB bLY=1 455 . ησ
PB bLY=1 072 . ησ
η=
++ − +24221
2a
ba
ba
b
PBb
SLY=1 4552. σ
PBb
SLY=1 0722. σ
PB bLY=4
3σ
PB bLY=2σ
PB bLY=1 455 . ησ
PB bLY=1 072 . ησ
η=+
− 12a
ba
b1656_C007.fm  Page 349  Monday, May 23, 2005  5:54 PM
350 Fracture Mechanics: Fundamentals and Applications
REFERENCES
1. E 1823-96, ‘‘Standard Terminology Relating to Fatigue Fracture Testing.’’ American Society for
Testing and Materials, Philadelphia, PA, 1996 (Reapproved 2002).
2. Baker, A., ‘‘A DC Potential Drop Procedure for Crack Initiation and R Curve Measurements During
Ductile Fracture Tests.’’ ASTM STP 856, American Society for Testing and Materials, Philadelphia, PA,
1985, pp. 394–410.
3. Schwalbe, K.-H., Hellmann, D., Heerens, J., Knaack, J., and Muller-Roos, J., ‘‘Measurement of Stable
Crack Growth Including Detection of Initiation of Growth Using the DC Potential Drop and the PartialUnloading Methods.’’ ASTM STP 856, American Society for Testing and Materials, Philadelphia, PA,1985, pp. 338–362.
4. E 1820-01, ‘‘Standard Test Method for Measurement of Fracture Toughness.’’ American Society for
Testing and Materials, Philadelphia, PA, 2001.
5. Dawes, M.G., ‘‘Elastic-Plastic Fracture Toughness Based on the COD and J-Contour Integral Concepts.’’
ASTM STP 668, American Society for Testing and Materials, Philadelphia, PA, 1979, pp. 306–333.
6. Anderson, T.L., McHenry, H.I., and Dawes, M.G., ‘‘Elastic-Plastic Fracture Toughness Testing with
Single Edge Notched Bend Specimens.’’ ASTM STP 856, American Society for Testing and Materials,Philadelphia, PA, 1985, pp. 210–229.
7. Andrews, W.R. and Shih, C.F., ‘‘Thickness and Side-Groove Effects on J- and d-Resistance Curves
for A533-B Steel at 93 °C.’’ ASTM STP 668, American Society for Testing and Materials, Philadelphia,
PA, 1979, pp. 426–450.
8. E 399-90, ‘‘Standard Test Method for Plane-Strain Fracture Toughness of Metallic Materials.’’ American
Society for Testing and Materials, Philadelphia, PA, 1990 (Reapproved 1997).
9. BS 5447, ‘‘Methods of Testing for Plane Strain Fracture Toughness ( K
Ic) of Metallic Materials.’’
British Standards Institution, London, 1974.
10. BS 7448: Part 1, ‘‘Fracture Mechanics Toughness Tests, Part 1, Method for Determination of KIC, Critical
CTOD and Critical J Values of Metallic Materials.’’ British Standards Institution, London, 1991.TABLE A7.4  
(Continued )
(e)  Double-edge-notched tension (DENT) panel
                                                (plane strain)
                                                (plane stress)
Edge crack subject to combined bending and tension.
                                (plane strain)
                                (plane stress)
where
                                                                    
a The ﬂow stress σY is normally taken as the average of σYs and σTs. 
b See Figure A7.1 for a deﬁnition of the dimensions for each conﬁguration.Pb
WBbLY=+
07 2 18 2..
σ
PB bLY=4
3σ
PBb a
Wa
Wa
bLY=− ++++



2
322
22σλλ
PB ba
Wa
Wa
bLY=− +
+++




σλ λ 2222
λ=M
PW1656_C007.fm  Page 350  Monday, May 23, 2005  5:54 PM
Fracture Toughness Testing of Metals 351
11. Jones, M.H. and Brown, W.F., Jr., ‘‘The Inﬂuence of Crack Length and Thickness in Plane Strain
Fracture Toughness Testing.’’ ASTM STP 463, American Society for Testing and Materials, Philadelphia,
PA, 1970, pp. 63–101.
12. Kaufman, J.G. and Nelson, F.G., ‘‘More on Specimen Size Effects in Fracture Toughness Testing.’’
ASTM STP 559, American Society for Testing and Materials, Philadelphia, PA, 1973, pp. 74–98.
13. Wallin, K., ‘‘Critical Assessment of the Standard E 399.’’ ASTM STP 1461, American Society for
Testing and Materials, Philadelphia, PA, 2004.
14. E 561-98, ‘‘Standard Practice for R-Curve Determination.’’ American Society for Testing and Materials,
Philadelphia, PA, 1998.
15. Stricklin, L.L., ‘‘Geometry Dependence of Crack Growth Resistance Curves in Thin Sheet Aluminum
Alloys.’’ Master of Science Thesis, Texas A&M University, College Station, TX, 1988.
16. Landes, J.D., Zhou, Z., Lee, K., and Herrera, R., ‘‘Normalization Method for Developing J-R Curves
with the LMN Function.’’ Journal of Testing and Evaluation,  V ol. 19, 1991, pp. 305–311.
17. Joyce, J.A. and Hackett, E.M., ‘‘Development of an Engineering Deﬁnition of the Extent of J Singularity
Controlled Crack Growth.’’ NUREG/CR-5238, U.S. Nuclear Regulatory Commission, Washington, DC, 1989.
18. E 1921-03, ‘‘Standard Test Method for Determination of Reference Temperature, To, for Ferritic Steels
in the Transition Range.’’ American Society for Testing and Materials, Philadelphia, PA, 2003.
19. BS 5762, Methods for Cr ack Opening Displacement (COD) Testing . British Standards Institution,
London, 1979.
20. E 1290-02, ‘‘Standard Test Method for Crack Tip Opening Displacement Fracture Toughness
Measurement.’’ American Society for Testing and Materials, Philadelphia, PA, 2002.
21. Duffy, J. and Shih, C.F., ‘‘Dynamic Fracture Toughness Measurements for Brittle and Ductile Materials.’’
Advances in F racture Research: Seventh International Confer ence on F racture . Pergamon Press,
Oxford, 1989, pp. 633–642.
22. Sanford, R.J. and Dally, J.W., ‘‘A General Method for Determining Mixed-Mode Stress Intensity Factors
from Isochromatic Fringe Patterns.’’ Engineering Fracture Mechanics , V ol. 11, 1979, pp. 621–633.
23. Chona, R., Irwin, G.R., and Shukla, A., ‘‘Two and Three Parameter Representation of Crack Tip Stress
Fields.’’ Journal of Strain Analysis , V ol. 17, 1982, pp. 79–86.
24. Kalthoff, J.F., Beinart, J., Winkler, S., and Klemm, W., ‘‘Experimental Analysis of Dynamic Effects
in Different Crack Arrest Test Specimens.’’ ASTM STP 711, American Society for Testing andMaterials, Philadelphia, PA, 1980, pp. 109–127.
25. Nakamura, T., Shih, C.F., and Freund, L.B., ‘‘Analysis of a Dynamically Loaded Three-Point-Bend
Ductile Fracture Specimen.’’ Engineering Fracture Mechanics , V ol. 25, 1986, pp. 323–339. 
26. Nakamura, T., Shih, C.F., and Freund, L.B., ‘‘Three-Dimensional Transient Analysis of a Dynamically
Loaded Three-Point-Bend Ductile Fracture Specimen.’’ ASTM STP 995, American Society for Testingand Materials, Philadelphia, PA, V ol. I, 1989, pp. 217–241. 
27. Joyce, J.A. and Hacket, E.M., ‘‘Dynamic J-R Curve Testing of a High Strength Steel Using the
Multispecimen and Key Curve Techniques.’’ ASTM STP 905, American Society of Testing andMaterials, Philadelphia, PA, 1984, pp. 741–774.
28. Joyce, J.A. and Hacket, E.M., ‘‘An Advanced Procedure for J-R Curve Testing Using a Drop Tower.’’
ASTM STP 995, American Society for Testing and Materials, Philadelphia, PA, 1989, pp. 298–317.
29. Robertson, T.S., ‘‘Brittle Fracture of Mild Steel.’’ Engineering,  V ol. 172, 1951, pp. 445–448.
30. Naus, D.J., Nanstad, R.K., Bass, B.R., Merkle, J.G., Pugh, C.E., Corwin, W.R., and Robinson, G.C., ‘‘Crack-
Arrest Behavior in SEN Wide Plates of Quenched and Tempered A 533 Grade B Steel Tested under Noniso-thermal Conditions.’’ NUREG/CR-4930, U.S. Nuclear Regulatory Commission, Washington, DC, 1987.
31. E 1221-96, ‘‘Standard Method for Determining Plane-Strain Crack-Arrest Toughness, K
Ia, of Ferritic
Steels.’’ American Society for Testing and Materials, Philadelphia, PA, 1996 (Reapproved 2002).
32. Crosley, P.B., Fourney, W.L., Hahn, G.T., Hoagland, R.G., Irwin, G.R., and Ripling, E.J., ‘‘Final
Report on Cooperative Test Program on Crack Arrest Toughness Measurements.’’ NUREG/CR-3261,U.S. Nuclear Regulatory Commission, Washington, DC, 1983.
33. Barker, D.B., Chona, R., Fourney, W.L., and Irwin, G.R., ‘‘A Report on the Round Robin Program
Conducted to Evaluate the Proposed ASTM Test Method of Determining the Crack Arrest FractureToughness, K
Ia, of Ferritic Materials.’’ NUREG/CR-4996, 1988.
34. BS 7448: Part 2, ‘‘Fracture Mechanics Toughness Tests, Part 1, Method for Determination of KIC, critical
CTOD and Critical J Values of Welds in Metallic Materials.’’ British Standards Institution, London, 1997.1656_C007.fm  Page 351  Monday, May 23, 2005  5:54 PM
352 Fracture Mechanics: Fundamentals and Applications
35. Dawes, M.G., Pisarski, H.G., and Squirrell, H.G., ‘‘Fracture Mechanics Tests on Welded Joints.’’ ASTM
STP 995, American Society for Testing and Materials, Philadelphia, PA, 1989, pp. II-191–II-213.
36. Satok, K. and Toyoda, M., ‘‘Guidelines for Fracture Mechanics Testing of WM/HAZ.’’ Working Group
on Fracture Mechanics Testing of Weld Metal/HAZ, International Institute of Welding, Commission
X, IIW Document X-1113-86.
37. RP 2Z, ‘‘Recommended Practice for Preproduction Qualiﬁcation of Steel Plates for Offshore Structures.’’
American Petroleum Institute, Washington, DC, 1987.
38. Towers, O.L. and Dawes, M.G., ‘‘Welding Institute Research on the Fatigue Precracking of Fracture
Toughness Specimens.’’ ASTM STP 856, American Society for Testing and Materials, Philadelphia,PA, 1985, pp. 23–46.
39. Wallin, K., ‘‘Fracture Toughness Transition Curve Shape for Ferritic Structural Steels.’’ In: Proceed-
ings of the Joint FEFG/ICF International Conference on Fracture of Engineering Materials,  Singapore,
1991, pp. 83–88.
40. Stienstra, D.I.A., ‘‘Stochastic Micromechanical Modeling of Cleavage Fracture in the Ductile-Brittle
Transition Region.’’ Ph.D. Dissertation, Texas A&M University, College Station, TX, 1990.
41. Merkle, J.G., Wallin, K., and McCabe, D.E., ‘‘Technical Basis for an ASTM Standard on Determining
the Reference Temperature, T
