Repository: Ketankham/chatbot-meta-books

File: physical-meta.txt (part 20 of 44)
Modern Physical Metallurgy and Materials Engineering
andkthe strength coefﬁcient. Plastic instability, or
necking, occurs when an increase in strain produces
no increase in load supported by the specimen, i.e.
dPD0, and hence since PD/ESCA,t h e n
dPDAd/ESCC/ESCdAD0
deﬁnes the instability condition. During deformation,
the specimen volume is essentially constant (i.e. d VD
0) and from
dVDd⊿lA/triangleleftDAdlCldAD0
we obtain
d/ESC
/ESCD/NULdA
ADdl
lDdε (7.2)
Thus, necking occurs at a strain at which the slope
of the true stress–true strain curve equals the true
Mechanical behaviour of materials 199
Figure 7.2 Consid`ere’s construction .
stressatthatstrain,i.e.d /ESC/dεD/ESC.Alternatively,since
kεnD/ESCDd/ESC/dεDnkεn/NUL1then εDnand necking
occurs when the true strain equals the strain-hardeningexponent. The instability condition may also beexpressedintermsoftheconventional(nominalstrain)
d/ESC
dεDd/ESC
dεndεn
dεDd/ESC
dεn/parenleftbiggdl/l0
dl/l/parenrightbigg
Dd/ESC
dεnl
l0
Dd/ESC
dεn⊿1Cεn/triangleleftD/ESC⊿ 7.3/triangleleft
which allows the instability point to be located using
Consid`ere’s construction (see Figure 7.2), by plotting
the true stress against nominal strain and drawing the
tangent to the curve from εnD/NUL1o nt h es t r a i na x i s .
The point of contact is the instability stress and thetensile strength is /ESC/⊿1Cε
n/triangleleft.
Tensile specimens can also give information on the
type of fracture exhibited. Usually in polycrystallinemetals transgranular fractures occur (i.e. the fracturesurface cuts throughthe grains) and the ‘cup and cone’
type of fracture is extremely common in really duc-
tile metals such as copper. In this, the fracture startsat the centre of the necked portion of the test pieceand at ﬁrst grows roughly perpendicular to the tensile
axis, so forming the ‘cup’, but then, as it nears the
outer surface, it turns into a ‘cone’ by fracturing alonga surface at about 45
°to the tensile axis. In detail
the ‘cup’ itself consists of many irregular surfaces at
about 45 °to the tensile axis, which gives the fracture a
ﬁbrous appearance. Cleavage is also a fairly commontype of transgranular fracture, particularly in materi-als of bcc structure when tested at low temperatures.The fracture surface followscertain crystal planes(e.g.
f100gplanes), as is shown by the grains revealing
large bright facets, but the surface also appears gran-ular with ‘river lines’ running across the facets wherecleavage planes have been torn apart. Intercrystalline
fractures sometimes occur, often without appreciable
deformation. This type of fracture is usually causedby a brittle second phase precipitating out around thegrain boundaries, as shown by copper containing bis-
muth or antimony.
7.1.3 Indentation hardness testing
The hardness of a metal, deﬁned as the resistance to
penetration, gives a conveniently rapid indication ofits deformation behaviour. The hardness tester forces
a small sphere, pyramid or cone into the surface ofthe metals by means of a known applied load, and the
hardnessnumber(BrinellorVickersdiamondpyramid)
is then obtained from the diameter of the impression.The hardness may be related to the yield or tensilestrength of the metal, since during the indentation, thematerial around the impression is plastically deformedto a certain percentage strain. The Vickers hardnessnumber (VPN) is deﬁned as the load divided by the
pyramidal area of the indentation, in kgf/mm
2,a n di s
about three times the yield stress for materials whichdo not work harden appreciably. The Brinell hardness
number(BHN)isdeﬁnedasthestress P/A,inkgf/mm
2
where Pis the load and Athe surface area of the
spherical cap forming the indentation. Thus
BHNDP/slashBig/parenleftBig/EM
2D2/parenrightBig
f1/NUL[1/NUL⊿d/D/triangleleft2]1/2g
where dandDare the indentation and indentor diam-
eters respectively. For consistent results the ratio d/D
should be maintained constant and small. Under theseconditions soft materials have similar values of BHNand VPN. Hardness testing is of importance in bothcontrol work and research, especially where informa-tion on brittle materials at elevated temperatures isrequired.
7.1.4 Impact testing
A material may have a high tensile strength and yetbe unsuitable for shock loading conditions. To deter-mine this the impact resistance is usually measured bymeans of the notched or un-notched Izod or Charpyimpact test. In this test a load swings from a givenheight to strike the specimen, and the energy dissi-pated in the fracture is measured. The test is partic-ularly useful in showing the decrease in ductility andimpact strength of materials of bcc structure at mod-erately low temperatures. For example, carbon steelshave a relatively high ductile–brittle transition tem-perature (Figure 7.1c) and, consequently, they may beused with safety at sub-zero temperatures only if thetransition temperature is lowered by suitable alloy-ing additions or by reﬁning the grain size. Nowadays,increasing importance is given to deﬁning a fracturetoughnessparameter K
cforanalloy,sincemanyalloys
contain small cracks which, when subjected to somecritical stress, propagate; K
cdeﬁnes the critical com-
bination of stress and crack length. Brittle fracture isdiscussed more fully in Chapter 8.
7.1.5 Creep testing
Creep is deﬁned as plastic ﬂow under constant stress,and althoughthe majority of tests are carried out underconstant load conditions, equipment is available forreducing the loading during the test to compensatefor the small reduction in cross-section of the spec-imen. At relatively high temperatures creep appears to
200Modern Physical Metallurgy and Materials Engineering
Figure 7.3 Typical creep curves .
occur at all stress levels, but the creep rate increase
with increasing stress at a given temperature. For theaccurate assessment of creep properties, it is clear thatspecial attention must be given to the maintenance ofthespecimenataconstanttemperature,andtothemea-surement of the small dimensional changes involved.Thislatterprecautionisnecessary,sinceinmanymate-rials a rise in temperature by a few tens of degrees issufﬁcient to double the creep rate. Figure 7.3, curve a,
shows the characteristics of a typical creep curve andfollowing the instantaneous strain caused by the sud-den application of the load, the creep process may bedivided into three stages, usually termed primary ortransient creep, second or steady-state creep and ter-tiary or accelerating creep. The characteristics of thecreep curve often vary, however, and the tertiary stageof creep may be advanced or retarded if the tempera-ture and stress at which the test is carried out is highor low respectively (see Figure 7.3, curves bandc).
Creep is discussed more fully in Section 7.9.
7.1.6 Fatigue testing
The fatigue phenomenon is concerned with the prema-ture fracture of metals under repeatedly applied lowstresses, and is of importance in many branches ofengineering (e.g. aircraft structures). Several differ-ent types of testing machines have been constructedin which the stress is applied by bending, torsion,tension or compression, but all involve the same prin-
ciple of subjecting the material to constant cycles ofstress. To express the characteristics of the stress sys-tem, three properties are usually quoted: these include(1) the maximum range of stress, (2) the mean stress,and (3) the time period for the stress cycle. Four dif-
ferent arrangements of the stress cycle are shown in
Figure 7.4, but the reverse and the repeated cycle tests(e.g. ‘push–pull’)are themost common, since theyarethe easiest to achieve in the laboratory.
The standard method of studying fatigue is to pre-
pare a large number of specimens free from ﬂaws,
and to subject them to tests using a different range
of stress, S, on each group of specimens. The num-
ber of stress cycles, N, endured by each specimen at
a given stress level is recorded and plotted, as shownin Figure 7.5. This S–Ndiagram indicates that some
metals can withstand indeﬁnitely the application of a
large number of stress reversals, provided the applied
stressisbelowalimitingstressknownastheendurancelimit. For certain ferrous materials when they are usedin the absence of corrosive conditions the assumptionof a safe working range of stress seems justiﬁed, butfor non-ferrous materials and for steels when they are
used in corrosive conditions a deﬁnite endurance limit
cannot be deﬁned. Fatigue is discussed in more detailin Section 7.11.
7.1.7 Testing of ceramics
Direct tensile testing of ceramics is not generallyfavoured, mainly because of the extreme sensitivity ofceramics to surface ﬂaws. First, it is difﬁcult to apply
a truly uniaxial tensile stress: mounting the specimen
in the machine grips can seriously damage the surfaceand any bending of the specimen during the test willcauseprematurefailure.Second,suitablewaistedspec-imens with the necessary ﬁne and ﬂawless ﬁnish areexpensive to produce. It is therefore common practice
to use bend tests for engineering ceramics and glasses.
(They have long been used for other non-ductile mate-rials suchas concretes andgrey cast iron.) In thethree-andfour-pointbendmethodsportrayedinFigure 7.6,abeam specimen is placed between rollers and carefullyloaded at a constant strain rate. The ﬂexural strength
at failure, calculated from the standard formulae, is
Figure 7.4 Alternative forms of stress cycling: (a) reversed; (b) alternating (mean stress 6Dzero), (c) ﬂuctuating and
(d) repeated .
Mechanical behaviour of materials 201
Figure 7.5 S–N curve for carburized and decarburized iron .
Figure 7.6 Bend test conﬁgurations. MoR Dmodulus of
rupture,FDapplied force,LDouter span,LiDinner
span,bDbreadth of specimen, dDdepth of specimen .
known as the modulus of rupture (MoR) and expresses
themaximumtensilestresswhichdevelopsonthecon-vex face of the loaded beam. Strong ceramics, such as
silicon carbide and hot-pressed silicon nitride, have
very high MoR values. The four-point loading method
is often preferred because it subjects a greater volume
and area of the beam to stress and is therefore moresearching. MoR values from four-point tests are often
substantially lower than those from three-point tests
on the same material. Similarly, strength values tendto decrease as the specimen size is increased. To pro-
vide worthwhile data for quality control and design
activities, close attention must be paid to strain rate
and environment, and to the size, edge ﬁnish and sur-
face texture of the specimen. With oxide ceramics andsilica glasses, a high strain rate will give an appre-
ciably higher ﬂexural strength value than a low strain
rate, which leads to slow crack growth and delayedfracture (Section 10.7).
The bend test has also been adapted for use at high
temperatures. In one industrial procedure, specimens
of magnesia (basic) refractory are fed individually
from a magazine into a three-point loading zone at thecentre of an electric furnace heated by SiC elements.
A similar type of hot-bend test has been used for
the routine testing of graphite electrode samples and
gives a useful indication of their ability to withstand
accidentallateralimpactduringserviceinsteelmelting
furnaces.
Proof-testing is a long-established method of test-
ing certain engineering components and structures.
In a typical proof test, each component is held at a
certain proof stress for a ﬁxed period of time; load-
ing and unloading conditions are standardized. In the
case of ceramics, it may involve bend-testing, inter-
nal pressurization (for tubes) or rotation at high speed
(‘overspeeding’ of grinding wheels). Components that
withstand the proof test are, in the simplest analysis,
judged to be sound and suitable for long-term service
at the lower design stress. The underlying philosophy
has been often questioned, not least because there is a
risk that the proof test itself may cause incipient crack-
ing. Nevertheless, proof-testing now has an important
role in the statistical control of strength in ceramics.
7.2 Elastic deformation
7.2.1 Elastic deformation of metals
It is well known that metals deform both elastically
and plastically. Elastic deformation takes place at low
stresses and has three main characteristics, namely
(1) it is reversible, (2) stress and strain are linearly
proportional to each other according to Hooke’s Law
and (3) it is usually small (i.e. <1% elastic strain).
The stress at a point in a body is usually deﬁned
by considering an inﬁnitesimal cube surrounding that
point and the forces applied to the faces of the cube by
thesurroundingmaterial.Theseforcesmayberesolved
into components parallel to the cube edges and whendivided by the area of a face give the nine stress
components shown in Figure 7.7. A given component
/ESC
ijis the force acting in the j-direction per unit
area of face normal to the i-direction. Clearly, when
iDjwe have normal stress components (e.g. /ESCxx)
which may be either tensile (conventionally positive)
or compressive (negative), and when i6Dj(e.g./ESCxy)
the stress components are shear. These shear stresses
exert couplesonthecube andtopreventrotationof the
cube the couples on opposite faces must balance and
hence/ESCijD/ESCji.1Thus, stress has only six independent
components.
When a body is strained, small elements in that
body are displaced. If the initial position of an element
1The nine components of stress /ESCijform a second-rank
tensor usually written
/ESCxx/ESCxy/ESCxz
/ESCyx/ESCyy/ESCyz
/ESCzx/ESCzy/ESCzz
and is known as the stress tensor.
202Modern Physical Metallurgy and Materials Engineering
Figure 7.7 Normal and shear stress components .
is deﬁned by its coordinates ⊿x,y,z/triangleleftand its ﬁnal
positionby⊿xCu,yCv,zCw/triangleleftthenthedisplacement
is⊿u,v,w/triangleleft. If this displacement is constant for all
elements in the body, no strain is involved, only a
rigid translation. For a body to be under a condition
of strain the displacements must vary from elementto element. A uniform strain is produced when the
displacements are linearly proportional to distance. In
one dimension then uDexwhereeDdu/dxis the
coefﬁcient of proportionality or nominal tensile strain.
For a three-dimensional uniform strain, each of the
three components u,
v,wis made a linear function in
terms of the initial elemental coordinates, i.e.
uDexxxCexyyCexzz
vDeyxxCeyyyCeyzz
wDezxxCezyyCezzz
The strainsexxDdu/dx,eyyDdv/dy,ezzDdw/dzare
the tensile strains along the x,yandzaxes, respec-
tively. The strains exy,eyz, etc., produce shear strains
and in some cases a rigid body rotation. The rotation
produces no strain and can be allowed for by rotat-
ing the reference axes (see Figure 7.8). In general,therefore,e
ijDεijCωijwithεijthe strain compo-
nents andωijthe rotation components. If, however,
the shear strain is deﬁned as the angle of shear, thisis twice the corresponding shear strain component, i.e.
/CRD2ε
ij. The strain tensor, like the stress tensor, has
nine components which are usually written as:
εxxεxyεxz
εyxεyyεyz
εzxεzyεzzorεxx1
2/CRxy1
2/CRxz
1
2/CRyxεyy1
2/CRyz
1
2/CRzx1
2/CRzyεzz
whereεxxetc. are tensile strains and /CRxy,e t c .a r e
shear strains. All the simple types of strain can be
produced from the strain tensor by setting some of
the components equal to zero. For example, a pure
dilatation (i.e. change of volume without change ofshape) is obtained when ε
xxDεyyDεzzand all other
components are zero. Another example is a uniaxial
tensile test when the tensile strain along the x-axis
Figure 7.8 Deformation of a square OABC to a
parallelogram PQRS involving (i) a rigid body translation
OP allowed for by redeﬁning new axes X0Y0, (ii) a rigid body
rotation allowed for by rotating the axes to X00Y00, and (iii) a
change of shape involving both tensile and shear strains .
is simplyeDεxx. However, because of the strains
introduced by lateral contraction, εyyD/NUL/ETBeandεzzD
/NUL/ETBe,w h e r e/ETBis Poisson’s ratio; all other components
of the strain tensor are zero.
At small elastic deformations, the stress is linearly
proportional to the strain. This is Hooke’s law and in
its simplest form relates the uniaxial stress to the uni-axial strain by means of the modulus of elasticity. Forageneralsituation,itisnecessarytowriteHooke’slawas a linear relationship between six stress componentsand the six strain components, i.e.
/ESC
xxDc11εxxCc12εyyCc13εzzCc14/CRyzCc15/CRzxCc16/CRxy
/ESCyyDc21εxxCc22εyyCc23εzzCc24/CRyzCc25/CRzxCc26/CRxy
/ESCzzDc31εxxCc32εyyCc33εzzCc34/CRyzCc35/CRzxCc36/CRxy
/FSyzDc41εxxCc42εyyCc43εzzCc44/CRyzCc45/CRzxCc46/CRxy
/FSzxDc51εxxCc52εyyCc53εzzCc54/CRyzCc55/CRzxCc56/CRxy
/FSxyDc61εxxCc62εyyCc63εzzCc64/CRyzCc65/CRzxCc66/CRxy
The constants c11,c12,...,cijare called the elastic
stiffness constants.1
Takingaccountofthesymmetryofthecrystal,many
of these elastic constants are equal or become zero.
Thus in cubic crystals there are only three indepen-
dent elastic constants c11,c12andc44for the three
independent modes of deformation. These include theapplication of (1) a hydrostatic stress pto produce a
dilatationgiven by
pD/NUL1
3⊿c11C2c12/triangleleftD/NUL/DC4
where/DC4is the bulk modulus, (2) a shear stress on a
cube face in the direction of the cube axis deﬁning
the shear modulus /SYNDc44, and (3) a rotation about a
cubic axis deﬁninga shear modulus /SYN1D1
2⊿c11/NULc12/triangleleft.
The ratio/SYN//SYN1is the elastic anisotropy factor and
in elastically isotropic crystals it is unity with 2 c44D
1Alternatively, the strain may be related to the stress, e.g.
εxDs11/ESCxxCs12/ESCyyCs13/ESCzzC..., in which case the
constantss11,s12,...,sijare called elastic compliances.
Mechanical behaviour of materials 203
Table 7.1 Elastic constants of cubic crystals .GN/m2/
Metalc11c12c442c44/⊿c11/NULc12/triangleleft
Na 006.0 004.6 005.9 8.5
K 004.6 003.7 002.6 5.8
Fe 237.0 141.0 116.0 2.4
W 501.0 198.0 151.0 1.0Mo 460.0 179.0 109.0 0.77
Al 108.0 62.0 28.0 1.2
Cu 170.0 121.0 75.0 3.3
Ag 120.0 90.0 43.0 2.9
Au 186.0 157.0 42.0 3.9
Ni 250.0 160.0 118.0 2.6
ˇ-brass 129.1 109.7 82.4 8.5
c11/NULc12; the constants are all interrelated with c11D
/DC4C4
3/SYN,c12D/DC4/NUL2
3/SYNandc44D/SYN.
Table 7.1 shows that most metals are far from
isotropic and, in fact, only tungsten is isotropic; thealkali metals and ˇ-compounds are mostly anisotropic.
Generally, 2c
44>⊿c11/NULc12/triangleleftandhence, for mostelas-
tically anisotropic metals Eis maximum in the h111i
and minimum in the h100idirections. Molybde-
num and niobium are unusual in having the reverseanisotropy when Eis greatest along h100idirections.
Most commercial materials are polycrystalline, and
consequently they have approximately isotropic prop-erties. For such materials the modulus value is usuallyindependent of the direction of measurement because
the value observed is an average for all directions, in
the various crystals of the specimen. However, if dur-ing manufacture a preferred orientationof the grains in
the polycrystalline specimen occurs, the material will
behave, to some extent, like a single crystal and some‘directionality’ will take place.
7.2.2 Elastic deformation of ceramics
At ambient temperatures the proﬁle of the stress ver-sus strain curve for a conventional ceramic is similar
to that of a non-ductile metal and can be described
as linear-elastic, remaining straight until the point offracture isapproached. The stronginteratomic bondingof engineering ceramics confers mechanical stiffness.
Moduliofelasticity(elastic,shear)canbemuchhigher
than those of metallic materials. In the case of sin-gle ceramic crystals, these moduli are often highlyanisotropic (e.g. alumina). However, in their polycrys-
talline forms, ceramics are often isotropic as a result
of the randomizing effect of processing (e.g. isostaticpressing); nevertheless, some processing routes pre-serve anisotropic tendencies (e.g. extrusion). (Glasses
are isotropic, of course.) Moduli are greatly inﬂu-
enced by the presence of impurities, second phasesand porosity; for instance, the elastic modulus of aceramic is lowered as porosity is increased. As the
temperature of testing is raised, elastic moduli usually
show a decrease, but there are exceptions.7.3 Plastic deformation
7.3.1 Slip and twinning
The limit of the elastic range cannot be deﬁned
exactly but may be considered to be that value ofthe stress below which the amount of plasticity (irre-versible deformation) is negligible, and above whichthe amount of plastic deformation is far greater thanthe elastic deformation. If we consider the deforma-tion of a metal in a tensile test, one or other of twotypes of curve may be obtained. Figure 7.1a shows thestress–strain curve characteristic of iron, from which
it can be seen that plastic deformation begins abruptly
at A and continues initially with no increase in stress.The point A is known as the yield point and the stressatwhichitoccursistheyieldstress.Figure 7.1bshowsa stress–strain curve characteristic of copper, fromwhich it will be noted that the transition to the plasticrange is gradual. No abrupt yielding takes place and inthiscasethestressrequiredtostartmacroscopicplasticﬂow is known as the ﬂow stress.
Once the yield or ﬂow stress has been exceeded
plastic or permanent deformation occurs, and this isfound to take place by one of two simple processes,slip (or glide) and twinning. During slip, shown in
Figure 7.9a, the top half of the crystal moves over
the bottom half along certain crystallographic planes,known as slip planes, in such a way that the atomsmove forward by a whole number of lattice vectors;as a result the continuity of the lattice is maintained.During twinning (Figure 7.9b) the atomic movementsare not whole lattice vectors, and the lattice generatedinthedeformedregion,althoughthesameastheparentlattice, is oriented in a twin relationship to it. It willalso be observed that in contrast to slip, the shearedregion in twinning occurs over many atom planes, theatoms in each plane being moved forward by the sameamount relative to those of the plane below them.
7.3.2 Resolved shear stress
All working processes such as rolling, extrusion, forg-ing etc. cause plastic deformation and, consequently,these operations will involve the processes of slip ortwinning outlined above. The stress system appliedduring these working operations is often quite com-plex, but for plastic deformation to occur the presenceof a shear stress is essential. The importance of shear
Figure 7.9 Slip and twinning in a crystal .
204Modern Physical Metallurgy and Materials Engineering
stresses becomes clear when it is realized that these
stresses arise in most processes and tests even when
the applied stress itself is not a pure shear stress. This
may be illustrated by examining a cylindrical crys-
tal of areaAin a conventional tensile test under a
uniaxial loadP. In such a test, slip occurs on the
slip plane, shown shaded in Figure 7.10, the area of
which isA/cos/RS,w h e r e/RSis the angle between the
normal to the plane OH and the axis of tension. Theapplied forcePis spread over this plane and may be
resolved into a force normal to the plane along OH,
Pcos/RS, and a force along OS, Psin/RS. Here, OS is the
line of greatest slope in the slip plane and the force
Psin/RSisashearforce.Itfollowsthattheappliedstress
(force/area) is made up of two stresses, a normal stress
⊿P/A/triangleleftcos
2/RStending to pull the atoms apart, and a
shear stress⊿P/A/triangleleftcos/RSsin/RStrying to slide the atoms
over each other.
In general, slip does not take place down the line
of greatest slope unless this happens to coincide with
the crystallographic slip of direction. It is necessary,
therefore, to know the resolved shear stress on the slip
plane and in the slip direction. Now, if OT is taken
to represent the slip direction the resolved shear stresswill be given by
/ESCDPcos/RSsin/RScos/US/A
where/USis the angle between OS and OT. Usually this
formula is written more simply as
/ESCDPcos/RScos/NAK/A (7.4)
where/NAKis the angle between the slip direction OT and
the axis of tension. It can be seen that the resolved
shear stress has a maximum value when the slip plane
is inclined at 45
°to the tensile axis, and becomes
smaller for angles either greater than or less than 45 °.
When the slip plane becomes more nearly perpendic-
ular to the tensile axis ⊿/RS>45°/triangleleftit is easy to imagine
that the applied stress has a greater tendency to pull
the atoms apart than to slide them. When the slip
plane becomes more nearly parallel to the tensile axis
⊿/RS<45°/triangleleftthe shear stress is again small but in this
case it is because the area of the slip plane, A/cos/RS,
is correspondingly large.
Figure 7.10 Relation between the slip plane, slip direction
and the axis of tension for a cylindrical crystal .A consideration of the tensile test in this way shows
that it is shear stresses which lead to plastic defor-
mation, and for this reason the mechanical behaviour
exhibited by a material will depend, to some extent,
on the type of test applied. For example, a ductile
material can be fractured without displaying its plastic
properties if tested in a state of hydrostatic or triax-
ial tension, since under these conditions the resolved
shear stressonany planeiszero. Conversely,materialswhich normally exhibit a tendency to brittle behaviour
in a tensile test will show ductility if tested under con-
ditions of high shear stresses and low tension stresses.
Incommercialpractice,extrusionapproximatesclosely
to a system of hydrostatic pressure, and it is common
for normally brittle materials to exhibit some ductility
when deformed in this way (e.g. when extruded).
7.3.3 Relation of slip to crystal structure
An understanding of the fundamental nature of plastic
deformation processes is provided by experiments on
singlecrystalsonly,becauseifapolycrystallinesample
is used the result obtained is the average behaviour of
all the differently oriented grains in the material. Such
experiments with single crystals show that, although
the resolved shear stress is a maximum along lines of
greatest slope in planes at 45 °to the tensile axis, slip
occurs preferentially along certain crystal planes anddirections. Three well-established laws governing the
slip behaviour exist, namely: (1) the direction of slip
is almost always that along which the atoms are most
closely packed, (2) slip usually occurs on the most
closely packed plane, and (3) from a given set of slip
planes and directions, the crystal operates on that sys-
tem (plane and direction) for which the resolved shear
stress is largest. The slip behaviour observed in fcc
metals shows the general applicability of these laws,
since slip occurs along h110idirections in f111g
planes. In cph metals slip occurs along h11
20idirec-
tions, since these are invariably the closest packed,
but the active slip plane depends on the value of the
axial ratio. Thus, for the metals cadmium and zinc,
c/ais 1.886 and 1.856, respectively, the planes of
greatest atomic density are the f0001 gbasal planes
and slip takes place on these planes. When the axial
ratio is appreciably smaller than the ideal value of
c/aD1.633 the basal plane is not so closely packed,
nor so widely spaced, as in cadmium and zinc, and
other slip planes operate. In zirconium ⊿c/a D1.589/triangleleft
and titanium⊿c/a D1.587/triangleleft, for example, slip takes
place on the f1010gprism planesat room temperature
and on the f1011gpyramidal planes at higher tem-
peratures. In magnesium the axial ratio ⊿c/a D1.624/triangleleft
approximates to the ideal value, and although only
basal slip occurs at room temperature, at temperatures
above 225 °C slip on the f1011gplanes has also been
observed. Bcc metals have a single well-deﬁned close-
packed h111idirection, but several planes of equally
high density of packing, i.e. f112g,f110gandf123g.
Mechanical behaviour of materials 205
The choice of slip plane in these metals is often inﬂu-
enced by temperature and a preference is shown forf112gbelowT
m/4,f110gfromTm/4t oTm/2a n d
f123gat high temperatures, where Tmis the melt-
ing point. Iron often slips on all the slip planes atonce in a common h111islip direction, so that a
slip line (i.e. the line of intersection of a slip plane
with the outer surface of a crystal) takes on a wavy
appearance.
7.3.4 Law of critical resolved shear stress
This law states that slip takes place along a given slipplane and direction when the shear stress reaches acritical value. In most crystals the high symmetry ofatomic arrangement provides several crystallographicequivalent planes and directions for slip (i.e. cph crys-
tals have three systems made up of one plane contain-
ing three directions, fcc crystals have twelve systemsmade up of four planes each with three directions,while bcc crystals have many systems) and in suchcases slip occurs ﬁrst on that plane and along thatdirection for which the maximum stress acts (law 3above). This is most easily demonstrated by testing intension a series of zinc single crystals. Then, because
zinc is cph in structure only one plane is available for
the slip process and the resultant stress–strain curvewill depend on the inclination of this plane to thetensile axis. The value of the angle /RSis determined
by chance during the process of single-crystal growth,and consequently all crystals will have different valuesof/RS, and the corresponding stress–strain curves will
have different values of the ﬂow stress as shown in
Figure 7.11a. However, because of the criterion of acritical resolved shear stress, a plot of resolved shearstress (i.e. the stress on the glide plane in the glidedirection) versus strain should be a common curve,within experimental error, for all the specimens. Thisplot is shown in Figure 7.11b.
The importance of a critical shear stress may be
demonstrated further by taking the crystal which hasits basal plane oriented perpendicular to the tensile
axis, i.e./RSD0
°, and subjecting it to a bend test. In
contrast to its tensile behaviour, where it is brittle itwill now appear ductile, since the shear stress on theslip plane is only zero for a tensile test and not for abendtest.Ontheotherhand,ifwetakethecrystalwithits basal plane oriented parallel to the tensile axis (i.e./RSD90
°) this specimen will appear brittle whatever
stress system is applied to it. For this crystal, althoughthe shear force is large, owing to the large area of theslip plane,A/cos/RS, the resolved shear stress is always
very small and insufﬁcient to cause deformation byslipping.
7.3.5 Multiple slip
The fact that slip bands, each consisting of many sliplines, are observed on the surface of deformed crystalsshows that deformation is inhomogeneous, with exten-sive slip occurring on certain planes, while the crystalplanes lying between them remain practically unde-formed. Figures 7.12a and 7.12b show such a crystalin which the set of planes shear over each other in theslip direction. In a tensile test, however, the ends ofa crystal are not free to move ‘sideways’ relative toeach other, since they are constrained by the grips ofthe tensile machine. In this case, the central portion of
thecrystalisalteredinorientation,androtationofboth
the slip plane and slip direction into the axis of ten-sion occurs, as shown in Figure 7.12c. This behaviouris more conveniently demonstrated on a stereographicprojection of the crystal by considering the rotation ofthe tensile axis relative to the crystal rather than viceversa. This is illustrated in Figure 7.13a for the defor-mation of a crystal with fcc structure. The tensile axis,P, is shown in the unit triangle and the angles between
Pand [
101], andPand⊿111/triangleleftare equal to/NAKand/RS,
respectively. The active slip system is the ⊿111/triangleleftplane
and the [ 101] direction, and as deformation proceeds
thechangeinorientationisrepresentedbythepoint, P,
Figure 7.11 Schematic representation of (a) variation of stress versus elongation with orientation of basal plane and
(b) constancy of revolved shear stress .
206Modern Physical Metallurgy and Materials Engineering
Figure 7.12 (a) and (b) show the slip process in an
unconstrained single crystal; (c) illustrates the plastic
bending in a crystal gripped at its ends .
Figure 7.13 Stereographic representation of (a) slip systems
in fcc crystals and (b) overshooting of the primary slip
system.
moving along the zone, shown broken in Figure 7.13a,
towards [ 101],i.e. /NAKdecreasing and /RSincreasing.
As slip occurs on the one system, the primary sys-
tem, the slip plane rotates away from its position of
maximum resolved shear stress until the orientation ofthe crystal reaches the [001] /NUL[
111] symmetry line.
Beyond this point, slip should occur equally on both
theprimary systemanda secondsystem(theconjugate
system) ⊿111/triangleleft[011], since these two systems receive
equalcomponentsofshearstress.Subsequently,during
the process of multiple or duplex slip the lattice willrotatesoastokeepequalstressesonthetwoactivesys-
tems, and the tensile axis moves along the symmetry
line towards [
112]. This behaviour agrees with earlyobservations on virgin crystals of aluminium and cop-
per, but not with those made on certain alloys, or pure
metal crystals given special treatments (e.g. quenched
from a high temperature or irradiated with neutrons).
Results from the latter show that the crystal continues
to slip on the primary system after the orientation has
reached the symmetry line, causing the orientation to
overshoot this line, i.e. to continue moving towards
[101], in the direction of primary slip. After a certain
amount of this additional primary slip the conjugate
system suddenly operates, and further slip concen-
trates itself on this system, followed by overshooting
in the opposite direction. This behaviour, shown in
Figure 7.13b, isunderstandablewhenitisremembered
that slip on the conjugate system must intersect that on
the primary system, and to do this is presumably more
difﬁcult than to ‘ﬁt’ a new slip plane in the relatively
undeformed region between thoseplaneson which slip
has already taken place. This intersection process is
more difﬁcult in materials which have a low stacking
fault energy (e.g. ˛-brass).
7.3.6 Relation between work-hardening and
slip
The curves of Figure 7.1 show that following the yield
phenomenon a continual rise in stress is required to
continuedeformation,i.e.theﬂowstressofadeformed
metal increases with the amount of strain. This resis-
tance of the metal to further plastic ﬂow as the defor-
mation proceeds is known as work-hardening. The
degree ofwork-hardeningvariesfor metalsofdifferent
crystal structure, and is low in hexagonal metal crys-
tals such as zinc or cadmium, which usually slip on
one family of planes only. The cubic crystals harden
rapidly on working but even in this case when slip
is restricted to one slip system (see the curve for
specimen A, Figure 7.14) the coefﬁcient of harden-
ing, deﬁned as the slope of the plastic portion of the
stress–strain curve, is small. Thus this type of harden-
ing, like overshoot, must be associated with the inter-action which results from slip on intersecting families
ofplanes.Thisinteractionwillbedealtwithmorefully
in Section 7.6.2.
Figure 7.14 Stress–strain curves for aluminium deformed
by single and multiple slip (after L¨ ucke and Lange, 1950) .
Mechanical behaviour of materials 207
Figure 7.15 Diagram showing structure of edge dislocation during gliding from (a) equilibrium to (b) metastable position .
7.4 Dislocation behaviour during
plastic deformation
7.4.1 Dislocation mobility
The ease with which crystals can be plastically
deformed at stresses many orders of magnitude lessthan the theoretical strength ⊿/FS
tD/SYNb/2/EMa/triangleleftis quite
remarkable, and due to the mobility of dislocations.Figure 7.15a showsthatasa dislocationglidesthroughthe lattice it moves from one symmetrical latticeposition to another and at each position the dislocationis in neutral equilibrium, because the atomic forcesacting on it from each side are balanced. As thedislocation moves from these symmetrical latticepositions some imbalance of atomic forces doesexist, and an applied stress is required to overcomethis lattice friction. As shown in Figure 7.15b, anintermediate displacement of the dislocation also leadsto an approximately balanced force system.
The lattice friction depends rather sensitively on the
dislocationwidth wand hasbeen shownby Peierls and
Nabarro to be given by
/FS'/SYNexp[/NUL2/EMw/b] (7.5)
for the shear of a rectangular lattice of interpla-
nar spacing awith wD/SYNb/2/EM⊿1/NUL/ETB/triangleleft/FS
tDa⊿1/NUL/ETB/triangleleft.
The friction stress is therefore often referred to asthe Peierls–Nabarro stress. The two opposing factorsaffecting ware (1) the elastic energy of the crystal,
which is reduced by spreading out the elastic strains,and (2) the misﬁt energy, which depends on the num-ber of misaligned atoms across the slip plane. Metalswith close-packed structures have extended disloca-
tions and hence wis large. Moreover, the close-packed
planes are widely spaced with weak alignment forcesbetween them (i.e. have a small b/afactor). These
metals have highly mobile dislocations and are intrin-sically soft. In contrast, directional bonding in crystalstends to produce narrow dislocations, which leads tointrinsic hardness and brittleness. Extreme examplesare ionic and ceramic crystals and the covalent mate-rials such as diamond and silicon. The bcc transitionmetalsdisplayintermediatebehaviour(i.e.intrinsicallyductile above room temperatures but brittle below).Direct measurements of dislocation velocity /ETBhave
now been made in some crystals by means of the etchpitting technique; the results of such an experiment areshown in Figure 7.16. Edge dislocations move fasterthan screws, because of the frictional drag of jogs onscrews, and the velocity of both varies rapidly with
Figure 7.16 Stress dependence of the velocity of edge and
screw dislocations in lithium ﬂuoride (from Johnston and
Gilman, 1959; courtesy of the American Institute of Physics) .
208Modern Physical Metallurgy and Materials Engineering
Figure 7.17 (a) Correlation between stress to cause dislocation motion and the macro-yield stresses of crystals. (b) Edge
dislocation motions in Fe-3% Si crystals (after Stein and Low, 1960; courtesy of the American Institute of Physics) .
applied stress /FSaccording to an empirical relation of
the form /ETBD⊿/FS//FS0/triangleleftn,w h e r e /FS0is the stress for unit
speed and nis an index which varies for different
materials. At high stresses the velocity may approach
the speed of elastic waves ³103m/s. The index nis
usuallylow ⊿<10/triangleleftfor intrinsicallyhard, covalentcrys-
tals such as Ge, ³40 for bcc crystals, and high ⊿³200/triangleleft
for intrinsically soft fcc crystals. It is observed that acritical applied stress is required to start the disloca-
tions moving and denotes the onset of microplasticity.
A macroscopic tensile test is a relatively insensitivemeasure of the onset of plastic deformation and the
yield or ﬂow stress measured in such a test is related
nottotheinitialmotionofanindividualdislocationbuttothemotionofanumberofdislocationsatsomeﬁnitevelocity, e.g. ¾10 nm/s as shown in Figure 17.17a.
Decreasingthetemperatureofthetestorincreasingthe
strain-rateincreasesthestresslevelrequiredtoproducethe same ﬁnite velocity (see Figure 7.17b), i.e. dis-
placing the velocity–stress curve to the right. Indeed,
hardening the material by any mechanism has thesame effect on the dislocation dynamics. This obser-vation is consistent with the increase in yield stress
with decreasing temperature or increasing strain-rate.
Most metals and alloys are hardened by cold workingor by placing obstacles (e.g. precipitates) in the pathof moving dislocations to hinder their motion. Such
strengthening mechanisms increase the stress neces-
sary to produce a given ﬁnite dislocation velocity in a
