Repository: Ketankham/chatbot-meta-books

File: reed-hill-book.txt (part 20 of 48)
H/H11005the enthalpy (Joules per mole)
S/H11005the entropy in Joules per mole degree Kelvin
To evaluate the free energy of the substance at some temperature T, one needs to
know both the enthalpy Hand the entropy S. Both of these quantities can be found in10Ch10.qxd  11/6/08  3:41 PM  Page 293
Chapter 10 Phases 294
30 
20 
10 
0 
0 50 100 Cp white tin Cp 
Cp gray tin 
150 
Temperature, K 200 250 300
FIG. 10.1 Cpas a function of temperature for both forms of
solid tin
terms of the speciﬁc heat at constant pressure Cp. Thus, in a reversible process at constant
pressure, the heat exchanged between the system and its surroundings equals the
enthalpy change of the system, or
q/H11005dH 10.15
where qrepresents a small transfer of heat into or out of the system and dHis the
accompanying enthalpy change of the system. But for one mole of a substance by the
deﬁnition of speciﬁc heat
q/H11005CpdT
where Cpis the speciﬁc heat at a constant pressure (the number of calories required to raise
one mole of the substance 1 K). Thus,
dH/H11005CpdT
and taking the enthalpy of the system at absolute zero as H0the enthalpy at any temperature
Tis, accordingly,
10.16
Simlarly, for a reversible process by the thermodynamic deﬁnition of entropy
Integration of this equation from 0 K to the temperature in question leads to
10.17 S/H11005S0/H11001/H20885T
0Cp dT
T/H11005/H20885T
0Cp dT
TdS/H11005dq
T/H11005Cp dT
TH/H11005H0/H11001/H20885T
0 Cp dT/H2088510Ch10.qxd  11/6/08  3:41 PM  Page 294
295 10.5 The Number of Phases in an Alloy System
0 50 100 Free energy
of gray tin
286  K
ΔG = 0Free energy of white tinΔG = 1632 J/mol
150 200 250 300 
Temperature, KFree energy, in Joules per mole
FIG. 10.2 Temperature-free energy curves
for two solid forms of tinThe term S0, which is the entropy at absolute zero, may be equated to zero, for at this
temperature, assuming perfect crystallinity (a pure substance with no entropy of mixing)
and lattice vibrations in their ground levels, there is no disorder of any kind. (This is
actually a statement of the third law of thermodynamics, which says that the entropy of a
pure crystalline substance is zero at the absolute zero of temperature.)
With the aid of the equations stated in the preceding paragraph, we can now express
the free energy of both the alpha and beta phases of tin as functions of the temperature
and the speciﬁc heat at constant pressure.
10.18
These equations can be evaluated by means of graphical calculus, using the curves of
Fig. 10.1. The results are shown in Fig. 10.2, where the free energies of the two phases
are equal at the temperature 286.2 K. At temperatures below this value, gray tin has the
lowest free energy, while for temperatures above it, white tin has the lowest free energy.
Since the phase with the lowest free energy is always the most stable one, we see that
gray tin is the preferred phase below 286.2 K, while white tin is the more stable at tem-
peratures higher than this.
An interesting feature to notice in Fig. 10.2 is that the free energy of both phases
decreases with increasing temperature. This is a general property of free-energy curves,
which demonstrates the importance of the TSterm in the free-energy equation. Figure 10.3
shows another method of interpreting the information given in Fig. 10.2. The curve marked
/H9004Gin this ﬁgure represents the difference in free energy between the two solid phases ofGb/H11005H0b/H11001/H20885T
0 CpbdT/H11002T/H20885T
0 CpbdT
TGa/H11005H0a/H11001/H20885T
0 Cpa dT/H11002T/H20885T
0 Cpa dT
T10Ch10.qxd  11/6/08  3:41 PM  Page 295
Chapter 10 Phases 296
FIG. 10.3 Curves showing the relationship among /H9004G, /H9004H, and
/H11002T/H9004Sfor the two solid phases of tin, where /H9004G/H11005/H9004H/H11002T/H9004S0 50 
–1000 –500 Joules per mole 500 1000 
0 100 150 200 250 300 
Temperature K 
–TΔS ΔGΔH
(–TΔS) 286 K (ΔH) 286 K 
tin as a function of temperature. This curve is also the difference of the other two curves
designated in the ﬁgure as /H9004Hand T/H9004S, where
10.19and
At the temperature of transformation (286.2 K), /H9004Hand T/H9004Sare equal, so that /H9004Gis zero.
The above allotropic transformation can also be interpreted in the following manner.
At low temperatures, the phase with the smaller enthalpy is the stable phase where, by
deﬁnition, the enthalpy is
H/H11005U/H11001PV 10.20
where Uis the internal energy, Pthe pressure, and Vthe volume. In solids, the PVterm is
usually very small compared with the internal energy. Thus, the stable phase at lower
temperatures is that with the lower internal energy or with the tighter binding of the
atoms. On the other hand, at high temperatures the T/H9004Sbecomes more important, and
the phase with the greater entropy becomes the preferred phase. Generally, this is a phase
with a looser form of binding or with greater freedom of atom movement. In tin, it appears
that, although the diamond cubic lattice (alpha phase) has the lower density, the binding
forces between atoms in this structure are of such a nature that the atoms are more
restrained in their vibratory motion than they are in the tetragonal, or beta, lattice.T/H9004S/H11005T/H20885T
0CpbdT
T/H11002T/H20885T
0CpadT
T/H9004H/H11005H0b/H11001/H20885T
0 CpbdT/H11002H0a/H11002/H20885T
0 Ca
pdT10Ch10.qxd  11/6/08  3:41 PM  Page 296
297 10.5 The Number of Phases in an Alloy SystemFree energy, Joules per mole 
Temperature, K bcc
α
bcc
δ
Lfcc
γ
1183 1673 1812 
FIG. 10.4 Free energies of bcc, fcc, and liquid iron versus
temperatureIn many cases, the structure of closest packing represents the more closely bound
phase, and a more open structure the one with the greatest entropy of vibration. In this
classiﬁcation, where the high-temperature stable phase is body-centered cubic and
the low-temperature phase a close-packed structure, such as face-centered cubic or
close-packed hexagonal, the elements are Li, Na, Ca, Sr, Ti, Zr, Hf, and Tl.
The element iron presents an unusual example of allotropic-phase changes, in that the
stable phase at low temperatures is body-centered cubic that transforms to face-centered
cubic at 1183 K. On further heating, a second solid-state transformation to body-centered
cubic occurs at 1673 K. The solid ﬁnally melts at 1812 K. The free energies of these phases
versus temperature are shown in Fig 10.4.
An explanation of these allotropic reactions that occur in iron has been given by Zener
and can be interpreted in the following broad general terms. The two competing solid
phases of iron are face-centered cubic (gamma phase) and body-centered cubic (alpha
phase). However, the alpha phase has two basic modiﬁcations: ferromagnetic and para-
magnetic. The ferromagnetic form of the body-centered cubic phase is stable at low
temperatures, while the paramagnetic form is stable at high temperatures. The change
from ferromagnetism to paramagnetism takes place by what is known as a second-order
transformation , occurring over a range of temperatures extending from about 773 K to
several hundred degrees above this temperature. It would, thus, appear that at low
temperatures, the competing, phases in iron are actually ferromagnetic alpha and gamma,
where the phase of the lowest internal energy and entropy is the former. The alpha phase
is, accordingly, the stable phase at low temperatures, but gives way to the gamma phase
with increasing temperatures as the entropy term of the difference in free energy between
the phases becomes dominant. This transformation takes place at 1183 K.
At about the same time that the gamma phase becomes the more stable form,
the alpha phase loses its ferromagnetism, therefore, for further increases in tempera-
ture the competing phases are gamma and paramagnetic alpha. In the paramagnetic10Ch10.qxd  11/6/08  3:41 PM  Page 297
Chapter 10 Phases 298
form, the alpha phase has a greater internal energy and entropy than it does in the
ferromagnetic form. This effect is large enough to reverse the relative positions ofthe alpha phase and the gamma phase. The gamma phase now becomes the onewith the lowest internal energy and entropy and gives way to the alpha phase whenthe temperature exceeds 1673 K.
Two-Component Systems The study of systems of more than one component
involves a study of solutions. The simplest type of multicomponent system is a binary one,and the least complex structure in such a system is a single solution. Some of the aspectsof single-phase binary systems will now be considered.
Ideal Solutions Assume that a solution is formed between atoms of two
kinds, Aand B, and that any given atom of either Aor Bexhibits no preference as to
whether its neighbors are of the same kind or of the opposite kind. In this case, therewill be no tendency for either Aatoms or for Batoms to cluster together or for oppo-
site types of atoms to attract each other. Such a solution is said to be an ideal solution ,
and its free energy per mole is expressed as the sum of the free energy of N
Amoles
of Aatoms, plus NBmoles of Batoms, less a decrease in free energy due to the
entropy associated with mixing Aatoms and Batoms, where NAand NBare the mole,
or atom, fractions of Aand B, respectively.
G/H11005G0
ANA/H11001G0
BNB/H11001T/H9004SM10.21
where G0
A/H11005free energy per mole of pure A
G0
B/H11005free energy per mole of pure B
T/H11005the absolute temperature
/H9004SM/H11005the entropy of mixing
If the previously derived expression for the entropy of mixing, Eq. 7.35, is substituted inEq. 10.21,
G/H11005G0
ANA/H11001G0
BNB/H11001RT(NAln NA/H11001NBln NB) 10.22
Rearranging Eq. 10.22 gives us
G/H11005NA(G0
A/H11001RTln NA)/H11001NB(G0
B/H11001RTln NB) 10.23
It is customary in chemical thermodynamics to express an extensive property of a
solution, such as its free energy, in the following form:
G/H11005NAA/H11001NBB10.24
where Gis the free energy per mole of solution, NAand NBare the mole fractions of the
components Aand Bin the solution, and Aand Bare called the partial-molal free energies
of components Aand B,respectively. In the ideal solution discussed in the preceding
paragraph, the partial-molal free energies are equal to
A/H11005G0
A/H11001RTln NA10.25
B/H11005G0
B/H11001RTln NBGGG GG G10Ch10.qxd  11/6/08  3:41 PM  Page 298
299 10.5 The Number of Phases in an Alloy System
These relationships can also be written:
/H9004A/H11005A/H11002G0
A/H11005RTln NA10.26
/H9004B/H11005B/H11002G0
B/H11005RTln NB
The quantities /H9004Aand /H9004Brepresent the increase in free energy when one mole of A,
or one mole of B, is dissolved at constant temperature in a very large quantity of the
solution. These free-energy changes are functions of the composition, and it is necessary
to deﬁne them in terms of the addition of a quantity of pure Aor pure Bto a very large
volume of the solution in order that the composition of the solution remains unchanged.
Nonideal Solutions In general, most liquid and solid solutions are not ideal
and, in solid solutions, it is not to be expected that two atomic forms, chosen at random,will show no preference either for their own or for their opposites. If either of these eventsoccurs, then a larger or smaller free-energy change ( /H9004
A, /H9004B) will be observed than that
expected in an ideal solution. For a nonideal solution, the change in molal free energy isnot given by Eq. 10.26:
/H9004A/H11005RTln NA
which holds for an ideal solution. However, in order to retain the form of this simplerelationship, we deﬁne a quantity “ a,” known as the activity, in such a fashion that for
a nonideal solution
/H9004A/H11005RTln aA10.27
/H9004B/H11005RTln aB
where aAis the activity of component A, and aBthe activity of component B. The activities
of the components of a solution are useful indicators of the extent to which a solutiondeparts from an ideal solution. They are functions of the composition of the solution, andFig. 10.5 shows typical activity curves for two types of alloy systems. In both Figs. 10.5Aand 10.5B the straight lines marked N
Aand NBcorrespond to the atom fractions of the
components Aand B, respectively. Figure 10.5A shows an alloy system in which activities
aAand aBare greater than the corresponding atom fractions NAand NBat an arbitrary
composition, as indicated by the dotted vertical line marked x. The signiﬁcance of this
positive deviation will now be considered. Since both activities are greater than thecorresponding mole fractions, we need consider only one component, which we shallarbitrarily choose as B. According to the ﬁgure, N
Bis 0.70 while aBis 0.80. Substituting
these values and solving for /H9004leads to the following results for an ideal solution:
/H9004/H11005 RTln 0.70 /H11005/H110020.356 RT
for the nonideal solution:
/H9004/H11005 RTln 0.80 /H11005/H110020.223 RT
A solution that behaves in the manner shown in Fig. 10.5A has a smaller decrease infree energy as a result of the formation of the solution than if an ideal solution hadGGGGGGG GG GG GG G10Ch10.qxd  11/6/08  3:41 PM  Page 299
Chapter 10 Phases 300
x Pure  B Pure  A Pure  B Pure  A
Composition
(A)Composition
(B)00.700.801.0
01.0
01.0
NBaB or NB 
01.0aB or NB aA or NA
aA or NANANB NA
aBaB aAaA
FIG. 10.5 Variation of the activities with concentration: (A)positive deviation,
and (B)negative deviation
formed. In situations such as this, the attraction between atoms of the same kind is
greater than the attraction between dissimilar atoms. The extreme example would be
one in which the two components were completely insoluble in each other, in which
case the activities would be equal to unity for all ratios of Aand B. The other set of
curves in Fig. 10.5B shows the opposite effect: unlike atoms are more strongly
attracted to each other than are those of the same kind. Here we find negative
deviations of the activity curves from the mole fraction lines.
It is apparent from the above that when the activities of the components of a solution
are compared to their respective atom fractions, they indicate roughly the nature of the
interactions of the atoms in the solution. For this reason, it is frequently convenient to
use quantities known as activity coefﬁcients , which are the ratios of the activities to their
respective atom fractions. The activity coefﬁcients of a binary solution of Aand Batoms
are thus deﬁned as
10.28
In the diffusion chapters (Chapters 12 and 13) it will be shown that when a composi-
tion gradient exists in a solid solution, diffusion usually occurs in such a way as to produce
a uniform composition in the solid solution. The thermodynamic reasons for this will now
be considered. Thus, if one has an ideal solution, then by Eqs. 10.25 the free energy of a
mole of the solution should be given by
G/H11005NAG0
A/H11001NBG0
B/H11001RT(NAln NA/H11001NBln NB) 10.29
The first two terms ( NAG0
A/H11001NBG0
B) on the right-hand side of Eq. 10.29 may be
considered to represent the free energy of one total mole of the two cornponents if
the components are not mixed, or do not mix. In the nonmiscible iron-lead system,
these two terms would be all that are required to specify the free energy of one total
mole of iron and lead. The other term, RT(NAln NA/H11001NBln NB), is the contribution
of the entropy of mixing to the free energy of the solution. Notice that this term isgA/H11005aA
NA  and gB/H11005aB
NB10Ch10.qxd  11/6/08  3:41 PM  Page 300
301 10.5 The Number of Phases in an Alloy System
0 500  K8370 
6280 
Temperature, KFree energy, in Joules per moleGA0GB0FIG. 10.6 Free energies of the 
elements are different functions of the 
absolute temperature
0.25 0.50 Free energy of components
–3000  – 3000  0 6280
0 8370 Joules per mole 
0.75 Free energy 
of solution 
Free energy 
of mixing NA b c
ea
dGB0
GA0
FIG. 10.7 Hypothetical free energy of an ideal solutiondirectly proportional to the temperature and becomes increasingly important as the
temperature is increased.
To illustrate the dependence of the free energy of an ideal solution on its compo-
sition, let us consider the following assumed data. Free-energy curves for two
hypothetical pure elements Aand B, which are assumed to be completely soluble in
each other in the solid state, are shown in Fig. 10.6. Notice that in both curves the
free energy is shown to decrease with increasing temperature, in agreement with
the previously considered free-energy curves of the two solid phases of pure tin
(Fig. 10.2). At 481 K, the curves of Fig. 10.6 show that the free energy of the 
Acomponent ( G0
A) is 6280 J per mole, while that of the Bcomponent ( G0
B) is 8370 J
per mole. These two values are plotted in Fig. 10.7 at the right- and left-hand sides
of the figure, respectively. The dashed line connecting these points represents the
terms NAG0
A/H11001NBG0
B/H110056280 NA/H110018370 NB, or the free energy of the solution less
the entropy-of-mixing term. The latter term can be evaluated with the aid of the data
given in Table 10.2, where values of ( NAln NA/H11001NBln NB) are given as a function of
the atom fraction NA(column 2), while values of the product RT(NAln NA/H11001NB
lnNB) are given in column 3 for the temperature 500 K. The data of column 3 are10Ch10.qxd  11/6/08  3:41 PM  Page 301
Chapter 10 Phases 302
TABLE 10.2 Data for Computing the Entropy of Mixing Contribution 
to the Free Energy of an Ideal Solution.
Atom Fraction, RT(NAln NA/H11545NBln NB) 
NA(NAln NA/H11545NBln NB) for Temperature 500 K
0.00 0.000 000 J/mol
0.10 /H110020.325 /H110021351
0.20 /H110020.500 /H110022079
0.30 /H110020.611 /H110022540
0.40 /H110020.673 /H110022798
0.50 /H110020.690 /H110022868
0.60 /H110020.673 /H110022798
0.70 /H110020.611 /H110022540
0.80 /H110020.500 /H110022079
0.90 /H110020.325 /H110021351
1.00 /H110020.000 000
plotted in Fig. 10.7 as the dashed curve at the bottom of the figure. The free energy
of the solution proper is shown as the solid curve of Fig. 10.7 and is the sum of thetwo dashed curves.
At this point let us assume that we have a diffusion couple, one part of which
consists of half a mole of pure component A, and the other part of half a mole of pure
component B. The average composition of this pair of metals, when expressed in mole
fraction units, is NA/H11005NB/H110050.5, while its free energy at 500 K corresponds to point a
in Fig. 10.7 and is 7325 J/mol. The same quantity of Aand B, when mixed in the
form of a homogeneous solid solution, has the free energy of point bin Fig. 10.7 and
is 4457 J/mol. Clearly, mixing one-half mole of component Awith one-half mole of
component Breduces the free energy of the pair of metals by 2868 Joules, the value
of the contribution of the entropy of mixing to the free energy of the solution. Thissame 2868 J per mole is therefore the driving force that is capable of causing thecomponents of the couple to diffuse.
Now suppose that instead of two pure components, the above couple had consisted of
two homogeneous solid solutions: one solid solution with a composition NA/H110050.25 and
the other with the composition NA/H110050.75. At 500 K the free energy of the two portions
of this couple are shown in Fig. 10.7 as points cand d, respectively. If the average compo-
sition of the whole couple is again 0.5, the average free energy of the couple will lie atpoint e. A single homogeneous solid solution of the same average composition will have
the free energy of point b. Here again we see that the homogeneous solid solution has the
lower free energy and represents the stable state.
With arguments similar to the above, it is possible to show that any macroscopic
nonuniformity of composition in a solution phase represents a state of higher freeenergy than a homogeneous solution. If the temperature is sufﬁciently high that theatoms are able to move at an appreciable rate, diffusion will occur that has, as its endresult, a homogeneous solid solution. While the arguments used above were based onan average total composition N
A/H110050.5, any other total or average composition would
have given the same ﬁnal results.10Ch10.qxd  11/6/08  3:41 PM  Page 302
303 10.6 Two-Component Systems Containing Two Phases
10.6 TWO-COMPONENT SYSTEMS CONTAINING TWO PHASES
Let us now take up the case of two-component systems that contain not a single phase,
but two phases. In either of the two phases, an equation of the form
nAdA/H11001nBdB/H110050 10.30
must be satisﬁed. Now, if each term is divided by the quantity nA/H11001nB, we can rewrite this
relationship in the form
NAdA/H11001NBdB/H110050 10.31
where nA/H20862(nA/H11001nB)/H11005NAand nB/H20862(nA/H11001nB)/H11005NB. If the phases are labeled alpha ( /H9251) and
beta ( /H9252), then in the respective phases we have
alpha phase:  N/H9251
AdA/H11001N/H9251
BdB/H110050
10.32
beta phase: N/H9252
AdA/H11001N/H9252
BdB/H110050
where the phase superscripts of the partial-molal free energies are omitted because,assuming equilibrium, the partial-molal free energy of either component is the same inboth phases.
This pair of equations restricts the values of the mole fractions of the components in the
solutions. These equations will be referred to as restrictive equations . In order to understand
how restrictive equations work, let us consider an example.
Imagine that an alloy of copper and silver is formed by melting together an equal
amount of each component. After the mixture has been formed, let it be frozen intothe solid state and then reheated and held at 1052 K long enough to attain equilib-rium. If, at the end of this heating period, the alloy is cooled very rapidly to roomtemperature, we can assume that the phases which were stable at the elevated tem-perature will be brought down to room temperature unchanged. Metallographicexamination of such an alloy will reveal a structure consisting of two solid-solutionphases, and a corresponding chemical analysis of the phases will show that thephases have the following compositions:G GG GG GG G
Alpha ( /H9251) Phase Beta ( /H9252) Phase
NAg/H110050.86 NAg/H110050.05
NCu/H110050.14 NCu/H110050.95
Substituting these values in the restrictive equations gives us
0.86 dAg/H110010.14 dCu/H110050
0.05 dAg/H110010.95 dCu/H110050
If the ﬁrst equation is divided by the second, there results
0.86 dG Ag
0.05 dG Ag/H11005/H110020.14 dG Cu
/H110020.95 dG CuG GG G10Ch10.qxd  11/6/08  3:41 PM  Page 303
Chapter 10 Phases 304Free energy 
0 1.0 0.7 
(A)x GB
GB–
NA GA–Free energy 
(B)x 
GB –
NA GA –
GA  – GB – –NA (GA – GB ) ––
GB G –0
GA0
FIG. 10.8 Graphical determination of the
partial-molal free energiesor
This impossible result suggests that the only way that the above equations can be true is
for both dAgand dCuto be zero, which means that at a constant temperature (1052 K)
and a constant pressure (one atmosphere), there can be no change in the partial-molal free
energies when the two phases are in equilibrium. Further, since the partial-molal
free energies are functions of only the composition of the phases, this, in turn, implies that
the compositions of the two phases must be constant. No matter what the relative
amounts of the two phases happen to be, as long as there is some of both phases
present, the composition in atomic percent of the alpha phase will be 86 percent Ag and
14 percent Cu, while that of the beta phase will be 5 percent Ag and 95 percent Cu.
10.7 GRAPHICAL DETERMINATIONS OF PARTIAL-MOLAL
FREE ENERGIES
A graphical method for determining the partial-molal free energies of a single binary
solution is shown in Fig. 10.8. This ﬁgure shows the same molal-free energy curve
previously given in Fig. 10.7. Suppose that one desires to determine the partial-molal freeG G0.86
0.05/H110050.14
0.9510Ch10.qxd  11/6/08  3:41 PM  Page 304
305 10.7 Graphical Determinations of Partial-Molal Free Energies
energies of the two components of the solution when the composition has some arbitrary
value, perhaps NA/H110050.7. A vertical line through this composition intersect the free-
energy curve at point x, thereby determining the total free energy of the solution. Now if
a tangent is drawn to the free-energy curve at point x, the ordinate intercepts of this tan-
gent with the sides of the diagram (that is, at compositions NA/H110050 and NA/H110051) give the
partial-molal free energies. The intercept on the left is Band that on the right A. That
these relationships are true is easily shown by the geometry of the ﬁgure, which is repro-
duced for clarity in Fig. 10.8B. Thus, the free energy of the solution is
G/H11005B/H11001NA(A/H11002B)
or
G/H11005NAA/H11001(1/H11002NA)B
but
(1/H11002NA)/H11005NB
and therefore
G/H11005NAA/H11001NBB
which is the basic equation for the free energy of a binary solution.
The fact that at constant pressure and temperature the compositions of the phases
are ﬁxed in a binary two-phase mixture at equilibrium can also be shown with the aid
of free-energy diagrams of the phases plus the condition that the partial-molal free ener-
gies of each component be the same in both phases at equilibrium (that is, /H9251
A/H11005/H9252
Aand
/H9251
B/H11005/H9252
B). Figure 10.9 shows hypothetical free-energy curves for two phases of a binary
system at a temperature where the free-energy curves intersect. This intersection of the
curves is a condition for the existence of two phases at equilibrium. Certainly, if the free-
energy-versus-composition curve of one phase lies entirely below that of another phase,G GG GG GG GG G GG G
FIG. 10.9 Two phases having compositions of N/H9251
A1and
N/H9252
A1, respectively, cannot be in equilibriumFree energy of alpha phase Free energy Free energy of beta phase 
b 
0 1.0 a GB β
GB α
NA1 β
NANA1 αGA α
GA β–––
–10Ch10.qxd  11/6/08  3:41 PM  Page 305
Chapter 10 Phases 306
0 1.0 Free energy
NA2 βNA2 α
NAGA =αGAβGB =αGBβ– –
––
FIG. 10.10 Two phases in equilibrium
the lower one will always be the more stable and there can only be a single equilibrium
phase. It is also important to notice that the free-energy curves of the type shown in 
Fig 10.9 are functions of temperature. It is entirely possible for a pair of these curves to
intersect at one temperature, but at some higher or lower temperature to have no points
of intersection. In Chapter 11 more will be said on this subject when phase diagrams are
discussed.
Now assume that we have an alloy containing both phases in which the composition
of the alpha phase is N/H9251
A1and that of the beta phase is N/H9252
A1. Points aand bon the respective
free-energy curves give the free energies of the alpha and beta phases. The partial-molal
free energies of the two phases can be obtained by drawing tangents to points aand b. Their
interception with the sides of the ﬁgure determine the desired quantities. As may be seen
by examining Fig. 10.9, the arbitrarily chosen compositions of the two phases result in par-
tial-molal free energies of the components which are not the same in the two phases: /H9251
A/H11014/H9252
Aand /H9251
B/H11014/H9252
B. Actually the only way that two phases can have identical partial-molal free
energies is for both phases to have the same tangent. In other words, as shown in Fig. 10.10,
the composition of the two phases must have values corresponding to the intersection of a
common tangent with the two free-energy curves. Since only one common tangent can be
drawn to the curves of Fig. 10.10, the compositions of the alpha and beta phases must be
N/H9251
A2and N/H9252
A2.
10.8 TWO-COMPONENT SYSTEMS WITH THREE PHASES
IN EQUILIBRIUM
In two-component systems, three phases in equilibrium occur only under very restricted
conditions. The reason for this is not hard to see, for the partial-molal free energies of the
components must be the same in each of the three phases. In a graphical analysis like that
used in the two-phase example, this means that we must be able to draw a single straight
line that is tangent simultaneously with the free-energy curves of all three phases. Now
it is necessary to notice that each free-energy curve varies with temperature in a manner
different from that of the other phases and, in general, there will only be one tempera-
ture where it is possible to draw a single straight-line tangent to all three curves. It can
be seen, therefore, that three phases in a binary system can only be in equilibrium at oneG G GG10Ch10.qxd  11/6/08  3:41 PM  Page 306
307 10.9 The Phase Rule
TABLE 10.3 Types of Three-Phase Transformations That Can Occur in
Binary Systems.
Type of Nature of the Phase Transformation
Transformation Phase A Phase B Phase C
Eutectic Liquid LSolid Solution /H11001Solid Solution
Eutectoid Solid Solution LSolid Solution /H11001Solid Solution
Peritectic Liquid Solution /H11001Solid Solution LSolid Solution
Monotectic Liquid Solution LLiquid Solution /H11001Solid Solution
temperature. Furthermore, the compositions of the phases are ﬁxed by the points where
the common tangent touches the free-energy curves. We must conclude that in a binarysystem, when three phases are in equilibrium at constant pressure, the temperature andthe composition of each phase is ﬁxed.
At this point, it is well to recall the phase relations in single-component systems
where it was observed that, under the condition of constant pressure, two phases couldbe in equilibrium at only those ﬁxed temperatures at which phase changes occur. Ananalogous situation exists in two-component systems, for the temperatures at whichthree phases can be in equilibrium are also temperatures at which phase changes takeplace. Associated with each of these three-phase reactions is a deﬁnite composition of theentire alloy. At this composition, a single phase can be converted into another of twophases. In certain alloy systems, the single phase is the stable phase at temperaturesabove the transformation temperature, while two phases are stable below it. In othersystems the reverse is true.
As an example of a three-phase reaction, we may take the lead-tin alloy containing
61.9 percent Sn and 38.1 percent Pb (expressed in weight percent). This alloy forms asimple liquid solution at temperatures above 456 K, and at temperatures below 456 K it isstable in the form of a two-phase mixture. Each of the latter is a terminal solid solution, thecompositions of which are alpha phase 19.2 percent Sn and beta phase 97.5 percent Sn.A reaction of this type, when a single liquid phase is transformed into two solid phases, isknown as an eutectic reaction . The temperature at which the reaction takes place is the eutec-
tic temperature, and the composition which undergoes this reaction is the eutectic compo-sition (in the present example 61.9 percent Sn and 38.1 percent Pb).
The eutectic reaction is only one of several well-known three-phase transformations,
as can be seen by examining Table 10.3.
In the four transformation equations in Table 10.3, the reactions proceed to the right
when heat is removed from the system, and to the left when heat is added to the system.These reactions will be treated separately in Chapter 11.
10.9 THE PHASE RULE
We will now summarize most of the pertinent points of the preceding sections. For thispurpose, consider Fig. 10.11, a phase diagram of a one-component system where the vari-ables are the pressure and the temperature. A point such as that marked a, lying within
the limits of the gaseous phase, represents a gas whose state is determined by the temper-ature T
aand the pressure Pa. Changing either or both variables so as to bring the gas to
some other arbitrary state ( a/H11032) is entirely possible. As long as one stays within the limits of10Ch10.qxd  11/6/08  3:41 PM  Page 307
Chapter 10 Phases 308
Temperature a 
a‘ b‘ 
b 
Pb 
TaPb’ Pa 
Gaseous phase Solid phase 
Liquid phase Pressure 
O
FIG. 10.11 A single-component phase diagram
the region indicated as belonging to the gaseous phase, it is evident that there are two
degrees of freedom. That is, both the temperature and the pressure may be arbitrarily
varied. This statement also applies to the other two single-phase regions, liquid and solid.
In summary, when a single-component system exists as a single phase, there are two
degrees of freedom. This conclusion is stated in tabular form along the ﬁrst horizontal line
in Table 10.4.
Now consider the case where there are two phases in a single-component system. This
can only occur if the state of the system falls along one of the three lines in Fig. 10.11
separating the single-phase ﬁelds. For example, point brepresents a solid-vapor (gas)
mixture in equilibrium at temperature Tband pressure Pb. If now the temperature is changed
to T/H11032b, the pressure has to be changed to exactly P/H11032b. If this is not done, the two-phase system
becomes a single-phase system: either all solid or all gas. It can be concluded that there is
only one degree of freedom. This result is tabulated on the second line in Table 10.4.
TABLE 10.4 The Relative Number of Phases 
and Degrees of Freedom in One- and 
Two-Component Systems.
Number of Number of Degrees of  
Components Phases Freedom
CP F
11 2  ( T, P)
12 1  ( Tor P)
13 0
21 3  ( T, P, NAor NB)
22 2  ( T, P)
23 1  ( Tor P)
24 010Ch10.qxd  11/6/08  3:41 PM  Page 308
309 10.10 Ternary Systems
The last possibility for the single-component system is illustrated by the third line in
Table 10.4 and corresponds to the case where three phases are in equilibrium in a single-
component system. This can only occur at the triple point designated by the symbol 0 inFig. 10.11. This three-phase equilibrium only occurs at one speciﬁc combination oftemperature and pressure and there are, accordingly, no degrees of freedom.
Table 10.4 next lists the various possibilities for a two-component system. Note that
for a single phase in a two-component system there are three degrees of freedom. Theseare normally considered to be the temperature, the pressure, and the composition of thephase. In the case of two phases in equilibrium in a binary system there are two degreesof freedom. This conforms to the conclusions of Sec. 10.6, where it was demonstrated thatat a chosen temperature and pressure where two phases could be maintained in equilib-rium, the compositions of the phases were automatically determined. Of course, it is pos-sible to vary the temperature and pressure, but such variations bring about determinablechanges in the composition of the phases.
Next, consider a binary system with three phases in equilibrium. Section 10.8 has
shown that here, if the pressure is ﬁxed, three-phase equilibrium can only occur at onetemperature. Varying the pressure naturally changes this temperature. However, thisresult implies that there is only one degree of freedom.
Finally, the case of four phases in a two-component system is equivalent to a triple
point in a single-component system. Four-phase equilibrium can only occur at a singlecombination of temperature and pressure, and the compositions of all phases are ﬁxed.There are, accordingly, no degrees of freedom.
This type of analysis could be extended to systems with larger numbers of components,
but it is simpler to invoke the use of the Gibbs phase rule, named after J. Willard Gibbs. Thisrelationship can be deduced from the data in Table 10.4. Note that if along any one of thehorizontal lines in the table one adds the number of phases P(given in column 2) to the
number of degrees of freedom F(given in column 3), the result is always the number of
components, C, plus a factor of 2. Thus we have
P/H11001F/H11005C/H110012
The phase rule is often of very great value in determining the factors involved in phaseequilibria.
10.10 TERNARY SYSTEMS
The phase structures of binary alloys are our primary concern here, but the phases in ter-nary alloys will also be considered. In general, ternary alloys are much more difﬁcult tounderstand than binary alloys and, as a result, one is usually forced into a study of binarysystems, in spite of the fact that many practical problems involve three or more components.
Analogous to the relations already considered for single- and two-component
systems, at certain fixed temperatures four-phase transformations may occur in whichthe compositions of the phases are fixed throughout the reactions. Furthermore, inevery case there are certain definite alloy compositions at which the entire alloyundergoes these phase transformations. In these reactions, either a single phase ischanged into three other phases, or two phases are changed into two different phases.A typical example of the former type of transformation is a ternary eutectic where asingle liquid solution changes into three solid solutions.10Ch10.qxd  11/6/08  3:41 PM  Page 309
Chapter 10 Phases 310
PROBLEMS
10.1List and identify the phases in Fig. 2.27. Explain whether
the phase rule can be applied to this structure.
10.2 The three elements zirconium, titanium, and
hafnium form an alloy system in which the components
are able to form a single solid solution containing the ele-ments mixed in any proportion. Assume that one hassuch a solid solution containing 0.50 kg titanium, 0.30 kgzirconium, and 1.00 kg hafnium, and determine the molefraction of each of the components in the alloy. Thegram-atomic weights of Ti, Zr, and Hf are 47.9, 91.2, and178.6 g/mol, respectively.
10.3 Given an alloy containing 70 percent of copper and
30 percent nickel, by weight, determine the composition
of this alloy in atomic percent. Note the atomic weights ofcopper and nickel are 63.546 and 58.71 grams per mole,respectively.
10.4 Consider the activity coefﬁcient vs. composition
curves for two alloys in Fig. 10.5. In Fig. 10.5A, a dashed
line is drawn at the composition N
A/H110050.70. As discussed
in the text, the activity of the Bcomponent, aB, equals
0.80. The activity aAis 0.50. Assume the free energy of
1 mole of pure Ais 50,000 J/mol and that of pure Bis
70,000 J/mol and the temperature is 1000 K.
(a) Compute the free energy of 1 mole of the 0.70 NAalloy.
(b) Determine the free-energy decrease when a mole of
this solution forms from the pure components.
10.5 In Fig. 10.5B, at the composition NA/H110050.70 we have
aA/H110050.10
aB/H110050.44
T/H110051000 KG0
A/H1100550,000 J/mol
G0B/H1100570,000 J/mol
(a) Compute the free-energy per mole of the solution
with NA/H110050.30.
(b) Determine the decrease in free energy if a mole
of an ideal solution were to be formed from the pure
components.
(c) What is the signiﬁcance of the difference in the free
energies of solution of the two NA/H110050.70 alloys in
Figs. 10.5A and 10.5B?
10.6 (a) Compute the free-energy decrease associated
with forming one mole of an ideal solution at 1000 K, if
G0
A/H1100550,000 J/mol and G0B/H1100570,000 J/mol.
(b) Compare your answer with those for the (b) parts in
Probs. 10.4 and 10.5 and explain the signiﬁcance of the
differences.
10.7 Compute the activity coefﬁcients corresponding to
the four activities involved in Probs. 10.4 and 10.5.10.8 Consider the hypothetical free-energy diagram of an
ideal solution shown in Fig. 10.7. Now assume that a
layer of pure metal Ais bonded to a layer of pure metal
B, that 40 percent by weight of the couple is in the
Ametal layer and that the atomic weights of metals Aand
Bare 80 and 60 grams per mole, respectively. Further
assume that the couple is held long enough at 500 Kso that, as a result of diffusion, a homogeneous solidsolution is obtained.
(a) What would be the free energy of the couple at the
beginning of the diffusion anneal? Give the answer in
Joules per mole.The preceding paragraph points out the similarity between four-phase systems in
ternary alloys and three-phase systems in binary alloys. In the same manner, three-phase
ternary systems are analogous to two-phase binary systems. Thus, at constant temperatureand pressure, a three-phase system in a ternary alloy will have ﬁxed compositions ofthe phases. This fact does not mean that the composition of the alloy as a whole has onevalue, but that the phases, which may be in any proportion, have ﬁxed compositions.
Three-component alloys may also have structures containing two phases or even a
