Repository: Ketankham/chatbot-meta-books

File: tem-book.txt (part 20 of 71)
 هب انم خدا 
two cases: (i) where you must not introduce mechanicaldamage, (ii) where you don’t mind introducing mechan-
ical damage or the material won’t damage. You have
several options depending on the material. Some mate-rials (Si, GaAs, NaCl, MgO) can be cleaved with a razorblade; these are materials with a well-defined cleavageplane and it is possible to carry out repeated cleavage toelectron transparency (see Section 10.6.E). The ultrami-crotome (see Section 10.6.B) allows you to cut very thinslices for immediate examination. If you don’t want to
cleave the specimen or you want to prepare a specimen
parallel to a plane that doesn’t cleave, you will need touse a diamond wafering saw. There are special tech-niques for some materials: you can, for example, usewater as the solvent on a string saw to cut rock salt. Oneof the main limitations with sawing is that the processdestroys some of your sample.
10.3.B Cutting the Disk
The same constraints hold for the coring process as forcutting slices: if the material is reasonably ductile andmechanical damage is not crucial, then the disks can becut using a mechanical punch. A well-designed punchcan cut disks with only minimal damage around theperimeter, but the shock can induce shear transforma-tions in some materials. For more brittle materials thethree principal methods are spark erosion (also essential
when you need to avoid damage in a metal), ultrasonic
drilling, and using a grinding drill. In each case the cuttingtool is a hollow tube with an inner diameter of 3 mm.Again, you want the wall of the tube to be thin to
minimize the amount of material that is wasted. Sparkerosion is used for conducting samples and introducesthe least amount of mechanical damage. The choice
between an ultrasonic drill (vibrating in H
2O) and a
grinding (or slurry) drill is often a matter of personal
preference or availability. Both remove material
mechanically and are widely used for ceramics and semi-
conductors. The drill may leave small particles in thespecimen, and allmechanical thinning methods leave
some surface damage. As a rule of thumb, abrasives
produce damage to 3 /C2their grit size. So a 1- mm abrasive
will cause damage to 3 mm below the surface of each side
of the specimen. Hence the final disk must be thickerthan the 2 /C2the damage depth or else mechanical
damage will always be visible in the final specimen.
Four different coring instruments from one manufac-turer are shown in Figure 10.4.
(A) (B)
(C) (D)
FIGURE 10.4. Four different coring tools from South Bay Technology.
(A) A mechanical punch for stamping disks from thin sheets of ductile
materials. A sheet sample is placed in the punch and the handle on the rightis pushed down, ejecting a 3-mm-diameter disk suitable for thinning. (B)
An abrasive-slurry disc cutter uses a rotary motion of the coring tube to
drill round the disk. (C) An ultrasonic cutter. (D) A spark-erosion cutter;the erosion takes place under a solvent and behind a safety shield.CORING
Like extracting the core of an apple or a rock sample
from the earth.
176 .............................................................................................................................................................................S PECIMEN PREPARATION
www .Iran -mavad .com  
ﻣﺮﺟﻊ ﺩﺍﻧﺸﺠﻮﻳﺎﻥ ﻭ ﻣﻬﻨﺪﺳﻴﻦ ﻣﻮﺍﺩ
Note that there are variations for all these tech-
niques: e.g., for Si, GaAs, and some other materials,
you can glue the sample to a support, coat it with aprotective layer, and cut ci rcles through the film—then
chemically etch the desired region. You need to experi-ment but the method should introduce no mechanicaldamage.
10.3.C Prethinning the Disk
The aim of this process is to thin the center of the diskwhile minimizing damage to the surface of the sample.In general we will refer to this stage as ‘dimpling’ nomatter how the thinning is achieved. Any damage youcreate at this stage will have to be removed during thefinal thinning process (if you’re interested in defects or ifthe damage changes your chemistry).
Most commercial mechanical dimplers use a small-
radius tool to grind and polish the disk to a fixed radiusof curvature in the center. Although the first instru-ments for dimpling were ‘home built’ the commercialmodels (see Figure 10.5) are now well developed. Youcan control the load, precisely determine the thicknessof removed material (the depth of the dimple), quicklychange the polishing tool, and interrupt the process toremove the sample for closer examination before con-tinuing. The investment is well justified for materialslaboratories. One alternative that has been used success-fully is a (recycled) dentist’s drill and some imagination.Typically dimpling can be carried out to produceregions /C2410mm thick although, in principle, precision
dimpling with microprocessor control can sometimesproduce electron-transparent specimens which are<1mm thick.
For mechanical dimpling, as a general rule, the same
guidelines apply as to all mechanical polishing; alwaysgradually decrease the ‘grit’ size and conclude with thefinest available, again ensuring that the final specimenthinness is >2/C2the damage depth of the smallest grit
dimension. The better the polished surface, the betterthe final specimen. If both sides of a disk are dimpled thechances of final perforation occurring in the center aresubstantially increased, but in some cases you may wishto preserve one side of the specimen and thin from theother side only. One-sided dimpling is then essentialprior to thinning to perforation.
Dimpling can also be performed chemically. Often
in the case of Si this is achieved by allowing a jet of HFand HNO
3to impinge (from below as shown in Figure
10.6) on the Si disk which has the edges lacquered toproduce a supporting rim. The HNO
3oxidizes the Si
and the HF removes the SiO 2. Similar approaches use
Br and methanol for thinning GaAs. This dimplingmethod uses dangerous chemicals, but it is very effi-cient. It can even be carried to final perforation withcare.TEM specimen preparation has been revolution-
ized through the development of the tripod polisher;
this tool can help you to thin your sample mechani-cally to less than 1 mm. You must consult the general
references at the end of the chapter before using thistool. The tripod polisher, so called because it hasthree feet, is simply a device to hold your specimen
while you mechanically thin it on a polishing wheel.
You can purchase a tripod polisher commercially orbuild your own.(A)
(B)
FIGURE 10.5. (A) Dimpling apparatus; (B) the grinding tool and speci-
men support block.
10.3 P REPARING A SELF-SUPPORTING DISK FOR FINAL THINNING ............................................................................................. 177
www .Iran -mavad .com  
ﻣﺮﺟﻊ ﺩﺍﻧﺸﺠﻮﻳﺎﻥ ﻭ ﻣﻬﻨﺪﺳﻴﻦ ﻣﻮﺍﺩ
For some materials, such as Si, you can use this
polisher to thin the specimen to electron transparency.
There are, however, several secrets in using the tri-
pod polisher.
&You must use a very flat polishing wheel; the recom-
mended approach is to use a glass platen. Take the
greatest care in adjusting the micrometer to level the
tripod.
&You need a supply of fine diamond lapping films;these are not inexpensive but it is a false economy touse them after they are worn. Always use a new sheetfor polishing the second side of your sample since itis then particularly vulnerable.
&The diamond lapping films must not have an adhe-
sive backing; you ‘fix’ them to the glass platen using
the surface tension of the water and ensure that theyare flat using a wiper blade. Bumps under the filmswill destroy your specimen.
&Any debris on the film will reduce its useful life; if thepad dries with polishing paste still present youshould discard it.&Minimize the effect of debris, which you produce onthe polishing film as you thin your sample, by paying
careful attention to where you place the specimen on
the polishing wheel; orient interfaces in cross sectionsamples normal to the radius and don’t cross thedebris trail.
With practice, tripod polishing can dramatically
reduce the time required for the final thinning step.
This tool has had a major impact on making TEM a
quality-control instrument, particularly in the semicon-
ductor industry.
10.4 FINAL THINNING OF THE DISKS
10.4.A Electropolishing
Electropolishing can only be used for electricallyconducting samples such as metals and alloys. The
method can be relatively quick (a few minutes to an
hour or so) and it can produce foils with no mechan-ical damage. But it can change the surface chemistryof the specimen and it can be hazardous to yourhealth as you can see from the safety section at thestart of the chapter.
The basic premise is that there is a certain applied
voltage at which the current due to anodic dissolution of
the specimen creates a polished surface rather than etch-
ing or pitting, as shown in Figure 10.7. The classical jetpolish is shown in Figure 10.8A. By keeping the volumeof the reservoir constant, the jet falls under constantpressure. The voltage is applied between the tip of thepipette and the specimen. A twin-jet apparatus can beused to pump a jet of electrolyte onto both sides of thedimpled disk, as shown schematically in Figure 10.8B. A
laser beam or light sensor detects transparency and a
warning sound is given. At the warning, the electrolyteflow must be cut off immediately to prevent loss of thinarea and the disk must be rapidly extracted from theelectrolyte and washed in solvent to remove any residualfilm of electrolyte which may etch the surface.
Undoubtedly you get better at electropolishing with
practice, but reproducing the correct conditions of tem-
perature, electrolyte solution chemistry, stirring rate,
applied voltage, polishing current, etc., can only beachieved through trial and error.
10.4.B Ion Milling
Ion milling involves bombarding your delicate thinTEM specimen with energetic ions or neutral atomsand sputtering material from your film until it is thinenough to be studied in the TEM. A schematic diagram
and a commercial model are shown in Figure 10.9.
The variables which you control include the voltage,
FIGURE 10.6. Surface dimpling using a chemical solution, e.g., to
remove Si from one side of a disk. The light pipe permits visual detection
of perforation using the mirror.
TRIPOD POLISHER
The tripod polisher has been used for many decades
in the gem industry. It just looked different.
178 .............................................................................................................................................................................S PECIMEN PREPARATION
www .Iran -mavad .com  
ﻣﺮﺟﻊ ﺩﺍﻧﺸﺠﻮﻳﺎﻥ ﻭ ﻣﻬﻨﺪﺳﻴﻦ ﻣﻮﺍﺩ
temperature of the specimen (e.g., cold milling (liquid
N2)), the nature of the ion (Ar, He, or a reactive ion(iodine)) and the geometry (the angle of incidence).
An accelerating voltage of 4–6 keV is usually used.
The ion beam will always penetrate the specimen to someextent, so we minimize this by inclining the incident ionbeam to the surface of the specimen. In the past, we often
aligned the ion beam at an angle of 15–25 8to the sur-
face. However, Barna has shown that this angle of
incidence should be avoided in many cases since itleads to compositional thinning; use an inclination of
/C2058to avoid preferential thinning and minimize ion
implantation. Some implantation will occur so that the
chemistry of the near-surface region is changed and thematerial is physically damaged (the top layer is oftenamorphized). If you use a low angle of incidence ( <58),
you’ll deposit the energy of the ion beam in a region
close to the surface of the specimen. A lower beam
energy or a lower Zion will also do less damage, but
in both cases milling time will increase (Figure 10.10).
In principle, you could also control the vacuum around
the sample.
One thing you must remember is that ion thinning is
closely related to ion-beam deposition. One manufac-turer uses a similar arrangement to coat samples for
SEM. The result is that material removed from onei
V
Electrolyte Viscous fluid film
Thin solid oxide filmSpecimenPitting
Polishing
Etching(A)
(B)
FIGURE 10.7. (A) Electropolishing curve showing the increase in current
between the anode and the cathode as the applied voltage is increased.
Polishing occurs on the plateau, etching at low voltages, and pitting at
high voltages. (B) The ideal conditions for obtaining a polished surfacerequire the formation of a viscous film between the electrolyte and thespecimen surface.
(A)
(B)
FIGURE 10.8. (A) Jet electropolishing by allowing a single jet of gravity-
fed electrolyte to thin a disk supported on a positively charged gauze. Thedisk has to be rotated periodically. (B) Schematic of a twin-jet electro-polishing apparatus. The positively charged specimen is held in a Teflon
holder between the jets. A light pipe (not shown) detects perforation and
terminates the polishing.ION THINNING
Variables are ion energy, angle of incidence, vacuum,
initial surface topology, initial chemistry, initialorientation, initial crystallography of the surface,beam energy, and beam profile. Note the word initial .
10.4 F INAL THINNING OF THE DISKS .................................................................................................................................................... 179
www .Iran -mavad .com  
ﻣﺮﺟﻊ ﺩﺍﻧﺸﺠﻮﻳﺎﻥ ﻭ ﻣﻬﻨﺪﺳﻴﻦ ﻣﻮﺍﺩ
part of the sample can easily be redeposited elsewhere
on the sample.
The theory of ion milling is complex. We can define
the sputtering yield to be the number of atoms ejectedper incident ion; the yield depends on the mass of theincoming ion. The yield also depends on the ion usedand the sample being milled. The principal variables are
&The ion : mass, energy, charge, and angle of incidence
&The ‘target’ : mass density, atomic mass, crystal-
linity, crystal structure, and orientation
Ar is used because it is inert, heavy, and not naturally
present in most samples. Special applications may use
reactive iodine, or add oxygen, etc.; this idea of reactive-
ion etching is commonly used in semiconductor proces-sing. The problem is that the reactive ion may contam-inate or corrode your thinning device, the diffusionpumps, etc. Heavy ions give less penetration, but createmore damage.Most of the thinning parameters are generally fixed
except the ion energy, the angle of incidence and any
rotation, and the temperature of the specimen. A typi-cal approach is to start with rapid thinning conditions(heavy ions, high incidence angle) and slow the thin-
ning rate as perforation approaches. The effect of inci-dence angle on the thinning process is shown in Figure10.10. Cooling the specimen is recommended foralmost all materials; otherwise, it is possible that theion beam might heat it to 2008C or higher. Even in
metals which have good thermal conductivity, the crea-
tion of vacancies through ion damage can cause diffu-sional changes equivalent to heat treatment at suchtemperatures.
You may encounter discussions of whether to use
ions or neutral atoms; one idea is that neutralized ionsshould not be affected by charging of a non-conductingspecimen. It is not clear that neutral atoms remainneutral throughout the thinning process so this may bea moot point.
Ion milling is the most versatile thinning process,
being used for ceramics, composites, polyphase semi-conductors and alloys, and many cross section speci-mens. In addition, fibers and powders, which constitutea wide range of important materials, can also be thinnedby ion milling. To do this, you have to first embed the
particles or fibers in epoxy and transfer the mixture into
a 3-mm brass tube for strength. The next step is to sawthe tube/epoxy mixture into 3-mm disks and finallydimple and ion mill to electron transparency, as shownin Figure 10.11. A similar method (but without the brasstube) can be used prior to ultramicrotomy of powdersand fibers (see Section 10.6.B).
Remember : Always beware of artifacts: some stories
best illustrate this. Goodhew reports that Ar bubbles
FIGURE 10.10. Variation in penetration depth and thinning rate with
the angle of incidence. High-incidence angles promote implantation,
which is undesirable. The rate of thinning reaches a maximum at /C24208
incidence, after which the beam penetrates rather than sputters the samplesurface. Initial thinning should start at 20–30 8reducing to <108as per-
foration approaches.(A)
(B)
Anode
Argon
Ion gun6 kV
CathodeSpecimen
ArgonWindow
Plasma
Vacuum
FIGURE 10.9. (A) Schematic diagram of an ion-beam thinning
device: Ar gas bleeds into an ionization chamber where a potential
up to 6 keV creates a beam of Ar ions that impinge on a rotatingspecimen. Although not shown, the whole apparatus is under
vacuum. The specimen may be cooled to liquid-N
2temperatures
and perforation is detected by the penetration of ions through the
specimen. (B) Typical ion mill.
180 .............................................................................................................................................................................S PECIMEN PREPARATION
www .Iran -mavad .com  
ﻣﺮﺟﻊ ﺩﺍﻧﺸﺠﻮﻳﺎﻥ ﻭ ﻣﻬﻨﺪﺳﻴﻦ ﻣﻮﺍﺩ
form in silicon at a depth of /C2410 nm after 5-keV thin-
ning. Elemental analysis (XEDS) of some b-aluminas
which had the correct structure by HRTEM (composi-
tion K 2O/C111Al 2O3) gave a composition with the K
completely replaced by Ar. Glasses and zeolites can
also accommodate large amounts of Ar. Cooling the
specimen can often reduce contamination and surface
damage. It is best to use two ions guns. If this is not
acceptable, because you want to study the surface
region, then you may want to coat one side with apolymer-protective lacquer and then dissolve this coat-
ing after thinning to remove sputtered material.
Why Rotate and Cool the Specimen? The specimen is
usually rotated (at a few rpm) during thinning, other-wise you tend to get surface structure—grooves which
run in certain directions; if you see these, check to seethat the rotation has not stopped. In the preparation of
cross-section specimens, you may use beam blockers
and rotation control. In the first, you physically blockthe sample to shield it in certain directions from the ion
beam so that it cannot thin, say an interface, preferen-
tially. In the second, you vary the rate at which you
rotate the sample to achieve the same effect. The latter
is preferred if it is available since the time spent thinningthe specimen is maximized.
Why cool the specimen? You can minimize atom
migration in or on the specimen. We noted above thatthe specimen might be heated to >2008C otherwise. An
additional advantage is that the cooling system alsocools the surroundings to give a contribution of cryo-pumping and simple cryotrapping. However, you have
to give the specimen time to warm up after milling which
can increase preparation times.
Tilting the Specimen This depends on your ion miller
but if you’re choosing a new machine there may be an
advantage in tilting the gun rather than the specimen. Ifthe specimen is inclined, then you need a clamping ring
and you may sputter this when you thin the specimen.This has led to the development of ion polishing instru-ments (see later) where the ion thinner has been opti-
mized to provide a low angle without a retaining clamp.
The specimen rests on a support and can be thinned atan angle of 4–5 8.
Practical Design of the Ion Miller The schematic
diagram in Figure 10.9 doesn’t do justice to a modernion miller which is a highly sophisticated piece of equip-
ment. Two ion guns are available to thin from each side.
The operating vacuum is <10
/C03Pa without Ar and
10–10/C01Pa when Ar is bled into the gun. The ion guns
are basically hollow chambers into which the Ar isintroduced; then it is ionized and accelerated througha hole in the cathode. The hole gradually enlarges due toion sputtering and cathodes need replacing after some
time to maintain a high-intensity ion beam. More
advanced gun designs incorporate saddle fields tofocus the ion beam at the specimen and increase thethinning rate. The beam can be neutralized in some
systems if the charged ions cause too much damage.
Some special phrases you’ll encounter
&Reactive ion milling. The classic example is the use of
iodine in the work described by Cullis and Chew.Iodine has a clear advantage for InP where the for-mation of In islands under Ar thinning is suppressed.In CdTe only growth defects were observed iniodine-thinned specimens, but many other defectswere found in the same material thinned using Arions (Figure 10.12).
&Beam blockers and variable rotation speeds. Oftenthe epoxy in a cross-section specimen thins fasterthan the specimen. Therefore we want to direct theion beam at the different materials for differentamounts of time. The two approaches used areblocking the beam geometrically using ‘beam block-ers’ or varying the rotation velocity; e.g., you don’twant the beam to thin along the interface. The latter
approach can be extended further to oscillate the
specimen, always keeping the ion beam at the sameangle of incidence, so that it is never parallel to theinterface.
&Low-angle, low-energy ion mills. Examples includethe PIPS (Gatan’s precision ion polishing system)and Baltec’s Gentle Mill. These ion mills combinehigh-powered ion guns and a low angle of incidence
(48) to thin one side of a specimen with minimum
surface damage and heating. The low incidence
angle removes any surface roughness and differen-tial thinning problems, while the high-power gunsensure reasonable thinning rates. The Gentle Millcan even be used to thin FIBbed specimens (whennot on a C foil) (see Section 10.7).
FIGURE 10.11. Sequence of steps for thinning particles and fibers by
first embedding them in epoxy and forcing the epoxy into a 3-mm (out-
side) diameter brass tube prior to curing the epoxy. The tube and epoxy
are then sectioned into disks with a diamond saw, dimpled, and ion milledto transparency.
10.4 F INAL THINNING OF THE DISKS .................................................................................................................................................... 181
www .Iran -mavad .com  
ﻣﺮﺟﻊ ﺩﺍﻧﺸﺠﻮﻳﺎﻥ ﻭ ﻣﻬﻨﺪﺳﻴﻦ ﻣﻮﺍﺩ
Some final points to remember
&Materials thin at different rates. It’s a good idea for
the person responsible for the ion millers to run a testspecimen periodically with nominally the same con-ditions, to be sure that the machine is still workingoptimally.
&Don’t start with a thick sample. Always make the sur-face as smooth as possible before beginning to ion thin.
&Keep a record of what conditions you use: recordthe beam current, angle of incidence, rotation rate,and kV.
&Ion milling will form a layer on one surface or bothwhich will probably be a combination of amor-phous, highly damaged, and implanted material!The chemistry of the layer will differ from the restof the specimen. The thickness of crystalline material
will thus be less than the total thickness.10.5 CROSS-SECTION SPECIMENS
The cross-section specimen is a special type of self-sup-
porting disk. You must master this preparation tech-
nique if you are studying interfaces. We have oftenstressed that one of the principal limitations of theTEM is its insensitivity to variations in the structure
and chemistry of the specimen in the direction of the
electron beam. Therefore, if we are to look at structuraland chemical variations close to an interface we have to
prepare specimens in which the interface is parallel to the
electron beam and this involves cross sectioning thesample. The most widely studied cross-section samplesare semiconductor devices which often have multiple
layers and therefore have multiple interfaces. But any
composite materials, samples with surface layers (e.g.,oxide-metal interfaces), MBE specimens, quantum-wellheterostructures, etc., are candidates for this type of
preparation.
There are numerous techniques for preparing cross-
section specimens. Many details are reported in four MRS
proceedings so we’ll only describe a few basic principles.First, rather than trying to thin one interface only, the
sample can be cut and glued together to produce several
layers, rather like a club sandwich. Then the sandwich issectioned such that we can see the layers, as shown sche-matically in Figure 10.13. In this process, a critical step is
the gluing of the sections to form the sandwich. Several
epoxies are available that cure at low temperatures, so thatyou won’t heat treat the specimen inadvertently. The
thickness of the epoxy layer must be such that it is thick
enough for good adhesion, but not so thick that it iscompletely thinned away during final ion milling.
You can then cut the glued sections into 3-mm rods
using an ultrasonic drill. Al ternatively, you can cut the(A)
(B)
FIGURE 10.12. BF images of CdTe showing (A) defects (dark spots) in
Ar-thinned specimen and (B) undamaged crystal thinned by reactive-
iodine ion milling. The residual defects in (B) were formed during CdTecrystal growth.
FIGURE 10.13. Schematic sequence for cross-section specimen prepara-
tion: the sample is cut into thin slices normal to the interfaces which are
glued together between spacers which could be Si, glass, or some other
inexpensive material so that they are wider than the slot in the grid. The‘club’ sandwich is then itself glued to the grid (over the slot) and ion milledto perforation.
182 .............................................................................................................................................................................S PECIMEN PREPARATION
www .Iran -mavad .com  
ﻣﺮﺟﻊ ﺩﺍﻧﺸﺠﻮﻳﺎﻥ ﻭ ﻣﻬﻨﺪﺳﻴﻦ ﻣﻮﺍﺩ
samples smaller and encase them in a 3-mm thin-walled
tube. Section the filled tube into disks which you can
then ion thin. The advantage of this method is that the
final specimen has a thick ring of the tube metal aroundit, which gives it mechanical stability. With multipleinterfaces the final thinning is almost always guaran-teed to produce electron transparency at a usefulregion.
10.6 SPECIMENS ON GRIDS/WASHERS
The alternative to self-supporting disks is to make smallelectron-transparent portions of the specimen or createparticles and support them on a thin film on a grid orwasher. We can deposit these small particles on amor-phous or crystalline films. The classic example is theamorphous carbon film (the holey carbon film), butthis is not always the best choice. Some of the particlesof the material of interest will be located partially over a
hole so that they do not overlap anything else.
The thin supporting film should have a uniform
thickness; the idea is that you are not actually interested
in this material and therefore want to minimize its effecton the image of the material you are interested in.
The particles may stick to the film or may have to be
clamped between two grids. Special hinged ‘oyster’ grids(see Figure 10.3) are available which make this very
easy. Some of the processes we’ve already discussed
can be used to make these specimens.
10.6.A Electropolishing—The Window Method
for Metals and Alloys
Electropolishing is an application of electrochemistry
and is regarded by many as a ‘black art’: a recipe whichworks one day but might not work the next. We canelectropolish a thin sheet of metal. First cut the sheet into
a square /C2410 mm on the side, then seal the edges with a
polymer lacquer to prevent preferential attack. The ‘win-
dow’ of exposed metal is immersed in electrolyte (usuallycooled to slow the rate of dissolution), surrounded by acathode and a voltage is applied, as in Figure 10.14A.The solution may or may not be stirred. The correctvoltage will ensure that a viscous layer of electrolytebuilds up at the surface of the specimen which results in
uniform controlled thinning without pitting or corro-
sion. After some time, which you have to determineexperimentally, the sheet is removed, cleaned, and turnedthrough 180 8and replaced in the bath as shown schemat-
ically in Figure 10.14B. If this procedure is done cor-rectly (and this might require several rotations) the sheetwill finally thin in the center. If final thinning occurs toonear the top of the sheet, the edge of the perforation is
smooth and relatively thick. After perforation, remove
the sheet and cut off slivers of material from around theperforation using a scalpel under an inert solvent such asethanol. Catch the floating slivers on oyster grids, drythem and they are ready for viewing.
10.6.B Ultramicrotomy
The microtome has long been used for sectioning bio-logical materials. A tome is a ‘piece cut off’ so a micro-
tome refers to the instrument used to cut a very thin
tome (not like the one you’re reading). With care and
(A)
(B)
FIGURE 10.14. Window polishing. (A) A sheet of the metal /C24100 mm2is
lacquered around the edges and made the anode of an electrolytic cell. (B)
Progress during thinning: the initial perforation usually occurs at the topof the sheet; lacquer is used to cover the initial perforation and the sheet is
rotated 180 8and thinning continues to ensure that final thinning occurs
near the center of the sheet; if the final edge is smooth rather than jagged it
is probably too thick.
10.6 S PECIMENS ON GRIDS /W ASHERS .................................................................................................................................................. 183
www .Iran -mavad .com  
ﻣﺮﺟﻊ ﺩﺍﻧﺸﺠﻮﻳﺎﻥ ﻭ ﻣﻬﻨﺪﺳﻴﻦ ﻣﻮﺍﺩ
much practice the biologist can reconstruct a 3D pic-
ture of the specimen. For visible-light microscopy thespecimens are usually <0.1 mm thick; for the TEM the
slices may be <100 nm thick and the instrument is
known as an ultramicrotome. These instruments areroutinely used for biological samples or for polymerswhere the samples tend to be quite soft. More recently,
they have been used for many studies of crystalline
materials. The principal advantages of the techniqueare that it leaves the chemistry unchanged and is thusideal for AEM specimens, and you can use it to createuniform thin films of multiphase material. The maindisadvantage, of course, is that it fractures and/ordeforms the samples and therefore is most useful incases where the defect structure is of secondary (i.e.,zero) importance.
The ultramicrotome operates by moving the speci-
men past a knife blade. The blade can be glass (cheap)for soft materials but will be diamond for harder ones.Since there are so many possible applications, we willdescribe a few and refer to the references at the end ofthe chapter for more details. Two processes can occur inprinciple: the knife can cut a soft sample or it can cause apartly controlled fracture in a hard/brittle sample. Ineither case the limiting process is usually plastic defor-mation of the sample. The principles of this techniqueare shown in Figure 10.15.
You may also find ultramicrotomy useful if you want
to study particles or fibers which are too small to thinindividually but are too large to be electron transparent.You can embed the sample as we saw for the ion-thinnedparticles but without using the metal sheath (seeFigure 10.11). We also use epoxy if the sample containsso many interconnected pores that it cannot be thinnedmechanically. For porous materials, place the sample in avacuum chamber, pump out the chamber, and coat thesample with epoxy using a dropper in the chamber. Whenthe sample is fully encapsulated, admit air to the chamberso as to push the epoxy into the pores. After curing, you
can ultramicrotome the sample in the usual way.
10.6.C Grinding and Crushing
Many brittle materials such as ceramics and minerals
are most easily prepared by crushing in a clean pestleand mortar (preferably in an inert liquid). The liquidcontaining the particles can then be ultrasonically stir-red and allowed to settle. Particles suitable for TEM aretoo small to be seen by eye and the supernatant liquid inwhich they remain should appear clear. A drop of thisliquid, if placed on a holey carbon film on a grid, willevaporate in a dry environment, leaving a distributionof the particles on the support film. If the particleshave to be crushed dry, then agglomeration can be aproblem. Electrostatic forces sometimes cause smallparticles to clump together and distributing them on agrid can be very difficult. In these cases, it sometimes
pays to mix up the crushed material in an epoxy, thenultramicrotome the epoxy, as we just described in theprevious section.
We can collect dust particles found in airborne
pollution by simply exposing a support film (on agrid) to the atmosphere for a period of time. Inter-
stellar dust can be sampled from a spacecraft or a
high-flying plane.
10.6.D Replication and Extraction
These methods are among the oldest TEM specimen-preparation techniques. We use direct replication to
(A)
(B)
FIGURE 10.15. Ultramicrotomy. (A) The sample is first embedded in
epoxy or some other medium or the whole sample is clamped and moved
across a knife edge. (B) The thin flakes float off onto water or an appro-priate inert medium, from where they are collected on grids.
184 .............................................................................................................................................................................S PECIMEN PREPARATION
www .Iran -mavad .com  
ﻣﺮﺟﻊ ﺩﺍﻧﺸﺠﻮﻳﺎﻥ ﻭ ﻣﻬﻨﺪﺳﻴﻦ ﻣﻮﺍﺩ
study fracture surfaces or surface topography in gen-
eral. Evaporate a carbon film on the surface of interest,then etch away the underlying surface with an acid sothat the carbon film floats off. If you coat this film with a
heavy metal at an oblique angle, you will thus produce a
sample that shows enhanced mass-thickness contrast(see Chapter 22); support the film on a grid for observa-
tion. As an alternative (Figure 10.16A) you can first
replicate the surface by softening a plastic, pressing iton the surface, and allowing it to harden. Pull off theplastic replica, coat it with carbon, then dissolve the
plastic with a suitable solvent, and pick up the carbon
replica on a support grid. If the carbon replica isproduced directly from a metal surface, it may be neces-sary to dissolve some of the metal with acid then float off
the carbon onto distilled water before picking up on a
grid, as shown in Figure 10.16B. After picking up on agrid it may be useful to coat the replica obliquely with a
heavy metal to enhance any topographic (thickness)
contrast.
Extraction replication has seen a resurgence of inter-
est since AEM techniques appeared, because we canextract a particle from its surrounding matrix, thusallowing us to analyze that phase alone without inter-ference from electron scattering into the matrix.
The various steps for extraction are shown in
Figure 10.17A. The sample is polished metallographi-cally to expose the particles on the surface. An appro-
priate etching process is used to remove the
matrix such that the particles stand proud of thesurface. A carbon film is evaporated onto the surfacea n ds c o r e di n t o/C242 mm squares. Then the etching is
continued. As the matrix is dissolved, the squares of
carbon film float to the surf ace carrying the particles
with them. Catch one of these squares on a grid and
you have your specimen ready for the TEM as shown
in Figure 10.17B. Again, oblique shadowing may beuseful to enhance image contrast, but not if you planto use AEM.
(A)
(B)
FIGURE 10.16. (A) Replication of a surface by the two-step method:
spray acetone on the surface to be replicated before pressing a plastic
(usually cellulose acetate) onto the surface which softens in contact with
the acetone; the plastic is removed from the surface when it has hardened
and a C, Cr, or Pt film is evaporated onto the replicated plastic surface;the plastic is then dissolved with acetone and the evaporated film retains
the original topography. (B) Alternatively, the direct carbon replica of a
metal surface may be floated off on distilled water after scratching thecarbon and etching to free the film, which may subsequently be shadowedobliquely to enhance the topography.
(A)
(B)
FIGURE 10.17. (A) Making the extraction replication: particles embedded
i nam a t r i xa r er e v e a l e db ye t c h i n gt h e matrix, which leaves the particles
standing proud of the surface; a thin amorphous carbon film is evaporated
over the particles, then the rest of th em a t r i xi se t c h e da w a yl e a v i n gt h e
particles adhering to the carbon film. (B) Example from a g/g0alloy showing
not only that the particles are mainly located at the grain boundaries but alsothe different contrast from g
0grains and two-phase g/g0grains.
10.6 S PECIMENS ON GRIDS /W ASHERS .................................................................................................................................................. 185
www .Iran -mavad .com  
ﻣﺮﺟﻊ ﺩﺍﻧﺸﺠﻮﻳﺎﻥ ﻭ ﻣﻬﻨﺪﺳﻴﻦ ﻣﻮﺍﺩ
10.6.E Cleaving and the SACT
Cleaving is one of the oldest techniques and has been
used to make thin specimens of graphite, mica, and
other layer materials that are weakly bonded along
one plane. The classical idea is to attach adhesivetape to both sides of the sample and then pull the
two pieces of tape apart. This process is repeated
until the specimen is thin enough for TEM. You can
really only tell this by experience: as it becomes thin-
ner, graphite becomes a ligh ter shade of gray in trans-
mitted visible light. Molybdenite (MoS
2) becomes a
lighter shade of green as illustrated in Figure 10.18.Place the tape with the thin flake of material in asolvent to dissolve the glue (all traces of glue must
be removed). This technique is not as easy as it oncewas. The glues used to be re adily soluble in trichlor-
ethylene which is now a known carcinogen.
A special variation on cleaving, known as the
small-angle cleaving technique (SACT), is illustrated inFigure 10.19. The idea is to propagate a crack through
the sample along a plane that is not a natural (crystal-
lographic) fracture plane and then create anothercrack that is shallowly inclined to the first fracture sur-
face. The technique can be applied to crystalline samples
such as Si coated with thin films or to coated glasssamples (as shown in Figure 10.19) that have no pre-
ferred fracture plane. In the case of glass, this is parti-
cularly attractive since the only alternative is ion millingwhich tends to implant argon into the open structure of
the glass and is thus not suitable for AEM specimens.
Figure 10.19A shows a sample that has been scribed
with several parallel lines. Each of the rectangular sam-ples can then be fractured again by pressing on it with a
stylus to produce a sharply wedged specimen. With luck,the resulting sample is electron transparent as seen in
Figure 10.19D where a small particle of NaCl is imagedbetween a glass substrate and a coating layer. Although
it is a hit-and-miss technique, you can make so many
specimens in one sitting that a hit is assured (with lots
of practice). You can then put this sample into the FIBand produce an even better sample without spendingtoo much FIB time (money).
10.6.F The 90 8Wedge
The 90 8-wedge specimen was developed because many
compound semiconductors such as GaAs are grown with
a (001) surface and can be easily cleaved on the (110) and
(1/C2210) planes that are perpendicular to this growth sur-
face. When you are practiced at cleaving the sample as
shown in Figure 10.20, you can examine a specimen in theTEM within 30 minutes of completing the growth.
Mount the specimen as shown in the figure, prefer-
ably so that you won’t need to tilt it in the microscope.Although the specimen is only transparent close to the
edge of the ‘hole,’ you will have a long strip of material
suitable for viewing. As always, beware of artifacts. If
your specimen is perfect, you will know exactly howSACT
The small-angle cleaving technique is invaluable for
films on Si or glass where there is no crystal structure;making the 90 8wedge would be a LACT!
