Repository: Ketankham/chatbot-meta-books

File: callister-book.txt (part 21 of 65)
Rate of Recrystallization Computation
It is known that the kinetics of recrystallization for some alloy obeys the Avrami equation and 
that the value of n is 3.1. If the fraction recrystallized is 0.30 after 20 min, determine the rate of 
recrystallization.
Solution
The rate of a reaction is defined by Equation 10.18 as
rate =1
t0.5
Therefore, for this problem it is necessary to compute the value of t0.5, the time it takes for 
the reaction to progress to 50% completion—or for the fraction of reaction y to equal 0.50. 
Furthermore, we may determine t0.5 using the Avrami equation, Equation 10.17:
y=1−exp( −ktn)
316  •   Chapter 10  /  Phase Transformations
The problem statement provides us with the value of y (0.30) at some time t (20 min), and also 
the value of n (3.1) from which data it is possible to compute the value of the constant k. In 
order to perform this calculation, some algebraic manipulation of Equation 10.17 is necessary. First, we rearrange this expression as follows:
exp( −kt
n)=1−y
Taking natural logarithms of both sides leads to
 −ktn=ln(1 −y) (10.17a)
Now, solving for k,
k=−  ln(1 −y)
tn
Incorporating values cited above for y, n, and t yields the following value for k:
k=−  ln(1 −0.30)
(20 min)3.1=3.30 ×10−5
At this point, we want to compute t0.5—the value of t  for y = 0.5—which means that it is neces-
sary to establish a form of Equation 10.17 in which t  is the dependent variable. This is accom-
plished using a rearranged form of Equation 10.17a as
tn=−  ln(1 −y)
k
From which we solve for t
t=[− ln(1 −y)
k]1∕n
And for t = t0.5, this equation becomes
t0.5=[− ln(1 −0.5)
k ]1∕n
Now, substituting into this expression the value of k determined above, as well as the value of 
n cited in the problem statement (viz., 3.1), we calculate t0.5 as follows:
t0.5=[− ln(1 −0.5)
3.30 ×10−5]1∕3.1
=24.8 min
And, finally, from Equation 10.18, the rate is equal to
rate =1
t0.5=1
24.8 min=4.0×10−2 (min)−1
Phase transformations may be wrought in metal alloy systems by varying temperature, composition, and the external pressure; however, temperature changes by means of heat treatments are most conveniently utilized to induce phase transformations. This corre-sponds to crossing a phase boundary on the composition–temperature phase diagram as an alloy of given composition is heated or cooled.10.4 METASTABLE VERSUS EQUILIBRIUM STATES
10.5 Isothermal Transformation Diagrams   •  317
 During a phase transformation, an alloy proceeds toward an equilibrium state that is 
characterized by the phase diagram in terms of the product phases and their compositions and relative amounts. As Section 10.3 notes, most phase transformations require some finite time to go to completion, and the speed or rate is often important in the relationship between the heat treatment and the development of microstructure. One limitation of phase diagrams is their inability to indicate the time period required for the attainment of equilibrium. The rate of approach to equilibrium for solid systems is so slow that true equilibrium structures are rarely achieved. When phase transformations are induced by temperature changes, equilibrium conditions are maintained only if heating or cooling is carried out at extremely slow and impractical rates. For other-than-equilibrium cooling, transforma-tions are shifted to lower temperatures than indicated by the phase diagram; for heat-ing, the shift is to higher temperatures. These phenomena are termed  supercooling  and  
superheating, respectively. The degree of each depends on the rate of temperature change; the more rapid the cooling or heating, the greater the supercooling or superheating. For example, for normal cooling rates, the iron–carbon eutectoid reaction is typically dis-placed 10 °C to 20 °C (18 °F to 36 °F) below the equilibrium transformation temperature.
3
 For many technologically important alloys, the preferred state or microstructure is a metastable one, intermediate between the initial and equilibrium states; on occasion, a structure far removed from the equilibrium one is desired. It thus becomes imperative to investigate the influence of time on phase transformations. This kinetic information is, in many instances, of greater value than knowledge of the final equilibrium state.supercooling
superheating
3It is important to note that the treatments relating to the kinetics of phase transformations in Section 10.3 are 
 constrained to the condition of constant temperature. By way of contrast, the discussion of this section pertains to 
phase transformations that occur with changing temperature. This same distinction exists between Sections 10.5  (Isothermal Transformation Diagrams) and 10.6 (Continuous-Cooling Transformation Diagrams).Some of the basic kinetic principles of solid-state transformations are now extended 
and applied specifically to iron–carbon alloys in terms of the relationships among heat treatment, the development of microstructure, and mechanical properties. This system has been chosen because it is familiar and because a wide variety of microstructures and mechanical properties is possible for iron–carbon (or steel) alloys.Microstructural and Property Changes 
in Iron–Carbon Alloys
Pearlite
Consider again the iron–iron carbide eutectoid reaction
 𝛾(0.76 wt%  C)⇌cooling
heating𝛼(0.022 wt%  C)+Fe3C (6.70 wt%  C)  (10.19)
which is fundamental to the development of microstructure in steel alloys. Upon cooling, 
austenite, having an intermediate carbon concentration, transforms into a ferrite phase, which has a much lower carbon content, and also cementite, which has a much higher  carbon concentration. Pearlite is one microstructural product of this transformation (Figure 9.27); the mechanism of pearlite formation was discussed previously (Section 9.19) and demonstrated in Figure 9.28.Eutectoid reaction 
for the iron–iron carbide system10.5 ISOTHERMAL TRANSFORMATION DIAGRAMS
318  •   Chapter 10  /  Phase Transformations
 Temperature plays an important role in the rate of the austenite-to-pearlite transfor-
mation. The temperature dependence for an iron–carbon alloy of eutectoid composition is indicated in Figure 10.12, which plots S-shaped curves of the percentage transformation versus the logarithm of time at three different temperatures. For each curve, data were collected after rapidly cooling a specimen composed of 100% austenite to the temperature indicated; that temperature was maintained constant throughout the course of the reaction. A more convenient way of representing both the time and temperature depend-ence of this transformation is shown in the bottom portion of Figure 10.13. Here, the vertical and horizontal axes are, respectively, temperature and the logarithm of time. Two solid  curves are plotted; one represents the time required at each temperature Figure 10.12  For an iron–carbon alloy of 
eutectoid composition (0.76 wt% C), isothermal 
fraction reacted versus the logarithm of time for the austenite-to-pearlite transformation.
Time (s)Percent pearlite
Percent austenite
11 0 1 021030100500
50100
600°C 650°C 675°C
Figure 10.13  Demonstration of how an 
isothermal transformation diagram (bottom) is 
generated from percentage transformation-versus-logarithm of time measurements (top).
[Adapted from H. Boyer (Editor), Atlas of Isothermal 
Transformation and Cooling Transformation Diagrams,  
1977. Reproduced by permission of ASM International, Materials Park, OH.]
Time (s)Temperature (°C)Percent of austenite
transformed to pearlite
Temperature (°F)
11 0 1 02103104800100012001400
10511 0Transformation
temperature 675°C
Transformation
begins
Austenite
(unstable)
Pearlite
50% Completion curve
Completion curve
(~100% pearlite)
Begin curve
(~0% pearlite)Eutectoid temperatureTransformation
ends
103104105
400500600700050100
Austenite (stable)Time (s)102
10.5 Isothermal Transformation Diagrams  •  319
for the initiation or start of the transformation, and the other is for the transformation 
conclusion. The dashed curve corresponds to 50% of transformation completion. These curves were generated from a series of plots of the percentage transformation versus the logarithm of time taken over a range of temperatures. The S-shape curve [for 675 °C 
(1247 °F)] in the upper portion of Figure 10.13 illustrates how the data transfer is made.
 In interpreting this diagram, note first that the eutectoid temperature [727 °C (1341 °F)] 
is indicated by a horizontal line; at temperatures above the eutectoid and for all times, only austenite exists, as indicated in the figure. The austenite-to-pearlite transformation occurs only if an alloy is supercooled to below the eutectoid; as indicated by the curves, the time necessary for the transformation to begin and then end depends on temperature. The start and finish curves are nearly parallel, and they approach the eutectoid line asymptotically. To the left of the transformation start curve, only austenite (which is unstable) is present, whereas to the right of the finish curve, only pearlite exists. In between, the austenite is in the process of transforming to pearlite, and thus both microconstituents are present. According to Equation 10.18, the transformation rate at some particular tempera-ture is inversely proportional to the time required for the reaction to proceed to 50% completion (to the dashed line in Figure 10.13). That is, the shorter this time, the higher the rate. Thus, from Figure 10.13, at temperatures just below the eutectoid (correspond-ing to just a slight degree of undercooling), very long times (on the order of 10
5 s) are 
required for the 50% transformation, and therefore the reaction rate is very slow. The transformation rate increases with decreasing temperature such that at 540 °C (1000 °F), 
only about 3 s is required for the reaction to go to 50% completion. Several constraints are imposed on the use of diagrams like Figure 10.13. First, this particular plot is valid only for an iron–carbon alloy of eutectoid composition; for other compositions, the curves have different configurations. In addition, these plots are ac-curate only for transformations in which the temperature of the alloy is held constant throughout the duration of the reaction. Conditions of constant temperature are termed isothermal; thus, plots such as Figure 10.13 are referred to as isothermal transformation 
diagrams or sometimes as time-temperature-transformation (or T-T-T) plots.
 An actual isothermal heat treatment curve (ABCD) is superimposed on the iso-
thermal transformation diagram for a eutectoid iron–carbon alloy in Figure 10.14. Very rapid cooling of austenite to a given temperature is indicated by the near-vertical line AB, and the isothermal treatment at this temperature is represented by the horizontal segment BCD. Time increases from left to right along this line. The transformation of 
austenite to pearlite begins at the intersection, point C (after approximately 3.5 s), and 
has reached completion by about 15 s, corresponding to point D. Figure 10.14 also shows 
schematic microstructures at various times during the progression of the reaction. The thickness ratio of the ferrite and cementite layers in pearlite is approximately 8 to 1. However, the absolute layer thickness depends on the temperature at which the isothermal transformation is allowed to occur. At temperatures just below the eutectoid, relatively thick layers of both the 𝛼-ferrite and Fe
3C phases are produced; this microstruc-
ture is called coarse pearlite, and the region at which it forms is indicated to the right of 
the completion curve on Figure 10.14. At these temperatures, diffusion rates are relatively high, such that during the transformation illustrated in Figure 9.28 carbon atoms can dif-fuse relatively long distances, which results in the formation of thick lamellae. With de-creasing temperature, the carbon diffusion rate decreases, and the layers become progres-sively thinner. The thin-layered structure produced in the vicinity of 540 °C is termed fine 
pearlite; this is also indicated in Figure 10.14.  (“Medium pearlite” exists for layer thick-
nesses intermediate between those of coarse and fine pearlites.) To be discussed in Section 
10.7 is the dependence of mechanical properties on lamellar thickness. Photomicrographs of coarse and fine pearlite for a eutectoid composition are shown in Figure 10.15. For iron–carbon alloys of other compositions, a proeutectoid phase (either fer-rite or cementite) coexists with pearlite, as discussed in Section 9.19. Thus, additional isothermal 
  transformation 
diagram
coarse pearlite
fine pearlite
320  •   Chapter 10  /  Phase Transformations
Figure 10.14  Isothermal transformation diagram for a eutectoid iron–carbon alloy, with superimposed isothermal 
heat treatment curve (ABCD). Microstructures before, during, and after the austenite-to-pearlite transformation 
are shown.
[Adapted from H. Boyer (Editor), Atlas of Isothermal Transformation and Cooling Transformation Diagrams, 1977. Reproduced 
by permission of ASM International, Materials Park, OH.]11 0 1 02103104105
Time (s)Denotes that a transformation
is occurringAustenite → pearlite
transformationAustenite (stable)Eutectoid
temperature
Coarse pearliteFerrite
Fe3C
Fine pearlite
800500600700
1000120014001 day 1 h 1 min 1 sTemperature (°C)727°C
Temperature (°F)A
BC
D𝛾𝛾𝛾𝛾
𝛾𝛾
𝛾𝛼
Figure 10.15  
Photomicrographs 
of (a) coarse pearlite and (b) fine pearlite. 3000 ×. 
(From K. M. Ralls 
et al., An Introduction to Materials Science and Engineering, p. 361. Copyright © 1976 by John Wiley & Sons, New York. Reprinted by  permission of John Wiley & Sons, Inc.)
10 μm 10 μm (a) (b)Tutorial Video:
What Are the 
Appearances of the 
Microstructures for 
Various Iron–Carbon 
Alloys and How Can I 
Draw Them?
10.5 Isothermal Transformation Diagrams   •  321
curves  corresponding to a proeutectoid transformation also must be included on the 
isothermal transformation diagram. A portion of one such diagram for a 1.13 wt% C alloy is shown in Figure 10.16.
Bainite
In addition to pearlite, other microconstituents that are products of the austenitic trans-formation exist; one of these is called bainite. The microstructure of bainite consists of 
ferrite and cementite phases, and thus diffusional processes are involved in its formation. Bainite forms as needles or plates, depending on the temperature of the transformation; the microstructural details of bainite are so fine that their resolution is possible only using electron microscopy. Figure 10.17 is an electron micrograph that shows a grain of bainite (positioned diagonally from lower left to upper right). It is composed of a ferrite matrix and elongated particles of Fe
3C; the various phases in this micrograph have been labeled. bainiteFigure 10.16  Isothermal transformation 
diagram for a 1.13 wt% C iron–carbon alloy: 
A, austenite; C, proeutectoid cementite; P, pearlite.
[Adapted from H. Boyer (Editor), Atlas of Isother-
mal Transformation and Cooling Transformation Diagrams, 1977. Reproduced by permission of ASM International, Materials Park, OH.]
Time (s)Temperature (°C)
Temperature (°F)
11 0 1 021031041000120014001600
500600700800A
A
+
CA
PEutectoid temperature900
A
+
P
Martensite
Cementite
FerriteFigure 10.17  Transmission electron 
 micrograph showing the structure of 
bainite. A grain of bainite passes from lower left to upper right corners; it consists of elongated and needle-shape particles of Fe
3C within a ferrite matrix. The phase 
surrounding the bainite is martensite. 
(From Metals Handbook, Vol. 8, 8th edition, 
Metallography, Structures and Phase Diagrams, 1973. Reproduced by permission of ASM International, Materials Park, OH.)
322  •   Chapter 10  /  Phase Transformations
In addition, the phase that surrounds the needle is martensite, the topic addressed by a 
subsequent section. Furthermore, no proeutectoid phase forms with bainite. The time–temperature dependence of the bainite transformation may also be rep-resented on the isothermal transformation diagram. It occurs at temperatures below those at which pearlite forms; begin-, end-, and half-reaction curves are just extensions of those for the pearlitic transformation, as shown in Figure 10.18, the isothermal trans-formation diagram for an iron–carbon alloy of eutectoid composition that has been  extended to lower temperatures. All three curves are C-shaped and have a “nose” at point N, where the rate of transformation is a maximum. As may be noted, whereas 
pearlite forms above the nose [i.e., over the temperature range of about 540 °C to 727 °C 
(1000 °F to 1341 °F)], at temperatures between about 215 °C and 540 °C (420 °F and 
1000 °F), bainite is the transformation product.
 Note that the pearlitic and bainitic transformations are competitive with each other, and once some portion of an alloy has transformed into either pearlite or bainite, transfor-mation to the other microconstituent is not possible without reheating to form austenite.
Spheroidite
If a steel alloy having either pearlitic or bainitic microstructures is heated to, and left at, a temperature below the eutectoid for a sufficiently long period of time—for exam-ple, at about 700 °C (1300 °F) for between 18 and 24 h—yet another microstructure will 
form called spheroidite (Figure 10.19). Instead of the alternating ferrite and cementite 
lamellae (pearlite) or the microstructure observed for bainite, the Fe
3C phase appears 
as spherelike particles embedded in a continuous 𝛼–phase matrix. This transformation 
occurs by additional carbon diffusion with no change in the compositions or relative amounts of ferrite and cementite phases. The photomicrograph in Figure 10.20 shows a pearlitic steel that has partially transformed into spheroidite. The driving force for this transformation is the reduction in 𝛼–Fe
3C phase boundary area. The kinetics of sphe-
roidite formation is not included on isothermal transformation diagrams.spheroiditeFigure 10.18  Isothermal transformation 
diagram for an iron–carbon alloy of eutectoid 
composition, including austenite-to-pearlite (A–P) and austenite-to-bainite (A–B) transformations. 
[Adapted from H. Boyer (Editor), Atlas of 
Isothermal Transformation and Cooling Transfor-mation Diagrams, 1977. Reproduced by permis-sion of ASM International, Materials Park, OH.]
Time (s)Temperature (°C)
Temperature (°F)
10–111 0 1 02103104105400600800100012001400Eutectoid temperature A
A
A
50%N
BP
100200300400500600700800
A
+
P
A + B
Tutorial Video:
How Do I Read 
a TTT Diagram?
10.5 Isothermal Transformation Diagrams   •  323
Martensite
Yet another microconstituent or phase called martensite is formed when austenitized 
iron–carbon alloys are rapidly cooled (or quenched) to a relatively low temperature 
(in the vicinity of the ambient). Martensite is a nonequilibrium single-phase structure that results from a diffusionless transformation of austenite. It may be thought of as a transformation product that is competitive with pearlite and bainite. The martensitic transformation occurs when the quenching rate is rapid enough to prevent carbon diffu-sion. Any diffusion whatsoever results in the formation of ferrite and cementite phases. The martensitic transformation is not well understood. However, large numbers of atoms experience cooperative movements, in that there is only a slight displacement of each atom relative to its neighbors. This occurs in such a way that the FCC austenite experiences a polymorphic transformation to a body-centered tetragonal (BCT) martensite. A unit cell of this crystal structure (Figure 10.21) is simply a body-centered cube that has been elon-gated along one of its dimensions; this structure is distinctly different from that for BCC ferrite. All the carbon atoms remain as interstitial impurities in martensite; as such, they constitute a supersaturated solid solution that is capable of rapidly transforming to other structures if heated to temperatures at which diffusion rates become appreciable. Many steels, however, retain their martensitic structure almost indefinitely at room temperature. The martensitic transformation is not, however, unique to iron–carbon alloys. It is found in other systems and is characterized, in part, by the diffusionless transformation.martensiteFigure 10.19  Photomicrograph of a steel 
having a spheroidite microstructure. The 
small particles are cementite; the continuous phase is 𝛼-ferrite. 1000 ×. 
(Copyright 1971 by United States Steel Corporation.)
10 μm
Figure 10.20  Photomicrograph of a 
pearlitic steel that has partially transformed to spheroidite.  1000 ×.
(Courtesy of United States Steel Corporation.)
10 μm
Concept Check 10.1 Which is more stable, the pearlitic or the spheroiditic microstruc-
ture? Why?
[The answer may be found in all digital versions of the text and/or at www.wiley.com/college/callister  
(Student Companion Site).]
324  •   Chapter 10  /  Phase Transformations
 Because the martensitic transformation does not involve diffusion, it occurs almost 
instantaneously; the martensite grains nucleate and grow at a very rapid rate—the veloc-ity of sound within the austenite matrix. Thus the martensitic transformation rate, for all practical purposes, is time independent. Martensite grains take on a platelike or needlelike appearance, as indicated in Figure 10.22. The white phase in the micrograph is austenite (retained austenite) that did not transform during the rapid quench. As already mentioned, martensite as well as other microconstituents (e.g., pearlite) can coexist. Being a nonequilibrium phase, martensite does not appear on the iron–iron carbide phase diagram (Figure 9.24). The austenite-to-martensite transformation, however, is represented on the isothermal transformation diagram. Because the martensitic trans-formation is diffusionless and instantaneous, it is not depicted in this diagram as the pearlitic and bainitic reactions are. The beginning of this transformation is represented by a horizontal line designated M(start) (Figure 10.23). Two other horizontal and dashed lines, labeled M(50%) and M(90%), indicate percentages of the austenite-to-martensite transformation. The temperatures at which these lines are located vary with alloy composition, but they must be relatively low because carbon diffusion must be virtually nonexistent.
4 The horizontal and linear character of these lines indicates that 
the martensitic transformation is independent of time; it is a function only of the tem-perature to which the alloy is quenched or rapidly cooled. A transformation of this type is termed an athermal transformation.
athermal 
 transformation
10 μm
4 The alloy that is the subject of Figure 10.22 is not an iron–carbon alloy of eutectoid composition; furthermore, its 
100% martensite transformation temperature lies below room temperature. Because the photomicrograph was taken 
at room temperature, some austenite (i.e., the retained austenite) is present, having not transformed to martensite.Figure 10.21  The body-
centered tetragonal unit cell for 
martensitic steel showing iron atoms (circles) and sites that may be occupied by carbon atoms ( ×s). 
For this tetragonal unit cell, c  > a.c
aa
Figure 10.22  Photomicrograph showing 
the martensitic microstructure. The needle-shape grains are the martensite phase, and the white regions are austenite that failed to transform during the rapid quench. 1220 ×. 
(Photomicrograph courtesy of United States Steel 
Corporation.)
10.5 Isothermal Transformation Diagrams   •  325
 Consider an alloy of eutectoid composition that is very rapidly cooled from a tem-
perature above 727 °C (1341 °F) to, say, 165 °C (330 °F). From the isothermal transforma-
tion diagram (Figure 10.23) it may be noted that 50% of the austenite will immediately transform into martensite; as long as this temperature is maintained, there will be no further transformation. The presence of alloying elements other than carbon (e.g., Cr, Ni, Mo, and W) may cause significant changes in the positions and shapes of the curves in the isothermal transformation diagrams. These include (1) shifting to longer times the nose of the austenite-to-pearlite transformation (and also a proeutectoid phase nose, if such exists), and (2) the formation of a separate bainite nose. These alterations may be observed by comparing Figures 10.23 and 10.24, which are isothermal transformation diagrams for carbon and alloy steels, respectively. Steels in which carbon is the prime alloying element are termed plain carbon steels, 
whereas alloy steels contain appreciable concentrations of other elements, including 
those cited in the preceding paragraph. Section 11.2 discusses further the classification and properties of ferrous alloys.
plain carbon steel
alloy steelFigure 10.23  The complete isothermal 
transformation diagram for an iron–carbon  
alloy of eutectoid composition: A, austenite; B, bainite; M, martensite; P, pearlite.
Time (s)Temperature ( °C)
Temperature ( °F)
10–111 0 1 02103104105200400800
600100012001400Eutectoid temperatureA
A
A
M + AM(start)
M(50%)
M(90%)50%P
B
100
0200300400500600700800
A
A+
+P
B
Concept Check 10.2 Cite two major differences between martensitic and pearlitic trans-
formations.
[The answer may be found in all digital versions of the text and/or at www.wiley.com/college/callister  
(Student Companion Site).]
326  •   Chapter 10  /  Phase Transformations
Figure 10.24  Isothermal 
transformation diagram for an alloy steel 
(type 4340): A, austenite; B, bainite; P, pearlite; M, martensite; F, proeutectoid ferrite.
[Adapted from H. Boyer (Editor), Atlas 
of Isothermal Transformation and Cooling Transformation Diagrams, 1977. Reproduced by permission of ASM International, Materials Park, OH.]
Time (s)Temperature (°C)
Temperature (°F)
11 0 1 02103104105106200400800
600100012001400
Eutectoid temperatureA
AA + F F + P
A + B
M + AM(start)
M(50%)
M(90%)50%B
M100
0200300400500600700800
A + F
  + P
EXAMPLE PROBLEM 10.3
Microstructural Determinations for Three Isothermal Heat Treatments
Using the isothermal transformation diagram for an iron–carbon alloy of eutectoid composi-
tion (Figure 10.23), specify the nature of the final microstructure (in terms of microconstituents present and approximate percentages) of a small specimen that has been subjected to the fol-lowing time–temperature treatments. In each case, assume that the specimen begins at 760 °C 
(1400 °F) and that it has been held at this temperature long enough to have achieved a complete 
and homogeneous austenitic structure.
(a) Rapidly cool to 350 °C (660 °F), hold for 10
4 s, and quench to room temperature.
(b) Rapidly cool to 250 °C (480 °F), hold for 100 s, and quench to room temperature.
(c) Rapidly cool to 650 °C (1200 °F), hold for 20 s, rapidly cool to 400 °C (750 °F), hold for 103 s, 
and quench to room temperature.
Solution
The time–temperature paths for all three treatments are shown in Figure 10.25. In each case, 
the initial cooling is rapid enough to prevent any transformation from occurring.
(a) At 350 °C austenite isothermally transforms into bainite; this reaction begins after about 
10 s and reaches completion at about 500 s elapsed time. Therefore, by 104 s, as stipu-
lated in this problem, 100% of the specimen is bainite, and no further transformation is Tutorial Video:
Which 
Microstructure 
Goes with Which 
Heat Treatment?
10.5 Isothermal Transformation Diagrams   •  327
 possible, even though the final quenching line passes through the martensite region of 
the diagram.
(b) In this case, it takes about 150 s at 250 °C for the bainite transformation to begin, so that at 
100 s the specimen is still 100% austenite. As the specimen is cooled through the martensite region, beginning at about 215 °C, progressively more of the austenite instantaneously 
transforms into martensite. This transformation is complete by the time room temperature is reached, such that the final microstructure is 100% martensite.
(c) For the isothermal line at 650 °C, pearlite begins to form after about 7 s; by the time 20 s has 
elapsed, only approximately 50% of the specimen has transformed to pearlite. The rapid cool to 400 °C is indicated by the vertical line; during this cooling, very little, if any, re-
maining austenite will transform to either pearlite or bainite, even though the cooling line passes through pearlite and bainite regions of the diagram. At 400 °C, we begin timing at 
essentially zero time (as indicated in Figure 10.25); thus, by the time 10
3 s has elapsed, all of 
the remaining 50% austenite will have completely transformed to bainite. Upon quenching to room temperature, any further transformation is not possible inasmuch as no austenite remains, and so the final microstructure at room temperature consists of 50% pearlite and 50% bainite.Time (s)Temperature (°C)
Temperature (°F)
10–111 0 1 02103104105200400800
600100012001400
Eutectoid temperatureA
AP
B(c)
(c)
(a)
(b)A
M(start)
M(50%)
M(90%)
100
0200300400500600700800
A + BP + A
(b)
100%
Martensite(c)
50% Pearlite
50% Bainite(a)
100%
Bainite
Figure 10.25  Isothermal transformation diagram for an iron–carbon alloy of eutectoid 
composition and the isothermal heat treatments (a), (b), and (c) in Example Problem 10.3.
328  •   Chapter 10  /  Phase Transformations
Concept Check 10.3 Make a copy of the isothermal transformation diagram for an iron–
carbon alloy of eutectoid composition (Figure 10.23) and then sketch and label on this diagram 
a time–temperature path that will produce 100% fi  ne pearlite.
[The answer may be found in all digital versions of the text and/or at www.wiley.com/college/callister  
(Student Companion Site).]
Isothermal heat treatments are not the most practical to conduct because an alloy must be rapidly cooled to and maintained at an elevated temperature from a higher tempera-ture above the eutectoid. Most heat treatments for steels involve the continuous cooling of a specimen to room temperature. An isothermal transformation diagram is valid only for conditions of constant temperature; this diagram must be modified for transforma-tions that occur as the temperature is constantly changing. For continuous cooling, the time required for a reaction to begin and end is delayed. Thus the isothermal curves are shifted to longer times and lower temperatures, as indicated in Figure 10.26 for an iron–carbon alloy of eutectoid composition. A plot containing such modified beginning and ending reaction curves is termed a continuous-cooling transformation ( CCT)  diagram. 
Some control may be maintained over the rate of temperature change, depending on the cooling environment. Two cooling curves corresponding to moderately fast and 
continuous-cooling 
  transformation 
diagram10.6 CONTINUOUS-COOLING TRANSFORMATION DIAGRAMS
Figure 10.26  Superimposition of 
isothermal and continuous-cooling transformation diagrams for a eutectoid iron–carbon alloy.
[Adapted from H. Boyer (Editor), Atlas 
of Isothermal Transformation and Cooling Transformation Diagrams, 1977. Repro-duced by permission of ASM International, Materials Park, OH.]
Time (s)Temperature (°C)
Temperature (°F)
10–111 0 1 02103104105200400800
600100012001400
Eutectoid temperature
M(start)
M(50%)
M(90%)
100
0200300400500600700800
Pearlite
AusteniteContinuous cooling transformation
10.6 Continuous-Cooling Transformation Diagrams   •  329
slow rates are superimposed and labeled in Figure 10.27, again for a eutectoid steel. The 
transformation starts after a time period corresponding to the intersection of the cooling curve with the beginning reaction curve and concludes upon crossing the completion transformation curve. The microstructural products for the moderately rapid and slow cooling rate curves in Figure 10.27 are fine and coarse pearlite, respectively. Normally, bainite will not form when an alloy of eutectoid composition or, for that matter, any plain carbon steel is continuously cooled to room temperature. This is because all of the austenite has transformed into pearlite by the time the bainite trans-formation has become possible. Thus, the region representing the austenite–pearlite  transformation terminates just below the nose (Figure 10.27), as indicated by the curve AB. For any cooling curve passing through AB in Figure 10.27, the transformation ceases at the point of intersection; with continued cooling, the unreacted austenite  begins transforming into martensite upon crossing the M(start) line. With regard to the representation of the martensitic transformation, the M(start), M(50%), and M(90%) lines occur at identical temperatures for both isothermal and continuous-cooling transformation diagrams. This may be verified for an iron–carbon alloy of eutectoid composition by comparison of Figures 10.23 and 10.26. For the continuous cooling of a steel alloy, there exists a critical quenching rate, which represents the minimum rate of quenching that produces a totally martensitic structure. This critical cooling rate, when included on the continuous transformation di-agram, just misses the nose at which the pearlite transformation begins, as illustrated in Figure 10.27  Moderately rapid 
and slow cooling curves superimposed 
on a continuous-cooling transformation diagram for a eutectoid iron–carbon alloy.
Time (s)Temperature (°C)
Temperature (°F)
10–111 0 1 02103104105200400800
600100012001400
Eutectoid temperature
M(start)AB
M(50%)
M(90%)
      Denotes a
transformationduring cooling100
0200300400
Coarse
pearliteFine
pearliteModerately
rapid cooling
curve
(normalizing)Slow cooling
curve
(full anneal)
500600700800
Pearlite
Austenite
330  •   Chapter 10  /  Phase Transformations
Figure 10.28. As the figure also shows, only martensite exists for quenching rates 
greater than the critical one; in addition, there is a range of rates over which both pearlite and martensite are produced. Finally, a totally pearlitic structure develops for low cooling rates. Carbon and other alloying elements also shift the pearlite (as well as the proeutec-toid phase) and bainite noses to longer times, thus decreasing the critical cooling rate. In fact, one of the reasons for alloying steels is to facilitate the formation of martensite so that totally martensitic structures can develop in relatively thick cross sections. Figure 10.29 shows the continuous-cooling transformation diagram for the same alloy steel for which the isothermal transformation diagram is presented in Figure 10.24. The presence of the bainite nose accounts for the possibility of formation of bainite for a continuous-cooling heat treatment. Several cooling curves superimposed on Figure 10.29 indicate the critical cooling rate, and also how the transformation behavior and final microstruc-ture are influenced by the rate of cooling. Of interest, the critical cooling rate is decreased even by the presence of carbon. In fact, iron–carbon alloys containing less than about 0.25 wt% carbon are not normally heat-treated to form martensite because quenching rates too rapid to be practical are required. Other alloying elements that are particularly effective in rendering steels heat-treatable are chromium, nickel, molybdenum, manganese, silicon, and tungsten; however, these  elements must be in solid solution with the austenite at the time of quenching.
 In summary, isothermal and continuous-cooling transformation diagrams are, in a 
sense, phase diagrams in which the parameter of time is introduced. Each is experimen-tally determined for an alloy of specified composition, the variables being temperature and time. These diagrams allow prediction of the microstructure after some time period for constant-temperature and continuous-cooling heat treatments, respectively.Figure 10.28  Continuous-cooling 
transformation diagram for a eutectoid 
iron–carbon alloy and superimposed cooling curves, demonstrating the dependence of the final microstructure on the transforma-tions that occur during cooling.
Time (s)Temperature (°C)
Temperature (°F)
10–111 0 1 02103104105200400800
600100012001400Eutectoid temperature
M(start)
100
0200300400
Critical
cooling
rate500600700800
Martensite PearliteMartensite
+
PearlitePearlite
Austenite
35
°C/s140
°C/s
10.7 Mechanical Behavior of Iron–Carbon Alloys   •  331
Concept Check 10.4 Briefl  y describe the simplest continuous cooling heat treatment proce-
dure that would be used to convert a 4340 steel from (martensite + bainite) into (ferrite + pearlite).
[The answer may be found in all digital versions of the text and/or at www.wiley.com/college/callister  
(Student Companion Site).]
We now discuss the mechanical behavior of iron–carbon alloys having the microstruc-
tures discussed heretofore—namely, fine and coarse pearlite, spheroidite, bainite, and martensite. For all but martensite, two phases are present (ferrite and cementite), and so an opportunity is provided to explore several mechanical property–microstructure relationships that exist for these alloys.
Pearlite
Cementite is much harder but more brittle than ferrite. Thus, increasing the fraction of Fe
3C in a steel alloy while holding other microstructural elements constant will result 
in a harder and stronger material. This is demonstrated in Figure 10.30a, in which the tensile and yield strengths and the Brinell hardness number are plotted as a function of the weight percent carbon (or equivalently as the percentage of Fe
3C) for steels that 
are composed of fine pearlite. All three parameters increase with increasing carbon concentration. Inasmuch as cementite is more brittle, increasing its content results in a decrease in both ductility and toughness (or impact energy). These effects are shown in Figure 10.30b for the same fine pearlitic steels. The layer thickness of each of the ferrite and cementite phases in the microstruc-ture also influences the mechanical behavior of the material. Fine pearlite is harder and 10.7 MECHANICAL BEHAVIOR OF IRON–CARBON ALLOYSFigure 10.29  Continuous-cooling 
transformation diagram for an alloy steel (type 
4340) and several superimposed cooling curves demonstrating dependence of the final micro-structure of this alloy on the transformations that occur during cooling.
[Adapted from H. E. McGannon (Editor), The Mak-
ing, Shaping and Treating of Steel, 9th edition, United States Steel Corporation, Pittsburgh, 1971, p. 1096.]
Time (s)Temperature (°C)
Temperature (°F)
11 0 1 02103104105106200400800
600100012001400
Eutectoid temperature
M (start)
100
0200300400 Critical
cooling
rate500600700800
M M + BF + PM + F +
P + B
M + F
+ B0.006
°C/s0.02°C/s
Austenite MartensiteAusteniteBainite "nose"
BainiteAustenite
Pearlite
0.3°C/s8.3°C/s
AusteniteFerrite
Figure 10.30  (a) Yield strength, tensile strength, and Brinell hardness versus carbon concentration for plain carbon steels 
having microstructures consisting of fine pearlite. (b) Ductility (%EL and %RA) and Izod impact energy versus carbon 
concentration for plain carbon steels having microstructures consisting of fine pearlite.
[Data taken from Metals Handbook: Heat Treating, Vol. 4, 9th edition, V. Masseria (Managing Editor), 1981. Reproduced by permission of 
ASM International, Materials Park, OH.]Composition (wt% C)Percent Fe3C103 psiMPa
Brinell hardness numberYield and tensile strength
0 0.2 0.4 0.6 0.8 1.0100150200250300350
40300400500600700800900100011001200
6080100120140160369 1 2 1 5 0
Pearlite + ferrite
Tensile strength
Brinell hardness
Yield strengthPearlite
+
Fe3C
Composition (wt% C)Percent Fe3C
Izod impact energy (ft-lbf)Ductility (%)
0 0.2 0.4 0.6 0.8 1.080
60
40
20
0
20
0406080100120369 1 2 1 5 0
Pearlite + ferrite
Izod impact
energy
Reduction
in area
ElongationPearlite
+ Fe3C
(a) (b)
332  •   
10.7 Mechanical Behavior of Iron–Carbon Alloys   •  333
stronger than coarse pearlite, as demonstrated by the upper two curves of Figure 10.31 a,
