Repository: Ketankham/chatbot-meta-books

File: dieter.txt (part 21 of 28)
ofcrack sizes.^This predicts that thestrength should decrease with
increasing volume according toV~'^''", wheremistheexperimentally
determined factor inWeibuU's distribution function. Experiments on
thesize effect intension andbending ofsteel atlowtemperature show
good agreement with WeibuU's prediction.^ Itisalsoargued that a
more reasonable distribution ofdefects decreases inproportion with the
sizeofthedefect. TheLaplacian distribution adequately expresses this
requirement.
p{c)=expf-^^ (16-33)
where p(c)=probability ofoccurrence ofacrack oflength c
a=aconstant
TheLaplacian distribution predicts thatthestrength decreases linearly
withanincrease inlogV.Figure 16-8shows thecalculated frequency
distribution offracture stresses asafunction ofthenumber ofcracksN
1J.I.Frenkel andT.A.Kontorova, /.Phijsics (U.S.S.R.), vol. 7,pp.108-114, 1943.
2W.WeibuU, AStatistical Theory oftheStrength ofMaterials, Roij.Swed. Inst.
Eng. Research, no.151, 1939.
3N.Davidenkov, E.Shevandin, and F.Wittman, J.Appl. Mech., vol. 14,pp
63-67, 1946.

446 Applications toMaterials Testing [Chap. 16
onthebasis ofaLaplacian distribution ofcracks.^Note thatthelarger
thetotalnumber ofcracks thesmaller thescatter infracture stress
because ofthehigher probability offinding acritical defect. Also, as
thenumber ofdefects increases, themean value ofthefracture stress
decreases, butasthenumber ofdefects reaches large values, there isless
relative decrease inthemean value. Existing data arenotnumerous
enough todetermine which ofthese distribution functions forcrack size
ismost generally applicable.
120
>.100o
180
160
D
11)^40
20

Sec.16-13] Statistics Applied toMaterials Testing 447
distribution does notaccurately describe thedistribution offatigue life
attheupper andlower extremes ofthedistribution. Since fatigue life
depends ontheweakest section rather thanonaverage behavior, itis
tobeexpected that theextreme-value distribution function would pro-
vide better agreement inthese regions.
The statistical analysis ofthefatigue data intheregion ofthefatigue
limit requires special techniques which have notyetbeen discussed in
thischapter. Inmaking tests tomeasure thefatigue limit,wecantest
agiven specimen only ataparticular stress, and ifthespecimen fails
before thecutoff limit of10^cycles thenweknow that thefatigue limit
ofthespecimen issomewhere below the stress level which weused.
Consequently, ifthespecimen doesnot fail(arun-out) intheprescribed
number ofcycles, weknow that itsfatigue limit liessomewhere above
thetest stress. Because agiven specimen cannot betested more than
once, even ifit"ran out," itisnecessary toestimate thestatistics ofthe
fatigue limitbytesting alargenumber ofpresumably identical specimens
atdifferent stress levels. Experiments ofthistype areknown assensi-
tivity experiments. Two particular types ofstatistical analysis ofsensi-
tivity experiments have been applied tothestatistical determination of
thefatigue limit. Theprocedures used willbebriefly described below.
Step-by-step procedures fortheanalysis willbefound intheASTM
Manual onstatistical analysis offatigue data.^
The first ofthemethods forthestatistical determination ofthefatigue
limit isknown asprobit analysis. Anumber ofspecimens aretested at
each offour tosixstress levels inthevicinity oftheestimated fatigue
limit. When thepercentage ofthespecimens which survived ateach
stress isplotted onnormal-probability paper against thestress level, a
straight line isobtained. Oneway ofperforming theexperiment isto
test20specimens ateach stress level. The analysis follows thepro-
cedures givenbyFinney inhisbookonprobit analysis.^ Thepercentage
ofsurvivors areconverted toprobit values^ andaregression line isdeter-
mined according toFinney's procedure forweighting thevalues atdiffer-
entpercentages ofsurvival. However, thesame type ofanalysis canbe
made without resorting toanyspecial techniques.
Thenumber ofspecimens tested ateach stress should beapportioned
with regard totheexpected percentage ofsurvival. Notfewer than
5specimens should betested atastress level, andatleast atotal of
50specimens should beused inthedetermination ofthemedian value
1"ATentative Guide forFatigue Testing andtheStatistical Analysis ofFatigue
Data,"ASTM Spec. Tech. Publ. 9lA, 1958.
2D.J.Finney, "Probit Analysis," Cambridge University Press,NewYork, 1952.
^Theterm probit isanabbreviation ofprobability unit. Transformation toprobits
isamethod ofeliminating negative values from thestandard normal deviate z.

448 Applications toMaterials Testing [Chap. 16
offatigue limit. If10specimens aretested atstress levels which give
between 25and75percent survival, 15specimens should betested at
stresses which give15to20and80to85percentsurvival and20speci-
mens arerequired atstresses which result in10and90percent survival.
With thisrelative distribution ofspecimens thetestvalues areadequately
weighted attheextreme values, and itispossible touseastandard linear-
regression analysis. Inthestandard linear-regression equation Xisthe
stress level, andYisthepercentage ofsurvivors converted tovalues of
thestandard normal deviate z.Thevalues ofzcorresponding toagiven
percentage ofsurvivors pareobtained byentering anexpanded version
ofTable 16-2under thecolumn headed Area with 1—p/100. The
50
.-48
a.
OS46
44
42
40X=failure
o=nonfailure
J I I I 1 II I J \LJ I
2 4 6 8 10 12 14 16 18
Specimen number
Fig.16-9. Staircase testing sequence fordetermination ofmean fatigue limit.
median value ofthefatigue limit (often loosely called themean fatigue
limit) isgivenbythestress which intercepts theregression lineat50per
cent survival. Itsstandard deviation isgivenbythestress range between
50and84percent survival.
Thesecond method ofanalyzing fatigue data atthefatigue limit isthe
staircase, orup-and-down, method.^ Thismethod provides agoodmeas-
ureofthemean fatigue limitwithfewer specimens than arerequired with
theprobit method, but ithasthedisadvantage that testsmust berunin
sequence. The testing procedure isillustrated inFig. 16-9. The first
specimen istested attheestimated value ofthefatigue limit. Ifthis
specimen fails, thestress forthenextspecimen isdecreased byafixed
increment. This procedure iscontinued foreach succeeding specimen
until arunout isobtained. The stress applied tothenextspecimen is
then increased bytheincrement. Theprocedure isfurther continued,
1W.J.Dixon andA.M.Mood, J.A^n. Statist. Assoc, vol. 43,p.109, 1948.

16-13] Statistics Applied toMaterials Testing 449
thestress being increased when aspecimen runsoutanddecreased when
itfails. Fifteen totwenty-five specimens must betested.
Table 16-9
Method ofAnalyzing Staircase Data
Stress,
psi

450 Applications toMaterials Testing [Chap. 16
BIBLIOGRAPHY
Dixon, W. J.,andF.J.Massey, Jr.:"Introduction toStatistical Analysis," 1sted.,
McGraw-Hill BookCompany, Inc.,NewYork, 1951.
Fisher, R.S.:"Statistical Methods forResearch Workers," 12th ed.,Hafner Pub-
lishing Company, NewYork, 1954.
Goulden, C.H. :"Methods ofStatistical Analysis," 2ded.,John Wiley&Sons, Inc.,
NewYork, 1952.
Hald, A.:"Statistical Theory with Engineering Applications," John Wiley&Sons,
Inc.,NewYork, 1952.
Olds, E.G.,andCyril Wells: Statistical Methods forEvaluating theQuality ofCer-
tainWrought Steel Products, Trans.ASM, vol. 42,pp.845-899, 1950.

PartFour
PLASTIC FORMING OFMETALS


Chapter 17
GENERAL FUNDAMENTALS
OFMETALWORKING
17-1. ClassiFication ofFormins Processes
Theimportance ofmetals inmodern technology isdue, inlarge part,
totheeasewithwhich theymaybeformed intouseful shapes. Hundreds
ofprocesses have beendeveloped forspecific metalworking applications.
However, these processes maybeclassified intoonly afewcategories on
thebasis ofthetype offorces applied tothework piece asitisformed
intoshape. These categories are:
1.Direct-compression-type processes
2.Indirect-compression processes
3.Tension-type processes
4.Bending processes
5.Shearing processes
Indirect-compression processes theforce isapplied tothesurface
oftheworkpiece, andthemetal flows atright angles tothedirection
ofthecompression. The chief examples ofthistype ofprocess are
forging and rolling (Fig. 17-1). Indirect-compression processes include
wireandtube drawing, extrusion, and thedeep drawing ofacup.
Theprimary applied forces arefrequently tensile, buttheindirect com-
pressive forces developed bythereaction oftheworkpiece with thedie
reach high values. Therefore, themetal flowsunder theaction ofacom-
bined stress statewhich includes highcompressive forces inatleast one
oftheprincipal directions. Thebestexample ofatension-type forming
process isstretch forming, where ametal sheet iswrapped tothecontour
ofadieunder theapplication oftensile forces. Bending involves the
application ofbending moments tothesheet, while shearing involves the
application ofshearing forces ofsufficient magnitude torupture themetal
intheplane ofshear. Figure 17-1 illustrates these processes inavery
simplified way.
453

454 Plastic Forming ofMetals [Chap. 17
Plastic forming operations areperformed foratleasttworeasons. One
objective istoproduce adesired shape. Thesecond objective isto
improve theproperties ofthematerial through thealteration ofthe
distribution ofmicroconstituents, therefinement ofgrain size,andthe
introduction ofstrain hardening.
Forging Rolling
Wiredrawing ExtrusionttA
Deep drawing
^^\
Stretch forming Bending
Fig. 17-1 .Typical forming operations.Shearing
Plastic working processes which aredesigned toreduce aningot or
billet toastandard millproduct ofsimple shape, such assheet, plate,
andbar,arecalled primary mechanical working processes. Forming meth-
odswhich produce apart toafinal finished shape arecalled secondary
mechanical working processes. Most sheet-metal forming operations, wire
drawing, andtubedrawing aresecondary processes. Theterminology in
thisarea isnotvery precise. Frequently the firstcategory isreferred to
asprocessing operations, andthesecond iscalled fabrication.
Animportant purpose ofplastic working operations istobreakdown
andrefine thecolumnar ordendritic structure present incastmetals and

Sec. 17-2] General Fundamentals ofMetalworking 455
alloys. Frequently thelowstrength andductility ofcastings aredueto
thepresence ofabrittle constituent atthegrain boundaries anddendritic
boundaries. Bycompressive deformation itisoften possible tofragment
abrittle microconstituent insuch away that theductile matrix flows
intothespaces between fragments andwelds together toleave aper-
fectly sound structure. Once thebrittle constituent isbroken up, its
effect onthemechanical properties isminor andductility andstrength
areincreased. Forging and rolling aretheprocesses ordinarily used for
breaking down acaststructure. However, extrusion isthebestmethod
because thebillet issubjected tocompressive forces only.
17-2. Effect ofTemperature onForming Processes
Forming processes arecommonly classified intohot-working and cold-
working operations. Hotworking isdefined asdeformation under cou'
ditions oftemperature andstrain ratesuch thatrecovery processes take
place simultaneously with thedeformation. Ontheother hand, cold
working isdeformation carried outunder conditions where recovery proc-
esses arenoteffective. Inhotworking thestrain hardening anddistorted
grain structure produced bydeformation arevery rapidly eliminated by
theformation ofnew strain-free grains astheresult ofrecrystallization.
Very large deformations arepossible inhotworking because therecovery
processes keep pace with thedeformation. Hotworking occurs atan
essentially constant flow stress, andbecause theflow stress decreases with
increasing temperature, theenergy required fordeformation isgenerally
much lessforhotworking than forcoldworking. Since strain hardening
isnotrelieved incoldworking, theflow stress increases withdeformation.
Therefore, thetotaldeformation that ispossible without causing fracture
islessforcoldworking than forhotworking, unless theeffects ofcold
work arerelieved byannealing.
Itisimportant torealize thatthedistinction between coldworking and
hotworking doesnotdepend uponanyarbitrary temperature ofdefor-
mation. Formost commercial alloys ahot-working operation must be
carried outatarelatively hightemperature inorder thatarapid rate of
recrystallization beobtained. However, leadandtinrecrystallize rapidly
atroom temperature after large deformations, sothattheworking ofthese
metals atroom temperature constitutes hotworking. Similarly, working
tungsten at2,000°F, inthehot-working range forsteel, constitutes cold
working because thishigh-melting metal hasarecrystallization temper-
ature above thisworking temperature.
HotWorking
Hotworking isthe initial step inthemechanical working ofmost
metals and alloys. Notonly does hotworking result inadecrease in

456 Plastic Forming ofMetals [Chap. 17
theenergy required todeform themetal andanincreased abihty toflow
without cracking, buttherapid diffusion athot-working temperatures
aids indecreasing thechemical inhomogeneities ofthecast-ingot struc-
ture. Blowholes andporosity areeliminated bythewelding together of
these cavities, andthecoarse columnar grains ofthecasting arebroken
down and refined into smaller equiaxed recrystallized grains. These
changes instructure from hotworking result inanincrease inductility
andtoughness overthecast state.
However, there arecertain disadvantages tohotworking. Because
hightemperatures areusually involved, surface reactions between the
metal andthefurnace atmosphere become aproblem. Ordinarily hot
working isdone inair,oxidation results, andaconsiderable amount of
metalmaythusbelost. Reactive metals likemolybdenum areseverely
embrittled byoxygen, andtherefore theymust behot-worked inaninert
atmosphere orprotected from theairbyasuitable container. Surface
decarburization ofhot-worked steel canbeaserious problem, and fre-
quently extensive surface finishing isrequired toremove thedecarburized
layer. Rolled-in oxidemakes itdifficult toproduce good surface finishes
onhot-rolled products, andbecause allowance must bemade forexpan-
sionand contraction, thedimensional tolerances forhot-worked mill
products aregreater than forcold-worked products. Further, thestruc-
tureandproperties ofhot-worked metals aregenerally notsouniform
over thecross section asinmetals which have been cold-worked and
annealed. Since thedeformation isalways greater inthesurface layers,
themetal willhave afiner recrystallized grain sizeinthisregion. Because
theinterior willbeathigher temperatures forlonger times during cooling
than willbetheexternal surfaces, grain growth canoccur intheinterior
oflarge pieces, which coolslowly from theworking temperature.
Thelower temperature limit forthehotworking ofametal isthe
lowest temperature atwhich therate ofrecrystallization israpid enough
toeliminate strain hardening inthetimewhen themetal isattemper-
ature. Foragiven metal oralloy thelower hot-working temperature
willdepend upon such factors astheamount ofdeformation andthetime
when themetal isattemperature. Since thegreater theamount ofdefor-
mation thelower therecrystallization temperature, thelower temperature
limit forhotworking isdecreased forlarge deformations. Metal which
israpidly deformed andcooled rapidly from temperature willrequire a
higher hot-working temperature forthesame degree ofdeformation than
willmetal slowly deformed andslowly cooled.
Theupper limit forhotworking isdetermined bythetemperature at
which either melting orexcessive oxidation occurs. Generally themaxi-
mum working temperature islimited to100°F below themelting point.
This istoallow forthepossibility ofsegregated regions oflower-melting-

17-2] General Fundamentals ofMetalworking 457
point material. Only avery smallamount ofagrain-boundary film of
alower-melting constituent isneeded tomake amaterial crumble into
pieces when itisdeformed. Such acondition isknown ashotshortness,
orburning.
Most hot-working operations arecarried outinanumber ofmultiple
passes, orsteps. Generally theworking temperature fortheintermediate
passes iskept wellabove theminimum working temperature inorder to
takeadvantage oftheeconomies offered bythelower flow stress. Itis
likely thatsome grain growth willoccur subsequent totherecrystalli-
zation atthese temperatures. Since afine-grain-sized product isusually
desired, common practice istolower theworking temperature forthe
lastpass tothepoint where grain growth during cooling from thework-
ingtemperature willbenegligible. This finishing temperature isusually
justabove theminimum recrystallization temperature. Inorder to
ensure afinerecrystallized grain size, theamount ofdeformation inthe
lastpassshould berelatively large.
ColdWorking
Aswasshown inSec. 5-9,coldworking ofametal results inanincrease
instrength orhardness andadecrease inductility. When coldworking
isexcessive, themetal willfracture before reaching thedesired sizeand
shape. Therefore, inorder toavoid such difficulties, cold-working oper-
ations areusually carried outinseveral steps, with intermediate anneal-
ingoperations introduced tosoften thecold-worked metal andrestore the
ductility. Thissequence ofrepeated coldworking andannealing isfre-
quently called thecold-work-anneal cycle. Figure 17-2 schematically
illustrates theproperty changes involved inthis cycle.
Although theneed forannealing operations increases thecost ofform-
ingbycoldworking, particularly forreactive metals which must be
annealed invacuum orinert atmospheres, itprovides adegree ofversa-
tility which isnotpossible inhot-working operations. Bysuitably
Coldwork Annealing
Percent coldwork Annealing temperature
Fig.17-2. Typical variation ofstrength andductility inthecold-work-anneal cycle.

458 Plastic Forming ofMetals [Chap. 17
adjusting theeold-work anneal cycle thepartcanbeproduced withany
desired degree ofstrain hardening. Ifthefinished product must be
stronger than thefullyannealed material, then thefinaloperation must
beacold-working stepwith theproper degree ofdeformation toproduce
thedesired strength. Thiswould probably befollowed byastress relief
toremove residual stresses. Such aprocedure todevelop acertain
combination ofstrength and ductility inthe finalproduct ismore suc-
cessful than trying toachieve thesame combinations ofproperties by
partially softening afully cold-worked material, because therecrystalli-
zation process proceeds relatively rapidly and isquite sensitive tosmall
temperature fluctuations inthefurnace. Ifitisdesired tohave thefinal
part inthefully softened condition, thenananneal follows thelastcold-
working step.
Itiscustomary toproduce cold-worked products likestripandwire in
different tempers, depending upon thedegree ofcoldreduction following
thelastanneal. Thecold-worked condition isdescribed astheannealed
(soft) temper, quarter-hard, half-hard, three-quarter-hard, full-hard, and
spring temper. Each temper condition indicates adifferent percentage
ofcoldreduction following theannealing treatment.
17-3. Effect ofSpeed ofDeformation onForming Processes
Theresponse ofametal toforming operations canbeinfluenced bythe
ispeed withwhich itisdeformed. Theexistence ofatransition from a
ductile tobrittle condition formost body-centered cubic metals over a
certain temperature range hasalready been discussed inearlier chapters.
This transition-temperature phenomenon ismore pronounced forrapid
rates ofdeformation. Thus, forcertain metals theremaybeatemper-
ature region below which themetal willshatter when subjected toahigh-
speed orimpact load. Forexample, ironand steel willcrack ifhammered
attemperatures wellbelow room temperature, whereas alimited amount
ofslow-speed deformation canbeaccomplished inthesame temperature
range.
Table 17-1 liststypical values ofvelocities fordifferent types oftesting
andforming operations. Itisimportant tonotethattheforming veloc-
ityofmost commercial equipment isappreciably faster than thecross-
head velocity used inthestandard tension test. Therefore, values of
flow stress measured inthetension testarenotdirectly applicable for
thecomputation offorming loads. Forcoldworking achange inthe
forming speed ofseveral orders ofmagnitude results inonlyabout a
20percent increase intheflow curve, sothat forpractical purposes the
speed ofdeformation canbeconsidered tohave little effect. Exceptions
tothisstatement arethepossibility ofbrittle behavior inacertain tem-
p<jrature region athigh forming speeds andthefactthat high-speed

Sec. 17-4] General Fundamentals ofMetalworking 459
deformation accentuates theyield-point phenomenon inmild steel.
High-speed deformation mayproduce regions ofnonuniform deformation
(stretcher strains) inasteel sheet which shows nostretcher strains on
slow-speed deformation.
Table 17-1
Typical Values ofVelocity Encountered in
Different Testing andForming Operations
Operation Velocity, ft/sec
Tension test 2XlO"" to2XIQ-^
Hydraulic extrusion press 0.01 to10
Mechanical press.5to5
Charpy impact test 10to20
Forging hammer 10to30
Explosive forming 100to400
Theflow stress forhotworking isquitemarkedly affected bythespeed
ofdeformation. There arenoroutine methods formeasuring theflow
stress during hotworking. However, ahigh-speed compression testing
machine, called thecamplastometer, isonedevice which hasgiven good
results. Data obtained^ forcopper, aluminum, andmild steel ataseries
ofconstant temperatures indicate that thedependence offlow stress on
strain rateover arange ofefrom 1to40sec~' canbeexpressed byEq.
(9-35). Because thetime attemperature isshorter forhighforming
speeds, theminimum recrystallization temperature israised andthe
minimum hot-working temperature willbehigher. Ontheother hand,
because themetal retains theheatdeveloped bydeformation toagreater
extent athighforming speeds, there isagreater danger ofhotshortness.
Formetals which have arather narrow hot-working range these opposing
effects serve toclose thegap stillfurther andmake itimpractical to
carry outhotworking atveryhighforming speeds.
Arecent development hasbeen theultrahigh-velocity forming ofmetals
atvelocities of100to400 ft/secbyusing theenergy generated bythe
detonation ofexplosives.^ Among theadvantages offered arethefact
that high-strength materials canbeformed without large springback,
thatmetals flow readily intotherecesses ofthe die,andthat certain
shapes canbeproduced which cannot bemade byanyother technique.
17-4. Effect ofMetallurgical Structure onFormins Processes
Theforces required tocarry outaforming operation aredirectly related
totheflow stress ofthemetal being worked. This, inturn, depends on
1J.F.Alder andV.A.Phillips, /.Inst. Metals, vol. 81,pp.80-86, 1954-55; J.E.
Hockett, Proc.ASTM, vol. 59,pp.1309-1319, 1959.
2T.C.DuMond, Metal Prog., vol. 74,pp.68-76, 1958.

460 Plastic Formins ofMetals [Chap. 17
themetallurgical structure andcomposition ofthe alloy. Forpure
metals theease ofmechanical working will, ingeneral, decrease with
increasing melting point ofthemetal. Since theminimum recrystalli-
zation temperature isapproximately proportional tothemelting point,
thelower temperature limit forhotwork willalsoincrease withmelting
point. (Asarough approximation, thistemperature isabout one-half
themelting point.) Theaddition ofalloying elements toform asolid-
solution alloy generally raises theflow curve, andtheforming loads
increase proportionately. Since themelting point isoften decreased by
solid-solution alloying additions, theupper hot-working temperature
must usually bereduced inorder toprevent hotshortness.
The plastic working characteristics oftwo-phase (heterogeneous) alloys
depend onthemicroscopic distribution ofthesecond-phase particles.
Thepresence ofalarge volume fraction ofhard uniformly dispersed
particles, such asarefound intheSAP class ofhigh-temperature alloys,
greatly increases theflow stress andmakes working quite difficult. If
thesecond-phase particles aresoft,theyhave onlyasmall effect onthe
working characteristics. Ifthese particles have alower melting point
than thematrix, then difficulties withhotshortness willbeencountered.
Thepresence ofamassive, uniformly distributed microconstituent, such
aspearlite inmild steel, results inlessincrease inflow stress than for
very finely divided second-phase particles. Theshape ofthecarbide
particles canbeimportant incold-working processes. Forannealed steel,
aspheroidization heattreatment, which converts thecementite platelets
tospheroidal cementite particles, isoften used toincrease theformability
atroom temperature. Animportant exception tothegeneral rulethat
thepresence ofahard second phase increases thedifficulty offorming is
brass alloys containing 35to45percent zinc(Muntz metal). These
alloys, which consist ofarelatively hard betaphase inanalpha-brass
matrix, actually have lower flow stresses inthehot-working region than
thesingle-phase alpha-brass alloys. Inthecold-working region theflow
stress ofalpha-beta brass isappreciably higher than that ofalpha brass.
Alloys which contain ahard second phase located primarily atthegrain
boundaries present considerable forming problems because ofthetend-
ency forfracture tooccur along thegrain boundaries.
Astheresult ofamechanical working operation second-phase particles
willtend toassume ashape anddistribution which roughly correspond
tothedeformation ofthebody asawhole. Second-phase particles or
inclusions which areoriginally spheroidal willbedistorted intheprincipal
working direction intoanellipsoidal shape ifthey aresofter andmore
ductile than thematrix. Iftheinclusions orparticles arebrittle, they
willbebroken intofragments which willbeoriented parallel tothework-
ingdirection, while iftheparticles areharder andstronger than the

Sec.17-4] General Fundamentals ofMetalworking 461
matrix, they willbeessentially undeformed.' Theorientation ofsecond-
phase particles during hotorcoldworking andthepreferred fragmen-
tation ofthegrains during coldworking areresponsible forthefibrous
structure which istypical ofwrought products. The fiber structure can
beobserved after macroetching (Fig. 17-3). Microscopic examination
ofwrought products frequently shows theresults ofthismechanical fiber-
ing(Fig. 17-4). Animportant consequence ofmechanical fibering isthat
themechanical properties maybedifferent fordifferent orientations of
thetestspecimen with respect tothe fiber (working) direction. In
Fig.17-3. Fiber structure inwrought product revealed bymacroetching. 5X-
general, thetensile ductility, fatigue properties, andimpact properties
willbelower inthetransverse direction (normal tothefiber) than inthe
longitudinal direction.
Theforming characteristics ofanalloy canbeaffected ifitundergoes
astrain-induced precipitation orstrain-induced phase transformation.
Ifaprecipitation reaction occurs inametal while itisbeing formed, itwill
produce anincrease intheflow stress but,more important, there willbe
anappreciable decrease inductility, which canresult incracking. When
brittleness iscaused byprecipitation, itusually results when theworking
iscarried outatatemperature justbelow thesolvus line- orfrom cold
1H.Unkel, J.Inst. Metals, vol. 61,pp.171-1<)G, 1937; F.B.Pickering, J.Iron
Steel Inst. (London), vol. 189,pp.148-159, 1958.
2Theboundary onthephase diagram ofthelimit ofsolid solubility ofasolid solu-
tion.

462 Plastic Forming ofMetals [Chap. 17
working after thealloyhadbeenheated tothesame temperature region.
Since precipitation isadiffusion-controlled process, difficulty from this
factor ismore likely when forming iscarried outataslowspeed atan
elevated temperature. To facilitate theforming ofage-hardenable
aluminum alloys, they arefrequently refrigerated just before forming
inorder tosuppress theprecipitation reaction.
Amost outstanding practical example ofastrain-induced phase trans-
formation occurs incertain austenitic stainless steels where theCr:Ni
ratio results inanunstable austenite phase. When these alloys arecold-
worked, theaustenite transforms toferrite along the sliplinesandpro-
«*r>*
Fi3. 17-4.Fibered andbanded structure inlogitudinal direction ofahot-rolled mild-
steel plate. 100X.
duces anabnormal increase intheflow stress fortheamount ofdefor-
mation received. While thisphase transformation isoften used to
increase theyield strength bycold rolling, itcanalso result incracking
during forming ifthetransformation occurs inanextreme amount in
regions ofhighly localized strain.
17-5.Mechanics ofMetal Forming
One oftheprime objectives ofresearch inmetal forming istoexpress
theforces anddeformations involved informing processes inthemathe-
matical language ofapplied mechanics sothat predictions canbemade
about theforces required toproduce thedesired shape. Since theforces

Sec.17-5] General Fundamentals ofMetalworking 463
anddeformations aregenerally quite complex, itisusually necessary to
usesimplifying assumptions toobtain atractable solution. Thisbranch
ofmechanics isanoutgrowth ofthetheory ofplasticity discussed in
Chap. 3,which should bereviewed before completing thischapter and
theremaining chapters ofthisbook.
Plasticity theory hasmade important advances sinceWorld War II,
andnumerous efforts have beenmade toutilize thenewknowledge to
improve theaccuracy ofprediction ofthemetal-forming equations.
Most ofthiswork involves theuseoftheslip-field theory discussed briefly
inSec. 3-12. While inmany instances theuseofthesemoreadvanced
methods provides adeeper insight intotheforming process, usually this
additional information cannot beobtained without considerable increase
inmathematical complexity. Because ananalysis based onslip-field
theory cannot bemade with thebackground provided inChap. 3,indis-
cussing themathematical aspects ofspecific forming processes insucceed-
ingchapters only thesimpler equations willbederived. References to
moreadvanced treatments willbegiven wherever this isapplicable.
Themathematical descriptions oftechnologically important forming
processes which were developed bySiebeP andotherGerman workers
were based ontheassumption that themaximum-shear-stress lawwas
theproper criterion fordescribing thestress condition forproducing
plastic flow.-
0"! (17-1)
Subsequent workshowed that thedistortion-energy, orVonMises, flow
criterion [Eq. (17-2)] provided better agreement withexperimental data.
(cTi-cr.>)2+(a,-as)'+(era-cti)^=2^0^ (17-2)
Therefore, thedistortion-energy criterion foryielding istobepreferred
and willbeused inmost oftheanalyses offorming processes presented in
subsequent chapters. However, aswasseen inSec. 3-4,thedistortion-
energy andmaximum-shear-stress criteria differ atmostbyonly 15per
cent,and inview oftheuncertainties present intheanalysis ofsome of
thecomplex forming operations thetw^oyield criteria canbeconsidered
nearly equivalent. Therefore, themaximum-shear-stress law willbe
used incertain cases where itprovides appreciable simplification tothe
analysis.
Animportant feature ofplasticity theory istheassumption that the
1Anexcellent review ofE.Siebel's work isavailable inanEnglish translation by
J.H.Hitchcock; itappeared weekly inthemagazine Steel, from Oct. 16,1933, to
May 7,1934.
2Inmuch oftheliterature inthis fieldtheflow stress o-qisdenoted bythesymbol k.
Inthistextkistaken toindicate the ^I'-eld stress inshear.

464 Plastic Forming ofMetals [Chap. 17
introduction orremoval ofahj^drostatic ormean stress hasnoeffect on
theflow stress orthestate ofstrain. Itisconsidered thatonlythestress
deviator (seeSec.2-14) isofimportance inproducing plastic flow,and it
isthis stress term which appears intheplasticity equations [seeEq.
(3-42)]. Thisassumption isborne outbytheexperimental factthatthe
yield stress forthebeginning offlow isindependent ofthemean stress.
However, atlarge plastic strains thehydrostatic stress doeshaveaneffect
ontheflow stress. Forincreasing hydrostatic stress, theflowcurve at
large strains israised. Moreover, aswasshown inSec.7-16, theductility
ofmetals intension isappreciably increased when ahigh hydrostatic
pressure ispresent. This explains whynominally brittle materials may
often beextruded successfully, since ahigh hydrostatic compression is
developed owing tothereaction oftheworkpiece with theextrusion
container.
Because large deformations occur inmetal forming, itisimportant to
express stress andstrain astrue stress andtrue, ornatural, strain. Toa
verygood approximation itispermissible toassume that thevolume
remains constant during deformation. This leads totheconvenient
relationships
€1+€2+€3=('[7^^
or dei+de2+des=
Frequently itcanbeassumed that thestrain increment isproportional
tothetotal strain. This iscalled proportional straining andleads tothe
following equation, which isoften useful forintegrating equations con-
taining thestrain differential.
dei^de2^des(\7A)
ei 62 63
Abasic premise ofplasticity theory isthatequivalent strain hardening
isobtained foranequivalent tensile orcompressive deformation. Fora
tensile strain eiequal toacompressive strain €3,wecanwrite
ei=—63=In^=~lnr- =Int-

Sec.17-5] General Fundamentals ofMetalworking 465
Equation (17-5) expresses thefactthat forequal true strains thereduc-
tion ofarea isequal tothereduction inheight orthickness. Itisfre-
quently useful toemploy these parameters asasubstitute forstrain in
metal-forming experiments.
Theflowcurve (true stress-strain curve) determined foreither tension
orcompression isthebasic relationship forthestrain-hardening behavior
ofthematerial. Itisused todetermine thevalue oftheflow stress o-q
forcalculating forming loads. Thevalue oftheflow stress willofcourse
depend onthetemperature, thespeed ofdeformation, andpossibly the
existence ofastrain-induced transformation, asdescribed inearlier sec-
tions ofthis chapter. Formost commercial forming operations the
10 20 30 40 50
Reduction ofarea bydrawing, % True strain €
Fig.17-5. Flow curve constructed from Fig.17-6.Method ofusing average flow
stress-strain curves after different amounts stress tocompensate forstrain hardening,
ofreduction.
degree ofstrain hardening which occurs foragiven reduction ishigher
thanwould bedetermined from atensile-flow curve. This isduetothe
fact that themetal undergoes nonuniform flow during deformation
because itisnotallowed toflow freely. The lightly deformed regions
provide aconstraint toplastic flow, justasinthecase ofanotch ina
tension specimen (Sec. 7-12), andtheflow stress israised. Oneway of
determining theflowcurve incaseswhere deformation isnonvniiform isto
determine theyield stress after different amounts ofreduction inthe
forming operation (Fig. 17-5). Amethod formeasuring theflow stress
forcold-worked metals, which isusedfrequently inEngland,^ istomeas-
urethepressure required toproduce plastic flowwhen asheet iscom-
pressed between two rigid anvils. Inthis testthemetal issubjected to
plane compression, since there isnodeformation inthewidth direction.
1A.B.Watts andH.Ford, Proc. Inst.Mech. Engrs. {London), vol.IB,pp.448-453,
1952-53.

466 Plastic Forming ofMetals [Chap. 17
Flow curves foranumber ofsteels andnonferrous metals have been
obtained^ bythismethod.
Inmany plastic forming operations, such asextrusion, thestrains are
much greater than canbeobtained inatension orcompression test.
Itispossible togetgood estimates oftheflow stress forreductions greater
than 70to80percentbylinear extrapolation when ctqisplotted against
thelogarithm ofthestrain orthereduction inarea.^
Forhotworking themetal approaches anideal plastic material, and
theflow stress isconstant andindependent oftheamount ofdeformation
atagiven temperature andspeed ofdeformation. Toallow forstrain
hardening incoldworking, itiscustomary touseaconstant value of
flow stress which isanaverage overthetotal strain, asinFig. 17-6. An
alternative, which adds tothemathematical complexity, istoinclude a
mathematical expression fortheflowcurve intheanalysis. Usually this
islimited toasimple power function likeEq. (3-1).
Todescribe theplastic flow ofametal, itisjust asimportant to
describe thegeometry offlow inrelation tothestress system asitisto
beabletopredict thestress conditions toproduce plastic flow.Abasic
assumption ofplasticity theory which allows this isthat atanystage in
thedeformation process thegeometry ofstrain rates isthesame asthe
geometry ofstress, i.e.,that stress andstrain arecoaxial. This isagood
assumption uptomoderate strains, butatlarge strains, where preferred
orientations mayhavebeen developed, thestress andstrain systems usu-
allyarenotidentical. IfLode's stress andstrain parameters areequal
(seeSec. 3-5),then theplastic stress andstrain canbeconsidered coaxial.
Since metal-forming problems areconcerned with large strains ofthe
order ofunity, elastic strains oftheorder of0.001 arenegligible bycom-
parison andthemetal canbetreated asarigid plastic material. Regions
ofthemetal which havebeen strained only elastically andregions between
theelavstic-plastic boundary inwhich theyield stress hasbeen exceeded
butflow isconstrained bytheelastic region areconsidered toberigid.
Only flow inthecompletely plastic region ofthebody isconsidered in
therelatively simple analyses ofplastic forming given insucceeding
chapters. Byusing themore advanced slip-field theory, itispossible
toconsider thestress andstrain inboth theelastic and plastic regions,
andalsoalong theelastic-plastic boundary.
17-6.Work ofPlastic Deformation
The totalwork required toproduce ashape byplastic deformation
canbebroken down intoanumber ofcomponents. Thework ofdefor-
1R.B.Sims, J.Iron Steel Inst. {London), vol. 177,pp.393-399, 1954.
2R.J.Wilcox andP.W.Whitton, J.Inst. Metals, vol.88,pp.145-149, 1959-1960.

Sec. 17-6] General Fundamentals ofMetalworking 467
mation Wd isthework required forhomogeneous reduction ofthevoUime
from the initial tofinal cross section byuniform deformation. Often
part ofthetotalwork isexpended inredundant work Wr.Theredundant,
orinternal-deformation, work istheenergy expended indeforming the
bodywhich isnotinvolved inapurechange inshape. Finally, part of
thetotalworkmust beused toovercome thefrictional resistances atthe
interface between thedeforming metal andthe tools. Therefore, the
totalwork canbewritten asthesummation ofthree components.
Wt=Wd+Wr+W, (17-6)
From theabove definitions, itcanbeseenthatthework ofdeformation
represents theminimum energy which must beexpended tocarry outa
particular forming process. This isequal totheareaunder theeffective
stress-strain curve multiplied bythetotalvolume.
Wd=Vjadl (17-7)
The efficiency ofaforming process isthework ofdeformation divided
bythetotalwork ofdeformation.
W^
Efficiency = r,=^(17-8)W
The totalwork isusually measured with awattmeter attached tothe
electrical drive oftheforming equipment. Typical efficiencies forform-
ingprocesses1areextrusion 30to60percent, wiredrawing 50to75per
cent,andsheet rolling 75to95percent.
Thefollowing analysis'- forthework ofplastic deformation assumes
that themetal isanideal plastic material which obeys thedistortion-
energy criterion ofyielding andtheLevy-Von Mises theory ofplastic
flow (Sec. 3-9).dWd istheincrement ofwork perunitvolume dissipated
during theinfinitesimal straining ofincrements dei, dc2,and des.
dWd=(Xldei+(Tode,+(T3d€3 (17-9)
Since constancy ofvolume exists, de^=—dei—de2.
dWd=((Ti-as) rfei+{a-i-<J-i)de2 (17-10)
From Eq.(3-48) itfollows that
de,=deJ;""'-""'-"'
)(17-11)
1J.G.Wistreich, J.Iron Steel Insl. (Lundon), vol. 180, p.54,1955.
2O.Hoffman andG.Sachs, "Introduction totheTheory ofPlasticity forEngi-
neers," pp.52-54, McGraw-Hill BookCompany, Inc.,NewYork, 1953.

468 Plastic Forming ofMetals [Chap. 17
Introducing Eq.(17-11) intoEq.(17-10) andsimplifying,
2(7i—'T2—(Xz
Upon referring toEqs. (3-12) and (3-47) itispossible tosimplify the
above equation to
dWa=^dt- :47-13)oA
Tointegrate thisequation, thevariable Xmust beknown asafunction
ofstrain. Xisgiven interms ofeffective stress andstrain by
_adt
3de
andsince theeffective stress aisequal totheuniaxial yield stress inthe
distortion-energy yield criterion, ao,wecanwrite
X=^°| (17-14)
oae
Substituting intoEq.(17-13),
dWa=^^^=aode (17-15)
oZerodt
From thedefinition ofeffective strain
a/2
