Repository: Ketankham/chatbot-meta-books

File: fracture-book.txt (part 21 of 34)
o, for Ferritic Steels in the Transition Range.’’ NUREG/CR-5504, U.S.
Nuclear Regulatory Commission, Washington, DC, 1998.
42. E 23-02a, ‘‘Standard Test Methods for Notched Bar Impact Testing of Metallic Materials.’’ American
Society for Testing and Materials, Philadelphia, PA, 2002.
43. E 208-95a, ‘‘Standard Test Method for Conducting Drop-Weight Test to Determine Nil-Ductility
Transition Temperature of Ferritic Steels.’’ American Society for Testing and Materials, Philadelphia,PA, 1995 (Reapproved 2000).
44. E 436-03, ‘‘Standard Method for Drop-Weight Tear Tests of Ferritic Steels.’’ American Society for
Testing and Materials, Philadelphia, PA, 2003.
45. E 604-83, ‘‘Standard Test Method for Dynamic Tear Testing of Metallic Materials.’’ American Society
for Testing and Materials, Philadelphia, PA, 1983 (Reapproved 2002).
46. Marandet, B. and Sanz, G., ‘‘Evaluation of the Toughness of Thick Medium Strength Steels by LEFM
and Correlations Between K
Ic and CVN.’’ ASTM STP 631, American Society for Testing and Materials,
Philadelphia, PA, 1977, pp. 72–95.
47. Rolfe, S.T. and Novak, S.T., ‘‘Slow Bend KIc Testing of Medium Strength High Toughness Steels.’’
ASTM STP 463, American Society for Testing and Materials, Philadelphia, PA, 1970, pp. 124–159. 
48. Barsom, J.M. and Rolfe, S.T., ‘‘Correlation Between KIc and Charpy V Notch Test Results in the
Transition Temperature Range.’’ ASTM STP 466, American Society for Testing and Materials, Phil-adelphia, PA, 1970, pp. 281–301.
49. Sailors, R.H. and Corten, H.T., ‘‘Relationship between Material Fracture Toughness Using Fracture
Mechanics and Transition Temperature Tests.’’ ASTM STP 514, American Society for Testing andMaterials, Philadelphia, PA, 1973, pp. 164–191.
50. Begley, J.A. and Logsdon, W.A., ‘‘Correlation of Fracture Toughness and Charpy Properties for Rotor
Steels.’’ Westinghouse Report, Scientiﬁc Paper 71-1E7, MSLRF-P1-1971.
51. Ito, T., Tanaka, K., and Sato, M., ‘‘Study of Brittle Fracture Initiation from Surface Notch in Welded
Fusion Line.’’ IIW Document X-704-730, 1973.
52. Wallin, K., ‘‘A Simple Theoretical Charpy-V-K-Correlation for Irradiation Embrittlement.’’ Innovative
Approaches to Irradiation Damage and Fracture Analysis , ASME PVP V olume 170, American Society
of Mechanical Engineers, New York, 1989, pp. 93–100.
53. Wullaert, R.A., ‘‘Applications of the Instrumented Charpy Impact Test.’’ ASTM STP 466, American
Society for Testing and Materials, Philadelphia, PA, 1970, pp. 148–164.
54. Turner, C.E., ‘‘Measurement of Fracture Toughness by Instrumented Impact Test.’’ ASTM STP 466,
American Society for Testing and Materials, Philadelphia, PA, 1970, pp. 93–114.
55. Towers, O.L., ‘‘Stress Intensity Factors, Compliances, and Elastic 
η Factors for Six Test Geometries.’’
Report 136/1981, The Welding Institute, Abington, UK, 1981.
56. Kumar, V ., German, M.D., and Shih, C.F., “An Engineering Approach for Elastic-Plastic Fracture
Analysis.’’ EPRI Report NP-1931, Electric Power Research Institute, Palo Alto, CA, 1981.
57. Kumar, V ., German, M.D., Wilkening, W.W., Andrews, W.R., deLorenzi, H.G., and Mowbray, D.F.,
‘‘Advances in Elastic-Plastic Fracture Analysis.’’ EPRI Report NP-3607, Electric Power ResearchInstitute, Palo Alto, CA, 1984.1656_C007.fm  Page 352  Monday, May 23, 2005  5:54 PM
 
353 
Fracture Testing of Nonmetals 
The procedures for fracture toughness testing of metals, which are described in Chapter 7, are fairly
well established. Fracture testing of plastics, composites, and ceramics is relatively new, however,and there are a number of unresolved issues.
Although many aspects of fracture toughness testing are similar for metals and nonmetals, there
are several important differences. In some cases, metals fracture testing technology is inadequate ontheoretical grounds. For example, the mechanical behavior of plastics can be highly rate dependent,and composites often violate continuum assumptions (see Chapter 6). There are also more pragmaticdifferences between fracture testing of metals and nonmetals. Ceramics, for instance, are typicallyvery hard and brittle, which makes specimen fabrication and testing more difﬁcult.
This chapter brieﬂy summarizes the current procedures for measuring the fracture toughness
in plastics, ﬁber-reinforced composites, and ceramics. The reader should be familiar with thematerial in Chapter 7, since much of the same methodology (e.g., specimen design, instrumentation,and fracture parameters) is currently being applied to nonmetals. 
8.1 FRACTURE TOUGHNESS MEASUREMENTS
IN ENGINEERING PLASTICS 
Engineers and researchers who have attempted to measure the fracture toughness of plastics haverelied almost exclusively on metals testing technology. Existing experimental approaches implicitlyrecognize the potential for time-dependent deformation, but do not speciﬁcally address viscoelasticbehavior in most instances. Schapery’s viscoelastic  
J 
 integral [1,2], which was introduced in
Chapter 4, has not seen widespread application to laboratory testing.
The Mode I stress-intensity factor  
K 
I 
 and the conventional  
J  
integral were originally developed
for time-independent materials, but may also be suitable for viscoelastic materials in certain cases.The restrictions on these parameters are explored below, followed by a summary of procedures for 
K  
and 
 J  
testing on plastics. Section 8.1.5 brieﬂy outlines possible approaches for taking account
of viscoelastic behavior and time-dependent yielding in fracture toughness measurements. 
8.1.1 T 
HE 
 S 
UITABILITY 
  
OF 
  
K 
  
AND 
  
J 
  
FOR 
 P 
OLYMERS 
A number of investigators [3–7] have reported  
K 
Ic 
,  
J 
Ic 
, and  
J-R 
 curve data for plastics. They applied
testing and data analysis procedures that are virtually identical to metals approaches (See Chapter 7).The validity of 
 K  
and  
J 
 is not guaranteed, however, when a material exhibits rate-dependent mechanical
properties. For example, neither 
 J  
nor 
 K  
are suitable for characterizing creep crack growth in metals
(Section 4.2); 
1 
 an alternate parameter  
C* 
 is required to account for the time-dependent material
behavior. Schapery [1,2] has proposed an analogous parameter  
J 
v 
 to characterize viscoelastic
materials (Section 4.3). 
1  
The stress-intensity factor is suitable for high-temperature behavior in limited situations. At short times, when the creep
zone is conﬁned to a small region surrounding the crack tip,  
K 
 uniquely characterizes crack-tip conditions, while  
C 
* is
appropriate for large-scale creep.8 
1656_C008.fm  Page 353  Monday, May 23, 2005  5:59 PM
 
354 
Fracture Mechanics: Fundamentals and Applications 
Let us examine the basis for applying 
 K  
and 
 J  
to viscoelastic materials, as well as the limitations
on these parameters. 
8.1.1.1 
K 
-Controlled Fracture 
In linear viscoelastic materials, remote loads and local stresses obey the same relationships as in
the linear elastic case. Consequently, the stresses near the crack tip exhibit a  singularity:
(8.1)
and  
K 
I 
 is related to remote loads and geometry through the conventional linear elastic fracture
mechanics (LEFM) equations introduced in Chapter 2. The strains and displacements depend onthe viscoelastic properties, however. Therefore, the critical stress-intensity factor for a viscoelasticmaterial can be rate dependent; a  
K 
Ic 
 value from a laboratory specimen is transferable to a structure
only if the local crack-tip strain histories of the two conﬁgurations are similar. Equation (8.1)applies only when yielding and nonlinear viscoelasticity are conﬁned to a small region surroundingthe crack tip.
Under plane strain linear viscoelastic conditions,  
K 
I 
 is related to the viscoelastic  
J 
 integral  
J 
v 
,
as follows [1]:
(8.2)
where  
E 
R 
 is a reference modulus, which is sometimes deﬁned as the short-time relaxation modulus.
Figure 8.1 illustrates a growing crack at times  
t 
o 
 and  
t 
o 
  
+ 
  
t 
ρ 
. 
2 
 Linear viscoelastic material surrounds
a Dugdale strip-yield zone, which is small compared to specimen dimensions. Consider a point  
A 
,
which is at the leading edge of the yield zone at  
t 
o 
 and is at the trailing edge at  
t 
o 
 +  
t 
ρ 
. The size of
the yield zone and the crack-tip-opening displacement (CTOD) can be approximated as follows(see Chapter 2 and Chapter 3):
(8.3)
and
(8.4)
where  
σ 
cr 
 is the crazing stress. Assume that crack extension occurs at a constant CTOD. The time
interval  
t 
ρ 
 is given by
(8.5) 
2  
This derivation, which was adapted from Marshall et al. [8], is only heuristic and approximate. Schapery [9] performed
a more rigorous analysis that led to a result that differs slightly from Equation (8.9).1/r
σπθijI
ijK
rf =2()
JK
EvI
R=−221()ν
ρπ
σcIc
crK=

82
δσρcIc
crK
Et≈2
()
tac
ρρ=˙ 
1656_C008.fm  Page 354  Monday, May 23, 2005  5:59 PM
 
Fracture Testing of Nonmetals 
355 
where  is the crack velocity. For many polymers, the time dependence of the relaxation modulus
can be represented by a simple power law:
(8.6)
where  
E 
1 
 and  
n 
 are material constants that depend on temperature. If crazing is assumed to occur
at a critical strain that is time independent, the crazing stress is given by
(8.7)
Substituting Equation (8.5) to Equation (8.7) into Equation (8.4) leads to
(8.8) 
FIGURE 8.1 
Crack growth at a constant CTOD in a linear viscoelastic material: (a) crack-tip position at time 
t 
o 
, and (b) crack-tip position at time  
t 
o 
 +  
t 
ρ 
.
(a)
(b)
˙a
Et E tn()=−
1
σεcr crEt=()
KE tIc c crn 2
122=−δε
=
−
δερ
cc rcn
Ea122
˙ 
1656_C008.fm  Page 355  Monday, May 23, 2005  5:59 PM
 
356 
Fracture Mechanics: Fundamentals and Applications 
Solving for  
ρ 
c 
 and inserting the result in Equation (8.8) gives
(8.9)
Therefore, according to this analysis, the fracture toughness is proportional to  and the crack
velocity varies as . Several investigators have derived relationships similar to Equation (8.9),including Marshall et al. [8] and Schapery [9].
Figure 8.2 is a schematic plot of crack velocity vs.  
K 
I 
 for various  
n 
 values. In a time-independent
material,  
n 
  
= 
 0; the crack remains stationary below  
K 
Ic 
 and becomes unstable when  
K 
I 
  
= 
  
K 
Ic 
. In such
materials,  
K 
Ic 
 is a unique material property. Most metals and ceramics are nearly time independent
at ambient temperature. When  
n 
  
> 
 0, crack propagation can occur over a range of  
K 
I 
 values. If,
however, 
 n  
is small, the crack velocity is highly sensitive to stress intensity, and the  
-K 
I 
 curve
exhibits a sharp knee. For example, if 
 n  
= 
 0.1, the crack velocity is proportional to  In typical
polymers below  
T 
g 
, 
 n  
< 
 0.1.
Consider a short-time  
K 
Ic 
 test on a material with 
 n  
≤ 
 0.1, where  
K 
I 
 increases monotonically
until the specimen fails. At low  
K 
I 
 values (i.e., in the early portion of the test), the crack growth
would be negligible. The crack velocity would accelerate rapidly when the specimen reached theknee in the 
-K 
I 
 curve. The specimen would then fail at a critical  
K 
Ic 
 that would be relatively
insensitive to rate. Thus, if the knee in the crack velocity–stress intensity curve is sufﬁciently sharp,a short-time  
K 
Ic 
 test can provide a meaningful material property.
One must be careful in applying a  
K 
Ic 
 value to a polymer structure, however. While a statically
loaded structure made from a time-independent material will not fail as long as  
K 
I < KIc, slow crack
growth below KIc does occur in viscoelastic materials. Recall from Chapter 1 the example of the
polyethylene pipe that failed by time-dependent crack growth over a period of several years. Thepower-law form of Equation (8.9) enables long-time behavior to be inferred from short-time tests,as Example 8.1 illustrates.
Equation (8.9) assumes that the critical CTOD for crack extension is rate independent,
which is a reasonable assumption for materials that are well below T
g. For materials near Tg,
where E is highly sensitive to temperature and rate, the critical CTOD often exhibits a rate
dependence [3].FIGURE 8.2 Effect of applied KI on crack velocity for a variety of material responses.
KE aIc c crcr
cn
n=

 δεε
πδ8
1˙
˙,an
KIn1/
˙a
KI10.
˙a1656_C008.fm  Page 356  Monday, May 23, 2005  5:59 PM
Fracture Testing of Nonmetals 357
EXAMPLE 8.1
Short-time fracture toughness tests on a polymer specimen indicate a crack velocity of 10 mm/sec at
KIc = 5 MPa . If a pipe made from this material contains a ﬂaw such that KI = 2.5 MPa ,
estimate the crack velocity, assuming  n = 0.08.
Solution : Since the crack velocity is proportional to KI12.5, the growth rate at 2.5 MPa  is given by
8.1.1.2 J-Contr olled Fracture
Schapery [1,2] has introduced a viscoelastic  J integral Jv that takes into account various types of
linear and nonlinear viscoelastic behavior. For any material that obeys the assumed constitutive
law, Schapery showed that Jv uniquely deﬁnes the crack-tip conditions (Section 4.3.2). Thus, Jv is
a suitable fracture criterion for a wide range of time-dependent materials. Most practical applicationsof fracture mechanics to polymers, however, have considered only the conventional  J integral,
which does not account for time-dependent deformation.
Conventional  J tests on polymers can provide useful information, but is important to recognize
the limitations of such an approach. One way to assess the signiﬁcance of critical  J data for polymers
is by evaluating the relationship between  J and J
v. The following exercise considers a constant rate
fracture test on a viscoelastic material.
Recall from Chapter 4 that strains and displacements in viscoelastic materials can be related to
pseudo-elastic quantities through hereditary integrals. For example, the pseudo-elastic displacement∆
e is given by
(8.10)
where ∆ is the actual load-line displacement and τ is an integration variable. Equation (8.10) stems
from the correspondence principle, and applies to linear viscoelastic materials for which Poisson’sratio is constant. This approach also applies to a wide range of nonlinear  viscoelastic material
behavior, although E(t) and E
R have somewhat different interpretations in the latter case.
For a constant displacement rate fracture test, Equation (8.10) simpliﬁes to
(8.11)
where  is the displacement rate and is a time-average modulus, deﬁned by
(8.12)
Figure 8.3 schematically illustrates load-displacement and load pseudo-displacement curves
for constant rate tests on viscoelastic materials. For a linear viscoelastic material (Figure 8.3(a)),the P-∆
e curve is linear, while the P-∆ curve is nonlinear due to time dependence. Evaluation of
pseudo strains and displacements effectively removes the time dependence. When ∆e is evaluatedm m
m
˙....
a=

== 10250 0017 6 212 5
 / /  mm secMPa m
5 MPa mmm sec mm/h
∆∆ e
Rt
EE t d=−∂
∂−∫1
0()τττ
∆∆e
Rt
EE td=−−∫˙()1
0ττ
=∆Et
ER()
˙∆ Et()
EttEt dt
() ( )=−∫1
0ττ1656_C008.fm  Page 357  Monday, May 23, 2005  5:59 PM
358 Fracture Mechanics: Fundamentals and Applications
for a nonlinear viscoelastic material (Figure 8.3(b)), the material nonlinearity can be decoupled
from the time-dependent nonlinearity.
The viscoelastic J integral can be deﬁned from the load-pseudo-displacement curve:
(8.13)
where P is the applied load in a specimen of unit thickness. Assume that the P-∆e curve obeys a
power law:
(8.14)
where M and N are time-independent parameters; N is a material property, while M depends on
both the material and geometry. For a linear viscoelastic material, N = 1, and M is the elastic
stiffness. Inserting Equation (8.14) into Equation (8.13) leads to
(8.15)FIGURE 8.3 Load-displacement and load-pseudo-displacement curves for viscoelastic materials: (a) linear
viscoelastic material, and (b) nonlinear viscoelastic material.
(a)
(b)
JaPdvee
e=−∂
∂



∫∆∆
∆0
PMeN=()∆
JNM
aveN
e=−+∂
∂

+()∆
∆1
11656_C008.fm  Page 358  Monday, May 23, 2005  5:59 PM
Fracture Testing of Nonmetals 359
Solving for Jv in terms of physical displacement (Equation (8.11)) gives
(8.16)
Let us now evaluate  J from the same constant rate test:
(8.17)
The load can be expressed as a function of physical displacement by combining Equation (8.11)
and Equation (8.14):
(8.18)
Substituting Equation (8.18) into Equation (8.17) leads to
(8.19)
since  Therefore
(8.20)
where
(8.21)
Thus J and Jv are related through a dimensionless function of time in the case of a constant rate
test. For a linear viscoelastic material in plane strain, the relationship between  J and KI is given by
(8.22)
The conventional  J integral uniquely characterizes the crack-tip conditions in a viscoelastic
material for a given time . A critical  J value from a laboratory test is transferable to a structure,
provided the failure times in the two conﬁgurations are the same.
A constant rate  J test apparently provides a rational measure of fracture toughness in polymers,
but applying such data to structural components may be problematic. Many structures are staticallyloaded at either a ﬁxed load or remote displacement. Thus a constant load creep test or a loadrelaxation test on a cracked specimen might be more indicative of structural conditions than aconstant displacement rate test. It is unlikely that the  J integral would uniquely characterize
viscoelastic crack-growth behavior under all loading conditions. For example, in the case of viscousJNEt
EM
avN
RN
=−+

∂
∂

++∆
∆11
1()
JaPd =−∂
∂

∫∆∆
∆0
PMEt
EN
RN
=

 ∆()
JM
atE
EdN
N
RN
Nt
=−∂
∂



+
+∫∆
∆1
1
01( ) τττ
∆∆=˙.t
JJ tv=φ()
φττ τ ()[( ) ]
()[( ) ] ttE t
NEEdN
RNNt
=++−
∫1
01
1
JK
EtI
R=−221()
()ν
φ1656_C008.fm  Page 359  Monday, May 23, 2005  5:59 PM
360 Fracture Mechanics: Fundamentals and Applications
creep in metals, plots of  J vs. da/dt fail to exhibit a single trend, but C* (which is a special case
of Jv) correlates crack-growth data under different loading conditions (see Chapter 4).
The application of fracture mechanics to polymers presents additional problems for which both
J and Jv may be inadequate. At sufﬁciently high stresses, polymeric materials typically experience
irreversible deformation, such as yielding, microcracking, and microcrazing. This nonlinear material
behavior exhibits a different time dependence than viscoelastic deformation; computing pseudostrains and displacements may not account for rate effects in such cases.
In certain instances, the  J integral may be approximately applicable to polymers that exhibit
large-scale yielding. Suppose that there exists a quantity J
y that accounts for time-dependent yielding
in polymers. A conventional  J test will reﬂect the material fracture behavior if  J and Jy are related
through a separable function of time [10]:
(8.23)
Section 8.1.5 outlines a procedure for determining Jy experimentally.
In metals, the  J integral ceases to provide a single-parameter description of crack-tip conditions
when the yielding is excessive. Critical  J values become geometry dependent when the single-
parameter assumption is no longer valid (see Chapter 3). A similar situation undoubtedly exists inpolymers: the single-parameter assumption becomes invalid after sufﬁcient irreversible deformation.Neither  J nor J
y will give geometry-independent measures of fracture toughness in such cases.
Specimen size requirements for a single-parameter description of fracture behavior in polymershave yet to be established, although there has been some research in this area (see Section 8.1.3and Section 8.1.4).
Crack growth presents further complications when the plastic zone is large. Material near the
crack tip experiences nonproportional loading and unloading when the crack grows, and the  J
integral is no longer path independent. The appropriate deﬁnition of  J for a growing crack is unclear
in metals (Section 3.4.2), and the problem is complicated further when the material is rate sensitive.The rate dependence of unloading in polymers is often different from that of loading.
In summary, the  J integral can provide a rational measure of toughness for viscoelastic materials,
but the applicability of  J data to structural components is suspect. When the specimen experiences
signiﬁcant time-dependent yielding prior to fracture,  J may give a reasonable characterization of
fracture initiation from a stationary crack, as long as the extent of yielding does not invalidate thesingle-parameter assumption. Crack growth in conjunction with time-dependent yielding is aformidable problem that requires further study.
8.1.2 P RECRACKING  AND OTHER PRACTICAL  MATTERS
As with metals, fracture toughness tests on polymers require that the initial crack be sharp.Precracks in plastic specimens can be introduced by a number of methods, including fatigue andrazor notching.
Fatigue precracking in polymers can be very time consuming. The loading frequency must be
kept low in order to minimize hysteresis heating, which can introduce residual stresses at the crack tip.
Because polymers are soft relative to metals, plastic fracture toughness specimens can be
precracked by pressing a razor blade into a machined notch. Razor notching can produce a sharpcrack in a fraction of the time required to grow a fatigue crack, and the measured toughness is notadversely affected if the notching is done properly [4].
Two types of razor notching are common: razor-notch guillotine and razor sawing. In the former
case, the razor blade is simply pressed into the material by a compressive force, while razor sawingentails a lateral slicing motion in conjunction with the compressive force. Figure 8.4(a) andFigure 8.4(b) are photographs of ﬁxtures for the razor-notch guillotine and razor-sawing procedures,respectively.JJ tyy=φ()1656_C008.fm  Page 360  Monday, May 23, 2005  5:59 PM
Fracture Testing of Nonmetals 361
In order to minimize material damage and residual stresses that result from razor notching,
Cayard [4] recommends a three-step procedure: (1) fabrication of a conventional machined notch,
(2) extension of the notch with a narrow slitting saw, and (3) ﬁnal sharpening with a razor bladeby either of the techniques described above. Cayard found that such an approach produced verysharp cracks with minimal residual stresses. The notch-tip radius is typically much smaller thanthe radius of the razor blade, apparently because a small pop-in propagates ahead of the razor notch.
While the relative softness of plastics aids the precracking process, it can cause problems during
testing. The crack-opening force that a clip gage applies to a specimen (Figure 7.8) is negligibleFIGURE 8.4 Razor notching of polymer specimens: (a) razor-notched guillotine, and (b) razor sawing.
Photographs provided by M. Cayard.
(a)
(b)1656_C008.fm  Page 361  Monday, May 23, 2005  5:59 PM
362 Fracture Mechanics: Fundamentals and Applications
for metal specimens, but this load can be signiﬁcant in plastic specimens. The conventional cantilever
clip gage design may be too stiff for soft polymer specimens; a ring-shaped gage may be moresuitable.
One may choose to infer the specimen displacement from the crosshead displacement. In such
cases it is necessary to correct for extraneous displacements due to the indentation of the specimen bythe test ﬁxture. A displacement calibration can be inferred from a load-displacement curve for anunnotched specimen. If the calibration curve is linear, the correction to displacement is relatively simple:
(8.24)
where ∆
tot is the measured displacement and Ci is the compliance due to indentation. Since the
deformation of the specimen is time dependent, the crosshead rate in the calibration experimentshould match that in the actual fracture toughness tests.
8.1.3Klc TESTING
The American Society for Testing and Materials (ASTM) has published a number of standards forfracture testing of metals, which Chapter 7 describes. Committee D20 within ASTM developed astandard method for K
Ic testing of plastics [10]. This standard was based on a protocol developed
by the European Structural Integrity Society (ESIS), which in turn was based on the ASTM KIc
standard for metals, E 399 [12].
The ASTM KIc standard for plastics is very similar to E 399. Both test methods deﬁne an
apparent crack initiation load PQ by a 5% secant construction (Figure 7.13). This load must be
greater than 1.1 times the maximum load in the test for the result to be valid. The provisional fracturetoughness K
Q must meet the following specimen size requirements:
(8.25a)
(8.25b)
where 
B = specimen thickness
a = crack length
W = specimen width, as deﬁned in Figure 7.1
The yield strength σYS is deﬁned in a somewhat different manner for plastics. Figure 8.5
schematically illustrates a typical stress-strain curve for engineering plastics. When a polymer
FIGURE 8.5 Typical stress-strain response of engi-
neering plastics.∆∆=−tot iCP
BaKQ
YS,.≥

252
σ
04 5 05 5..≤≤a
W
1656_C008.fm  Page 362  Monday, May 23, 2005  5:59 PM
Fracture Testing of Nonmetals 363
yields, it often experiences strain softening followed by strain hardening. The yield strength is
deﬁned at the peak stress prior to strain softening, as Figure 8.5 illustrates. Because the ﬂowproperties are rate dependent, the ASTM K
Ic standard for plastics requires that the time to reach
σYS in a tensile test coincide with the time to failure in the fracture test to within ±20%.
The size requirements for metals (Equation (8.25)) have been incorporated into the ASTM KIc
standard for plastics, apparently without assessing the suitability of these criteria for polymers.Recall from Chapter 2 and Chapter 7 the purported reasons for the K
Ic size requirements:
• The plastic zone should be small compared to in-plane dimensions to ensure the presence
of an elastic singularity zone ahead of the crack tip.
• The plastic zone (supposedly) should be small compared to the thickness to ensure
predominantly plane strain conditions at the crack tip.
In recent years, the second requirement has been called into question. As discussed in Section 2.10,the apparent thickness dependence of fracture toughness in metals is a result of the mixture of twofracture morphologies: ﬂat fracture and shear fracture. Moreover, plane strain conditions can existnear the crack tip even in the fully plastic regime; the plastic zone need not be small r elative to
thickness to ensure high triaxiality near the cr ack tip .
Section 7.2.2 discusses the shortcomings of the ASTM E 399 test procedure and validity require-
ments when applied to metals. Many of these issues also apply to polymer testing. For example, the5% secant method often introduces an artiﬁcial size dependence in K
Q, as described below.
Figure 8.6 shows the effect of specimen width on KQ values for a rigid polyvinyl chloride
(PVC) and a polycarbonate (PC) [4]. In most cases, the specimens were geometrically similar, withW = 2B and a /W = 0.5. For specimen widths greater that 50 mm in the PC, the thickness was ﬁxed
at 25 mm, which corresponds to the plate thickness. The size dependence in K
Q is a direct result
of inferring PQ from a 5% secant construction (Figure 7.13). 
As discussed in Section 7.2, nonlinearity in the load-displacement curve can come from two
sources: stable crack growth and crack-tip yielding (or crazing). In the former case, a 5% deviationfrom linearity corresponds to the crack growth through approximately 2% of the specimen ligament.For materials that exhibit a rising crack-growth resistance curve, the 2% crack growth criterionresults in a size-dependent K
Q, as Figure 7.17 illustrates. For materials that fracture without prior
stable crack growth, nonlinearity in the load-displacement curve is largely due to yielding or crazingat the crack tip. In such cases, 5% nonlinearity corresponds to the point at which the crack-tipplastic zone (or damage zone) is on the order of a few percent of the specimen ligament. Themeasured K
Q is proportional to  until the specimen size is sufﬁcient for fracture to occur
before a 5% nonlinearity is achieved.
In the case of PVC and PC (Figure 8.6), the nonlinearity in the load-displacement curve is
likely due to crack-tip yielding or crazing. Note that KQ is more size dependent in the PC than
in the PVC. The ASTM E 399 size requirements for in-plane dimensions appear to be adequatefor the latter but not for the former when K
Q is deﬁned by a 5% secant construction. The different
behavior for the two polymer systems can be partially attributed to strain-softening effects.Figure 8.7 shows the stress-strain curves for these two materials. Note that the PC exhibitssigniﬁcant strain softening, while the rigid PVC stress-strain curve is relatively ﬂat after yielding.Strain softening probably increases the size of the yielded zone. If one deﬁnes 
σYS as the lower
ﬂow stress plateau, the size requirements are more restrictive for materials that strain soften.Figure 8.6(b) shows the E 399 in-plane requirements corresponding to the lower yield strength;in the polycarbonate. Even with this adjustment, however, the E 399 methodology is not sufﬁcientto ensure a size-independent fracture toughness estimate in the PC. That is not to say that thefracture toughness is actually more sensitive to the specimen size in the PC. Rather, the realproblem is that the 5% secant construction introduces an artiﬁcial size dependence in the toughnessestimate K
Q.Wa−1656_C008.fm  Page 363  Monday, May 23, 2005  5:59 PM
364 Fracture Mechanics: Fundamentals and Applications
Figures 8.8(a) and 8.8(b) are plots of fracture toughness vs. thickness for the PVC and the PC,
respectively [4]. Although all of the experimental data for the PVC are below the required thickness
(according to Equation (8.25)), these data do not exhibit a thickness dependence; Figure 8.8(a)indicates that the E 399 thickness requirement is too severe for this material. In the case of the PC,most of the data are above the E399 thickness requirement. These data also do not exhibit a thicknessFIGURE 8.6 Effect of specimen width on KQ in two engineering plastics: (a) rigid PVC and (b) polycarbonate.
Taken from Cayard, M., “Fracture Toughness Testing of Polymeric Materials.” Ph.D. Dissertation, Texas A&M
University, College Station, TX, 1990.
(a)
(b)1656_C008.fm  Page 364  Monday, May 23, 2005  5:59 PM
Fracture Testing of Nonmetals 365
dependence, which implies that the E 399 requirement is at least adequate for this material.
Further testing of thinner sections would be required to determine if the E 399 thickness requirementis overly conservative for the PC.
The apparent lack of a signiﬁcant thickness effect on the fracture toughness in PVC and PC is
broadly consistent with the observed behavior in metals. Recall from Section 2.10 and Section 7.2that the apparent thickness effect on fracture toughness is due primarily to shear lip formation inmaterials that fail by ductile crack growth. When a metal fails by cleavage, the fracture surface isusually ﬂat (no shear lips), and the fracture toughness is much less sensitive to the specimenthickness. The PVC and PC specimens failed in a relatively brittle manner, and shear lips were notevident on the fracture surface. Consequently, one would not expect a signiﬁcant thickness effect.
One ﬁnal observation regarding the ASTM K
Ic standard for plastics is that the procedure for
estimating PQ ignores time effects. Recall from the earlier discussion that nonlinearity in the load-
displacement curve in KIc tests can come from two sources: yielding and crack growth. In the case
of polymers, viscoelasticity can also contribute to nonlinearity in the load-displacement curve.Consequently, at least a portion of the 5% deviation from linearity at P
Q could result from a decrease
in the modulus during the test.
For most practical situations, however, viscoelastic effects are probably negligible during KIc tests.
In order to obtain a valid KIc result in most polymers, the test temperature must be well below Tg, where
rate effects are minimal at short times. The duration of a typical KIc test is on the order of several minutes,
and the elastic properties probably will not change signiﬁcantly prior to fracture.  The rate sensitivity
should be quantiﬁed, however, to evaluate the assumption that E does not change during the test.
8.1.4J TESTING
A number of researchers have applied  J integral test methods to polymers [3–6] over the last couple
of decades. More recently, ASTM has published a standard for J-R curve testing of plastics [13].
In addition, the European Structural Integrity Society (ESIS) has developed a protocol for J testing
of plastics [7]. Both J test methods are based on standards that were developed for metals such as
ASTM E 1820 [14].FIGURE 8.7 Stress-strain curves for the rigid PVC and polycarbonate. Taken from Cayard, M., “Fracture Tough-
ness Testing of Polymeric Materials.” Ph.D. Dissertation, Texas A&M University, College Station, TX, 1990.
1656_C008.fm  Page 365  Monday, May 23, 2005  5:59 PM
366 Fracture Mechanics: Fundamentals and Applications
For common test specimens such as the compact and bend geometries,  J is typically inferred
from the area under the load vs. load-line displacement curve:
(8.26)
where 
BN = net thickness (for side-grooved specimens)
bo = initial ligament length
η = dimensionless parameter that depends on geometryFIGURE 8.8 Effect of specimen thickness on fracture toughness of plastics: (a) rigid PVC and (b) polycar-
bonate. Taken from Cayard, M., “Fracture Toughness Testing of Polymeric Materials.” Ph.D. Dissertation,
Texas A&M University, College Station, TX, 1990.
(a)
(b)
JBbPd
No=∫η∆∆
01656_C008.fm  Page 366  Monday, May 23, 2005  5:59 PM
Fracture Testing of Nonmetals 367
Note that the J estimate in Equation (8.26) is not corrected for crack growth, nor is J separated
into elastic and plastic components as it is in ASTM E 1820.
The most common approach for inferring the J-R curve for a polymer is the multiple specimen
method. A set of nominally identical specimens are loaded to various displacements, and then
unloaded. The initial crack length and stable crack growth are measured optically from each specimen,resulting in a series of data points on a J-∆a plot. Determining the initial crack length a
o is relatively
easy, but inferring the precise position of the ﬁnal crack front in a given specimen is difﬁcult. Severaltechniques have been employed, including:
• Cooling the specimen and fracturing at either normal loading rates or at high impact rates
• Fracturing the specimen by impact loading at ambient temperature• Fatigue cycling after the test• Injecting ink onto the notch to mark the crack front
• Slicing the specimen into several sections and optically measuring the crack depth in
each section while it is under load
Each technique has advantages and disadvantages. When breaking open the specimen, whether atnormal or high loading rates, it is often difﬁcult to discern the difference between crack propagationduring the test and posttest fracture. In some polymers, cooling in liquid nitrogen or fracturing athigh loading rates produces thumbnail-shaped features on the fracture surface, which lead tosigniﬁcant overestimates of stable crack growth. Fatigue postcracking can be an effective meansto identify stable crack growth during the test, but it can also be time consuming. Sectioning isalso time consuming.
Single specimen techniques, such as unloading compliance, may also be applied to the measurement
of J
Ic and the J-R curve. Time-dependent material behavior can complicate unloading compliance
measurements, however. Figure 8.9 schematically illustrates the unload-reload behavior of a viscoelasticmaterial. If rate effects are signiﬁcant during the time frame of the unload-reload, the resulting curvecan exhibit a hysteresis effect. One possible approach to account for viscoelasticity in such cases is torelate instantaneous crack length to pseudo elastic displacements (see Section 8.1.5).
Critical  J values for polymers exhibit less size dependence than K
Q values. Figure 8.10 compares
KQ values for the polycarbonate (Figure 8.6) with KJc values, which were obtained by converting
critical  J values at fracture to an equivalent critical  K through the following relationship:
(8.27)
As discussed in Section 8.1.3 above, the 5% secant construction method leads to KQ values that
scale with  when nonlinearity in the load-displacement curve is due to yielding or crazingat the crack tip. However, when the specimen size is sufﬁcient that fracture occurs with negligible
FIGURE 8.9 Schematic unloading behavior in a poly-
mer. Hysteresis in the unload-reload curve complicates
unloading compliance measurements.KJE
Jccrit=−12ν
Wa−
1656_C008.fm  Page 367  Monday, May 23, 2005  5:59 PM
368 Fracture Mechanics: Fundamentals and Applications
nonlinearity in the load-displacement curve, KJc = KQ = KIc. Note that the KJc values are independent
of specimen size over the range of available data, despite material nonlinearity in the smaller specimens. 
Crack-growth resistance curves can be highly rate dependent. Figure 8.11 shows J-R curves
for a polyethylene pipe material that was tested at three crosshead rates [3]. Increasing the crosshead
rate from 0.254 to 1.27 mm/min (0.01 and 0.05 in./min, respectively) results in nearly a threefoldincrease in J
Ic in this case.FIGURE 8.10 Size dependence of KQ and J -based fracture toughness for PC. Taken from Cayard, M., “Fracture
Toughness Testing of Polymeric Materials.” Ph.D. Dissertation, Texas A&M University, College Station, TX, 1990.
FIGURE 8.11 Crack-growth resistance curves for polyethylene pipe at three crosshead rates. Taken from
Jones, R.E. and Bradley, W.L., “Fracture Toughness Testing of Polyethylene Pipe Materials.” ASTM STP 995,
V ol. 1, American Society for Testing and Materials, Philadelphia, PA, 1989, pp. 447–456.
1656_C008.fm  Page 368  Monday, May 23, 2005  5:59 PM
Fracture Testing of Nonmetals 369
8.1.5 E XPERIMENTAL  ESTIMATES  OF TIME-DEPENDENT  FRACTURE  PARAMETERS
While JIc values and J-R curves may be indicative of a polymer’s relative toughness, the existence
of a unique correlation between  J and the crack-growth rate is unlikely. Parameters such as Jv may
be more suitable for some viscoelastic materials. For polymers that experience large-scale yielding,
neither  J nor Jv may characterize crack growth.
This section outlines a few suggestions for inferring crack-tip parameters that take into account
the time-dependent deformation of engineering plastics. Since most of these approaches have yetto be validated experimentally, much of what follows contains an element of conjecture. Theseproposed methods, however, are certainly no worse than conventional  J integral approaches, and
may be considerably better for many engineering plastics.
The viscoelastic  J integral J
v can be inferred by converting physical displacements to pseudo
displacements. For a constant rate test, Equation (8.11) gives the relationship between ∆ and ∆e.
The viscoelastic  J integral is given by Equation (8.13); Jv can also be evaluated directly from the
area under the P-∆e curve:
(8.28)
for a specimen with unit thickness. If the load-pseudo displacement is a power law (Equation (8.18)),Equation (8.28) becomes
(8.29)
Comparing Equation (8.29) and Equation (8.15) leads to
(8.30)
Since M does not depend on time, the dimensionless 
η factor is the same for both  J and Jv.
Computing pseudo-elastic displacements might also remove hysteresis effects in unloading
compliance tests. If the unload-reload behavior is linear viscoelastic, the P-∆e unloading curves
would be linear, and the crack length could be correlated to the pseudo-elastic compliance .
Determining pseudo displacements from Equation (8.11) or the more general expression
