Repository: Ketankham/chatbot-meta-books

File: physical-meta.txt (part 21 of 44)
Modern Physical Metallurgy and Materials Engineering
similar way to that found by lowering the temperature.
7.4.2 Variation of yield stress with
temperature and strain rate
The high Peierls–Nabarro stress, which is associated
with materials with narrow dislocations, gives rise to a
short-range barrier to dislocationmotion. Such barriers
are effective only over an atomic spacing or so, hencethermal activation is able to aid the applied stress in
overcoming them. Thermal activation helps a portion
of the dislocation to cross the barrier after which glidethen proceeds by the sideways movement of kinks.
(This process is shown in Figure 7.29, Section 7.4.8.)
Materials with narrow dislocations therefore exhibit
a signiﬁcant temperature-sensitivity; intrinsically hard
materials rapidly lose their strength with increasingtemperature, as shown schematically in Figure 7.18a.
In this diagram the (yield stress/modulus) ratio is plot-
ted against T/T
mto remove the effect of modulus
which decreases withtemperature. Figure 7.18bshows
that materials which exhibit a strong temperature-dependent yield stress also exhibit a high strain-rate
Mechanical behaviour of materials 209
Figure 7.18 Variation of yield stress with (a) temperature, (b) strain-rate for crystals with (i) fcc, (ii) bcc, (iii) ionic-bonded,
(iv) covalent-bonded structure .
sensitivity, i.e. the higher the imposed strain rate, the
higher the yield stress. This arises because thermalactivation is less effective at the faster rate of defor-
mation.
In bcc metals a high lattice friction to the move-
ment of a dislocation may arise from the dissocia-
tion of a dislocation on several planes. As discussedin Chapter 4, when a screw dislocation with Burgers
vector a/2[111] lies along a symmetry direction it
can dissociate on three crystallographically equivalent
planes. If such a dissociation occurs, it will be nec-
essary to constrict the dislocation before it can glidein any one of the slip planes. This constriction will
be more difﬁcult to make as the temperature is low-
ered so that the large temperature dependence of the
yield stress in bcc metals, shown in Figure 7.18a and
also Figure 7.30, may be due partly to this effect. Infcc metals the dislocations lie on f111gplanes, and
although a dislocation will dissociate in any given
⊿111/triangleleftplane, there is no direction in the slip plane
along which the dislocation could also dissociate on
other planes; the temperature-dependence of the yieldstress is small as shown in Figure 7.18a. In cph metals
the dissociated dislocations moving in the basal plane
will also have a small Peierls force and be glissilewith
low temperature-dependence. However, screw dislo-
cations moving on non-basal planes (i.e. prismaticand pyramidal planes) may have a high Peierls force
because they are able to extend in the basal plane as
shown in Figure 7.19. Hence, constrictions will once
again have to be made before the screw dislocations
can advance on non-basal planes. This effect con-tributes to the high critical shear stress and strong
temperature-dependence of non-basal glide observed
in this crystal system, as mentioned in Chapter 4.
7.4.3 Dislocation source operation
When a stress is applied to a material the specimenplasticallydeforms at a rate governed by the strain rate
of the deformation process (e.g. tensile testing, rolling,
etc.) and the strain rate imposes a particular velocity
on the mobile dislocation population. In a crystal of
Figure 7.19 Dissociation in the basal plane of a screw
dislocation moving on a non-basal glide plane .
Figure 7.20 Shear produced by gliding dislocations .
dimensions L1ðL2ð1 cm shown in Figure 7.20 a
dislocation with velocity /ETBmoves through the crystal
in time tDL1//ETBand produces a shear strain b/L2,i . e .
210Modern Physical Metallurgy and Materials Engineering
Figure 7.21 Successive stages in the operation of a Frank–Read source. The plane of the paper is assumed to be the slip plane .
the strain rate is b/ETB/L1L2. If the density of glissible
dislocations is /SUB, the total number of dislocations
which become mobile in the crystal is /SUBL1L2and the
overall strain rate is thus given by
/CRDb
L2/ETB
L1/SUBL1L2D/SUBb/ETB (7.6)
At conventional strain rates (e.g. 1 s/NUL1) the disloca-
tions would be moving at quite moderate speeds of
a few cm/s if the mobile density ³107/cm2.D u r i n g
high-speed deformation the velocity approaches thelimiting velocity. The shear strain produced by these
dislocations is given by
/CRD/SUBb
x (7.7)
where xis the average distance a dislocation moves.
If the distance x'10/NUL4cm (the size of an average
sub-grain) the maximum strain produced by /SUB³107
is about ⊿107ð3ð10/NUL8ð10/NUL4/triangleleftwhich is only a
fraction of 1%. In practice, shear strains >100% can
be achieved, and hence to produce these large strains
many more dislocations than the original ingrown
dislocations are required. To account for the increasein number of mobile dislocations during straining the
concept of a dislocation source has been introduced.
The simplest type of source is that due to Frank and
Read and accounts for the regenerative multiplication
of dislocations. A modiﬁed form of the Frank–Readsourceisthemultiplecross-glidesource, ﬁrstproposed
by Koehler, which, as the name implies, depends on
the cross-slip of screw dislocations and is therefore
more common in metals of intermediate and high
stacking fault energy.
Figure 7.21 shows a Frank–Read source consisting
of a dislocation line ﬁxed at the nodes A and B
(ﬁxed, for example, because the other dislocations that
join the nodes do not lie in slip planes). Because
of its high elastic energy ( ³4 eV per atom plane
threaded by a dislocation) the dislocation possesses a
line tension tending to make it shorten its length as
much as possible (position 1, Figure 7.21). This line
tension Tis roughly equal to ˛/SYNb
2,w h e r e /SYNis the
shear modulus, bthe Burgers vector and ˛a constant
usually taken to be about1
2. Under an applied stress
the dislocation line will bow out, decreasing its radius
of curvature until it reaches an equilibrium position in
which the line tension balances the force due to theapplied stress. Increasing the applied stress causes theline to decrease its radius of curvature further until it
becomes semi-circular (position 2). Beyond this point
it has no equilibriumpositionso it willexpand rapidly,
rotating about the nodes and taking up the successionof forms indicated by 3, 4 and 5. Between stages 4
and 5 the two parts of the loop below AB meet and
annihilate each other to form a complete dislocationloop, which expands into the slip plane and a new
line source between A and B. The sequence is then
repeated and one unit of slip is produced by each loopthat is generated.
To operate the Frank–Read source the force applied
must be sufﬁcient to overcome the restoring force onthe dislocation line due to its line tension. Referring to
Figure 7.22 this would be 2 Td/DC2/2>/FS b ld/DC2/2, and if
T¾/SYNb
2/2 the stress to do this is about /SYNb/l,w h e r e
/SYNandbhave their usual meaning and lis the length
of the Frank–Read source; the substitution of typical
values ( /SYND4ð1010Nm/NUL2,bD2.5ð10/NUL10m, and
lD10/NUL6m) into this estimate shows that a critical
shear stress of about 100 gf mm/NUL2is required. This
value is somewhat less than but of the same order as
that observed for the yield stress of virgin pure metal
single crystals. Another source mechanism involvesmultiple cross-slip as shown in Figure 7.23. It depends
Figure 7.22 Geometry of Frank–Read source used to
calculate the stress to operate .
Figure 7.23 Cross-slip multiplication source .
Mechanical behaviour of materials 211
on the Frank–Read principle but does not require a
dislocation segment to be anchored by nodes. Thus, ifpart of a moving screw dislocation undergoes doublecross-slip the two pieces of edge dislocation on the
cross-slip plane effectively act as anchoring points
for a new source. The loop expanding on the slipplane parallel to the original plane may operate as
a Frank–Read source and any loops produced may
in turn cross slip and become a source. This processtherefore not only increases the number of dislocations
on the original slip plane but also causes the slip band
to widen.
The concept of the dislocation source accounts
for the observation of slip bands on the surface of
deformed metals. The amount of slip produced by
the passage of a single dislocation is too small to beobservable as a slip line or band under the light micro-
scope. To be resolved it must be at least 300 nm in
height and hence ³1000 dislocations must have oper-
atedina givenslipband.Moreover,ingeneral, theslip
band has considerable width, which tends to support
the operation of the cross-glide source as the predom-inant mechanism of dislocation multiplication duringstraining.
7.4.4 Discontinuous yielding
In some materials the onset of macroscopic plastic
ﬂow begins in an abrupt manner with a yield drop
in which the applied stress falls, during yielding, froman upper to a lower yield point. Such yield behaviour
is commonly found in iron containing small amounts
of carbon or nitrogen as impurity. The main char-acteristics of the yield phenomenon in iron may besummarized as follows.
Yield point A specimen of iron during tensile defor-
mation (Figure 7.24a, curve 1) behaves elastically upto a certain high load A, known as the upper yield
point, and then it suddenly yields plastically. The
important feature to note from this curve is that the
stress required to maintain plastic ﬂow immediately
after yielding has started is lower than that required tostart it, as shown by the fall in load from A to B (the
lower yield point). A yield point elongation to C then
occurs after which the specimen work hardens and the
curve rises steadily and smoothly.
Overstraining The yield point can be removed tem-
porarily by applying a small preliminary plastic strain
tothespecimen. Thus,ifafter reachingthepointD,forexample, the specimen is unloaded and a second test is
made fairly soon afterwards, a stress–strain curve of
type 2 will be obtained. The specimen deforms elasti-
cally up to the unloading point, D, and the absence of
a yield point at the beginning of plastic ﬂow is char-acteristic of a specimen in an overstrained condition.
Strain-age hardening If a specimen which has been
overstrained to remove the yield point is allowed to
rest, or age, before retesting, the yield point returns asshown in Figure 7.24a, curve 3. This process, which is
accompanied by hardening (as shown by the increased
stress, EF, to initiate yielding) is known as strain-
ageing or, more speciﬁcally, strain-age hardening. In
iron, strain-ageing is slow at room temperature but isgreatly speeded up by annealing at a higher tempera-
ture. Thus, a strong yield point returns after an ageing
treatment ofonlyafew secondsat200
°C, butthesame
yield point will take many hours to develop if ageing
is carried out at room temperature.
L¨uders band formation Closely related to the yield
point is the formation of L ¨uders bands. These bands
are markings on the surface of the specimen which
Figure 7.24 Schematic representation of (a) strain ageing and (b) L¨ uders band formation .
212Modern Physical Metallurgy and Materials Engineering
distinguish those parts of the specimen that have
yielded, A, from those which have not, B. Arrival at
the upper yield point is indicated by the formation
of one or more of these bands and as the specimen
passes through the stage of the yield point elongationthese bands spread along the specimen and coalesce
until the entire gauge length has been covered. At this
stage the whole of the material withinthe gauge length
has been overstrained, and the yield point elongation
is complete. The growth of a L ¨uders band is shown
diagrammatically in Figure 7.24b. It should be noted
that the band is a macroscopic band crossing all
the grains in the cross-section of a polycrystalline
specimen, and thus the edges of the band are not
necessarily the traces of individual slip planes. Asecond point to observe is that the rate of plastic ﬂow
in the edges of a band can be very high even in an
apparently slow test; this is because the zones, marked
C in Figure 7.24b, are very narrow compared with the
gauge length.
These L¨uders bands frequently occur in drawing
and stamping operations when the surface markings
in relief are called stretcher strains. These markings
are unsightly in appearance and have to be avoided
on many ﬁnished products. The remedy consists inoverstraining the sheet prior to pressing operations, by
means of a temper roll, or roller levelling, pass so
that the yield phenomenon iseliminated. It is essential,
once this operation has been performed, to carry out
pressing before the sheet has time to strain-age; theuse of a ‘non-ageing’ steel is an alternative remedy.
These yielding effects are inﬂuenced by the pres-
ence of small amounts of carbon or nitrogen atoms
interacting with dislocations. The yield point can
be removed by annealing at 700
°C in wet-hydrogen
atmosphere, and cannot subsequently be restored by
any strain-ageing treatment. Conversely, exposing the
decarburized specimen to an atmosphere of dry hydro-
gen containing a trace of hydrocarbon at 700 °Cf o ra s
littleasone minuterestorestheyieldpoint.Thecarbonand nitrogen atoms can also be removed from solu-
tion in other ways: for example, by adding to the iron
suchelementsas molybdenum,manganese, chromium,
vanadium, niobium or titanium which have a strong
afﬁnity for forming carbides or nitrides in steels. Forthis reason, these elements are particularly effective in
removing the yield point and producing a non-strain
ageing steel.
The carbon/nitrogen atoms are important in yielding
process because they interact with the dislocations andimmobilize them. This locking of the dislocations is
brought about because the strain energy due to the
distortion of a solute atom can be relieved if it ﬁts into
a structural region where the local lattice parameter
approximates to that of the natural lattice parameter ofthe solute. Such a condition will be brought about by
thesegregationofsoluteatomstothedislocations,with
large substitutional atoms taking up lattice positions in
the expandedregion, and small onesin thecompressed
region;smallinterstitialatomswilltendtosegregate tointerstitialsitesbelow thehalf-plane. Thus,where both
dislocations and solute atoms are present in the lattice,
interactions of the stress ﬁeld can occur, resulting ina lowering of the strain energy of the system. Thisprovides a driving force tending to attract solute atoms
todislocationsandifthenecessarytimefordiffusionis
allowed, a solute atom ‘atmosphere’ will form aroundeach dislocation.
When a stress is applied to a specimen in which the
dislocations are locked by carbon atoms the disloca-
tions are not able to move at the stress level at which
free dislocations are normally mobile. With increas-ing stress yielding occurs when dislocations suddenlybecome mobile either by breaking away from the car-
bon atmosphere or by nucleating fresh dislocations
at stress concentrations. At this high stress level themobiledislocationdensityincreasesrapidly.Theloweryield stress is then the stress at which free dislocations
continue to move and produce plastic ﬂow. The over-
strained condition corresponds to the situation wherethe mobile dislocations, brought to rest by unloadingthe specimen, are set in motion again by reloadingbefore the carbon atmospheres have time to develop
by diffusion. If, however, time is allowed for diffu-
sion to take place, new atmospheres can re-form andimmobilize the dislocations again. This is the strain-aged condition when the original yield characteristics
reappear.
The upper yield point in conventional experiments
on polycrystalline materials is the stress at whichinitially yielded zones trigger yield in adjacent grains.As more and more grains are triggered the yield zones
spread across the specimen and form a L ¨uders band.
The propagation of yield is thought to occur when a
dislocation source operates and releases an avalancheof dislocations into its slip plane which eventually pile
up at a grain boundary or other obstacle. The stress
concentration at the head of the pile-up acts with theapplied stress on the dislocations of the next grainand operates the nearest source, so that the processis repeated in the next grain. The applied shear stress
/ESC
yat which yielding propagates is given by
/ESCyD/ESCiC⊿/ESCcr1/2/triangleleftd/NUL1/2(7.8)
whereris the distance from the pile-up to the nearest
source, 2dis the grain diameter and /ESCcis the stress
required to operate a source which involves unpinninga dislocation/FS
cat that temperature. Equation (7.8)
reduces to the Hall–Petch equation /ESCyD/ESCiCkyd/NUL1/2,
where/ESCiis the ‘friction’ stress term and kythe grain
size dependence parameter ⊿Dm2/FScr1/2/triangleleftdiscussed in
Section 7.4.11.
7.4.5 Yield points and crystal structure
The characteristic feature of discontinuous yieldingis that at the yield point the specimen goes from
Mechanical behaviour of materials 213
a condition where the availability of mobile dislo-
cations is limited to one where they are in abun-dance, the increase in mobile density largely aris-
ing from dislocation multiplication at the high stress
level. A further feature is that not all the dislo-cations have to be immobilized to observe a yield
drop. Indeed, this is not usually possible because
specimen handling, non-axial loading, scratches, etc.give rise to stress concentrations that provide a small
local density of mobile dislocations (i.e. pre-yield
microtrain).
For materials with a high Peierls–Nabarro (P–N)
stress, yield drops may be observed even when theypossess a signiﬁcant mobile dislocation density. A
common example is that observed in silicon; this is
an extremely pure material with no impurities to lockdislocations,butusuallythedislocationdensityisquite
modest⊿10
7m/m3/triangleleftand possesses a high P–N stress.
When these materials are pulled in a tensile test
the overall strain rate P/CRimposed on the specimen
by the machine has to be matched by the motion ofdislocations according to the relation P/CRD/SUBb/ETB.H o w -
ever, because /SUBis small the individual dislocations
are forced to move at a high speed /ETB, which is only
attained at a high stress level (the upper yield stress)
because of the large P–N stress. As the dislocations
glide at these high speeds, rapid multiplication occurs
and the mobile dislocation density increases rapidly.
Because of the increased value of the term /SUB/ETB,al o w e r
average velocity of dislocations is then required to
maintain a constant strain rate, which means a lower
glide stress. The stress that can be supported by thespecimenthusdropsduringinitialyieldingtothelower
yield point, and does not rise again until the disloca-
tion–dislocation interactions caused by the increased/SUBproduce a signiﬁcant work-hardening.
In the fcc metals, the P–N stress is quite small and
the stress to move a dislocation is almost indepen-
dent of velocity up to high speeds. If such metals are
to show a yield point, the density of mobile disloca-tions must be reduced virtually to zero. This can be
achieved as shown in Figure 7.25 by the tensile test-
ingofwhiskercrystalswhichareveryperfect.Yieldingbeginsatthestressrequiredtocreatedislocationsinthe
perfect lattice, and the upper yield stress approaches
the theoretical yield strength. Following multiplica-tion, the stress for glide of these dislocations is several
orders of magnitude lower.
Bcc transition metals such as iron are intermediate
in their plastic behaviour between the fcc metals and
diamond cubic Si and Ge. Because of the signiﬁcant
P–N stress these bcc metals are capable of exhibit-
ing a sharp yield point even when the initial mobile
dislocation density is not zero, as shown by the cal-culated curves of Figure 7.26. However, in practice,
the dislocation density of well-annealed pure metals
is about 10
10m/m3and too high for any signiﬁcant
yield drop without an element of dislocation locking
by carbon atoms.
Figure 7.25 Yield point in a copper whisker .
Figure 7.26 Calculated stress–strain curves showing
inﬂuence of initial dislocation density on the yield drop in
iron fornD35 with (i) 101cm/NUL2, (ii) 103cm/NUL2,
(iii) 105cm/NUL2and (iv) 107cm/NUL2(after Hahn, 1962;
courtesy of Pergamon Press) .
It is evident that discontinuous yielding can be
produced in all the common metal structures provided
the appropriate solute elements are present, and cor-
rect testing procedure adopted. The effect is particu-
larly strong in the bcc metals and has been observed
in˛-iron, molybdenum, niobium, vanadium and ˇ-
brass each containing a strongly interacting interstitial
solute element. The hexagonal metals (e.g. cadmium
and zinc) can also show the phenomenon provided
interstitial nitrogen atoms are added. The copper-
and aluminium-based fcc alloys also exhibit yielding
behaviour but often to a lesser degree. In this case it is
substitutionalatoms (e.g. zinc in ˛-brass and copper in
214Modern Physical Metallurgy and Materials Engineering
aluminium alloys) which are responsible for the phe-
nomenon (see Section 7.4.7).
7.4.6 Discontinuous yielding in ordered alloys
Discontinuous yield points have been observed in a
wide variety of A 3B-type alloys. Figure 7.27 shows
the development of the yield point in Ni 3Fe on ageing.
The addition of Al speeds up the kinetics of orderingand therefore the onset of the yield point. Orderedmaterials deform by superdislocation motion and the
link between yield points and superdislocations is con-
ﬁrmed by the observation that in Cu
3Au, for example,
a transition from groups of single dislocations to morerandomly arranged superdislocation pairs takes placeat¾SD0.7 (see Chapter 4) and this coincides with
the onset of a large yield drop and rapid rise in work
hardening.
Sharp yielding may be explained by at least two
mechanisms, namely (1) cross-slip of the superdislo-
cation onto the cube plane to lower the APB energy
effectively pinning it and (2) dislocation locking byrearrangement of the APB on ageing. The shear APBbetween a pair of superdislocations is likely to be
energetically unstable since there are many like bonds
across the interface and thermal activation will mod-ify this sharp interface by atomic rearrangement. ThisAPB-locking model will give rise to sharp yield-
ing because the energy required by the lead dislo-
cation in creating sharp APB is greater than that
released by the trailing dislocation initially moving
across diffuse APB. Experimental evidence favoursthe APB-model and weak-beam electron microscopy
(see Figure 7.28) shows that the superdislocation sep-
aration for a shear APB corresponds to an energy of
48š5m J / m
2, whereas a larger dislocation separation
corresponding to an APB energy of 25 š3m J / m2was
observed for a strained and aged Cu 3Au.
7.4.7 Solute–dislocation interaction
Iron containing carbon or nitrogen shows very markedyield point effects and there is a strong elastic interac-
tion between these solute atoms and the dislocations.
The solute atoms occupy interstitial sites in the lat-tice and produce large tetragonal distortions as well
as large-volume expansions. Consequently, they can
interact with both shear and hydrostatic stresses and
can lock screw as well as edge dislocations. Strong
yielding behaviour is also expected in other bcc met-als, provided they contain interstitial solute elements.
On the other hand, in the case of fcc metals the
arrangement of lattice positions around either intersti-
tial or substitutionalsites is too symmetrical to allow a
solute atom to produce an asymmetrical distortion,and
Figure 7.27 Development of a yield point with ageing at 490 °Cfor the times indicated. (a) Ni3Fe,( b )Ni3FeC5%Al; the
tests are at room temperature .
Mechanical behaviour of materials 215
0.1µ
Figure 7.28 Weak-beam micrographs showing separation of superdislocation partials in Cu3Au. (a) As deformed, (b) after
ageing at 225 °C(after Morris and Smallman, 1975) .
the atmosphere locking of screw dislocations, which
requires a shear stress interaction, would appear to beimpossible. Then by this argument, since the screwdislocations are not locked, a drop in stress at theyield point should not be observed. Nevertheless, yieldpoints are observed in fcc materials and one reasonfor this is that unit dislocations in fcc metals dissoci-ate into pairs of partial dislocations which are elasti-callycoupledbyastackingfault.Moreover, sincetheirBurgers vectors intersect at 120
°there is no orienta-
tion of the line of the pair for which both can be pure
screws. At least one of them must have a substantialedgecomponent,anda lockingofthisedgecomponentby hydrostatic interactions should cause a locking ofthe pair although it will undoubtedly be weaker.
In its quantitative form the theory of solute atom
locking has been applied to the formation of anatmosphere around an edge dislocation due to hydro-static interaction. Since hydrostatic stresses are scalarquantities, no knowledge is required in this case ofthe orientation of the dislocation with respect to the
interacting solute atom, but it is necessary in calcu-
lating shear stresses interactions.
1Cottrell and Bilby
have shown that if the introduction of a solute atomcauses a volumechange v at some pointinthe lattice
where the hydrostatic pressure of the stress ﬁeld isp,
the interaction energy is
VDpvDKv (7.9)
whereKis the bulk modulus and is the local dilata-
tionstrain. The dilatationstrain at a point ⊿R,/DC2/triangleleftfrom a
positiveedgedislocationis b⊿1/NUL2/ETB/triangleleftðsin/DC2/2/EMR⊿1/NUL
1To aﬁrst approximation a solute atom does not interact
with a screw dislocation since there is no dilatation around
the screw; a second-order dilatation exists however, which
gives rise to a non-zero interaction falling off with distance
from the dislocation according to 1 /r2. In real crystals,
anisotropic elasticity will lead to ﬁrst-order size effects even
with screw dislocations and hence a substantial interaction
is to be expected./ETB/triangleleft, and substituting KD2/SYN⊿1C/ETB/triangleleft/3⊿1/NUL2/ETB/triangleleft,w h e r e
/SYNis the shear modulus and /ETBPoisson’s ratio, we get
the expression
V⊿R,/DC2/triangleleftDb⊿1C/ETB/triangleleft/SYNvsin/DC2/3/EMR⊿1/NUL/ETB/triangleleft
DAsin/DC2/R ⊿ 7.10/triangleleft
This is the interaction energy at a point whose polar
coordinateswithrespecttothecentreofthedislocation
areRand/DC2. We note that Vis positive on the upper
side⊿0</DC2</EM/triangleleft of the dislocation for a large atom
⊿v>0/triangleleft, and negative on the lower side, which
agreeswiththequalitativepictureofalargeatombeingrepelled from the compressed region and attracted into
the expanded one.
It is expected that the site for the strongest bind-
ing energyV
maxwill be at a point /DC2D3/EM/2,RD
r0'b; and using known values of /SYN,/ETBandvi n
equation (7.10) we obtain A'3ð10/NUL29Nm2and
Vmax'1 eV for carbon or nitrogen in ˛-iron. This
value is almost certainly too high because of the limi-
tations of the interaction energy equation in describing
conditions near the centre of a dislocation, and a more
realistic value obtained from experiment (e.g. internal
friction experiments) is Vmax'1
2to3
4eV. For a sub-
stitutional solute atom such as zinc in copper vi s
not only smaller but also easier to calculate from lat-
tice parameter measurements. Thus, if randr⊿1Cε/triangleleft
are the atomic radii of the solvent and solute, respec-
tively, whereεis the mis ﬁt value, the volume change
vi s4/EMr3εand equation (7.10) becomes
VD4⊿1C/ETB/triangleleft/SYNbεr3sin/DC2/3⊿1/NUL/ETB/triangleleftR
DAsin/DC2/R ⊿ 7.11/triangleleft
Taking the known values /SYND40 GN/m2,/ETBD0.36,
bD2.55ð10/NUL10m,r0andεD0.06, weﬁndA'
5ð10/NUL30Nm2, which gives a much lower binding
energy,VmaxD1
8eV.
The yield phenomenon is particularly strong in iron
because an additional effect is important; this concerns
216Modern Physical Metallurgy and Materials Engineering
the type of atmosphere a dislocation gathers round
itself which can be either condensed or dilute. Dur-
ing the strain-ageing process migration of the soluteatoms to the dislocation occurs and two important
cases arise. First, if all the sites at the centre of the
dislocation become occupied the atmosphere is thensaid to be condensed; each atom plane threaded by the
dislocation contains one solute atom at the position
of maximum binding together with a diffuse cloud of
other solute atoms further out. If, on the other hand,
equilibrium is established before all the sites at thecentre are saturated, a steady state must be reached
in which the probability of solute atoms leaving the
centre can equal the probability of their entering it.The steady-state distribution of solute atoms around
the dislocations is then given by the relation
C
⊿R,/DC2/triangleleftDc0exp[V⊿R,/DC2/triangleleft/kT]
wherec0is the concentration far from a dislocation, k
is Boltzmann’s constant, Tis the absolute temperature
andcthe local impurity concentration at a point near
the dislocation where the binding energy is V.T h i s
is known as the dilute or Maxwellian atmosphere.
Clearly, the form of an atmosphere will be governedby the concentration of solute atoms at the sites of
maximum binding energy, V
maxand for a given alloy
(i.e.c0andVmaxﬁxed) this concentration will be
cVmaxDc0exp⊿Vmax/kT/triangleleft (7.12)
as long as cVmaxis less than unity. The value of cVmax
depends only on the temperature, and as the temper-
ature is lowered cVmaxwill eventually rise to unity.
By deﬁnition the atmosphere will then have passed
from a dilute to a condensed state. The temperature atwhich this occurs is known as the condensation tem-
perature T
c, and can be obtained by substituting the
valuecVmaxD1 in equation (7.12) when
TcDVmax/kln⊿1/c0/triangleleft (7.13)
Substitutingthevalueof Vmaxforiron,i.e.1
2eV inthis
equation we ﬁnd that only a very small concentration
of carbon or nitrogen is necessary to give a condensed
atmosphere at room temperature, and with the usualconcentration strong yielding behaviour is expected up
to temperatures of about 400
°C.
In the fcc structure although the locking between a
solute atom and a dislocation is likely to be weaker,
condensed atmospheres are still possible if this weak-
ness can be compensated for by sufﬁciently increasingthe concentration of the solution. This may be why
examplesofyieldinginfccmaterialshavebeenmainly
obtained from alloys. Solid solution alloys of alu-minium usually contain less than 0.1 at. % of solute
element, and these show yielding in single crystals
only at low temperature (e.g. liquid nitrogen tempera-ture,/NUL196
°C) whereas supersaturatedalloysshowevi-
dence of strong yielding even in polycrystals at room
temperature; copper dissolvedin aluminium has a mis-
ﬁt value ε'0.12 which corresponds to VmaxD1
4eV,and from equation (7.13) it can be shown that a 0.1 at.
% alloy has a condensation temperature TcD250 K.
Copper-based alloys, on the other hand, usually form
extensive solid solutions, and, consequently, concen-trated alloys may exhibit strong yielding phenomena.
The best-known example is ˛-brass and, because
V
max'1
8eV, a dilute alloy containing 1 at. % zinc
has a condensation temperature Tc'300 K. At low
zinc concentrations (1–10%) the yield point in brassis probably solely due to the segregation of zinc atomsto dislocations. At higher concentrations, however, itmay also be due to short-range order.
7.4.8 Dislocation locking and temperature
The binding of a solute atom to a dislocation is shortrange in nature, and is effective only over an atomicdistance or so (Figure 7.29). Moreover, the dislocationline is ﬂexible and this enables yielding to begin bythrowing forward a small length of dislocation line,only a few atomic spacings long, beyond the positionmarked x
2. The applied stress then separates the rest
of the dislocation line from its anchorage by pulling
the sides of this loop outward along the dislocationline, i.e. by double kink movement. Such a breakawayprocess would lead to a yield stress which dependssensitively on temperature, as shown in Figure 7.30a.It is observed, however, that k
y, the grain-size depen-
dence parameter in the Hall–Petch equation, in mostannealed bcc metals is almost independent of tem-perature down to the range ( <100 K) where twinning
occurs, and that practically all the large temperature-dependence is due to /ESC
i(see Figure 7.30b). To explain
this observation it is argued that when locked disloca-tions exist initially in the material, yielding starts byunpinning them if they are weakly locked (this corre-sponds to the condition envisaged by Cottrell–Bilby),but if they are strongly locked it starts instead by
Figure 7.29 Stress–displacement curve for the breakaway
of a dislocation from its atmosphere (after Cottrell, 1957;
courtesy of the Institution of Mechanical Engineers) .
Mechanical behaviour of materials 217
Figure 7.30 Variation of lower yield stress with (a) temperature and (b) grain size, for low-carbon steel and niobium; the
curve for nickel is shown in (a) for comparison (after Adams, Roberts and Smallman, 1960; Hull and Mogford, 1958) .
the creation of new dislocations at points of stress
concentration. This is an athermal process and thus
kyis almost independent of temperature. Because of
the rapid diffusion of interstitial elements the con-
ventional annealing and normalizing treatments should
commonly produce strong locking. In support of thistheory, it is observed that k
yis dependent on tempera-
ture in the very early stages of ageing following either
straining or quenching but on subsequent ageing ky
becomes temperature-independent. The interpretation
ofkytherefore depends on the degree of ageing.
Direct observations of crystals that have yielded
show that the majority of the strongly anchored dis-locations remain locked and do not participate in the
yielding phenomenon. Thus large numbers of dislo-
cations are generated during yielding by some othermechanism than breaking away from Cottrell atmo-spheres,andtherapiddislocationmultiplication,which
can take place at the high stress levels, is now con-
sidered the most likely possibility. Prolonged ageingtends to produce coarse precipitates along the disloca-
tion line and unpinning by bowing out between them
should easily occur before grain boundary creation.Thisunpinningprocesswouldalsogive k
yindependent
of temperature.
7.4.9 Inhomogeneity interaction
A different type of elastic interaction can exist which
arises from the different elastic properties of thesolvent matrix and the region near a solute. Such an
inhomogeneity interaction has been analysed for both
a rigid and a soft spherical region; the former cor-responds to a relatively hard impurity atom and the
latter to a vacant lattice site. The results indicate that
the interaction energy is of the form B/r
2whereBis a
constant involving elastic constants and atomic size. Itis generally believed that the inhomogeneity effect is
smallforsolute–dislocationinteractionsbutdominates
thesizeeffectforvacancy–dislocationinteraction.Thekinetics of ageing support this conclusion.
7.4.10 Kinetics of strain-ageing
Under a force Fan atom migrating by thermal agi-
tation acquires a steady drift velocity /ETBDDF/kT(in
addition to its random diffusion movements) in the
direction of the F,w h e r e Dis the coefﬁcient of diffu-
sion. The force attracting a soluteatom to a dislocation
is the gradient of the interaction energy d V/drand
hence/ETBD⊿D/kT/triangleleft⊿A/r2/triangleleft. Thus atoms originally at a
distance rfrom the dislocation reach it in a time given
approximately by
tDr//ETBDr3kT/AD
After this time tthe number of atoms to reach unit
length of dislocation is
n⊿t/triangleleftD/EMr2c0D/EMc0[⊿AD/kT/triangleleftt]2/3
218Modern Physical Metallurgy and Materials Engineering
wherec0isthesoluteconcentrationinuniformsolution
in terms of the number of atoms per unit volume. If
/SUBis the density of dislocations ⊿cm/cm3/triangleleftandfthe
fraction of the original solute which has segregated to
the dislocation in time tthen,
fD/EM/SUB[⊿AD/kT/triangleleftt]2/3(7.14)
This expression is valid for the early stages of ageing,
and may be modiﬁed to ﬁt the later stages by allowing
for the reduction in the matrix concentration as ageing
proceeds, such that the rate of ﬂow is proportional tothe amount left in the matrix,
df/dtD/EM/SUB⊿AD/kT/triangleleft
2/3⊿2/3/triangleleftt/NUL2/3⊿1/NULf/triangleleft
which when integrated gives
fD1/NULexpf/NUL/EM/SUB[⊿AD/kT/triangleleftt]1/3g (7.15)
This reduces to the simpler equation (7.14) when the
exponent is small, and is found to be in good agree-
ment with the process of segregation and precipitationon dislocations in several bcc metals. For carbon in˛-Fe, Harper determined the fraction of solute atom
still in solution using an internal friction technique
and showed that log ⊿1/NULf/triangleleftis proportional to t
2/3;
the slope of the line is /EM/SUB⊿AD/kT/triangleleftand evaluation of
this slope at a series of temperatures allows the acti-
vation energy for the process to be determined from
an Arrhenius plot. The value obtained for ˛-iron is
84 kJ/mol which is close to that for the diffusion ofcarbon in ferrite.
The inhomogeneity interaction is considered to be
the dominant effect in vacancy–dislocation interac-
tions,with VD/NULB/r
2whereBisaconstant;thiscom-
pares with the size effect for which VD/NULA/rwould
be appropriate for the interstitial–dislocation interac-tion. It is convenient, however, to write the interaction
energy in the general form VD/NULA/r
nand hence, fol-
lowing the treatment previously used for the kineticsof strain-ageing, the radial velocity of a point defecttowards the dislocation is
VD⊿D/kT/triangleleft⊿nA/r
nC1/triangleleft (7.16)
The number of a particular point defect specie that
reach the dislocation in time tis
n⊿t/triangleleftD/EMr2c0
D/EMc0[ADn⊿n C2/triangleleft/kT]2/⊿nC2/triangleleftt2/⊿nC2/triangleleft⊿7.17/triangleleft
and when nD2t h e nn⊿t/triangleleft/t1/2,a n dw h e n nD1,
n⊿t/triangleleft/t2/3. Since the kinetics of ageing in quenched
copper follow t1/2initially, the observations conﬁrm
the importance of the inhomogeneity interaction forvacancies.
7.4.11 Inﬂuence of grain boundaries on
plasticity
It might be thought that when a stress is applied
to a polycrystalline metal, every grain in the sampledeforms as if it were an unconstrained single crys-
tal. This is not the case, however, and the fact thatthe aggregate does not deform in this manner is indi-
cated by the high yield stress of polycrystals compared
with that of single crystals. This increased strength
of polycrystals immediately poses the question–is the
hardness of a grain caused by the presence of the grain
boundary or by the orientation difference of the neigh-
bouring grains? It is now believed that the latter isthe case but that the structure of the grain boundary
itself may be of importance in special circumstances
such as when brittle ﬁlms, due to bismuth in copper
or cementite in steel, form around the grains or when
the grains slip past each other along their boundaries
during high-temperature creep. The importance of the
orientation change across a grain boundary to the pro-
cess of slip has been demonstrated by experiments on
‘bamboo’-type specimens, i.e. where the grain bound-aries are parallel to each other and all perpendicular to
theaxisoftension.Initially,deformationoccursbyslip
only in those grains most favourably oriented, but later
spreads to all the other grains as those grains which
are deformed ﬁrst, work harden. It is then found that
each grain contains wedge-shaped areas near the grain
