Repository: Ketankham/chatbot-meta-books

File: reed-hill-book.txt (part 21 of 48)
single phase. It is important to notice that in a ternary alloy containing two phases, thecompositions of the phases are not ﬁxed. This statement is true of binary systems, but notof ternary systems.10Ch10.qxd  11/6/08  3:41 PM  Page 310
311 References
REFERENCES
1. Darken, L. S., and Gurry, R. W., Physical Chemistry of
Metals , McGraw-Hill, New York, 1953.
2. Gaskell, D., Introduction to Thermodynamics of Materials ,
McGraw-Hill, New York, 1995.
3. Ragone, D. V., Thermodynamics of Materials , Vol. 1, John
Wiley and Sons, New York, 1995.4. Lupis, C. H. P., Chemical Thermodynamics of Materials ,
North-Holland, 1983.
5. Dettoff, R. T., Thermodynamics in Materials Science ,
McGraw-Hill, New York, 1983.(b) What would be the free energy of the homogeneous
solid solution at the end of the diffusion anneal? Give the
answer in Joules per mol.
10.9 Assume that the following data hold for an ideal
binary solid solution; T/H110051000 K, G0
A/H110057000 J/mol, and
G0
B/H1100510,000 J/mole. Draw the free energy versus mole
fraction diagram for this solid solution (see Fig. 10.8) and
determine the partial molal free energies per mole for thesolid solution composition containing 0.4 N
A.
10.10 With reference to Fig. 10.10, take /H9251
B/H110052100 J/mol,/H9252
A/H110051400 J/mol, N/H9252
A2/H110050.22, and N/H9251
A2/H110050.64.
(a) Determine the free energy of 1.0 mole of the alloy
whose mole fraction is 0.22.
(b) What fraction of this composition will be in the /H9251
phase?(c) Determine the free energy of 1.0 mole of the composition
N
A/H110050.50.GG(d) How much of this latter composition will be in the
/H9251phase?
10.11 (a) As explained in Sec. 10.10, a ternary alloy
may have a ternary eutectic point at which four phases
may coexist. Describe the nature of these four phases.How many degrees of freedom are there when fourphases coexist in a ternary alloy? What is the meaningof this?
(b) A ternary alloy may also have a three-phase ﬁeld.
How many degrees of freedom will there be in the three-
phase ﬁeld? Explain the signiﬁcance of this number ofdegrees of freedom.
(c) In a ternary alloy a single-phase ﬁeld may also occur.
How many degrees of freedom will it contain?10Ch10.qxd  11/6/08  3:41 PM  Page 311
11.1 PHASE DIAGRAMS
Phase diagrams, also called equilibrium diagrams or constitution diagrams , are a very impor-
tant tool in the study of alloys. They deﬁne the regions of stability of the phases that can
occur in an alloy system under the condition of constant pressure (atmospheric). The coor-dinates of these diagrams are temperature (ordinate) and composition (abscissa). Noticethat the expression “alloy system” is used to mean all the possible alloys that can beformed from a given set of components. This use of the word system differs from the ther-
modynamic deﬁnition of a system, which refers to a single isolated body of matter. Analloy of one composition is representative of a thermodynamic system, while an alloy sys-tem signiﬁes all compositions considered together.
The interrelationships between the phases, the temperature, and the composition in
an alloy system are shown by phase diagrams only under equilibrium conditions. Thesediagrams do not apply directly to metals not at equilibrium. A metal quenched (cooledrapidly) from a higher temperature to a lower one (for example, room temperature) maypossess phases or metastable phase and compositions that are more characteristic of thehigher temperature than they are of the lower temperature. In time, as a result of ther-mally activated atomic motion, the quenched specimen may approach its equilibrium low-temperature state. If and when this occurs, the phase relationships in the specimen willconform to the equilibrium diagram. In other words, the phase diagram at any given tem-perature gives us the proper picture only if sufﬁcient time is allowed for the metal to cometo equilibrium.
In the sections that follow, unless speciﬁcally stated otherwise, it will always be
implied that equilibrium conditions hold. Further, because phase diagrams are of greatimportance in solving problems in practical metallurgy, we shall conform to commonusage and express all compositions in weight percent instead of atomic percent, as hasbeen the case heretofore.
11.2 ISOMORPHOUS ALLOY SYSTEMS
In the discussion that follows, only two-component, or binary, alloy systems will be con-sidered. The simplest of these systems is the isomorphous , in which only a single type of
crystal structure is observed for all ratios of the components. A typical isomorphous sys-tem is represented in the phase diagram of Fig. 11.1. The binary alloy series in question iscopper-nickel. These elements combine, as in all alloy systems of this type, to form only asingle liquid phase and a single solid phase. Since the gaseous phase is generally not con-sidered, there are only two phases involved in the entire diagram. Thus, the area in theﬁgure above the line marked “liquidus” corresponds to the region of stability of the liquidphase, and the area below the solidus line represents the stable region for the solid phase.Between the liquidus and solidus lines is a two-phase area where both phases can coexist.
312
Chapter 11
Binary Phase Diagrams11Ch11.qxd  11/6/08  6:39 PM  Page 312
313 11.2 Isomorphous Alloy Systems
The significance of several arbitrary points located on Fig. 11.1 will now be con-
sidered. A set of coordinates—a temperature and a composition—is associated with
each point. By dropping a vertical line from point xuntil it touches the axis of
abscissae, we find the composition 20 percent Cu. Similarly, a horizontal line
through the same point meets the ordinate axis at 500°C.* Point xsignifies an alloy
of 20 percent Cu and 80 percent Ni at a temperature of 500°C. The fact that the
given point lies in the region below the solidus line tells us that the equilibrium state
of this alloy is the solid phase. The structure implied is, therefore, one of solid-
solution crystals, and each crystal will have the same homogeneous composition
(20 percent Cu and 80 percent Ni). Under the microscope, such a structure will be
identical to a pure metal in appearance. In other respects, however, a metal of the
given composition will have different properties. It should be stronger and have a
higher resistivity than either pure metal, and it will also have a different surface
sheen or color.
Let us turn our attention to the point, y, which falls inside the two-phase region, the
area bounded by the liquidus and solidus lines. The indicated temperature in this case is
1200°C, while the composition is 70 percent Cu and 30 percent Ni. This 70 to 30 ratio ofWeight percent copper Temperature, °C
0 0100 200 300 400 500 600 700 Solid phase 
(below solidus) Solidus line Liquidus line 
Solid and liquid 
phases Liquid phase
(above liquidus)
mn 
Point x
62% Cu 78% CuPoint y
1200 °C
800 900 1000 1100 1200 1300 1400 1500
10 20 30 40 50 60 70 80 90 100 
Ni Cu FIG. 11.1 The copper-nickel phase diagram
*Note: Phase diagram temperatures are normally expressed in °C rather than in K.11Ch11.qxd  11/6/08  6:39 PM  Page 313
Chapter 11 Binary Phase Diagrams 314
50 60 XCus XCu0XCul62% 73% 78%n z 
m Temperature, °C
Temperature, °C
70
Weight percent copper Cu80 90 1001100 1200 1300 
a 
l b 
FIG. 11.2 The lever rulethe components represents the average composition of the alloy as a whole. It should be
remembered that we are now dealing with a mixture of phases (liquid plus solid) and that
neither possesses the average composition.
To determine the compositions of the liquid and the solid in the given phase mixture,
it is only necessary to extend a horizontal line (called a tie line ) through point yuntil it
intersects the liquidus and solidus lines. These intersections give the desired compositions.
In Fig. 11.1, the intersections are at points mand n, respectively. A vertical line dropped
from point mto the abscissa axis gives 62 percent Cu, which is the composition of the solid
phase. In the same manner, a vertical line dropped from point nshows that the composi-
tion of the liquid is 78 percent Cu.
11.3 THE LEVER RULE
A very important relationship, which applies to any two-phase region of a two-
component, or binary, phase diagram, is the so-called lever rule . With regard to the lever
rule, consider Fig. 11.2, which is an enlarged portion of the copper-nickel diagram of 
Fig. 11.1. Line mnis the same in the new ﬁgure as in the old and lies on the 1200°C
isothermal. One change has been made, however, and that is in the average alloy compo-
sition that is now assumed to be at point z, or at 73 percent Cu. Because this new compo-
sition still lies on the line mnand therefore in a two-phase region, it must also be a mixture
of liquid and solid at the given temperature. Further, since points mand nare identical in
both Figs. 11.1 and 11.2, it can be concluded that this new alloy must be composed of
phases whose compositions are the same as those in the previous example. The quantity
that does change, when the composition is shifted along line mnfrom point yto z, is the
relative amounts of liquid and solid. The compositions of the solid and the liquid are ﬁxed
as long as the temperature is constant. This conclusion is in perfect agreement with our
thermodynamic deductions in Chapter 10, where it was shown that at constant tempera-
ture and pressure the compositions of the phases in a two-phase mixture are ﬁxed.
While a composition shift of the alloy (taken as a whole) cannot alter the compo-
sitions of the phases in a two-phase mixture at constant temperature, it does change
the relative amounts of the phases. In order to understand how this occurs, we shall
determine the relative amount of liquid and of solid in an alloy of a given composi-
tion. For this purpose, take the alloy corresponding to point z, which has the average11Ch11.qxd  11/6/08  6:39 PM  Page 314
315 11.3 The Lever Rule
composition Xo
Cu/H1100573 percent Cu. In 100 grams of this alloy, 73 of them must be
copper and the remaining 27 nickel, so that we have
Total weight of the alloy /H11005100 grams
Total weight of copper /H1100573 grams
Total weight of nickel /H1100527 grams
Let wrepresent the weight of the solid phase of the alloy expressed in grams, and
(100 /H11002w) the weight of the liquid phase. The amount of copper in the solid form of the
alloy equals the weight of this phase times the percentage of copper ( Xs
Cu/H1100562 percent)
which it contains. Similarly, the weight of copper in the liquid phase is equal to the
weight of liquid times the percentage of copper in the liquid ( Xl
Cu/H1100578 percent). Thus
Weight of copper in the solid phase /H110050.62 w
Weight of copper in the liquid phase /H110050.78(100 /H11002w)
The total weight of copper in the alloy must equal the sum of its weight in the liquid andin the solid phases, or
73/H110050.62 w/H110010.78(100 /H11002w)
Collecting similar terms
73/H1100278/H11005(0.62 /H110020.78) w
and solving for w, the weight of the solid phase,
Since the total weight of the alloy is 100 grams, the weight percent of the solid phase is31.25 percent, and the corresponding weight percent of the liquid phase is 68.75 percent.
Now reexamine the equation given above
73/H1100278/H11005(0.62 /H110020.78) w
and divide each side by 100 grams, the total weight of the alloy. If this is done, one obtains
orwhere w/100 is the weight percent of the solid phase.
The preceding equation is worthy of careful consideration. In this expression the
denominator is the difference in composition of the solid and the liquid phase (expressed
in weight percent copper), that is, it is exactly the composition difference between pointsw
100/H110050.78 /H110020.73
0.78 /H110020.620.78 /H110020.73 /H11005(0.78 /H110020.62)w
100w/H110055
0.16/H1100531.25 grams11Ch11.qxd  11/6/08  6:39 PM  Page 315
Chapter 11 Binary Phase Diagrams 316
mand n. On the other hand, the numerator is the difference between the composition of
the liquid phase and the average composition (composition difference of points nand z).
The weight fraction of the solid phase (expressed in weight percent of the total alloy) is
therefore given by
11.1
Similarly, it may be shown that
11.2
The preceding equations represent the lever rule as applied to one speciﬁc problem. The
same relationships can be expressed in a somewhat simpler form, for in Fig. 11.2, a, b, and
lrepresent composition differences between the points zm, nz , and nm,respectively, so that
11.3
11.4
The above information will now be summarized.
Given a point such as zin Fig. 11.2, which lies inside a two-phase region of a binary-
phase diagram,
(a) Find the composition of the two phases.
Draw an isothermal line ( a tie line ), through the given point. The intersections of the
tie line with the boundaries of the two-phase region determine the composition of
the phases. (In the present example, points mand ndetermine the compositions of the
phases, solid and liquid, respectively.)
(b) Find the relative amounts of the two phases.
Determine the three distances, a, b, and l(in units of percent composition), as indi-
cated in Fig. 11.2. The amount of the phase corresponding to point mis given by the ratio
b/H20862l, while that corresponding to point nis given by a/H20862l. Notice carefully that the amount
of the phase on the left ( m) is proportional to the length of the line segment ( b) lying to
the right of the average composition (point z), while the phase that lies at the right ( n) is
proportional to the line segment ( a) lying to the left of point z. Note that the compositions
of the two phases can be read directly from the phase diagram; however, the amounts of
the phases need to be calculated. weight fraction liquid /H11005a
l weight fraction solid /H11005b
l /H11005 X o
 Cu/H11002X s
 Cu
 X l
 Cu/H11002X s
 Cu weight fraction liquid /H11005average composition /H11002composition of solid
composition of liquid /H11002composition of solid/H11005 X l
 Cu/H11002X o Cu
 X l
 Cu/H11002X s
 Cu weight fraction solid /H11005composition of liquid /H11002average composition
composition of liquid /H11002composition of solid11Ch11.qxd  11/6/08  6:39 PM  Page 316
317 11.4 Equilibrium Heating or Cooling of an Isomorphous Alloy
11.4 EQUILIBRIUM HEATING OR COOLING 
OF AN ISOMORPHOUS ALLOY
Equilibrium heating or cooling means a very slow rate of temperature change so that at
all times equilibrium conditions are maintained in the system under study. Just how
slowly one has to heat or cool an alloy in order to keep it effectively in a state of equilib-
rium depends on the metal under consideration and the nature of the phase changes that
occur as the temperature of the alloy is varied. For present purposes, it will arbitrarily be
assumed that all temperature changes are made at a slow enough rate that equilibrium is
constantly maintained. In Chapter 14 some aspects of nonequilibrium temperature
changes will be considered when the more intimate details of freezing are investigated. For
the time being, however, our attention will be concentrated on the phase changes that
occur as a result of temperature variations.
First, the phase changes that occur when a speciﬁc alloy of an isomorphous system
has its temperature varied through the freezing range will be considered. For this purpose,
the hypothetical phase diagram of Fig. 11.3 with assumed components Aand Bwill be
used. As an arbitrary alloy, consider the composition 70 percent Band 30 percent A. A ver-
tical line is drawn through this composition in Fig. 11.3. Two segments of this line are
drawn as solid lines ( aband cd), while the third segment between points band cis shown
as a dashed line. The solid portions fall in single-phase regions: abin the solid-solution
area, cdin the liquid-solution area. The dashed segment bclies in a two-phase region of
liquid-plus-solid phases. Any point on one of the solid sections corresponds to a single
homogeneous substance. Points in the length bc, on the other hand, do not correspond to
a single homogeneous form of matter, but to two—a liquid solution and a solid solution—
each with a different composition. Furthermore, the compositions of these phases change
as the temperature inside the two-phase region is varied. This can perhaps be best under-
stood by considering the complete cycle of the phase change that occurs as the alloy is
cooled from point ddown to room temperature at point a.
At point d, the alloy is a homogeneous liquid and, until point cis reached, it remains
as a simple homogeneous liquid. Point c, however, is the boundary of the two-phase
region, which signiﬁes that solid begins to form from the liquid at this temperature. The
freezing of the alloy, accordingly, commences at the temperature corresponding to point c.
0 
A B b 
ai e g d 
x c f 
j 
h x ′ 
10 20 30 29% 72% 
40 50 
Weight percent component B Temperature, °C
60 70 80 90 100 FIG. 11.3 Equilibrium cooling of an isomor-
phous alloy11Ch11.qxd  11/6/08  6:39 PM  Page 317
Chapter 11 Binary Phase Diagrams 318
Conversely, when the alloy has been cooled to point b, it must be completely frozen, for at all
temperatures below bthe alloy exists as a single solid-solution phase. Point b, therefore,
corresponds to the end of the freezing process. An interesting feature of the freezing
process is at once apparent: the alloy does not freeze at a constant temperature, but overa temperature range. The temperature range from bto cis called the equilibrium freezing
range of the alloy.
The analysis of phase-change phenomena that occur in the freezing range between
points cand bcan now be made rather easily with the aid of the two rules set down at the
end of the last section. Suppose that the temperature of the alloy has been lowered to aposition just below point c. The position is designated by the symbol xin Fig. 11.3, and at
this position
(a) An isothermal line drawn through point xdetermines the composition of the
phases by its intersections with the liquidus and solidus lines, respectively.
Liquid phase (point f) has the composition 72 percent B.
Solid phase (point e) has the composition 29 percent B.
(b) By the lever rule, the amount of the solid phase is:
and the amount of the liquid phase is 95.3 percent.
The above data show that the given alloy, at a temperature slightly below the temper-
ature at which freezing starts, is still largely a liquid (95.3 percent) and the composition ofthe liquid (72 percent B) is close to the average composition. On the other hand, the solid
phase, which is present in only a small quantity (4.7 percent), possesses a composition dif-fering considerably from the average (29 percent B).
Now let us assume that the alloy is very slowly cooled from point xto point x/H11032. If this
operation is done slowly enough, equilibrium conditions will be maintained at the end ofthe drop in temperature and we can apply once more the two rules for determining thecompositions and amounts of the phases. When this is done, it is found that the composi-tion of the solid phase is now 60 percent Band that of the liquid phase is 90 percent B,
while the amount of the liquid and the solid phase is 33 percent and 67 percent, respec-tively. Comparing these ﬁgures with those for the higher temperature (corresponding topoint x) shows two important facts. First, as the temperature is lowered in the freezing
range, the amount of the solid increases, while the amount of the liquid decreases. Thisresult might well be expected. Second, as the temperature falls, the compositions of bothphases change. This fact is not self-evident. It is also interesting to note that the composi-tion shift of both phases occurs in the same direction. Both the liquid and the solid becomericher in component Bas the temperature drops lower and lower. This apparently anom-
alous result can only be explained by the fact that as the temperature falls, there is also acorresponding change in the amounts of the phases and the fact that at all times, the aver-age composition of the liquid and the solid is constant.
Another important fact relative to the freezing process in a solid-solution type of alloy
is that as the process continues and more and more solid is formed, there must be a con-tinuous composition change taking place in the solid that has already frozen. Thus, at thex/H11002f
e/H11002f/H1100570/H1100272
29/H1100272/H110052
43/H110054.7 percent11Ch11.qxd  11/6/08  6:39 PM  Page 318
319 11.5 The Isomorphous Alloy System from the Point of View of Free Energy
temperature of point x, the solid has the composition 29 percent B, but at the temperature
of x/H11032, it has the composition 60 percent B. The only way that this can occur is through the
agency of diffusion. Since the composition change is in the direction of increasing concen-
trations of Batoms, this implies a steady diffusion of Batoms from the liquid toward the
center of the solid, and a corresponding diffusion of Aatoms in the reverse direction.
The equilibrium freezing of an isomorphous alloy can now be analyzed. On cooling
the liquid solution, freezing starts when the liquidus line is reached (point c, Fig. 11.3). The
ﬁrst solid to form has the composition determined by the intersection of an isothermal linedrawn through point cwith the solidus line (point g). As the alloy is slowly cooled, the
composition of the solid moves along the solidus line toward point c, while, simultane-
ously, the composition of the liquid moves along the liquidus line toward point h.
However, at any given instant in the cooling process, such as typiﬁed by point xor x/H11032, the
solid and the liquid must lie at the ends of an isothermal line. In addition, as the freezingprocess proceeds, the relative amounts of liquid and solid change from an inﬁnitesimalamount of solid in a very large amount of liquid at the start of the process to the ﬁnal con-dition of complete solidiﬁcation.
The preceding discussion has been concerned with the freezing process. The reverse
process, melting, in which the alloy is heated from a low temperature, where it is a solid,into the liquid phase, is equally simple to analyze. In this case, point brepresents the tem-
perature at which melting commences, point hthe composition of the ﬁrst liquid to form,
and point gthe composition of the last solid to dissolve.
It is well to note at this point that for all compositions of an isomorphous system,
freezing or melting occurs over a range of temperatures. Thus, the melting and freezingpoints do not coincide as they do in pure metals.
11.5 THE ISOMORPHOUS ALLOY SYSTEM FROM THE POINT
OF VIEW OF FREE ENERGY
In an alloy system such as copper-nickel, the atoms of the components are so similar innature that it can be assumed, at least as a ﬁrst approximation, that they form an idealsolution in both liquid and solid phases. The free-energy-composition curves for bothphases must, therefore, be similar in nature to those in Fig. 10.6. Consider now the situa-tion that obtains at the melting point of pure nickel. At this temperature (1455°C) the freeenergies of the liquid and of the solid phases are equal at the composition of pure nickel.Figure 11.1 shows us, however, that for any other alloy composition of copper and nickelat this temperature, the liquid phase is the stable phase and, therefore, its free energy mustlie below that of the solid phase. This relationship between the two free-energy curves isshown in Fig. 11.4A. Notice that the two curves intersect only at the composition of purenickel. At any temperature higher than 1455°C, the two curves will separate so that theliquid-phase-free-energy-composition curve lies entirely below that of the solid phase. Onthe other hand, decreasing the temperature to a value that is still above the freezing pointof pure copper (1084.9°C) has the effect of shifting the curves of the liquid phase upwardwith respect to that of the solid phase. The two curves now intersect at some intermedi-ate composition, as shown in Fig. 11.4B. This ﬁgure represents the free energy of the twosolutions at the same temperature (1200°C) as points yand zin Figs. 11.1 and 11.2, respec-
tively. Notice that in this ﬁgure the common tangent drawn to the two free-energy curveshas points of tangency at the compositions 62 percent Cu and 78 percent Cu. These val-ues are the same as indicated in Figs. 11.1 and 11.2 for the compositions of the phases at11Ch11.qxd  11/6/08  6:39 PM  Page 319
Chapter 11 Binary Phase Diagrams 320
0 10 20 30 40 
Composition, in weight percent copper Ni Cu 50 
(A) Free energy of solid solution 
Free energy of solid solution Free energy Free energy Points of tangency
Common tangent 
62% Cu 78% Cu Free energy of liquid solution Free energy of liquid solution 
60 70 80 90 100 0 10 20 30 40 
Composition, in weight percent copper Ni Cu 50 
(B) 60 70 80 90 100
FIG. 11.4 Free-energy-composition curves for the copper-nickel alloy system. (A)Freezing point of
pure nickel; 1455°C (B)1200°C
1200°C, which agrees with the results of Chapter 10, where it was shown that the points
of contact of the common tangent determine the compositions of the phases in a two-
phase mixture.
The complete copper-nickel-phase diagram can be mapped out by considering the rel-
ative motion of the two free-energy-composition curves as the temperature is dropped.
With decreasing temperature, the effect, as indicated above, is to raise the liquid-phase
curve relative to that of the solid phase. As this happens, the point of intersection shifts
continuously from the composition of pure nickel at the temperature 1455 °C to the com-
position of pure copper at 1084.9°C. Concurrent with this movement of the point of inter-
section toward larger copper concentrations is a similar motion of both points of contact
of the common tangent to the two free-energy curves. Below 1084.8 °C the two free-
energy-composition curves no longer intersect, and the curve representing the solid phase
lies entirely below the liquid curve.
11.6 MAXIMA AND MINIMA
The copper-nickel phase diagram is typical of an alloy system in which the free-energy-
composition curves, for a given temperature, of the two solution phases (liquid and solid)
intersect at only one composition. Other alloy systems are known which have equivalent
curves intersecting at two compositions. When this happens, it is generally observed that in
the corresponding phase diagrams liquidus and solidus curves are so shaped as to form
either a minimum or a maximum. This can be demonstrated graphically with the aid of
Figs. 11.5 and 11.6. Figure 11.5 shows schematically the relationships between the free-
energy curves that lead to a minimum conﬁguration. In this case, the curve for the solid
has less curvature than that for the liquid. The ﬁgure on the left of Fig. 11.5 shows that,
with decreasing temperature, intersections of the two free-energy curves occur ﬁrst at
the compositions of pure components ( Aand B). These intersections then move inward
toward the center of the ﬁgure and eventually meet at a single point. At the temperature
where this occurs ( Tc), the two free-energy curves are tangent. Continued lowering of
the temperature ( Td) causes the free-energy curves to separate and makes the solid phase11Ch11.qxd  11/6/08  6:39 PM  Page 320
321 11.6 Maxima and Minima
Solid 
Solid Liquid 
Liquid 
0 
Composition, in weight percent B Composition, in weight percent B Temperature 
A B 50 100 0 
A B 50 100 Points of
intersection
Common 
tangents 
Single point of 
contact Free energy a b c 
a b c 
d d Ta
Tb
Tc
TcTbTa
TdTdFIG. 11.5 Relationship of the free-energy
curves that lead to a minimum
the only stable phase at all compositions. In an example such as this, it is possible to draw
two common tangents to the free-energy curves. The points at which the tangents contact
the free-energy curves determine the limits of the two-phase regions of the equilibrium dia-
gram at any given temperature—for example, Tb. The motion of these points, with varying
temperature, maps out the phase diagram shown on the right of Fig. 11.5.
A series of ﬁgures, similar to that of Fig. 11.5, is shown in Fig. 11.6. In this case, how-
ever, the solid solution is assumed to have the free-energy curve with the greater curvature,
so that the free-energy curves, on falling temperature, meet ﬁrst at a single central point at
temperature Tb. This single intersection then splits into two, with the result that the phase
diagram has the shape shown on the right of Fig. 11.6.
An important aspect of phase diagrams is shown in Figs. 11.5 and 11.6. When the
boundaries of a two-phase region intersect, they meet at a maximum or minimum, and
both curves (liquidus and solidus) are tangent to each other and to an isothermal line
at the point of intersection. Such points are called congruent points . It is characteristic of
congruent points that freezing can occur with no change in composition or tempera-
ture at these points. Thus, the freezing of an alloy at a congruent point is similar to the
freezing of a pure metal. The resulting solid, however, is a solid solution and not a pure
component.
It should be further emphasized that the boundaries that deﬁne the limits of a two-
phase region in an equilibrium diagram can only meet at either congruent points, or at
the compositions or pure components. These points, where the phase boundaries meet,11Ch11.qxd  11/6/08  6:39 PM  Page 321
Chapter 11 Binary Phase Diagrams 322
Solid 
Solid Liquid 
Liquid 
0 
Composition, in weight percent B Composition, in weight percent B Temperature 
A B 50 100 0 
A B 50 100 Free energy Ta
Tb
Tc TcTbTa
TdTd
FIG. 11.6 Relationship of the free-energy curves that lead
to a maximum
are known as singular points and, accordingly, in an equilibrium diagram, the single-phase
regions, or ﬁelds, are always separated by two-phase regions except at singular points.
A number of isomorphous phase diagrams show congruent points that correspond to
minima of the liquidus and solidus curves. A typical example is shown in Fig. 11.7, which
is the equilibrium diagram for the gold-nickel-alloy system. The signiﬁcance of the solid line
lying below the liquidus and solidus lines will be considered in Sec. 11.8 on miscibility gaps.
Congruent points at which the liquidus and solidus meet at a maxima are not ordi-
narily found in simple isomorphous equilibrium diagrams. They are observed, however, in
several more complicated alloy systems that possess more than a single solid phase. One
of the simpler systems is the lithium-magnesium system whose phase diagram is shown
in Fig. 11.8. The maximum appears at 601°C and 13 percent Li.
11.7 SUPERLATTICES
Copper and gold also freeze to form a continuous series of solid solutions, as shown in
Fig. 11.9. The chemical activities of these solid solutions exhibit a negative deviation. This
fact is shown in Fig. 11.10, where it can be observed that at 500°C the activities of both
gold and copper are smaller than the corresponding mole fractions. Negative deviations
of the activities are generally considered as evidence that the components of a binary sys-
tem possess a deﬁnite attraction for each other or at least a preference for opposite atomic11Ch11.qxd  11/6/08  6:39 PM  Page 322
323 11.7 Superlattices
100 300 500 700 900 1100 1300 1500 
10 0 20 30 40 
Weight percent nickel α1 + α2 α2 α1 Atomic percent nickel 
Liquid 
(Au, Ni) 
41.7 810.3 °C955°C
18.0 1064.43 °C1450 °CTemperature °C
Au Ni 50 60 70 80 90 100 10 0 20 30 40 50 60 70 80 90 100 
FIG. 11.7 Gold-nickel phase diagram. (From Binary Alloy Phase Diagrams ,
Massalski, T.B., Editor-in-Chief, ASM International, 1986, p. 289.
Reprinted with permission of ASM International(R). All rights reserved.
www.asminternational.org)
forms as neighbors. An interesting result of this effect is the formation, in this system, of
ordered structures in which gold and copper atoms alternate in lattice positions in such a
way as to form the maximum number of gold-copper atomic bonds and the minimum
number of copper-copper and gold-gold bonds. At higher temperatures, thermally
induced atomic movements are too rapid to permit the grouping together of a large num-
ber of atoms in stable ordered structures. Two opposing factors, namely, the attraction of
unlike forms for each other and the disrupting inﬂuence of thermal motion, therefore,
lead to a condition known as short-range order . In this situation, gold atoms have a statis-
tically greater number of copper atoms as neighbors than would be expected if the two
atomic forms were arranged on the lattice sites of a crystal in entirely random fashion.
The effectiveness of thermal motion in destroying an extensive periodic arrangement of
the gold and copper atoms, of course, decreases with falling temperature, so that at low
temperatures and at the proper compositions gold and copper atoms can arrange them-
selves in stable conﬁgurations that extend through large regions of a crystal. When this
occurs, a state of long-range order is said to exist and the resulting structure is called a
superlattice or a superstructure .
An ordered region of a crystal is known as a domain . The maximum theoretical size of
a domain is determined by the size of the crystal or grain in which the domain lies. Usually,
however, a given metal grain will contain a number of domains, and the relationship
between grains and domains is indicated in Fig. 11.11. A portion of two schematic ordered
crystals is shown based on the assumption of equal numbers of black ( A) and white ( B)11Ch11.qxd  11/6/08  6:39 PM  Page 323
Chapter 11 Binary Phase Diagrams 324
0100200300400500600700
10 0 20 30 40 
Weight percent lithiumAtomic percent lithium
Liquid 588
(Li) 
620 
600 
580 
0 (Mg) 
5 5.5 5.88 8.5 L 
(Li) 7.0 
10 15 180.6 °C
592°C 11% 650°CTemperature °C
Mg Li50 60 70 80 90 100 20 0 30 40 50 60 70 80 90 95 100 
(Mg) 
FIG. 11.8 Magnesium-lithium phase diagram. (From Binary Alloy Phase
Diagrams , Massalski, T.B., Editor-in-Chief, ASM International, 1986, p. 1487.
Reprinted with permission of ASM International(R). All rights reserved
www.asminternational.org.)
atoms. The grain at the upper left of the ﬁgure contains three domains, while that at the
lower right has two. At the domain boundaries, which are outlined by dashed lines,
Aatoms face Aatoms, and Batoms face Batoms. Inside of each domain, each Aatom and
each Batom is surrounded by atoms of the opposite kind. At the juncture between two
domains, the sequence of the Aand Batoms is reversed and it is common practice to call
the domains antiphase domains and the boundaries antiphase boundaries . In the copper-gold
system, the transformation from short-range order to long-range order produces supperlat-
tices within three basic composition ranges. One of these regions surrounds the composi-
tion corresponding to equal numbers of gold and copper atoms, and the others have a 3 to 1
ratio of either copper to gold or gold to copper. Each superlattice is a phase in the usual
sense and is stable inside a deﬁnite range of temperature and composition. Five different
superstructures have been identiﬁed in the copper-gold system: two corresponding to the
composition CuAu, one to the composition Au3Cu and two for AuCu3. The boundaries
delineating the two-phase region surrounding each superlattice phase meet at congruent
maxima. The congruent maximum of the Cu3Au phase appears at 390°C, while the max-
ima of CuAu lie at 410° and 385°C. Notice that with respect to the CuAu phases, the lower
temperature phase is formed on cooling from the higher termperature phase. Thus, when
an alloy with a composition approximately equal to AuCu cools down from a temperature
near the solidus, it ﬁrst transforms from the high-temperature short-range ordered phase
(disordered face-centered cubic phase) to the phase designated in Fig. 11.9 as AuCuII
(orthorhombic). On further cooling, this latter phase transforms into AuCuI (tetragonal).11Ch11.qxd  11/6/08  6:39 PM  Page 324
325 11.7 Superlattices
300 
200 
100 
0 400 500 600 800 
700 1000 
900 1100
10 0 20 30 40 
Atomic percent co pper Weight percent copper 
Liquid 
64 
240 286 410°C
385 
AuCul 
38.6 390°C AuCu3II 
AuCu3I 
Au3Cu AuCuII Disordered F.C.C. solid solution
(Au, Cu)910°C
44 1084.87 °C 1064.43 °CTemperature °C
Au Cu 50 60 70 80 90 100 10 0 20 40 60 80 100 
FIG. 11.9 Copper-gold phase diagram. (From Bulletin of Alloy Phase Diagrams , Vol. 8,
No. 5, by Okamoto, H., Chakrabarti, D. J., Laughlin, D. E., and Massalski, T. B., 1987,
p. 454. Reprinted with permission of ASM International (R). All rights reserved
www.asminternational.org)
0 0 
0.1 0.1 
0.2 aAu NAu NCu 
aCu 
0.2 
0.3 0.3 
0.4 0.4 
Mole fraction of copper, NCu Activity 
0.5 0.5 
0.6 0.6 
0.7 0.7 
0.8 0.8 
0.9 0.9 
1.0 1.0 
FIG. 11.10 Activities of copper and gold
in solid alloys at 500°C. (After Oriani,
R. A., Acta Met ., 2608 [1954].)Grain boundary Domain boundary Domains Different 
grains 
FIG. 11.11 Ordered domains in two
different grains. Ordering based on equal
numbers of (A) black atoms and (B) white
atoms11Ch11.qxd  11/6/08  6:39 PM  Page 325
Chapter 11 Binary Phase Diagrams 326
Cu3Au l CuAu l (Tetragonal)FIG. 11.12 Unit cells of two of the ﬁve known
ordered phases in copper-gold alloys. ( gold
atoms, /H17034Copper atoms)
Similarly, the gold-rich AuCu3composition transforms to AuCu3I (orthorhombic) at high
temperatures, then to AuCu3(face-centered cubic) at lower temperatures. The structure of
the Au3Cu phase is also based on the face-centered cubic lattice.
The unit cells of two of the ﬁve superlattices of the copper-gold system are shown in
Fig. 11.12. The left drawing shows the structure of Cu3AuI. It is merely a face-centered
cubic unit cell with copper atoms at the face centers and gold atoms at the corners. It is
easily proved that this conﬁguration corresponds to the stoichiometric ratio Cu3Au. There
are six face-centered copper atoms, each belonging to two unit cells, or a total of three cop-
per atoms per unit cell. On the other hand, there are eight corner atoms, each belonging
to eight unit cells, or one gold atom per unit cell. A perfect lattice, composed of unit cells
of this nature, has a ratio of three copper atoms to each gold atom. Actually, as the phase
diagram shows, the Cu3Au structure, as well as the CuAu structures, is capable of existing
over a range of compositions. This range is somewhat limited because, as one deviates
from the strict stoichiometric ratios, the perfection of the order decreases and with it the
stability of the superlattices.
The right diagram in Fig. 11.12 represents the unit cell of the lower-temperature
CuAu phase (CuAuI, or tetragonal phase). This structure is also a modiﬁcation of the face-
centered cubic lattice with alternating (001) planes completely ﬁlled with gold and copper
atoms. The tetragonality of this phase is directly related to the alternating stacking of
planes of gold atoms and planes of copper atoms. Such a structure has axes of equal length
in a plane containing atoms of the same type, but an axis of different length in the direc-
tion perpendicular to this plane. The unit cell is thus distorted from a cube into a tetragon.
The other phase, CuAuII, has a somewhat more complicated structure that will not be
described, but it can be considered an intermediate step between the short-range-ordered,
high-temperature face-centered cubic structure and the low-temperature-ordered tetrag-
onal structure.
Ordered phases are found in a number of alloy systems.1One of these that has been
studied extensively occurs in the copper-zinc system and corresponds to an equal number
of copper and zinc atoms. This phase will be considered brieﬂy later in this chapter.
11.8 MISCIBILITY GAPS
Gold and nickel, like copper and nickel and copper and gold, also form an alloy system that
freezes into solid solutions in all proportions. See the phase diagram in Fig. 11.7. This sys-
