Repository: Ketankham/chatbot-meta-books

File: tem-book.txt (part 21 of 71)
 هب انم خدا 
FIGURE 10.18. Image of cleaved MoS 2showing regions of different
shades of green, which correspond to different thicknesses.
(B) (A)
(C) (D)
FIGURE 10.19. SACT of a coating on glass. (A) Scratch the sample; (B)
cleaving along the scratch; (C, D) TEM images.
186 .............................................................................................................................................................................S PECIMEN PREPARATION
www .Iran -mavad .com  
ﻣﺮﺟﻊ ﺩﺍﻧﺸﺠﻮﻳﺎﻥ ﻭ ﻣﻬﻨﺪﺳﻴﻦ ﻣﻮﺍﺩ
thick it is at the position you choose for study. We will
find this wedge useful when we discuss image contrast inPart 3.
10.6.G Lithography
Here we use a technique developed for advanced engi-neering applications. Lithography is used in the micro-electronics industry to define fine lines of width down to100 nm. An illustration of how lithography can be used
specifically to prepare TEM specimens (as opposed togenerating a structure which might best be characterized
by TEM) is shown in Figure 10.21. We can draw lines onthe layered material using standard lithographic tech-niques. Material on either side of the lines is then
removed by etching (chemical or ion) to give a plateau
which is thin in one direction. We then remove most ofthe remaining substrate and attach the specimen to a
support washer. We can then observe the specimen
directly in the TEM. Although the width (formerlyheight) of the electron-transparent region is narrow itcan extend across the entire hole in the 3-mm disk. The
major disadvantages or limitations of the technique are
(i) the dimension in the direction of the electron beam isfixed by the lithographic capabilities and (ii) tilting thespecimen may quickly cause the thicker region to block
the electron beam.
10.6.H Preferential Chemical Etching
The principle behind this technique is the same as for
lithography: we remove part of the sample to leave anarea which is electron transparent. The trick is to keeppart of the final specimen thick enough for handling, or
ideally for supporting, the specimen. Naturally, this
approach only works with certain materials althoughthe principle might be extended to other thin films. The
technique has been used for III–V compounds where
Al
1/C0xGaxAs acts as an etch stop for GaAs and for
Si where an etch stop can be produced by implantingwith boron (Figure 10.22). In both cases, the resulting
thin layers may be used as substrate materials for thin-
film studies rather than as the subject of study in theirown right. An extreme example of this approach is theuse of thin films of Si
3N4as an ‘etch stop’ so that a
uniform layer of amorphous Si 3N4remains across
the window. Such specimen supports are com-mercially available; diamond films can be made in a
similar way.
(B) (A)
(F) (E)(C) (D)
FIGURE 10.20. The 90 8-wedge specimen: (A) prethin to create a 2-mm
square of the multilayers on a Si substrate; (B) scribe the Si through the
surface layers, turn over, and cleave; inspect to make sure the cleavage isclean, giving a sharp 90 8edge; reject if not; (C, E) mount the 90 8corner
over the edge of a hole in a Cu grid; (D, F) then insert in the TEM; notethat two different orientations are available from a single cleavageoperation.
(A) (B) (C)
FIGURE 10.21. E t c h i n go fam u l t i l a y e rs a m p l e( A ) .E t c ha w a ym o s to ft h es a mple, leaving a small etched plateau (B); mask a region <50 nm across and etch away
the majority of the surrounding plateau. If this thin region is turned 90 8and mounted in a specimen holder (C), the interfaces are now parallel to the electron beam.
10.6 S PECIMENS ON GRIDS /W ASHERS .................................................................................................................................................. 187
www .Iran -mavad .com  
ﻣﺮﺟﻊ ﺩﺍﻧﺸﺠﻮﻳﺎﻥ ﻭ ﻣﻬﻨﺪﺳﻴﻦ ﻣﻮﺍﺩ
10.7 FIB
The focused-ion beam (FIB) instrument is becoming
much more readily available as prices moderate andtheir value is realized; however, a FEG-equipped FIBcan still cost more than your TEM. We deal with FIBmore extensively in the companion text but include asummary here because you must know about it even ifyou can’t get access to one yet.
When preparing TEM specimens we can think of the
FIB essentially as an SEM with a built-in ion mill.(Sometimes it’s an ion gun with an SEM attachment.)The single ion gun produces a well-controlled beam ofGa ions (rather than Ar used in the ion mill). In thesimplest (cheaper) design the ion beam also acts asthe electron beam of the SEM with the secondary elec-trons being used to form the ‘SEM’ image of the sample.
A schematic of the FIB is given in Figure 10.23. The
various stages in the preparation process are shown inFigure 10.24. The pad in (A) is the coating of Pt. Thetwo Xs, to mark the region of interest, have been drawnon the sample using the ion beam, and another Pt strapis deposited between them (B). Next, two staircases are
cut out on either side to leave the thin wall shown in (C)
and (D). In (E) the ‘wall’ has been trimmed away at the
sides so that it is only supported at the top. The last step
(B)(A)
(C) (D)
FIGURE 10.22. Lithographic techniques applied to thinning a multilayer
specimen: (A) the unthinned sample is shown with a grid of Si 3N4barrier
layers evident. Etching between the barrier layers, shown in (B), produces
an undercutting down to the implanted layer which acts as an etch stop,
producing a uniform layer /C2410mm thick. Further thinning with a differ-
ent solution produces large areas of uniformly thin material (not shown)
supported by the Si 3N4grid and the remaining unthinned regions. (C, D)
A commercial Si 3N4thin films support disk; (D) is the enlarged view.
FIGURE 10.23. Schematic of a two-beam (electron and ion) FIB
instrument.
(A) (B)
(C) (D)
(E) (F)
FIGURE 10.24. Stages in making TEM samples using a FIB instrument.
(A) The area of interest has been marked. (B) A Pt bar is deposited toprotect this area from the Ga beam. (C, D) The two trenches are cut. (E)The bottom and sides of the slice are (final) cut. (F) The TEM specimen is
polished in place before extracting it.
188 .............................................................................................................................................................................S PECIMEN PREPARATION
www .Iran -mavad .com  
ﻣﺮﺟﻊ ﺩﺍﻧﺸﺠﻮﻳﺎﻥ ﻭ ﻣﻬﻨﺪﺳﻴﻦ ﻣﻮﺍﺩ
(F) is to ion-polish the thin wall until it is really a thin
TEM specimen and finally attach it to a probe for liftout or use static electricity to lift it out and place it on asupporting (usually C) film. Attaching the FIBbed spe-
cimen to a probe is becoming the norm since it allows
the FIBbed specimen to be further cleaned to removeGa contamination and/or reduce the thickness further.
An FEI version of the instrument is shown in
Figure 10.25. We’ll discuss the details of FIB in thecompanion text because not everyone can affordto buy a FIB or can afford to use one even if it is
‘available’!
10.8 STORING SPECIMENS
The best advice is to look at your specimen as soon aspossible after preparation. If that is not possible, thenkeep your specimens under optimum conditions.Usually this means keeping them dry (water vaporaffects the surface region of most materials), perhapsin an inert atmosphere (dry nitrogen works well, or a
dry-pumped, oil-free vacuum desiccator) and in an inert
container (a glass petri dish with filter paper).
The next problem is long-term storage; for periods
up to 1 month, you can use the above procedure. If youwant to keep the specimen longer, your choices can bemore difficult. Don’t use gelatin capsules for anythingresembling ‘delicate’ material. Don’t use slotted grid-holders for anything which might deform (break or
bend) during handling; that rules out self-supporting
ceramics, metals, and semiconductors. Always usevacuum tweezers to manipulate delicate specimens(remember safety when using mouth-vacuum tweezers).Remember, your most important specimen is the onemost likely to break, bend, interact with sharp tweezers,or jump onto the floor.
Last, old specimens can be cleaned by ion polishing
or chemical cleaning. This process does thin the speci-men further so you may lose the area you originallystudied. Ion polishing can also be useful for ‘sectioning’specimens. The ‘safer’ re-cleaning (or refreshing)method is to use a plasma cleaner but this can changeyour sample.
If your specimen is a collection of nanoparticles, you
will realize that such particles can be so reactive that
they may have changed before they reach the TEM
even for the first time. You may then have to use tech-niques that are more familiar to cryo-transfer users,such as transferring the specimen from the preparationchamber to the TEM in a controlled environment.
Such a procedure is not routine using conventionalholders.
10.9 SOME RULES
We stress once again that you must know what you wantto study in your specimen before you begin specimen
preparation. Figure 10.26 is a second flow chart to
summarize the various possible options. Be aware ofthe limitations of the method you choose, particularlythe artifacts introduced. Table 10.1 summarizes theartifacts introduced by various methods.
(A)
(B)
SEM column Ion column
Load sampleMetal
sources
FIGURE 10.25. A dual-beam FIB instrument. (A) Overview; (B)
enlarged view to compare with Figure 10.23.
10.9 S OME RULES ....................................................................................................................................................................................... 189
www .Iran -mavad .com  
ﻣﺮﺟﻊ ﺩﺍﻧﺸﺠﻮﻳﺎﻥ ﻭ ﻣﻬﻨﺪﺳﻴﻦ ﻣﻮﺍﺩ
FIGURE 10.26. Summary flow chart for specimen preparation.
TABLE 10.1 Artifacts Produced During Specimen Preparation (after T. Malis)
Artifact/problem Consequence
Variable thickness
&Limited local area for chemical mapping (EP, IT, C, CD)
&Very limited area for EELS
&Somewhat limited area for absorption-free XEDS
&Omission of low-density defects
&Distorted defect densities (EP, IT, TP)
Uniform thickness
&Limited diffraction information (UM)
&Limited microstructure information (UM)
&Handling difficulties (UM)
Surface films
&Bath residue, spec. dissolution and/or redeposition EP
&Enhanced surface oxide (EP)
&Extremely irregular topographies (IT)
&Faster contamination buildup under beam (EP, R)
&Retention of matrix on extracted particle
&C-redeposition (UM—embedded, UM, C, R—support films)
190 .............................................................................................................................................................................S PECIMEN PREPARATION
www .Iran -mavad .com  
ﻣﺮﺟﻊ ﺩﺍﻧﺸﺠﻮﻳﺎﻥ ﻭ ﻣﻬﻨﺪﺳﻴﻦ ﻣﻮﺍﺩ
CHAPTER SUMMARY
Specimen preparation is a craft and there is no substitute for hard work, careful, detailed
experimentation and lots of practice as you seek to master it. This is the most tedious aspect ofall of TEM work but, if you invest the time, your reward will be the best of times on the TEMitself. The quality of your data is at least directly proportional to the quality of your specimen
(and this relationship is often far stronger than the linear nature just implied). You simply have
to find the method that works best for your particular material. While there are many cook-books available, the recipes are often too indi vidualized and not to your specific taste.
There are few rules for specimen preparation except that thinner is usually better,
although such specimens are more prone to artifacts. Think about each step and what itmight do to change the microstructure or microchemistry of your material. Take care toavoid the physical dangers that are present whenever you use dangerous chemicals, ionizingradiation, or sharp knives. Be clean, use fresh materials, tidy up after yourself, and apply all
the other lessons that you learned in kindergarten!
Although all the equipment mentioned here is available commercially, most were
originally developed on a shoestring budget in someone’s lab so you can always build
your own electropolisher or even an ion mill. If you are working with brittle materials,buy or build a tripod polisher and learn how to use it.
A last reminder: The recipe books listed below are a great source of ideas. New recipes
are appearing all the time. As is often the case in cooking it helps to see an expert chef inaction to realize what is possible. In other words, when you have seen a really good TEM
specimen, you’ll know what yours should look like.
REFERENCES
These references only give a sampling. More extensive lists, especially for the more specialized techniques
like FIB, are given in the companion text.
GENERAL TECHNIQUES
An extensive list of references is included in the chapter on specimen preparation in the companion text.
The first four references below are essential: from the MRS Proceedings.
i. Bravman, JC, Anderson, RM and McDonald, ML (Eds.) 1988 Specimen Preparation for Transmission
Electron Microscopy of Materials Mater. Res. Soc. Symp. Proc. 115MRS Pittsburgh PA. (Number I inTable 10.1 (continued)
Artifact/problem Consequence
&Cu2O formation from Cu grids upon heating (R, UM, C)
&Ion amorphization, diffusion-pump oil, redeposition (IT*)
Differential thinning
&Different phases thin at different rates (EP, IT)
&Different orientations thin at different rates (IT)
&Grain/phase boundary grooving (EP, IT)
&Anodic attack of matrix/particle (UM)
‘Selectivity’
&Perforation influenced by local defect structure (EP, IT)
&Very limited or no microstructure information (C, R)
&Weak local regions debond and fall out (all)
‘False’ defects
&Microstructure obscured by high defect density (UM, CD)
&Deformation-induced defects (EP, TP)
&Ion-induced loops, voids (IT)
&Heat-altered defects (EP, IT)
EP: electropolished; UM: ultramicrotomed; CD: controlled dimpling; R: extraction replication; IT: ion thinned; TP:
tripod polish; C: cleavage (grinding, crushing).
CHAPTER SUMMARY .................................................................................................................................................................................... 191
www .Iran -mavad .com  
ﻣﺮﺟﻊ ﺩﺍﻧﺸﺠﻮﻳﺎﻥ ﻭ ﻣﻬﻨﺪﺳﻴﻦ ﻣﻮﺍﺩ
the series.) We’ve updated the flow chart in the article on p51 by Goodhew, PJ, The tripod polisher is
described by Klepeis, SJ, Benedict, JP and Anderson, RM on p179. (Pictures of the gem variety are
shown in Figure 36.3 of Ceramic Materials by Carter and Norton.) Brown, JM and Sheng, TJ describe
the use of lithography on p229.
ii. Anderson, RM (Ed.) 1990 Specimen Preparation for Transmission Electron Microscopy of Materials, II
Mater. Res. Soc. Symp. Proc. 199MRS Pittsburgh PA.
iii. Anderson, RM, Tracy, B and Bravman, JC (Eds.) 1992 Specimen Preparation for Transmission Electron
Microscopy of Materials, III Mater. Res. Soc. Symp. Proc. 254MRS Pittsburgh PA. Alani, R and
Swann, PR (1992) discuss ion milling on p43.
iv. Anderson, RM and Walck, SD (Eds.) 1997 Specimen Preparation for Transmission Electron Microscopy
of Materials, IV Mater. Res. Soc. Symp. Proc. 480MRS Pittsburgh PA.
CHEMICAL POLISHING
Thompson-Russell, KC and Edington, JW (1977) Electron Microscope Specimen Preparation Techniques in
Materials Science Macmillan Philips Technical Library Eindhoven Netherlands. Many recipes.
ION MILLING AND FIB
Barber, DJ 1970 Thin Foils of Non-metals Made for Electron Microscopy by Sputter-Etching J. Mater. Sci.
5(1)1–8. First use of ion milling to make a ceramic TEM sample.
Barna, A 1992 Topographic Kinetics and Practice of Low Angle Ion Beam Thinning in MRS Proc. 2543–22.
An early advocate of using low-energy ion beams.
Cullis, AG, Chew, NG and Hutchinson, JL 1985 Formation and Elimination of Surface Ion Milling Defects
in Cadmium Telluride, Zinc Sulphide and Zinc Selenide Ultramicroscopy 17203–211. The paper on
reactive-ion milling of TEM samples.
Giannuzzi, LA and Stevie, FA 2004 Introduction to Focused Ion Beams: Instrumentation, Theory, Tech-
niques and Practice Springer Verlag NY. The guide to FIB.
Harriott, LR 1991 The Technology of Finely Focused Ion Beams Nucl. Instr. Meth. Phys. Res. Section B:
Beam Interactions with Materials and Atoms 55B(1–4) 802–810. One place to start if you’re interested
in ‘Why Ga?’
Medard, L, Jacquet, PA and Sartorius, R 1949 Sur les dangers d’explosion des bains aceto-perchloriques de
polissage electrolytique (Explosion Hazard of Acetic and Perchloric Acid Mixture Used as Solution inElectrolytic Polishing) Rev. Metall. 46(8) 549–560. Jacquet has many other papers on specimen
preparation if your French is good.
OTHER MATERIALS
Carter, CB and Norton, MG 2007 give some illustrations of the tripod polisher used to facet diamond in
Ceramic Materials: Science and Engineering Springer Verlag NY.
Malis, TF 1989 AEM Specimens: Staying One Step Ahead in Microbeam Analysis-1989 487–490
Ed. P.E. Russell, San Francisco Press San Francisco gives a discussion of using the microtome forhard samples.
Sawyer, LC, Grubb, DT and Meyers, GF 2008 Polymer Microscopy 3rd Ed. Springer Verlag NY gives the
details for preparing polymer specimens.
THE COMPANION TEXT
A complete chapter in the companion text not only discusses more specialized techniques but also extends
this chapter’s discussion.
SELF-ASSESSMENT QUESTIONS
Q10.1 Name two ways you can damage yourself more than your specimen while preparing it.
Q10.2 What are the differences between self-supporting specimens and specimens resting on a grid or thin
washer?
Q10.3 What is the main problem associated with using a grid?
Q10.4 What does dimpling mean?Q10.5 What should we keep in mind when using the tripod polisher to pre-thin the specimen?
Q10.6 What is the difference in the use between electropolishing and ion milling?
Q10.7 Why do we need to use a low angle of incidence in ion milling?Q10.8 Why do the specimens need to be rotated and cooled during the ion-thinning process?Q10.9 Why are various chemical etching techniques used in TEM specimen preparation?
Q10.10 Why do you want the region of interest of your specimen to be in the center of the grid?
Q10.11 What methods can be used for preparing thin specimens (initial thinning) of ductile materials?Q10.12 How is the thickness of your specimen affected by the damage done to the surface?
192 .............................................................................................................................................................................S PECIMEN PREPARATION
www .Iran -mavad .com  
ﻣﺮﺟﻊ ﺩﺍﻧﺸﺠﻮﻳﺎﻥ ﻭ ﻣﻬﻨﺪﺳﻴﻦ ﻣﻮﺍﺩ
Q10.13 Why might you need to cool the electrolyte during electropolishing?
Q10.14 What are the advantages and disadvantages of ultramicrotomy?Q10.15 When is it reasonable to use a mechanical punch?
Q10.16 As a ‘rule of thumb,’ how much damage does a typical abrasive cause to a specimen?
Q10.17 How would you go about creating a GaAs cross-sectional TEM specimen? If the material is heat
sensitive (i.e., it reacts) what can be done to minimize the heat load?
Q10.18 If specimen preparation is so important, why do we spend relatively little time discussing this issue in the
book, in class, and in our training?
Q10.19 List the four most widely used polishing solvents.Q10.20 List at least three precautionary measures you should bear in mind while using hazardous chemicals.
Q10.21 What precautions are necessary for short-term storing of specimen?
TEXT-SPECIFIC QUESTIONS
T10.1 When and why would you take the time to use the window method (Figure 10.14) to prepare thin foils of
a metal sheet rather than dimpling and jet polishing (Figure 10.8)?
T10.2 What TEM technique would benefit most from ultramicrotomed specimens and which technique would
benefit least?
T10.3 List five different particle samples that might be easily prepared for viewing in a TEM. Give a literature
(research journal) reference for each one.
T10.4 Nanotubes, nanowires, buckyballs, etc., are nano-scale specimens that have recently received significant
attention. How would you prepare such specimens for examination in the TEM?
T10.5 If you had a large piece of a weld from which you wanted to prepare a thin specimen of a very specific
region (e.g., the heat-affected zone or a single-pass region) for chemical analysis, how would you goabout preparing such a specific thin specimen?
T10.6 List the advantages and disadvantages of making a replica of a specimen surface as in Figure 10.16 to
view in the TEM rather than viewing the surface directly.
T10.7 List the advantages and disadvantages of making an extraction replica of particles from a specimen
surface as in Figure 10.17 to view in the TEM rather than viewing the particles within a thin foil.
T10.8 What kinds of difficulties might arise when attempting to perform elemental analysis in the AEM when
your specimen has been (a) electropolished or (b) ion milled? How might those difficulties be overcome?
T10.9 Why might ultramicrotomy be the ideal specimen preparation method for AEM but totally unsuitable
for routine TEM imaging and diffraction?
T10.10 Why should your specimens remain isolated from you and other human beings after they are thinned?T10.11 Use Figure 10.26 where appropriate to propose a method for getting a TEM specimen from
A. the join in a soldered copper alloy
B. catalyst particles on a substrate
C. a specific junction in a semiconductor device
CHAPTER SUMMARY .................................................................................................................................................................................... 193
www .Iran -mavad .com  
ﻣﺮﺟﻊ ﺩﺍﻧﺸﺠﻮﻳﺎﻥ ﻭ ﻣﻬﻨﺪﺳﻴﻦ ﻣﻮﺍﺩ
Part 2
Diffraction
www .Iran -mavad .com  
ﻣﺮﺟﻊ ﺩﺍﻧﺸﺠﻮﻳﺎﻥ ﻭ ﻣﻬﻨﺪﺳﻴﻦ ﻣﻮﺍﺩ
11
Diffraction in TEM
CHAPTER PREVIEW
This chapter will set the stage for our discussion of imaging using diffraction contrast. Put
simply, diffraction contrast arises because the intensity of the diffr3acted beams is differentin different regions of the specimen. These variations may arise because of changingdiffracting conditions or because of differences in specimen thickness. In our study of
diffraction in the TEM, we will see spots—lots of them. Sometimes the ‘spots’ will be
small faint points and other times they will be large disks, which themselves contain‘structure’ and more information. Other patterns will contain lines that we will examine in
Chapters 19–21.
We need to know how to use the information that these spot patterns (diffraction
patterns or DPs) contain. We will discuss the practical question of how we can best record
the DPs, so that we can maximize the information they contain, but we will not try to give arigorous proof of every equation used. These DPs give direct crystallographic informationabout small areas of the specimen. This capability is one of the most important features of
the TEM, because we can relate the crystallography to the images we see.
In reading this chapter you should remember our discussion of the scattering of waves
using an array of slits (Chapter 2). Much of the analysis is geometrically the same as we
found for visible light—it’s essentially the same physical optics. The big differences are thatwe have ‘modulated’ holes which are located in 3D space and both our wavelengths and the
spacing of the ‘holes’ are very small.
A note on history: spot patterns in DPs have always been recorded using a photographic
emulsion but many TEMs no longer have photographic plates. The CCD has a much greater
dynamic range but you may need to record the DP using several different camera lengths.Plus—burning a hole in photographic film is one thing, doing the same to the CCD is another.
11.1 WHY USE DIFFRACTION IN THE TEM?
Let’s begin by looking at an experimental DP. The
pattern shown in Figure 11.1, like those we introduced
in Chapter 2, was recorded from a thin specimen, in this
case silicon. The main features to note are there aremany spots and the spots vary in intensity and size
(these are related effects).
We can list some of the questions you might ask on
first seeing such a DP.
&What is it?
&What can we learn from it?
&Why do we see it?
&What determines the scale? What determines the dis-tances between the spots or the positions of the lines?
What do we want to know about our specimen? To
a materials scientist, perfect crystals are often prettyboring and can usually be better studied using such
techniques as X-ray diffraction (for structural charac-
terization), the electron microprobe (for chemical
characterization), etc., although new EM techniques
may change this situation. The TEM is the instrument
of choice when the specimen is not perfect, particularly
when the feature of interest is what makes the material
imperfect or, paradoxically, useful!
The questions that we can address using DPs
obtained in the TEM include the following
&Is the specimen crystalline? Crystalline and
amorphous materials have very different properties.
&If it is crystalline, then what are the crystallographiccharacteristics (lattice parameter, symmetry, etc.) ofthe specimen?
&Is the specimen monocrystalline? If not, what is thegrain morphology, how large are the grains, what isthe grain-size distribution, etc.?
11.1 W HYUSEDIFFRACTION IN THE TEM? ....................................................................................................................................... 197
www .Iran -mavad .com  
ﻣﺮﺟﻊ ﺩﺍﻧﺸﺠﻮﻳﺎﻥ ﻭ ﻣﻬﻨﺪﺳﻴﻦ ﻣﻮﺍﺩ
&What is the orientation of the specimen or of
individual grains with respect to the electron beam?
&Is more than one phase present in the specimen? Ifso, how are they oriented?
In general, if we see spots then the specimen is at least
partly crystalline. (We’ll discuss quasicrystals later.) The
ability to determine crystallographic orientationslocally (down to the nm level) gives TEM its greatadvantage over SEM and visible-light microscopes.
Later on we can make this determination even more
precise (to an accuracy of /C240.001 8) using convergent-
beam patterns, as we’ll see in Chapter 21.
In this chapter we will restr ict the discussion to the
geometry of the spot patterns. These are necessarily asso-
ciated with crystalline materials. We’ll see that spot patternsprovide a great deal of information themselves; they alsoprovide the basis for understanding other DPs. We will findthat standard DPs which are common to a group of materi-
als allow us quickly to recognize particular orientations and
even certain grain boundaries a n dt w i nb o u n d a r i e s ,e t c . ,
without having to index the pattern from scratch. Forexample, in a particular orienta tion, all cubic crystals give
the same array of spots although some of the spots mayhave no intensity! We will cons ider the intensity of the spots
in Chapter 12.Remember, however, that SADPs patterns are not
always the most useful DPs, since CBED (Chapters 20 and
21) can give you other useful information. Nevertheless, weare emphasizing SADPs here, since we use them to explainthe contrast in TEM images, in Part III.
11.2 THE TEM, DIFFRACTION CAMERAS,
AND THE TV
The use of electron diffraction for materials studies began
around 1930 using diffraction cameras which very muchresembled X-ray tubes in their physical appearance.
Later on, if you pursue TEM in depth, you will find
many of the earlier texts on electron diffraction usefulfor gaining a deeper understanding of TEM. It will behelpful to bear in mind some of the historical circum-stances behind these developments when reading some ofthese texts. For example, many articles show ray dia-grams with the optic axis horizontal. One reason forthis is that much of the early theoretical analysis wasdeveloped as an extension of X-ray diffraction (XRD)or by researchers who were actively using either X-ray orelectron-diffraction cameras. In each case, the optic axisof the instrument was horizontal as is still the case forvisible-light optical benches. The optic axis of all electronmicroscopes is now vertical although the beam may orig-inate at either the top or the bottom of the column.Actually, more than one of the early TEMs, e.g., thePhilips EM100, was built with the optic axis horizontaland the electron beam directed at the observer. Thisarrangement is similar to that used for television, butremember that in TEM we are using very high energyelectrons ( /C21100 keV rather than 20 keV used in a TV).
References to some of the early texts, and their historicalsignificance, are given at the end of this chapter. Whenyou are reading early texts on TEM remember that manywere written at a time when most TEMs operated at100 kV. This fact may easily be overlooked but it affectsmany features of diffraction including the camera length.
We will be talking about positions of spots and not
their intensities for most of the time in this book. This
type of analysis differs from many X-ray studies. Thereason that beam intensities are not measured in TEMis that the electron beams are diffracted many times in atypical TEM specimen. A similar, but not identical, situa-tion actually occurs when producing powder patterns byX-ray diffraction (XRD); diffraction then occurs in manydifferent grains at the same time. We can compare theelectron-diffraction pattern with that encountered inXRD. In the X-ray case, if you have a single crystal,then you either have to rotate the crystal to ‘see’ all thebeams or use ‘white’ radiation (i.e., essentially use a rangeof wavelengths). Electron diffraction is very different. Wecan use a single wavelength and still see many diffractedbeams. The techniques differ also with respect to the time
FIGURE 11.1. An experimentally observed DP showing the central,
intense, direct beam and an array of diffraction spots from different
atomic planes. Such a pattern, with sharply focused spots, is best obtainedby underfocusing the beam.
198 ................................................................................................................................................................................ D IFFRACTION IN TEM
www .Iran -mavad .com  
ﻣﺮﺟﻊ ﺩﺍﻧﺸﺠﻮﻳﺎﻥ ﻭ ﻣﻬﻨﺪﺳﻴﻦ ﻣﻮﺍﺩ
it takes to record a DP on a photographic plate; XRD
takes minutes or hours unless you have a synchrotron or
a position-sensitive detector to count every photon, whileelectron-diffraction patterns can be recorded in <1 sec-
ond although longer is usually better because it meansyou will have ‘spread the beam’ (made the incident beammore parallel); for photographic film you’ll use several
seconds to a minute or more.
Much of the discussion of electron diffraction fol-
lows directly from the analysis of XRD. This has advan-tages and disadvantages, depending on whether or not
you are familiar with XRD. Several references to XRDare given at the end of the chapter. When considering
diffraction, remember that there are important differ-
ences between electrons and X-rays:
&Electrons have a much shorter wavelength than the
X-rays commonly encountered in the research lab.
&Electrons are scattered more strongly because they
interact with both the nucleus and the electrons of
the scattering atoms through Coulomb forces.
&Electron beams are easily directed because electronsare charged particles.
It is particularly important that the electron beam
can be deflected off the optic axis a short distance above
the specimen and then pass through the specimen; thisprocess of tilting the beam was described in Section
9.1.D. The most obvious effect of this deflection on the
DP is that the whole DP is translated relative to theviewing screen. The more subtle effect results from the
change in the direction of the incident beam with respect
to the crystal lattice, as we will discuss in subsequentchapters.
11.3 SCATTERING FROM A PLANE
OF ATOMS
If you go back to Chapter 3 on elastic scattering you’ll
see that we introduced the two different ways of think-ing about diffraction: the Laue conditions and Bragg’s
law. In this chapter we’ll derive Bragg’s law again,
introducing a vector notation that we’ll use throughoutthe rest of the book. In Chapter 12, we’ll do the same
with the Laue conditions.
The simple diagram in Figure 11.2 shows an initial
wavefront, W
I, being scattered by a plane of atoms to
produce a diffracted wavefront, W D. Whether or not
WDcorresponds to a diffracted beam will depend on
whether the atoms are scattering in phase, which itselfis determined by the angles between the incident
beam, the diffracted beam, and the diffracting planes.The conditions for the individual waves being in
phase are known as the Laue conditions, which we
introduced in Section 3.10.B. To analyze the situationwe first simplify the diagram as shown in Figures 11.3
and 11.4. These figures define the wave-propagation
vectors, which we will refer to simply as the wavevectors or the k-vectors. We begin by considering
scattering from only two atoms.
Notice that we are already mixing the concepts of
waves and beams.
(A) (B) (C)
FIGURE 11.3. Definition of the scattering vectors: (A) the incident
wavefront normal is kI, the diffracted wave normal is kD; (B) Kis the
difference vector (= kD–kI); (C) sin yis defined as K/2KI.
FIGURE 11.2. Scattering from two planes of atoms. W Iand W Dare the
incident and diffracted wavefronts, respectively.
11.3 S CATTERING FROM A PLANE OF ATOMS ...................................................................................................................................... 199
www .Iran -mavad .com  
ﻣﺮﺟﻊ ﺩﺍﻧﺸﺠﻮﻳﺎﻥ ﻭ ﻣﻬﻨﺪﺳﻴﻦ ﻣﻮﺍﺩ
We’ll only consider plane wavefronts, i.e., the wave-
front is flat and kis normal to this wavefront. The
diagrams in Figure 11.3A and B define vectors kI,kD,
andKand gives us the following important equation
(which is just vector addition)
K¼kD/C0kI (11:1)
where kIandkDare the k-vectors of the incident and
diffracted waves, respectively. The vector Kis thus the
change in kdue to diffraction. An important feature of
this analysis is that this construction can be made for
anykDand thus for any value of K; the angle yshown
here need not be a Bragg angle.
Following our discussion in Section 3.10.B, we can
always write that
k1jj¼kDjj¼1
l¼kjj (11:2)
providing the energy of the electron is unchanged duringdiffraction, i.e., the scattering process is elastic. From
Figure 11.3C we can write an expression for yusing
simple trigonometry
siny¼Kjj=2
kIjj(11:3)
or
Kjj¼2 siny
l(11:4)|K|, like | kI|, has units of nm–1iflis measured in nm.
KandkIare then referred to as reciprocal-lattice vectors .
Note that this scattering process is taking place inside
the crystal and therefore the k-vectors are all appropri-
ate to the electrons inside the crystal (rather than in thevacuum).
If we now extend this argument to consider the inter-
ference between waves scattered from two points (which
you can visualize as being atom sites) then we have the
situation sketched in Figure 11.4. This figure should
remind you of the idea of constructive and destructiveinterference which we discussed back in Section 3.10. You
will recognize that the geometry of Figure 11.4 is essentially
a cross section of the two slits used by Young to demon-
s t r a t et h ew a v en a t u r eo fl i g h t( s e ea l s oS e c t i o n2 . 1 0 ) .W e
can then define two planes P
1and P 2to be normal to the
vector CBwhich has length d. The distance traveled by ray
R1is then larger than that traveled by ray R 2by the path
difference AC + CD. Simple geometry shows that
ACþCD¼2dsiny (11:5)
which is the basis for Bragg’s law, as we’ll now see.
11.4 SCATTERING FROM A CRYSTAL
We introduced the Bragg angle in Figure 3.9 as the most
important scattering angle in TEM; at the Bragg angle
the electron waves interfere constructively. If we nowanalyze Figure 11.4 further, we see that when yequals
the Bragg angle, y
B, equation 11.4 becomes
Kjj¼2 sinyB
l(11:6)
When yisyB, the path difference in equation 11.5 is
nl, where nis any integer, and the equation becomes
nl¼2dsinyB (11:7)
This is Bragg’s law (equation 3.21). If nis 1
2 sinyB¼l
d(11:8)
but we already know from equation 11.6 that, at theBragg angle,
2 siny
B¼ljKj (11:9)
FIGURE 11.4. Two beams are scattered from two points, C and B, which
lie on different planes, P 1and P 2. The rays travel different distances giving
a path difference of AC + CD.EQUATION 11.4 IS VERY IMPORTANT
Whenever you see the term sin y/lremember that it is
justK/2 and is thus related to a change in wave
vector.
200 ................................................................................................................................................................................ D IFFRACTION IN TEM
www .Iran -mavad .com  
ﻣﺮﺟﻊ ﺩﺍﻧﺸﺠﻮﻳﺎﻥ ﻭ ﻣﻬﻨﺪﺳﻴﻦ ﻣﻮﺍﺩ
so when we are at the Bragg angle, the magnitude of the
vector Khas a special value, KB,
KBjj¼1
d(11:10)
and we define this vector, KB,t ob e gso that
KB¼g (11:11)
This sequence of steps may seem rather pedantic but the
conclusion is extremely important. Bragg’s law and thegeometry used to ‘prove’ it will be used so frequently inour discussions that it is worthwhile to delve a little intowhat it really tells us. Although it is not really a validtreatment of the phenomenon we are seeing, Bragg’s lawgives us a very useful physical picture of the diffractionprocess because the diffracting planes appear to behaveas mirrors for the incident electron beam. Therefore, thediffracted beams, or the spots in the DP, are often called‘reflections’ and we sometimes refer to the vector gas
the diffraction vector. This derivation is simply geome-try. In Section 12.3 we will derive the Laue equationsand hence deduce Bragg’s law from first principles.
The reason that this derivation of Bragg’s law is not
really valid (it just gives the right answer) is that it really
applies to scattering at a glancing angle where the beamexits the same surface as it enters, not transmission.
We mentioned earlier that the angles shown in all of
our figures are exaggerated for the case of diffraction in
the TEM. For example, for 111 planes in Cu, dis 0.21 nm;
lis 3.35 pm (0.00335 nm or 0.0335 A ˚) for 120-kV elec-
trons; equation 11.8 then gives y=7 . 9 7m r a d s( 0 . 4 6 8)
forn= 1. As a rule of thumb, the Bragg angles of interest
are usually no more than 1 8when we are forming images
(although important information may be present in DPs at
much larger, 10–20 8, angles). You will find it useful to
remember the order of magnitude of these numbers.
We can now generalize from single atoms to planes
of atoms. Let’s imagine that Figure 11.4 shows two
‘planes of atoms,’ P
1and P 2, and that the points B and
C are not necessarily atoms but are simply points onthese planes and that dis the shortest distance betweenthe two planes. How is the ‘in-phase’ nature changed if
we move atom B but keep it on plane P
2?
Consider scattering from a single plane as shown in
Figure 11.5. Geometry shows that while ray R 1travels a
distance EJ, ray R 2travels a distance HF and that these
two distances are equal. Thus there is no path difference
for scattering from atoms located anywhere on a partic-
ular plane. This seemingly trivial result means that we
can generalize our conclusions from Figure 11.4.
This result is summarized in Figure 11.6. Rays R 1,R2,
and R 3all scatter in phase if y=yB.
Next we extend this analysis to include many parallel
planes each a distance dfrom its neighbors, as is shown
in Figure 11.7.
In the special case of Bragg diffraction, the scattering
semiangle between the incident beam and the Bragg-
diffracted beam is twice the Bragg angle (2 yB). See
Figure 11.7 and refer back to Section 2.12. DIFFRACTION, NOT REFLECTION
Don’t forget we are really dealing with diffraction,
not reflection, and we derived Bragg’s law by con-
sidering just two atoms. We still examine reflections,
but they’re not.
DEGREES AND RADIANS
Remember 10 mrads is 0.573 8, i.e., about 0.5 8.SCATTERING FROM A PLANE
It does not matter how the atoms (scattering centers)are distributed on these two planes; the scatteringfrom any two points on planes P
1and P 2will produce
the same path difference 2 dsiny.
