Repository: Ketankham/chatbot-meta-books

File: dieter.txt (part 22 of 28)
rfe=-V [{dei-de^y+((ies-de,)^+(^€3-de^)']^^ (17-16)
o
andfrom theconstancy-of-volume relationship
des=—dei—de2
Simplifying Eq.(17-16),
2
de=—7-(dei^+de,de^+de^'^f'^ (17-17)
Forthecase ofproportional straining, Eq.(17-15) canbeintegrated to
obtain thetotal idealwork perunitvolume.
Wa= fdWa=^^Toie,'+e^e,+e^)^^ (17-18)
17-7. Formability Testsand Criteria
Thesuccess ofaforming operation depends ontheapplication ofhigh
enough forces toovercome theresistance todeformation without exhaust-

Sec. 17-7] General Fundamentals ofMetalworking 469
ingtheductility ofthemetal. Itisonlynatural thatattempts havebeen
made topredict thesuccess offorming operations onthebasis ofsimple
laboratory tests. Reliable information ontheflow stress required topro-
duce deformation canbeobtained with thetension orcompression test
forslow rates ofdeformation, butthere isnoconvenient testforexactly
determining these data athigh rates ofdeformation.
Because ofthedifficulty ofobtaining reliable dataonthedeformation
resistance ofmetals during hotworking athighdeformation rates anum-
berofempirical testshavebeendeveloped toevaluate thehotformability
ofmaterials. Thesingle-blow impact test^hasbeenused formany years
toevaluate whether ornotamaterial canbehot-worked without crack-
ing.Good correlation withhot-working operations, such asforging and
piercing ofsolidrounds tomake seamless tubes, hasbeen obtained with
thehottwist test.-'^ Inthis testthemetal isstressed intorsion ata
high rate. Thetorque required totwist thespecimen isameasure ofthe
flow stress, andthenumber oftwists before fracture isacriterion ofthe
ductility.
Thestandard measures ofductility which areobtained from thetension
test, elongation andreduction ofarea, giveonly averycrude indication
oftheeasewithwhich themetalmaybeformed without cracking. How-
ever, atleast aqualitative indication oftheforming limits forsheet-metal
forming canbeobtained from amore detailed analysis ofthetensile
stress-strain curve. Informing operations where thesheet isrestricted
from deforming inonearea while itisstretched intoshape inanother
region themetal must beabletodeform toalarge extent without localized
deformation. Ameasure ofitsability todothis istheuniform elonga-
tion €».Further, since eu=n,ametal with ahigh strain-hardening
coefficient should perform well inthistype offorming operation. For
sheet-metal forming operations likebending, rollforming, anddimpling,
theforming limit istheability ofthemetal todeform without fracture.
Thereduction ofarea isaqualitative indication ofthisforming limit. A
common qualitative test fortheevaluation oftheformability ofsheet
metals isthebend test. Samples ofsheet arebentaround successively
smaller radii until cracking occurs onthetensile (outside) surface ofthe
bend. Theminimum bend radius istaken asthesmallest radius which
canbeused without cracking. Theminimum bend radius isusually
expressed inmultiples ofthesheet thickness, e.g.,a27"bend radius indi-
cates amore ductile sheet than a4Tbend radius.
1O.W.Ellis, "Working ofMetals," American Society for INIetals, Metals Park,
Ohio, 1937, pp.943-966.
2H.K.Ihrig, Trans.AIME, vol. 167,pp.749-790, 1946.
3C.L.Clark and J.Russ, Trans.AIME, vol. 167,pp.736-748, 1946.

470 Plastic Formins ofMetals [Chap. 17
17-8. Friction inForming Operations
Animportant consideration intheforming ofmetals isthefriction
forces developed between theworkpiece andtheforming tools. Friction
forces canmaterially increase thedeformation resistance. They are
difficult tomeasure/ andtherefore theyrepresent oneofthemajor uncer-
tainties intheanalysis offorming operations. Various methods oflubri-
cation areused tominimize friction forces. Infact, theability tofinda
suitable lubricant often determines whether ornotaforming operation
willbesuccessful. Forexample, thehotextrusion ofsteelwasnotcom-
mercially possible until molten glass wasused asalubricant inthe
Ugine-Sejournet process, andthecoldextrusion ofsteel isnotpossible
without aphosphate coating foralubricant.
The friction between thework andthetools gives risetoshearing
stresses along thecontact surfaces. Therelationship between theshear-
ingstress r,thenormal stress ontheinterface between theworkandthe
tools, 0-,andthecoefficient offriction /isgenerally expressed byCou-
lomb's lawofsliding friction
l=f(17-19)
Thevalue ofthecoefficient offriction willdepend upon thematerial
being worked, thematerial used forthetools ordies, thesurface rough-
ness oftheworkandthetools, theefficiency ofthelubricant, thespeed
ofdeformation, andthetemperature. Friction increases withanincrease
intherelative motion between theworkandthetools, butathighspeeds
itdecreases appreciably. Thelowest coefficients offriction areofthe
order of0.01to0.05. These values occur under conditions ofslowspeed
and excellent lubrication where thetool surfaces arehighly polished.
Some typical values^ are/=0.05 forthecold rolling ofmild steelwith
flood lubrication and/=0.05 to0.15 forcolddrawing anddeepdrawing
ofsteel, copper, andbrass using hardened polished diesandefficient lubri-
cants. Avalue of/=0.10 istypical forthecold rolling ofmost metals
with polished rolls, but iftherollsurface isonlyaground finish, avalue
of/=0.15 ismore typical. The coefficients offriction areusually
higher forhotworking because oxidation roughens thework andthe
tools.Avalue of/=0.4 isfound forrolling steel atatemperature
between 700and1650°F, butonrolling above 2000°F thecoefficient of
'Asensitive measurement offriction canbemade with apressure-sensitive pin
inserted atanangle totheinterface; seeG.T.vanRooyen andW.A.Backofen,
J.Iron Steel Inst. (London), vol. 186, p.235, 1957.
2Hoffman andSachs, op. cit., p.65.

Sec.17-9] General Fundamentals ofMetalworking 471
friction drops to0.2because ofachange inthefrictional characteristics
oftheoxide film.
17-9. Experimental Techniques forForming Analysis
Experimental investigations offorming operations require techniques
formeasuring theforming loads andthedeformations. Measurement
oftheforces presents nofundamental problems, although considerable
ingenuity isrequired toinstrument most pieces offorming equipment.
SR-4 strain gages andload cells, capacitance strain gages, andpiezo-
electric gages areordinarily used forthispurpose. Thegross deformation
oftheworkpiece canbedetermined bymeans ofconventional measuring
instruments. However, theinformation that isreally needed isthestrain
distribution throughout theworkpiece. Most theories offorming assume
thatthemetal isdeformed homogeneously; yetthere aremany indications
thatinhomogeneous deformation isthegeneral situation incommercial
forming processes. Theories ofplastic forming which arebased onthe
theory ofslip-line fieldsattempt totaketheinhomogeneity ofdeformation
into consideration. However, greater experimental information onthe
nature ofthedeformation informing processes isneeded toallow forthe
formulation ofmore realistic slip-line fields.
Most studies^ ofthedeformation informing operations haveemployed
gridnetworks. Anumber ofidentical specimens aredeformed bydiffer-
entamounts, andtheprogress ofthedeformation isdetermined from the
distortion ofthenetwork. Either rectangular orpolar-coordinate grids
areused, depending upon theapplication. The gridnetwork may be
applied either byscribing orbyphotographic methods. However, only
alimited amount ofinformation canbeobtained from grids placed on
thesurface oftheworkpiece. Theflow intheinterior oftheworkpiece
canbestudied bycutting thebillet inhalf, affixing agridnetwork tothe
two faces, fastening them back together, andthenmachining toasym-
metrical shape. Under certain circumstances theinterior deformation
canbedetermined byembedding alead grid inthecasting. The dis-
tortion ofthelead grid isobtained byradiographing thedeformed billet.
Sometimes plugs areinserted intheworkpiece, and their distortion is
measured bysectioning andexamining under themicroscope.
Metallographic techniques areuseful fordetermining regions ofheavy
deformation. The direction offlowcanbedetermined from thegrain
distortion andthepreferred alignment ofsecond-phase particles and
inclusions. Aninitially banded structure provides aunidirectional inter-
nalgridsystem. Etches areavailable formost metals which selectively
'H.P.Tardiff, Steel Processing andConversion, vol. 43,pp.626-632, 643-644, 650,
1957.

472 Plastic Forming ofMetals [Chap. 17
attack theplastically deformed regions. Since recrystallization willbegin
first inthemost heavily deformed grains, theexamination ofthemicro-
structure ofadeformed metal after annealing willindicate thepresence
ofnonuniform deformation.
Use issometimes made ofplasticine models^ forstudying inhomogene-
ousdeformation informing operations. Deformation inplasticine is
similar todeformation inanideal plastic material ;therefore plasticine is
useful forchecking theoretical analyses ofplastic forming. Grid "net-
works canbereadily placed intheinterior ofplasticine models, andonly
very lightequipment isneeded todeform thematerial. Similar studies
using paraffin wax^have alsobeenmade.
BIBLIOGRAPHY
Burton, M.S.:"Applied Metallurgy forEngineers," McGraw-Hill BookCompany,
Inc.,NewYork, 1956.
Sachs, G.:"Fundamentals oftheWorking ofMetals," Interscience Publishers, Inc.,
New York, 1954.
andK.R.VanHorn: "Practical Metallurgy," American Society forMetals,
Metals Park, Ohio, 1940.
1A.P.Green, Phil. Mag., vol. 42,pp.365-373, 1951.
2J.W.Barton, C.Bodsworth, and J.Hailing, J.Iron Steel Inst. (London), vol.188,
pp.321-331, 1958.

Chapter 18
FORGING
18-1. Classification ofForging Processes
Forging istheworking ofmetal intoauseful shape byhammering or
pressing. Itistheoldest ofthemetalworking arts,having itsorigin with
theprimitive blacksmith ofBiblical times. Thedevelopment ofmachin-
erytoreplace thearm ofthesmith occurred early during theIndustrial
Revolution. Today there isawide variety offorging machinery which
iscapable ofmaking parts ranging insizefrom abolttoaturbine rotor
oranentire airplane wing.
Most forging operations arecarried outhot,although certain metals
maybecold-forged. Twomajor classes ofequipment areused forforg-
ingoperations. Theforging hammer, ordrophammer, delivers rapid
impact blows tothesurface ofthemetal, while theforging press subjects
themetal toaslow-speed compressive force. With impact forging the
pressure isatmaximum intensity when thehammer touches themetal,
and itdecreases rapidly inintensity astheenergy oftheblow isabsorbed
indeforming themetal. Therefore, impact forging produces deformation
primarily inthesurface layers. Inpress forging thepressure increases
asthemetal isbeing deformed, and itsmaximum value isobtained just
before thepressure isreleased. Therefore, press forging results indeeper
penetration ofthedeformed zone.
Inmany forging processes open dies ofsimple geometrical shape are
used. This istrue forvery large objects orwhere thenumber ofitems
produced issmall. Thesimplest forging operation istheupsetting ofa
cylinder between two flatdies (Fig. 18-1). Thecompressive forces cause
themetal toflowoutequally inalldirections, sothat ideally the final
shape would beacylinder ofincreased diameter anddecreased height
(Fig. 18-16). However, because there isalways friction between thedies
andthemetal, thecylinder flows toalesser extent atthese interfaces
than itdoes atthecenter. The resulting shape istherefore acylinder
which isbarreled atthecenter (Fig. 18-lc). This illustrates thegeneral
rulethatametal willflowmost easily toward thenearest free surface,
473

474 Plastic Forming ofMetals [Chap. 18
which isthepoint ofleast resistance. Iftheworkpiece hasanoncylindri-
calshape (Fig. 18-ld), thegreatest flow willoccur along thenarrowest
sides (Fig. 18-le).
The effect offriction inrestraining metal flow isused toproduce shapes
with simple dies. Edging diesareused toshape theends ofbarsandto
gather metal. Asisshown inFig.18-2a and h,themetal isconfined by
thediefrom flowing inthehorizontal direction but itisfree toflow
laterally to fillthe die. Fullering isused toreduce thecross-sectional
area ofaportion ofthestock. Themetal flow isoutward andaway
y. g Pi
la)V/////A
{b)
Fig. 18-1 .Examples ofmetal flowduring upset forging, (a)Cylinder ready toupset;
(6)ideal flow inupsetting; (c)barreling duetofriction between diesandwork; (d)
thinrectangular section before upsetting; (e)rectangular section after upsetting.
from thecenter ofthefullering die(Fig. 18-2c). Anexample oftheuse
ofthistype ofoperation would beintheforging ofaconnecting rodfor
aninternal-combustion engine. Thereduction incross section ofthe
work withconcurrent increase inlength iscalled drawing down, ordraw-
ingout(Fig. 18-2d). Ifthedrawing-down operation iscarried outwith
concave dies (Fig. 18-2e) soastoproduce abarofsmaller diameter, itis
called swaging. Other operations which canbeachieved byforging are
bending, twisting, extrusion, piercing (Fig. 18-2/), punching (Fig. 18-2gr),
andindenting.
Closed-die forging uses carefully machined matching dieblocks topro-
duce forgings toclose dimensional tolerances. Large production runs

Sec.18-1] Forging 475
aregenerally required tojustify theexpensive dies. Inclosed-die forg-
ingtheforging billet isusually firstfullered andedged toplace themetal
inthecorrect places forsubsequent forging. Thepreshaped billet is
then placed inthecavity oftheblocking dieandrough-forged toclose
tothefinal shape. Thegreatest change intheshape ofthemetal usu-
allyoccurs inthis step. Itisthen transferred tothefinishing die,where
Fig. 18-2.Forging operations.
(/)piercing; (g)punching.(a,b)Edging; (c)fullering; (d)drawing; (e)swaging;
itisforged tofinalshape anddimensions. Usually theblocking cavity
andthefinishing cavity aremachined intothesame dieblock. P^ullering
andedging impressions areoften placed ontheedges ofthedieblock.
Itisimportant touseenough metal intheforging blank sothatthe
diecavity iscompletely filled. Because itisdifficult toputjusttheright
amount ofmetal inthecorrect places during fullering andedging, itis
customary touseaslight excess ofmetal. When thediescome together

476 Plastic Forming ofMetals [Chap. 18
Upper dieforthefini.shing step, theexcess metal squirts outofthecavity asathin
ribbon ofmetal called flash. Inorder toprevent theformation ofavery-
wide flash, aridge,known asaflash gutter,
isusually provided (Fig. 18-3). The final
step inmaking aclosed-die forging isthe
removal oftheflash with atrimming die.
Closed-die forgings made onaforging
hammer areusually called drop forgings,
while thosemade onapress arecalled
press forgings. With press forgings each
step isusually accomplished onasepa-
rate dieinseparate presses, incontrast
totheuse ofmultiple diecavities in
asingle hammer fordrop forgings. In
press forging each sequence isusually
performed byasingle application ofpressure, while indrop forging
multiple blows areused foreach step.Lower die
Fig.18-3. Sectional viewthrough
closed-die forging.
18-2. Forging Equipment
Inforging hammers theforce issupplied byafalling weight, orram.
Thetwobasic types offorging hammers arethehoardhammer andthe
steamhammer (Fig. 18-4). Intheboardhammer theupper dieandram
areraised byrollsgripping theboard. When theram isreleased, itfalls
owing togravity. Theenergy supplied totheblow isequal tothepoten-
tialenergy duetotheweight oftheramandtheheight ofthe fall. Board
hammers arerated bytheweight ofthefalling part oftheequipment.
They range from 400-lb hammers with a35-in. fallto7,500-lb hammers
witha75-in. fall. Thistype ofequipment iscapable ofproducing forg-
ingsweighing uptoabout 100 lb.
Greater forging capacity, intherange from 1,000 to50,000 lb,isavail-
ablewith thesteam hammer (Fig. 18-4). Steam isadmitted tothe
bottom ofacylinder toraise theram,and itenters thetoptodrive the
ramdown. Since thefalling ram isaccelerated bysteam pressure, the
energy supplied totheblow isrelated tothekinetic energy ofthefalling
mass.
^^^^
(18-1) W=
^9
whereM=falling weight, lb
V=velocity, ft/sec
g=acceleration ofgravity, 32.2 ft/(sec)(sec)
Striking velocities inexcess of25ft/secmaybeobtained. Animportant
feature ofthesteam hammer isthat thestriking force canbereadily

Sec.18-2] Forging 477
controlled, whereas intheboardhammer themassandheight offallare
constant. However, inthemodern version oftheboard hammer, where
theram israised andlowered withcompressed air, itispossible tocon-
troltheforce ofeach blow. Aunique type ofpneumatic forging hammer
y////////////////r7.
JRoll•////////.Down
dPiston
^/777. 7ZZZZZZZZZZZ1
BoardIV////////.
Up
^~L
upper die
Lower die
777777777777777777777777Z,
Board hammer~L^
777777777777777777777777>
Steam hammer
Intensifier
'V777777777777Z'
Topstroke7/7777777777777,
Bottom stroke^Q^
7777777777777777777777
Crank press Hydraulic press
Fig.18-4. Schematic drawings offorging equipment.
usestwohorizontally opposed rams. Eachram strikes thework athigh
velocity, andpractically alltheirenergy isabsorbed bythework.
Forging presses areofeither mechanical orhydraulic design. Presses
arerated onthebasis oftheestimated force orloaddeveloped atthe

478 Plastic Forming ofMetals [Chap. 18
bottom ofthestroke. Most mechanical presses operate fromaneccentric
crank (Fig. 18-4). Loads of100to7,000 tons arecommercially avail-
able. Vertical hydraulic presses usually have thepressure chamber
located ontopofthepress (Fig. 18-4). High pressures arebuiltupin
theintensifier cylinders byusing oilorwater asthehydraulic medium.
Hydraulic presses aregenerally built toratings of500to18,000 tons,
although several presses with ratings of50,000 tonshave been built.^
Large hydraulic presses areparticularly adaptable totheopen-die forg-
ingofsteel ingots andtheclosed-die forging ofaluminum andmagnesium.
Forging machines, alsoknown asupsetters, orheaders, arehorizontal
presses which arevery useful forthehigh-production forging ofsymmetri-
calshapes frombarstock. Themachine isbasically adouble-acting press
with dieswhich firmly griptheworkaround thecircumference andform-
ingtoolswhich upset themetal. Bolts, rivets, andgears aretypical parts
made with forging machines. Forging machines arerated interms of
themaximum-diameter barwhich canbegripped bythemachine.
Forging rollsareused forinitial forming prior toclosed-die forging and
forproducing tapered sections orlong, slender sections. The rollsuse
only part oftheir circumference toreduce themetal. Theremaining
portion isreduced indiameter sothat theforged partcanmove freely
between therolls. Theoperator stands attherear oftherolls,andwhen
theclearance space appears, heinserts thework. When thereducing
portion ofthe rollscomes incontact with thework, itisreduced and
ejected toward theoperator. Different portions ofthework canbesuc-
cessively fedinto the rolls orfed
through other grooves toproduce
increased reductions. Long boltsand
spring leaves areoftenmade onforg-
ingrolls.
Rotary swaging, orrotary forging,
subjects abarortube toaseries of
blows from two dieswhich rotate
around thestock sothat itisham-
mered from allsides. Figure 18-5
illustrates theoperation oftheswag-
ingmachine. Two dies,backed up
byhammers, arerotated with the
spindle. The spindle rotates ina
cage containing anumber ofhardened steel rollers. When theham-
mers contact the rollers, thedies areforced together, butwhen the
spindle rotates thehammers toaposition between the rollers, thedies
flyopen owing tocentrifugal force. Thus, thework issubjected to
'M.D.Stone, Trans.ASMS, vol. 75,pp.1493-1512, 1953.Roller
Spindle
Cage
Hammer
Fig.18-5. Swaging machine.

Sec.18-3] Forsing 479
several thousand blows perminute. The applied stresses arealmost
entirely compressive. For thisreason small swaging machines have
found considerable use asalaboratory method ofdecreasing the
diameter ofrelatively brittle materials. Onacommercial basis swaging
isused forreducing thediameter ofrodandtubing, forpointing rodprior
towiredrawing, andforattaching sleeves tocable ends.
18-3. Deformation inCompression
Thecompression ofaflatplate oracylinder between two flatdies
represents thesimplest type offorging operation. Although atfirst
glance thisappears tobeasimple type ofexperiment which issubject to
easy analysis, inactuality acompression experiment isusually compli-
cated bythepresence offriction between thediesandthespecimen.
Intheabsence offriction, i.e.,when thediesarevery welllubricated,
theuniaxial compressive force required toproduce yielding is
P.=(TOA (18-2)
Thecompressive stress pinduced byauniaxial forcePisgiven by^
where h=height ofcylindrical sample atanyinstant during compression
ho=original height ofcylinder
Do=original diameter ofcylinder
Theengineering strain incompression is
Ah_h—h
ho~Kr--{'- F.)('«-^)
The true, ornatural, strain incompression isgiven by
^dh h ho noK\-r-=In-r-=—\n-r (18-5)
hon ho h
Itcanbereadily shown that e=In(e+1).
When friction ispresent between thediesandthespecimen, themetal
adjacent tothese regions undergoes little ornodeformation. The speci-
mendeforms intheinhomogeneous manner shown inFig. 18-6,andthe
specimen assumes abarreled shape. Theshaded areas inFig.18-6repre-
sent regions oflittle deformation owing tothepresence offrictional
stresses atthedieinterface. Under these conditions thecompressive
force required tocause yielding isnolonger givenbythesimple relation-
1M.Cook andE.C.Larke, J.Inst. Metals, vol. 71,pp.371-390, 1945.

480 Plastic Forming ofMetals [Chap. 18
ship ofEq.(18-2). Theforce required toproduce deformation willbea
function ofthedimensions ofthespecimen (Sec. 18-6) aswell asthe
frictional conditions attheinterface. Forthetwocylinders shown in
Fig. 18-6, with thesame diameter andequal frictional conditions but
different heights, theshorter cylinder willrequire agreater axial force to
produce thesame percentage reduction inheight because oftherelatively
larger undeformed region. Similarly, forcylinders ofequal height but
different diameter, thelarger-diameter cylinder willrequire ahigher aver-
ageaxial pressure toproduce thesame reduction inheight because ithas
agreater surface area incontact with thedies. Thetrue flow stress or
V7/.
Fig.18-6. Undeformed regions (shaded) due tofriction atends ofacompression
specimen.
yield stress incompression canbefound byextrapolating themeasured
average stress foranumber ofspecimens ofdifferent geometry toa
diameter-height ratio ofzero.^ Quite reliable approximate methods of
calculating theyield stress incompression with friction present willbe
given inthenexttwo sections. Acorrection factor toapply tothe
measured uniaxial pressure tocorrect forbarreling, similar tothenecking
correction forthetension test,hasalsobeen determined.^
Theplane-strain compression ofaplatebetween platens wasoneofthe
firstproblems attacked bythemethod ofthe slip-line field. PrandtP
made the first analysis, which was later extended byHill,^ Green,^
Alexander,^ andBishop.''
'Ihid.; seealsoN.H.Polakowski, /.Iron Steel Inst. (London), vol. 163,pp.250-
276, 1949.
2T.A.Read, H.Markus, and J.M.McCaughey, in"Fracturing ofMetals," pp.
228-243, American Society forMetals, Metals Park, Ohio, 1948.
3L.Prandtl, Z.angew. Math. u.Mech., vol. 3,pp.401-406, 1923.
^R. Hill,"The Mathematical Theory ofPlasticity," pp.226-236, Oxford Uni-
versity Press,NewYork, 1950.
6A.P.Green, Phil. Mag., vol. 42,pp.900-918, 1951.
6J.M.TUexander, /.Mech. andPhys. Solids, vol. 3,pp.233-245, 1955.
->J.F.W.Bishop, J.Mech. andPhys. Solids, vol. 6,pp.132-144, 1958.

18-4] Forgin* 481
18-4. Forsing inPlane Strain withCoulomb Friction
The differential equation fortheforging ofaplate ofconstant thick-
nessunder conditions ofplane strain willbedeveloped with theaidof
Fig. 18-7. This figure shows thestresses acting onanelement ofaflat
platewhich isbeing compressed inopen dies. Thetwoprincipal stresses
arethecompressive axial pressure onthedies, c^=—p,andthelongi-
tudinal compressive stress ctx,which isthestress required tomake the
metal flow parallel tothe dies. Itisassumed that theplate hasunit
width normal totheplane ofthepaper andthat thiswidth remains con-
stant sothat theanalysis canbebased onthetwo-dimensional plane-
strain condition. Theshearing stresses Txyactatthedie-metal interfaces
asaresult offriction.
P
*I]
CFr+dayTry
dxo-x
ttt
P
Fis. 18-7.Stresses acting onaplate forged inplane strain.
Taking theequilibrium offorces inthexdirection results in
{<jx+dxTx—<Tx)h—2txudx=
hd(Tx—2tx„dx= (18-6)
Thedistortion-energy criterion ofyielding foracondition ofplane strain
wasgiven byEq. (3-60).
2
Cx—Cy=7=(To=(t'o=Cx+P(18-7)
Bydifferentiating both sides ofEq.(18-7), onefinds that
d<Tx=—dp
andupon substituting intoEq.(18-6) andrearranging, thegeneral differ-
ential equation ofequilibrium isobtained.
dp+~^dx = (18-8^

482 Plastic Forming ofMetals [Chap. 18
Ifitisassumed thattheshearing stress isrelated tothenormal pres-
surebyCoulomb's law ofsliding friction, Txy=fv,then Eq. (18-8)
becomes
dv^"^ dx=Qh
Separating thevariables results in
2? h
Integrating both sides gives
Inp=_^+In(7h
or p=Cexp-2fx
h(18-9)
(18-10)
Theintegration constant Cisevaluated bytheboundary condition that
atafreesurface x=athelongitudinal stress a^=0.Therefore, by
Eq.(18-7) p=a[and InC=Ina[+2fa/h.
p=aoexp2/(a-x)
h
1—exp2/(a-x)
h(18-11)
(18-12)
Since /isusually asmall number, wecanmake useoftheexpansion
expy=1-{-y-\-y^/2\+y^/3\+• • •tosimplify theabove equations.
P1+l^a-x)
—^(a—x)
h
fjVdx
,exp (2/a//i) -1
'o2/a//i(18-13)
(18-14)
(18-15)
The total forging loadPcanthen beestablished, sinceP=2pe.yaw,
wherewisthewidth inthedirection normal totheplane ofthepaper.
Equation (18-13) shows that, astheratio oflength tothickness, x/h,
increases, theresistance tocompressive deformation increases rapidly.
This fact isused toadvantage inclosed-die forging, where thedeformation
resistance oftheflashmust bevery high sothatthepressure inthedie
willbehighenough toensure complete filling ofthediecavity.
Figure 18-8shows thepressure distribution andthevariation oflongi-

Sec. 18-6] "orging 483
Fig.18-8. Distribution ofnormal stress
and longitudinal stress forcompression
between plates.tudinal compressive stress over a
plate oflength 2a.The pressure
builds uptoamaximum atthe
center ofthe plate. Note also
that thelongitudinal resistance to
flow, ffx,increases rapidly with
distance from thefreesurface.
The equations described above
arestrictly applicable only toopen-
die forgings. While these equa-
tions have been applied with fair
accuracy totheprediction ofthe
pressure required for closed-die
forging,1amore detailed analysis- provides abetter estimate ofthe
forging pressure forthissituation.
18-5. Forging inPlane Strain with Sticking Friction
Intheprevious section weassumed that theshearing stresses atthe
die-metal interfaces were related tothenormal pressure ontheinterface
byCoulomb's lawofsliding friction. Another assumption thatcould be
made isthatthediesurfaces aresorough thatthemetal adheres perfectly
tothem. This isthelimiting caseknown assticking friction. Forstick-
ingfriction atthedie-metal interface theshearing stress attheinterface
isconstant andequal totheshearing strength ofthemetal inplane strain,
a'fj/2=cro/\/3. Substituting thisvalue forr^^inEq.(18-8) gives, after
integration, thefollowing relation:
P0+^^)(18-16)
Equation (18-16) predicts that forasituation ofsticking friction the
pressure distribution over aplate oflength 2aislinear, with themaxi-
mum pressure atthecenter oftheplate.
18-6. Forging ofaCylinder inPlane Strain
Figure 18-9shows thestresses acting onavolume element cutfrom a
thincylinder ofradius athat iscompressed inthezdirection. Theequi-
'R.L.Dietrich andG.Ansel, Trans.ASM, vol. 38,pp.709-728, 1947.
2S.Kobayashi, R.Herzog, J.T.Lapsley, andE.G.Thomsen, Trans.ASME, ser.
B,vol. 81,pp.228-238, 1959; A.G.MacDonald, S.Kobayashi, andE.G.Thomsen,
Trans.ASME, ser.B,vol. 82,pp.246-252, 1960.

484 Plastic Forming ofMetals [Chap. 18
Jibrium offorces intheradial direction gives
arVddh-((T,+d(Tr){r+dr)d9h-2fprdrd9+athdedr=
which reduces to
da- /T_— rTt '?.f'n
(18-17)dr r(Tt 2fP
h
Since thestrains intheradial andtransverse directions areequal, o-^=at.
Also, <Tz=p.Substituting these three principal stresses intotheequa-
tion forthedistortion-energy yielding
criterion results in
P(Xr—Co (18-18)
a>+dcr^Differentiating andsubstituting into
Eq.(18-17) yields
dp 2/
P hdr (18-19)
Fig.18.9. Stresses acting onelement
ofcylinder.This isthesame asEq. (18-9) for
therectangular slab. Therefore, the
solution is
~2/
p=aoexp
h(a—r) (18-20)
Theaverage pressure foracylinder loaded incompression isgiven by'
exp (2/a//i) -2ja/h-1
PaO-Q2{ja/hy(18-21)
Equation (18-20) again demonstrates thefact that higher forming
pressures arerequired when theheight ofthebody issmall compared
with itstransverse dimensions. Byusing specimens ofdifferent a/hratio
itispossible todetermine thecoefficient offriction andtheflow stress.
Studies ofthistypeandanalytical expressions forthedeformation pres-
sure ofthincylinders under different conditions ofdiefriction havebeen
reported.2
18-7. Forsrng Defects
Ifthedeformation during forging islimited tothesurface layers, as
when light, rapidhammer blows areused, thedendritic ingot structure
willnotbebroken down attheinterior oftheforging. Incomplete forg-
ingpenetration canbereadily detected bymacroetching across section
^Stone, op. cit.
2W.Schroeder andD.A.Webster, /.App/. Mech., vol. 16,pp.289-294, 1949.

18-7] Forging 485
oftheforging. Theexamination ofadeep etch disk forsegregation,
dendritic structure, andcracks isastandard quality-control procedure
with large forgings. Tominimize incomplete penetration, forgings of
large cross section areusually made onaforging press.
Surface cracking canoccur asaresult ofexcessive working ofthe
surface attoolowatemperature orasaresult ofhotshortness. Ahigh
sulfur concentration inthefurnace atmosphere canproduce hotshortnesfe
insteelandnickel. Cracking attheflash ofclosed-die forgings isanother
surface defect, since thecrack generally penetrates intothebody ofthe
forging when theflash istrimmed off(Fig. 18-lOa). Thistype ofcrack-
le)
Fi3.18-10. Typical forging defects, (a)Cracking attheflash; (h)coldshut orfold;
(c)internal cracking duetosecondary tensile stresses.
ing ismore prevalent thethinner theflash inrelation totheoriginal
thickness ofthemetal. Flash cracking canbeavoided byincreasing the
flash thickness orbyrelocating theflash toaless critical region ofthe
forging.^
Another common surface defect inclosed-die forgings isthecold shut,
orfold (Fig. 18-105). Acoldshut isadiscontinuity produced whentwo
surfaces ofmetal foldagainst each other without welding completely.
Acoldshutcanoccurwhen aflash orfinproduced byoneforging oper-
ation ispressed intothemetal surface during asubsec^uent operation.
Intheupsetting ofbarstock onaforging machine certain precautions
must betaken toprevent buckling ofthebar. Forupsetting inasingle
operation theunsupported length should benogreater thantwotothree
1G.Sachs, J.Inst. Metals, vol. 64,pp.261-283, 1939.

486 Plastic Forming ofMetals [Chap. 18
times thediameter ofthestock. General rules fortheoptimum dimen-
sions forupsetting inforging machines havebeen developed.^
Secondary tensile stresses candevelop during forging, andcracking can
thusbeproduced. Internal cracks candevelop during theupsetting ofa
cylinder oraround (Fig. 18-lOc), asaresult ofthecircumferential tensile
stresses. Proper design ofthe dies, however, canminimize thistype
ofcracking. Inorder tominimize bulging during upsetting andthe
development ofcircumferential tensile stresses, itisusual practice touse
concave dies. Internal cracking islessprevalent inclosed-die forging
because lateral compressive stresses aredeveloped bythereaction ofthe
work with thediewall.
Thedeformation produced byforging results inacertain degree of
directionality tothemicrostructure inwhich second phases andinclusions
areoriented parallel tothedirection ofgreatest deformation. When
viewed atlowmagnification, thisappears asflow lines, orfiber structure.
Theexistence ofafiber structure ischaracteristic ofallforgings and is
nottobeconsidered asaforging defect. However, aswasdiscussed in
Sec. 9-11, thefiber structure results inlower tensile ductility andfatigue
properties inthedirection normal toit(transverse direction) .Toachieve
anoptimum balance between theductility inthelongitudinal andtrans-
verse directions ofaforging, itisoften necessary tolimit theamount of
deformation to50to70percentreduction incross section.
18-8. Residual Stresses inForginss
Theresidual stresses produced inforgings asaresult ofinhomogeneous
deformation aregenerally quite small because thedeformation isusually
carried outwell into thehot-working region. However, appreciable
residual stresses andwarping canoccur onthequenching ofsteel forg-
ings inheattreatment (Sec. 15-6).
Special precautions must beobserved during thecooling oflarge steel
forgings from thehot-working temperature. Large forgings aresubject
totheformation ofsmall cracks, orflakes, atthecenter ofthecross
section. Flaking isassociated with thehighhydrogen content usually
present insteel ingots oflarge size,coupled with thepresence ofresidual
stresses. Inorder toguard against thedevelopment ofhighthermal or
transformation residual stresses, large forgings areveryslowly cooled from
theworking temperature. Thismaybeaccomplished byburying the
forging inashes forperiods uptoseveral weeks or,inthecontrolled cool-
ingtreatment which isused forhot-rolled railroad railandcertain forg-
ings,bytransferring thehotforgin? toanautomatically controlled cooling
cyclewhich brings theforging toasafetemperature inanumber ofhours.
1"Metals Handbook," o.iO,American Society forMetals, Metals Park, Ohio, 1948.

Forging 487
BIBLIOGRAPHY
Hoffman, O.,andG.Sachs: "Introduction totheTheory ofPlasticity forEngineers,"
chap. 21,McGraw-Hill BookCompany, Inc.,New York, 1953.
Kyle, P.E.:"The Closed DieForging Process," TheMacmillan Company, New York,
1954.
Naujoks, W.,andD.C.Fabel: "Forging Handbook," American Society forMetals,
Metals Park, Ohio, 1939.
Sachs, G.,andK.R.VanHorn: "Practical Metallurgy," American Society for
Metals, Metals Park, Ohio, 1940.

Chapter 19
ROLLING OFMETALS
19-1. ClassiFication ofRollins Processes
Theprocess ofplastically deforming metal bypassing itbetween rolls
isknown asrolling. This isthemost widely usedmetalworking process
because itlends itself tohigh production and close control ofthefinal
product. Indeforming metal between rolls, thework issubjected to
highcompressive stresses from thesqueezing action ofthe rollsandto
surface shear stresses asaresult ofthefriction between therollsandthe
metal. The frictional forces arealsoresponsible fordrawing themetal
intothe rolls.
The initial breakdown ofingots intoblooms and billets isgenerally
donebyhot rolling. This isfollowed byfurther hotrolling into plate,
sheet, rod, bar, pipe, rails, orstructural shapes. The cold rolling of
metals hasreached aposition ofmajor importance inindustry. Cold roll-
ingproduces sheet, strip, and foilwithgood surface finish andincreased
mechanical strength, atthesame timemaintaining close control overthe
dimensions oftheproduct.
Theterminology used todescribe rolled products isfairly loose, and
sharp limits with respect todimensions cannot always bemade forsteel-
making terminology. Abloom istheproduct ofthe firstbreakdown of
theingot. Generally thewidth ofabloom equals itsthickness, andthe
cross-sectional area isgreater than 36in.^Afurther reduction byhot
rolling results inabillet. Theminimum cross section ofabillet isabout
1/^by13^ in. Itshould benoted that innonferrous metallurgical termi-
nology abillet isanyingot which hasreceived hotworking byrolling,
forging, orextrusion, orthetermmay refer toacasting which issuitable
forhotworking, asanextrusion billet. Aslabrefers toahot-rolled ingot
with across-sectional area greater than 16in.^andwith awidth that is
atleast twice thethickness. Blooms, billets, and slabs areknown as
semifinished ^products because they aresubsequently formed intoother
millproducts. Thedifferentiation between plateand sheet isdetermined
bythethickness oftheproduct. Ingeneral, plate hasathickness greater
488

)ec.19-2] Rolling oFMetals 489
than 3'4in.,although there areexceptions tothisHmit, depending upon
thewidth. Sheetand strip refer torolled products which generally have
athickness lessthan yiin.Ingeneral, strip refers totherolled product
with awidth nogreater than 12in.,while sheet refers totheproduct of
greater width.
Generally rolling starts with acast ingot, butthis isnotanecessary
requirement. Arecent development ispowder rolling. Metal powder is
introduced between therollsandcompacted intoa"green strip," which is
subsequently sintered tohigh density. Theadvantages claimed^ forthis
process arethattheelimination ofhotworking minimizes contamination,
results inafinegrain size,andproduces asheet withnopreferred orien-
tation. Powder rolling isstill initsinfancy, but itappears tohave defi-
niteadvantages forreactive metals.
Inconventional hotorcold rolling themain objective istodecrease
thethickness ofthemetal. Ordinarily little increase inwidth occurs,
sothatthedecrease inthickness results inanincrease inlength. Roll
forming isaspecial type ofcold rolling inwhich strip isprogressively
bent intocomplex shapes bypassing itthrough aseries ofdriven rolls.
Thethickness ofthemetal isnotappreciably changed during thisprocess.
Rollforming isparticularly suited toproducing long, molded sections
such asirregular-shaped channels andtrim. Another specialized useof
rolling isthread rolling, inwhich ablank isfedbetween twogrooved die
plates toform thethreads.
19-2. Rollins Equipment
Arolling mill consists basically ofrolls, bearings, ahousing forcon-
taining these parts, andadrive forapplying power totherollsandcon-
trolling their speed. Theforces involved inrolling caneasily reachmany
millions ofpounds. Therefore, very rigid construction isneeded, and
very large motors arerequired toprovide thenecessary power. When
these requirements aremultiplied several times forthesuccessive stands
ofalarge continuous mill, itiseasy toseewhyamodern rolling-mill
installation demands many millions ofdollars ofcapital investment and
many man-hours ofskilled engineering design andconstruction.
Rolling millscanbeconveniently classified with respect tothenumber
andarrangement oftherolls (Fig. 19-1). Thesimplest andmostcommon
type ofrolling mill isthetwo-high mill (Fig. 19-la). Rolls ofequal size
arerotated only inonedirection. Thestock isreturned totheentrance,
orrear, ofthe rolls forfurther reduction byhand carrying orbymeans
ofaplatform which canberaised topassthework above the rolls. An
obvious improvement inspeed results from theuseofatwo-high reversing
1S.Storchheim, Melal Progr., vol. 70,pp.120-126, 1956.

490 Plastic Forming ofMetalj [Chap. 19
mill, inwhich thework canbepassed backandforth through therolls
byreversing their direction ofrotation (Fig. 19-16). Another solution is
thethree-high mill (Fig. 19-lc), consisting ofanupper andlower driven
rollandamiddle rollwhich rotates byfriction.
Alarge decrease inthepower required forrolling canbeachieved by
theuseofsmall-diameter rolls. However, because small-diameter rolls
have lessstrength andrigidity than large rolls, theymust besupported
bylarger-diameter backup rolls. Thesimplest mill ofthistype isthe
M*
ia) [d] ic)
id) ie)
Fig.19-1. Typical arrangements ofrolls forrolling mills, (a)Two-high, pull-over;
(b)two-high, reversing; (c)three-high; (d)four-high; (e)cluster.
four-high mill (Fig. 19-ld). Very thin sheet canberolled tovery close
tolerances onamillwith small-diameter work rolls. The cluster mill
(Fig. 19-le), inwhich each ofthework rolls issupported bytwobacking
rolls, isatypical mill ofthiskind. TheSendzimir mill isamodification
ofthecluster millwhich isvery welladapted torolling thinsheet orfoil
from high-strength alloys.
Forhigh production itiscommon toinstall aseries ofrolling mills
oneafter another intandem (Fig. 19-2). Each setofrolls iscalled a
stand. Since adifferent reduction istaken ateach stand, thestrip will
