Repository: Ketankham/chatbot-meta-books

File: fracture-book.txt (part 22 of 34)
(Equation (8.10)) requires a knowledge of E(t). A separate experiment to infer E(t) would not be
particularly difﬁcult, but such data would not be relevant if the material experienced large-scaleyielding in a fracture test. An alternative approach to inferring crack-tip parameters that takes timeeffects into account is outlined below.
Schapery [10] has suggested evaluating a J-like parameter from isochronous (ﬁxed time) load-
displacement curves. Consider a series of fracture tests that are performed over a range of crossheadrates (Figure 8.12(a)). If one selects a ﬁxed time and determines the various combinations of loadand displacement that correspond to this time, the resulting locus of points forms an isochronousload-displacement curve (Figure 8.12(b)). Since the viscoelastic and yield properties are timedependent, the isochronous curve represents the load-displacement behavior for ﬁxed materialproperties, as if time stood still while the test was performed. A ﬁxed-time J integral can be deﬁned
as follows:
(8.31)JbPdvee
=∫η∆∆
0
JM
bNveN
=++η()
()∆1
1
η=−∂
∂

b
MM
a e∆
JbPdt
t=

∫
=η∆∆
0constant1656_C008.fm  Page 369  Monday, May 23, 2005  5:59 PM
370 Fracture Mechanics: Fundamentals and Applications
Suppose that the displacements at a given load are related by a separable function of time, such
that it is possible to relate all the displacements (at that particular load) to a reference displacement:
(8.32)
The isochronous load-displacement curves could then be collapsed onto a single trend bymultiplying each curve by 
γ(t), as Figure 8.12(c) illustrates. It would also be possible to deﬁne
a reference J:
(8.33)
Note the similarity between Equation (8.23) and Equation (8.33).FIGURE 8.12 Proposed method for removing time dependence from load-displacement curves. (a) ﬁrst, a
set of tests are performed over a range of displacement rates (b) next, isochronous load-displacement curves
are inferred, and (c) ﬁnally, the displacement axis of each curve is multiplied by a function γ(t), resulting in
a single curve.
∆∆Rt =γ()
JJ tR
t=γ()1656_C008.fm  Page 370  Monday, May 23, 2005  5:59 PM
Fracture Testing of Nonmetals 371
The viscoelastic J is a special case of JR. For a constant rate test, comparing Equation (8.11)
and Equation (8.32) gives
(8.34)
Thus, for a linear viscoelastic material in plane strain,
(8.35)
Isochronous load-displacement curves would be linear for a linear viscoelastic material, since the
modulus is constant at a ﬁxed time.
The parameter  JR is more general than Jv; the former may account for time dependence in cases
where extensive yielding occurs in the specimen. The reference  J should characterize crack initiation
and growth in materials where Equation (8.33) removes the time dependence of displacement.Figure 8.13 schematically illustrates the postulated relationship between J
t, JR, and crack velocity.
The Jt− curves should be parallel on a log-log plot, while a JR− plot should yield a unique
curve.  Even if it is not possible to produce a single JR− curve for a material, the Jt parameter
should still characterize fracture at a ﬁxed time.
Although JR may characterize fracture initiation and the early stages of crack growth in a
material that exhibits signiﬁcant time-dependent yielding, this parameter would probably not becapable of characterizing extensive crack growth, since unloading and nonproportional loadingoccur near the growing crack tip. (See Section 8.1.1.)
8.1.6 Q UALITATIVE  FRACTURE  TESTS ON PLASTICS
The ASTM standard D 256 [15] describes impact testing of notched polymer specimens. This testmethod is currently the most common technique for characterizing the toughness of engineeringplastics. Over the years, impact testing has been performed on both Charpy and Izod specimens(Figure 7.36), but D 256 covers only the Izod specimen.
The procedure for impact testing of plastics is very similar to the metals approach, which is
outlined in ASTM E 23 [16] (see Section 7.9). A pendulum strikes a notched specimen, and theFIGURE 8.13 Postulated crack-growth behavior in terms of Jt and JR.
JJEt
Evt
R=()
JK
EttI=−221()
()ν
˙a ˙a
˙a1656_C008.fm  Page 371  Monday, May 23, 2005  5:59 PM
372 Fracture Mechanics: Fundamentals and Applications
energy required to fracture the specimen is inferred from the initial and ﬁnal heights of the pendulum
(Figure 7.37). In the case of the Izod test, the specimen is a simple cantilever beam that is restrainedat one end and struck by the pendulum at the other. One difference between the metals and plasticstest methods is that the absorbed energy is normalized by the net ligament area in plastics tests,while tests according to ASTM E 23 report only the total energy. The normalized fracture energyin plastics is known as the impact strength .
The impact test for plastics is pervasive throughout the plastics industry because it is a simple
and inexpensive measurement. Its most common application is as a material-screening criterion.The value of impact strength measurements is questionable, however.
One problem with this test method is that the specimens contain blunt notches. Figure 8.14
[17] shows the Izod impact strength values for several polymers as a function of notch radius. Asone might expect, the fracture energy decreases as the notch becomes sharper. The slope of thelines in Figure 8.14 is a measure of the notch sensitivity  of the material. Some materials are highly
notch sensitive, while others are relatively insensitive to the radius of the notch. Note that therelative ordering of the materials’ impact strengths in Figure 8.14 changes with notch acuity. Thusa fracture energy for a particular notch radius may not be an appropriate criterion for rankingmaterial toughness. Moreover, the notch strength is often not a reliable indicator of how the materialwill behave when it contains a sharp crack.
Since Izod and Charpy tests are performed under impact loading, the resulting fracture energy
values are governed by the short-time material response. Many polymer structures, however, areloaded quasistatically and must be resistant to slow, stable crack growth. The ability of a materialto resist crack growth at long times is not necessarily related to the fracture energy of a blunt-notched specimen in impact loading.
The British Standards Institution (BSI) speciﬁcation for unplasticized polyvinyl chloride (PVC-U)
pipe, BS 3505 [18], contains a procedure for fracture toughness testing. Although the toughnesstest in BS 3506 is primarily a qualitative screening criterion, it is much more relevant to structuralperformance than the Izod impact test.
Appendices C and D of BS 3506 outline a procedure for inferring the toughness of a PVC-U
pipe after exposure to an aggressive environment. A C-shaped section is removed from the pipe ofinterest and is submerged in dichloromethane liquid. After 15 min of exposure, the specimen isremoved from the liquid and the surface is inspected for bleaching or whitening. A sharp notch isplaced on the inner surface of the specimen, which is then dead-loaded for 15 min or until crackingFIGURE 8.14 Effect of notch radius on the Izod
impact strength of several engineering plastics. Taken
from D 256-03, “Standard Test Methods for Deter-mining the Izod Pendulum Impact Resistance ofPlastics.” American Society for Testing and Materials,Philadelphia, PA, 1988.
1656_C008.fm  Page 372  Monday, May 23, 2005  5:59 PM
Fracture Testing of Nonmetals 373
or total fracture is observed. Figure 8.15 is a schematic drawing of the testing apparatus. The
loading is such that the notch region is subject to a bending moment. If the specimen cracks orfails completely during the test, the fracture toughness of the material can be computed from theapplied load and notch depth by means of standard K
I formulas. If no cracking is observed during
the 15-min test, the toughness can be quantiﬁed by testing additional specimens at higher loads.The BS 3506 standard includes a semiempirical size correction for small pipes and high toughnessmaterials that do not behave in an elastic manner.
8.2 INTERLAMIN AR TOUGHNESS OF COMPOSITES
Chapter 6 outlined some of the difﬁculties in applying fracture mechanics to ﬁber-reinforcedcomposites. The continuum assumption is often inappropriate, and cracks may not grow in a self-similar manner. The lack of a rigorous framework to describe fracture in composites has led to anumber of qualitative approaches to characterize toughness.
Interlaminar fracture is one of the few instances where fracture mechanics formalism is appli-
cable to ﬁber-reinforced composites on a global scale. A zone of delamination can be treated as acrack; the resistance of the material to the propagation of this crack is the fracture toughness. Sincethe crack typically is conﬁned to the matrix material between plies, the continuum theory isapplicable, and the crack growth is self similar.
A number of researchers have performed delamination experiments on ﬁber-reinforced com-
posites over the past several decades [19–22]. Several standardized test methods for measuringinterlaminar fracture toughness have been published recently. For example, ASTM D 5528 addressesMode I delamination testing [23].
Figure 8.16 illustrates three common specimen conﬁgurations for interlaminar fracture toughness
measurements. The double cantilever beam (DCB) specimen is probably the most common conﬁgurationFIGURE 8.15 Loading apparatus for evaluating the toughness of a PVC-U pipe according to BS 3506. Taken
from BS 3505:1986, “British Standard Speciﬁcation for Unplasticized Polyvinyl Chloride (PVC-U) Pressure
Pipes for Cold Potable Water.” British Standards Institution, London, 1986.
1656_C008.fm  Page 373  Monday, May 23, 2005  5:59 PM
374 Fracture Mechanics: Fundamentals and Applications
for this type of test. One advantage of this specimen geometry is that it permits measurements of Mode
I, Mode II, or mixed mode fracture toughness. The end-notched ﬂexure (ENF) specimen has essentiallythe same geometry as the DCB specimen, but the latter is loaded in three-point bending, which imposesMode II displacements of the crack faces. The edge delamination specimen simulates the conditions inan actual structure. Recall from Chapter 6 that tensile stresses normal to the ply are highest at the freeedge (Figure 6.16); thus delamination zones often initiate at the edges of a panel.
The initial ﬂaw in a DCB specimen is normally introduced by placing a thin ﬁlm (e.g., aluminum
foil) between plies prior to molding. The ﬁlm should be coated with a release agent so that it canbe removed prior to testing.FIGURE 8.16 Common conﬁgurations for evaluating interlaminar fracture toughness: (a) double cantilever
beam specimen, (b) end-notched ﬂexure specimen, and (c) edge-delamination specimen.
(a)
(b)
(c)1656_C008.fm  Page 374  Monday, May 23, 2005  5:59 PM
Fracture Testing of Nonmetals 375
Figure 8.17 illustrates two common ﬁxtures that facilitate loading the DCB specimen. The
blocks or hinges are normally adhesively bonded to the specimen. These ﬁxtures must allow the
free rotation of the specimen ends with a minimum of stiffening.
The DCB specimen can be tested in Mode I, Mode II, or mixed-mode conditions, as Figure 8.18
illustrates. Recall from Chapter 2 that the energy release rate of this specimen conﬁguration canbe inferred from the beam theory.
For pure Mode I loading (Figure 8.18(a)), elastic beam theory leads to the following expression
for energy release rate (see Example 2.2):
(8.36)
where
(8.37)
The corresponding relationship for Mode II (Figure 8.18(b)) is given by
(8.38)
assuming linear beam theory. Mixed-loading conditions can be achieved by unequal tensile loadingof the upper and lower portions of the specimens, as Figure 8.18(c) illustrates. The applied loadsFIGURE 8.17 Loading ﬁxtures for DCB specimens: (a) end blocks and (b) piano hinges.
(a)
(b)
GIIPa
BEI=22
EIPaI
I=2
33
∆
GIIIIPa
BEI=3
4221656_C008.fm  Page 375  Monday, May 23, 2005  5:59 PM
376 Fracture Mechanics: Fundamentals and Applications
FIGURE 8.18 Mode I, II, and mixed mode loading of DCB specimens: (a) Mode I, (b) Mode II, and (c)
Mixed mode.
(a)
(b)
(c)1656_C008.fm  Page 376  Monday, May 23, 2005  5:59 PM
Fracture Testing of Nonmetals 377
can be resolved into Mode I and Mode II components as follows:
(8.39a)
(8.39b)
where PU and PL are the upper and lower loads, respectively. The components of G can be computed
by inserting PI and PII into Equation (8.36) and Equation (8.38). Recall from Chapter 2 that Mode I
and Mode II components of energy release rate are additive.
Linear beam theory may result in erroneous estimates of energy release rate, particularly when the
specimen displacements are large. The area method [21, 22] provides an alternative measure of energy
release rate. Figure 8.19 schematically illustrates a typical load-displacement curve, where the specimenis periodically unloaded. The loading portion of the curve is typically nonlinear, but the unloadingcurve is usually linear and passes through the origin. The energy release rate can be estimated fromthe incremental area inside the load-displacement curve, divided by the change in crack area:
(8.40)
The Mode I and Mode II components of G can be inferred from the P
I-∆I and PII-∆II curves,
respectively. The corresponding loads and displacements for Mode I and Mode II are deﬁned inFigure 8.18 and Equation (8.39).
Figure 8.20 illustrates a typical delamination resistance curve for Mode I. After initiation and
a small amount of growth, delamination occurs at a steady-state G
Ic value, provided the global
behavior of the specimen is elastic.FIGURE 8.19 Schematic load-displacement curve for a delamination toughness measurement.
FIGURE 8.20 Schematic Rcurve inferred from a
delamination experiment.
PPIL=||
PPP
IIUL=−||||
2
G=∆
∆U
Ba
1656_C008.fm  Page 377  Monday, May 23, 2005  5:59 PM
378 Fracture Mechanics: Fundamentals and Applications
8.3 CERAMICS
Fracture toughness is usually the limiting property in ceramic materials. Ceramics tend to have
excellent creep properties and wear resistance, but are excluded from many load-bearing applica-tions because they are relatively brittle. The latest generation of ceramics have enhanced toughness(Section 6.2), but brittle fracture is still a primary area of concern in these materials.
Because toughness is a crucial property for ceramic materials, rational fracture toughness mea-
surements are absolutely essential. Unfortunately, fracture toughness tests on ceramics can be verydifﬁcult and expensive. Specimen fabrication, for example, requires special grinding tools, sinceordinary machining tools are inadequate. Precracking by fatigue is extremely time consuming; someinvestigators have reported precracking times in excess of one week per specimen [24]. During testing,it is difﬁcult to achieve stable crack growth with most specimen conﬁgurations and testing machines.
Several test methods have been developed to overcome some of the difﬁculties associated with
fracture toughness measurements in ceramics. The chevron-notched specimen [25–28] eliminatesthe need for precracking, while the bridge indentation approach [24, 29–33] is a novel method forintroducing a crack without resorting to a lengthy fatigue-precracking process. 
8.3.1 C HEVRON-NOTCHED  SPECIMENS
A chevron notch has a V-shaped ligament, such that the notch depth varies through the thickness,with the minimum notch depth at the center. Figure 8.21 shows two common conﬁgurations ofchevron-notched specimens: the short bar and the short rod. In addition, single-edge-notched bend(SENB) and compact specimens (Figure 7.1) are sometimes fabricated with chevron notches. Thechevron notch is often utilized in conventional fracture toughness tests on metals because this shapefacilitates the initiation of the fatigue precrack. For fracture toughness tests on brittle materials,the unique properties of the chevron notch can eliminate the need for precracking altogether.
Figure 8.22 schematically compares the stress-intensity factor vs. the crack length for chevron
and straight notch conﬁgurations. When the crack length = a
o, the stress-intensity factor in the
chevron-notched specimen is very high, because a ﬁnite load is applied over a very small netthickness.  When a 
≥ a1, the KI the values for the two notch conﬁgurations are identical, since the
chevron notch no longer has an effect. The KI for the chevron-notched specimen exhibits a minimum
at a particular crack length am, which is between ao and a1.
FIGURE 8.21 Two common designs of chevron-notched specimens: (a) short bar and (b) short rod. Taken
from E 1304-97, “Standard Test Method for Plane-Strain (Chevron Notch) Fracture Toughness of Metallic
Materials.” American Society for Testing and Materials, Philadelphia, PA, 1997 (Reapproved 2002).
1656_C008.fm  Page 378  Monday, May 23, 2005  5:59 PM
Fracture Testing of Nonmetals 379
The KI vs. crack length behavior of the chevron-notched specimen makes this specimen particu-
larly suitable for measuring the toughness in brittle materials. Consider a material in which the R
curve reaches a steady-state plateau soon after the crack initiates (Figure 8.23). The crack should
initiate at the tip of the chevron upon application of a small load, since the local KI is high. The crack
is stable at this point, because the driving force decreases rapidly with crack advance; thus additionalload is required to grow the crack further. The maximum load in the test, P
M, is achieved when the
crack grows to am, the crack length corresponding to the minimum in the KI-a curve. At this point,
the specimen will be unstable if the test is conducted in load control, but stable crack growth may bepossible beyond a
m if the specimen is subject to crosshead control. The point of instability in the
latter case depends on the compliance of the testing machine, as discussed in Section 2.5.FIGURE 8.22 Comparison of stress-intensity factors in specimens with chevron and straight notches. Note
that KI exhibits a minimum in the chevron-notched specimens.
FIGURE 8.23 Fracture toughness testing of a material with a ﬂat R curve. The maximum load in the test
occurs when a = am.
1656_C008.fm  Page 379  Monday, May 23, 2005  5:59 PM
380 Fracture Mechanics: Fundamentals and Applications
Since ﬁnal instability occurs at am, and am is known a priori  (from the KI vs. crack length
relationship), it is necessary only to measure the maximum load in this test. The fracture toughness
is given by
(8.41)
where KIvM is the chevron-notched toughness deﬁned at maximum load, and f(a/W) is the geometry
correction factor. Early researchers developed simple models to estimate f(a/W) for chevron-notched
specimens, but more recent (and more accurate) estimates are based on three-dimensional ﬁniteelement and boundary element analysis of this conﬁguration [27].
The maximum load technique for inferring toughness does not work as well when the material
exhibits a rising R curve, as Figure 8.24 schematically illustrates. The point of tangency between
the driving force and the  R curve may not occur at a
m in this case, resulting in an error in the stress-
intensity calculation. Moreover, the value of KR at the point of tangency is geometry dependent
when the R curve is rising.
If both load and crack length are measured throughout the test, it is possible to construct the
R curve for the material under consideration. Optical observation of the growing crack is not usuallyfeasible for a chevron-notched specimen, but the crack length can be inferred through an unloadingcompliance technique [22], in which the specimen is periodically unloaded and the crack lengthis computed from the elastic compliance.
Two ASTM standards for chevron-notched specimens are currently available. The ﬁrst such
standard developed for this specimen geometry, E 1304 [25], applies to brittle metals such as highstrength aluminum alloys. A more recent test method, ASTM C 1421 [25], addresses fracture tough-ness measurement in advanced ceramics.
3
The chevron-notched specimen has proved to be very useful in characterizing the toughness
of brittle materials. The advantages of this test specimen include its compact geometry, the simpleinstrumentation requirements (in the case of the K
IvM measurement), and the fact that no precracking
is required. One of the disadvantages of this specimen is its complicated design, which leads tohigher machining costs. Also, this specimen is poorly suited to high-temperature testing, and theK
IvM measurement is inappropriate for material with rising R curves.
8.3.2 B END SPECIMENS  PRECRACKED  BY BRIDGE  INDENTATION
A novel technique for precracking ceramic bend specimens has recently been developed in Japan[29]. A number of researchers [24, 29–33] have adopted this method, which has been incorporatedinto an ASTM standard for fracture toughness testing of ceramics, C 1421 [25]. Warren et al. [30],FIGURE 8.24 Application of the chevron-notched
specimen to a material with a rising R curve.
3 ASTM C 1421 covers both the chevron-notched test specimen and the edge-cracked bend specimen. The latter is precracked
using the bridge indentation method described in Section 8.3.2.
KP
BWfa WIvMM
m= (/)1656_C008.fm  Page 380  Monday, May 23, 2005  5:59 PM
Fracture Testing of Nonmetals 381
who were among the ﬁrst to apply this precracking technique, have termed it the “bridge indenta-
tion” method.
Figure 8.25 is a schematic drawing of the loading ﬁxtures for the bridge indentation method
of precracking. A starter notch is introduced into a bend specimen by means of a Vickers hardnessindentation. The specimen is compressed between two anvils, as Figure 8.25 illustrates. The topanvil is ﬂat, while the bottom anvil has a gap in the center. This arrangement induces a local tensilestress in the specimen, which leads to a pop-in fracture. The fracture arrests because the propagatingcrack experiences a falling  K ﬁeld.
The bridge indentation technique is capable of producing highly uniform crack fronts in bend
specimens. After precracking, these specimens can be tested in three- or four-point bending withconventional ﬁxtures. Nose and Fujii [24] showed that fracture toughness values obtained from bridge-precracked specimens compared favorably with data from conventional fatigue-precracked specimens.
Bar-On et al. [31] investigated the effect of precracking variables on the size of the crack that
is produced by this technique. Figure 8.26 shows that the length of the pop-in in alumina decreaseswith increasing Vickers indentation load. Also note that the pop-in load decreases with increasingindentation load. Large Vickers indentation loads produce signiﬁcant initial ﬂaws and tensileresidual stresses, which enable the pop-in to initiate at a lower load; the crack arrests sooner atlower loads because there is less elastic energy available for crack propagation. Thus, it is possibleto control the length of the precrack though the Vickers indentation load.
The bridge indentation technique is obviously much more economical than the fatigue pre-
cracking of ceramic specimens. The edge-cracked bend conﬁguration is simple, and therefore lessexpensive to fabricate. Also, three- and four-point bend ﬁxtures are suitable for high-temperaturetesting. One problem with the bend specimen is that it consumes more material than the chevron-notched specimens illustrated in Figure 8.21. This is a major shortcoming when evaluating newmaterials, where only small samples are available. Another disadvantage of the beam conﬁgurationis that it tends to be unstable; most test machines are too compliant to achieve stable crack growthin brittle bend specimens [32, 33].FIGURE 8.25 The bridge indentation method for precracking. Taken from Nose, T. and Fujii, T., “Evaluation
of Fracture Toughness for Ceramic Materials by a Single-Edge-Precracked-Beam Method.” Journal of the
American Ceramic Society,  V ol. 71, 1988, pp. 328–333.
1656_C008.fm  Page 381  Monday, May 23, 2005  5:59 PM
382 Fracture Mechanics: Fundamentals and Applications
REFERENCES
1. Schapery, R.A., “Correspondence Principles and a Generalized J Integral for Large Deformation and
Fracture Analysis of Viscoelastic Media.” International Journal of Fracture,  V ol. 25, 1984, pp. 195–223.
2. Schapery, R.A., “Time-Dependent Fracture: Continuum Aspects of Crack Growth.” Encyclopedia of
Materials Science and Engineering,  Pergamon Press, Oxford, 1986, pp. 5043–5054.
3. Jones, R.E. and Bradley, W.L., “Fracture Toughness Testing of Polyethylene Pipe Materials.” ASTM
STP 995, V ol. 1, American Society for Testing and Materials, Philadelphia, PA, 1989, pp. 447–456.
4. Cayard, M., “Fracture Toughness Testing of Polymeric Materials.” Ph.D. Dissertation, Texas A&M
University, College Station, TX, 1990.
5. Williams, J.G., Fracture Mechanics of Polymers,  Halsted Press, New York, 1984. 
6. Lu, M.L. and Chang, F-C., “Fracture Tougham of PC/PBT Blend Based on J-Integral Methods.”
Journal of Applied Polymer Science , V ol. 56, pp. 1065–1075.
7. Moore, D.R., Pavan, A., and Williams, J.G., Fracture Mechanics Test Methods for P olymers,  Adhesives
and Composites,  ESIS Publication 28, Elsevier, London, 2001.
8. Marshall, G.P., Coutts, L.H., and Williams, J.G., “Temperature Effects in the Fracture of PMMA.”
Journal of Materials Science,  V ol. 9, 1974, pp. 1409–1419.
9. Schapery, R.A., “A Theory of Crack Initiation and Growth in Viscoelastic Media—I. Theoretical
Development.” International Journal of Fracture,  V ol. 11, 1975, pp. 141–159.
10. Schapery, R.A., Private communication, 1990.
11. D 5045-99 “Standard Test Methods for Plane Strain Fracture Toughness and Strain Energy Release
Rate of Plastic Materials.” American Society for Testing and Materials, Philadelphia, PA, 1999.FIGURE 8.26 Effect of bridge indentation load on the crack length after pop-in. Taken from Bar-On, I.,
Beals, J.T., Leatherman, G.L., and Murray, C.M., “Fracture Toughness of Ceramic Precracked Bend Bars.”Journal of the American Ceramic Society,  V ol. 73, 1990, pp. 2519–2522.
1656_C008.fm  Page 382  Monday, May 23, 2005  5:59 PM
Fracture Testing of Nonmetals 383
12. E 399-90, “Standard Test Method for Plane Strain Fracture Toughness of Metallic Materials.” American
Society for Testing and Materials, Philadelphia, PA, 1990 (Reapproved 1997).
13. D 6068-96, “Standard Test Method for Determining J-R Curves of Plastic Materials.” American
Society for Testing and Materials, Philadelphia, PA, 1996 (Reapproved 2002).
14. E 1820-01, “Standard Test Method for Measurement of Fracture Toughness.” American Society for
Testing and Materials, Philadelphia, PA, 2001.
15. D 256-03, “Standard Test Methods for Determining the Izod Pendulum Impact Resistance of Plastics.”
American Society for Testing and Materials, Philadelphia, PA, 1988.
16. E 23-02a, “Standard Test Methods for Notched Bar Impact Testing of Metallic Materials.” American
Society for Testing and Materials, Philadelphia, PA, 2002.
17. Engineered Materials Handbook, Volume 2: Engineering Plastics . ASM International, Metals Park,
OH, 1988.
18. BS 3505:1986, “British Standard Speciﬁcation for Unplasticized Polyvinyl Chloride (PVC-U) Pressure
Pipes for Cold Potable Water.” British Standards Institution, London, 1986.
19. Whitney, J.M., Browning, C.E., and Hoogsteden, W., “A Double Cantilever Beam Test for Characterizing
Mode I Delamination of Composite Materials.” Journal of Reinforced Plastics and Composites,
V ol. 1, 1982, pp. 297–313.
20. Prel, Y .J., Davies, P., Benzeggah, M.L., and de Charentenay, F.-X., “Mode I and Mode II Delamination
of Thermosetting and Thermoplastic Composites.” ASTM STP 1012, American Society for Testing
and Materials, Philadelphia, PA, 1989, pp. 251–269.
21. Corleto, C.R. and Bradley, W.L., “Mode II Delamination Fracture Toughness of Unidirectional
Graphite/Epoxy Composites.” ASTM STP 1012, American Society for Testing and Materials,Philadelphia, PA, 1989, pp. 201–221.
22. Hibbs, M.F., Tse, M.K., and Bradley, W.L., “Interlaminar Fracture Toughness and Real-Time Fracture
Mechanism of Some Toughened Graphite/Epoxy Composites.” ASTM STP 937, American Societyfor Testing and Materials, Philadelphia, PA, 1987, pp. 115–130.
23. D 5528-01, “Standard Test Method for Mode I Interlaminar Fracture Toughness of Unidirectional
Fiber-Reinforced Polymer Matrix Composites.” American Society for Testing and Materials,Philadelphia, PA, 2001.
24. Nose, T. and Fujii, T., “Evaluation of Fracture Toughness for Ceramic Materials by a Single-Edge-
Precracked-Beam Method.” Journal of the American Ceramic Society,  V ol. 71, 1988, pp. 328–333.
25. E 1304-97, “Standard Test Method for Plane-Strain (Chevron Notch) Fracture Toughness of Metallic
Materials.” American Society for Testing and Materials, Philadelphia, PA, 1997 (Reapproved 2002).
26. C 1421-01b, “Standard Test Methods for Determination of Fracture Toughness of Advanced Ceramics
at Ambient Temperatures.” American Society for Testing and Materials, Philadelphia, PA, 2001.
27. Newman, J.C., “A Review of Chevron-Notched Fracture Specimens.” ASTM STP 855, American
Society for Testing and Materials, Philadelphia, PA, 1984, pp. 5–31.
28. Shannon, J.L., Jr. and Munz, D.G., “Specimen Size Effects on Fracture Toughness of Aluminum
Oxide Measured with Short-Rod and Short Bar Chevron-Notched Specimens.” ASTM STP 855,American Society for Testing and Materials, Philadelphia, PA, 1984, pp. 270–280.
29. Nunomura, S. and Jitsukawa, S., “Fracture Toughness for Bearing Steels by Indentation Cracking
under Multiaxial Stress.” Tetsu to Hagane,  V ol. 64, 1978 (in Japanese).
30. Warren, R. and Johannsen, B., “Creation of Stable Cracks in Hard Metals Using ‘Bridge’ Indentation.”
Powder Metallurgy,  V ol. 27, 1984, pp. 25–29.
31. Bar-On, I., Beals, J.T., Leatherman, G.L., and Murray, C.M., “Fracture Toughness of Ceramic
Precracked Bend Bars.” Journal of the American Ceramic Society,  V ol. 73, 1990, pp. 2519–2522.
32. Barratta, F.I. and Dunlay, W.A., “Crack Stability in Simply Supported Four-Point and Three-Point
Loaded Beams of Brittle Materials.” Proceedings of the Army Symposium on Solid Mechanics, 1989—
Mechanics of Engineered Materials and Applications,  U.S. Army Materials Technology Laboratory,
Watertown, MA, 1989, pp. 1–11.
33. Underwood, J.H., Barratta, F.I., and Zalinka, J.J., “Fracture Toughness Tests and Displacement and Crack
Stability Analyses of Round Bar Bend Specimens of Liquid-Phase Sintered Tungsten.” Proceedings of
the 1990 SEM Spring Confer ence on Experimental Mechanics,  Albuquerque, NM, 1990, pp. 535–542.1656_C008.fm  Page 383  Monday, May 23, 2005  5:59 PM
1656_C008.fm  Page 384  Monday, May 23, 2005  5:59 PM
 
385 
Application to Structures 
Recall Figure 1.7 in Chapter 1, which illustrates the so-called fracture mechanics triangle. When
designing a structure against fracture, there are three critical variables that must be considered:stress, ﬂaw size, and toughness. Fracture mechanics provides mathematical relationships betweenthese quantities. Figure 9.1 is an alternative representation of the three key variables of fracturemechanics. The stress and ﬂaw size provide the  
driving force 
 for fracture, and the fracture toughness
is a measure of the material’s  
resistance 
 to crack propagation. Fracture occurs when the driving
force reaches or exceeds the material resistance. Chapter 7 and Chapter 8 describe experimentalmethods to measure fracture toughness in metals and nonmetals, respectively. This chapter focuseson approaches for computing the fracture driving force in structural components that contain cracks.
Several parameters are available for characterizing the fracture driving force. In Chapter 2, the
stress-intensity factor  
K 
 and the energy release rate  
G 
 were introduced. These parameters are suitable
when the material is predominately elastic. The  
J 
 integral and crack-tip-opening displacement
(CTOD) are appropriate driving force parameters in the elastic-plastic regime. Recall fromChapter 3 that the  
J 
 integral is a generalized formulation of the energy release rate; in the limit of
linear elastic material behavior,  
J 
  
= 
  
G 
.
Techniques for computing fracture driving force range from very simple to complex. The most
appropriate methodology for a given situation depends on geometry, loading, and material proper-ties. For example, a three-dimensional ﬁnite element analysis (Chapter 12) may be necessary whenboth the geometry and loading are sufﬁciently complicated that a simple hand calculation will notsufﬁce. When signiﬁcant yielding precedes fracture, an analysis based on linear elastic fracturemechanics (LEFM) may not be suitable. 
1 
This chapter focuses on fracture initiation and instability in structures made from linear elastic
and elastic-plastic materials. A number of engineering approaches are discussed; the basis of theseapproaches and their limitations are explored. This chapter covers only quasistatic methodologies,but such approaches can be applied to rapid loading and crack arrest in certain circumstances (seeChapter 4). The analyses presented in this chapter do not address time-dependent crack growth.Chapter 10 and Chapter 11 consider fatigue crack growth and environmental cracking, respectively. 
9.1LINEAR ELASTIC FRACTURE MECHANICS 
Analyses based on LEFM apply to structures where crack-tip plasticity is small. Chapter 2 intro-duced many of the fundamental concepts of LEFM. The fracture behavior of a linear elastic structurecan be inferred by comparing the applied 
 K  
(the driving force) to a critical 
 K  
or a  
K-R  
curve (the
fracture toughness). The elastic energy release rate  
G 
 is an alternative measure of driving force,
and a critical value of  
G 
 quantiﬁes the material toughness.
For Mode I loading (Figure 2.14), the stress-intensity factor can be expressed in the following
form:
(9.1) 
1  
There are a number of simpliﬁed elastic-plastic analysis methods that use LEFM parameters such as  
K 
, combined with
an appropriate adjustment for plasticity. Two such methodologies are described in the present chapter: the reference stress
approach and the failure assessment diagram (FAD).9
KY aI=σπ 
1656_C009.fm  Page 385  Monday, May 23, 2005  3:58 PM
 
386 
Fracture Mechanics: Fundamentals and Applications 
where 
Y 
  
= 
 dimensionless geometry correction factor 
s 
  
= 
 characteristic stress 
a 
  
= 
 characteristic crack dimension
If the geometry factor is known, the applied  
K 
I 
 can be computed for any combination of  
s 
 and  
a 
.
The applied stress intensity can then be compared to the appropriate material property, which may
be a  
K 
Ic 
 value, a  
K-R 
 curve, environment-assisted cracking data, or, in the case of cyclic loading,
fatigue crack growth data (see Chapter 10).
Fracture analysis of a linear elastic structure becomes relatively straightforward once a 
 K 
solution is obtained for the geometry of interest. Stress-intensity solutions can come from a numberof sources, including handbooks, the published literature, experiments, and numerical analysis.
A large number of stress-intensity solutions have been published over the past 50 years. Several
handbooks [1–3] contain compilations of solutions for a wide variety of conﬁgurations. The publishedliterature contains many more solutions. It is often possible to ﬁnd a 
 K  
solution for a geometry that
is similar to the structure of interest.
When a published 
 K  
solution is not available, or the accuracy of such a solution is in doubt, one
can obtain the solution experimentally or numerically. Deriving a closed-form solution is probablynot a viable alternative, since this is possible only with simple geometries and loading, and nearly allsuch solutions have already been published. Experimental measurement of 
 K  
is possible through
optical techniques, such as photoelasticity [4, 5] and the method of caustics [6], or by determining  
G 
from the rate of change in compliance with crack length (Equation (2.30)) and computing 
 K  
from  
G 
(Equation (2.58)). However, these experimental methods for determining fracture driving force param-eters have been rendered virtually obsolete by advances in computer technology. Today, nearly allnew  
K 
 solutions are obtained numerically. Chapter 12 describes a number of computational techniques
for deriving stress intensity and energy release rate.
An alternative to ﬁnite element analysis and other computational techniques is to utilize the
principle of elastic superposition, which enables new 
 K  
solutions to be constructed from known
cases. Section 2.6.4 outlined this approach, and demonstrated that the effect of a far-ﬁeld stress on 
K 
 can be represented by an appropriate crack-face pressure. Inﬂuence coefﬁcients [7], described
below, are an application of the superposition principle. Section 2.6.5 introduced the concept ofweight functions [8, 9], from which  
K 
 solutions can be obtained for arbitrary loading. Examples
of the application of the weight function approach are presented in Section 9.1.3. 
FIGURE 9.1 
Relationship between the three critical variables in fracture mechanics. The stress and ﬂaw size
contribute to the driving force, and the fracture toughness is a measure of the material resistance.
 
1656_C009.fm  Page 386  Monday, May 23, 2005  3:58 PM
 
Application to Structures 
387 
9.1.1 
K 
I 
  
FOR 
 P 
ART 
-T 
HROUGH 
 C 
RACKS 
Laboratory fracture toughness specimens usually contain idealized cracks, but naturally occurring
ﬂaws in structures are under no obligation to live up to these ideals. Structural ﬂaws are typicallyirregular in shape and are part-way through the section thickness. Moreover, severe stress gradientsoften arise in practical situations, while laboratory specimens experience relatively simple loading.
Newman and Raju [10] have published a series of  
K 
I 
 solutions for part-through cracks. Figure 9.2
illustrates the assumed geometries. Newman and Raju approximate buried cracks, surface cracks, andcorner cracks as ellipses, half ellipses, and quarter ellipses, respectively. These solutions apply tolinear stress distributions, where the stress normal to the ﬂaw can be resolved into bending andmembrane components, respectively (Figure 9.3). If the stress distribution is not perfectly linear, theequivalent membrane stress can be inferred from the integrated average stress through the thickness,while the equivalent bending stress can be inferred by computing a resultant moment (per unit width)and dividing by 6 
t 
2 
.
The Newman and Raju solutions for part-through ﬂaws subject to membrane and bending
stresses are expressed in the following form:
(9.2)
where  
F 
 and  
H 
 are geometry factors, which Newman and Raju obtained from ﬁnite element analysis.
The parameters  
F 
 and  
H 
 depend on  
a 
/ 
c 
,  
a 
/ 
t 
,  
f 
 (Figure 9.2), and plate width. The appendix at the
end of this chapter lists polynomial ﬁts for  
F 
 and  
H 
 that correspond to each of the crack shapes
in Figure 9.2.  
Q 
 is the ﬂaw-shape parameter, which is based on the solution of an elliptical integral
of the second kind (see Section A2.4 in the appendix following Chapter 2). The following expressiongives a good approximation of  
Q 
:
(9.3) 
(a) (b)
(c) 
FIGURE 9.2 
Idealized part-through crack geometries: (a) semielliptical surface crack, (b) elliptical buried
ﬂaw, and (c) quarter-elliptical corner crack.KH Fa
QIm b=+()σσπ
Qa
cac =+
≤ 1 1 464 16 5
..
for 
 
1656_C009.fm  Page 387  Monday, May 23, 2005  3:58 PM
 
388 
Fracture Mechanics: Fundamentals and Applications 
The Newman and Raju solutions apply to ﬂat plates, but provide a reasonable approximation
for cracks in curved shells as long as the radius of curvature  
R 
 is large relative to the shell thickness  
t 
.
Recently, Anderson et al. [11] published a comprehensive set of  
K 
 solutions for surface cracks in
