Repository: Ketankham/chatbot-meta-books

File: physical-meta.txt (part 22 of 44)
Modern Physical Metallurgy and Materials Engineering
boundary, as shown in Figure 7.31a, where slip doesnot operate, which indicates that the continuance of
slip from one grain to the next is difﬁcult. From these
observations it is natural to enquire what happens in a
completely polycrystalline metal where the slip planes
must in all cases make contact with a grain bound-
ary. It will be clear that the polycrystalline aggregate
must be stronger because, unlike the deformation of
bamboo-type samples where it is not necessary to raise
the stress sufﬁciently high to operate those slip planeswhich made contact with a grain boundary, all the slip
planes within any grain of a polycrystalline aggregate
make contact with a grain boundary, but, nevertheless,
have to be operated. The importance of the grain size
Figure 7.31 (a) Grain-boundary blocking of slip.
(b) Blocking of a slip band by a grain boundary .
Mechanical behaviour of materials 219
on a strength is emphasized by Figure 7.30b, which
showsthevariationinloweryieldstress, /ESCy,withgrain
diameter, 2 d, for low-carbon steel. The smaller the
grain size, the higher the yield strength according to a
relation of the form
/ESCyD/ESCiCkd/NUL1/2(7.18)
where/ESCiis a lattice friction stress and ka constant
usually denoted kyto indicate yielding. Because of
the difﬁculties experienced by a dislocation in moving
from one grain to another, the process of slip in
a polycrystalline aggregate does not spread to each
grain by forcing a dislocation through the boundary.Instead, the slip band which is held up at the boundary
gives rise to a stress concentration at the head of
the pile-up group of dislocations which acts with the
applied stress and is sufﬁcient to trigger off sources
in neighbouring grains. If /FS
iis the stress a slip band
could sustain if there were no resistance to slip across
the grain boundary, i.e. the friction stress, and /FSthe
higher stress sustained by a slip band in a polycrystal,
then⊿/FS/NUL/FSi/triangleleftrepresents the resistance offered by the
boundary, which reaches a limiting value when slip
is induced in the next grain. The inﬂuence of grain
size can be explained if the length of the slip band
is proportional to das shown in Figure 7.31(b). Thus,
since the stress concentration a short distance rfrom
the end of the slip band is proportional to ⊿d/4r/triangleleft1/2,
the maximum shear stress at a distance rahead of a
slip band carrying an applied stress /FSin a polycrystal
is given by ⊿/FS/NUL/FSi/triangleleft[d/4r]1/2and lies in the plane of
the slip band. If this maximum stress has to reach avalue/FS
maxto operate a new source at a distance rthen
⊿/FS/NUL/FSi/triangleleft[d/4r]1/2D/FSmax
or, rearranging,
/FSD/FSiC⊿/FSmax2r1/2/triangleleftd/NUL1/2
which may be written as
/FSD/FSiCksd/NUL1/2
It then follows that the tensile ﬂow curve of a poly-
crystal is given by
/ESCDm⊿/FSiCksd/NUL1/2/triangleleft (7.19)
wheremis the orientation factor relating the applied
tensile stress /ESCto the shear stress, i.e. /ESCDm/FS.F o r
a single crystal the m-factor has a minimum value
of 2 as discussed, but in polycrystals deformationoccurs in less favourably oriented grains and some-
times (e.g. hexagonal, intermetallics, etc.) on ‘hard’
systems, and so the m-factor is signiﬁcantly higher.
From equation (7.18) it can be seen that /ESC
iDm/FSiand
kDmks.
Whilethereisanorientationfactoronamacroscopic
scale in developing the critical shear stress within the
various grains of a polycrystal, so there is a local ori-
entation factor in operating a dislocation source aheadof a blocked slip band. The slip plane of the sources
will not, in general, lie in the plane of maximum shear
stress, and hence /FSmaxwill need to be such that the
shear stress, /FScrequired to operate the new source
must be generated in the slip plane of the source. In
general, the local orientation factor dealing with the
orientation relationship of adjacent grains will differ
from the macroscopic factor of slip plane orientation
relative to the axis of stress, so that /FSmaxD1
2m0/FSc.F o r
simplicity, however, it will be assumed m0Dmand
hence the parameter kin the Petch equation is given
bykDm2/FScr1/2.
It is clear from the above treatment that the parame-
terkdepends essentially on two main factors. The ﬁrst
is the stress to operate a source dislocation, and this
depends on the extent to which the dislocations are
anchored or locked by impurity atoms. Strong locking
implies a large /FScand hence a large k; the converse is
true for weak locking. The second factor is contained
in the parameter mwhich depends on the number of
available slip systems. A multiplicity of slip systems
enhances the possibility for plastic deformation and so
implies a small k. A limited number of slip systems
available would imply a large value of k. It then fol-
lows, as shown in Figure 7.32, that for (1) fcc metals,
which have weakly locked dislocations and a multi-plicity of slip systems, kwill generally be small, i.e.
there is only a small grain size dependence of the ﬂow
stress, (2) cph metals, kwill be large because of the
limited slip systems, and (3) bcc metals, because of
the strong locking, kwill be large.
Each grain does not deform as a single crystal in
simple slip, since, if this were so, different grains
would then deform in different directions with the
result that voids would be created at the grain bound-
aries. Except in high-temperature creep, where the
grains slide past each other along their boundaries, this
does not happen and each grain deforms in coherence
with its neighbouring grains. However, the fact that
Figure 7.32 Schematic diagram showing the grain
size-dependence of the yield stress for crystals of different
crystal structure .
220Modern Physical Metallurgy and Materials Engineering
the continuity of the metal is maintained during plas-
tic deformation must mean that each grain is deformedinto a shape that is dictated by the deformation of its
neighbours. Such behaviour will, of course, require the
operation of several slip systems, and von Mises has
shownthattoallowthisunrestrictedchangeofshapeof
a grain requires at least ﬁve independent shear modes.
The deformation of metal crystals with cubic structure
easily satisﬁes this condition so that the polycrystalsof these metals usually exhibit considerable ductility,
and the stress–strain curve generally lies close to that
of single crystals of extreme orientations deforming
under multiple slip conditions. The hexagonal metals
do, however, show striking differences between their
single crystal and polycrystalline behaviour. This is
because single crystals of these metals deform by a
process of basal plane slip, but the three shear sys-
tems (two independent) which operate do not pro-vide enough independent shear mechanisms to allow
unrestricted changes of shape in polycrystals. Conse-
quently,topreventgapsopeningupatgrainboundaries
during the deformation of polycrystals, some addi-
tional shear mechanisms, such as non-basal slip and
mechanical twinning, must operate. Hence, because
the resolved stress for non-basal slip and twinningis greater than that for basal-plane slip, yielding in a
polycrystal is prevented until the applied stress is high
enough to deform by these mechanisms.
7.4.12 Superplasticity
A number of materials, particularly two-phase eutec-
tic or eutectoid alloys, have been observed to exhibit
largeelongations ⊿³1000%/triangleleftwithoutfracture,andsuch
behaviour has been termed superplasticity. Several
metallurgical factors have been put forward to explain
superplastic behaviour and it is now generally recog-
nizedthattheeffectcanbeproducedinmaterialseither(1) with a particular structural condition or (2) tested
under special test conditions. The particular structural
condition is that the material has a very ﬁne grain size
and the presence of a two-phase structure is usually of
importance in maintaining this ﬁne grain size during
testing. Materials which exhibit superplastic behaviour
under special test conditions are those for which a
phase boundary moves through the strained material
during the test (e.g. during temperature cycling).
In general, the superplastic material exhibits a high
strain-rate sensitivity. Thus the plastic ﬂow of a solid
may be represented by the relation
/ESCDKPε
m(7.20)
where/ESCis the stress, Pεthe strain-rate and man
exponentgenerallyknownasthestrain-ratesensitivity.
WhenmD1 the ﬂow stress is directly proportional to
strain rate and the material behaves as a Newtonian
viscous ﬂuid, such as hot glass. Superplastic materials
are therefore characterized by high m-values, since
this leads to increased stability against necking in
a tensile test. Thus, for a tensile specimen length lwith cross-sectional area Aunder an applied load P
then dl/lD/NULdA/Aand introducing the time factor
we obtain
PεD/NUL⊿1/A/triangleleftdA/dt
and if during deformation the equation /ESCDKPεmis
obeyed, then
dA/dtD⊿P/K/triangleleft1/mAf1/NUL⊿1/m/triangleleftg (7.21)
For most metals and alloys m³0.1–0.2a n dt h er a t e
at which Achanges is sensitively dependent on A,a n d
hence once necking starts the process rapidly leads
to failure. When mD1, the rate of change of area is
independent of Aand, as a consequence, any irreg-
ularities in specimen geometry are not accentuatedduring deformation. The resistance to necking there-fore depends sensitively on m, and increases markedly
whenm
/greaterorsimilar0.5.Considering,inaddition,thedependence
of the ﬂow stress on strain, then
/ESCDK1εnPεm(7.22)
and in this case, the stability against necking depends
on a factor ⊿1/NULn/NULm/triangleleft/m, butn-values are not nor-
mally very high. Superplastic materials such as Zn–Al
eutectoid, Pb–Sn eutectic, Al–Cu eutectic, etc. have
mvalues approaching unity at elevated temperatures.
The total elongation increases as mincreases and
with increasing microstructural ﬁneness of the mate-rial (grain-size or lamella spacing) the tendency for
superplastic behaviour is increased. Two-phase struc-
tures are advantageous in maintaining a ﬁne grain sizeduring testing, but exceptionally high ductilities havebeen produced in several commercially pure metals
(e.g. Ni, Zn and Mg), for which the ﬁne grain size was
maintained during testing at a particular strain-rate andtemperature.
It follows that there must be several possible con-
ditions leading to superplasticity. Generally, it is
observed metallographically that the grain structureremains remarkably equiaxed during extensive defor-mation and that grain boundary sliding is a commondeformationmodeinseveralsuperplasticalloys.While
grain boundary sliding can contribute to the overall
deformation by relaxing the ﬁve independent mecha-nisms of slip, it cannot give rise to large elongationswithout bulk ﬂow of material (e.g. grain boundary
migration).Inpolycrystals,triplejunctionsobstructthe
sliding process and give rise to a low m-value. Thus to
increase the rate sensitivity of the boundary shear it isnecessary to lower the resistance to sliding from bar-riers, relative to the viscous drag of the boundary; this
can be achieved by grain boundary migration. Indeed,
it is observed that superplasticityis controlled by grainboundary diffusion.
The complete explanation of superplasticity is still
being developed, but it is already clear that during
deformation individual grains or groups of grains withsuitably aligned boundaries will tend to slide. Sliding
Mechanical behaviour of materials 221
Table 7.2 Twinning elements for some common metals
Structure Plane Direction Metals
cph f1012gh 1011iZ n ,C d ,B e ,M g
bcc f112gh 111iFe,ˇ-brass, W, Ta, Nb, V, Cr, Mo
fcc f111gh 112iCu, Ag, Au, Ag–Au, Cu–Al
Tetragonal f331g —S n
Rhombohedral f001g —B i , A s , S b
continues until obstructed by a protrusion in a grain
boundary, when the local stress generates dislocationswhich slip across the blocked grain and pile up at theoppositeboundaryuntilthebackstresspreventsfurthergeneration of dislocations and thus further sliding. Atthe temperature of the test, dislocations at the head ofthepile-upcanclimbintoandmovealonggrainbound-aries to annihilation sites. The continual replacementofthesedislocationswouldpermitgrainboundaryslid-ing at a rate governed by the rate of dislocation climb,which in turn is governed by grain boundary diffusion.It is important that any dislocations created by localstresses are able to traverse yielded grains and thisis possible only if the ‘dislocation cell size’ is largerthan,oratleastoftheorderof,thegrainsize,i.e.afewmicrons. At high strain-rates and low temperatures the
dislocations begin to tangle and form cell structures
and superplasticity then ceases.
The above conditions imply that any metal in which
the grain size remains ﬁne during deformation couldbehave superplastically; this conclusion is borne out inpractice. The stability of grain size can, however, beachieved more readily with a ﬁne micro-duplex struc-ture as observed in some Fe–20Cr–6Ni alloys whenhot worked to produce a ﬁne dispersion of austen-ite and ferrite. Such stainless steels have an attrac-tive combination of properties (strength, toughness,fatigue strength, weldability and corrosion resistance)andunliketheusualrange oftwo-phasestainlesssteelshave good hot workability if 0.5Ti is added to pro-duce a random distribution of TiC rather than Cr
23C6
at ferrite-austenite boundaries.
Superplastic forming is now an established and
growing industry largely using vacuum forming to
produce intricate shapes with high draw ratios. Twoalloys which have achieved engineering importanceareSupral(containing Al–6Cu–0.5Zr) and IMI 318
(containingTi–6Al–4V). Supralisdeformedat460
°C
andIMI 318 at 900°C under argon. Although the
process is slow, the loads required are also low and theprocess can be advantageous in the press-forming ﬁeldto replace some of the present expensive and complexforming technology.
7.5 Mechanical twinning
7.5.1 Crystallography of twinning
Mechanical twinning plays only a minor part in thedeformation of the common metals such as copperor aluminium, and its study has consequently been
neglected. Nevertheless, twinning does occur in all the
common crystal structures under some conditions of
deformation. Table 7.2 shows the appropriate twinningelements for the common structures.
The geometrical aspects of twinning can be
represented with the aid of a unit sphere shown inFigure 7.33. The twinningplane k
1intersects the plane
of the drawing in the shear direction /DC11. On twinning
the unit sphere is distorted to an ellipsoid of equalvolume, and the shear plane k
1remains unchanged
during twinning, while all other planes become tilted.Distortion of planes occurs in all cases except k
1
and k2. The shear strain, s, at unit distance from
the twinning plane is related to the angle betweenk
1and k2. Thus the amount of shear is ﬁxed by the
crystallographic nature of the two undistorted planes.In the bcc lattice, the two undistorted planes are the
⊿112 /triangleleftand ⊿11
2/triangleleftplanes, displacement occurring in a
[111] directiona distance of 0.707 lattice vectors. Thetwinning elements are thus:
k1 k2 /DC11 /DC12Shear
⊿112 /triangleleft⊿112/triangleleft[111] [111] 0.707
where k1andk2denote the ﬁrst and second undistorted
planes, respectively, and /DC11and /DC12denote directions
lying in k1and k2, respectively, perpendicular to the
line of intersection of these planes. k1is also called the
composition or twinning plane, while /DC11is called the
shear direction. The twins consist of regions of crystal
Figure 7.33 Crystallography of twinning .
222Modern Physical Metallurgy and Materials Engineering
in which a particular set of f112gplanes (the k1set
of planes) is homogeneously sheared by 0.707 in a
h111idirection (the /DC11direction). The same atomic
arrangement may be visualized by a shear of 1.414 inthereverse h111idirection, but this larger shear has
never been observed.
7.5.2 Nucleation and growth of twins
During the development of mechanical twins, thin
lamellae appear very quickly ( ³speed of sound) and
these thicken with increasing stress by the steady
movement of the twin interface. New twins are usuallyformed in bursts and are sometimes accompanied by a
sharp audible click which coincides with the appear-
ance of irregularities in the stress–strain curve, as
showninFigure 7.34.Therapidproductionofclicksis
responsible for the so-called twinning cry (e.g. in tin).
Although most metals show a general reluctance
to twin, when tested under suitable conditions they
can usually be made to do so. As mentioned in
Section 7.3.1, the shear process involved in twinning
must occur by the movement of partial dislocationsand, consequently, the stress to cause twinning will
depend not only on the line tension of the source dis-
location, as in the case of slip, but also on the surface
tension of the twin boundary. The stress to cause twin-
ning is, therefore, usually greater than that required forslip and at room temperature deformation will nearly
always occur by slip in preference to twinning. As thedeformation temperature is lowered the critical shear
stress for slip increases, and then, because the general
stress level will be high, the process of deformation
twinning is more likely.
Twinning is most easily achieved in metals of cph
structure where, because of the limited number of
slip systems, twinning is an essential and unavoidable
mechanism of deformation in polycrystalline speci-mens (see Section 7.4.11), but in single crystals the
orientation of the specimen, the stress level and the
temperature of deformation are all important factorsin the twinning process. In metals of the bcc structure
twinning may be induced by impact at room tempera-
ture or with more normal strain rates at low tempera-
ture where the critical shear stress for slip is very high.
In contrast, only a few fcc metals have been made totwin, even at low temperatures.
In zinc single crystals it is observed that there is no
well-deﬁned critical resolved shear stress for twinningsuch as exists for slip, and that a very high stress
indeed is necessary to nucleate twins. In most crystals,
slipusuallyoccursﬁrstandtwinnucleiarethencreated
by means of the very high stress concentration which
exists at dislocation pile-ups. Once formed, the twinscan propagate provided the resolved shear stress is
higher than a critical value, because the stress to
propagate a twin is much lower than that to nucleateit. This can be demonstrated by deforming a crystal
oriented in such a way that basal slip is excluded,
Figure 7.34 (a) Effect of grain size on the stress–strain curves of specimens of niobium extended at a rate of
2.02ð10/NUL4s/NUL1at 20 K; (1) grain size 2 dD1.414 mm, (2) grain size 2 dD0.312 mm, (3) grain size 2 dD0.0951 mm,
(4) grain size 2 dD0.0476 mm. (b) Deformation twins in specimen 1 and specimen 3 extended to fracture. Etched in 95%
HNO3C5%HF (after Adams, Roberts and Smallman, 1960) .
Mechanical behaviour of materials 223
i.e. when the basal planes are nearly parallel to the
specimen axis. Even in such an oriented crystal it isfound that the stress to cause twinning is higher than
that for slip on non-basal planes. In this case, non-
basalslipoccursﬁrstsothatwhenadislocationpile-up
arisesandatwinisformed,theappliedstressissohigh
that an avalanche or burst of twins results.
It is also believed that in the bcc metals twin
nucleation is more difﬁcult than twin propagation. One
possible mechanism is that nucleation is brought about
by the stress concentration at the head of a piled-up
array of dislocations produced by a burst of slip as
a Frank–Read source operates. Such a behaviour isfavoured by impact loading, and it is well known that
twin lamellae known as Neumann bands are produced
this way in ˛-iron at room temperature. At normal
strain rates, however, it should be easier to produce
a slip burst suitable for twin nucleation in a material
with strongly locked dislocations, i.e. one with a large
kvalue (as deﬁned by equation (7.19)) than one in
which the dislocation locking is relatively slight(small
kvalues). In this context it is interesting to note
that both niobium and tantalum have a small kvalue
and, although they can be made to twin, do so with
reluctance compared, for example, with ˛-iron.
In all the bcc metals the ﬂow stress increases so
rapidly with decreasing temperature (see Figure 7.30),
that even with moderate strain rates ⊿10
/NUL4s/NUL1/triangleleft˛-iron
willtwin at 77 K, while niobiumwith itssmaller valueofktwinsat 20 K. The type of stress–strainbehaviour
for niobium is shown in Figure 7.34a. The pattern of
behaviour is characterized by small amounts of slip
interspersed between extensive bursts of twinning in
the early stages of deformation. Twins, once formed,
may themselves act as barriers, allowing further dislo-
cation pile-up and further twin nucleation. The action
of twins as barriers to slip dislocations could presum-
ably account for the rapid work-hardening observedat 20 K.
Fcc metals do not readily deform by twinning but
it can occur at low temperatures, and even at 0
°C, in
favourably oriented crystals. The apparent restriction
of twinning to certain orientations and low tempera-
tures may be ascribed to the high shear stress attained
in tests on crystals with these orientations, since the
stress necessary to produce twinning is high. Twinning
has been conﬁrmed in heavily rolled copper. The exact
mechanism for this twinning is not known, except that
it must occur by the propagation of a half-dislocationand its associated stacking fault across each plane of a
set of parallel ⊿111 /triangleleftplanes. For this process the half-
dislocation must climb onto successive twin planes, as
below for bcc iron.
7.5.3 Effect of impurities on twinning
It is well established that solid solution alloying
favours twinning in fcc metals. For example, sil-
ver–gold alloys twin far more readily than the pure
metals. Attempts have been made to correlate thiseffect with stacking fault energy and it has been
shown that the twinning stress of copper-based alloysincreases with increasing stacking fault energy. Twin-ning is also favoured by solid solution alloying inbcc metals, and alloys of Mo–Re, W–Re and Nb–V
readily twin at room temperature. In this case it
has been suggested that the lattice frictional stressis increased and the ability to cross-slip reduced byalloying, thereby conﬁning slip dislocations to bandswhere stress multiplication conducive to twin nucle-ation occurs.
7.5.4 Effect of prestrain on twinning
Twinning can be suppressed in most metals by a cer-tain amount of prestrain; the ability to twin may berestored by an ageing treatment. It has been suggestedthat the effect may be due to the differing dislocationdistribution produced under different conditions. Forexample,niobiumwillnormallytwinat /NUL196
°C,when
a heterogeneous arrangement of elongated screw dis-
locations capable of creating the necessary stress con-centrations are formed. Room temperature prestrain,however, inhibits twin formation as the regular net-work of dislocations produced provides more mobile
dislocations and homogenizes the deformation.
7.5.5 Dislocation mechanism of twinning
In contrast to slip, the shear involved in the twinningprocessishomogeneousthroughouttheentiretwinning
region, and each atom plane parallel to the twinningplane moves over the one below it by only a fractionof a lattice spacing in the twinning direction. Never-theless, mechanical twinning is thought to take place
by a dislocation mechanism for the same reasons as
slip but the dislocations that cause twinning are partialand not unit dislocations. From the crystallography ofthe process it can be shown that twinning in the cphlattice, in addition to a simple shear on the twinning
plane, must be accompanied by a localized rearrange-
ment of the atoms, and furthermore, only in the bcclattice does the process of twinning consist of a simpleshear on the twinning plane (e.g. a twinned structure
in this lattice can be produced by a shear of 1 /p
2i n
ah111idirection on a f112gplane).
An examination of Figure 7.9 shows that the main
problem facing any theory of twinning is to explainhow twinning develops homogeneously through suc-cessive planes of the lattice. This could be accom-plished by the movement of a single twinning (par-tial) dislocation successively from plane to plane. One
suggestion, similar in principle to the crystal growth
mechanism, is the pole-mechanism proposed by Cot-trell and Bilby illustrated in Figure 7.35a. Here, OA,OB, and OC are dislocation lines. The twinning dis-location is OC, which produces the correct shear as it
sweeps through the twin plane about its point of emer-
gence O, and OA and OB form the pole dislocation,being partly or wholly of screw character with a pitch
224Modern Physical Metallurgy and Materials Engineering
Figure 7.35 (a) Diagram illustrating the pole mechanism of twinning. (b) The formation of a crack at a twin intersection in
silicon–iron (after Hull, 1960) .
equal to the spacing of the twinning layers. The twin-
ning dislocation rotates round the pole dislocation andin doing so, not only produces a monolayer sheet oftwinned crystal but also climbs up the ‘pole’ to thenext layer. The process is repeated and a thick layerof twin is built up.
The dislocation reaction involved is as follows. The
line AOB represents a unit dislocation with a Burgersvector a/2[111] and that part OB of the line lies
in the ⊿112 /triangleleftplane. Then, under the action of stress
dissociation of this dislocation can occur according tothe reaction
a/2[111] /NUL! a/3[112] Ca/6[11
1]
The dislocation with vector a/6[111] forms a line
OC lying in one of the other f112gtwin planes (e.g.
the⊿121 /triangleleftplane) and produces the correct twinning
shear. The line OB is left with a Burgers vector
a/3[112] which is of pure edge type and sessile in
the⊿112 /triangleleftplane.
7.5.6 Twinning and fracture
Ithasbeensuggestedthatatwin,likeagrainboundary,
may present a strong barrier to slip and that a crackcan be initiated by the pile-up of slip dislocations atthetwininterface(see Figure 8.32). In addition,cracksmay be initiated by the intersection of twins, andexamples are common in molybdenum, silicon–iron(bcc) and zinc (cph). Figure 7.35b shows a very goodexample of crack nucleation in 3% silicon–iron; thecrack has formed along an f001gcleavage plane at
the intersection of two f112gtwins, and part of thecrack has developed along one of the twins in a zigzag
manner while still retaining f001gcleavage facets.
In tests at low temperature on bcc and cph metals
both twinning and fracture readily occur, and thishas led to two conﬂicting views. First, that twins arenucleated by the high stress concentrations associatedwith fracture, and second, that the formation of twinsactually initiates the fracture. It is probable that botheffects occur.
7.6 Strengthening and hardening
mechanisms
7.6.1 Point defect hardening
The introduction of point defects into materials to pro-
duce an excess concentration of either vacancies orinterstitials often gives rise to a signiﬁcant change inmechanicalproperties(Figures 7.36and7.37).Foralu-minium the shape of the stress–strain curve is verydependent on the rate of cooling and a large increasein the yield stress may occur after quenching. WehavealreadyseeninChapter 4thatquenched-invacan-cies result in clustered vacancy defects and these mayharden the material. Similarly, irradiation by high-energy particles may produce irradiation-hardening(see Figure 7.37). Information on the mechanisms ofhardening can be obtained from observation of thedependence of the lower yield stress on grain size.The results, reproduced in Figure 7.37b, show that the
relation /ESC
yD/ESCiCkyd/NUL1/2, which is a general relation
describing the propagation of yielding in materials, is
obeyed.
Mechanical behaviour of materials 225
Figure 7.36 Effect of quenching on the stress–strain curves from (a) aluminium (after Maddin and Cottrell, 1955), and
(b) gold (after Adams and Smallman, unpublished) .
Figure 7.37 (a) Stress–strain curves for unirradiated and irradiated ﬁne-grained polycrystalline copper, tested at 20 °C;
(b) variation of yield stress with grain size and neutron dose (after Adams and Higgins, 1959) .
This dependence of the yield stress, /ESCy,o ng r a i n
size indicates that the hardening produced by point
defects introduced by quenching or irradiation, is of
two types: (1) an initial dislocation source hardening
and (2) a general lattice hardening which persists after
theinitialyielding.The kyterm wouldseem toindicate
that the pinning of dislocations may be attributed to
point defects in the form of coarsely spaced jogs,
and the electron-microscope observations of jogged
dislocations would seem to conﬁrm this.
The lattice friction term /ESCiis clearly responsi-
ble for the general level of the stress–strain curve
after yielding and arises from the large density of
dislocation defects. However, the exact mechanismswhereby loops and tetrahedra give rise to an increased
ﬂow stress is still controversial. Vacancy clusters are
believed to be formed in situby the disturbance intro-
duced by the primary collision, and hence it is not
surprising that neutron irradiation at 4 K hardens the
material, and that thermal activation is not essential.
Unlike dispersion-hardened alloys, the deformation
of irradiated or quenched metals is characterized by a
low initial rate of work hardening (see Figure 7.36).
This has been shown to be due to the sweeping out
of loops and defect clusters by the glide disloca-
tions, leading to the formation of cleared channels.
Diffusion-controlled mechanisms are not thought to be
important since defect-free channels are produced by
226Modern Physical Metallurgy and Materials Engineering
deformation at 4 K. The removal of prismatic loops
both unfaulted and faulted and tetrahedra can occuras a result of the strong coalescence interactions withscrews toform helical conﬁgurationsand joggeddislo-cationswhen the glidingdislocationsand defects makecontact. Clearly, the sweeping-up process occurs onlyif the helical and jogged conﬁgurations can glide eas-
ily. Resistance to glide will arise from jogs not lying
in slip planes and also from the formation of sessilejogs (e.g. Lomer–Cottrell dislocations in fcc crystals).
7.6.2 Work-hardening
7.6.2.1 Theoretical treatment
The properties of a material are altered by cold-
working, i.e. deformation at a low temperature rel-ative to its melting point, but not all the properties
are improved, for although the tensile strength, yield
strength and hardness are increased, the plasticity andgeneral ability to deform decreases. Moreover, thephysicalpropertiessuchaselectricalconductivity,den-sity and others are all lowered. Of these many changesin properties, perhaps the most outstanding are thosethat occur in the mechanical properties;the yield stress
of mild steel, for example, may be raised by cold work
from 170 up to 1050 MN/m
2.
Such changes in mechanical properties are, of
course, of interest theoretically, but they are also
of great importance in industrial practice. This isbecause the rate at which the material hardens duringdeformationinﬂuencesboththepowerrequiredandthemethod of working in the various shaping operations,while the magnitude of the hardness introduced
governs the frequency with which the component must
be annealed (always an expensive operation) to enablefurther working to be continued.
Since plastic ﬂow occurs by a dislocation mecha-
nism the fact that work-hardening occurs means that itbecomes difﬁcult for dislocations to move as the strainincreases. All theories of work-hardening depend on
this assumption, and the basic idea of hardening, put
forward by Taylor in 1934, is that some dislocationsbecome ‘stuck’ inside the crystal and act as sourcesof internal stress which oppose the motion of othergliding dislocations.
One simple way in which two dislocations could
become stuck is by elastic interaction. Thus, two par-
allel edge dislocations of opposite sign moving onparallelslipplanesinanysub-grainmaybecomestuck,as a result of the interaction discussed in Chapter 4.G. I. Taylor assumed that dislocations become stuckafter travelling an average distance, L, while the den-
sity of dislocations reaches /SUB, i.e. work-hardening is
due to the dislocations getting in each other’s way.
The ﬂow stress is then the stress necessary to movea dislocation in the stress ﬁeld of those dislocationssurroundingit.Thisstress /FSisquitegenerallygiven by
/FSD˛/SYNb/l (7.23)
Figure 7.38 Dependence of ﬂow stress on (dislocation
density)1/2for Cu, Ag and Cu–Al .
where /SYNis the shear modulus, bthe Burgers vector,
lthe mean distance between dislocations which is
³/SUB/NUL1/2,a n d ˛a constant; in the Taylor model ˛D
1/8/EM⊿1/NUL/ETB/triangleleft.Figure 7.38showssucharelationshipfor
Cu–Al single crystals and polycrystalline Ag and Cu.
In his theory Taylor considered only a two-
dimensional model of a cold-worked metal. However,because plastic deformation arises from the movementof dislocation loops from a source, it is more
appropriate to assume that when the plastic strain is
/CR,Ndislocation loops of side L(if we assume for
convenience that square loops are emitted) have beengiven off per unit volume. The resultant plastic strainis then given by
/CRDNL
2b (7.24)
andlby
l'[1//SUB1/2]D[1/4LN]1/2(7.25)
Combining these equations, the stress–strain relation
/FSDconst. ⊿b/L/triangleleft1/2/CR1/2(7.26)
is obtained. Taylor assumed Lto be a constant, i.e.
the slip lines are of constant length, which results in a
parabolic relationship between /FSand/CR.
Taylor’s assumption that during cold work the den-
sity of dislocations increases has been amply veri-ﬁed, and indeed the parabolic relationship betweenstress and strain is obeyed, to a ﬁrst approximation,in many polycrystalline aggregates where deformationin all grains takes place by multiple slip. Experimen-
tal work on single crystals shows, however, that the
work- or strain-hardening curve may deviate consider-ably from parabolic behaviour, and depends not onlyon crystal structure but also on other variables such ascrystal orientation, purity and surface conditions (seeFigures 7.39 and 7.40).
The crystal structure is important (see Figure 7.39)
in that single crystals of some hexagonal metals sliponly on one family of slip planes, those parallel tothe basal plane, and these metals show a low rate of
Mechanical behaviour of materials 227
Figure 7.39 Stress–strain curves of single crystals (after
Hirsch and Mitchell, 1967; courtesy of the National
Research Council of Canada) .
Figure 7.40 Stress–strain curve showing the three stages of
work hardening .
work-hardening. The plastic part of the stress–strain
curve is also more nearly linear than parabolic witha slope which is extremely small: this slope (d /FS/d/CR)
becomes even smaller with increasing temperature of
deformation. Cubic crystals, on the other hand, are
capable of deforming in a complex manner on morethan one slip system, and these metals normally showa strong work-hardening behaviour. The inﬂuence oftemperature depends on the stress level reached dur-ing deformation and on other factors which must beconsidered in greater detail. However, even in cubiccrystals the rate of work-hardening may be extremelysmall if the crystal is restricted to slip on a singleslip system. Such behaviour points to the conclusionthat strong work-hardening is caused by the mutual
interference of dislocations gliding on intersecting slip
planes.
Many theories of work-hardening similar to that of
Taylor exist but all are oversimpliﬁed, since work-hardening depends not so much on individual dislo-cations as on the group behaviour of large numbers ofthem. It is clear, therefore, that a theoretical treatmentwhich would describe the complete stress–strain rela-
tionship is difﬁcult, and consequently the present-day
approach is to examine the various stages of hardeningand then attempt to explain the mechanisms likely to
give rise to the different stages. The work-hardening
behaviour in metals with a cubic structure is morecomplex than in most other structures because of thevariety of slip systems available, and it is for this rea-
son that much of the experimental evidence is related
to these metals, particularly those with fcc structures.
7.6.2.2 Three-stage hardening
The stress–straincurve of a fcc singlecrystal is shown
in Figure 7.40 and three regions of hardening are
experimentally distinguishable. Stage I, or the easyglide region, immediately follows the yield point and
is characterized by a low rate of work hardening /DC2
1
up to several per cent glide; the length of this region
depends on orientation, purity and size of the crystals.
The hardening rate ⊿/DC21//SYN/triangleleft¾10/NUL4and is of the same
order as for hexagonal metals. Stage II, or the linear
hardening region, shows a rapid increase in work-
hardening rate. The ratio ⊿/DC211//SYN/triangleleftD⊿d/FS/d/CR/triangleleft//SYNis of
the same order of magnitude for all fcc metals, i.e.1/300 although this is ³1/150 for orientations at the
corners of the stereographictriangle. In thisstageshort
slip lines are formed during straining quite suddenly,i.e. in a short increment of stress /FS, and thereafter do
not grow either in length or intensity. The mean length
of the slip lines, L³25
µm decreases with increasing
strain. Stage III, or the parabolic hardening region, theonset of which is markedly dependent on temperature,
exhibits a low rate of work-hardening, /DC2
111,a n dt h e
appearance of coarse slip bands. This stage sets in ata strain which increases with decreasing temperature
and is probably associated with the annihilation of
dislocations as a consequence of cross-slip.
The low stacking fault energy metals exhibit all
three work-hardening stages at room temperature, but
metals with a high stacking fault energy often show
only two stages of hardening. It is found, for example,that at 78 K aluminium behaves like copper at room
temperature and exhibits all three stages, but at room
temperature and above, stage II is not clearly devel-oped and stage III starts before stage II becomes at
all predominant. This difference between aluminium
and the noble metals is not due only to the differencein melting point but also to the difference in stackingfault energies which affects the width of extended dis-
locations. The main effect of a change of temperature
of deformation is, however, a change in the onset ofstage III;thelowerthetemperatureofdeformation,the
higher is the stress /FS
111corresponding to the onset of
stage III.
Because the ﬂow stress of a metal may be affected
by a change of temperature or strain-rate, it has been
found convenient to think of the stress as made up of
two parts according to the relation
/FSD/FSsC/FSg
228Modern Physical Metallurgy and Materials Engineering
where /FSsis that part of the ﬂow stress which is
dependent on temperature apart from the variation of
the elastic modulus /SYNwith temperature, and /FSgis
a temperature-independent contribution. The relative
importance of /FSsand/FSgcan be studied conveniently
by measuring the dependence of ﬂow stress on tem-
perature or strain rate, i.e. the change in ﬂow stress /FS
on changing the temperature or strain rate, as function
of deformation.
The Stage I easy glide region in cubic crystals, with
its small linear hardening, corresponds closely to the
hardening of cph crystals where only one glide planeoperates. It occurs in crystals oriented to allow only
one glide system to operate, i.e. for orientations near
the [011] pole of the unit triangle (Figure 7.13). Inthis case the slip distance is large, of the order of thespecimen diameter, withthe probabilityof dislocations
slipping out of the crystal. Electron microscope obser-
