Repository: Ketankham/chatbot-meta-books

File: reed-hill-book.txt (part 22 of 48)
tem serves as an example of a completely soluble system in which the constituents tend
to segregate as the temperature is lowered. Consider now the curved line that occupies the
lower central region of the phase diagram. At all temperatures below 810.3°C and inside
the indicated line, two phases are stable, a1and a2. The ﬁrst, a1, is a phase based on the11Ch11.qxd  11/6/08  6:39 PM  Page 326
327 11.8 Miscibility Gaps
gold lattice with nickel in solution, and the other, a2, nickel with gold in solution. Both
phases are face-centered cubic, but differ in lattice parameters, densities, color, and other
physical properties.
The two-phase ﬁeld, where a1and a2are both stable, constitutes an example of
what is commonly called a miscibility gap . A necessary condition for the formation of a
miscibility gap in the solid state is that both components should crystallize in the samelattice form.
In Chapter 10, it was pointed out that many alloy systems have solvus lines that show
increasing solubility of the solute with rising temperature. It is quite possible to considerthe boundary of the miscibility gap as two solvus lines that meet at high temperatures toform a single boundary separating the two-phase ﬁeld from the surrounding single-phaseﬁelds.
The gold-nickel system is particularly signiﬁcant because it demonstrates that there
is still much to learn about solid-state reactions. When a binary alloy is formed betweenAand Batoms, there are two possible types of atomic bonds between nearest neighbors:
bonds between atoms of the same kind ( A-Aor B-Bbonds), and bonds between unlike
atoms ( A-Bbonds). Associated with each bond between a pair of atoms is a chemical
bonding energy which may be written as /H9255
AAor /H9255BBfor pairs of like atoms, and /H9255ABfor a
pair of unlike atoms. The total energy of the alloy may, of course, be written as the sumof the energies of all the bonds between neighboring atoms; the lower this energy themore stable the metal. If now the bonding energy between unlike atoms is the sameas the average bonding energy between like atoms (/H9255
AA/H11001/H9255BB), then there is no essen-
tial difference between the bonds, and the solution should be a random solid solution.When /H9255
ABis lower than the average bonding energy of like atoms, short-range order at
higher temperatures and long-range order at lower temperatures are to be expected. Onthe other hand, segregation and precipitation are usually associated with the conditionwhere /H9255
ABis greater than ( /H9255AA/H11001/H9255BB).
The fact that gold-nickel alloys exhibit a miscibility gap would generally be con-
strued as evidence that the bonding energy for a gold-nickel pair is larger than the aver-age of the bond energies for gold-gold and nickel-nickel pairs because this effect isexpected in segregation. Thermodynamic measurements of solid solutions of thesealloys at temperatures above the miscibility gap show that the activities of both gold andnickel exhibit positive deviations. This fact also normally indicates that unlike pairs havea higher bond energy and that gold and nickel atoms prefer to segregate. However, X-ray diffraction measurements show a small but deﬁnite short-range order to exist in thesolid solutions above the miscibility gap. This apparent contradiction is strong evidencethat there is more than one factor involved in determining the type of structure thatresults. The simple, so-called quasi-chemical theory, which pictures the development ofsegregation, or ordering, as the result of only the magnitudes of the interatomic bond-ing energies, is not sufﬁcient to explain the observed results in the gold-nickel system.Other factors certainly must be involved in determining the nature of the solid-statereactions that occur in solid-solution alloys. In the gold-nickel system, the ambiguousresults have been explained as being primarily due to the large difference in size of thegold and nickel atoms.
2This difference amounts to about 15 percent and is at the Hume-
Rothery limiting value for extensive solubility. When a random solid solution is formedof gold and nickel atoms, the ﬁt between atoms is rather poor and the lattice is badlystrained. One way that the strain energy associated with the misﬁt of gold and nickelatoms can be relieved is by causing the atoms to assume an ordered arrangement. Less1
21
211Ch11.qxd  11/6/08  6:39 PM  Page 327
Chapter 11 Binary Phase Diagrams 328
strain is produced when gold and nickel atoms alternate in a crystal than when gold or
nickel atoms cluster together. By this means, it is possible to explain the short-range
order that exists at high temperatures. A still greater decrease in the strain energy of the
lattice is possible if it breaks down to form crystals of the gold-rich and nickel-rich
phases. Notice that, in this event, it is postulated that separate crystals of the two phases
are formed with conventional grain boundaries between them, and that we are not talk-
ing about coherent clusters of gold atoms or nickel atoms existing in the original solid-
solution crystals. Clustering in the coherent sense would raise, not lower, the strain
energy. The nucleation of the segregated phases in a solid solution in which clustering
does not occur is, of course, a difﬁcult process, and the precipitation of the phases inside
the miscibility gap of the gold-nickel system is a very slow and time-consuming process
that is apparently only nucleated at the grain boundaries of the matrix phase.
Miscibility gaps are not only found in solid solutions, but also often in the liquid
regions of phase diagrams. A particular liquid miscibility gap will be discussed in a later
section.
11.9 EUTECTIC SYSTEMS
The copper-silver phase diagram, Fig. 11.13, can be taken as representative of eutectic
systems. In systems of this type, there is always a speciﬁc alloy, known as the eutectic com-
position , that freezes at a lower temperature than all other compositions. Under conditions
approaching equilibrium (slow-cooling), it freezes at a single temperature like a pure
metal. In other respects, the solidiﬁcation reaction of this composition is quite different
400500 600 700 800 900 1000 1100 
10 0 20 30 40 
Weight percent copperβ + Eutecticβ + Liquid
α + Eutecticα + Liquid
Solvus 
Eutectic 
composition 
28.1% βLiquid 
Eutectic temperature
779°
24% 8.8% e a 
a
b c d961.9 °
28.1% 92% 
Solvus 1085 °Temperature, °C
Ag Cu50 60 70 80 90 100 
FIG. 11.13 Copper-silver phase diagram. (From Constitution of Binary Alloys , by
Hansen, M., and Anderko, K. Copyright, 1958. McGraw-Hill Book Co., Inc.,
New York, p. 18. Used by permission.)11Ch11.qxd  11/6/08  6:39 PM  Page 328
329 11.10 The Microstructures of Eutectic Systems
from that of a pure metal since it freezes to form a mixture of two different solid phases.
Hence, at the eutectic temperature, two solids form simultaneously from a single liquidphase. A transformation, where one phase is converted into two other phases, requiresthat three phases be in equilibrium. In Chapter 10, it was shown that, assuming constantpressure, three phases can only be in equilibrium at an invariant point, that is, at a con-stant composition (in this case the eutectic composition) and at a constant temperature(eutectic temperature). The eutectic temperature and composition determine a point onthe phase diagram called the eutectic point , which occurs in the copper-silver system at
28.1 percent Cu and 779.4°C.
At this time, it is perhaps well to compare Fig. 11.7, showing the gold-nickel equilib-
rium diagram and its miscibility gap, with the copper-silver diagram of Fig. 11.13. The closerelationship between the two systems is evident. The copper-silver system corresponds toone in which the miscibility gap and the solidus lines intersect. The eutectic point, there-fore, is equivalent to the minimum point in the gold-nickel system. In the gold-nickel sys-tem, however, an alloy with the composition of the minimum ﬁrst solidiﬁes as a singlehomogeneous solid solution and then, on further cooling, breaks down into two solidphases as it passes into the miscibility gap. An alloy possessing the eutectic composition ofthe copper-silver system, on the other hand, freezes directly into a two-phase mixture.
The fundamental requirement for a miscibility gap is a tendency for atoms of the same
kind to segregate in the solid state. The same is also true of an eutectic system. A true mis-cibility gap, like that in the gold-nickel system, can only occur if the component metals arevery similar chemically and crystallize in the same lattice form, since the components mustbe capable of dissolving in each other at high temperatures. In an eutectic system, thecomponents do not have to crystallize in the same structure nor do they necessarily haveto be chemically similar. If the two atomic forms are quite different chemically, however,then intermediate crystal structures are liable to form in the alloy system. Eutectics can stillbe observed in such systems, but they will not form between terminal phases, as shownin Fig. 11.13.
11.10 THE MICROSTRUCTURES OF EUTECTIC SYSTEMS
Any composition of an isomorphous system at equilibrium and in the solid state consistsof a single homogeneous group of solid-solution crystals. When viewed under the micro-scope, such a structure does not differ essentially from that of a pure metal. It is usuallydifﬁcult, therefore, to tell much about the composition of these single-phased alloys froma study of their microstructure alone. On the other hand, the appearance under the micro-scope of an alloy from the two-phase ﬁeld (solid) of an eutectic system is very character-istic of its composition.
In discussing the microstructure and other aspects of the alloys of an eutectic
system, it is customary to classify them with respect to the side of the eutectic composi-tion on which they fall. Compositions lying to the left of the eutectic point are desig-nated as hypoeutectic , while those to the right are called hypereutectic . These designations
are easily remembered if one recalls the fact that hypo- and hyper - are Greek preﬁxes sig-
nifying below and above. Thus, reading the copper-silver equilibrium diagram in theusual way from left to right (increasing copper content), it is found that alloys with lessthan 28.1 percent Cu (eutectic composition) fall in the hypoeutectic class, whereas thosecontaining more than 28.1 percent Cu belong to the hypereutectic group.11Ch11.qxd  11/6/08  6:39 PM  Page 329
Chapter 11 Binary Phase Diagrams 330
FIG. 11.13 A hypoeutectic structure from the copper-silver phase diagram
containing approximately 24 percent copper. Lighter oval regions are proeu-
tectic alpha dendrites, while the gray background is the eutectic structure
Figure 11.14 shows the microstructure of an alloy of 24 percent Cu and 76 percent Ag.
Since this composition contains less copper than 28.1 percent (eutectic composition), the
alloy is hypoeutectic. Two distinct structures are visible in the photograph: a more or lesscontinuous gray area, inside of which is found a number of oval-shaped white areas. Noticethat both the white and gray regions have their own characteristic appearance. Copper-sil-ver alloys that contain between 8.8 percent and 28.1 percent Cu and are slowly cooled fromthe liquid phase, will show varying amounts of these two structures. The amount of thegray structure increases from zero to 100 percent as the composition of the alloy is changedfrom 8.8 percent to 28.1 percent. Figure 11.15 is another photomicrograph of the samealloy, but in this case the magniﬁcation is higher. What appears as a rough gray structure atlower magniﬁcation is shown by Fig. 11.15 to be an aggregate of small platelets of one phasein a matrix of another phase. This is the eutectic structure of the copper-silver system. Thesmall platelets are composed of a copper-rich phase, while the continuous matrix is a silver-rich phase. The two phases forming the eutectic have colors that are characteristic of theelement which is present in each in the greater amount. The copper-rich area is tinted red,while the silver-rich is white, so that both phases are clearly visible in a polished specimenthat has not been etched. (In the present photographs, the specimens were etched toincrease the contrast.) Careful study of Fig. 11.15 shows that the large white oval areas thathave no copper particles are continuous with the white areas of the eutectic regions. Theseare, accordingly, extended regions of the silver-rich phase.
From the above, it can be concluded that hypoeutectic alloys in this alloy system
possess a microstructure consisting of a mixture of the eutectic structure and regionscontaining only the silver-rich phase. The important thing to notice is that in a photograph11Ch11.qxd  11/6/08  6:39 PM  Page 330
331 11.10 The Microstructures of Eutectic Systems
FIG. 11.15 The microstructure of Fig. 11.14 shown at a greater magniﬁcation.
(White matrix is the alpha or silver-rich phase. Dark small platelets are the beta
or copper-rich phase. The eutectic structure is thus composed of beta plateletsin an alpha matrix.)
of an eutectic alloy, such as Fig. 11.14, the features of the structure that stand out are not
the phases themselves, but the contrast between the eutectic structure and the regions inwhich only a single phase exists. It is customary to call these parts of the microstructure thathave a clearly identiﬁable appearance under the microscope, the constituents of the structure.
Unfortunately, the term constituent is frequently confused with the term component . The
words actually have quite different meanings. The components of an alloy system are thepure elements (or compounds) from which the alloys are formed. In the present case, theyare pure copper and pure silver. The constituents, on the other hand, are the things that wesee as clearly deﬁnable features of the microstructure. They may be either phases, such asthe white regions in Fig. 11.14, or mixtures of phases, the gray eutectic regions of Fig. 11.14.
The microstructure in Fig. 11.14 is characteristic of an eutectic alloy that has been
cooled (slowly) from the liquid phase. Cold-working and annealing this alloy will notchange the amounts of the phases that appear in the microstructure, but such a treatmentcan well change the shape and distribution of the phases. In other words, Fig. 11.14 showsthe structure of a hypoeutectic copper-silver alloy in the cast state, and it follows that whatwe see in this photograph is a function of the freezing process of the eutectic alloy.
Some of the details of the freezing process in alloys of an eutectic system will now be
considered. For this purpose, we shall assume that the alloys are cooled from the liquid stateto a temperature slightly below the eutectic temperature. At this temperature all composi-tions will be completely solidiﬁed, but considerations of the effect on the microstructures ofthe solvus lines, which show a decrease in solubility of the phases with decreasing temper-atures, are eliminated. Actually, the change in the microstructure caused by the decreasing11Ch11.qxd  11/6/08  6:39 PM  Page 331
Chapter 11 Binary Phase Diagrams 332
solubilities of the phases is, in general, slight and will be discussed brieﬂy after we have
explained the nature of the equilibrium freezing process.
A vertical line is shown in Fig. 11.13 that passes through the composition 24 percent
Cu. This line represents the average composition of the alloy whose microstructure isshown in Fig. 11.14. At temperatures above point a, the alloy is in the liquid phase.
Cooling to a temperature below point acauses it to enter a two-phase region where the
stable phases are liquid and the alpha solid. The latter is a solid solution of copper in sil-ver. Freezing of the given composition, accordingly, starts with the formation of crystalsthat are almost completely silver in composition (point b). Until the alloy reaches the
eutectic temperature, the freezing process is similar to that of an isomorphous alloy withthe liquid and solid moving along the liquidus and solidus lines respectively. The silver-rich crystals that form in this manner grow as many-branched skeletons called dendrites
whose nature will be explained in Chapter 14. It sufﬁces for the present to point out thatwhen the alloy has cooled to just above the eutectic temperature (point c), it contains a
number of skeleton crystals immersed in a liquid phase. Using the previously stated rulesfor analyzing a two-phase alloy at a given temperature, it is evident that the compositionof the liquid at this temperature must correspond to the eutectic composition (point d).
The solid phase, on the other hand, has a composition 8.8 percent Cu (point e). Since the
average composition falls at a point about four-ﬁfths of the way (24 /H110028.8 percent) from
the composition of the solid phase to that of the liquid phase (28.1 /H110028.8 percent), it is to
be expected, by the lever rule, that the ratio of liquid to solid will be approximately 4 to 1.
Immediately above the eutectic temperature the alloy is a mixture of liquid and solid.
The solid is in the form of dendrites surrounded by the liquid phase of the eutectic com-position. Further cooling of the alloy freezes this liquid at the eutectic temperature. Sucha freezing process results in the formation of the eutectic structure: a mixture of two solidphases (copper platelets in a matrix of silver) that freezes between the branches of thesilver-rich crystals. A cross-section of a structure formed in this way has the appearanceshown in Fig. 11.14. Since just above the eutectic temperature four-ﬁfths of the alloy isliquid eutectic, it is to be expected that four-ﬁfths of the completely solidiﬁed alloy willconsist of eutectic solid. The remaining ﬁfth of the structure corresponds to the silver-richdendrites that form during the freezing process at temperatures above the eutectic temper-ature. In Fig. 11.14 this part of the structure is the clear oval-shaped areas. The explana-tion of their shape is readily apparent if one considers that the plane of the photographrepresents a cross-section of the arms of the skeleton crystal.
In a hypoeutectic alloy of the type shown in Fig. 11.14 or 11.15, the silver phase
appears in two locations: in the eutectic, where it is present with the copper particles, andin the dendrite arms, where it is the only phase. The copper-rich phase, on the other hand,only appears in the eutectic structure. It is common practice to differentiate between thetwo forms of the silver-rich phase and to designate the dendritic silver-rich regions as“primary.” The remaining silver-rich regions are designated eutectic . The primary regions
are also commonly called the proeutectic constituent since they form at temperatures above
the eutectic temperature.
All hypoeutectic compositions between 8.8 percent Cu and 28.1 percent Cu solidify in
a manner similar to the 24 percent composition that has just been discussed. The ratio ofthe eutectic to the primary alpha phase in the alloys after they have passed through theeutectic temperature, of course, varies with the composition of the metal. The amount ofeutectic in the microstructure increases directly with increasing copper content as we move11Ch11.qxd  11/6/08  6:39 PM  Page 332
333 11.10 The Microstructures of Eutectic Systems
from the composition 8.8 percent Cu to 28.1 percent Cu. At this latter value the structure
will be entirely eutectic; at the former value it will consist of only primary alpha crystals.
At compositions below 8.8 percent Cu all alloys freeze, under equilibrium conditions,
in an isomorphous manner and are single-phased (as long as they are not lowered belowthe solvus line). When cooled below the solvus line, these compositions (0 to 8.8 percentCu) become supersaturated and precipitate beta-phase (copper-rich) particles. This meansthat they are theoretically capable of age-hardening and the precipitation processesdescribed in Chapter 16 apply. Notice that this phenomenon does not develop the eutecticstructure that can only be formed when a liquid of the eutectic composition is solidiﬁed.
Let us now focus our attention on hypereutectic copper-silver alloys. Figure 11.16
shows a typical microstructure of one of these compositions (50 percent Cu–50 percentAg). A vertical line is drawn through the appropriate composition in Fig. 11.13 to showwhere this alloy falls on the phase diagram. When hypereutectic alloys (28.1 percent Cuto 92 percent Cu) are cooled from the liquid state, the copper-rich beta phase forms fromthe liquid until the eutectic temperature is reached. This depletion of the copper contentof the liquid shifts the liquid composition (along the liquidus line) toward the eutecticcomposition. After the eutectic temperature is passed, the resulting microstructure is amixture of primary beta plus eutectic. The primary beta appears in Fig. 11.16 as oval-shaped dark areas. The structure of the eutectic in this alloy is the same as in the hypoeu-tectic alloys—copper particles in a matrix of silver. One very interesting feature can be seenby comparing this microstructure with the comparable hypoeutectic structure ofFig. 11.15. In both cases, the silver phase is the continuous phase, while the copper phaseis discontinuous. Thus, the alpha, or silver-rich, phase of the eutectic is continuous with
FIG. 11.16 Hypereutectic copper-silver structure consisting of proeutectic
beta (large dark areas) and eutectic.11Ch11.qxd  11/6/08  6:39 PM  Page 333
Chapter 11 Binary Phase Diagrams 334
the primary silver dendrite arms in the hypoeutectic structure, but in the hypereutectic
structure the primary copper-rich phase is not continuous with the copper phase in theeutectic. Similar results, where one phase tends to surround the other phase, are found inother eutectic systems besides the copper-silver system.
The amount of the eutectic structure in hypereutectic alloys varies directly with the
change in copper concentration as one moves from 28.1 percent Cu to 92 percent Cu; decreas-ing from 100 percent at the former composition to 0 percent at the latter. Above 92 percentCu to 100 percent Cu, all compositions freeze in an isomorphous manner to form single-phased (beta or copper-rich) structures. The latter, on cooling to room temperature, becomesupersaturated in silver and are subject to precipitation of the alpha phase. This effect is exactlyanalogous to that observed in the silver-rich alloys containing less than 8.8 percent Cu.
The effect of cooling the various compositions lying between 8.8 percent Cu and
92 percent Cu from the eutectic temperature to room temperature still remains to bedescribed. In general, all of these alloys will contain part of the eutectic structure and are,therefore, two-phase structures. According to the phase diagram, both the alpha phase andthe beta phase have decreasing solubilities with temperature and, on slow-cooling, bothphases tend to approach the pure state, which means that copper will diffuse out of thesilver-rich phase and silver will diffuse out of the copper-rich phase. With sufﬁcient slow-cooling, no new particles of either phase should form since it will be easier, for example, forthe silver atoms leaving the beta phase to enter the alpha phase which is already present,than it will be to nucleate additional alpha particles. The net effect of the decreasing solu-bility of the phases (with falling temperature) upon the appearance of the microstructure istherefore small.
A ﬁnal word should be said about the signiﬁcance of the eutectic point. Hypoeutectic
compositions, when cooled from the liquid phase, start to solidify as silver-rich crystals.The liquidus line to the left of the eutectic point can, therefore, be considered as the locusof temperatures at which various liquid compositions will start to freeze out the alphaphase. Similarly, the liquidus line to the right of the eutectic point represents the locus oftemperatures at which the beta phase will form from the liquid phase. The eutectic point,which occurs at the intersection of the two liquidus lines, is, therefore, the point (withrespect to temperature and composition) at which the liquid phase can change simultane-ously into both alpha and beta phases.
11.11 THE PERITECTIC TRANSFORMATION
The eutectic reaction, in which a liquid transforms into two solid phases, is just one of thepossible three-phase reactions that can occur in binary systems. Another that appears fre-quently involves a reaction between a liquid and a solid that forms a new and differentsolid phase. This three-phase transformation occurs at a peritectic point.
Figure 11.17 shows the constitution diagram of the iron-nickel system. A peritectic
point appears at the upper left-hand corner. An enlarged view of this region is given inFig. 11.18.
Before studying the peritectic reaction, some of the basic features of the alloy system in
question should be considered. Iron and nickel have apparent atomic diameters that arealmost identical (Fe, 0.2476 nm and Ni, 0.2486 nm). Since both iron and nickel belong togroup VIII of the periodic table, these two elements are chemically similar. Both crystallizein the face-centered cubic system; nickel is face-centered cubic at all temperatures butiron only in the range 912°C to 1394°C. Conditions are thus ideal for the formation of asimple isomorphous system except for the fact that the stable crystalline form of iron is11Ch11.qxd  11/6/08  6:39 PM  Page 334
335 11.11 The Peritectic Transformation
200 400 600 800 1000 1200 1400 1600 
10 0 20 30 40 
Weight percent nickel (αFe) Atomic percent nic kel 
Liquid 
Magnetic transformation
Magnetic transformation(γ Fe, Ni) 1538 °C
1394 °C(δFe) 
912°C
612°C
516°C
345°C
? ? 74 
63.6 53 
Fe3NiFeNi3
FeNi770 1455 °C
1425 °C
361°CTemperature °C
Fe Ni 50 60 70 80 90 100 10 0 20 30 40 50 60 70 80 90 100 
FIG. 11.17 Iron-nickel phase diagram. (From Binary Alloy Phase Diagrams ,
Massalski, T.B., Editor-in-Chief, ASM International, 1986, p. 1086.
Reprinted with permission of ASM International(R). All rights reserved.
www.asminternational.org)
1 0 1350 1400 1450 1500 1550 1600 
1538 °
1390 °Liquid a 
d b 1512 °
6.2%
4.5%3.4%L + δ
L + γδ
γγ
Fe Weight percent nickel Temperature, °C
2 3 4 5 6 7 8 9 10δ+
FIG. 11.18 The peritectic region of the 
iron-nickel phase diagram
body-centered cubic at temperatures above 1394°C and below 912°C. It is not surprising,
therefore, that iron-nickel alloys are face-centered cubic except for two small body-centered
cubic ﬁelds at the upper and lower left-hand corners of the phase diagram.
Figure 11.17 also shows that a superlattice transformation, based on the composition
FeNi3, occurs in this system. The boundaries delineating this face-centered cubic order-
disorder transformation appear at the lower right-hand side of the phase diagram.11Ch11.qxd  11/6/08  6:39 PM  Page 335
Chapter 11 Binary Phase Diagrams 336
The addition of nickel to iron increases the stability of the face-centered cubic phase.
As a consequence, the temperature range in which this crystalline phase is preferred
expands with increasing nickel content, and the boundaries separating the body-centeredcubic ﬁelds from the face-centered ﬁeld slope upward and downward respectively (withincreasing nickel content).
With reference to Fig. 11.18, let us consider only that part of the diagram that lies
above 1394 °C. According to normal terminology, the high-temperature form of the body-centered cubic phase that appears in this temperature range is called the delta ( d) phase,
whereas the face-centered cubic phase is designated the gamma ( g) phase.
In the indicated temperature interval, when the composition of the alloy is very close
to pure iron, delta is the stable phase. With increased nickel content, the stable structurebecomes the gamma phase. Liquid alloys of very low-nickel concentrations ( /H110213.4 percent
Ni) freeze directly to the body-centered cubic phase, whereas those containing more than6.2 percent Ni freeze to form the face-centered cubic phase.
The composition interval 3.4 percent Ni to 6.2 percent Ni represents a transition inter-
val in which the product of the freezing reaction shifts from the delta to the gamma phase.The focal point of this part of the phase diagram is the peritectic point, which occurs at4.5 percent Ni (the peritectic composition) and 1512°C (the peritectic temperature).
With the aid of the dashed line adin Fig. 11.18, one can follow the freezing reaction
of an alloy of peritectic composition. Solidiﬁcation starts when the temperature of the liq-uid phase reaches point b. Between this point and the peritectic temperature, the alloy
moves through a two-phase ﬁeld of liquid and delta phases. Solidiﬁcation, therefore, com-mences with the formation of body-centered cubic dendrites that are low in nickel. Theliquid, accordingly, is enriched in nickel. At a temperature immediately above the peritec-tic temperature (1512 °C), the rules for analyzing a two-phase mixture give us:
The composition of the phases:
delta phase 3.4 percent Ni
liquid phase 6.2 percent Ni
The amount of each phase (by lever rule):
delta phase 61 percentliquid phase 39 percent
Directly above the peritectic temperature, an alloy of the peritectic composition has a
structure composed of solid delta-phase crystals in a matrix of liquid phase. On the otherhand, the phase diagram shows that just below the peritectic temperature, the given alloylies in a single-phase ﬁeld (gamma), signifying a simple homogeneous solid-solution phase.Cooling through the peritectic temperature combines the delta and liquid phases to form thegamma phase. This is the iron-nickel peritectic transformation. In this particular system, theperitectic point is the direct consequence of the fact that the liquid phase freezes to form twodifferent crystalline forms in adjacent composition ranges, and of the fact that one of thephases (gamma) is the more stable at lower temperatures and, therefore, displaces the other.
Notice that the peritectic reaction, like the eutectic, involves a ﬁxed ratio of the react-
ing phases: 61 percent delta (3.4 percent Ni) combines with 39 percent liquid (6.2 percentNi) to form the gamma phase (4.5 percent Ni). If an alloy at the peritectic temperature doesnot contain this exact ratio of liquid phase to delta phase, the reaction cannot be completeand some of the phase that is in excess will remain after the peritectic temperature is passed.Compositions in the interval 3.4 percent to 4.5 percent Ni, which lie to the left of the11Ch11.qxd  11/6/08  6:39 PM  Page 336
337 11.12 Monotectics
peritectic composition, contain an excess of the delta phase (more than 61 percent) imme-
diately above 1512°C. On passing through the peritectic temperature, they enter a two-
phase ﬁeld: delta phase and gamma phase. Similarly, alloys to the right of the peritectic
point, lying between 4.5 percent Ni and 6.2 percent Ni, after passing through the peritectic
temperature, enter a two-phase ﬁeld: gamma phase and liquid phase.
11.12 MONOTECTICS
Monotectics represent another form of three-phase transformation in which a liquid phase
transforms into a solid phase and a liquid phase of different composition. Monotectic trans-
formations are associated with miscibility gaps in the liquid state. A reaction of this type
occurs in the copper-lead system at 955°C and 37.4 percent Pb, as can be seen in Fig. 11.19.
Notice the similarity between this monotectic and the eutectic of the copper-silver system
(Fig. 11.13). The liquid miscibility gap lies just to the right of the monotectic point.
Note that the copper-lead phase diagram also possesses an eutectic point at 327.5°C
and 99.9 percent Pb (0.1 percent Cu). Because it lies so close to the composition of pure
lead, it is not possible to show it on the scale of the present diagram. Finally, this system is
representative of one composed of elements that do not mix in the solid state; at room
temperature the solubility of copper in lead is less than 0.007 percent, while the solubility
of lead in copper is of the order of 0.002 to 0.005 percent Pb. The terminal solid solutions
are, accordingly, nearly pure elements.
200 400 600 800 1000 1200
10 0 20 30 40 
Weight percent lead Atomic percent lead 
Liquid 
(Cu)  + L1084.87 °C
64 ± 1%, 995  ± 5°C
955°C
360 
340 
320 
99.90 99.9599.93>99.993
100∼37.4
∼325°C
∼326°C 327.502 °C
Eutectic at 99.9 ∼86Temperature °C
Cu 50 60 70 80 90 (Pb)
Pb 100 0 5 10 20 30 40 50 
Liquid 
(Cu) 60 70 80 100
→ →(Pb)
FIG. 11.19 Copper-lead phase diagram. (From Binary Alloy Phase Diagrams ,
Massalski, T.B., Editor-in-Chief, ASM International, 1986, p. 946.
Reprinted with permission of ASM International(R). All rights reserved.
www.asminternational.org)11Ch11.qxd  11/6/08  6:39 PM  Page 337
Chapter 11 Binary Phase Diagrams 338
11.13 OTHER THREE-PHASE REACTIONS
The three basic types of three-phase reactions (eutectics, peritectics, and monotectics) that
we have studied so far involve transformations between the liquid and solid phases. They
are, therefore, associated with the freezing or melting processes in alloys. Several other
important three-phase reactions involve only changes between solid phases. The most
important of these occurs at eutectoid and peritectoid points. At an eutectoid point, a solid
phase decomposes into two other solid phases when it is cooled. The reverse is true at a
peritectoid point where, on cooling, two solid phases combine to form a single solid phase.
The similarity between the eutectoid and peritectoid transformations on the one hand and
the eutectic and peritectic transformations on the other hand is quite obvious. A summary
Transformation
NameEquilibrium
ReactionPhase Diagram Appearance
Congruent 
Eutectic
Eutectoid 
Monotectic
Peritectic
Peritectoidcooling
heating L α
α + βcooling
heatingL
β + γ αcooling
heating 
L2 + αcooling
heatingL1
L + α βcooling
heating
α + βγcooling
heatingL
αα + L
α + L
L
L + α L + β
α + β
α + γ
β + γα + βα
 β + LL + α
 α + β
βα + L2L1 + α L1 + L2L
α + γα + β
γ + β
γTABLE 11.1 Summary of Important Equilibrium Phase
Transformations.11Ch11.qxd  11/6/08  6:39 PM  Page 338
339 11.14 Intermediate Phases
of important phase diagram reactions is given in Table 11.1, where a, b, and gare sepa-
rate solid phases, and L1and L2are immiscible liquids.
A very important eutectoid reaction occurs in the iron-carbon system and will be con-
sidered in considerable detail at a later point.
11.14 INTERMEDIATE PHASES
Intermediate phases, also known as intermetallic phases , are the rule rather than the
exception in phase diagrams. Equilibrium diagrams given to this point were selected
for their simplicity in order to demonstrate certain basic principles. Except for
ordered or superlattice phases, no intermediate phases have been shown. Several
important features of alloy systems that contain intermediate phases will now be
treated briefly.
The silver-magnesium phase diagram (Fig. 11.20) is of interest in the study of
intermediate phases since it shows two basic ways in which the single-phase ﬁelds
associated with intermediate phases are formed. This alloy system possesses a total of
ﬁve solid phases, of which two are terminal phases (alpha—fcc based on the silver
lattice, and delta—cph based on the magnesium lattice). Both the Ag3Mg, beta prime
and epsilon phases (the intermediate phases) are stable over a range of composition
and are, therefore, examples of true solid solutions.
0 200 300 400 500 600 700 800 900 1000 
10 0 5 10 15 20 Weig ht percent magnesium 
Liquid 961.93 °C
820°C
650°C
(Mg)  →392°C Ag3Mg 
AgMg3 33.4 α + L
β + Lδ + L
ε + δ εδ α + β ′
 β ′ + ε β ′
β α29.3 
(Ag) (AgMg) 35.5 
65.43 77.43 
82.43 96.17 472°C492°C759.3 30 40 50 60 80 100 
20 30 40 
Atomic percent magnesium Temperature °C
Ag Mg 50 60 70 80 90 100 
FIG. 11.20 Silver-magnesium phase diagram. (From Binary Alloy Phase
Diagrams , Massalski, T.B., Editor-in-Chief, ASM International, 1986, p. 42.
Reprinted with permission of ASM International(R). All rights reserved
www.asminternational.org)11Ch11.qxd  11/6/08  6:39 PM  Page 339
Chapter 11 Binary Phase Diagrams 340
Figure 11.20 shows that the b/H11032phase is centered about a composition having equal
numbers of magnesium and silver atoms. In order that this fact might be clearly visible,
the diagram has been plotted in atomic percent. This phase is a superlattice based on thebody-centered cubic structure. With exactly equal numbers of silver and magnesiumatoms, a space lattice results, in which the corner atoms of the unit cell are of one form,while the atom at the center of the cell is of the other type. An example of this type ofstructure in a different system is shown in Fig. 11.24. The b/H11032phase in the present alloy
system is interesting in that the ordered structure is stable to the melting point. In orderto indicate that the given structure is not a simple random solid solution, the symbol b/H11032
rather than bhas been used.
The b/H11032phase ﬁeld is bounded at its upper end by a maximum having coordinates of
820°C and 50 atomic percent Mg. This body-centered cubic phase, therefore, forms onfreezing by passing through a typical maximum conﬁguration of liquidus and solidus lines.On the other hand, the upper limits of the single-phase ﬁeld of the epsilon phase termi-nate in a typical peritectic point at 492°C and 75 atomic percent Mg. Formation of thislatter phase (which has a complex, not completely resolved, crystalline structure), accord-ingly, results from a peritectic reaction.
The preceding paragraph has defined two basic ways that intermediate phases are
formed during freezing—either by a transformation at a congruent maximum orthrough a peritectic reaction. Both types of reaction are common in phase diagrams.Intermediate phases may also form as a result of a transformation that takes place inthe solid state. The formation of superlattices from solid solutions possessing a stateof short-range order at congruent maxima has already been discussed. New solidphases may also form at peritectoid points that are the solid-state equivalent of peri-tectic points.
Returning now to the silver-magnesium system, Fig. 11.20 also shows that this sys-
tem, in addition to the peritectic point and the congruent point, also possesses two eutec-tic points. The ﬁrst lies at 59.3°C and 33.4 atomic percent Mg and corresponds to a reactionin which a liquid transforms into an eutectic mixture of the aand b/H11032phases. The other
eutectic point, at 472°C and 82.43 atomic percent Mg, yields an eutectic structure which isa mixture of the /H9255and dphases. Notice that, in each case, the eutectic structures are
composed of different sets of phases.
The intermediate phases in the silver-magnesium system are solid solutions stable
over relatively wide composition ranges. Thus, at 200°C, the single-phase field of theb/H11032phase extends from approximately 42 atomic percent Mg to 52 atomic percent Mg,
while that of the /H9255phase covers the composition range from 75 atomic percent Mg to
79 atomic percent Mg. Many intermediate phases, on the other hand, have single-phase fields that are vertical lines. Such phases are commonly classed as intermetallic
compounds .
Intermediate phases of the compound type are formed during freezing in the same
