Repository: Ketankham/chatbot-meta-books

File: tem-book.txt (part 22 of 71)
 هب انم خدا 
FIGURE 11.5. Two beams are scattered from two points, E and F, which
lie on the same plane P 1. This simple diagram shows that the two beams
travel the same distance since triangles EHF and FJE are congruent.
11.4 S CATTERING FROM A CRYSTAL ...................................................................................................................................................... 201
www .Iran -mavad .com  
ﻣﺮﺟﻊ ﺩﺍﻧﺸﺠﻮﻳﺎﻥ ﻭ ﻣﻬﻨﺪﺳﻴﻦ ﻣﻮﺍﺩ
The Bragg reflection, g, is then perpendicular to
the set of planes. Clearly this is just another way of
expressing equation 11.11. Figures 11.2 and 11.7
remind us that Bragg diffraction occurs when Khas
the value g.11.5 MEANING OF nIN BRAGG’S LAW
As is shown in Figure 11.7, and in the DP in Figure 11.1,in practice there will not just be one Bragg reflection but a
series of reflections which are periodically spaced along aline; these are known as a systematic row of reflections,
–G, 0, G, 2G, 3G, etc., with corresponding diffraction
vectors, g
/C0,0,g,2g,3g, etc.
Notation : When discussing beams in diffraction pat-
terns, the letter O will refer to the ‘direct’ beam
which is present even when there is no specimen; theletter G (not bold—it’s not a vector) will refer to anysingle diffracted beam; the number 0(bold) will refer
to the diffraction vector for beam O (it is a vector ofzero length) and the letter g( a l w a y sb o l dt or e m i n du s
that it is a vector) will denote the diffraction vector (inthe DP) for beam G. Having said that, many micro-scopists use G and ginterchangeably, so beware.
These other reflections ( ng,w h e r e n6¼1), called
higher-order reflections, are particularly important in
TEM. Pictorially, you can imagine them as arising
from the interference of electrons scattered from planeswhich are a distance ndapart, where nis a rational
fraction. To understand the physical meaning of thisstatement, put a plane P
3half way between P 1, and P 2
as shown in Figure 11.8.
Now planes P 1,P2, and P 3will scatter in phase when
2d
2/C18/C19
siny¼l (11:12)
because the new ‘ d’i sd/2. Thus coherent scattering will
occur when
g2jj¼2d(11:13)
i.e., when
jg
2j¼2jgj (11:14)CBR1
R1R2R2
R3
R3θ
EP1 P2
d
FIGURE 11.6. Scattering from three points on two planes. The path
difference for scattering from points B and C is 2 dsiny, so the path
difference for scattering from points C and E is also 2 dsiny. Hence,
scattering in the direction of the diffracted beam from all points shown
will be in phase if 2 dsiny=nl.
P1
OG2G3G4G5G6G
gθBd
θB
2θB
-GIncident
beam
Diffracted
beam
Directbeam
FIGURE 11.7. Diffraction from a set of planes a distance dapart. The
planes have been oriented to be in the Bragg diffracting condition ( yBis
the incident angle). Note that the planes are not parallel to the incident
beam. The resultant diffraction spots (reciprocal-lattice points) are
labeled G, 2G, etc. The vector gfrom the origin (O) to the first diffraction
spot G is normal to the diffracting plane.THE BRAGG ANGLE
Be very careful with this definition; it is too easy to
assume that the Bragg angle, yB, is the scattering
semiangle: it is not! In all other cases, yreally is the
semiangle.
BAR g
The vector gis pronounced ‘‘bar g’’ and connects O to
/C0G, which is pronounced ‘‘minus g’’! You will alsohear
gpronounced ‘‘g bar.’’
202 ................................................................................................................................................................................ D IFFRACTION IN TEM
www .Iran -mavad .com  
ﻣﺮﺟﻊ ﺩﺍﻧﺸﺠﻮﻳﺎﻥ ﻭ ﻣﻬﻨﺪﺳﻴﻦ ﻣﻮﺍﺩ
As we noted in the discussion of Figure 11.3, this
scattering from plane P 3will occur no matter how the
atoms (scattering centers) are distributed on this
plane—even if there are no atoms on the plane! Thus
we will always see g2=2gand similarly g3=3g, etc.
So we can generalize equation 11.12 to be
2d
n/C18/C19
siny¼l (11:15)
or rewrite this as
2dsiny¼nl (11:16)
which gives a physical explanation for the nin
equation 11.7.
To summarize: electrons are diffracting from a set
of planes of spacing dsuch that we have both construc-
tive and destructive interference. We can consider nin
equation 11.15 as indicating that electrons are diffract-
ing from a set of planes with spacing d/nrather than d.
This equation can then be applied to planes that areoccupied by different atoms. Although this treatment
is not rigorous, it will prove to be very useful in prac-
tice. The alternative, but equivalent, view is obtainedby considering the Laue equations which we will do
in Chapter 12. You might consider why we don’t
have diffraction from planes which are ndapart instead
ofd/n.11.6 A PICTORIAL INTRODUCTION
TO DYNAMICAL EFFECTS
Dynamical diffraction traditionally strikes fear into the
heart of the non-mathematician. Unfortunately, in
TEM most practical imaging situations involve dynam-
ical scattering. The terminology derives from X-raytheory (where it is not nearly so important). The reason
it is very important in electron diffraction is that the
electron beam interacts so strongly with the atoms in thecrystal. For most purposes, dynamical diffraction canbe thought of in quite a simple manner, as you can see
in Figure 11.9.
DYNAMICAL DIFFRACTION
The beam, which has been strongly Bragg diffracted
once, is necessarily in the perfect Bragg orientation tobe diffracted back into the direct beam by the sameset of planes.
FIGURE 11.8. Scattering from three planes with plane P 3positioned
exactly half way between planes P 1and P 2.
FIGURE 11.9. The beam can be scattered more than once. Any beam
which is oriented so as to be Bragg scattered once is automatically in the
ideal orientation to be rescattered. This gives rise to the phenomenon ofdynamical scattering because the beam can be scattered again and again.
11.6 A P ICTORIAL INTRODUCTION TO DYNAMICAL EFFECTS ........................................................................................................ 203
www .Iran -mavad .com  
ﻣﺮﺟﻊ ﺩﺍﻧﺸﺠﻮﻳﺎﻥ ﻭ ﻣﻬﻨﺪﺳﻴﻦ ﻣﻮﺍﺩ
This beam is then said to be a rediffracted beam. The
likelihood of this process occurring will increase as the
thickness of the specimen increases. Clearly, the redif-
fracted beam is also perfectly oriented to be diffractedagain, and so on. The two beams in Figure 11.9 are saidto be dynamically coupled.
11.7 USE OF INDICES IN DIFFRACTION
PATTERNS
In Chapter 18 we’ll teach you how to index DPs, i.e., how
to associate a spot in the DP with a diffracting plane in
the specimen. For the time being it will be useful if we justintroduce the conventions, rather than the methods, ofindexing patterns.
First remember that a particular crystal plane is
defined by the Miller indices ( hkl); crystallographically
equivalent ( hkl) planes are denoted as the { hkl} planes.
We define the direct beam as the 000 reflection and each
diffracted beam as a reflection with different hklindices.
It is a crystallographic convention to refer to the diffrac-
tion spot from a specific ( hkl) plane, as hkl, i.e., without
the parentheses. If we assign hkltog, then the second
order (2 g) spot is 2 h2k2l, the 3 gspot is 3 h3k3l, etc.
Similarly, the – greflection is
hkl. We’ll discuss these
points further in Section 12.3.
Now we can explain why we see so many spots in the
DP. If we look along a zone axis in a crystal, we will seesets of planes in the edge-on orientation. Rememberthat a zone axis is the direction along the intersectionof two or more planes.
Notation : The zone axis, [ UVW], is a direction
which is common to all the planes of the zone. So[UVW] is perpendicular to the normal to the
plane ( hkl) if the plane is in the [ UVW] zone.
Later, we will see that [ UVW] is defined as the
incident beam direction. This result applies toall crystal systems and gives the Weiss zone law
hU + kV + lW = 0.
If there are many planes close to the Bragg orienta-
tion, then we will see spots from many different planes.
We still have not explained why we can see the 200 spot
and the 400 spot in the same pattern: they clearly can’t
both satisfy the Bragg condition at the same time. Wesee both spots because of the physical shape of the TEMspecimen, as we’ll discuss in Chapters 12 and 17.
11.8 PRACTICAL ASPECTS OF
DIFFRACTION-PATTERN FORMATION
Remember from Chapter 9, we can form diffraction
patterns in the TEM in two complementary ways,
SAD and CBED patterns.SADPs are sharply focused spot patterns that we
use to select reflections for all imaging modes. We can
easily associate the sharp spots with our diffraction
vectors, g.
CBDPs are arrays of disks. We can associate a g
vector with each disk but the location of grequires
more extensive consideration. For this reason, we’lldelay more detailed discussion of CBDPs while wedevelop diffraction theory and then devote Chapters20 and 21 to the topic, because it is very important.
11.9 MORE ON SELECTED-AREA
DIFFRACTION PATTERNS
We discussed how you form a DP in the SAD mode in
Chapter 9. Now we will discuss some of the practicalimplications and drawbacks of the method.
W h yd ow ew a n tt os e l e c tas p e c i f i ca r e at oc o n t r i b u t e
to the DP? All foils are distorted to some extent so thatdiffraction conditions change as we move around thespecimen; hence we need to select areas of constant orien-tation. Also, we may wish to determine the orientation
relationship between two different crystals, which we can
do by selecting the interfacial region. Alternatively, we
BFPPlane of the
objective lens
Back focal plane
of the objective lens
OSpecimen
plane
G
Image plane
FIGURE 11.10. The diffraction pattern is formed at or close to the back
focal plane of the objective lens. O is the direct beam and G is the
diffracted beam.
204 ................................................................................................................................................................................ D IFFRACTION IN TEM
www .Iran -mavad .com  
ﻣﺮﺟﻊ ﺩﺍﻧﺸﺠﻮﻳﺎﻥ ﻭ ﻣﻬﻨﺪﺳﻴﻦ ﻣﻮﺍﺩ
may want to study the DP from a small particle within the
foil. Figure 11.10 is a reminder that the DP is formed atthe back focal plane (BFP) of the objective lens. A similar
diagram was shown in Figure 9.13.
The SAD method for selecting an area is to place an
aperture in the first image plane below the objective
lens. In this case we really are selecting an area, which
is the area in an image, but we always refer back to the
volume of the diffracting specimen. Since we are work-ing at an image, plane we do not need to focus the
condenser lens, in fact we generally weaken (underfo-
cus) this lens to give more parallel illumination so thatall the rays are focused at the same plane, i.e., the BFP.
The spots in the DP then become sharper. In practice,
you will generally need to ‘fine-tune’ the focus of theDP since its focus depends on the excitation of thecondenser lens.
The key practical steps in forming an SAD pattern
were described in procedure #4 in Section 9.3.A. Thetwo key points to remember are (i) be sure that you areat the eucentric focus position, with an image of the area
of interest focused on the screen and (ii) remember to
focus the DP with the intermediate lens (diffractionfocus).
Remember that using an aperture to select an area in
the image plane gives an additional advantage: the areahas already been magnified, typically 25 /C2. Thus a 50- mm
diameter aperture will select a 2- mm diameter area on
the specimen.
You might ask: why can’t we just use a smaller SAD
aperture to select a smaller area? We can provide theanswer by looking at Figure 11.11: the objective lens isnot perfect. As we saw in Chapter 6, the beams which
are farther away from the optic axis are bent more
strongly as they pass through the objective lens. Forrays entering the objective lens at an angle bto the
optic axis, the image formed at magnification Mis
translated a distance r
Mgiven by
rM¼MC sb3(11:17)
So the area we select using the SAD aperture corre-
sponds to the area PP 1in the object plane only for the
direct beam. The error increases as bincreases, so that
it’s larger for a larger Bragg angle or for a larger g. The
result is illustrated schematically in Figure 11.12 withvalues given in Table 11.1. (Note that we divide r
MbyM
to give the distance at the specimen.) The values in themiddle column were calculated for a C
sof 3.3 mm and
100-keV electrons. If you use a smaller aperture, select-
ing an area of less than 1- mm diameter, even the fourth-
order 111 reflection, i.e., the 444 reflection, from this
area would not contribute to the SADP. Instead, a
different area, possibly even an adjacent crystal, would
contribute.
We will produce another selection error if the aper-
ture is not located at the image plane. This effect can beSpecimen
BC
OObjective
lens
BFPPP1
MC sβ3MC sβ3β
FIGURE 11.11. Formation of an SAD pattern showing that there is an
error in selecting the area if the beams do not travel at the same angle to
the optic axis. This difference is due to spherical aberration in the objec-tive lens. B is the diffraction spot position for a perfect lens and C is the
spot position with spherical aberration.
FIGURE 11.12. Schematic diagram showing the effective error in area
selection, due to spherical aberration, for different reflections in the 111
systematic row for Al ( a0= 0.404 nm) assuming 100-keV electrons and Cs
= 3 mm. The 000 and 111 disks almost exactly overlap (the translation is13 nm). The diameter of each disk in the top row is 1 mm, and the diameter
of each disk in the bottom row is 0.5 mm.
11.9 M ORE ON SELECTED -AREA DIFFRACTION PATTERNS ............................................................................................................. 205
www .Iran -mavad .com  
ﻣﺮﺟﻊ ﺩﺍﻧﺸﺠﻮﻳﺎﻥ ﻭ ﻣﻬﻨﺪﺳﻴﻦ ﻣﻮﺍﺩ
seen clearly in Figure 11.13 where the objective lens is
focused on plane P frather than on the specimen. The
effect is seen by simple geometry if you extend the
diffracted rays back to the specimen plane. The dis-placement at the first image plane (where the SADaperture is located) corresponds to a distance yat the
specimen plane where yis given by
y¼Db (11:18)
On some older machines, a ‘click’ on the medium
image focus control (i.e., of the objective lens) corre-s p o n d e dt oac h a n g ei nf o c u s , Dof/C243mm. You will still
find on many TEMs that the aperture in the SAD planeis not always in focus when the DP is in focus. Youmight also consider the implications when we studyvery thick specimens. Remember that these twosources of error may be addi tive and therefore quite
substantial.
You may still sometimes want to use an aperture
which conventional wisdom tells you is ‘too small forSAD.’ Perhaps the best advice when this is the case is, ifpossible, use CBED. However, you should rememberthat ‘conventional wisdom’ is often based on Table 11.1,
which was first calculated by Hirsch et al. in /C241963 and
applied to a machine built in the 1950s! A modern
300-kV machine may have a C
sof/C241 mm and a l(at
300 kV) of 1.968 pm. The values for Csb3then become
much smaller as shown in the right-hand column ofTable 11.1. Clearly you could now use a much smaller
SAD aperture, but 10 mm is about the smallest that can
be manufactured.
One question which is often asked is: if the SAD
aperture is placed at the first image plane, how can it
affect the DP which is formed above it? The relationshipbetween the SAD pattern and the image(s) can be illus-
trated by forming a multiple dark-field image of the
type illustrated in Figure 11.14A. To do this, you mustfirst form the SAD pattern in the usual way. Thenincrease the strength of the intermediate lens so thatit’s focused below the BFP in Figure 11.14B. Instead
of a point we then see a disk, because the beam is
convergent at the BFP. To understand what ishappening we must realize that the magnification of
the specimen at the BFP is zero (i.e., when ‘X’ in Figure11.14B is in the BFP plane)! As we increase the strength
of the intermediate lens, staying in diffraction mode, we
increase the magnification of these images (one bright-field image and many dark-field images). Of course,these images are not in focus but this can be corrected
by adjusting the strength of the objective lens, which is
just conventional focusing.
Now you can appreciate directly that each disk cor-
responds to a reflection in the SADP. The reflectionsthat were bright now correspond to bright disks; theTABLE 11.1 The Displacement Distance of the Image Formed
by ‘Reflection G’ Due to Spherical Aberration
Reflection in SAD pattern Csb3(nm) old TEM Csb3(nm)
now IVEM
111 13 1.2
222 100 9.1
333 350 31.9444 760 69.3
555 1620 150
666 2800 250
βIncident beam
Specimen plane
000D
‘In focus’
plane, P fy
hkl
FIGURE 11.13. If the lens is not focused on the SAD plane, images
associated with the different gvectors will be shifted with respect to
one another. Dis the defocus. The shift in the selected area is given
byy=Db.
206 ................................................................................................................................................................................ D IFFRACTION IN TEM
www .Iran -mavad .com  
ﻣﺮﺟﻊ ﺩﺍﻧﺸﺠﻮﻳﺎﻥ ﻭ ﻣﻬﻨﺪﺳﻴﻦ ﻣﻮﺍﺩ
area was close to the Bragg condition for that reflection.
It is at first surprising to realize that none of the disks isuniformly bright. Conversely most of the disks arepartly bright! We’ll examine the reasons for this varia-
tion in Chapter 13.
This uncertainty in the area selected to form the
SADPs is one reason that CBDPs can have someadvantage whenever you want to get crystallographic
information about specific regions of your specimen.
We’ll end with some more practical points.
You can change the detail present in your DP
simply by changing the C2 lens setting and the expo-
sure time.
To record the SADP you should never use an expo-
sure of <10 seconds (but you will). You don’t need to
use a 1-second exposure to limit drift! If you’re inter-ested in the details in the diffraction pattern you shouldtake as many as three exposures; on film, you might use10, 30 and 100 seconds. So spread the beam with C2and remove that beam stop (better still, don’t use it;you’re damaging your specimen if the beam is thatintense). Correct the astigmatism in the intermediatelens after you’ve spread the beam; this astigmatismbecomes noticeable when your spots are small (not allmicroscopes allow you to do this). Focus the spots tosharp points with the diffraction (intermediate) lens;now you’ve focused the DP. Just for the exercise, focusthe spots in the SADP as you generally view it with thebeam condensed down to a minimum diameter. Nowspread the beam with C2 and refocus the spots; you willsee quite a difference in how sharp the spots are. Use
the binoculars for focusing the spots after you’ve
spread the beam. Unless the pattern is well focused,you will miss many of the fine details that make SADso useful.
Deciding which pattern is best really depends on
what information you require. If you would like to seefine detail in your SADP, you will probably need tounderfocus the beam using C2. If the beam of interestis of low intensity, you may need to increase the expo-sure time at the risk of broadening the more intensespots, hence the need to record patterns with a rangeof exposures. DPs can be recorded on video or sentdirectly to the computer using a video camera. The use
of a CCD camera can give a much greater range of
intensities than the photographic film; this will becomethe preferred method of recording DPs in the future.However, you may have no alternative (i.e., nodarkroom).
Cooling your specimen can reduce the thermal-
diffuse scattering and thus reduce the background inten-sity considerably. Changes in the lattice parameter willnot usually be a problem in SAD since we are notlooking for that level of accuracy, but they will benoticeable in the HOLZ CBDPs (see Chapter 21).
Finally, if your specimen charges, you’ll probably
have to coat it with a thin film of carbon. Do practicethis. Repeat several thin coatings if necessary and besure that the charging is not due to your specimen notcontacting the specimen holder or the holder not con-tacting the ground.(A)
(B)
FIGURE 11.14. (A) Multiple dark-field ima ges formed by defocusing the
SADP revealing dark-field images in each diffraction disk defined by the
objective aperture. Close i nspection reveals that each image (of a twin bound-
ary) is slightly shifted from the adjacent images, reflecting the increased error
in area selection for higher-order refl ections; (B) formation of a disk occurs
because a defocused beam is either c onvergent or divergent at the BFP. An
underfocused convergent beam is prefer red, since it is more parallel than an
overfocused divergent beam (see Figure 6.5).
11.9 M ORE ON SELECTED -AREA DIFFRACTION PATTERNS ............................................................................................................. 207
www .Iran -mavad .com  
ﻣﺮﺟﻊ ﺩﺍﻧﺸﺠﻮﻳﺎﻥ ﻭ ﻣﻬﻨﺪﺳﻴﻦ ﻣﻮﺍﺩ
CHAPTER SUMMARY
DPs are the basis of all image formation in the TEM as well as all crystallographic analysis
and defect characterization. We can understand DPs in terms of Bragg reflection fromplanes of atoms in the specimen and we can define the diffraction vector gassociated with
each Bragg reflection and associate each gwith a crystal plane hkl. The diffracting planes are
all in a specific zone axis UVW, which we can define as parallel to the incident beam direction.
DIFFRACTION AND OPTICS
Bragg, WL 1965 The Crystalline State IEd. WL Bragg Cornell University Press Ithaca NY (first published
in 1933). Find it in your library and browse.
Hecht, E 2001 Optics 4th Ed. Addison-Wesley Reading MA. Very readable and current.
James, RW 1965 The Optical Principles of the Diffraction of X-Rays ,The Crystalline State IIEd. WL Bragg
Ed. Cornell University Press Ithaca NY (first published in 1948). Ditto.
Schwartz, LH and Cohen, JB 1987 Diffraction from Materials 2nd Ed. Springer New York. One of the two
standard texts.
THE COMPANION TEXT
We’ll use this theory throughout the companion text but won’t refer to it specifically.
SELF-ASSESSMENT QUESTIONS
Q11.1 List the three major differences between electron diffraction and X-ray diffraction.
Q11.2 If TEM imaging, coupled with electron diffraction, is so wonderful, why do some researchers use X-rays
instead for both purposes?
Q11.3 Why do we usually not measure intensities of spots in TEM DPs?Q11.4 Why do we need to specify planes in a lattice?
Q11.5 What are the major differences between SADPs and CBDPs?
Q11.6 Formation of an SADP shows that there are errors in selecting the area. Why do the errors occur?Q11.7 Why do the spots in the DP vary as we move across the specimen?
Q11.8 Why do we need to change the C2 setting and exposure time as we change location on the
specimen?
Q11.9 How can we limit thermal-diffuse scattering and thus reduce background intensity?
Q11.10 Summarize the advantages of TEM over SEM and visible-light microscopes.
Q11.11 What is necessary for constructive interference to occur?
Q11.12 Write down Bragg’s law.Q11.13 How does the specimen thickness affect dynamical scattering?
Q11.14 Why do you underfocus the condenser lens when obtaining SAD patterns?
Q11.15 Why don’t you always use the smallest selected-area aperture possible when obtaining an
SADP?
Q11.16 When recording an SADP pattern, how long should the exposure time be?Q11.17 How does the SAD approach work if the aperture is not actually in the specimen plane?Q11.18 What critical information can you readily obtain from a TEM DP?Q11.19 In the case of Bragg diffraction, how is the semiangle between the incident beam and the Bragg-
diffracted beam related to the Bragg angle?
Q11.20 What is a ‘zone axis’?Q11.21 Give a pictorial explanation for the meaning of nin Bragg’s law.
Q11.22 What is the most basic characteristic of your specimen indicated by the presence of spots in
aD P ?
Q11.23 Prove that there is no path difference for scattering from atoms located on the same plane.
TEXT-SPECIFIC QUESTIONS
These questions are not difficult since we are just introducing DPs.
T11.1 Using equations in the book, deduce Table 11.1. Summarize all the parameters you use in making an
extended version of the table.
T11.2 Examine Figure 11.14. If the specimen is Si, index the DP. If it’s a 300-kV TEM, deduce the camera length.
T11.3 Explain why Figure 11.14 could not be from Cu.
208 ................................................................................................................................................................................ D IFFRACTION IN TEM
www .Iran -mavad .com  
ﻣﺮﺟﻊ ﺩﺍﻧﺸﺠﻮﻳﺎﻥ ﻭ ﻣﻬﻨﺪﺳﻴﻦ ﻣﻮﺍﺩ
T11.4 Consider Figure 11.10. There are five rays and four planes. Number them in the order in which you
would draw these lines. Discuss how you would modify this figure so as to draw it to scale.
T11.5 The DP in Figure 11.1 was obtained from a polycrystalline sample. Identify the single-crystal DPs in this
figure.
T11.6 In Figure 11.14, the disks all appear to show the same area of the specimen. Do you expect this to be
exactly the same area? Discuss.
T11.7 Consider Figure 11.14. Using a reasonable value for the beam divergence, estimate the value for Dfusing
information in the figure.
T11.8 Consider Figure 11.12. Assess the accuracy of this drawing. Do a similar drawing for a value of
Cs= 0.7 mm with everything else being the same.
T11.9 We will see later that a critical challenge for high-resolution imaging is image delocalization (MS Word
suggests demoralization is a better word). How has this concept been introduced in Chapter 11? If we
could correct Cs, how would SAD in the TEM be improved?
T11.10 Deduce the Weiss zone law using vector multiplication.
CHAPTER SUMMARY .................................................................................................................................................................................... 209
www .Iran -mavad .com  
ﻣﺮﺟﻊ ﺩﺍﻧﺸﺠﻮﻳﺎﻥ ﻭ ﻣﻬﻨﺪﺳﻴﻦ ﻣﻮﺍﺩ
12
Thinking in Reciprocal Space
CHAPTER PREVIEW
In the previous chapter, you’ve already encountered vectors kandgand seen that they have
lengths with units of nm–1. These vectors are referred to as reciprocal-lattice vectors. Now
we are going to discuss what this reciprocal lattice is. The reciprocal lattice is simply a lattice
in reciprocal space. Note that this lattice is just as real as the ‘real lattice’ in ‘real’ space. It’s
like a new world in Gulliver’s Travels but the relationship to ‘our’ world is not a linear scaling
factor but a reciprocal one. If something (an object or a length) is large in real space, then it’ssmall in reciprocal space.
When you see an object in real space you need to think, ‘‘What would it look like in
reciprocal space?’’
The reciprocal lattice is a purely geometrical construction. We’ll separate the discus-
sion into two parts: (i) the math and (ii) the properties of this lattice. The first is the same asyou will meet in any text on condensed-matter physics; the second relates to how we use
this construction in TEM. What we will find is that the lattice gives us a method for
picturing the geometry of diffraction; it gives us a ‘pictorial representation’ of diffraction.I th e l p su st ov i s u a l i z eh o wD P sw i l lv a r ya st h eo r ientation and physical characteristics of
the specimen vary.
12.1 WHY INTRODUCE ANOTHER LATTICE?
If you’re new to the field of diffraction, the concept of
reciprocal space may seem a dau nting theoretical proposal.
Y o um u s tp e r s e v e r e .T h i sm o d e lg i v e sap h y s i c a lp i c t u r eof diffraction geometries that is extremely helpful to you,
the experimentalist. The best approach is to think of any
crystal as having two lattices. The first describes the arrange-ment of the unit cells of atoms in the crystal (your specimen).The second is an array of points which is uniquely defined
for any given crystal but does not correspond to arrays of
atoms; instead, each point is associated with a particular setof planes in the crystal. Of course, the reciprocal lattice isjust as real as the ‘real’ lattice; both are simply geometrical
constructions. We’ll use the reciprocal lattice to give a
physical picture of what happens when a crystal diffracts.In Chapter 11 we showed that Bragg diffraction of
electrons by crystals occurs when Kis equal to g.T h e
reciprocal-lattice concept allows us to define a lattice
where all the lattice points correspond to the possible g
vectors.
To understand why we use the reciprocal lattice,
remember that we can always write Bragg’s law (equa-
tions 11.2 and 11.3) as
2 sinyB
l¼n
d¼Kjj (12:1)
Thus the vector Kis reciprocally related to dand vice
versa. Before using this new lattice, however, we must work
through its form al definition.HISTORICAL NOTE
The reciprocal lattice was rediscovered independently
by Ewald and Laue in 1911–1914, but it had beendescribed by Gibbs in 1881 and by Bravais (in asomewhat less useful form) in 1850! The discussionin 1962 of Ewald’s contribution to the subject is
recommended reading.RECIPROCAL
Think of any crystal as having two lattices, one real
and the other reciprocal. In the reciprocal lattice, setsof parallel ( hkl) atomic planes are represented by a
single point located a distance 1/ d
hklfrom the lattice
origin.
12.1 W HYINTRODUCE ANOTHER LATTICE ?...................................................................................................................................................... 211
www .Iran -mavad .com  
ﻣﺮﺟﻊ ﺩﺍﻧﺸﺠﻮﻳﺎﻥ ﻭ ﻣﻬﻨﺪﺳﻴﻦ ﻣﻮﺍﺩ
12.2 MATHEMATICAL DEFINITION
OF THE RECIPROCAL LATTICE
In this section we will go through the definition of the
reciprocal-lattice as a mathematical construction andprove some of the special mathematical properties ofthe vector, g. You don’t need to learn the proofs but you
will need to know these equations.
The mathematics of the reciprocal-lattice construc-
tion is simple vector algebra.
In real space, we can define any lattice vector, r
n,b y
the equation
rn¼n1aþn2bþn3c (12:2)
where the vectors a,b, and care the unit-cell translations
in real space and n1,n2, and n3are all integers.
Any reciprocal-lattice vector, r*, can be defined in a
similar manner
r*¼m1a*þm2b*þm3c* (12:3)
where a*,b*, and c* are the unit-cell translations in
reciprocal space and m1,m2, and m3are all integers. The
directions of these new vectors are defined by the
relations
a*/C1b¼a*/C1c¼b*/C1c¼b*/C1a¼c*/C1a¼c*/C1b¼0(12:4)
In words, a* is normal to both bandc, etc.
We define the lengths of these vectors by another set
of relations
a*/C1a¼1; b* /C1b¼1; c* /C1c¼1 (12:5)
Equation 12.5 then uniquely defines the length of the
vector a* in terms of the length of the vector a. There-
fore, these equations give the scale or dimension of thereciprocal lattice. The product of the projection of a*o n
the vector amultiplied by the length of ais unity. Be
careful; this result does not mean that a* is parallel to a
(think about this!). The direction of a* is actually com-
pletely defined by equation 12.4. It is perpendicular toboth bandcand must therefore be the normal to the
plane containing bandc.
The vector, a*, is always perpendicular to the plane
(100) even when ais not.
We can see that if a,b, and care large, then the
corresponding reciprocal-lattice vectors will be small ifwe choose conventionally shaped unit cells.
Since V
c, the volume of the unit cell, is given by
a/C1b^c, then from equation 12.5 we can write a*a s
a*¼b^c
Vc(12:6)This definition emphasizes that the vector a*i s
orthogonal to the vectors bandc. However, just as a,
bandcneed not be normal to one another, a*,b*, and
c* are also not necessarily normal to one another. We
use the usual clockwise convention in defining the vec-
tor product in equation 12.6.
12.3 THE VECTOR g
We can generalize our definition of ga little more. Any
vector in reciprocal space can be defined as a combina-tion of the vectors a*,b*, and c*. In particular, we can
write Kin a form for use later
K¼xa*þZb*þzc* (12:7)
Herex,Z, andzare any three numbers, not necessa-
rily integers. A particularly important reciprocal-latticevector is the vector g
hklwhich is defined as
ghkl¼ha*þkb*þlc* (12:8)
where h,k, and lare all now integers and together define
the plane ( hkl).
The definition of the plane ( hkl) is that it cuts the a,b,
andcaxes at 1/ h,1 /k, and 1/ l, respectively. If you look at
Figure 12.1, you’ll see that the vector ABcan be written
asb/k–a/h. This vector and all vectors in the ( hkl) plane
(hkl) C
ABN
O
xyz
OA   =a
h
OB  =b
k
OC  =c
l
FIGURE 12.1. The plane ABC has Miller indices ( hkl). The vectors OA,
OB, and OChave lengths a/h,b/k, and c/l.The vector ON, which may be
written as n,is normal to the plane ( hkl). In the text we see that the
reflection, g, which is associated with diffraction from the ( hkl) planes, is
parallel to nand normal to all vectors in ( hkl).
212 ............................................................................................................................................................ T HINKING IN RECIPROCAL SPACE
www .Iran -mavad .com  
ﻣﺮﺟﻊ ﺩﺍﻧﺸﺠﻮﻳﺎﻥ ﻭ ﻣﻬﻨﺪﺳﻴﻦ ﻣﻮﺍﺩ
are normal to the vector ghkldefined in equation 12.8.
You can prove this by taking the dot product of ABand
gand using equations 12.4 and 12.5. Therefore, the
vector ghklmust be normal to the plane ( hkl)
b
k/C0a
h/C18/C19
/C1ha*þkb*þlc* ðÞ ¼ 0 (12 :9)
The vectors AB,BC, and CAall lie in the plane ( hkl)
and each is normal to ghkl. All that we now have to prove
is that the length of the vector, | ghkl|, is given by ( dhkl)/C01.
To show this relationship, consider a unit vector, n,
normal to the plane (i.e., parallel to ghkl) and take the
dot product with any unit vector inclined to this plane
(e.g., a/horb/k).
The unit vector, n, parallel to gis simply g/|g|. There-
fore, the shortest distance from the origin O to the plane
is the dot product of nwith vector OB(orOC, etc.)
n/C1a
h¼ggjj/C1ah¼ha*þkb*þlc* ðÞ
gjj/C1ah¼1gjj(12:10)
where we again used equations 12.4 and 12.5. Since the
origin, O, by definition lies on a plane in this family ofplanes, equation 12.10 gives the distance between par-
allel ( hkl) planes, so that
d
hkl¼1
gjj(12:11)
as we required.
&The definition of the ( hkl) indices is OA ¼a/h;O B¼
b/k;O C ¼c/l.
&The plane ABC can then be represented as ( hkl).
We should emphasize a few points before moving on.
&Remember: the reciprocal lattice is so called because
all lengths are in reciprocal units.
&If you are familiar with the derivation of band-gapconcepts in elementary solid-state physics, you willhave already used these ideas. The difference is thatthe energies of the electrons being produced in themicroscope are /C21100 keV, whereas those in solids
are/C241 eV. This will affect the magnitudes of kbut
thea*, etc., will not change with kV.
&Reciprocal-space notation. We introduced the useof brackets in Section 11.7. Now we’ll extend thisnotation to the reciprocal lattice: ( hkl) is shorthand
notation for a particular vector in reciprocal spacebecause it is normal to the ( hkl) plane in real space;
{hkl} is then the general form for these reciprocal-
lattice vectors. [ UVW] is a particular plane in recip-
rocal space, e.g., it may contain many { hkl} points so
that in real space it would be a direction—the zoneaxis for the { hkl} real-space planes (see Table 12.1).When indexing diffraction spots, you will often findthat the brackets have been entirely omitted; this is asort of convention. You should use brackets if thereis any ambiguity or for emphasis.
&In non-cubic material, some special vectors may beparallel to one another, but most pairs will not be
parallel. This difference can surprise even the experi-
enced microscopist, particularly if you’re used tostudying cubic metals. For example, if you orientthe electron beam to be along the [123] zone axis inan orthorhombic crystal such as olivine, the beamwillnotbe normal to the (123) plane.
12.4 THE LAUE EQUATIONS AND THEIR
RELATION TO BRAGG’S LAW
To understand the value of the reciprocal lattice, we will
now reconsider some of the terms we discussed pre-
viously. We use Bragg’s law (Section 11.5) because it isso useful. It gives us a physical picture of the construc-tive-interference phenomenon, but it does not really cor-
respond to the actual situation in TEM. Our justification
in using Bragg’s law is that we can derive it as a specialform of the Laue equations, which really do describediffraction in the TEM.
So we’ll now derive Bragg’s law from the Laue equa-
tions using simple vector algebra. For much of ourdiscussion we assume that the crystal is infinitely large;we can always take the reciprocal lattice to be infinite.We can then use intuition to see that constructive inter-
ference will only occur when
K¼g (12:12)
From Figure 12.2 we can see that the magnitude of K
is always (2 sin y)/l. At the Bragg condition it is alsoTABLE 12.1. Notation for Planes, Directions, and Reflections
Real space Reciprocal space
Particular direction Particular plane [UVW ]
General direction General plane <UVW >
Particular plane Particular direction ( hkl)
General plane General direction { hkl}
Diffracting plane Indexed reflection hkl
WARNING
Real-lattice vectors and reciprocal-lattice vectors
with the same indices (e.g., [123] and plane normals
(123)) are parallel onlyin the case of cubic materials.
12.4 T HELAUE EQUATIONS AND THEIR RELATION TO BRAGG ’SLAW........................................................................................ 213
www .Iran -mavad .com  
ﻣﺮﺟﻊ ﺩﺍﻧﺸﺠﻮﻳﺎﻥ ﻭ ﻣﻬﻨﺪﺳﻴﻦ ﻣﻮﺍﺩ
equal to the magnitude of g, i.e., 1/ d. Therefore, at the
Bragg condition we can write
2 siny
l¼1
dhkl(12:13)
Hence we can write
l¼2dsiny (12:14)
which is Bragg’s law.
Equation 12.12 represents the Laue conditions for
constructive interference; so we will refer to this as the
condition for Laue, or Bragg, diffraction. Prove for
yourself that g/C1rnis always an integer, N. Then we can
use equation 12.2 to write the Laue conditions
K/C1rn¼N (12:15)
This equation tells us that we must satisfy certain
conditions on Kin order to have Bragg (or Laue)
diffraction.
Using equation 12.7 and multiplying this dot
product we can see that this equation only holds when{n1x+n 2Z+n 3z}i sa n integer; K/C1rn¼Nwhenx,Z,
andzare the integers h,k, and l.
Note: this is a very special case. By setting rnequal to
the three unit vectors in turn, equation 12.15 gives three
relationships
K/C1a¼h (12:16)
K/C1b¼k (12:17)
K/C1c¼l (12:18)
Of course, these equations are the same Laue diffrac-
tion conditions which we introduced back in Section3.10.B, as given in equation 12.15. In Section 11.5 wequoted Bragg’s law, with an ‘ n,’ as
nl¼2dsiny (12:19)
We also discussed the physical reason for n. We can
now treat the same situation mathematically. If theintegers h,k, and lhave a common factor then we can
write
nd
nh;nk;nl¼dhkl (12:20)
So the nis implicit in the dused in equation 12.14.
You will find that there are many other methods fortreating this problem. We have chosen this approach to
emphasize the underlying geometric principles.
12.5 THE EWALD SPHERE
OF REFLECTION
The reciprocal lattice is a 3D array of points, each of
which we will now associate with a reciprocal-latticerod, or relrod for short, which is centered on the point.Furthermore, we will arrange each relrod to be normal
to the thin foil, but to have a finite thickness parallel to
this foil normal. This geometry of the relrods holds evenwhen we tilt the specimen. The fact that we have rods isthe result of the shape of our TEM specimen. At thisstage this is purely an empirical construction to allow usto explain why we see spots in the DP even when theBragg condition is not exactly satisfied. We will examinethe shape of these rods and their origin in Chapter 16.
We now construct a sphere of radius 1/ l. The sphere is
