Repository: Ketankham/chatbot-meta-books

File: callister-book.txt (part 23 of 65)
quantities than any other metal type. They are especially important as engineering construction materials. Their widespread use is accounted for by three factors: (1) iron-containing compounds exist in abundant quantities within the Earth’s crust; (2) metallic iron and steel alloys may be produced using relatively economical extraction, refining, alloying, and fabrication techniques; and (3) ferrous alloys are extremely versatile, in that they may be tailored to have a wide range of mechanical and physical properties. The principal disadvantage of many ferrous alloys is their susceptibility to corrosion. This section discusses compositions, microstructures, and properties of a number of dif-ferent classes of steels and cast irons. A taxonomic classification scheme for the various ferrous alloys is presented in Figure 11.1.ferrous alloy11.2 FERROUS ALLOYS
Figure 11.1  Classification scheme for the various ferrous alloys.Metal alloys
Nonferrous Ferrous
Steels
Low alloy
Low-carbon
Plain High strength,
low alloyPlain Heat
treatablePlain Tool StainlessMedium-carbon High-carbonHigh alloyGray
ironDuctile
(nodular) ironWhite
ironMalleable
ironCompacted
graphite ironCast irons
350  •   Chapter 11  /  Applications and Processing of Metal Alloys
Steels
Steels are iron–carbon alloys that may contain appreciable concentrations of other 
 alloying elements; there are thousands of alloys that have different compositions and/or heat treatments. The mechanical properties are sensitive to the content of carbon, which is normally less than 1.0 wt%. Some of the more common steels are classified  according to carbon concentration into low-, medium-, and high-carbon types. Subclasses also  exist within each group according to the concentration of other alloying elements. Plain 
carbon steels contain only residual concentrations of impurities other than carbon and 
a little manganese. For alloy steels, more alloying elements are intentionally added in 
specific concentrations.
Low-Carbon Steels
 Of the different steels, those produced in the greatest quantities fall within the low-
carbon classification. These generally contain less than about 0.25 wt% C and are unrespon-sive to heat treatments intended to form martensite; strengthening is accomplished by cold work. Microstructures consist of ferrite and pearlite constituents. As a consequence, these alloys are relatively soft and weak but have outstanding ductility and toughness; in addition, they are machinable, weldable, and, of all steels, are the least expensive to produce. Typical applications include automobile body components, structural shapes (e.g., I-beams, channel and angle iron), and sheets that are used in pipelines, buildings, bridges, and tin cans. Tables 11.1a and 11.1b present the compositions and mechanical properties of several plain low-carbon steels. They typically have a yield strength of 275 MPa (40,000 psi), tensile strengths between 415 and 550 MPa (60,000 and 80,000 psi), and a ductility of 25%EL. Another group of low-carbon alloys are the high-strength, low-alloy (HSLA) steels.  
They contain other alloying elements such as copper, vanadium, nickel, and molybdenum in combined concentrations as high as 10 wt%, and they possess higher strengths than the plain low-carbon steels. Most may be strengthened by heat treatment, giving ten-sile strengths in excess of 480 MPa (70,000 psi); in addition, they are ductile, formable, and  machinable. Several are listed in Tables 11.1a and 11.1b. In normal atmospheres, plain carbon steel
alloy steel
high-strength, 
 low-alloy steel
DesignationaComposition (wt%)b
AISI/SAE or 
ASTM Number   UNS Number
C Mn Other
Plain Low-Carbon Steels
1010 G10100 0.10 0.45  
1020 G10200 0.20 0.45  
A36 K02600 0.29 1.00 0.20 Cu (min)
A516 Grade 70 K02700 0.31 1.00 0.25 Si
High-Strength, Low-Alloy Steels
A572 Grade 42 — 0.21 1.35 0.30 Si, 0.20 Cu (min)
A633 Grade E K12002 0.22 1.35 0.30 Si, 0.08 V, 0.02 N, 0.03 Nb
A656 Type 3 — 0.18 1.65 0.60 Si, 0.08 V, 0.02 N, 0.10 Nb
aThe codes used by the American Iron and Steel Institute (AISI), the Society of Automo-
tive Engineers (SAE), and the American Society for Testing and Materials (ASTM), and in 
the Uniform Numbering System (UNS) are explained in the text.
bAlso a maximum of 0.04 wt% P , 0.05 wt% S, and 0.30 wt% Si (unless indicated otherwise).
Source: Adapted from Metals Handbook: Properties and Selection: Irons and Steels, Vol. 1, 9th edition, 
B. Bardes (Editor), 1978. Reproduced by permission of ASM International, Materials Park, OH.Table 11.1a  
Compositions of Four Plain Low-Carbon Steels and Three High-Strength,  Low-Alloy Steels
11.2 Ferrous Alloys   •  351
the HSLA steels are more resistant to corrosion than the plain carbon steels, which they 
have replaced in many applications where structural strength is critical (e.g., bridges, tow-ers, support columns in high-rise buildings, pressure vessels).
Medium-Carbon Steels
 The medium-carbon steels have carbon concentrations between about 0.25 and 0.60 wt%. These alloys may be heat-treated by austenitizing, quenching, and then tempering to improve their mechanical properties. They are most often utilized in the tempered condition, having microstructures of tempered martensite. The plain medium-carbon steels have low hardenabilities (Section 11.8) and can be successfully heat-treated only in very thin sections and with very rapid quenching rates. Additions of chromium, nickel, and molybdenum improve the capacity of these alloys to be heat-treated (Section 11.9), giving rise to a variety of strength–ductility combinations. These heat-treated alloys are stronger than the low-carbon steels, but at a sacrifice of ductility and tough-ness. Applications include railway wheels and tracks, gears, crankshafts, and other ma-chine parts and high-strength structural components calling for a combination of high strength, wear resistance, and toughness. The compositions of several of these alloyed medium-carbon steels are presented in Table 11.2a. Some comment is in order regarding the designation schemes that are also included. The Society of Automotive Engineers (SAE), the American Iron and Steel Institute (AISI), and the American Society for Testing and Materials (ASTM) are responsible for the classification and specification of steels as well as other alloys. The AISI/SAE designation for these steels is a four-digit number: The first two digits indicate the alloy content; the last two give the carbon concentration. For plain carbon steels, the first two digits are 1 and 0; alloy steels are designated by other initial two-digit combinations (e.g., 13, 41, 43). The third and fourth digits represent the weight percent carbon multiplied by 100. For example, a 1060 steel is a plain carbon steel containing 0.60 wt% C.AISI/SAE or 
ASTM NumberTensile 
Strength 
[MPa (ksi)]Yield 
Strength 
[MPa (ksi)]Ductility 
[%EL in 50 
mm (2 in.)] Typical Applications
Plain Low-Carbon Steels
1010 325 (47) 180 (26) 28 Automobile panels, 
nails, and wire
1020 380 (55) 210 (30) 25 Pipe; structural and 
sheet steel
A36 400 (58) 220 (32) 23 Structural (bridges 
and buildings)
A516 Grade 70 485 (70) 260 (38) 21 Low-temperature 
pressure vessels
High-Strength, Low-Alloy Steels
A572 Grade 42 415 (60) 290 (42) 24 Bolted/rivet bridges &
buildings
A633 Grade E 515 (75) 380 (55) 23 Structures used at low 
ambient temperatures
A656 Type 3 655 (95) 552 (80) 15 Truck frames & 
railway carsTable 11.1b
Mechanical 
Characteristics of Hot-Rolled Material and Typical Applications for Various Plain Low-Carbon and High-Strength, Low-Alloy Steels
352  •   Chapter 11  /  Applications and Processing of Metal Alloys
 A unified numbering system (UNS) is used for uniformly indexing both ferrous 
and nonferrous alloys. Each UNS number consists of a single-letter prefix followed by a five-digit number. The letter is indicative of the family of metals to which an alloy belongs. The UNS designation for these alloys begins with a G, followed by the AISI/SAE number; the fifth digit is a zero. Table 11.2b contains the mechanical characteris-tics and typical applications of several of these steels, which have been quenched and tempered.
High-Carbon Steels
 The high-carbon steels, normally having carbon contents between 0.60 and 1.4 wt%, are the hardest, strongest, and yet least ductile of the carbon steels. They are almost always used in a hardened and tempered condition and, as such, are especially wear resis-tant and capable of holding a sharp cutting edge. The tool and die steels are high-carbon alloys, usually containing chromium, vanadium, tungsten, and molybdenum. These alloying elements combine with carbon to form very hard and wear-resistant carbide compounds (e.g., Cr
23C6, V4C3, and WC). Some tool steel compositions and their applications are 
listed in Table 11.3. These steels are used as cutting tools and dies for forming and shaping materials, as well as in knives, razors, hacksaw blades, springs, and high-strength wire.
Stainless Steels
 The stainless steels are highly resistant to corrosion (rusting) in a variety of envi-
ronments, especially the ambient atmosphere. Their predominant alloying element is stainless steel   Composition Ranges 
AISI/SAE UNS (wt% of Alloying Elements in Addition to C)b
DesignationaDesignation Ni Cr Mo Other
10xx, Plain carbon G10xx0      
11xx, Free machining G11xx0    0.08 – 0.33 S
12xx, Free machining G12xx0    0.10 – 0.35 S, 
      0.04 – 0.12 P
13xx G13xx0    1.60 – 1.90 Mn
40xx G40xx0   0.20 – 0.30  
41xx G41xx0  0.80 – 1.10 0.15 – 0.25  
43xx G43xx0 1.65 – 2.00 0.40 – 0.90 0.20 – 0.30  
46xx G46xx0 0.70 – 2.00  0.15 – 0.30  
48xx G48xx0 3.25 – 3.75  0.20 – 0.30  
51xx G51xx0  0.70 – 1.10   
61xx G61xx0  0.50 – 1.10  0.10 – 0.15 V
86xx G86xx0 0.40 – 0.70 0.40 – 0.60 0.15 – 0.25  
92xx G92xx0    1.80 – 2.20 Si
aThe carbon concentration, in weight percent times 100, is inserted in the place of “xx” for 
each specifi  c steel.
bExcept for 13xx alloys, manganese concentration is less than 1.00 wt%.
Except for 12xx alloys, phosphorus concentration is less than 0.35 wt%.
Except for 11xx and 12xx alloys, sulfur concentration is less than 0.04 wt%.Except for 92xx alloys, silicon concentration varies between 0.15 and 0.35 wt%.Table 11.2a
AISI/SAE and UNS Designation Systems and Composition Ranges for Plain Carbon Steel and Various Low-Alloy Steels
11.2 Ferrous Alloys  •   353
chromium; a concentration of at least 11 wt% Cr is required. Corrosion resistance may 
also be enhanced by nickel and molybdenum additions. Stainless steels are divided into three classes on the basis of the predominant phase constituent of the microstructure—martensitic, ferritic, or austenitic. Table 11.4 lists several stainless steels by class, along with composition, typical mechanical properties, and applications. A wide range of mechanical properties combined with excellent resis-tance to corrosion make stainless steels very versatile in their applicability.Table 11.2b   Typical Applications and Mechanical Property Ranges for Oil-Quenched and Tempered Plain Carbon 
and Alloy Steels
AISI 
NumberUNS 
NumberTensile 
Strength 
[MPa (ksi)]Yield 
Strength 
[MPa (ksi)]Ductility 
[%EL in 
50 mm (2 in.)] Typical Applications
Plain Carbon Steels
1040 G10400 605–780
(88–113)430–585
(62–85)33–19 Crankshafts, bolts
1080aG10800 800–1310
(116–190)480–980
(70–142)24–13 Chisels, hammers
1095aG10950 760–1280
(110–186)510–830
(74–120)26–10 Knives, hacksaw blades
Alloy Steels
4130 G41300 830–1550
(120–225)670–1340
(97–195)24–11 Gears, bolts, axles
4340 G43400 980–1960
(142–284)895–1570
(130–228)21–11 Bushings, aircraft tubing
6150 G61500 815–2170
(118–315)745–1860
(108–270)22–7 Shafts, pistons, gears
aClassifi  ed as high-carbon steels.
Table 11.3  Designations, Compositions, and Applications for Six Tool Steels
AISI   UNS Composition (wt%)a
Number Number C Cr Ni Mo W V Typical Applications
M1 T11301 0.85 3.75 0.30 max 8.70 1.75 1.20 Drills, saws; lathe 
and planer tools
A2 T30102 1.00 5.15 0.30 max 1.15 — 0.35 Punches, embossing 
dies
D2 T30402 1.50 12 0.30 max 0.95 — 1.10 max Cutlery, drawing dies
O1 T31501 0.95 0.50 0.30 max — 0.50 0.30 max Shear blades, cutting 
tools
S1 T41901 0.50 1.40 0.30 max 0.50 max 2.25 0.25 Pipe cutters, concrete 
drills
W1 T72301 1.10 0.15 max 0.20 max 0.10 max 0.15 max 0.10 max Blacksmith tools, 
woodworking tools
aThe balance of the composition is iron. Manganese concentrations range between 0.10 and 1.4 wt%, depending on 
alloy; silicon concentrations between 0.20 and 1.2 wt%, depending on the alloy.
Source: Adapted from ASM Handbook, Vol. 1, Properties and Selection: Irons, Steels, and High-Performance Alloys, 1990. Reprinted 
by permission of ASM International, Materials Park, OH.
354  •   Chapter 11  /  Applications and Processing of Metal Alloys
Table 11.4   Designations, Compositions, Mechanical Properties, and Typical Applications for Austenitic, Ferritic, 
Martensitic, and Precipitation-Hardenable Stainless Steels
 Mechanical Properties
AISI 
NumberUNS 
NumberComposition 
(wt%)aConditionbTensile 
Strength 
[MPa (ksi)]Yield 
Strength 
[MPa (ksi)]Ductility 
[%EL in 
50 mm ( 2 in.)]Typical Applications
Ferritic
409 S40900 0.08 C, 11.0 Cr, 
1.0 Mn, 0.50 
Ni, 0.75 TiAnnealed 380 (55) 205 (30) 20 Automotive 
exhaust components, tanks for agricultural sprays
446 S44600 0.20 C, 25 Cr, 
1.5 MnAnnealed 515 (75) 275 (40) 20 Valves (high 
temperature), glass molds, combustion chambers
Austenitic
304 S30400 0.08 C, 19 Cr, 
9 Ni, 2.0 MnAnnealed 515 (75) 205 (30) 40 Chemical 
and food processing equipment, cryogenic vessels
316L S31603 0.03 C, 17 Cr, 
12 Ni, 2.5 Mo, 2.0 MnAnnealed 485 (70) 170 (25) 40 Welding 
construction,temporary biomedical orthopedic devices
Martensitic
410 S41000 0.15 C, 12.5 Cr, 
1.0 MnAnnealed Q & T 485 (70) 
825 (120)275 (40) 620 (90) 20 12 Rifle barrels, 
cutlery, jet engine parts
440A S44002 0.70 C, 17 Cr, 
0.75 Mo, 1.0 MnAnnealed Q & T 725 (105) 
1790 (260)415 (60) 
1650 (240)20 
5Cutlery, 
bearings, surgical tools
Precipitation Hardenable
17-4PH S17400 0.07 C, 16.25 Cr,
4 Ni, 4 Cu, 0.3 (Nb + Ta), 
1.0 Mn, 1.0 SiPrecipitation 
hardened1310 (190) 1172 (170) 10 Chemical, 
petrochemical, and food-processing equipment, aerospace parts
aThe balance of the composition is iron.
bQ & T denotes quenched and tempered.
Source: Adapted from ASM Handbook, Vol. 1, Properties and Selection: Irons, Steels, and High-Performance Alloys,  1990. Reprinted 
by permission of ASM International, Materials Park, OH.
11.2 Ferrous Alloys  •   355
 Martensitic stainless steels are capable of being heat-treated in such a way that 
martensite is the prime microconstituent. Additions of alloying elements in significant concentrations produce dramatic alterations in the iron–iron carbide phase diagram (Figure 9.24). For austenitic stainless steels, the austenite (or 𝛾) phase field is extended 
to room temperature. Ferritic stainless steels are composed of the 𝛼-ferrite (BCC) 
phase. Austenitic and ferritic stainless steels are hardened and strengthened by cold work because they are not heat-treatable. The austenitic stainless steels are the most corrosion resistant because of the high chromium contents and also the nickel additions; they are produced in the largest quantities. Both martensitic and ferritic stainless steels are magnetic; the austenitic stainlesses are not. Some stainless steels are frequently used at elevated temperatures and in severe en-vironments because they resist oxidation and maintain their mechanical integrity under such conditions; the upper temperature limit in oxidizing atmospheres is about 1000 °C 
(1800°F). Equipment employing these steels includes gas turbines, high-temperature steam boilers, heat-treating furnaces, aircraft, missiles, and nuclear power–generating units. Some 316L austentic steels (prepared by melting under vacuum conditions) are used in biomedical applications such as temporary orthopedic devices. These include plates, screws, pins, and wires to stabilize fractured bones and facilitate the healing process. Also included in Table 11.4 is one ultra-high-strength stainless steel (17-4PH), which is unusually strong and corrosion resistant. Strengthening is accomplished by precipitation-hardening heat treatments (Section 11.10).
Cast Irons
Generically, cast irons are a class of ferrous alloys with carbon contents above 2.14 wt%; 
in practice, however, most cast irons contain between 3.0 and 4.5 wt% C and, in addi-tion, other alloying elements. A reexamination of the iron–iron carbide phase diagram (Figure 9.24) reveals that alloys within this composition range become completely liquid at temperatures between approximately 1150 °C and 1300°C (2100°F and 2350°F), which 
is considerably lower than for steels. Thus, they are easily melted and amenable to cast-ing. Furthermore, some cast irons are very brittle, and casting is the most convenient fabrication technique. Cementite (Fe
3C) is a metastable compound, and under some circumstances it can be 
made to dissociate or decompose to form 𝛼-ferrite and graphite, according to the reaction
 Fe3C →3Fe ( 𝛼)+C (graphite)  (11.1)
Thus, the true equilibrium diagram for iron and carbon is not that presented in Figure 
9.24, but rather as shown in Figure 11.2. The two diagrams are virtually identical on the iron-rich side (e.g., eutectic and eutectoid temperatures for the Fe–Fe
3C system are 
1147°C and 727°C, respectively, as compared to 1153 °C and 740°C for Fe–C); however, 
Figure 11.2 extends to 100 wt% C such that graphite is the carbon-rich phase, instead of cementite at 6.7 wt% C (Figure 9.24). This tendency to form graphite is regulated by the composition and rate of cooling. Graphite formation is promoted by the presence of silicon in concentrations greater than cast iron
Decomposition of 
iron carbide to form 𝛼-ferrite and graphiteConcept Check 11.1 Briefl  y explain why ferritic and austenitic stainless steels are not 
heat-treatable. Hint: You may want to consult the fi  rst portion of Section 11.3.
[The answer may be found in all digital versions of the text and/or at www.wiley.com/college/callister  
(Student Companion Site).]
356  •   Chapter 11  /  Applications and Processing of Metal Alloys
about 1 wt%. Also, slower cooling rates during solidification favor graphitization (the 
formation of graphite). For most cast irons, the carbon exists as graphite, and both micro-structure and mechanical behavior depend on composition and heat treatment. The most common cast iron types are gray, nodular, white, malleable, and compacted graphite.
Gray Iron
 The carbon and silicon contents of gray cast irons vary between 2.5 and 4.0 wt% and 1.0 and 3.0 wt%, respectively. For most of these cast irons, the graphite exists in the form of flakes (similar to corn flakes), which are normally surrounded by an 𝛼-ferrite or pearl-ite matrix; the microstructure of a typical gray iron is shown in Figure 11.3a . Because of 
these graphite flakes, a fractured surface takes on a gray appearance—hence its name. Mechanically, gray iron is comparatively weak and brittle in tension as a conse-quence of its microstructure; the tips of the graphite flakes are sharp and pointed and may serve as points of stress concentration when an external tensile stress is applied. Strength and ductility are much higher under compressive loads. Typical mechanical properties and compositions of several common gray cast irons are listed in Table 11.5. Gray irons have some desirable characteristics and are used extensively. They are very ef-fective in damping vibrational energy; this is represented in Figure 11.4, which compares the relative damping capacities of steel and gray iron. Base structures for  machines and heavy equipment that are exposed to vibrations are frequently constructed of this material. In addition, gray irons exhibit a high resistance to wear. Furthermore, in the molten state they have a high fluidity at casting temperature, which permits casting pieces that have intricate shapes; also, casting shrinkage is low. Finally, and perhaps most important, gray cast irons are among the least expensive of all metallic materials. Gray irons having microstructures different from that shown in Figure 11.3 a may be 
generated by adjusting composition and/or using an appropriate treatment. For exam-ple, lowering the silicon content or increasing the cooling rate may prevent the complete dissociation of cementite to form graphite (Equation 11.1). Under these circumstances the microstructure consists of graphite flakes embedded in a pearlite matrix. Figure 11.5 compares schematically the several cast iron microstructures obtained by varying the composition and heat treatment.gray cast iron2.1 wt% C
Temperature (°F)Temperature (°C)
Composition (wt% C)Composition (at% C)
1600
1200
10002500
2000
1500
1000800
600
400
012340 5 10 15 98
90 100
GraphiteLiquid Liquid
+
Graphite
1153°C
4.2 wt% C
740°C
0.65 wt% C(Austenite)
+ Graphite
+ Graphite(Ferrite)+ L1400
𝛼𝛼𝛾𝛾
𝛾Figure 11.2  The true 
equilibrium iron–carbon phase 
diagram with graphite instead of cementite as a stable phase.
[Adapted from Binary Alloy Phase 
Diagrams, T. B. Massalski (Editor-in-Chief), 1990. Reprinted by permission of ASM Interna-tional, Materials Park, OH.]
(c)20 µm
(d)100 µm
(e)100 µmFigure 11.3  
Optical photo-
micrographs of various cast irons. (a) Gray iron: the dark graphite flakes are embedded in an α-ferrite matrix. 500 ×. 
(b) Nodular (ductile) iron: the dark graphite nodules are surrounded by an α-ferrite matrix. 200×. (c) White 
iron: the light cementite regions are surrounded by pearlite, which has the ferrite–cementite layered structure. 400 ×. 
(d) Malleable iron: dark graphite rosettes (temper carbon) in an α-ferrite matrix. 150×. (e) Compacted 
graphite iron: dark graphite wormlike particles are embedded within an α-ferrite matrix. 100×. 
[Figures (a) and (b) 
courtesy of C. H. Brady and L. C. Smith, National Bureau of Standards, Washington, DC (now the National Institute of Standards and Technology, Gaith-ersburg, MD). Figure (c) courtesy of Amcast Industrial Corporation. Figure (d) reprinted with permission of the Iron Castings Society, Des Plaines, IL. Figure (e) courtesy of Sinter-Cast, Ltd.]
(a)20 µm
(b)50 µm
  •  357
358  •   Table 11.5   Designations, Minimum Mechanical Properties, Approximate Compositions, and Typical Applications for Various Gray, Nodular, Malleable, and 
Compacted Graphite Cast Irons
 Mechanical Properties
GradeUNS 
NumberComposition 
(wt%)aMatrix StructureTensile 
Strength 
[MPa (ksi)]Yield 
Strength 
[MPa (ksi)]Ductility 
[%EL in 
50 mm (2 in.)] Typical Applications
Gray Iron
SAE G1800 F10004 3.40–3.7 C, 
2.55 Si, 
0.7 MnFerrite + pearlite 124 (18) — — Miscellaneous soft iron castings in which 
strength is not a primary consideration
SAE G2500 F10005 3.2–3.5 C, 
2.20 Si, 0.8 MnFerrite + pearlite 173 (25) — — Small cylinder blocks, cylinder heads, 
pistons, clutch plates, transmission cases
SAE G4000 F10008 3.0–3.3 C, 
2.0 Si, 0.8 MnPearlite 276 (40) — — Diesel engine castings, liners, cylinders, 
and pistons
Ductile (Nodular) Iron
ASTM A536  60–40–18
  100–70–03  120–90–02F32800F34800F362003.5–3.8 C,
2.0–2.8 Si,
0.05 Mg,<0.20 Ni,<0.10 MoFerrite
Pearlite
Tempered 
martensite414 (60)
689 (100)
827 (120)276 (40)483 (70)621 (90)18 3 2Pressure-containing parts such as valve and 
pump bodies
High-strength gears and machine 
components
Pinions, gears, rollers, slides
Malleable Iron
32510 F22200 2.3–2.7 C,
1.0–1.75
Si, <0.55
MnFerrite 345 (50) 224 (32) 10
General engineering service at normal and 
elevated temperatures
45006 F23131 2.4–2.7 C,
1.25–1.55Si, <0.55
MnFerrite + pearlite 448 (65) 310 (45)  6  
Compacted Graphite Iron
ASTM A842  Grade 250
  Grade 450 —
—3.1–4.0 C,
 1.7–3.0 Si, 0.015–0.035  Mg, 0.06–0.13 TiFerrite
Pearlite250 (36)
450 (65)175 (25)315 (46) 31 Diesel engine blocks, exhaust manifolds, 
brake discs for high-speed trains
aThe balance of the composition is iron.
Source: Adapted from ASM Handbook, Vol. 1, Properties and Selection: Irons, Steels, and High-Performance Alloys, 1990. Reprinted by permission of ASM International, Materials Park, OH.}}}
}
11.2 Ferrous Alloys  •   359
Ductile (or Nodular) Iron
 Adding a small amount of magnesium and/or cerium to the gray iron before casting 
produces a distinctly different microstructure and set of mechanical properties. Graphite still forms, but as nodules or spherelike particles instead of flakes. The resulting alloy is called ductile  or nodular iron,  and a typical microstructure is shown in Figure 11.3 b. The 
matrix phase surrounding these particles is either pearlite or ferrite, depending on heat treatment (Figure 11.5); it is normally pearlite for an as-cast piece. However, a heat treat-ment for several hours at about 700 °C (1300° F) yields a ferrite matrix, as in this photomi-
crograph. Castings are stronger and much more ductile than gray iron, as a comparison of their mechanical properties in Table 11.5 shows. In fact, ductile iron has mechanical characteristics approaching those of steel. For example, ferritic ductile irons have tensile strengths between 380 and 480 MPa (55,000 and 70,000 psi) and ductilities (as percent elongation) from 10% to 20%. Typical applications for this material include valves, pump bodies, crankshafts, gears, and other automotive and machine components.
White Iron and Malleable Iron
 For low-silicon cast irons (containing less than 1.0 wt% Si) and rapid cooling rates, most of the carbon exists as cementite instead of graphite, as indicated in Figure 11.5. A fracture surface of this alloy has a white appearance, and thus it is termed white cast 
iron. An optical photomicrograph showing the microstructure of white iron is presented 
in Figure 11.3c. Thick sections may have only a surface layer of white iron that was 
“chilled” during the casting process; gray iron forms at interior regions, which cool more slowly. As a consequence of large amounts of the cementite phase, white iron is extremely hard but also very brittle, to the point of being virtually unmachinable. Its use is limited to applications that necessitate a very hard and wear-resistant surface, without a high degree of ductility—for example, as rollers in rolling mills. Generally, white iron is used as an intermediary in the production of yet another cast iron, malleable iron.
 Heating white iron at temperatures between 800° C and 900° C (1470° F and 1650° F) 
for a prolonged time period and in a neutral atmosphere (to prevent oxidation) causes a decomposition of the cementite, forming graphite, which exists in the form of clusters or rosettes surrounded by a ferrite or pearlite matrix, depending on cooling rate, as indicated in Figure 11.5. A photomicrograph of a ferritic malleable iron is presented in Figure 11.3d . 
The microstructure is similar to that of nodular iron (Figure 11.3 b), which accounts for 
relatively high strength and appreciable ductility or malleability. Some typical mechanical characteristics are also listed in Table 11.5. Representative applications include connect-ing rods, transmission gears, and differential cases for the automotive industry, and also flanges, pipe fittings, and valve parts for railroad, marine, and other heavy-duty services.
 Gray and ductile cast irons are produced in approximately the same amounts; how-
ever, white and malleable cast irons are produced in smaller quantities.ductile (nodular) 
 iron
white cast iron
malleable iron
Concept Check 11.2 It is possible to produce cast irons that consist of a martensite matrix 
in which graphite is embedded in either fl  ake, nodule, or rosette form. Briefl  y describe the treat-
ment necessary to produce each of these three microstructures.
[The answer may be found in all digital versions of the text and/or at www.wiley.com/college/callister  
(Student Companion Site).]
Compacted Graphite Iron
 A relatively recent addition to the family of cast irons is compacted graphite iron 
 (abbreviated CGI). As with gray, ductile, and malleable irons, carbon exists as graphite, compacted 
 graphite iron
360  •   Chapter 11  /  Applications and Processing of Metal Alloys
whose formation is promoted by the presence of silicon. Silicon content ranges between 
1.7 and 3.0 wt%, whereas carbon concentration is normally between 3.1 and 4.0 wt%. Two CGI materials are included in Table 11.5. Microstructurally, the graphite in CGI alloys has a wormlike (or vermicular) shape; a typical CGI microstructure is shown in the optical micrograph of Figure 11.3e. In a sense, this microstructure is intermediate between that of gray iron (Figure 11.3 a) and (a)
(b)Vibrational amplitudeTimeFigure 11.4  Comparison of the relative 
vibrational damping capacities of (a) steel 
and (b) gray cast iron. 
(From Metals Engineering Quarterly, February 
1961. Copyright © 1961. Reproduced by permis-sion of ASM International, Materials Park, OH.)
Figure 11.5  From the iron–carbon 
phase diagram, composition ranges 
for commercial cast irons. Also shown are schematic microstructures that result from a variety of heat treat-ments. G
f, flake graphite; Gr, graphite 
rosettes; Gn, graphite nodules; P, 
pearlite; 𝛼, ferrite.
(Adapted from W. G. Moffatt, G. W. 
Pearsall, and J. Wulff, The Structure and Properties of Materials, Vol. I, Structure, John Wiley & Sons, 1964. Reproduced with permission of Janet M. Moffatt.)Commercial cast iron range
Fast cool Moderate Slow cool
P + Fe3C P + G f 𝛼 + G fFe3C
Mg/CeCTemperature
Moderate Slow cool
P + Gn 𝛼 + Gn
Reheat: hold at
~700°C for 30 + h
Fast cool Slow cool
P + Gr 𝛼 + GrWhite
cast ironPearlitic gray
cast iron
Pearlitic
malleableFerritic
malleableFerritic gray
cast ironPearlitic
ductile
cast ironFerritic
ductile
cast iron
11.3 Nonferrous Alloys  •   361
ductile (nodular) iron (Figure 11.3 b), and, in fact, some of the graphite (less than 20%) 
may be as nodules. However, sharp edges (characteristic of graphite flakes) should be 
avoided; the presence of this feature leads to a reduction in fracture and fatigue resis-tance of the material. Magnesium and/or cerium is also added, but concentrations are lower than for ductile iron. The chemistries of CGIs are more complex than for the other cast iron types; compositions of magnesium, cerium, and other additives must be controlled so as to produce a microstructure that consists of the wormlike graphite par-ticles while at the same time limiting the degree of graphite nodularity, and preventing the formation of graphite flakes. Depending on heat treatment, the matrix phase will be pearlite and/or ferrite. As with the other types of cast irons, the mechanical properties of CGIs are related to microstructure: graphite particle shape, as well as the matrix phase/microconstituent. An increase in degree of nodularity of the graphite particles leads to enhancements of both strength and ductility. Furthermore, CGIs with ferritic matrices have lower strengths and higher ductilities than those with pearlitic matrices. Tensile and yield strengths for com-pacted graphite irons are comparable to values for ductile and malleable irons, yet are greater than those observed for the higher-strength gray irons (Table 11.5). In addition, ductilities for CGIs are intermediate between values for gray and ductile irons; moduli of elasticity range between 140 and 165 GPa (20 × 10
6 and 24 × 106 psi).
 Compared to the other cast iron types, desirable characteristics of CGIs include the following:
• Higher thermal conductivity• Better resistance to thermal shock (i.e., fracture resulting from rapid temperature 
changes)
• Lower oxidation at elevated temperatures
 Compacted graphite irons are now being used in a number of important applica-tions, including diesel engine blocks, exhaust manifolds, gearbox housings, brake discs for high-speed trains, and flywheels.
Steel and other ferrous alloys are consumed in exceedingly large quantities because they have such a wide range of mechanical properties, may be fabricated with relative ease, and are economical to produce. However, they have some distinct limitations, chiefly (1) a relatively high density, (2) a comparatively low electrical conductivity, and (3) an inherent susceptibility to corrosion in some common environments. Thus, for many applications it is advantageous or even necessary to use other alloys that have more suitable property combinations. Alloy systems are classified either according to the base metal or according to some specific characteristic that a group of alloys share. This section discusses the following metal and alloy systems: copper, aluminum, magnesium, and titanium alloys; the refractory metals; the superalloys; the noble metals; and miscel-laneous alloys, including those that have nickel, lead, tin, zirconium, and zinc as base metals. Figure 11.6 represents a classification scheme for nonferrous alloys discussed in this section. On occasion, a distinction is made between cast and wrought alloys. Alloys that are so brittle that forming or shaping by appreciable deformation is not possible typi-cally are cast; these are classified as cast alloys. However, those that are amenable to 
mechanical deformation are termed wrought alloys.
 In addition, the heat-treatability of an alloy system is mentioned frequently. “Heat-treatable” designates an alloy whose mechanical strength is improved by precipitation hardening (Section 11.10) or a martensitic transformation (normally the former), both of which involve specific heat-treating procedures.
wrought alloy11.3 NONFERROUS ALLOYS
362  •   Chapter 11  /  Applications and Processing of Metal Alloys
Copper and Its Alloys
Copper and copper-based alloys possessing a desirable combination of physical proper-
ties have been used in quite a variety of applications since antiquity. Unalloyed cop-per is so soft and ductile that it is difficult to machine; also, it has an almost unlimited capacity to be cold worked. Furthermore, it is highly resistant to corrosion in diverse environments including the ambient atmosphere, seawater, and some industrial chemi-cals. The mechanical and corrosion-resistance properties of copper may be improved by alloying. Most copper alloys cannot be hardened or strengthened by heat-treating procedures; consequently, cold working and/or solid-solution alloying must be used to improve these mechanical properties. The most common copper alloys are the brasses, for which zinc, as a substitutional 
impurity, is the predominant alloying element. As may be observed for the copper–zinc phase diagram (Figure 9.19), the 𝛼 phase is stable for concentrations up to ap-
proximately 35 wt% Zn. This phase has an FCC crystal structure, and 𝛼-brasses are 
relatively soft, ductile, and easily cold worked. Brass alloys having a higher zinc content contain both 𝛼 and 𝛽′ phases at room temperature. The 𝛽′ phase has an ordered BCC 
crystal structure and is harder and stronger than the 𝛼 phase; consequently, 𝛼 + 𝛽′ 
 alloys are generally hot worked. Some of the common brasses are yellow, naval, and cartridge brass; muntz metal; and gilding metal. The compositions, properties, and typical uses of several of these al-loys are listed in Table 11.6. Some of the common uses for brass alloys include costume jewelry, cartridge casings, automotive radiators, musical instruments, electronic packag-ing, and coins. The bronzes are alloys of copper and several other elements, including tin, 
aluminum, silicon, and nickel. These alloys are somewhat stronger than the brasses, yet they still have a high degree of corrosion resistance. Table 11.6 lists several of the bronze alloys and their compositions, properties, and applications. Generally they are used when, in addition to corrosion resistance, good tensile properties are required. The most common heat-treatable copper alloys are the beryllium coppers. They possess a remarkable combination of properties: tensile strengths as high as 1400 MPa (200,000 psi), excellent electrical and corrosion properties, and wear resis-tance when properly lubricated; they may be cast, hot worked, or cold worked. High strengths are attained by precipitation-hardening heat treatments (Section 11.10). These alloys are costly because of the beryllium additions, which range between 1.0 brass
bronzeFigure 11.6  Classification scheme for the various nonferrous alloys.Aluminum alloysCopper alloys
Magnesium alloysTitanium alloys
Refractory metals
(Nb, Mo, W, Ta)Superalloys
(Co, Ni, Fe-Ni)
Noble Metals
(Ag, Au, Pt)Nickel alloys Tin alloys
Lead alloysZirconium alloys
Zinc alloysNonferrous alloys Ferrous alloysMetal alloys
11.3 Nonferrous Alloys   •  363
Table 11.6  Compositions, Mechanical Properties, and Typical Applications for Eight Copper Alloys
 Mechanical Properties
Alloy 
NameUNS 
NumberComposition 
(wt%)aConditionTensile 
Strength 
[MPa (ksi)]Yield 
Strength 
[MPa (ksi)]Ductility 
[%EL in 
50 mm 
(2 in.)]Typical Applications
Wrought Alloys
Electrolytic 
tough 
pitchC11000 0.04 O Annealed 220 (32) 69 (10) 45 Electrical wire, rivets, 
screening, gaskets, pans, nails, roofing
Beryllium 
copperC17200 1.9 Be, 
0.20 CoPrecipitation 
hardened1140–1310 
(165–190)965–1205 
(140–175)4–10 Springs, bellows, 
firing pins, bushings, valves, diaphragms
Cartridge 
brassC26000 30 Zn Annealed Cold-worked 
(H04 hard)300 (44)525 (76) 75 (11)
435 (63)68
8Automotive radiator 
cores, ammunition components, lamp fixtures, flashlight shells, kickplates
Phosphor 
bronze, 5% AC51000 5 Sn, 0.2 P Annealed Cold-worked 
(H04 hard)325 (47)560 (81) 130 (19)515 (75) 6410 Bellows, clutch disks, 
diaphragms, fuse clips, springs, welding rods
Copper–
nickel, 30%C71500 30 Ni Annealed Cold-worked 
(H02 hard)380 (55)515 (75) 125 (18)485 (70) 3615 Condenser and heat-
exchanger compo-nents, saltwater piping
Cast Alloys
Leaded 
yellow brassC85400 29 Zn, 3 Pb, 
1 SnAs cast 234 (34) 83 (12) 35 Furniture hardware, 
radiator fittings, light fixtures, battery clamps
Tin bronze C90500 10 Sn, 2 Zn As cast 310 (45) 152 (22) 25 Bearings, bushings, 
piston rings, steam fittings, gears
Aluminum 
bronzeC95400 4 Fe, 11 Al As cast 586 (85) 241 (35) 18 Bearings, gears, worms, 
bushings, valve seats and guards, pickling hooks
aThe balance of the composition is copper.
Source: Adapted from ASM Handbook, Vol. 2, Properties and Selection: Nonferrous Alloys and Special-Purpose Materials, 1990. 
Reprinted by permission of ASM International, Materials Park, OH.
Concept Check 11.3 What is the main difference between brass and bronze?
[The answer may be found in all digital versions of the text and/or at www.wiley.com/college/callister  
(Student Companion Site).]and 2.5 wt%. Applications include jet aircraft landing gear bearings and bushings, 
springs, and surgical and dental instruments. One of these alloys (C17200) is included in Table 11.6.
364  •   Chapter 11  /  Applications and Processing of Metal Alloys
Aluminum and Its Alloys
Aluminum and its alloys are characterized by a relatively low density (2.7 g/cm3 as 
compared to 7.9 g/cm3 for steel), high electrical and thermal conductivities, and a 
resistance to corrosion in some common environments, including the ambient at-
