Repository: Ketankham/chatbot-meta-books

File: dieter.txt (part 23 of 28)
Sec.19-3] Rollins ofMetals 491
bemoving atdifferent velocities ateach stage inthemill. Thespeed of
each setofrolls issynchronized sothateach successive stand takes the
strip ataspeed equal tothedelivery speed ofthepreceding stand. The
uncoiler andwindup reelnotonlyaccomplish thefunctions offeeding
thestock tothe rollsand coiling upthe finalproduct butalsocanbe
used tosupply aback tension andafront tension tothe strip. These
added horizontal forces have several advantages that willbediscussed
later. Inaspecial type ofreversible mill, called theSteckel mill, the
force isapplied through thepower reels, andthe rolls arenotdriven at
Stand 1 Stand 2 Stand 3 Stand 4
Uncoiler Windup reel
Fig.19-2. Schematic drawing ofstrip rolling onafour-stand continuous mill.
all.While theamount ofreduction perpassthatcanbeaccomplished
bymeans oftheSteckel mill islimited, because itusessmall work rolls
itcanreduce hardmetals tothingages with close tolerances onthickness.
19-3. HotRolling
The firsthot-working operation formost steelproducts isdone inthe
blooming mill (also called cogging mill). Blooming mills areusually two-
high reversing millswith 24-to54-in. -diameter rolls. Because blooming
represents theinitial breakdown oftheingot structure, itisdone insmall,
careful steps with repeated reheating. Itisnotunusual torequire 25
passes fortheblooming ofalarge alloy-steel ingot. Toproduce thesize
ofbillet required bysmaller finishing mills, itisoften necessary toreroll
theblooms onathree-high, orcontinuous, billet mill. The billetsmay
thenberolled intoround bars, hexagons, special shapes, orflatsonvarious
types offinishing mills.
Sheared plate isproduced bycross-rolling billets ontwo-high, three-
high,andfour-high millsandthen shearing alledges tosize. Theother
common method ofrolling plate isonauniversal mill. Thistype ofmill
consists oftwo rolling mills, onewithtwohorizontal rollsandtheother
with four vertical rolls soarranged thattheycanbeused forside rolling.
^universal millcantakeaningot and roll itdirectly into plate with

492 Plastic Forming ofMetals [Chap. 19
straight edges thatneednoshearing. Bythismethod ofroUing theingot
ismerely elongated inthelongitudinal direction, and itthus receives no
cross rolling. Therefore, plateproduced withtheuniversal mill willhave
lower transverse ductility than plate produced bycross rolling.
Hot-rolled steel strip hasbeenproduced ontandem continuous mills
since about 1930. The starting material isarolled slabwhich is
initially heated to2200°F. Thecontinuous mill consists ofaroughing
train offour toseven stands andafinishing train offour toeight stands.
Theroughing train contains two-high scale-breaking rollsandaspread-
ingmillforspreading theslabtothedesired width. Thefour-high reduc-
ingstands usually areequipped with vertical edging rolls tocontrol the
width ofthestrip. High-pressure water jetsareusually sprayed onthe
strip tobreak upthe scale. Four-high mills areused inthefinishing
train. The finishing temperature varies from 1300 to1600°F, depending
onthethickness andthedesired grain sizeandmechanical properties.
The fact that thenonferrous-metals industry deals with adiverse
product mix isresponsible forthefactthatnonferrous hot-rolling equip-
ment isgenerally more versatile and lessspecialized andmechanized than
theequipment used forthehotrolling ofsteel. Further, thesmaller
ingot sizesandlower flow stresses found with nonferrous metals gener-
allymean that smaller rolling mills canbeused. Two- andthree-high
mills areused formost hot rolling, although continuous four-high hot
millshavebeen installed forrolling aluminum alloys.
19-4. Cold Rollins
Cold rolling isused toproduce sheet and strip with superior surface
finish anddimensional tolerances compared with hot-rolled strip. In
addition, thestrain hardening resulting from thecoldreduction maybe
used togive increased strength. Agreater percentage ofrolled non-
ferrous metals isfinished bycold rolling compared with rolled-steel prod-
ucts. The starting material forcold rolled-steel sheet ispickled hot-
rolled breakdown coilfrom thecontinuous hot-strip mill. Cold-rolled
nonferrous sheetmaybeproduced from hot-rolled strip, orinthecase of
certain copper alloys itiscold-rolled directly from thecast state.
High-speed four-high tandem mills with three tofivestands areused
forthecold rolling ofsteel sheet, aluminum, andcopper alloys. Gener-
ally, thistype ofmill isdesigned toprovide both frontandback tension.
Acontinuous millhashighcapacity andresults inlowlabor costs. For
example, thedelivery speed ofafive-stand continuous millcanreach
6,000 ft/min. However, thistype ofequipment requires alarge capital
investment andsuffers further from lack ofversatility. Four-high single-
stand reversing mills with front andback tension areamore versatile

Sec. 19-5J Rolling ofMetals 493
installalioii. lliis type ofmill isused often fortheproduction ofspe-
cialty iienis that varj^widely indimensions. However, itcannot compete
with thecontinuous-tandem millwhere large tonnages areinvolved.
The elimination oftheyield point from annealed-steel sheet isan
important practical problem since theexistence ofayield-point elonga-
tion results ininhomogeneous deformation (stretcher strains) during deep
drawing orforming. Theusual practice istogivetheannealed steel a
final, small cold reduction, temper rolling, orskin pass,which eliminates
theyield-point elongation. Temper rolling also results inanimproved
surface and inimproved flatness. Other methods which areused to
increase theflatness ofrolled sheet areroller leveling and stretcher leveling.
Aroller-leveling machine consists oftwosetsofsmall-diameter rollswhich
arearranged sothatthetopandbottom rows areoffset. When thesheet
ispassed into the leveler, itisflexed upanddown andthesheet is
straightened asitemerges from the rolls. The stretcher leveler con-
sists oftwojawswhich griptheedges ofthesheetandstretch itwitha
pure tensile force.
19-5. Rolling ofBarsandShapes
Bars ofcircular orhexagonal cross section andstructural shapes like
Ibeams, channels, andrailroad rails areproduced ingreat quantity by
hotrolling withgrooved rolls (Fig. 19-3). Actually, thehotbreakdown
ofaningot intoabloom falls inthiscategory sincegrooved rolls areused
tocontrol thechanges inshape during theblooming operation.
The rolling ofbarsandshapes differs from therolling ofsheetandstrip
inthatthecross section ofthemetal isreduced intwodirections. How-
ever, inanyonepass themetal isusually compressed inonedirection
only. Onthenext pass itisrotated 90°. Since themetal spreads toa
much greater extent inthehotrolling ofbarsthan incold rolling ofsheet,
animportant problem indesigning passes forbarsandshapes istopro-
videallowance forthespreading. Atypical method ofreducing asquare
billet toabar isbyalternate passes through ovalandsquare-shaped
grooves. Thedesign ofrollpasses forstructural shapes ismuch more
complicated andrecjuires extensive experience.^Because different metals
spread different amounts, itisnotgenerally possible torollmetals of
widely different rolling characteristics onthesame setofbar rolls.
Arolling milldesigned torollbars isknown asabarmill, ormerchant
mill. Most production barmills areequipped with guides tofeed the
billet intothegrooves andrepeaters toreverse thedirection ofthebar
1W.Trinks, "Roll PassDesign," 2ded.,Penton Publistiing Company, Cleveland,
1933; R.Stewartson, TtieRolling ofRods, Bars, andLight Sections, Met. Reviews,
vol. 4,pp.309-379, 1959.

494 Plastic Forming ofMetals [Chap. 19
Fig.19-3. Rolling ofbarsandstructural shapes.
Institute.){Courtesy American IronandSteel
andfeed itbackthrough thenext rollpass. Mills ofthistype aregener-
allyeither two- orthree-high. Acommon installation consists ofarough-
ingstand, astrand stand, andafinishing stand. Itiscommon practice
toarrange barrollsintrain; i.e.,several mills aresetclose together, side
byside,andtherolls inonestand aredriven byconnecting them tothose
oftheadjacent stand.
19-6. Forces andGeometrical Relationships inRolling
Figure 19-4 illustrates anumber ofimportant relationships between
thegeometry oftherollsandtheforces involved indeforming ametal
byrolling. Ametal sheet with athickness /loenters the rolls atthe
entrance planeXXwith avelocity vq. Itpasses through the rollgap
andleaves theexitplaneYYwith areduced thickness hf.Toafirst
approximation noincrease inwidth results, sothat thevertical com-
pression ofthemetal istranslated intoanelongation intherolling direc-
tion. Since equal volumes ofmetal must pass agiven point perunit

Sec.19-6] Rolling ofMetals 495
time,wecanwrite
bhoVo=bhv=bhfVf (19-1)
where b=width ofsheet
V=itsvelocity atanythickness hintermediate between hoandh/
Inorder that avertical element inthesheet remain undistorted, Eq.
(19-1) requires thattheexitvelocity V;must begreater than theentrance
velocity Vo-Therefore, thevelocity ofthesheetmust steadily increase
from entrance toexit. Atonlyonepoint along thesurface ofcontact
between therollandthesheet isthesurface velocity ofthe roll,V,equal
tothevelocity ofthesheet. This point iscalled theneutral point, or
no-slip point. Itisindicated inFig.19-4bypoint N.
Fig.19-4. Forces acting during rolling.
Atanypoint along thesurface ofcontact, such aspointAinFig. 19-4,
twoforces actonthemetal. These arearadial force P,-andatangential
friction force F.Between theentrance plane andtheneutral point the
sheet ismoving slower than therollsurface, andthefrictional force acts
inthedirection shown inFig.19-4 soastodraw themetal intothe rolls.
Ontheexitside oftheneutral point thesheetmoves faster than the roll
surface. The direction ofthefrictional force isthen reversed sothat it
acts tooppose thedelivery ofthesheet from the rolls.
Thevertical component ofPtisknown astherolling loadP.The roll-
ingload istheforce withwhich therollspress against themetal. Because
this isalsoequal totheforce exerted bythemetal intrying toforce the
rolls apart, itisfrequently called theseparating force. The specific roll
pressure pistherolling loaddivided bythecontact area. Thecontact

496 Plastic Forming ofMetals [Chap. 19
areabetween themetal andtherolls isequal totheproduct ofthewidth
ofthesheet handtheprojected length ofthearcofcontact, Lp.
JLn—Riho-hf)-{ho—hf)'[R{h,-hf)]y^ (19-2)
Therefore, thespecific rollpressure isgiven by
P=
bLr(19-3)
Thedistribution ofrollpressure along thearcofcontact isindicated in
Fig. 19-5. Thepressure rises toamaximum attheneutral point and
then falls off.The factthatthepressure distribution doesnotcome to
asharp peak attheneutral point, asrequired intheoretical treatments
ofrolling, indicates thattheneutral point isnotreally alineonthe roll
surface butanarea. Theareaunder thecurve isproportional tothe
rolling load,which forpurposes ofcalculation actsatthecenter ofgravity
ofthepressure distribution. Therefore, theshape ofthepressure distri-
bution isimportant because thelocation
oftheresultant rolling loadwith respect
totherollcenters determines thetorque
andpower required toproduce the re-
duction. The areashown shaded in
Fig. 19-5 represents theforce required
toovercome frictional forces between
the rollandthesheet, while thearea
under thedashed lineABrepresents
theforce required todeform themetal
inplane homogeneous compression. A
similarity should benoted between the
pressure distribution inrolling shown
inFig. 19-5andthepressure distribution forplane-strain compression
between plates (Fig. 18-8). Use issometimes made ofthisanalogy
tosimplify the analysis ofthe rolling forces. Forexample, Eq.
(18-15) canbeused togiveanapproximate value forthemean rolling
pressure ifthefactor 2ainEq.(18-15) ismade equal totheprojected
arcofcontact, Lp.
Theangle a(Fig. 19-4)between theentrance plane andthecenter line
oftherolls iscalled theangle ofcontact, orangle ofnip. Metal willnot
bedrawn into the rollswhen tanaexceeds thecoefficient offriction
between therollsandthemetal. Therefore, thecoefficient offriction /
controls themaximum bitewhich the rollscantake. Because ofthis
fact, rolls areoften purposely roughened toincrease thecoefficient ofEntrance Exit
Lengtti ofcontact
Fig.19.5. Distribution ofrollpres
surealong thearcofcontact.

19-6] Rolling ofMetals 497
friction. Blooming rolls frequently have grooves cutinthem forthe
same purpose.
Theangle (3istheangle between theneutral point andthecenter line
ofthe rolls. /Sisusually called theno-slip angle. Since thehorizontal
forces change direction attheneutral point, theangle canbedeter-
mined fromanequilibrium offorces inthehorizontal direction.^
a sin^(a/2)sm iS=—^
which canbeexpressed inapproximate form as
radians /3m(19-4)
(19-5)
Plowever, sinaequals thehorizontal projection ofthearcofcontact
divided bytherollradius.
snia=[Rjho-hf)f'-
R2{ho-hf)
D(19-6)
whereDisthe rolldiameter. Therefore, the no-slip angle canbe
expressed by
^ho—hj
2DIho—hf
f2D(19-7)
Intheprevious equations itwasassumed thattherollradius remains
unchanged under thehigh pressures developed inrolling. Actually, asa
result ofthese pressures therollsundergo elastic flattening. Themost
widely used solution tothisproblem istheanalysis ofHitchcock,^ which
assumes thatthepressure distribution ontherolls willproduce thesame
distortion asanelliptical pressure distribution. Ifitisassumed thatthe
arcofcontact remains circular andthat theradius ofcurvature ofthe
roll isincreased fromRtoR',theHertz theory fortheelastic com-
pression oftwocylinders results in
CP
R'=R 1+h{ho-hf)(19-8)
whereC=16(1—v'^)/irE isevaluated forthe rollmaterial
(C=3.34X10-*in.yton forsteel rolls)andPistherolling loadbased
onthedeformed rollradius. SincePisafunction ofR' ,theexact solu-
tion ofEq.(19-8) requires atrial-and-error procedure.^
1L.R.Underwood, "The Rolling ofMetals," vol. I,pp.15-16, John Wiley&Sons,
Inc.,NewYork, 1950.
2J.H.Hitchcock, "Roll Neck Bearings," American Society ofMechanical Engi-
neers,NewYork, 1935; seeUnderwood, op. cit.,pp.286-296.
3E.C.Larke, "The Rolling ofStrip, Sheet, andPlate," pp.325-330, Chapman &
Hall, Ltd., London, 1957.

498 Plastic Formins ofMetals [Chap. 19
19-7. Main Variables inRollins
Themain variables which control therolling process are (1)the roll
diameter, (2)thedeformation resistance ofthemetal, (3)thefriction
between the rollsandthemetal, and (4)thepresence offront tension
andback tension. Inthissection theeffect ofthese factors willbecon-
sidered chiefly from thestandpoint oftheir influence ontherolling load.
Increasing thediameter ofthe rolls results inalarge increase inthe
rolling load forgiven reduction and frictional conditions. Foragiven
reduction ofasheet ofacertain thickness thecontact area willbegreater
foralarge-diameter roll. Equation (19-2) shows that thecontact area
isdirectly proportional toZ)''^. Therefore, foragiven pressure required
todeform themetal thetotal rolling load willincrease withtherolldiam-
eter. However, therolling load increases with rolldiameter atarate
greater than /)''-because oftherequirement toovercome thegreater
frictional forces acting over thelarger area ofcontact. Intheprevious
chapter itwasshown that theaverage uniaxial stress required tocom-
press cylinders ofequal height butvarying diameter increases with the
diameter ofthecylinder. The effect ofrolldiameter onrolling load is
thedirect analog forthecase ofrolling.
Similarly, forcylinders ofconstant diameter butvarying thickness the
average uniaxial compressive yield stress increases with decreasing height
ofthecylinder. Thecompressive force required todeform thecylinder
canincrease toquite highvalues compared with thetrueflow stresswhen
thethickness isasmall fraction ofthediameter. Asimilar situation
existswhen thesheet thickness issmall compared with thecontact area
ofthe rolls. The rolling load increases asthesheet entering the rolls
becomes thinner. Eventually apoint isreached where thedeformation
resistance ofthesheet isgreater than the rollpressure which canbe
applied andnofurther reduction inthickness canbeachieved. When
thisoccurs, therolls incontact with thesheet areelastically deformed
and itiseasier fortherolls todeform than forthesheet todeform plasti-
cally. The rolldiameter hasanimportant influence onthelimiting
reduction possible with arolling mill. Both therolling loadandthe
length ofthearcofcontact decrease forsmaller-diameter rolls. There-
fore, with small-diameter rolls, properly stiffened against deflection by
backup rolls, itispossible toproduce agreater reduction before roll
flattening becomes important andnofurther reduction insheet thickness
occurs.
Since sheet rolling isessentially aplane-strain process, theconstrained
flow stress forrolling isthevalue obtained intension orcompression
multiplied bythefactor 2/-\/3. Theplane-strain flow stress canalsobe
obtained directly from theplane compression testdiscussed inSec. 17-5.

Sec.19-7] Rollins ofMetals 499
Theflow stress forcold rolling does notdepend much onthestrain rate
orrollspeed. However, ashasbeenemphasized earlier, inhotrolling
changes inthestrain ratecanproduce significant changes intheflow
stress ofthemetal.^
The friction between the rollandthemetal surface isofgreat impor-
tance inrolling. Notonlydoes thefrictional force pullthemetal into
the rolls, but italso affects themagnitude anddistribution ofthe roll
pressure. Reference toFig. 19-5shows that thelarger thefrictional
forces thegreater must betherolling loadandthemore steeply thepres-
surebuilds uptoward amaximum value attheneutral point. Because
the rollpressure distribution issostrongly dependent onthefriction,
apressure distribution likethat ofFig. 19-5 iscommonly called the
friction hill. High friction results inhigh rolling loadsandalsoproduces
greater lateral spread andedge cracking. Ontheother hand, verylow
values offriction, such asareobtained incold rolling with lubrica-
tionandpolished rolls,may lead todifficulties infeeding themetal into
the rolls.
The friction varies from point topoint along thecontact arcofthe roll.
However, because itisextremely difficult tomeasure thispressure distri-
bution, ^alltheories ofrolling areforced toassume aconstant coefficient
offriction. Onthebasis ofthisassumption, coefficients offriction can
beobtained frommeasured values ofrolling loadandtorque.^ Ifback
tension isgradually applied tothestrip until theneutral point ismoved
totheexit ofthe rolls, then thefriction acts inonedirection only. For
aconstant rollspeed andconstant reduction, thecoefficient offriction /
canbecalculated from thetotal rolling loadPandthetorqueMrby
Mr
f=jr^(19-9)
Another way ofmeasuring friction inrolling isthrough thedetermination
oftheforward slip Sf.
Sj=^^^^ (19-10)
where Vf=velocity ofmetal leaving rolls
V=surface velocity ofrolls
Theforward slip isrelated tothecontact angle andthecoefficient of
-P.M.Cook, Proc. Conf. ontheProperties ofMaterials atHigh Rates ofStrain,
Institution ofMechanical Engineers, London, 1957, pp.86-97.
2G.T.VanRooyen andW.A.Backofen, J.Iron Steel Inst. {London), vol. 186,
pp.235-244, 1957.
3p.W.Whitton andH.Ford, Proc. Inst.Mech. Engrs. (London)., vol. 169, p.123,
1055.

500 Plastic Formins ofMetals [Chap. 19
friction bytherelation^
where r=(/lo—hf)/ho isthereduction. Anaverage vahie ofthe fric-
tion alsocanbeobtained bydetermining themaximum contact angle for
which themetal willjustenter the rolls.
/=tana^ax (19-12)
Values of/obtained bythismethod aresomewhat higher than those
obtained byother methods.
Theminimum-thickness sheet thatcanberolled onagiven mill is
directly related tothecoefficient offriction. Since thefriction coeffi-
cients forhotrolling ofsteelcanvaryfrom 0.20 to0.70, while forcold
rolling values of0.03to0.12aremore typical, itcanbeseenthatthinner-
gage sheet isobtainable with cold rolling. Thethickness ofthesheet
produced onacold-rolling millcanalsobechanged appreciably byalter-
ingtherolling speed. With increasing rolling speed thethickness ofthe
sheet isdecreased. This isdirectly attributable tothedecrease infric-
tion coefficient with increasing rolling speed.^
Thepresence offrontandback tension intheplane ofthesheet can
materially reduce therolling load. That thisshould besocanbeseen
readily byassuming that thedeformation resistance ofthemetal is
governed byamaximum-shear-stress lawci—0-3=a'o.Since ai,the
rollpressure, and 0-3,thehorizontal tension stress, areopposite insign,
itbecomes apparent that thedeformation resistance adisreached ata
lower value ofaiwhen 0-3ispresent. Thereduction inrollpressure due
tostrip tension decreases thewear ofthe rolls. Another important
advantage ofstrip tension isthat itimproves theflatness andthickness
uniformity across thewidth ofasheet. Astudy ^oftheeffect oftension
onrolling hasshown thatback tension isabout twice aseffective in
reducing therolling loadasfront tension. The rolling loadwhen tension
isapplied, Pt,canbecalculated from thefollowing equation.
Pt=P(l-''-^^^^) (19-13)
1M.D.Stone, Trans.ASMS, ser.D,vol. 81,pp.681-686, 1957.
2Ibid.; R.B.SimsandD.F.Arthur, /.Iron Steel Inst. (London), vol. 172,pp.285-
295, 1952.
3W.C.F.Hessenberg andR.B.Sims, J.Iron Steel Inst. (London), vol.168,pp.155-
164, 1951.

Sec.19-8] Rolling ofMetals 501
whereP=rolling load forsame reduction butwithout front orback
tension
0-6=back tension
o-/=front tension
d[=mean value ofplane-strain yield stress
a—angle ofcontact
j8=no-slip angle
Nadai' developed atheory ofrolling which permits thecalculation of
theeffect ofstrip tension onthe rollpressure distribution. Asshown
schematically inFig. 19-6, theaddition ofboth frontandback tension
materially reduces theareaunder thecurve, although there islittle shift
oftheneutral point. Ifonlyback tension isapplied, theneutral point
A/ostrip tension
Front andback tension
Back tension only
Entrance Exit
Length ofcontact
Fi9.19-6. Effect ofstrip tension onthedistribution ofrollpressure.
moves toward the roll exit. Ifahighenough back tension isapplied,
theneutral point willeventually reach therollexit.When thishappens,
therollsaremoving faster than themetal andthey slideoverthesurface.
Ontheother hand, ifonly front tension isused, theneutral point will
move toward therollentrance.
19-8. Deformation inRolling
Thedeformation produced byrolling canbeconsidered tobetwo-
dimensional. Toagoodapproximation insheet rolling, thereduction in
thickness istransferred intoanincrease inlength with little increase in
thewidth. Thus, there isgood justification fortheuseofaplane-strain
model inthemathematical analysis ofrolling. While thelateral spread
isusually oflittle importance inrolling sheetand strip, intherolling of
barsandshapes thiscanresult intheformation offlash, which produces
surface defects. Theamount oflateral spread depends onsuch factors
»A.Nadai, J.Appl. Mech., vol. 6,pp.A54-A62, 1939.

502 Plastic Forming ofMetals [Chap. 19
asthediameter andcondition oftherolls, theflowproperties ofthemetal,
andtheamount ofreduction. According toTrinks,^ thelateral spread
equals 0.25 to0.40times thereduc-
tiontimes thecontact length.
Incomparison with other metal-
working processes thedeformation
produced byrolling isrelatively uni-
form. However, studies with grid
networks haveshown that thesur-
face layers arenotonlycompressed
butalsosheared. Figure 19-7 illus-
trates the typical grid distortion
produced bytherolling ofaflatbar.
MacGregor andCoffin^ showed that,
while thegreatest shear strain occurs
attheoutside fibers when abar is
always rolled inonedirection, when
thedirection ofrolling isreversed
after each passthemaximum shear
stress occurs near thecenter ofthe
thickness ofthe bar. Although
practically allinvestigations ofthe
deformation inrolling have been
based onsurface strain measure-
ments, itappears from investigations^ oftheinternal strain, using the
radiography ofanembedded lead grid, that thesurface measurements
arereliable indications oftheinterior deformation.Endview
Fig.19-7. Distortion ofsquare-grid net-
workbyrolling.
19-9. Defects inRolled Products
Defects inrolled metal products canresult from defects introduced
during theingot stage ofproduction orduring rolling. Internal defects
such asfissures duetoincomplete welding ofpipeandblowholes arethe
result ofingot defects. Also, longitudinal stringers ofnonmetallic inclu-
sions orpearlite banding insteels arerelated tomelting andsolidification
practices.
Because rolled products usually have ahighsurface-volume ratio, the
condition ofthesurface during allstages intherolling process isofcon-
siderable importance. Inorder tomaintain high standards, thesurface
^Trinks, op. cit.
'C.W.MacGregor andL.F.Coffin, Jr.,J.Appl. Mech., vol. 10,pp.A13-A20, 1943.
3B.L.Averbach, Trans.AIME, vol. 188,pp.150-153, 1950.

Sec.19-10] Rollins ofMetals 503
ofbillets must beconditioned bygrinding, chipping, orburning withan
oxygen lance toremove surface defects. Typical surface defects are
slivers, seams, andscabs. Laps aresurface defects which resemble seams
butwhich arecaused byfolded-over finsthat arerolled intothesurface.
Occasionally pieces ofrefractory andoxide arerolled intothesurface.
Scratches duetodefective rolls orguides canbeaserious quality problem
forcertain classes ofcold-rolled sheet.
Theprevention offlakes orcooling cracks isanimportant consider-
ation with railroad railandother rolled shapes. Special controlled cool-
ingschedules areused forthese items tominimize theresidual stresses,
which aremainly responsible forthisproblem. Control ofthethickness
andflatness ofrolled sheetand strip isanimportant problem. Most of
thevariation inthickness along therolling direction isduetochanges in
therolling speed orstrip tension. Variation ineither thethickness or
hardness ofthematerial entering therolls willalsocause avariation in
thickness. Very elaborate devices forcontinuously measuring thesheet
thickness andadjusting themilloperating conditions have been devel-
oped tocontrol thethickness incontinuous rolling mills.^Variation in
thickness inthewddth direction isrelated tothedeflection ofthe rolls.
Asetofparallel rolls willdeflect under load toproduce asheet which is
thicker atthecenter than attheedges. Tocompensate forthis, itis
customary tocamber, orcrown, therolls sothattheworking surfaces are
parallel when the rolls deflect under load. Theproper rollcrown, or
camber, willdepend ontherolling load,- andtherefore, iftherollsarenot
operated attheconditions forwhich theywere designed, sheet withedge
orcenter waves will result.
19-10. Residual Stresses inRolled Products
Two general types ofresidual-stress patterns canexist inrolled sheet
and strip. ^Inthecase ofsheet which hasbeen given asmall reduction,
asintemper rolling, sothat theplastically deformed region does not
extend much below theouter surface, thelongitudinal residual-stress
pattern willbecompressive atthesurface and tensile atthemidplane
ofthestrip (seeFig. 15-1). Forthemore usual case oflarge reductions
theplastic flowpenetrates completely through thestrip. Forthis situ-
ation thelongitudinal residual pattern willconsist oftension ontheouter
surfaces andcompression attheinterior.
Inspite ofthegreat technological importance ofrolling, there isvery
'Larke, op. cit.,pp.161-173.
2Ibid., chap. 3.
3W.M.Baldwin, Jr.,Proc.ASTM, vol. 49,pp.539-583, 1949.

504 Plastic Formins ofMetals [Chap. 19
little published information ontheresidual stresses imposed bythisproc-
ess. Little information ontheresidual stresses inanydirection except
therolling (longitudinal) direction ofthestrip isavailable, although itis
likely that abiaxial state ofstress exists atthesurface. The greatest
amount ofinformation ontheeffect ofrolling variables ontheresulting
residual stresses isavailable forabearing bronze.^
Themagnitude oftheresidual stress atthesurface ofarolled strip
depends primarily ontherolldiameter, thestrip thickness, andthereduc-
tion inthickness. The residual stress increases with theratio ofstrip
thickness tocontact length. Thus, athick strip, alight reduction, anda
small-diameter roll alltend togiveahigh residual stress. Moreover, the
larger thesheet thickness relative tothecontact length, thegreater the
tendency forthedeformation tobeconcentrated atthesurface. There-
fore, small rolldiameter, light reductions, andthick strip alltend togive
aresidual-stress pattern which iscompressive atthesurface and tensile
attheinterior ofthestrip. Theevidence that isavailable indicates that
thefinal residual-stress pattern isdetermined primarily bytheconditions
ofthelastpassthrough the rolls. Therefore, thefinal skinpasswhich is
used toprovide close control ofthedimensions canproduce high residual
stresses despite thefactthatlowresidual stresses wereproduced bythe
previous passes.
19-11. Theories ofCold Rolling
Probably morework hasbeenexpended indeveloping atheoretical
treatment ofcold rolling than foranyother metalworking process. A
theory ofrolling isaimed atexpressing theexternal forces, such asthe
rolling loadandtherolling torque, interms ofthegeometry ofthedefor-
mation andthestrength properties ofthematerial being rolled.
The differential equation fortheequilibrium ofanelement ofmaterial
being deformed between rolls iscommon toallthetheories ofrolling.
Thederivation given below isbased onthefollowing assumptions.
1.Thearcofcontact iscircular—noelastic deformation ofthe rolls.
2.The coefficient offriction isconstant atallpoints onthearcof
contact.
3.There isnolateral spread, sothat rolling canbeconsidered aprob-
lem inplane strain.
4.Plane vertical sections remain plane.
5.Theperipheral velocity oftherolls isconstant.
().The elastic deformation ofthesheet isnegligible incomparison with
theplastic deformation.
'11.AI.Baker, R.E.Ricksecker, andW.M.Baldwin, Jr.,Trans.AIME, vol. 175.
pp.:;:i7-354, 1948.

Sec.19-11] Rolling ofMetals 505
7.Thedistortion-energy criterion ofyielding, forplane strain, holds.
o"!—o'.s—V3o'o—Co
The stresses acting onanelement ofstrip inthe rollgapareshown in
Fig. 19-8. Atanypoint ofcontact between thestripandthe rollsur-
face, designated bytheangle d,thestresses acting aretheradial pres-
sure prandthetangential shearing stress r=fpr. These stresses are
resolved into their horizontal andvertical components inFig. 19-85. In
fprsin9
Kb)
Fig.19-8. (a)Geometrical relationship forelement undergoing plane-strain deforma-
tionbyrolling; (fe)stresses acting onanelement.
addition, thestress o-^isassumed tobeuniformly distributed over the
vertical faces oftheelement. Thenormal stress ononeendofthe ele-
ment ispr^ dQ^andthehorizontal component ofthisforce ispr^sinQdd.
Thetangential friction force isfprR dd,and itshorizontal component is
fPrR cos6dd.Taking thesummation ofthehorizontal forces onthe
element results in
(<r,-fda,){h+dh)-f2fprR cos6dd-a,h-2prR sin6dd=
which simplifies to
d{ajl)
dd=2prR{s\n 6±fcos (19-U)

506 Plastic Formins ofMetals [Chap. 19
Theminus andplus signs inEq.(19-14) occur because thedirection of
thefriction force changes attheneutral point. Thisequation was first
derived byVonKarman^ and isusually named forhim. Equation
(19-14) canalsobeconverted intotheform given byUnderwood^ by
considering thatdx=Rdd,f=tan jjl,andassuming that cos=1for
small angles.
d((T^h/2)
dx=pritsiu e±tann) (19-15)
The forces acting inthevertical direction arebalanced bythespecific
rollpressure p.Taking theequilibrium offorces inthevertical direc-
tion results inarelationship between thenormal pressure andtheradial
pressure.
p=Pr{l±ftane) (19-16)
Therelationship between thenormal pressure andthehorizontal com-
pressive stress axisgiven bythedistortion-energy criterion ofyielding
forplane strain.
2_ ,
(Tl—as— j=(To—o-Q
or p-ax=a'o (19-17)
where pisthegreater ofthetwocompressive principal stresses.^
Thesolution ofproblems incold rolling consists intheintegration of
Eq. (19-14) with theaidofEqa. (19-16) and (19-17). Unfortunately,
themathematics israther formidable, andvarious approximations must
bemade toobtain atractable solution. Trinks"* provided graphical solu-
tions toVonKarman's equation, using theassumptions ofconstant yield
stress andaparabolic arcofcontact. Themost complete solution ofthe
rolling equations hasbeenobtained byOrowan.^ Inthissolution, allow-
ancewasmade forthefactthattheflow stress changes with 6owing to
strain hardening. However, thecomplexity oftheequations makes it
necessary toobtain solutions bygraphical integration,^ Even though
theequations forrollpressure have been expressed'' inalgebraic form,
1T.VonKarmiin, Z.angew. Math. u.Mech., vol. 5,pp.139-141, 1925.
2Underwood, op. cit.,pp.204-208.
3Inagreement with theliterature onrolling, compressive stresses aretaken as
positive.
*W.Trinks, Blast Furnace Steel Plant, vol. 25,pp.617-619, 1937; seealsoUnder-
wood, op. cit.,pp.210-215.
5E.Orowan, Proc. Inst.Mech. Engrs. (London), vol. 150,pp.140-167, 1943.
«Acomputer solution toOrowan's equations which alsoincorporates corrections
forthedeformation oftherollshasbeen given byJ.E.Hockett, Trans.ASM, vol. 52,
pp.675-697, 1960.
'M.Cook andE.C.Larke, J.Inst. Metals, vol. 74,pp.55-80. 1947.

Sec.19-11] Roiling ofMetals 507
they are stilltoocomplicated forroutine calculation ofrolling pioblems.
Some simplification tothisproblem hasbeen provided byBland and
Ford.^ Byrestricting theanalysis tocold rolling under conditions ol
lowfriction andforangles ofcontact lessthan 6°,theywere able toput
sin6^6 andcos6~I.Thus, Eq.(19-14) canbewritten^=2pM\e ±f) (19-18)
Itisalsoassumed that pr«p,sothat Eq. (19-17) canbewritten
(^x=Pr—Co-Bysubstituting intoEq.(19-18) and integrating,^ rela-
tively simple equations fortheradial pressure result.
Rollentrance toneutral point
p^=^>(l-^) exp/(//,-H) (19-19)
Neutral point torollexit
=T^'fl-^)expfH (19-20)
where H=2{-j-]tanhf
hfJ\hj
and dxh=back tension
(Tx/=front tension
Subscript 1refers toaquantity evaluated attheroll-entrance plane, and
subscript 2refers toaquantity evaluated attheroll-exit plane.
The rolling load ortotal rollforcePistheintegral ofthespecific roll
pressure overthearcofcontact
re=a
where h=width ofsheet
a=contact angle
This isbestevaluated bygraphical integration following apoint-by-point
calculation with Eqs. (19-19) and (19-20). Computational methods
based ontheBland andFord solution have been published.^
Theequations based ontheBland andFord solution havebeenshown
togive close agreement withOrowan's graphical solution except when
there isahighback tension which produces rapid strain hardening.
1D.R.Bland andH.Ford, Proc. Inst.Mech. Engrs. {London), vol. 159,pp.144-163,
1948.
2See ibid., orH.Ford Met. Reviews, vol. 2,pp.5-7, 1957.
-P.W.Whitton, /.A-pvl- Mech., vol. 23,pp.307-311, 1956.

508 Plastic Forming ofMetals [Chap. 19
However, amodification hasbeen developed^ which results inclose
agreement with Orowan's solution forthis particular situation. In
making exact calculations acorrection^ should beincluded fortheeffect
oftheelastic deformation ofthesheet just infront oftheentrance and
exittothe rolls. When allthecorrections areusedwith theBland and
Ford solution, therolling loadandtorque canbecalculated with high
precision. Itis,however, necessary tomake aslight correction tothe
flowcurve determined inplane compression inorder tocorrect forthe
redundant shearing thatoccurs intherolling process.
When thesheet isboth thinandhard, rollflattening becomes severe
andtheelastic regions inthesheet atentry andexittotherollsbecome
important factors. Under these conditions thetheory outlined above
nolonger applies. Although there isnoreally satisfactory theory of
rolling forthese conditions, itispossible tomake afairly reliable pre-
diction oftheminimum thickness ofsheet that isobtainable under a
given setofrolling conditions. FordandAlexander^ haveshown that
/imiD=14.22fig(l -vs^) 9.05/ig(l -vr^)
Es Er(cr'o-at) (19-21)
whereR=undeformed rollradius, in.
Es=elastic modulus forsheet material, psi
Er=elastic modulus forrollmaterial, psi
Vs=Poisson's ratio forsheet material
Vr=Poisson's ratio forrollmaterial
at=mean strip tension =(a^b+o'x/)/2
Equation (19-21) shows that theminimum sheet thickness canbe
obtained byincreasing themodulus ofthe rolls orthesheet tension or
bydecreasing thefriction, the rolldiameter, andtheflow stress. When
equipment isnotavailable foraltering these variables intheproper way,
itisoften possible toachieve areduction inrolling loadandadecrease in
theminimum thickness bysandwich, orpack, rolling thehard sheet
between twosofter sheets'* such ascopper orbrass.
19-12. Theories ofHotRolling
Thetheoretical treatment ofhotrolling hasnotadvanced tothestate
ofknowledge that exists forcold rolling because ofthedifficulty ofaccu-
1D.R.Bland andR.B.Sims, Proc. Inst.Mech. Engrs. (London), vol. 167,pp.371-
374, 1953.
2D.R.Bland andH.Ford, J.Iron Steel Inst. (London), vol. 171,pp.245-249,
1952.
3H.Fordand J.M.Alexander, J.Inst. Metals, vol. 88,pp.193-199, 1959-1960.
"R.R.Arnold and P.W.Whitton, Proc. Inst.Mech. Engrs. (London), vol. 173,
pp.241-256, 1959.

!;ec.19-12] Rolling ofMetals 509
muhitiiig reliable experimental dataandtheadded complexity ofthe
problem. Asinother hot-working processes, theflow stress forhot roll-
ing isafunction ofboth thetemperature andthestrain rate(speed of
rolling).
The strain rateduring rolling isafunction oftheposition along the
arcofcontact, indicated bytheangle 6.While precise measurement of
thecoefficient offriction during hotrolling hasnotbeenmade, itisknown
thatthevalues arehigher than forcold rolling. Infact, there areindi-
cations thatthetangential forcefpcanreach values ashigh astheplane-
strain yield stress o-q.When thisoccurs, thesheet moves atthesame
peripheral speed astherollsandasituation of"sticking friction" exists.
The strain rate forrolling with sticking friction isgiven^by
I'2Vsine 2Vsind
h h hf+D(l-cos6)(19-22)
where v=velocity ofapoint onsurface ofmetal
V=peripheral speed ofrolls
Evaluation oftheabove equation willshow that themaximum rate of
deformation occurs attheentrance tothe rolls. Forequal percentage
reductions thin sheet willundergo much greater rates ofdeformation
than athick slab. Inpractical calculations itisusually satisfactory to
determine themean rate ofdeformation, e.
=VDiho-hf)In^(19-23)
Slipping friction, where there isaspeed difference between thesheet
andthe rolls, occurs forcold rolling andprobably during theearly stages
ofhotrolling. Forthecase ofslipping friction thestrain rate isgivenby
._F
ho2{ho-hf)
D(19-24)
Ingeneral, forequal conditions, therate ofdeformation with slipping
friction willbelower thanwith sticking friction.
Although inhotworking theflow stress doesnotincrease because of
strain hardening, nevertheless, since thestrain ratevaries along thearc
ofcontact, theflow stress willvaryandthismay affect thepressure distri-
bution. Inusing thetheories ofhotrolling, tobedescribed shortly, itis
sufficiently accurate tocompute amean deformation rate. This value
should beusedwithpublished data- oncompression tests atvarious strain
rates toarrive atamean flow stress.
'Larke, op. cit.,chap. 8.
^Cook, loc. cit.

510 Plastic Forming ofMetals [Chap. 19
When sticking friction occurs. VonKarman's equation canbewritten as
d(ajl)
(id=2R(pr sin6±a'^cos (19-25)
Indeveloping what isatpresent themost widely accepted theory ofhot
rolling, Sims^ assumed that sticking friction occurs andthat the roll-
ingprocess canbecompared with deformation between rough inclined
platens. Forthelatter situation Orowan"^ derived theequation
o-x=Pr O"0 (19-26)
Iftheusual approximations aremade, sin6~6and cos«1,then
Eq.(19-25) results in
dh
ddPr-7(ToI=2Rprd±Ra'o (19-27)
Integration ofEq.(19-27) results intwoequations forthebranches of
thepressure distribution overthearcofcontact:
Rollentrance toneutral point
I-iO+'"fJ+tan"(rja—tan~^R
Neutral point torollexit
"-(!)"--[(f)(19-28)
(19-29)
The rolling loadPcanbedetermined bymeasuring theareaunder the
curvewhen prisplotted against 6.This isstated mathematically as
Rhre=a
joVrdd (19-30)
where h=width ofsheet
a=contact angle
Sims hasshown thatwhen thesubstitutions aremade intoEq.(19-30)
itreduces tothefollowing relationship,
P=a'ob[R(ho -hf)y^'-Qp (i9-3i;
where Qpisacomplex function ofthereduction inthickness andthe
