Repository: Ketankham/chatbot-meta-books

File: fracture-book.txt (part 23 of 34)
cylindrical and spherical shells with a wide range of  
R 
/ 
t 
 values.
Equation (9.2) is reasonably ﬂexible, since it can account for a range of stress gradients, and
includes pure membrane loading and pure bending as special cases. This equation, however, is
actually a special case of the inﬂuence coefﬁcient approach, which is described below. 
9.1.2 I 
NFLUENCE 
 C 
OEFFICIENTS 
  
FOR 
 P 
OLYNOMIAL 
 S 
TRESS 
 D 
ISTRIBUTIONS 
Recall Figure 2.25 in Chapter 2, where a remote boundary traction  
P 
( 
x 
) results in a normal stress
distribution  
p 
( 
x 
) on Plane  
A 
- 
B 
 of this uncracked conﬁguration. Next, we introduce a crack on Plane 
A 
- 
B 
 while maintaining the far-ﬁeld traction (Figure 2.26(a)). By invoking the principle of super-
position, we can replace the boundary traction with a crack-face pressure  
p 
( 
x 
) and obtain the same 
K 
I 
. In other words, a far-ﬁeld traction  
P 
( 
x 
) and a crack-face pressure of  
p 
( 
x 
) result in the same  
K 
I 
,
where  
p 
( 
x 
) is the normal stress across Plane  
A 
- 
B 
 in the absence of a crack.
Consider a surface crack of depth  
a 
 with power-law crack-face pressure (Figure 9.4):
(9.4)
where  
p 
n 
 is the pressure at  
x 
  
= 
  
a 
 and n is a nonnegative integer. For the special case of uniform
crack-face pressure, n = 0. The Mode I stress intensity for this loading can be written in the following
form:
(9.5)
where Gn is an inﬂuence coefﬁcient , and Q is given by Equation (9.3). The value of the inﬂuence
coefﬁcient is a function of geometry, crack dimensions, and the power-law exponent n.FIGURE 9.3 Approximating a nonuniform stress distribution as linear, and resolving the stresses into mem-
brane and bending components.
px px
ann
()=

KG pa
QIn n=π1656_C009.fm  Page 388  Monday, May 23, 2005  3:58 PM
Application to Structures 389
Now consider a nonuniform normal stress distribution (in the absence of a crack) that can be
represented by a polynomial expression:
(9.6)
where t is the section thickness. Figure 9.5 illustrates the nonuniform stress distribution and deﬁnes
the x coordinate. If we introduce a surface crack at the location where the above stress distribution
applies, the application of the principle of superposition leads to the following expression for KI:
(9.7)FIGURE 9.4 Power-law stress distribution applied to the crack face.
FIGURE 9.5 Nonuniform stress distribution that can be ﬁt to a four-term polynomial (Equation (9.6)).
σσ σ σ σ σ()xx
tx
tx
tx
to=+
+++
122
33
44
KG Ga
tGa
tGa
tGa
ta
QIo o=++++


σσ σ σ σπ
11 2 22
333
444
1656_C009.fm  Page 389  Monday, May 23, 2005  3:58 PM
390 Fracture Mechanics: Fundamentals and Applications
That is, we have superimposed KI solutions for power-law loading with n = 0, 1, 2, 3, 4 to obtain
the solution for the polynomial distribution. By comparing each term in the above expression with
Equation (9.6), we see that
Consider the example of a pressurized cylinder with an internal axial surface ﬂaw, as illustrated
in Figure 9.6. In the absence of the crack, the hoop stress in a thick wall pressure vessel is as follows:
(9.8)
where p is the internal pressure and the other terms are deﬁned in Figure 9.6. If we deﬁne the
origin at the inner wall ( x = r – Ri) and perform a Taylor series expansion about x = 0, Equation (9.8)
becomes
(9.9)
where x is in the radial direction with the origin at Ri. The ﬁrst ﬁve terms of this expansion give
the desired fourth-order polynomial. An alternate approach would be to curve-ﬁt a polynomial toFIGURE 9.6 Internal and external axial surface ﬂaws in a pressurized cylinder.
pa
tnnn
=
σ
σθθ=−+


pR
RRR
r i
oio2
222
1
σθθ=−+

−

+

−

+

+



≤≤pR
RRR
Rx
Rx
Rx
Rx
RxRo
oii
oi iiii2
222 234
12 3 4 5 0 1  (/ )1656_C009.fm  Page 390  Monday, May 23, 2005  3:58 PM
Application to Structures 391
the stress ﬁeld. This latter method is necessary when the stress distribution does not have a closed-
form solution, such as when nodal stresses from a ﬁnite element analysis are used.
When computing KI for the internal surface ﬂaw, we must also take account of the pressure
loading on the crack faces. Superimposing p on Equation (9.9), and applying Equation (9.7) to
each term in the series leads to the following expression for KI [7,12]:
(9.10)
Applying a similar approach to an external surface ﬂaw leads to
(9.11)
The origin in this case was deﬁned at the outer surface of the cylinder, and a series expansion wasperformed as before. Thus K
I for a surface ﬂaw in a pressurized cylinder can be obtained by
substituting the appropriate inﬂuence coefﬁcients into Equation (9.10) or Equation (9.11).
The inﬂuence coefﬁcient approach is useful for estimating KI values for cracks that emanate
from stress concentrations. Figure 9.7 schematically illustrates a surface crack at the toe of a ﬁlletweld. This geometry produces local stress gradients that affect the K
I for the crack. Performing a
ﬁnite element analysis of this structural detail with a crack is generally preferable, but the inﬂuencecoefﬁcient method can give a reasonable approximation. If the stress distribution at the weld toeis known for the uncracked case, these stresses can be ﬁt to a polynomial (Equation (9.6)), andK
I can be estimated by substituting the inﬂuence coefﬁcients and polynomial coefﬁcients into
Equation (9.7).
The methodology in the previous example is only approximate, however. If the inﬂuence
coefﬁcients were obtained from an analysis of a ﬂat plate, there may be slight errors if these Gn
values are applied to the ﬁllet weld geometry. The actual weld geometry has a relatively modesteffect on the G
n values. As long as the stress gradient emanating from the weld toe is taken into
account, computed KI values will usually be within 10% of values obtained from a more rigorous
analysis.
FIGURE 9.7 Application of the inﬂuence coefﬁcient approach to a complex structural detail such as a ﬁllet
weld.KpR
RRGa
RGa
RGa
RGa
RGa
QIo
oio
ii i i=−−

+

 −

 +





2
22 12
23
34
422 3 4 5π
KpR
RRGa
RGa
RGa
RGa
RGa
QIi
oio
oo o o=−+

+

+

+





2
22 12
23
34
422 3 4 5π
1656_C009.fm  Page 391  Monday, May 23, 2005  3:58 PM
392 Fracture Mechanics: Fundamentals and Applications
Since the ﬂaw in Figure 9.7 is near a weld, there is a possibility that weld residual stresses will
be present. These stresses must be taken into account in order to obtain an accurate estimate of KI.
Weld residual stresses are discussed further in Section 9.1.4.
9.1.3 W EIGHT FUNCTIONS  FOR ARBITRARY  LOADING
While the inﬂuence coefﬁcient approach is useful, it has limitations. It requires that the stress
distribution be ﬁtted to a polynomial. There are many instances where a polynomial expression(fourth order or lower) does not provide a good representation of the actual stress ﬁeld. Forexample, the ﬁve-term Taylor series expansion of the hoop stress in a thick-wall pressure vessel(Equation (9.8) and Equation (9.9)) is not accurate for R
i/t < 4.
The weight function method, which was introduced in Chapter 2, provides a means to compute
stress-intensity solutions for arbitrary loading. Consider a surface crack of depth a, subject to a
normal stress that is an arbitrary function of x, where x is oriented in the crack depth direction and
is measured from the free surface.2 The Mode I stress-intensity factor is given by
(9.12)
where  is the weight function.
For the deepest point of a semielliptical crack ( f = 90°), the weight function can be represented
by an equation of the following form [13,14]:
(9.13)
where the coefﬁcients M1 to M3 depend on the geometry and crack dimensions. The corresponding
expression for the free surface ( f = 0°) is given by [13,14]
(9.14)
Each of these expressions contains three unspeciﬁed coefﬁcients. However, one unknown can
be eliminated by invoking boundary conditions on the weight function [13,14]. For the deepestpoint of the crack, imposing the condition that the second derivative of the weight function is zeroat x = 0 implies that M
2 = 3. Setting h0 = 0 at x = a results in the following relationship:
(9.15)
Therefore, the weight function coefﬁcients Mi and Ni can be inferred from reference KI solutions
for two load cases on the conﬁguration of interest. The choice of reference load cases is arbitrary,but it is convenient to use uniform and linear crack-face pressure ( n = 0 and n = 1, respectively).
The corresponding inﬂuence coefﬁcients for these load cases are G
0 and G1. Setting Equation (9.5)
2  Note that the present discussion is restricted to a one-dimensional normal stress distribution. That is, the pressure normal
to the crack face may vary over the depth of the ﬂaw, but it is constant along the ﬂaw length at a given x value. Equation
(2.53) describes the general case where the traction varies arbitrarily over the crack surface.Kh x a x d xIa
=∫(, ) () σ
0
hxa(, )
haxMx
aMx
aMx
a90 112
23322
211 1 1 =−+−
+−+−


π()//
hxNx
aNx
aNx
a0112
233221 =+
++


π//
NNN12310 +++ =1656_C009.fm  Page 392  Monday, May 23, 2005  3:58 PM
Application to Structures 393
equal to Equation (9.12) for the two reference cases and assuming a unit value for pn results in
simultaneous integral equations:
(9.16a)
(9.16b)
Substituting Equation (9.13) and Equation (9.14) into the above expressions and applying the
aforementioned boundary conditions leads to expressions for Mi and Ni. At the deepest point of
the crack, the weight function coefﬁcients are given by
(9.17a)
(9.17b)
(9.17c)
where the inﬂuence coefﬁcients G0 and G1 are evaluated at f = 90°. The weight function coefﬁcients
at the free surface are as follows:
(9.18a)
(9.18b)
(9.18c)
where G0 and G1 are evaluated at f = 0°.
Once Mi and Ni have been determined for a given geometry and crack size, the stress
distribution for the problem of interest must be substituted into Equation (9.12). Numericalintegration is normally required, especially if s(x) is characterized by nodal stress results from
a ﬁnite element analysis. For some stress distributions, a closed-form integration of Equation(9.12) is possible. For example, closed-form solutions exist for power-law crack-face pressure(Equation (9.4)). Consequently, it is possible to solve for higher-order inﬂuence coefﬁcientsusing the weight function method.
At the deepest point of the crack ( f = 90°), the inﬂuence coefﬁcients for n = 2 to 4 are given by
(9.19a)
(9.19b)
(9.19c)Ga
Qhxd xa
0
0π=∫()
Ga
Qhxx
adxa
1
0π=
∫()
MQGG11 02
2324
5=− −π()
M23=
MQGG30 16
228
5=− +π()
NQGG10 1325 8 =− −π()
NQGG21 01531 5 =− +π()
NQGG30 1331 0 8 =− −π()
GQMM M21 2 32 16
151
316
1051
12=+ + +
π
GQMM M31 2 32 32
351
432
3151
20=+ + +
π
GQMM M41 2 32 256
3151
5256
34651
30=+ + +

π1656_C009.fm  Page 393  Monday, May 23, 2005  3:58 PM
394 Fracture Mechanics: Fundamentals and Applications
The corresponding inﬂuence coefﬁcients for the free surface ( f = 0°) are as follows:
(9.20a)
(9.20b)
(9.20c)
Therefore, if one wishes to apply the inﬂuence coefﬁcient approach, it is not necessary to
compute the higher-order Gn solutions with ﬁnite element analysis. If solutions for uniform and
linear crack-face loading are available, the weight function coefﬁcients can be computed from
Equation (9.17) and Equation (9.18). For more complex load cases, KI can be inferred by inte-
grating Equation (9.12). Alternatively, if the stress distribution can be represented by a polynomialexpression, the higher-order inﬂuence coefﬁcients can be computed from Equation (9.19) andEquation (9.20) and K
I can be inferred from Equation (9.7). The advantage of the latter approach
is that numerical integration is not required. Consequently, the inﬂuence coefﬁcient approach ismore conducive to spreadsheet calculations than the weight function method.
Equations (9.13)–(9.20) apply only to two locations on the crack front: f = 0° and f  = 90°.
Wang and Lambert [15] have developed a weight function expression that applies to the fullrange for semielliptical surface cracks. Anderson et al. [11] have integrated this expres-
sion to solve for the inﬂuence coefﬁcients ( G
i) at arbitrary crack front angles. The resulting equations
are rather lengthy, and consequently are omitted for the sake of brevity.
9.1.4 P RIMARY , SECONDARY , AND RESIDUAL  STRESSES
Section 2.4 introduced the concept of load control and displacement control, where a structure orspecimen is subject to applied forces or imposed displacements, respectively. The applied energyrelease rate, and therefore the stress intensity factor, is the same, irrespective of whether a givenstress distribution is the result of applied loads or imposed displacements. Section 2.5 andSection 3.4.1 discuss the relative stability of cracked components in load control and displacementcontrol. Crack growth tends to be unstable in load control but can be stable in displacement control.
There are very few practical situations in which a cracked body is subject to pure displacement
control. Figure 2.12, which is a simple representation of the more typical case, shows a crackedplate subject to a ﬁxed remote displacement ∆
t. The spring in series represents the system compli-
ance Cm. For example, a long cracked plate in which the ends are ﬁxed would have a large system
compliance. If Cm is large, there is essentially no difference between (remote) displacement control
and load control as far as the crack is concerned. See Section 9.3.3 for further discussion of theeffect of system compliance on crack stability.
Some design codes for structures such as pressure vessels and piping refer to load-controlled
stresses as primary  and displacement-controlled stresses as secondary . Hoop stress due to internal
pressure in a pipe or pressure vessel is an example of a primary stress because the pressureconstitutes applied forces on the boundary of the structure. Thermal expansion (or contraction)leads to imposed displacements, so thermal stresses are usually considered secondary. As long asthe total stress is well below the yield strength, the classiﬁcation of stresses as primary and secondaryis not important. When plastic deformation occurs, however, secondary stresses redistribute andmay relax from their initial values. For this reason, design codes that classify stresses as primaryand secondary usually permit higher allowable values of the latter.
A special case of a displacement-controlled stress is residual stress due to weld shrinkage. Weld
residual stresses are usually not taken into account in design because they do not affect the failureGQNNN21 2 34
52
34
71
2=+ + +

π
GQNNN31 2 34
71
24
92
5=+ + +

π
GQNN N41 2 34
92
54
111
3=+ + +

π
09 0≤≤φ1656_C009.fm  Page 394  Monday, May 23, 2005  3:58 PM
Application to Structures 395
stress of a ductile material in the absence of signiﬁcant crack-like ﬂaws. When a crack is present,
however, residual stresses do contribute to the fracture driving force and must be included in theanalysis.
In linear elastic analyses, primary, secondary, and residual stresses are treated in an identical
fashion. The total stress intensity is simply the sum of the primary and secondary components:
(9.21)
where the superscripts P, S, and R denote primary, secondary, and residual stress quantities,
respectively.
The distinction between primary and secondary stresses is important only in elastic-plastic and
fully plastic analyses. Section 9.2 and Section 9.4 describe the treatment of primary, secondary,and residual stresses in such cases.
9.1.5 A WARNING  ABOUT  LEFM
Performing a purely linear elastic fracture analysis and assuming that LEFM is valid is potentially
dangerous, because the analysis gives no warning when it becomes invalid. The user must rely onexperience to know whether or not plasticity effects need to be considered. A general rule of thumbis that plasticity becomes important at around 50% of the yield, but this is by no means a universal rule.
The safest approach is to adopt an analysis that spans the entire range from linear elastic to
fully plastic behavior. Such an analysis accounts for the two extremes of brittle fracture and plasticcollapse. At low stresses, the analysis reduces to LEFM, but predicts collapse if the stresses aresufﬁciently high. At intermediate stresses, the analysis automatically applies a plasticity correctionwhen necessary; the user does not have to decide whether or not such a correction is needed. Thefailure assessment diagram (FAD) approach, described in Section 9.4, is an example of a generalmethodology that spans the range from linear elastic to fully plastic material behavior.
9.2 THE CT OD DESIGN CUR VE
The CTOD concept was applied to structural steels beginning in the late 1960s. The British Welding
Research Association, now known as The Welding Institute (TWI), and other laboratories performedCTOD  tests on structural steels and welds. At that time there was no way to apply these results to
welded structures because  CTOD driving force equations did not exist. Burdekin and Stone [16]
developed the  CTOD equivalent of the strip-yield model in 1966. Although their model provides
a basis for a  CTOD driving force relationship, they were unable to modify the strip-yield model
to account for residual stresses and stress concentrations. (These difﬁculties were later overcomewhen a strip-yield approach became the basis of the R6 fracture analysis method, as discussed inSection 9.4).
In 1971, Burdekin and Dawes [17] developed the CTOD design curve, a semiempirical driving
force relationship, which was based on an idea that Wells [18] originally proposed. For linear elasticconditions, fracture mechanics theory was reasonably well developed, but the theoretical frameworkrequired to estimate the driving force under elastic-plastic and fully plastic conditions did not existuntil the late 1970s. Wells, however, suggested that global strain should scale linearly with  CTOD
under large-scale yielding conditions. Burdekin and Dawes based their elastic-plastic driving forcerelationship on Wells’ suggestion and an empirical correlation between small-scale  CTOD tests
and wide double-edge-notched tension panels made from the same material. The wide platespecimens were loaded to failure, and the failure strain and crack size of a given large-scale specimenwere correlated with the critical  CTOD in the corresponding small-scale test.KK K KItotal
IP
IS
IR=++1656_C009.fm  Page 395  Monday, May 23, 2005  3:58 PM
396 Fracture Mechanics: Fundamentals and Applications
The correlation that resulted in the  CTOD design curve is illustrated schematically in Figure 9.8.
The critical  CTOD is nondimensionalized by the half crack length a of the wide plate and is shown
on the ordinate of the graph. The nondimensional  CTOD is plotted against the failure strain in the
wide plate, normalized by the elastic yield strain ey. Based on a plot similar to Figure 9.8, Burdekin
and Dawes [17,19] proposed the following two-part relationship:
(9.22a)
and
(9.22b)
Equation (9.22a), which was derived from LEFM theory, includes a safety factor of 2.0 on crack
size. Equation (9.22b) represents an upper envelope of the experimental data.
The applied strain and ﬂaw size in a structure, along with the critical  CTOD for the material,
can be plotted on Figure 9.8. If the point lies above the design curve, the structure is consideredsafe because all observed failures are below the design line. Equation (9.22a) and Equation (9.22b)conform to the classical view of a fracture mechanics analysis, in relating stress (or strain in thiscase) to fracture toughness ( d
crit) and ﬂaw size ( a). The CTOD design curve is conservative, however,
and does not relate critical  combinations of these variables.
In 1980, the  CTOD design curve approach was incorporated into the British Standards document
PD 6493 [20]. This document addresses ﬂaws of various shapes by relating them back to an equivalentFIGURE 9.8 The CTOD design curve.
δ
πεε
εε
εcrit
yf
yf
ya2052
=

 ≤ for .
δ
πεε
εε
εcrit
yf
yf
ya 202 5 05 =− ≤ .. for1656_C009.fm  Page 396  Monday, May 23, 2005  3:58 PM
Application to Structures 397
through-thickness dimension . For example, if a structure contains a surface ﬂaw of length 2c
and depth a , the equivalent through-thickness ﬂaw produces the same stress intensity when loaded
to the same stress as the structure with the surface ﬂaw. Thus  is a generalized measure of a
ﬂaw’s severity. The  CTOD design curve can be applied to any ﬂaw by replacing a with  in
Equation (9.22).
The original CTOD design curve was based on correlations with ﬂat plates loaded in tension.
Real structures, however, often include complex shapes that result in stress concentrations. In addition,the structure may be subject to bending and residual stresses, as well as tensile (membrane) stresses.The PD 6493:1980 approach accounts for complex stress distributions simply and conservatively byestimating the maximum total strain in the cross section and assuming that this strain acts throughthe entire cross section. The maximum strain can be estimated from the following equation:
(9.23)
where
k
t = elastic stress concentration factor
Pm = primary membrane stress
Pb = primary bending stress
S = secondary stress
R = residual stresses
Since the precise distribution of residual stresses was usually unknown, R was typically assumed
to equal the yield strength in an as-welded weldment.
When Burdekin and Dawes developed the  CTOD design curve, the  CTOD and wide plate data
were limited; and the curve they constructed laid above all available data. In 1979, Kamath [21]reassessed the design curve approach with additional wide plate and  CTOD data generated between
1971 and 1979. In most cases, there were three  CTOD tests for a given condition. Kamath used the
lowest measured  CTOD value to predict failure in the corresponding wide plate specimen. When he
plotted the results in the form of Figure 9.8, a few data points fell above the design curve, indicatingEquation (9.22) was nonconservative in these instances. The  CTOD design curve, however, was
conservative in most cases. Kamath estimated the average safety factor on crack size to be 1.9, althoughindividual safety factors ranged from less than 1 to greater than 10. With this much scatter, the conceptof a safety factor is of little value. A much more meaningful quantity is the conﬁdence level. Kamathestimated that the  CTOD design curve method corresponds to a 97.5% conﬁdence of survival. That
is, the method in PD 6493:1980 is conservative, approximately 97.5% of the time.
The CTOD design curve and PD 6493:1980 have been superseded by procedures that are based
more on fundamental principles than empirical correlations. Two such approaches for elastic-plasticfracture mechanics analysis are direct evaluation of the J integral and the FAD approach. These
methodologies are described in Section 9.3 and Section 9.4, respectively.
9.3 ELASTIC-PLASTIC J-INTEGRAL ANALYSIS
The most rigorous method to compute J is to perform an elastic-plastic ﬁnite element analysis on
the structural component that contains a crack. Chapter 12 outlines techniques for incorporating acrack into a ﬁnite element mesh, and it describes the algorithms for computing the J integral from
ﬁnite element results. Some commercial ﬁnite element codes have built-in J-integral analysis
capabilities.
There are a number of simpliﬁed methods for estimating J in lieu of elastic-plastic ﬁnite element
analysis. Two such methods, the Electric Power Research Institute(EPRI) J estimation scheme and
the reference stress approach, are described in Section 9.3.1 and Section 9.3.2, respectively.a
a
a
ε11=+ + +EkP P S Rtm b[( ) ( ) ]1656_C009.fm  Page 397  Monday, May 23, 2005  3:58 PM
398 Fracture Mechanics: Fundamentals and Applications
For materials that fail by an unstable mechanism such as cleavage (Chapter 5), fracture analysis is
simply a matter of comparing the applied J to the critical J. In ductile materials, however, fracture
toughness is typically characterized by a resistance curve rather than a single J value. Section 9.3.3
describes ductile instability analysis, where the driving force is compared with a J resistance curve.
9.3.1 T HE EPRI J-ESTIMATION  PROCEDURE
The J integral was ﬁrst used as a fracture toughness parameter in the early 1970s. At that time,
there was no convenient way to compute the applied J in a structural component. Stress-intensity-
factor handbooks were available, but a corresponding handbook for elastic-plastic analysis did not
exist. Finite element analysis was a relatively new tool that was available only to a few specialists.
In the late 1970s, the EPRI decided to develop a series of J handbooks that would enable users
to estimate the fracture driving force under elastic-plastic conditions. Shih and Hutchinson [22]developed the basic methodology for cataloging J solutions in handbook form. A series of ﬁnite
element analyses were performed at General Electric Corporation in Schenectady, New York, andthe ﬁrst J handbook was an engineering handbook by EPRI in 1981 [23].
A few additional J handbook volumes were published subsequent to the original [24–26], but
this collection of J-integral solutions covers a very limited range of cases. Most of the solutions
are for simple two-dimensional geometries such as ﬂat plates with through cracks and edge cracks.Because of these limitations, the EPRI J handbooks are of little value for most real-world problems.
As a practical engineering tool, the ERPI J handbooks have not lived up to original expectations.
However, the research funded by EPRI in the late 70s and early 80s did contribute to our understandingof elastic-plastic fracture mechanics. The EPRI research had an inﬂuence on current methodologies.For example, the development of a J-based failure assessment diagram (Section 9.4.2) was largely
inspired by the EPRI J estimation approach. Given its historical signiﬁcance, it is appropriate to
include a description of the EPRI approach in this chapter. 
The EPRI procedure provides a means for estimating the applied  J integral under elastic-plastic
and fully plastic conditions. The elastic and plastic components of  J are computed separately and
added to obtain the total J:
(9.24)
The elastic J is actually the elastic energy release rate G, which can be computed from K
I using
Equation (2.54). Fully plastic J solutions were inferred from ﬁnite element analysis and were
tabulated in a dimensionless form, as described later in this chapter.
9.3.1.1 Theoretical Background
Consider a cracked structure with a fully plastic ligament, where elastic strains are negligible.
Assume that the material follows a power-law stress-strain curve:
(9.25)
which is the second term in the Ramberg-Osgood model (Equation (3.22)). The parameters a, n,
eo, and so are deﬁned in Section 3.2.3. Close to the crack tip, under J-controlled conditions, the
stresses are given by the HRR singularity:
(9.26)JJ Jtot el pl=+
ε
εασ
σpl
oon
=


σσαε σσθij o
oo nn
ijJ
Irn =

+1
1
˜(, )1656_C009.fm  Page 398  Monday, May 23, 2005  3:58 PM
Application to Structures 399
which is a restatement of Equation (3.24a). Solving for  J in the HRR equation gives
(9.27)
For J-controlled conditions, the loading must be proportional. That is, the local stresses must
increase in proportion to the remote load P. Therefore, Equation (9.27) can be written in terms of P:
(9.28)
where
h = dimensionless function of geometry and n
L = characteristic length dimension for the structure
Po = reference load
Both L and Po can be deﬁned arbitrarily, and h can be determined by numerical analysis of the
conﬁguration of interest.
It turns out that the assumptions of  J dominance at the crack tip and proportional loading are
not necessary to show that  J scales with Pn +1 for a power-law material, but these assumptions were
useful for deriving the correct form of the J-P relationship.
Equation (9.28) is an estimate of the fully plastic  J. Under linear elastic conditions,  J must
scale with P2. The EPRI J estimation procedure assumes that the total  J is equal to the sum of the
elastic and plastic components (Equation (9.24)).
9.3.1.2Estimation Equations
The fully plastic equations for J, crack-mouth-opening displacement Vp, and load line displacement
∆p have the following form for most geometries:
(9.29)
(9.30)(9.31)
where
b = uncracked ligament length
a = crack length
h
1, h2, and h3 = dimensionless parameters that depend on geometry and hardening exponent
The h factors for various geometries and n values, for both plane stress and plane strain, are tabulated
in several EPRI reports [23–26]. The appendix at the end of this chapter includes tables of h factors
for several simple conﬁgurations.
The reference load Po is usually deﬁned by a limit load solution for the geometry of interest;
Po normally corresponds to the load at which the net cross section yields.
Several conﬁgurations have  J expressions that are slightly different from Equation (9.29). For
example, the fully plastic  J integral for a center-cracked panel and a single-edge-notched tensionJI roo nij
on
ijn=

+
+αε σσ
σσ1
1˜
Jh LP
Poo
on
=

+
αε σ1
Jb h a W nP
Ppl oo
on
=

+
αε σ11
(, )/
Va h a W nP
Ppo
on
=

 αε2(/ ,)
∆po
on
ah a W nP
P=

 αε3(/ ,)1656_C009.fm  Page 399  Monday, May 23, 2005  3:58 PM
400 Fracture Mechanics: Fundamentals and Applications
panel is given by
(9.32)
where, in the case of the center-cracked panel, a is the half crack length and W is the half width.
This modiﬁcation was made in order to reduce the sensitivity of h1 to the crack length/width ratio.
The elastic  J is equal to G(aeff), the energy release rate for an effective crack length, which is
based on a modiﬁed Irwin plastic zone correction:
(9.33)
where b = 2 for plane stress and b = 6 for plane strain conditions. Equation (9.33) is a ﬁrst-order
correction, in which aeff is computed from the elastic KI, rather than Keff; thus iteration is not
necessary. This is an empirical adjustment that was applied in order to match the  J values from
the estimation procedure with corresponding values from rigorous elastic-plastic ﬁnite element
analysis. This correction has a relatively small effect on computed J values.
The CTOD can be estimated from a computed  J value as follows:
(9.34)
where dn is a dimensionless constant that depends on ﬂow properties [27]. Figure 3.18 shows plots
of dn for both plane stress and plane strain. Equation (9.34) must be regarded as approximate in
the elastic-plastic and fully plastic regimes, because the J-CTOD relationship is geometry dependent
in large-scale yielding.
EXAMPLE 9.1
Consider a single-edge-notched tensile panel with W = 1 m, B = 25 mm, and a = 125 mm. Calculate
J vs. applied load assuming plane stress conditions. Neglect the plastic zone correction.
Given: so = 414 MPa, n = 10, a = 1.0, E = 207,000 MPa, eo = so/E = 0.002
Solution : From Table A9.13, the reference load for this conﬁguration is given by`
where
Solving for Po gives
Po = 8.42 MN
For a/W = 0.125 and n = 10, h1 = 4.14 (from Table A9.13). Thus the fully plastic  J is given byJba
Wha W nP
Ppl oo
on
=

+
αε σ11
(/ ,)
aaPPn
nK
eff
oI
o=++−+


1
111
1
22
(/ ) βπ σ
δσ=dJ
n
o
Pb Boo=1 072 . ησ
η=+
−= = = 1 0 867 125 875 0 1432a
ba
bab ./ / . for
JP
Ppl=


=×−( . )( . )( , )(. ) (. )
.(. ).
.1 0 0 002 414 0000 875 1 125
1041 484 2
2 486 1011
81 1kPamm
mM N1656_C009.fm  Page 400  Monday, May 23, 2005  3:58 PM
Application to Structures 401
where P is in MN and Jpl is in kJ/m2. The elastic  J is given by
From the polynomial expression in Table 2.4, f(a/W) = 0.770 for a/W = 0.125. Thus
where P is in MN and Jel is in kJ/m2. The total  J is the sum of Jel and Jpl:
Figure 9.9 shows a plot of this equation. An analysis that includes the plastic zone correction
(Equation (9.33)) is also plotted for comparison.
9.3.1.3 Comparison with Experimental J Estimates
Typical equations for estimating  J from a laboratory specimen have the following form:
(9.35)
assuming unit thickness and a stationary crack. Equation (9.35) is convenient for experimental
measurements because it relates  J to the area under the load vs. the load-line displacement curve.   FIGURE 9.9 Applied J vs. applied load in an edge-cracked panel (Figure 9.1).
JK
EPf a W
BW EelI==2 22
2()/
JPPel==1000 0 770
0 025 1 0 207 0004 58422
22 (. )
(. )(. ) ( , ).m m MPa
JP P=+ ×−4 584 2 486 1028 11..
JK
EbPdp
pp
=+ ∫2
0 'η∆∆1656_C009.fm  Page 401  Monday, May 23, 2005  3:58 PM
402 Fracture Mechanics: Fundamentals and Applications
Since Equation (9.31) gives an expression for the P-∆p curve for a stationary crack, it is
possible to compare Jpl estimates from Equation (9.29) and Equation (9.32) with Equation (9.35).
According to Equation (9.31), the  P-∆p curve follows a power law, where the exponent is the
same as in the material’s true stress–true strain curve. The plastic energy absorbed by the specimen
is as follows:
(9.36)
Thus the plastic  J is given by
(9.37)
Comparing Equation (9.29) and Equation (9.37) and solving for hp gives
(9.38a)
Alternatively, if Jpl is given by Equation (9.34)
(9.38b)
Consider an edge-cracked bend specimen in plane strain. The EPRI fully plastic J solution for
this conﬁguration is tabulated in Table A9.8. The reference load, assuming unit thickness and thestandard span of 4 W, is given by
(9.39)
Substituting Equation (9.39) into Equation (9.38a) gives
(9.40)
Equation (9.40) is plotted in Figure 9.10 for n = 5 and n = 10. According to the equation that was
derived in Section 3.2.5, h
p = 2. This derivation, however, is valid only for deep cracks, since it
assumes that the ligament length b is the only relevant length dimension. Figure 9.10 indicates that
Equation (9.40) approaches the deep crack limit with increasing a/W. For n = 10, the deep crack
formula appears to be reasonably accurate beyond a/W~0.3. Note that the hp values computed from
Equation (9.40) for deep cracks ﬂuctuate about an average of ~1.9, rather than the theoretical valueof 2.0. The deviations from the theoretical value for deep cracks may be indicative of numericalerrors in the h
1 and h3 values. Pdn
nPppp
∆∆∆
=+ ∫ 1 0
=+

+
n
nPa hP
Poo
on
131
αε
Jn
nPa
bhP
Ppl po o
on
=+

+
131
ηα ε
ησ
po
on
nbh
PW h=+12
1
3
ησ
po
on
nbh
PW h=+12
1
3
Pb
Woo=0 3642.σ
ηpn
nW
ah
h=+ 1
0 36411
3 .1656_C009.fm  Page 402  Monday, May 23, 2005  3:58 PM
Application to Structures 403
Equation (3.32) was derived for a double-edge-notched tension panel, but also applies to a
deeply notched center-cracked panel. A comparison of Equation (9.32) with the second term of
Equation (3.32) leads to the following relationship for a center-cracked panel in plane stress:
(9.41)
where JEPRI is the plastic  J computed from Equation (9.32) and JDC is the plastic  J from the deep
crack formula. Figure 9.11 is a plot of Equation (9.41). The deep crack formula underestimates  J at
small a/W ratios, but coincides with JEPRI when a /W is sufﬁciently large. Note that the deep crack
formula applies to a wider range of a/W for n = 10. The deep crack formula assumes that all plasticity
is conﬁned to the ligament, a condition that is easier to achieve in low-hardening materials.
9.3.2 T HE REFERENCE  STRESS APPROACH
Prior to the publication of the EPRI J solutions, Ainsworth [28]3 developed a methodology to
estimate the C* parameter for creep crack growth, which is a J-like parameter that accounts forFIGURE 9.10 Comparison of the plastic h factor inferred from the EPRI handbook with the deep crack value
of 2.0 derived in Chapter 3.
3 The actual publication date of Ainsworth’s work on creep crack growth was 1982, which was after the ﬁrst EPRI handbook
had been published. However, Ainsworth actually began his work in the late 1970s, before tabulated fully plastic J solutions
were available.
J
Jn
nb
Wh
hEPRI
DC=+−11
1
31656_C009.fm  Page 403  Monday, May 23, 2005  3:58 PM
404 Fracture Mechanics: Fundamentals and Applications
time-dependent creep deformation (Chapter 4). He expressed the creep crack driving force C* as
a function of a parameter that he called reference stress . Several years later, Ainsworth [29]
combined the reference stress concept with the EPRI J estimation procedure to introduce a new
fracture assessment methodology that is more versatile than the original EPRI approach. 
The EPRI equations for fully plastic J, Equation (9.29) and Equation (9.32), assume that the
material’s stress-plastic strain curve follows a simple power law. Many materials, however, have ﬂow
behavior that deviates considerably from a power law. For example, most low carbon steels exhibita plateau in the ﬂow curve immediately after yielding. Applying Equation (9.29) or Equation (9.32)to such a material, results in signiﬁcant errors. Ainsworth [29] modiﬁed the EPRI relationships toreﬂect more closely the ﬂow behavior of real materials. He deﬁned a reference stress as follows:
(9.42)
He further deﬁned the reference strain as the total axial strain when the material is loaded to auniaxial stress of s
ref. Substituting these deﬁnitions into Equation (9.29) gives
(9.43)
For materials that obey a power law, Equation (9.43) agrees precisely with Equation (9.29), butthe former is more general, in that it is applicable to all types of stress-strain behavior.
Equation (9.43) still contains h
1, the geometry factor that depends on the power-law-hardening
exponent n. Ainsworth proposed redeﬁning Po for a given conﬁguration to produce another constant
h1′ that is insensitive to n. He noticed, however, that even without the modiﬁcation of Po, h1 was
relatively insensitive to n except at high n values (low-hardening materials). Ainsworth believed
that accurate estimates of h1 were less crucial for high n values because at that time, the strip-yield
failure assessment diagram (Section 9.4.1) was considered adequate for low-hardening materials.FIGURE 9.11 Comparison of J estimates from the EPRI handbook with the deep crack formula for a center-
cracked panel.
σσref ooPP=(/ )
Jb hpl ref refref o
o=−

σεσε
σ11656_C009.fm  Page 404  Monday, May 23, 2005  3:58 PM
Application to Structures 405
He proposed the following approximation.
(9.44)
where h1(n) is the geometry constant for a material with a strain hardening exponent of n and h1(1)
is the corresponding constant for a linear material. By substituting h1(1) into Equation (9.29) or
Equation (9.32), Ainsworth was able to relate the plastic  J to the linear elastic stress-intensity factor:
(9.45)
where m = 0.75 for plane strain and m = 1.0 for plane stress. 
Ainsworth’s work has important ramiﬁcations. When applying the EPRI approach, one must
obtain a stress-intensity factor solution to compute the elastic J, and a separate solution for h1 in
order to compute the plastic term. The h1 constant is a plastic geometry correction factor. However,
Equation (9.45) makes it possible to estimate Jpl from an elastic geometry correction factor. The
original EPRI handbook [23] and subsequent additions [24–26] contain h1 solutions for a relatively
small number of conﬁgurations, but there are thousands of stress-intensity factor solutions in
handbooks and the literature. Thus Equation (9.45) is not only simpler than Equation (9.29), butalso more widely applicable.
Ainsworth made additional simpliﬁcations and modiﬁcations to the reference stress model in
order to express it in terms of a FAD. The expression for the FAD based on the reference stressconcept is given in Section 9.4.3.
9.3.3 D UCTILE  INSTABILITY  ANALYSIS
Section 3.4.1 outlined the theory of stability of  J-controlled crack growth. Crack growth is stable as
long as the rate of change in the driving force ( J) is less than or equal to the rate of change of the
