Repository: Ketankham/chatbot-meta-books

File: physical-meta.txt (part 23 of 44)
Modern Physical Metallurgy and Materials Engineering
vations have shown that the slip lines on the surfaceare very long ( ³1 mm) and closely spaced, and that
the slip steps are small corresponding to the passage
of only a few dislocations. This behaviour obviouslydepends on such variables as sample size and oxide
ﬁlms, since these inﬂuence the probability of disloca-
tionspassingoutofthecrystal.Itisalsotobeexpectedthat the ﬂow stress in easy glide will be governed bythe ease with which sources begin to operate, since
there is no slip on a secondary slip system to interfere
with the movement of primary glide dislocations.
As soon as another glide system becomes activated
thereisastronginteractionbetweendislocationsonthe
primary and secondary slip systems, which gives riseto a steep increase in work-hardening. It is reasonable
to expect that easy glide should end, and turbulent
ﬂow begin, when the crystal reaches an orientation forwhich two or more slip systems are equally stressed,i.e. for orientations on the symmetry line between
[001] and [111]. However, easy glide generally ends
before symmetrical orientations are reached and this isprincipally due to the formation of deformation bands
to accommodate the rotation of the glide plane in ﬁxed
grips during tensile tests. This rotation leads to a highresolved stress on the secondary slip system, and its
operation gives rise to those lattice irregularities which
cause some dislocations to become ‘stopped’ in thecrystal. The transformation to Stage II then occurs.
The characteristic feature of deformation in Stage II
is that slip takes place on both the primary and sec-
ondary slip systems. As a result, several new lat-tice irregularities may be formed which will include
(1) forest dislocations, (2) Lomer–Cottrell barriers,
and (3) jogs produced either by moving dislocationscutting through forest dislocations or by forest dis-
locations cutting through source dislocations. Conse-
quently, the ﬂow stress /FSmay be identiﬁed, in general
terms, with a stress which is sufﬁcient to operate asource and then move the dislocations against (1) the
internal elastic stresses from the forest dislocations,
(2) the long-range stresses from groups of dislocationspiled up behind barriers, and (3) the frictional resis-
tance due to jogs. In a cold-worked metal all these
factors may exist to some extent, but because a linear
hardening law can be derived by using any one of the
various contributory factors, there have been severaltheories of Stage II-hardening, namely (1) the pileup
theory, (2) the forest theory and (3) the jog theory.
All have been shown to have limitations in explaining
various features of the deformation process, and have
given way to a more phenomenological theory basedon direct observations of the dislocation distribution
during straining.
Observations on fcc and bcc crystals have revealed
several common features of the microstructure which
includetheformationofdipoles,tanglesandcellstruc-tures with increasing strain. The most detailed obser-
vations have been made for copper crystals, and these
are summarized below to illustrate the general pattern
of behaviour. In Stage I, bands of dipoles are formed
(see Figure 7.41a) elongated normal to the primaryBurgers vector direction. Their formation is associated
with isolated forest dislocations and individual dipoles
are about 1
µm in length and /H1135410 nm wide. Differ-
ent patches are arranged at spacings of about 10 µm
along the line of intersection of a secondary slip plane.With increasing strain in Stage I the size of the gaps
between the dipole clusters decreases and therefore the
stress required to push dislocations through these gaps
increases. Stage II begins (see Figure 7.41b) when
the applied stress plus internal stress resolved on thesecondary systems is sufﬁcient to activate secondary
sources near the dipole clusters. The resulting local
secondary slip leads to local interactions between pri-
mary and secondary dislocations both in the gaps and
in the clusters of dipoles, the gaps being ﬁlled withsecondary dislocations and short lengths of other dis-
locations formed by interactions (e.g. Lomer–Cottrell
dislocations in fcc crystals and ah100itype dislo-
cations in bcc crystals). Dislocation barriers are thus
formed surrounding the original sources.
In Stage II (see Figure 7.41c) it is proposed that
dislocations are stopped by elastic interaction when
they pass too close to an existing tangled region
with high dislocation density. The long-range internal
stresses due to the dislocations piling up behind arepartially relieved by secondary slip, which transforms
the discrete pile-up into a region of high dislocation
density containing secondary dislocation networks and
dipoles. These regions of high dislocation density act
as new obstacles to dislocation glide, and since everynew obstacle is formed near one produced at a lower
strain, two-dimensional dislocation structures are built
upformingthewallsofanirregularcellstructure.With
increasing strain the number of obstacles increases, the
distance a dislocation glides decreases and thereforethe slip line length decreases in Stage II. The structure
remains similar throughout Stage II but is reduced in
scale. The obstacles are in the form of ribbons of high
densities of dislocations which, like pile-ups, tend to
form sheets. The work-hardening rate depends mainly
Mechanical behaviour of materials 229
121110101
121110
101
1µm
1µm
1µm101A
A
10µm
Α 121
101
Figure 7.41 Dislocation structure observed in copper single crystals deformed in tension to (a) stage I, (b) end of easy-glide
and beginning of stage II, (c) top of stage II, and (d) stage III (after Steeds, 1963; Crown copyright; reproduced by permission
of the Controller, H.M. Stationery Ofﬁce) .
on the effective radius of the obstacles, and this has
beenconsideredindetailbyHirschandco-workersandshown to be a constant fraction kof the discrete pile-
up length on the primary slip system. In general, the
work-hardening rate is given by /DC2
11Dk/SYN/3/EMand for
an fcc crystal the small variation in kwith orientation
andalloyingelementisabletoaccountforthevariation
of/DC211with those parameters.The dislocation arrangement in metals with other
structures is somewhat similar to that of copper withdifferences arising from stacking fault energy. In
Cu–Alalloysthedislocationstendtobecon ﬁnedmore
to the active slip planes, the con ﬁnement increasing
with decreasing /CR
SF. In Stage I dislocation multipoles
are formed as a result of dislocations of opposite sign
on parallel nearby slip planes ‘pairing up ’with one
230Modern Physical Metallurgy and Materials Engineering
another. Most of these dislocations are primaries. In
Stage II the density of secondary dislocations is much
less (³1
3) than that of the primary dislocations. The
secondary slip occurs in bands and in each band slip
on one particular secondary plane predominates. Inniobium, a metal with high /CR
SF, the dislocation dis-
tribution is rather similar to copper. In Mg, typical of
cph metals, Stage I is extensive and the dislocationsare mainly in the form of primary edge multipoles,but forest dislocations threading the primary slip planedo not appear to be generated.
From the curve shown in Figure 7.40 it is evident
that the rate of work-hardening decreases in the later
stages of the test. This observation indicates that atas u fﬁciently high stress or temperature the disloca-
tions held up in Stage II are able to move by a processwhich at lower stresses and temperature had been sup-pressed. The onset of Stage III is accompanied by
cross-slip, and the slip lines are broad, deep and con-
sist of segments joined by cross-slip traces. Electronmetallographic observations on sections of deformedcrystal inclined to the slip plane (see Figure 7.41d)show the formation of a cell structure in the formof boundaries, approximately parallel to the primaryslip plane of spacing about 1 –3
µm plus other bound-
aries extending normal to the slip plane as a result of
cross-slip.
The simplest process which is in agreement with
theexperimentalobservationsisthatthescrewdisloca-tions held up in Stage II, cross-slip and possibly returnto the primary slip plane by double cross-slip. By this
mechanism, dislocations can bypass the obstacles in
their glide plane and do not have to interact stronglywith them. Such behaviour leads to an increase in slipdistance and a decrease in the accompanying rate ofwork-hardening. Furthermore, it is to be expected thatscrew dislocations leaving the glide plane by cross-
slip may also meet dislocations on parallel planes and
be attracted by those of opposite sign. Annihilationthen takes place and the annihilated dislocation willbe replaced, partly at least, from the original source.This process if repeated can lead to slip-band forma-tion, which is also an important experimental feature
of Stage III. Hardening in Stage III is then due to the
edge parts of the loops which remain in the crystal andincrease in density as the source continues to operate.
The importance of the value of the stacking fault
energy, /CR, on the stress –strain curve is evident from
its importance to the process of cross-slip. Low values
of/CRgive rise to wide stacking fault ‘ribbons’,a n d
consequently cross-slip is dif ﬁcult at reasonable stress
levels. Thus, the screws cannot escape from theirslip plane, the slip distance is small, the dislocationdensity is high and the transition from Stage II toStage III is delayed. In aluminium the stacking fault
ribbon width is very small because /CRhas a high value,
and cross-slip occurs at room temperature. Stage II is,therefore, poorly developed unless testing is carriedout at low temperatures. These conclusions are inagreement with the observations of dislocation density
and arrangement.
7.6.2.3 Work-hardening in polycrystals
The dislocation structure developed during the defor-
mation of fcc and bcc polycrystalline metals followsthe same general pattern as that in single crystals;
primary dislocations produce dipoles and loops by
interaction with secondary dislocations, which giverise to local dislocation tangles gradually develop-ingintothree-dimensionalnetworksofsub-boundaries.
The cell size decreases with increasing strain, and the
structural differences that are observed between var-ious metals and alloys are mainly in the sharpness
of the sub-boundaries. In bcc metals, and fcc metals
with high stacking-fault energy, the tangles rearrangeinto sharp boundaries but in metals of low stackingfault energy the dislocations are extended, cross-slip is
restricted, and sharp boundaries are not formed even at
largestrains.Alteringthedeformationtemperaturealsohas the effect of changing the dislocation distribution;
lowering the deformation temperature reduces the ten-
dency for cell formation, as shown in Figure 7.42. Fora given dislocation distribution the dislocation density
is simply related to the ﬂow stress /FSby an equation of
the form
/FSD/FS
0C˛/SYNb/SUB1/2(7.27)
where ˛is a constant at a given temperature ³0.5;
/FS0for fcc metals is zero (see Figure 7.38). The
workhardening rate is determined by the ease withwhich tangled dislocations rearrange themselves andis high in materials with low /CR, i.e. brasses, bronzes
and austenitic steels compared to Al and bcc met-
als. In some austenitic steels, work-hardening maybe increased and better sustained by a strain-induced
phase transformation (see Chapter 8).
Figure 7.42 Inﬂuence of deformation strain and
temperature on the formation of a cell structure in ˛-iron.
Mechanical behaviour of materials 231
Grainboundariesaffect work-hardeningbyactingas
barriers to slip from one grain to the next. In addition,
the continuity criterion of polycrystals enforces com-
plexslipintheneighbourhoodoftheboundarieswhich
spreads across the grains with increasing deformation.This introduces a dependence of work-hardening rate
on grain size which extends to several per cent elonga-
tion.Afterthisstage,however,thework-hardeningrate
is independent of grain size and for fcc polycrystals is
about/SYN/40,which,allowingfortheorientationfactors,
is roughly comparable with that found in single crys-
tals deforming in multiple slip. Thus from the relations/ESCDm/FSandεD/CR/mthe average resolved shear stress
onaslipplaneisratherlessthanhalftheappliedtensile
stress, and the average shear strain parallel to the slip
plane is rather more than twice the tensile elongation.
The polycrystal work-hardening rate is thus related tothe single-crystal work-hardening rate by the relation
d/ESC/dεDm
2d/FS/d/CR (7.28)
For bcc metals with the multiplicity of slip systems
and the ease of cross-slip mis more nearly 2, so that
the work-hardening rate is low. In polycrystalline cph
metals the deformation is complicated by twinning,
but in the absence of twinning m³6.5, and hence the
work-hardening rate is expected to be more than anorder of magnitude greater than for single crystals, and
also higher than the rate observed in fcc polycrystals
for whichm³3.
7.6.2.4 Dispersion-hardened alloys
On deforming an alloy containing incoherent, non-
deformable particles the rate of work-hardening is
much greater than that shown by the matrix alone
(see Figure 8.10). The dislocation density increases
very rapidly with strain because the particles producea turbulent and complex deformation pattern around
them. The dislocations gliding in the matrix leave
loops around particles either by bowing between the
particles or by cross-slipping around them; both these
mechanismsarediscussedinChapter 8.Thestressesinandaroundparticlesmay alsoberelievedby activating
secondary slip systems in the matrix. All these dislo-
cations spread out from the particle as strain proceeds
and, by intersecting the primary glide plane, hinder
primary dislocation motion and lead to intense work-hardening. A dense tangle of dislocations is built up
at the particle and a cell structure is formed with the
particles predominantly in the cell walls.
At small strains ⊿
/lessorsimilar1%/triangleleftwork-hardening probably
arises from the back-stress exerted by the few Orowanloopsaround the particles, as described by Fisher, Hart
and Pry. The stress–strain curve is reasonably linear
with strainεaccording to
/ESCD/ESC
iC˛/SYNf3/2ε
withthework-hardeningdependingonlyon f,thevol-
ume fractionofparticles.Atlarger strainsthe‘geomet-
rically necessary’ dislocations stored to accommodatethestraingradientwhicharisesbecauseonecomponent
deforms plastically more than the other, determine the
work-hardening. A determination of the average den-sity of dislocations around the particles with which theprimary dislocations interact allows an estimate of thework-hardening rate, as initially considered by Ashby.Thus, for a given strain εand particle diameter dthe
number of loops per particle is
n¾εd/b
and the number of particles per unit volume
N
vD3f/4/EMr2,or 6f//EMd3
The total number of loops per unit volume is nNvand
hence the dislocation density /SUBDnNv/EMdD6fε/db.
The stress–strain relationship from equation (7.27)
is then
/ESCD/ESCiC˛/SYN⊿fb/d/triangleleft1/2ε1/2(7.29)
and the work-hardening rate
d/ESC/dε D˛0/SYN⊿f/d/triangleleft1/2⊿b/ε/triangleleft1/2(7.30)
Alternativemodelstakingaccountofthedetailedstruc-
ture of the dislocation arrays (e.g. Orowan, prismaticand secondary loops) have been produced to explainsome of the ﬁner details of dispersion-hardened mate-
rials. However, this simple approach provides a useful
working basis for real materials. Some additional fea-tures of dispersion-strengthened alloys are discussedin Chapter 8.
7.6.2.5 Work-hardening in ordered alloys
A characteristic feature of alloyswithlong-rangeorderis that they work-harden more rapidly than in thedisordered state. /DC2
11for Fe-Al with a B2 ordered
structure is ³/SYN/50 at room temperature, several times
greater than a typical fcc or bcc metal. However,the density of secondary dislocations in Stage II isrelatively low and only about 1/100 of that of the
primary dislocations. One mechanism for the increase
in work-hardening rate is thought to arise from thegeneration of antiphase domain boundary (apb) tubes.A possible geometry is shown in Figure 7.43a; thesuperdislocation partials shown each contain a jogproduced, for example, by intersection with a forestdislocation, which are nonaligned along the direction
of the Burgers vector. When the dislocation glides
and the jogs move nonconservatively a tube of apbsis generated. Direct evidence for the existence oftubes from weak-beam electron microscope studieswas ﬁrst reported for Fe-30 at.% Al. The micrographsshow faint lines along h111i, the Burgers vector
direction, and are about 3 nm in width. The images
are expected to be weak, since the contrast arises
from two closely spaced overlappingfaults, the secondeffectively cancelling the displacement caused by theﬁrst, and are visible only when superlattice reﬂections
232Modern Physical Metallurgy and Materials Engineering
Figure 7.43 Schematic diagram of superdislocation (a) with non-aligned jogs, which, after glide, produce an apb-tube and
(b) cross-slipped onto the cube plane to form a Kear–Wilsdorf (K–W) lock .
are excited. APB tubes have since been observed in
other compounds.
Theory suggests that jogs in superdislocations in
screw orientations provide a potent hardening mecha-nism,estimatedtobeabouteighttimesasstrongasthatresulting from pulling out of apb tubes on non-aligned
jogs on edge dislocations. The major contributions to
the stress to move a dislocation are (1) /FS
s, the stress to
generate point defects or tubes, and (2) the interactionstress/FS
iwith dislocations on neighbouring slip planes,
and/FSsC/FSiD3
4˛s/SYN⊿/SUBf//SUBp/triangleleftε. Thus, with˛sD1.3a n d
provided/SUBf//SUBpis constant and small, linear hardening
with the observed rate is obtained.
In crystals with A 3B order only one rapid stage
of hardening is observed compared with the normalthree-stage hardening of fcc metals. Moreover, the
temperature-dependence of /DC2
11//SYNincreases with tem-
perature and peaks at ¾0.4Tm. It has been argued
that the apb tube model is unable to explain whyanomalously high work-hardening rates are observedfor those single crystal orientations favourable for sin-gle slip on f111gplanes alone. An alternative model
to apb tubes has been proposed based on cross-slip of
the leading unit dislocation of the superdislocation. Ifthe second unit dislocation cannot follow exactly inthe wake of the ﬁrst, both will be pinned.
For alloys with L1
2structure the cross-slip of a
screw superpartial with bD1
2[101] from the primary
⊿111/triangleleftplane to the⊿010/triangleleftplane was ﬁrst proposed by
Kear and Wilsdorf. The two1
2[101] superpartials, one
on the⊿111/triangleleftplane and the other on the ⊿010/triangleleftplane,
are of course dissociated into h112i-type partials and
the whole conﬁguration is sessile. This dislocationarrangement is known as a Kear–Wilsdorf (K–W)lock and is shown in Figure 7.43b. Since cross-slipis thermally activated, the number of locks and there-
fore the resistance to ⊿111/triangleleftglide will increase withincreasing temperature. This could account for the
increase in yield stress with temperature, while the
onset of cube slip at elevated temperatures could
account for the peak in the ﬂow stress.
Cubecross-slipandcubesliphasnowbeenobserved
inanumberofL1
2compoundsbyTEM.Thereissome
TEM evidence that the apb energy on the cube plane islower than that on the ⊿111/triangleleftplane (see Chapter 9) to
favour cross-slip which would be aided by the torque,arising from elastic anisotropy, exerted between thecomponents of the screw dislocation pair.
7.6.3 Development of preferred orientation
7.6.3.1 Crystallographic aspects
When a polycrystalline metal is plastically deformed
the individual grains tend to rotate into a commonorientation. This preferred orientation is developed
gradually with increasing deformation, and although
it becomes extensive above about 90% reduction inarea, it is still inferior to that of a good single crystal.Thedegreeoftextureproducedbyagivendeformationis readily shown on a monochromatic X-ray transmis-sion photograph, since the grains no longer reﬂect uni-formly into the diffraction rings but only into certainsegments of them. The results are usually described interms of an ideal orientation, such as [ u,
v,w]f o rt h e
ﬁbre texture developed by drawing or swaging, and
fhklghuvwifor a rolling texture for which a plane of
the form ( hkl) lies parallel to the rolling plane and a
direction of the type huvwiis parallel to the rolling
direction. However, the scatter about the ideal orienta-tion can only be represented by means of a pole-ﬁgurewhich describes the spread of orientation about theideal orientation for a particular set of ( hkl) poles (see
Figure 7.44).
Mechanical behaviour of materials 233
Figure 7.44 ( 111)p o l e ﬁgures from (a) copper, and (b) ˛-brass after 95% deformation (intensities in arbitrary units) .
In tension, the grains rotate in such a way that the
movement of the applied stress axis is towards the
operative slip direction as discussed in Section 7.3.5
and for compression the applied stress moves towardsthe slip plane normal. By considering the deformationprocessintermsoftheparticularstressesoperatingand
applyingtheappropriategrainrotationsitispossibleto
predict the stable end-grain orientation and hence thetexture developed by extensive deformation. Table 7.3shows the predominant textures found in different
metal structures for both wires and sheet.
For fcc metals a marked transition in deformation
texture can be effected either by lowering the defor-mation temperature or by adding solid solution alloy-
ing elements which lower the stacking fault energy.
The transition relates to the effect on deformationmodes of reducing stacking fault energy or thermalenergy, deformation banding and twinning becoming
more prevalent and cross-slip less important at lower
temperatures and stacking fault energies. This texturetransition can be achieved in most fcc metals by alloy-ing additions and by altering the rolling temperature.
Al, however, has a high fault energy and because of
the limited solid solubility it is difﬁcult to lower byalloying. The extreme types of rolling texture, shownby copper and 70/30 brass, are given in Figures 7.44a
and 7.44b.
In bcc metals there are no striking examples of
solid solution alloying effects on deformation texture,the preferred orientation developed being remarkably
insensitive to material variables. However, material
variables can affect cph textures markedly. Variationsinc/aratio alone cause alterations in the orientationdeveloped, as may be appreciated by consideration
of the twinning modes, and it is also possible that
solid solution elements alter the relative values ofcritical resolved shear stress for different deformationmodes. Processing variables are also capable of giving
a degree of control in hexagonal metals. No texture,
stable to further deformation, is found in hexagonalmetals and the angle of inclination of the basal planes
to the sheet plane varies continuously with deforma-
tion. In general, the basal plane lies at a small angle⊿<45
°/triangleleftto the rolling plane, tilted either towards the
rolling direction (Zn, Mg) or towards the transverse
direction (Ti, Zr, Be, Hf).
The deformation texture cannot, in general, be elim-
inated by an annealing operation even when such a
treatment causes recrystallization. Instead, the forma-
tion of a new annealing texture usually results, whichis related to the deformation texture by standard lattice
rotations.
7.6.3.2 Texture-hardening
The ﬂow stress in single crystals varies with orienta-
tion according to Schmid’s law and hence materialswith a preferred orientation will also show similar
plastic anisotropy, depending on the perfection of the
texture. The signiﬁcance of this relationship is wellillustrated by a crystal of beryllium which is cph and
capable of slip only on the basal plane, a compres-
sive stress approaching ³2000 MN/m
2applied normal
to the basal plane produces negligible plastic defor-
mation. Polycrystalline beryllium sheet, with a texturesuch that the basal planes lie in the plane of the sheet,
Table 7.3 Deformation textures in metals with common crystal structures
Structure Wire (ﬁbre texture) Sheet (rolling texture)
bcc [110] f112gh110itof100gh011i
fcc [111], [100] double ﬁbre f110gh112itof351gh112i
cph [210] f0001 gh1000 i
234Modern Physical Metallurgy and Materials Engineering
shows a correspondingly high strength in biaxial ten-
sion. When stretched uniaxially the ﬂow stress is also
quite high, when additional (prismatic) slip planes areforced intoactioneven thoughthe shear stressfor theiroperation is ﬁve times greater than for basal slip. Dur-ing deformation there is little thinning of the sheet,
because the h11
20idirections are aligned in the plane
of the sheet. Other hexagonal metals, such as tita-nium and zirconium, show less marked strengtheningin uniaxial tension because prismatic slip occurs morereadily, but resistance to biaxial tension can still beachieved. Applications of texture-hardening lie in theuse of suitably textured sheet for high biaxial strength,e.g. pressure vessels, dent resistance, etc. Because ofthe multiplicity of slip systems, cubic metals offer
much less scope for texture-hardening. Again, a con-
sideration of single crystal deformation gives the clue;for whereas in a hexagonal crystal mcan vary from 2
(basal planes at 45
°to the stress axis) to inﬁnity (when
the basal planes are normal), in an fcc crystal mcan
vary only by a factor of 2 with orientation, and in bcccrystals the variation is rather less. In extending thisapproach to polycrystalline material certain assump-tions have to be made about the mutual constraintsbetween grains. One approach gives mD3.1f o ra
random aggregate of fcc crystals and the calculated
orientation dependence of /ESC//FSfor ﬁbre texture shows
that a rod with h111iorh110itexture⊿/ESC//FSD3.664/triangleleft
is 20% stronger than a random structure; the cube tex-ture⊿/ESC//FSD2.449/triangleleftis 20% weaker.
If conventional mechanical properties were the sole
criterion for texture-hardened materials, then it seemsunlikelythattheywouldchallengestrongprecipitation-hardened alloys. However, texture-hardening has moresubtle beneﬁts in sheet metal forming in optimizing
fabrication performance. The variation of strength in
the plane of the sheet is readily assessed by tensiletests carried out in various directions relative to therolling direction. In many sheet applications, however,the requirement is for through-thickness strength (e.g.to resist thinning during pressing operations). This ismore difﬁcult to measure and is often assessed fromuniaxial tensile tests by measuring the ratio of thestrain in the width direction to that in the thicknessdirection of a test piece. The strain ratio Ris given by
RDε
w/εtDln⊿w0/w/triangleleft/ln⊿t0/t/triangleleft
Dln⊿w0/w/triangleleft/ln⊿wL/w 0L/triangleleft ⊿ 7.31/triangleleft
wherew0,L0,t0are the original dimensions of width,
length and thickness and w,Landtare the corre-
sponding dimensions after straining, which is derivedassuming no change in volume occurs. The average
strain ratio
R, for tests at various angles in the plane of
thesheet,isameasureofthenormalanisotropy,i.e.thedifference between the average properties in the planeofthesheetandthatpropertyinthedirectionnormaltothe sheet surface. A large value of Rmeans that there
is a lack of deformation modes oriented to provide
Figure 7.45 Schematic diagram of the deep-drawing
operations indicating the stress systems operating in the
ﬂange and the cup wall. Limiting drawing ratio is deﬁned as
the ratio of the diameter of the largest blank which can
satisfactorily complete the draw ⊿Dmax/triangleleftto the punch
diameter (d) (after Dillamore, Smallman and Wilson, 1969;
courtesy of the Canadian Institute of Mining and
Metallurgy) .
strain in the through-thickness direction, indicating a
high through-thickness strength.
In deep-drawing, schematically illustrated in
Figure 7.45, the dominant stress system is radialtension combined with circumferential compression inthe drawing zone, while that in the base and lowercup wall (i.e. central stretch-forming zone) is biaxialtension. The latter stress is equivalent to a through-thickness compression, plus a hydrostatic tensionwhich does not affect the state of yielding. Drawing
failure occurs when the central stretch-forming zone
is insufﬁciently strong to support the load needed todraw the outer part of the blank through the die.Clearlydifferentialstrengthlevelsinthesetworegions,leading to greater ease of deformation in the drawingzone compared with the stretching zone, would enabledeeperdrawstobemade:thisistheeffectofincreasing
the
Rvalue, i.e. high through-thickness strength
relative to strength in the plane of the sheet will favourdrawability. This is conﬁrmed in Figure 7.46, wheredeep drawability as determined by limiting drawingratio (i.e. ratio of maximum drawable blank diameter
to ﬁnal cup diameter) is remarkably insensitive to
ductility and, by inference from the wide range ofmaterials represented in the ﬁgure, to absolute strengthlevel. Here it is noted that for hexagonal metals slip
occursreadilyalong h11
20ithuscontributingnostrain
in thec-direction, and twinning only occurs on the
f1012gwhen the applied stress nearly parallel to
thec-axis is compressive for c/a>p
3 and tensile
forc/a<p
3. Thus titanium, c/a<p
3, has a high
strength in through-thickness compression, whereas
Mechanical behaviour of materials 235
Figure 7.46 Limiting draw ratios (LDR) as a function of
average values of R and of elongation to fracture measured
in tensile tests at 0 °,4 5°and 90°to the rolling direction
(after Wilson, 1966; courtesy of the Institute of Metals) .
Zn withc/a<p
3 has low through-thickness strength
whenthebasalplaneisorientedparalleltotheplaneof
thesheet.Incontrast,hexagonalmetalswith c/a>p
3
would have a high Rforf1010gparallel to the plane
of the sheet.
Texture-hardening is much less in the cubic met-
als, but fcc materials with f111gh110islip system
and bcc with f110gh111iare expected to increase
Rwhen the texture has component with f111gand
f110gparallel to the plane of the sheet. The range of
values ofRencountered in cubic metals is much less.
Face-centred cubic metals have Rranging from about
0.3 for cube-texture, f100gh001i, to a maximum,
in textures so far attained, of just over 1.0. Highervalues are sometimes obtained in body-centred cubic
metals. Values of
Rin the range 1 .4¾1.8 obtained
in aluminium-killed low-carbon steel are associatedwith signiﬁcant improvements in deep-drawing per-
formance compared with rimming steel, which has
R-values between 1.0 and 1.4. The highest values of
Rin steels are associated with texture components
withf111gparallel to the surface, while crystals with
f100gparallel to the surface have a strongly depress-
ing effect on R.
In most cases it is found that the Rvalues vary
with testing direction and this has relevance in rela-tionto the strain distributionin sheet metal forming. In
particular, ear formation on pressings generally devel-
ops under a predominant uniaxial compressive stressat the edge of the pressing. The ear is a direct con-sequence of the variation in strain ratio for differentdirections of uniaxial stressing, and a large variation
inRvalue, where RD⊿R
max/NULRmin/triangleleftgenerally cor-
relates with a tendency to form pronounced ears. Onthis basis we could write a simple recipe for gooddeep-drawing properties in terms of strain ratio mea-
surements made in a uniaxial tensile test as high Rand
lowR. Muchresearch isaimed atimprovingforming
properties through texture control.
7.7 Macroscopic plasticity
7.7.1 Tresca and von Mises criteria
In dislocation theory it is usual to consider the ﬂowstress or yield stress of ductile metals under simpleconditions of stressing. In practice, the engineer dealswith metals under more complex conditions of stress-ing(e.g.duringformingoperations)andhenceneedstocorrelate yielding under combined stresses with that in
uniaxialtesting.Toachievesuchayieldstresscriterion
it is usually assumed that the metal is mechanicallyisotropic and deforms plastically at constant volume,i.e. a hydrostatic state of stress does not affect yield-ing. In assuming plastic isotropy, macroscopic shear isallowed to take place along lines of maximum shear
stressandcrystallographicslipisignored,andtheyield
stress in tension is equal to that in compression, i.e.there is no Bauschinger effect.
A given applied stress state in terms of the princi-
pal stresses/ESC
1,/ESC2,/ESC3which act along three principal
axes,X1,X2andX3, may be separated into the hydro-
static part (which produces changes in volume) and
the deviatoric components (which produce changes inshape). It is assumed that the hydrostatic componenthas no effect on yielding and hence the more the stressstate deviates from pure hydrostatic, the greater thetendency to produce yield. The stresses may be rep-resented on a stress–space plot (see Figure 7.47a), in
which a line equidistant from the three stress axes rep-
resents a pure hydrostatic stress state. Deviation fromthis line will cause yielding if the deviation is suf-ﬁciently large, and deﬁne a yield surface which hassixfoldsymmetryaboutthehydrostaticline.Thisarisesbecause the conditions of isotropy imply equal yield
stresses along all three axes, and the absence of the
Bauschinger effect implies equal yield stresses along/ESC
1and/NUL/ESC1. Taking a section through stress space,
perpendicular to the hydrostatic line gives the twosimplest yield criteria satisfying the symmetry require-ments corresponding to a regular hexagon and a circle.
The hexagonal form represents the Tresca criterion
(see Figure 7.47c) which assumes that plastic shear
takes place when the maximum shear stress attains acritical value kequal to shear yield stress in uniaxial
tension. This is expressed by
/FS
maxD/ESC1/NUL/ESC3
2Dk (7.32)
where the principal stresses /ESC1>/ESC2>/ESC3. This crite-
rion is the isotropic equivalent of the law of resolvedshear stress in single crystals. The tensile yield stressYD2kis obtained by putting /ESC
1DY,/ESC2D/ESC3D0.
236Modern Physical Metallurgy and Materials Engineering
Figure 7.47 Schematic representation of the yield surface with (a) principal stresses /ESC1,/ESC2and/ESC3, (b) von Mises yield
criterion and (c) Tresca yield criterion .
The circular cylinder is described by the equation
⊿/ESC1/NUL/ESC2/triangleleft2C⊿/ESC2/NUL/ESC3/triangleleft2C⊿/ESC3/NUL/ESC1/triangleleft2Dconstant
⊿7.33/triangleleft
and is the basis of the von Mises yield criterion (see
Figure 7.47b). This criterion implies that yielding will
occur when the shear energy per unit volume reaches
a critical value given by the constant. This constant
is equal to 6 k2or 2Y2wherekis the yield stress in
simple shear, as shown by putting /ESC2D0,/ESC1D/ESC3,
andYis the yield stress in uniaxial tension when
/ESC2D/ESC3D0. ClearlyYD3kcompared to YD2kfor
the Tresca criterion and, in general, this is found to
agree somewhat closer with experiment.
In many practical working processes (e.g. rolling),
the deformation occurs under approximately plane
strain conditions with displacements conﬁned to the
X1X2plane. It does not follow that the stress in this
direction is zero, and, in fact, the deformation condi-
tions are satisﬁed if /ESC3D1
2⊿/ESC1C/ESC2/triangleleftso that the ten-
dency for one pair of principal stresses to extend the
metal along the X3axis is balanced by that of the other
pair to contract it along this axis. Eliminating /ESC3from
the von Mises criterion, the yield criterion becomes
⊿/ESC1/NUL/ESC2/triangleleftD2k
and the plane strain yield stress, i.e. when /ESC2D0,
given when
/ESC1D2kD2Y/p
3D1.15Y
For plane strain conditions, the Tresca and von
Misescriteria are equivalentandtwo-dimensionalﬂow
occurs when the shear stress reaches a critical value.
The above conditionis thus equallyvalid when written
in terms of the deviatoric stresses /ESC0
1,/ESC0
2,/ESC0
3deﬁned
by equations of the type /ESC0
1D/ESC1/NUL1
3⊿/ESC1C/ESC2C/ESC3/triangleleft.
Under plane stress conditions, /ESC3D0 and the yield
surface becomes two-dimensional and the von Mises
criterion becomes
/ESC2
1C/ESC1/ESC2C/ESC2
2D3k2DY2(7.34)
which describes an ellipse in the stress plane. For the
Tresca criterion the yield surface reduces to a hexagon
Figure 7.48 The von Mises yield ellipse and Tresca yield
hexagon.
inscribed in the ellipse as shown in Figure 7.48. Thus,
when/ESC1and/ESC2have opposite signs, the Tresca crite-
rion becomes /ESC1/NUL/ESC2D2k/NULYand is represented by
the edges of the hexagon CD and FA. When they havethe same sign then /ESC
1D2kDYor/ESC2D2kDYand
deﬁnes the hexagon edges AB, BC, DE and EF.
7.7.2 Effective stress and strain
For an isotropic material, a knowledge of the uniaxial
tensile test behaviour together with the yield func-
tion should enable the stress–strain behaviour to be
predicted for any stress system. This is achieved bydeﬁning an effective stress–effective strain relation-
ship such that if /ESCDKε
nis the uniaxial stress–strain
relationship then we may write.
/ESCDKεn(7.35)
for any state of stress. The stress–strain behaviour of
a thin-walled tube with internal pressure is a typi-cal example, and it is observed that the ﬂow curves
obtained in uniaxial tension and in biaxial torsion
coincide when the curves are plotted in terms of effec-tive stress and effective strain. These quantities aredeﬁned by:
/ESCDp
2
2[⊿/ESC1/NUL/ESC2/triangleleft2C⊿/ESC2/NUL/ESC3/triangleleft2C⊿/ESC3/NUL/ESC1/triangleleft2]1/2
⊿7.36/triangleleft
Mechanical behaviour of materials 237
and
εDp
2
3[⊿ε1/NULε2/triangleleft2C⊿ε2/NULε3/triangleleft2C⊿ε3/NULε1/triangleleft2]1/2
⊿7.37/triangleleft
whereε1,ε2andε3are the principal strains, both
of which reduce to the axial normal components ofstress and strain for a tensile test. It should be empha-sized, however, that this generalization holds only forisotropic media and for constant loading paths, i.e.
/ESC
1D˛/ESC2Dˇ/ESC3where˛andˇare constants inde-
pendent of the value of /ESC1.
7.8 Annealing
7.8.1 General effects of annealing
When a metal is cold-worked, by any of the many
industrial shaping operations, changes occur in both
its physical and mechanical properties. While the
increased hardness and strength which result from theworking treatment may be of importance in certainapplications, it is frequently necessary to return themetal to its original condition to allow further formingoperations (e.g. deep drawing) to be carried out of forapplications where optimum physical properties, such
as electrical conductivity, are essential. The treatment
given to the metal to bring about a decrease of thehardness and an increase in the ductility is known asannealing. This usually means keeping the deformedmetal for a certain time at a temperature higher thanabout one-third the absolute melting point.
Cold working produces an increase in dislocation
density; for most metals /SUBincreases from the value
of 10
10–1012lines m/NUL2typical of the annealed state,
to 1012–1013after a few per cent deformation, and
up to 1015–1016lines m/NUL2in the heavily deformed
state. Such an array of dislocations gives rise to asubstantialstrainenergystoredinthelattice,sothatthecold-worked condition is thermodynamically unstablerelative to the undeformed one. Consequently, thedeformed metal will try to return to a state of lowerfree energy, i.e. a more perfect state. In general, this
return to a more equilibrium structure cannot occur
