Repository: Ketankham/chatbot-meta-books

File: reed-hill-book.txt (part 23 of 48)
manner as the solid-solution phases; they may form either at congruent maxima or atperitectic points. The equilibrium diagram of the magnesium-nickel system, Fig. 11.21,which is also plotted in atomic percent, shows both a congruent point (1147 °C and67 percent Ni) and a peritectic point (750°C and 33.3 percent Ni). In this respect, it is anal-ogous to the silver-magnesium system and, like the former, it also possesses two eutecticpoints. The only basic difference between the two systems lies in the absence of solubilityin the phases of this latter system.11Ch11.qxd  11/6/08  6:39 PM  Page 340
341 11.15 The Copper-Zinc Phase Diagram
0 200400 600 800 1000 1400 
1200 1600 0 10 20 30 40 50 60 70 80 90 100 
Mg 10 20 30 40 50 650°C 1147  ± 3°C
1097 °C 1450 °C 
760°C 67.3 80.3 
11.3 
(Mg) (Ni) Mg2Ni Mg Ni2 500°C 29.0 66.2 Liquid 
Atomic percent nickel Temperature °CWeight percent nickel 
Ni 60 70 80 90 100 
FIG. 11.21 Nickel-magnesium phase diagram. (From Binary Alloy Phase
Diagrams , Massalski, T.B., Editor-in-Chief, ASM International, 1986, p. 1529.
Reprinted with permission of ASM International(R). All rights reserved.
www.asminternational.org)0 100 300 500 700 900 1100 1300 1500 1450 °
1147 °
1097 °
60% 
Ni MgNi2Percent MgNi2Temperature, °C
20 40 60 80 100 
FIG. 11.22 The nickel-
magnesium diagram can be
divided at the composition
of the compound MgNi2into
two simpler diagrams. This
ﬁgure is the Ni–MgNi2dia-
gram and corresponds to the
left-hand portion of the
Ni–Mg diagram
In the magnesium-nickel system, all phases, including the terminal phases, have
very limited single-phase fields. The compound MgNi2crystallizes in a hexagonal
lattice. This phase may have a small compositional range at high temperatures, as
indicated by the dashed lines. The other intermetallic phase appears at a ratio of the
components equivalent to 1 nickel atom to 2 magnesium atoms or Mg2Ni.
The ﬁrst compound (MgNi2) freezes or melts at a congruent maximum point. The
vertical dashed lines representing this compound can be considered to divide the phase
diagram into two independent parts. Each of these parts is a phase diagram in itself, as
is shown in Fig. 11.22, where only the left section of the complete nickel-magnesium
diagram is located. This partial diagram can be considered the nickel-MgNi2phase
diagram: a system with one component an element and the other a compound.
11.15 THE COPPER-ZINC PHASE DIAGRAM
The equilibrium diagram of the copper-zinc system is shown in Fig. 11.23. Since copper-
zinc alloys comprise the commercially important group of alloys known as brasses, the
diagram is important for this reason alone. It is also signiﬁcant because it is representa-
tive of a group of binary-equilibrium diagrams formed when one of the noble metals
(Au, Ag, Cu) is alloyed with such elements as zinc and silicon. Attention is called to the
fact that Fig. 11.23 is plotted in atomic percent. A weight-percent scale is given across11Ch11.qxd  11/6/08  6:39 PM  Page 341
Chapter 11 Binary Phase Diagrams 342
0 0 200 400 600 800 1000 1200 10 
1084.87 °C
903°C
558°C76.0
87.2 97.2 
99.7 (Zn)700°C835°C
468°C 458°CLiquid 
(Cu) 419.58 °C31.9 
38.3 44.8 48.236.8 
55.8 
59.1 80.0 
69.2 72.4 
78.1 598 
424 98.3 β
β′αγ
ε
ηδ36.10 20 30 40 50 60 70 80 90 100 
10 20 30 40 
Atomic percent zinc Temperature °CWeight percent zinc 
Cu Zn 50 60 70 80 90 100
FIG. 11.23 Copper-zinc phase diagram. (From Binary Alloy Phase Diagrams ,
Massalski, T.B., Editor-in-Chief, ASM International, 1986, p. 981.
Reprinted with permission of ASM International(R). All rights reserved.
www.asminternational.org)
the top of this diagram and it can be seen that copper-zinc compositions are almost iden-
tical when expressed in either weight or atomic percentages.
The seven solid phases in the copper-zinc system are classiﬁed as follows:
Terminal phases :
alpha ( a) fcc based on the copper lattice
eta ( h) cph based on the zinc lattice
Intermediate phases :
beta ( b) disordered body-centered cubic
beta prime ( b/H11032) ordered body-centered cubic
gamma ( g) cubic, low symmetry
delta ( d) body-centered cubic
epsilon ( /H9255) close-packed hexagonal
Except for the alpha and beta-prime phases, all single-phase ﬁelds terminate at their
high-temperature extremities in peritectic points. There are, accordingly, ﬁve peritectic
points in Fig. 11.23. The delta phase differs from the others in that it is stable over a rather
limited temperature range (700°C to 558°C). Notice that the delta-phase ﬁeld terminates
at its lower end in an eutectoid point.
Another signiﬁcant feature of this phase diagram is the order-disorder transformation
that occurs in the body-centered cubic phase ( b/H11002b/H11032). Near room temperature, the b/H11032ﬁeld
extends from about 48 percent to 50 percent Zn. The stoichiometric composition CuZn11Ch11.qxd  11/6/08  6:39 PM  Page 342
343 11.16 Ternary Phase Diagrams
falls at the edge of the b/H11032ﬁeld (50 percent Zn). The ordered body-centered cubic phase is,
therefore, one that is based on a ratio of approximately one zinc to one copper atom. In
this respect, it is similar to the copper-gold ordered phase CuAu, but here the structure is
body-centered, whereas the CuAu phase is based on the face-centered cubic lattice.
Ordering with equal numbers of two atomic forms in a body-centered cubic lattice pro-
duces a structure in which each atom is completely surrounded by atoms of the opposite
kind (see Fig. 11.24). An example in the silver-magnesium system has already been men-
tioned. The atomic arrangement can be visualized by imagining that in each unit cell of
the crystal, the corner atoms are copper atoms, while those at the cell centers are zinc
atoms. That such an arrangement corresponds to the formula CuZn is easily proved: since
one-eighth of each corner atom (copper) belongs to a given cell, and there are eight cor-
ner atoms, the corner atoms contribute one copper atom to each cell. Similarly, there is
one zinc atom at the center of each cell which belongs to this cell alone.
The transformation is indicated in the phase diagram by a single line running from
456°C to 468°C. Some work by Rhines and Newkirk has indicated that the band b/H11032ﬁelds
are separated by a normal two-phase ﬁeld ( b/H11001b/H11032), but the details of this region are still
not completely worked out, which is due primarily to experimental difﬁculties connected
with the rapidity of the transformation. The details of the transformation cannot be stud-
ied by quenching specimens from the two-phase region ( b/H11001b/H11032), since any normal
quench will not suppress the complete transformation to b/H11032.
11.16 TERNARY PHASE DIAGRAMS
The two-dimensional phase diagrams discussed in the preceding sections cannot be used
to describe temperature-phase relations in alloys which contain three or more compo-
nents. As discussed in Sec. 10.9, there are three independent variables, or degrees of free-
dom, for binary alloys. By ﬁxing pressure for a given system, the remaining two variables
can be plotted in a two-dimensional space. For a three-component alloy system, on the
other hand, the number of independent variables is four (T, P, and two compositions). As
such, a three-dimensional construction is required to describe temperature and phase rela-
tions at constant pressure.
Ternary diagrams are commonly constructed by plotting the compositions along the
sides of an equilateral triangle base, called a Gibbs triangle, within which the composition
is represented by a point, as shown in Fig. 11.25. The corners of the triangle represent the
pure constituents, whereas its sides give compositions for the binary combinations. The
temperature for ternary diagrams is given along the vertical axis. As such, each side of this
three-dimensional structure represents one of the contributing binary phase diagrams. As
an example, a ternary phase diagram involving three binary eutectic alloys A-B, A-C, and
B-Cis shown in Fig. 11.26. There are three such curved liquidus surfaces for the ternaryFIG. 11.24 The unit cell of the b/H11032 phase of the
copper-zinc system. This type of structure is also
found in the compound cesium-chloride and is
usually called the CaCl structureZnCu11Ch11.qxd  11/6/08  6:39 PM  Page 343
Chapter 11 Binary Phase Diagrams 344
mzn
qr 
S 
p 
20 40 X
CXA 
60 80 B AC
20 40 60 20 
40 
60 
80 80 
y 
XB
FIG. 11.25 Gibbs triangle for ternary alloy 
compositionsα
A
X
A XBEab 
EacEbcE β
γBy
zzx
x
y
CT T b 
FIG. 11.26 A ternary phase diagram
with three eutectic binaries between A,
B, and C
shown in the ﬁgure, one of which is delineated by hatch lines. The intersections of the liq-
uidus surfaces form curved lines, called eutectic troughs , which eventually lead to the ter-
nary eutectic point E. The ternary eutectic point in this diagram represents the lowest
temperature at which a liquid will exist in the alloy at a predeﬁned constant pressure. It is
also the only point where four phases ( a, b, g, and liquid) are at equilibrium at the con-
stant pressure in which the diagram is drawn.
Utilization of the ternary diagram to determine the equilibrium phases in alloys is sim-
ilar to the process discussed in Sec. 11.2. To illustrate it, let’s consider a liquid alloy with
an overall composition given by point Xin Fig. 11.26. Upon cooling the liquid, the ﬁrst
solid will form when the temperature reaches the liquidus surface at point Y. The compo-
sition of this solid will be determined by a tie line that connects point Yto a corresponding
point on the solidus surface. (Note that these solidus surfaces are not shown in the ﬁgure,
only their intersections with the sides of the diagram can be seen.) Upon further cooling,
the liquid composition changes, following the contours of the liquidus surface, until it
reaches the eutectic trough at point Z. The liquid composition then moves down the
trough until the ternary eutectic Eis reached.
The solidus points in the ternary diagrams also form curved surfaces. This can be easily
surmised considering that each point on the liquidus surface is at equilibrium with a solid
on the solidus surface. The compositions of these phases are given by a horizontal tie line
connecting the two surfaces. Since drawing solidus surfaces and tie lines make the diagrams
rather complicated, ternary diagrams are often presented by a series of isothermal sections.
Each isothermal section represents a horizontal cross-section of the three-dimensional dia-
gram at a given temperature. Figure 11.27 shows three such isothermal sections for the ter-
nary diagram shown in Fig. 11.26. The ﬁrst section, Fig. 11.27A, is drawn at a temperature
below the A-B eutectic temperature but above the ternary eutectic temperature. A few tie
lines in the two-phase ﬁelds are indicated with dotted lines. Note that no tie lines are11Ch11.qxd  11/6/08  6:39 PM  Page 344
345 11.16 Ternary Phase Diagrams
α
γβ α + β
α + γβ + γα + β + γA 
α
γβ α + β
α + β + liquid
α + liquid
+β + liquid
γ  + liquidliquid B 
C 
(A) (B) 
(C)AB
Cαβ
γα + β
α
 +
 γ + liquid
β + γ + liquidα + β + liquid
α + liquid
β + liquid
γ + liquidLiquidA B 
Cα + γβ + γ
FIG. 11.27 Three isothermal sections for the ternary diagram shown in Fig. 11.26. A few of the
tie lines are shown by the dotted lines. (A)At a temperature below A-Beutectic temperature but
above eutectic temperatures of the ternary, A-Cand B-C; (B)at a temperature below the three
binary eutectics but above the ternary eutectic, and (C)at a temperature below the ternary
eutectic temperature
necessary in a three-phase ﬁeld a/H11001b/H11001liquid since the composition of each phase is
uniquely deﬁned by the corresponding corner of the triangular region.
The isothermal section shown in Fig. 11.27B is drawn at a temperature below all
binary eutectic temperatures but above the ternary eutectic temperature. In this
temperature, only alloys with overall composition within the central triangle will be all
liquid, while those alloys poor in A, B, or Cwill be completely solid. All other composi-
tions will consist of a mixture of solid plus liquid. When the temperature falls below the
ternary eutectic, as shown in Fig. 11.27C, the alloy is completely solid, and it will contain
one, two, or three phases dependent upon the overall composition.
The isothermal sections can also be utilized to determine the fraction of phases
present in a ternary alloy by applying the lever rule discussed in Sec. 11.3. To illustrate11Ch11.qxd  11/6/08  6:39 PM  Page 345
Chapter 11 Binary Phase Diagrams 346
this, consider an alloy with overall composition of 30 wt. % A, 15 wt. % B, and 55 wt.
% C, as shown by point zin Fig. 11.25. Let’s assume that the alloy contains two phases
aand bwith compositions given by points mand n, respectively. The fraction of the a
phase in the alloy is equal to the length of line zndivided by the length of line mn. The
fraction of the bphase would be zm/mn . A similar procedure can be used to determine
the phase fractions in alloys containing three phases. For this case, a triangle is ﬁrst
formed between the compositions of the three phases. In order to satisfy mass balance
for the components, the triangle will surround the overall alloy composition. An exam-
ple is shown in Fig. 11.25 for an alloy composition given by point Y, which is consid-
ered to contain three phases given by points p, q, and r. The line drawn from a corner
through yto point scan then be used to calculate the fractions.
The above-mentioned ternary diagram is a relatively simple one since it only deals
with three solid phases. The diagrams can become quite complicated if the binaries include
intermediate phases or other solid-state reactions. Examples of these systems can be found
in phase diagram handbooks or other similar sources.
For alloys which contain four or more components, the phase relations cannot be
described by a single diagram since more than a three-dimensional space would be
required. These alloys are generally described by multiple quasi-binary diagrams in which
the concentration of one component is changed at a time.
PROBLEMS
11.1
The points a, b, c, d , and eon the 60 percent component
Bline give some temperatures through which a slowly
cooled alloy containing 60 percent Bwill pass on freezing
from a liquid to a solid. Identify the phase or phases and
the amount of each that should exist in the microstruc-
ture at each indicated point.11.2 A gold-nickel alloy containing 60 percent nickel is
heated to 1100°C and allowed to come to equilibrium.
Determine the amount and composition of the liquid and
solid phases when equilibrium is attained.
11.3 (a) A copper-75 percent silver alloy is slowly cooled
from the liquid state to 900°C and allowed to come to
equilibrium. Estimate the amount and composition of
both the liquid and solid phases.
(b) Make a sketch of the 900°C equilibrium structure of
the alloy.
(c) Now assume the alloy is slowly cooled to just below the
eutectic temperature. What are the weight percentages and
compositions of the phases and constituents at this point?
11.4 (a) Sterling silver is an alloy of silver with 7.5 per-
cent copper. Describe the structure that one should
expect if a specimen of sterling silver were to be heated
from room temperature to 782°C and allowed to come to
equilibrium at this latter temperature.
(b) If the specimen of sterling silver equilibriated at 782 °C
is now cooled very slowly to 400°C, what would be the
nature of the microstructure? Give the amount and com-
position of each phase.
(c) Finally assume the specimen is cooled very rapidly
(quenched) from 782°C to 400°C. Describe the structure
that one might expect.0 
A  Weight percent component B B 600 Temperarure, °C
700 800 900 1000 1100 1200 1300 1400 1500 1600 
10 20 30 40 50 60 e d ba 
70 80 90 100Liquid 
c 
Solid11Ch11.qxd  11/6/08  6:39 PM  Page 346
347 References
11.5 The alloy that formerly was used in U.S. silver coins
contained 10 percent copper.
(a) If one were to heat one of these coins to 782°C, what
would be the expected effect on the microstructure?(b) Would one successfully be able to mechanically work
the metal in the coin at 782°C? Explain.
11.6 Consider the iron-nickel peritectic transformation in
Fig. 11.18.
(a) What are the compositions and weight percentages of
the phases just above the peritectic temperature (1512°C)?(b) Answer this same question with regard to a tempera-
ture just below the peritectic temperature.
11.7 Given that the rate of diffusion of nickel in iron is
very much greater in the liquid state than in the solid
state, what effect should this have on the ease of obtain-ing an equilibrium microstructure (i.e., one that is homo-geneous) when an alloy containing the peritecticcomposition 4.5 percent nickel is cooled through theperitectic temperature?
11.8 Answer the following questions with regard to an
alloy of copper with 64 percent lead that is slowly cooled
in a crucible without being stirred from 1100°C to roomtemperature.
(a) What is the nature of the alloy at 1100°C?
(b) Now consider the alloy at a temperature just above
the monotectic temperature at 955°C where it is com-
posed of two liquids of different compositions. Do the liq-uids have the same density? If not, what would youexpect to happen?
(c) One of these liquids has the composition of the mono-
tectic point. What should happen to this liquid as it passes
through the monotectic temperature of 955°C? Describethe physical nature of the contents of the crucible afterthe alloy is cooled below 955°C and until it reaches theeutectic temperature at 326°C.
11.9 (a) What phases are in equilibrium at the peritectic
temperature of the iron-nickel alloy system?
(b) What relationship exists between the partial-molal
free energies of these phases at this temperature?(c) Sketch the relationship that must exist between the
free energy versus composition curves of these phases at
1512°C.
11.10 Make two additional sketches for the free-energy-
composition curves of the iron-nickel system correspon-
ding to a temperature about 25°C above and 25°C below1512°C.
11.11 Label all regions of the Cu-Zn diagram in Fig. 11.23
and identify transformations that take place at each hor-
izontal line.
11.12 For the three phase alloy yshown in Fig. 11.25,
Calculate the weight fractions of the constituent phases.
The alloy composition is given by Point y, and those of
the constituent phases by p, q, and r.
REFERENCES
1. For example, see “Alloy Phase Diagrams,” ASM Hand-
book, Vol. 3, ASM International, 1992.2. Averbach, B. L., Flinn, P. A., and Cohen, M., Acta Met .,
292 (1954).11Ch11.qxd  11/6/08  6:39 PM  Page 347
The ﬁeld of diffusion studies in metals is of great practical, as well as theoretical impor-
tance. By diffusion one means the movements of atoms within a solution. In general,
our interests lie in those atomic movements that occur in solid solutions. This chapterwill be devoted in particular to the study of diffusion in substitutional solid solutionsand the following chapter will be concerned with atomic movements in interstitial solidsolutions.
12.1 DIFFUSION IN AN IDEAL SOLUTION
Consider a solid solution composed of two forms of atoms Aand B,respectively. Let us
arbitrarily designate the Acomponent as the solute and the Bcomponent as the solvent,
and consider that the solution is ideal. This, of course, implies that there is no interactionbetween solute and solvent atoms or that the two forms act inside the crystal as thoughthey were a single chemical species.
Experimental work has shown that the atoms in face-centered cubic, body-centered
cubic, and hexagonal metals move about in the crystal lattice as a result of vacancymotion. Let it now be assumed that the jumps are entirely random; that is, the probabil-ity of jumping is the same for all of the atoms surrounding a given vacancy. This statementimplies that the jump rate does not depend on the concentration.
Figure 12.1 represents a single crystal bar composed of a solid solution of Aand Batoms
in which the composition of the solute varies continuously along the length of the bar, butis uniform over the cross-section. For the sake of simplifying the argument, the crystalstructure of the bar is assumed to be simple cubic with a /H20855100 /H20856direction along 
the axis of the bar. It is further assumed that the concentration is greatest at the right endof the bar and least at the left end, and that the macroscopic concentration gradient dn
Adx
applies on an atomic scale so that the difference in composition between two adjacent trans-verse atomic planes is:
12.1
where ais the interatomic, or lattice spacing (see Fig. 12.2). Let the mean time of stay of an
atom in a lattice side be 
τ. The average frequency with which the atoms jump is therefore
1/τ. In the simple cubic lattice pictured in Fig. 12.2, any given atom, such as that indicated
by the symbol x, can jump in six different directions: right or left, up or down, or into or out(a)dnA
dx/H20862
348
Chapter 12
Diffusion in Substitutional 
Solid Solutions12Ch12.qxd  11/11/08  6:41 PM  Page 348
349 12.1 Diffusion in an Ideal Solution
of the plane of the paper. The exchange of Aatoms between two adjacent transverse atomic
planes, such as those designated Xand Yin Fig. 12.2, will now be considered. Of the six pos-
sible jumps that an Aatom can make in either of these planes, only one will carry it over to
the other indicated plane, so that the average frequency with which an Aatom jumps from
Xto Yis 1/6 τ. The number of these atoms that will jump per second from plane Xto plane Y
equals the total number of the atoms in plane Xtimes the average frequency with which an
atom jumps from plane Xto plane Y. The number of solute atoms in plane Xequals the num-
ber of solute atoms per unit volume (the concentration nA) times the volume of the atoms
in plane X, (Aa), so that the ﬂux of solute atoms from plane Xto plane Yis
12.2
where JX:Y/H11005ﬂux of solute atoms from plane Xto plane Yper unit cross-section
τ/H11005mean time of stay of a solute atom at a lattice site
nA/H11005number of Aatoms per unit volume
a/H11005lattice constant of crystalJX:Y/H110051
6τ(nAa)Atom x
Plane X Plane YaFIG. 12.2 Atomistic view of a section of the
hypothetical crystal of Fig. 12.1Plane X 
Plane X Plane Y 
Plane Y a
<100> 
Concentration of 
solute ( A atoms). 
Lowest this end Concentration of 
solute ( A atoms). 
Highest this end FIG. 12.1 Hypothetical single crystal with a
concentration gradient12Ch12.qxd  11/11/08  6:41 PM  Page 349
Chapter 12 Diffusion in Substitutional Solid Solutions 350
The concentration of Aatoms in plane Ymay be written:
12.3
where nAis the concentration at plane X, and ais the lattice constant, or distance between
planes Xand Y. The rate at which Aatoms move from plane Yto Xis thus
12.4
where JY:Xrepresents the ﬂux of Aatoms from plane Yto plane X. Because the ﬂux of
solute atoms from right to left is not the same as that from left to right, there is a net ﬂux
(designated by the symbol J) which can be expressed mathematically as follows:
12.5
or
12.6
since the cross-sectional area was chosen to be a unit area. Notice that in Eq. 12.6, the ﬂux(J) of Aatoms is negative when the concentration gradient is positive (concentration of A
atoms increases from left to right in Fig. 12.2). This result is general for diffusion in an idealsolution; the diffusion ﬂux is down the concentration gradient. Notice that if one consid-ers the ﬂow of Batoms instead of Aatoms, the net ﬂux will be from left to right, in agree-
ment with a decreasing concentration of the Bcomponent as one moves from left to right.
Again, the ﬂux (in this case of Batoms) is down the concentration gradient.
Let us now make the substitution
12.7
in the equation for the net ﬂux, which gives:
12.8
This equation is identical with that ﬁrst proposed by Adolf Fick in 1855 on theoreticalgrounds for diffusion in solutions. In this equation, called Fick’s ﬁrst law, J is the ﬂux, or
quantity per second, of diffusing matter passing normally through a unit area under theaction of a concentration gradient dn
A/dx. The factor Dis known as the diffusivity , or the dif-
fusion coefﬁcient .
As originally conceived, the diffusivity Din Fick’s ﬁrst law was assumed to be constant
for measurements made at a ﬁxed temperature. However, only in the case of a solutioncomposed of two gases has it been veriﬁed experimentally that the diffusivity approachesa constant value at a ﬁxed temperature. For example, it has been shown that for binarymixtures of the gases oxygen and hydrogen, which have rather large molecular massJ/H11005/H11002 D dnA
dxD/H11005a2
6τJ/H11005/H11002a2
6τ/H11080dnA
dxJ/H11005JX:Y/H11002JY:X/H11005a
6τ (nA)/H11002/H20900nA/H11001(a) dnA
dx/H20901 a
6τJY:X/H11005/H20900nA/H11001(a)dnA
dx/H20901 a
6τ(nA)Y/H11005nA/H11001(a)dnA
dx12Ch12.qxd  11/11/08  6:41 PM  Page 350
351 12.1 Diffusion in an Ideal Solution
t = 1450°C
t = 1300°C
t = 1150°C
t = 1000°C
0–12 –11 –10 –9 –8 
50 100
at. %Co Ni Colog D
FIG. 12.3 Concentration dependence of log Dat 1450°C, 1300°C, 1150°C,
and 1000°C in Ni–Co alloys. (From Acta Metallurgica Volume 17, Issue 3,
B. Million and J. Ku era Concentration dependence of diffusion of cobalt
in nickel-cobalt alloys, p. 342, Copyright 1969, with permission from
Elsevier. www.sciencedirect.com/science/journal/00016160)differences (16 to 1) and a correspondingly large difference in their arithmetric mean
speed (4 to 1), the diffusivity ( D) changes by less than 5 percent when the atom fraction
n1/(n1/H11001n2) changes from 0.25 to 0.75. When the molecular masses are more nearly
equal, the variation in the diffusivity with composition becomes even smaller and harder
to detect in gaseous solutions.
In contrast to gaseous solutions, the diffusivity in both liquid and solid solutions is
seldom constant. An example of this variation of the diffusion coefﬁcient with composi-
tion can be seen in Fig. 12.3, taken from the work of Million and Kucera.1The ﬁgure
shows the variation of the diffusivity of cobalt in nickel-cobalt alloys at four different tem-
peratures. Ni and Co form an isomorphous phase diagram, similar to the one shown in
Fig. 11.1. In other words, Co and Ni form a single solid solution phase at all compositions
within the temperature range indicated in Fig. 12.3. It should be noted that a solid-state
transition form ato /H9255phase exists around 70 at. % Co in the alloys, but this transforma-
tion is at a much lower temperature than those indicated in Fig. 12.3. The measurements
show that at 1450°C, the diffusivity decreases linearly as cobalt content in the alloy is
increased. Actually, it decreases by a factor of about 4 as Co content changes from zero12Ch12.qxd  11/11/08  6:41 PM  Page 351
Chapter 12 Diffusion in Substitutional Solid Solutions 352
Metal B Metal A
Wire
Weld FIG. 12.4 Kirkendall diffusion couplepercent to 100 percent. At other temperatures, the diffusivity still depends on the Co con-
tent, but its variation is not linear. The data show none ideal behavior with two maxima
around 25 and 75 percent Co. Although the exact reason or reasons for the existence of
the maxima do not exist, they may be attributable to short-range ordering or clustering
in the alloys around these compositions. Based on the above results and similar measure-
ments done by other investigators,2it can be concluded that in metallic solid solutions,
the diffusivity is usually not constant and depends on the composition.
12.2 THE KIRKENDALL EFFECT
An experiment will now be discussed which shows that, in a binary solid solution, each of
the two atomic forms can move with a different velocity. In the original experiment, as per-
formed by Smigelskas and Kirkendall,3the diffusion of copper and zinc atoms was studied
in the composition range where zinc dissolves in copper and the alloy still retains the face-
centered cubic crystal structure characteristic of copper (alpha-brass range). Since their orig-
inal work, many other investigators have found similar results using a large number of
different binary alloys. Figure 12.4 is a schematic representation of a Kirkendall diffusion
couple: a three-dimensional view of a block of metal formed by welding together two met-
als of different compositions. In the plane of the weld, shown in the center of Fig. 12.4, a
number of ﬁne wires (usually of some refractory metal that will not dissolve in the alloy sys-
tem to be studied) are incorporated in the diffusion couple. These wires serve as markers
with which to study the diffusion process. For the sake of the argument, let us assume that
the metals separated by the plane of the weld are originally pure metal Aand pure metal B;
that on the right side of the weld is pure A, while that on the left is pure B. In order that a
total amount of diffusion, which is large enough to be experimentally measurable, can be
obtained in a specimen of this type, it is necessary that it be heated to a temperature close to
the melting point of the metals comprising the bar, and maintained there for a relatively long
time, usually of the order of days, for diffusion in solids is much slower than in gases or liq-
uids. Upon cooling the specimen to room temperature, it is placed in a lathe and thin layers
parallel to the weld interface are removed from the bar. Each layer is then analyzed chemi-
cally and the results plotted to give a curve showing the composition of the bar as a function
of distance along the bar. Such a curve is shown schematically in Fig. 12.5, from which it is
easily deduced that there has been a ﬂow of Batoms from the left side of the bar toward the
right, and a corresponding ﬂow of Aatoms in the other direction.
Curves such as those shown in Fig. 12.5 were obtained for diffusion couples many
years before the Smigelskas and Kirkendall experiment was performed. The original feature12Ch12.qxd  11/11/08  6:41 PM  Page 352
353 12.2 The Kirkendall Effect
Pure metal B Pure metal A 
Interface or weld 
(A) Wire Original interface x 
Penetration curve
(percent A)100 percent A 
0 percent A Wire 
(B) 
FIG. 12.6 Marker movement in a Kirkendall diffusion coupleto their work was the incorporation of marker wires between the members of the diffusion
couple. The interesting result which they obtained was that the wires moved during the dif-
fusion process. The nature of this movement is shown in Fig. 12.6, where the left ﬁgure
represents the diffusion couple before the isothermal treatment (anneal), and the right, the
same bar after diffusion has occurred. The latter ﬁgure shows that the wires have moved to
the right through the distance x. This distance, while small, is measurable, and for those
cases where the markers have been placed at the weld between two different metals, the
distance has been found to vary as the square root of the time during which the specimen
was maintained at the diffusion temperature.
The only way to explain the movement of the wires during the diffusion process
(in Fig. 12.6) is for the Aatoms to diffuse faster than the Batoms. In this present exam-
ple, it would be expected that more Aatoms than Batoms must pass through the cross-
section (deﬁned by the wires) per unit time, causing a net ﬂow of mass through the wires
from right to left. Measurement of the position of the wires with respect to one end of the
bar will show the movement of the wires.
The Kirkendall effect can be taken as a conﬁrmation of the vacancy mechanism of
diffusion. Through the years a number of mechanisms have been proposed to explain
the movement of atoms in a crystal lattice. These can be grouped roughly into two clas-
siﬁcations: those involving the motion of a single atom at a time, and those involving
the cooperative movement of two or more atoms. As examples of the former, we have
diffusion by the vacancy mechanism and diffusion of interstitial atoms (such as carbon
in the iron lattice where the carbon atoms jump from one interstitial position to an adja-
cent one). While interstitial diffusion is recognized as the proper mechanism to explain100 percent B 
Concentration of 
component B Concentration of 
component A 
Original interface (position of weld)0 percent B 100 percent A 
0 percent A 
FIG. 12.5 Curves showing concentration as a function of distance along a diffusion
couple. Curves of this type are usually called penetration curves12Ch12.qxd  11/11/08  6:41 PM  Page 353
Chapter 12 Diffusion in Substitutional Solid Solutions 354
FIG. 12.7 Direct inter-
change diffusion 
mechanismFIG. 12.8 Zener ring
mechanism for diffusionthe movement of small interstitial atoms through a crystal lattice, it is generally
conceded that a mechanism of diffusion which involves placing large atoms (which nor-
mally enter into substitutional solutions) into interstitial positions is not feasible on
energy considerations. The distortion of the lattice caused by placing one of these atoms
in an interstitial position is very large, requiring a very large activation energy. Of these
two possibilities based on the motion of individual atoms, the vacancy mechanism is
much to be preferred in explaining diffusion in substitutional solid solutions.
The simplest conceivable cooperative movement of atoms is a direct interchange, as is
illustrated schematically in Fig. 12.7. Here two adjacent atoms jump past each other and
exchange positions. However, this involves the outward displacement of the atoms sur-
rounding the jumping pair during the period of the transfer. Theoretical computations by
Huntington and Seitz of the energy required to make a direct intercharge indicated that it
is much larger than that required for the jump of an atom into a vacancy in metallic cop-
per, and it is commonly believed that this conclusion can be applied to other metals. For
this reason the direct interchange is usually ruled out as an important mechanism in the
diffusion of metals.
Another possible mechanism that explains diffusion in substitutional solid solutions is
the Zener ring mechanism. In this case, it is assumed that thermal vibrations are sufﬁcient
to cause a number of atoms, which form a natural ring in a crystal, to jump simultane-
ously and in synchronism in such a manner that each atom in the ring advances one posi-
tion around the ring. This mechanism is illustrated in Fig. 12.8, where a ring of four atoms
is shown and the arrows indicate the motion of the atoms during a jump. Zener has sug-
gested, on the basis of theoretical computations, that a ring of four atoms might be the pre-
ferred diffusion mechanism in body-centered cubic metals because their structure is more
open than that of close-packed metals (face-centered cubic and close-packed hexagonal).
The more open structure would require less lattice distortion during the jump. It has also
been proposed as a more probable mechanism than the direct interchange because the lat-
tice distortion that occurs during the jump is smaller, requiring less energy for the move-
ment. However, the principal objection to the acceptance of the ring mechanism, even in
body-centered cubic metals, is that it has been shown conclusively by diffusion experi-
ments involving couples composed of a number of different body-centered cubic metals,
that a Kirkendall effect occurs. It is possible to explain different rates for the diffusion of
two atoms Aand Bby a vacancy mechanism; the rate at which the two atoms jump into12Ch12.qxd  11/11/08  6:41 PM  Page 354
355 12.3 Pore Formation
the vacancies need only be different. In a ring mechanism, or in a direct exchange, the rate
at which Aatoms move from left to right must equal the rate at which Batoms move from
right to left. Thus, in those alloy systems where a Kirkendall effect has been observed, one
must rule out interchange mechanisms.
In summation, the vacancy mechanism is generally conceded to be the correct
mechanism for diffusion in face-centered cubic metals. First, because of the various
methods that have been proposed to explain the movements of atoms in this type of
crystal, it requires the least thermal energy to activate it. Second, the Kirkendall effect
has now been observed in a great many diffusion experiments involving couples com-
posed of face-centered cubic metals. In body-centered cubic metals, while calculations
have indicated that diffusion by a ring mechanism might require less thermal energy
than vacancy diffusion, the discovery of a Kirkendall effect in body-centered cubic
metals indicates that these metals also diffuse by a vacancy mechanism. Finally, while
the picture is not quite as clear in the case of hexagonal metals, results of diffusion
experiments are in accord with a vacancy mechanism. In this regard, it should be
mentioned that, due to the asymmetry of the hexagonal lattice, the rate of diffusion
is not the same in all directions through the lattice. Thus, diffusion in the basal plane
occurs at a different rate from diffusion in a direction perpendicular to the basal plane.
If a vacancy mechanism is assumed for hexagonal metals, this implies that the jump
rate of an atom into vacancies lying in the same basal plane as itself will differ from
the rate at which it jumps into vacancies lying in the basal planes directly above or
directly below it.
12.3 PORE FORMATION
The Kirkendall experiment demonstrates that the rate at which the two types of atoms of
a binary solution diffuse is not the same. Experimental measurements have shown that
the element with the lower melting point diffuses faster. Thus, in alpha-brass (a mixture
of copper and zinc atoms) zinc atoms move at the faster rate. On the other hand, diffusion
couples formed of copper and nickel show that copper moves faster than nickel, in agree-
ment with the fact that copper melts at a lower temperature than nickel.
In the case of a copper-nickel couple, shown schematically in Fig. 12.9, there is
a greater ﬂow of copper atoms toward the nickel side than nickel atoms toward the
copper side. The right-hand side of the specimen suffers a loss of mass because it loses
more atoms than it gains, while the left-hand side gains in mass. As a result of this mass
Nickel sideNiCu
Copper side
Pores
This region in
a state of
compressionThis region in
a state of
tensionFIG. 12.9 In a copper-nickel diffusion couple
the copper diffuses faster into the nickel than
the nickel does into the copper12Ch12.qxd  11/11/08  6:41 PM  Page 355
Chapter 12 Diffusion in Substitutional Solid Solutions 356
transfer, the right- and left-hand portions of the specimen shrink and expand respec-
tively. In cubic metals, these volume changes would be isotropic4except for the fact that
in a diffusion couple of any considerable size the diffusion zone containing the regionsthat undergo the volume changes may be only a small part of the total specimen.Shrinkage or expansion in a direction perpendicular to the weld interface occurs with-out an appreciable restraint from the rest of the specimen, but dimensional changes par-allel to the weld interface are resisted by the bulk of the metal that lies outside of thediffusion zone. The net effect of this restraining action is twofold: the dimensionalchanges are essentially one-dimensional (along the axis of the bar lying perpendicularto the weld interface) and a state of stress is set up in the diffusion zone. The region tothe right of the weld that suffers a loss of mass is placed under a two-dimensional ten-sile stress, while that on the side that gains mass is placed in a state of two-dimensionalcompressive stress. These stress ﬁelds may bring about plastic ﬂow, with the resultingstructural changes normally associated with plastic deformation and high temperatures,formation of substructures, recrystallization, and grain growth.
In addition to the effects mentioned in the previous paragraph, another phenome-
