Repository: Ketankham/chatbot-meta-books

File: tem-book.txt (part 23 of 71)
 هب انم خدا 
known as the sphere of reflection or generally, and moresimply, the ‘Ewald sphere’ in honor of its inventor P.P.Ewald. Due to Ewald’s German origins, Ewald is pro-nounced ‘A. Valt’ rather than ‘E. Walled.’ Ewald’s paperwhich first described the sphere was published in 1913 andwas entitled ‘Contributions to the Theory of Interferences
of X-rays in Crystals.’ It appears, in translation, in the
monograph edited by Cruickshank et al., along with sev-
eral of his other papers; the articles collected in this review
FIGURE 12.2. The geometric relationship between kI,kD,K,y, andl.
214 ............................................................................................................................................................ T HINKING IN RECIPROCAL SPACE
www .Iran -mavad .com  
ﻣﺮﺟﻊ ﺩﺍﻧﺸﺠﻮﻳﺎﻥ ﻭ ﻣﻬﻨﺪﺳﻴﻦ ﻣﻮﺍﺩ
give a wonderful insight into the whole development of
the theory of diffraction.
The sphere is usually represented in two dimen-
sions by a circle and in most figures is drawntogether with a two-dimensional section through the
reciprocal lattice as shown in Figure 12.3.
The key point is that when the sphere cuts through
the reciprocal-lattice point the Bragg condition is satis-fied. When it cuts through a rod you still see a diffractionspot, even though the Bragg condition is not satisfied.
We combine the concept of the reciprocal lattice, the
relrods, and the Ewald-sphere construction to picturehow the intensity of each diffracted beam varies as wetilt the specimen or the electron beam. You may see theposition of a spot in the DP move when the Ewaldsphere is moved relative to the reciprocal lattice.
We can draw a sphere of radius 1/ lin reciprocal space
so that it passes through the origin of the reciprocal lattice,point O, as defined in Chapter 11. If any point in thereciprocal lattice intersects the surface of the sphere, theset of planes corresponding to that point must satisfy theBragg equation and hence the planes will diffract strongly.Equation 12.11 suggests that we define a vector gwhich
can represent the quantity d
/C01. The vector has a length and
a direction. We choose the obvious length for gto be d/C01
and make gthe only unique vector for the plane (hkl ), i.e.,
parallel to the normal to this plane.
Of course, the diagram drawn in Figure 12.3 shows a
cut through the Ewald sphere. We usually draw such adiagram to include the vector describing the incidentbeam CObut this is not a requirement; in fact it is the
exception, since our diagram is a two-dimensional cutthrough a 3D sphere. When we draw such a diagram weusually choose the plane of the diagram to contain thepoint O, since this point represents the direct beam. A
common cause for confusion concerns the location of
the center of the Ewald sphere, C. The point C is not theorigin; the origin is the point O. In fact C will probablynot coincide with a reciprocal-lattice point.
Now you can appreciate that it is only when the inci-
dent beam lies in our chosen plane that the vector COwill
lie in that plane. For example, we may choose the plane tobe parallel to the optic axis of the microscope but tilt the
incident beam off this axis; in such cases we will still often
be interested in the plane containing both the optic axisand the incident beam. Also notice that k
Dcould be any
vector which begins at C and ends on the sphere.
Consider the relative dimensions of dhklandl.W ec a n
see that for X-rays where lis/C240.2 nm and 1/ lis/C245n m/C01,
the Ewald sphere can only intersect a small number ofrelrods because 1/ dis only /C243n m
/C01.T h i se x p l a i n sw h yi t
is necessary in X-ray diffraction to use white radiation
(giving a wide range of l) or to oscillate, rotate, or powder
the specimen (thus producing many variations of dandy)i n
order to produce enough diffraction spots to analyze the
structure. For 100-keV electrons, however, lis 3.7 pm and
1/lis 270 nm/C01. So the surface of the Ewald sphere is
almost planar (but fortunately, as we will see in Section12.6, not quite) in comparison wi th the array of reciprocal-
lattice spots. Therefore, in a TEM, the Bragg condition isnearly satisfied for many planes and, as we saw in Figure11.1, many diffraction spots are observed from a thin speci-men corresponding to a section through the reciprocal
lattice.
Rather than carry out the exercise of identifying
arrays of spots for every orientation of the specimen, it
is common practice to orient the specimen such that
FIGURE 12.3. The Ewald sphere of reflection is shown intersecting a
non-cubic array of reciprocal-lattice points. The vector COrepresents kI,
the wave vector of the incident wave, and O is the origin of the reciprocal
lattice. kDis any radius vector. When the radius of the sphere is similar to
the spacing between the points in the reciprocal lattice, as is the case for X-rays, the sphere can only intersect a few points. When lis much smaller, as
for 100-keV electrons, the radius is much larger, the sphere is flatter, and itintersects many more points.
WHERE IS C?
The vector COiskIand has length 1/ l; this defines
where C is located, i.e., we start with O and measure
back to C.INTENSITY AND RECIPROCAL SPACE
We can associate an ‘intensity’ with any position inreciprocal space, and in particular with any positionalong one of these rods.
The value for this intensity is such that if the Ewald
sphere cuts through that point in reciprocal space,then the diffracted beam, g, will have that intensity.
In general, if the Ewald sphere moves, the intensitywill change. The important idea to keep in mind isthat the reciprocal lattice is just a construction we useto give us a pictorial way of looking at diffraction.
12.5 T HEEWALD SPHERE OF REFLECTION .......................................................................................................................................... 215
www .Iran -mavad .com  
ﻣﺮﺟﻊ ﺩﺍﻧﺸﺠﻮﻳﺎﻥ ﻭ ﻣﻬﻨﺪﺳﻴﻦ ﻣﻮﺍﺩ
the beam is incident almost parallel to a low-index zone
(U,V,a n d Ware all small numbers), and then to compare
the observed zone-axis pattern (ZAP) with standardones. We’ll show you some standard patterns in Chapter
18. This approach is fine if you already know the crystalstructure of your material. However, you’ll need to know
the full procedure if you have a material whose structure
you don’t know or if you are not able to rotate it to a low-
index zone axis. This situation might arise, for example,
when you are characterizing a grain boundary.
12.6 THE EXCITATION ERROR
We’ll now introduce a new quantity, s, known as the
excitation error or the deviation parameter. Always usethese terms carefully! If the beam is exactly parallel toany zone axis then, according to the Laue conditions,
there should be no spots in the DP. Clearly there are
many spots (e.g., see Figures 1.6 and 2.13B), so there is
intensity in the diffracted beams even when the Bragg
condition is not exactly satisfied. The actual intensitywill depend on how far we are away from the Bragg
condition. This distance is measured by a vector, s,i n
reciprocal space such that
K¼gþs (12:21)
The Ewald sphere intersects the reciprocal-lattice
point at the center of a relrod when s= 0. Equation
12.21 is very imprecise! Although gis well defined, K
is not, because it depends on k
D, which could be any
vector terminating on the Ewald sphere. In Figure 12.4,we show two special values of sby choosing two special
values of k
D. In one, kDlies along the vector CGsoscis
also parallel to CD; in the second, szis chosen to be
parallel to vector CO, the incident-wave vector. A third
special situation would be to define smas being perpendic-
ular to the surface of the specimen, but we don’t know
where that is. Actually, we will often assume that smis
perpendicular to OG, but this need not be the case. We
will refer to sin several ways: sgwill emphasize that sis
defined for a particular gwhile szwill emphasize that slies
along the z-axis, which often corresponds to the incident-
beam direction and the foil normal. We write swhen we
are not being specific.
When we drew Figure 12.4, you noticed that we placed
the point G outside the Ewald sphere. Note that weare using G to emphasize that we are referring to thepoint, not the vector, g, from the origin to the point. InFigure 12.4, the row of reciprocal -lattice points is essentially
at 908 to the incident beam. If we take all such rows, we
define a plane of points (only G is shown) which are all at
908to the incident beam. This plane of points is called the
zero-order Laue zone (ZOLZ). We can now number all
the planes of points which are parallel to the ZOLZ but donot contain the point O, and call these the higher-order
Laue zones or HOLZ. The first of these (going toward C)
is the FOLZ, the second is the SOLZ, and the rest are justHOLZ.
If we now draw the Ewald sphere as shown in
Figure 12.5, you can see that it will intersect points in
the FOLZ and other HOLZ. We’ll see examples of these
kinds of DPs in Chapters 20 and 21.
We can change the value of sin two ways.
&First, if we tilt the specimen, the row of spots moves
but the Ewald sphere does not.
&Second, if we tilt the beam above the specimen, the
Ewald sphere moves, because kItilts, because C moves!
FIGURE 12.4. Two special values of sare illustrated. When kDlies along
CGthen scis parallel to CD. Alternatively, we can choose sto be parallel
to the incident beam direction CO; then s=sz. and kDbecomes k0D.I n
each case, kDends on the Ewald sphere.
THE VECTOR s
This vector, s, is a measure of how far we deviate
from the exact Bragg condition.SIGN CONVENTION
We define the sign of sto be negative when G is
outside the sphere, while sis positive when G is inside
the Ewald sphere.
216 ............................................................................................................................................................ T HINKING IN RECIPROCAL SPACE
www .Iran -mavad .com  
ﻣﺮﺟﻊ ﺩﺍﻧﺸﺠﻮﻳﺎﻥ ﻭ ﻣﻬﻨﺪﺳﻴﻦ ﻣﻮﺍﺩ
Convince yourself of this. The DPs with different
values of smay appear identical, but be cautious (more
about this in the next chapter). The difference between
these two processes is shown in Figure 12.6.
We’ll conclude this section by giving you an experi-
mental DP to think about. Figure 12.7 is from a slightlymisoriented twin boundary: all you need to know is thatdifferent grains are diffracting to give two different DPs.You can identify a ring of bright spots from each crystal.The question is: why are the rings displaced from one
another? Yes, you’re right, there is much more to this
pattern than first meets the eye, as we’ll see in Section 17.3.
12.7 THIN-FOIL EFFECT AND THE EFFECT
OF ACCELERATING VOLTAGE
We will return to this topic in detail in Chapter 17 after
we’ve examined a little more of the underlying theory.Here, we will briefly remind you that the radius of the
Ewald sphere changes as we change kV. As the kV
increases, the surface of the sphere becomes flatter.In a way, we were lucky with the initial choice of
100-keV electrons for TEMs since the sphere for
100-keV electrons has a very useful curvature. Howdoes this curvature affect the DP? Well, we know thatk
I/C0kD=K=gwhere | g|isd/C01. Therefore, gdoes not
change as we change l.S i n c e ddoes not change but
ldoes, then Bragg’s law tells us that ymust
decrease as the kV increases. Therefore, if you keepthe camera length constant, it will appear that the
length of gin the DP decreases as ldecreases. Notice
that the key word here is ‘appear.’ If you look back at
FIGURE 12.5. The Ewald sphere intercepts points in higher-order Laue
zones (HOLZ) at large angles to the incident-beam direction. If the radius
of the sphere increases (higher kV beam) then the sphere flattens and theHOLZ interception is at still larger angles.
(A)
(B)
(C)
FIGURE 12.6. In (A) sz¼0 for 4G. We can change szin two ways; (B) if
we tilt the specimen through angle Z, the row of spots moves inside the
sphere; (C) if we tilt the beam through Zabove the specimen, in the
opposite direction, the sphere moves outside the row of spots.
FIGURE 12.7. DP taken across a near-twin boundary in MgAl 2O4
spinel. The rings of bright spots show where the Ewald sphere intercepts
the reciprocal lattice of the crystals on either side of the twin boundary.
TABLE 12.2. Particular Values of land l/C01as a Function
of Beam Energy
E l(pm) Radius ,l/C01(nm/C01)( v/c)2
100 keV 3.701 270.2 0.3005
120 keV 3.349 298.6 0.3441
200 keV 2.508 398.7 0.4834
300 keV 1.969 508.0 0.6030
400 keV 1.644 608.3 0.6853
1 MeV 0.8719 1147. 0.8856
12.7 T HIN-FOILEFFECT AND THE EFFECT OF ACCELERATING VOLTAGE .................................................................................. 217
www .Iran -mavad .com  
ﻣﺮﺟﻊ ﺩﺍﻧﺸﺠﻮﻳﺎﻥ ﻭ ﻣﻬﻨﺪﺳﻴﻦ ﻣﻮﺍﺩ
Section 9.6.B, you’ll realize that the problem is that
you must recalibrate the camera length for the new
accelerating voltage.
The specimen is unchanged so the reciprocal lattice is
the same. However, as the kV increases, the radius of the
Ewald sphere increases and the diffraction spots appearto move closer together.
What is very important for TEM is that because lis
small, the radius of the Ewald sphere, l
/C01, is large andhence the Ewald sphere is quite flat. Note that this isvery different from what we find in LEED or a typical
back-reflection Laue X-ray pattern. The result is that
we see many spots in the DP. Some values of the radiusof the Ewald sphere are given in Table 12.2. You’llfind it a useful exercise to generate this table yourselfusing a spreadsheet. Use the values from Chapter l:m
0¼9.109/C210/C031kg, c¼2.998/C2108m/s, h ¼6.626/C210/C034
Nm s and 1eV=1.602 /C210/C019Nm .
CHAPTER SUMMARY
When combined with the Ewald-sphere construction, the reciprocal lattice gives us a very
simple way of thinking about diffraction. When the sphere exactly cuts through a point,
Bragg’s law or the Laue equations are exactly satisfied. When the sphere just misses a point,we define a distance sto quantify this excitation error. In other words, sis a measure of
where we cut the relrod. Ideally you will become as familiar with tilting reciprocal lattices inspace as you are with tilting real lattices in your specimen holder. Remember that the latticesare rigidly connected to one another: when one turns the other does by exactly the sameamount. Although Lilliput does not exist, reciprocal space does—at least for the electronmicroscopist!
Keep in mind the geometry and the dimensions.
&The Ewald sphere has a radius of 1/ land always passes through the point O in the
reciprocal lattice.
&Reciprocal-lattice dimensions are nm/C01although you’ll still see A ˚/C01. You know 10 A ˚=1n m ;
it’s not as easy to remember that 1 A ˚/C01=1 0n m/C01.
HISTORY
Cruickshank, DWJ, Juretschke, HJ, and Kato, N (Eds.) 1992 PP Ewald and His Dynamical Theory of X-ray
Diffraction Oxford University Press New York. When you have time.
Ewald, PP 1962 Fifty Years of X-ray Diffraction NVA Oosthoek’s Uitgeversmaatschappij Utrecht Nether-
lands. Includes a description of how Ewald developed his description of reciprocal space. PP Ewald was
Hans Bethe’s father-in-law.
RECIPROCAL SPACE
Cullity, BD and Stock, SR 2001 Elements of X-Ray Diffraction 3rd Ed. Addison-Wesley Reading MA. The
latest edition of the standard known simply as ‘Cullity.’
James, RW 1965 The Optical Principles of the Diffraction of X-Rays, The Crystalline State IIEd. WL Bragg
Cornell University Press Ithaca NY (first published in 1948). Special.
Schwartz, LH and Cohen, JB 1987 Diffraction from Materials , 2nd Ed. Springer New York. An alternative
to Cullity.
Suryanarayana, C and Norton, MG 1998 X-Ray Diffraction: A Practical Approach Springer New York.
Practical and different.
THE COMPANION TEXT
The contents of this chapter are used throughout the companion text but not explicitly.
SELF-ASSESSMENT QUESTIONS
Q12.1 How does the size of an object in real space relate to its size in reciprocal space?
Q12.2 When are ( hkl) and [ hkl] parallel for all values of h,k, and l?
Q12.3 Why does the incident-beam direction always point toward the 000 reflection of reciprocal lattice in the
Ewald-sphere construction?
Q12.4 Why does electron diffraction in the TEM show planes of the reciprocal lattice?Q12.5 Define excitation error and explain why we want to change its value.Q12.6 How are the radius and the surface of the Ewald sphere affected if kV increases?
218 ............................................................................................................................................................ T HINKING IN RECIPROCAL SPACE
www .Iran -mavad .com  
ﻣﺮﺟﻊ ﺩﺍﻧﺸﺠﻮﻳﺎﻥ ﻭ ﻣﻬﻨﺪﺳﻴﻦ ﻣﻮﺍﺩ
Q12.7 What happens to the diffraction spots and the reciprocal lattice when kV increases?
Q12.8 How are the higher-order Laue (HOLZ) lines affected by increasing the kV?Q12.9 Define what we mean by ‘reciprocal lattice.’
Q12.10 Define the vector g.
Q12.11 What is the sphere of reflection and where is its center?
Q12.12 Define what we mean by ‘zero-order Laue zone.’
Q12.13 What is the simple relationship between Kandgthat represents the Laue conditions for constructive
interference and how does it relate to Bragg’s law?
Q12.14 How is d
nh,nk,nlrelated to dhkl?
Q12.15 Is d123the same as d321for an orthorhombic crystal?
Q12.16 What happens to the Ewald sphere when the specimen is tilted?
Q12.17 What happens to the Ewald sphere when the incident beam is tilted?Q12.18 In real space, the following notation [ UVW ] and ( hkl) signifies a particular crystalline direction and a
particular plane, respectively. What does the same notation mean in reciprocal space?
Q12.19 Define the reciprocal vector a.
Q12.20 What is the sign convention for the deviation parameter?
TEXT-SPECIFIC QUESTIONS
T12.1 Consider Figure 12.7. Determine the angle of misorientation between the two grains and the axis of
rotation. Take the perfect twin alignment to be zero misorientation.
T12.2 Consider Figure 12.6A. If G is the 220 reflection for Ge and you are using a 200-kV TEM, what is the
value of sfor the O, G, 2G, and 3G reflections. Repeat the question for 400-kV electrons and comment on
the difference.
T12.3 For question 12.2, what is the Bragg angle for the excited reflection? (Give your answer in degrees and
radians.)
T12.4 Consider Figure 12.4. The two values of sdiffer significantly and the vectors are inclined to one another.
Choosing the 220 reflection in Cu and 100-keV electrons, which effect (magnitude or direction) is likely tobe more important?
T12.5 Consider Figure 12.5. How has this figure been exaggerated? Describe a material which could give the
geometry shown here.
T12.6 Generate Table 12.2 given the data in the text.T12.7 If G in Figure 12.6 is Cu 220, estimate l(ignoring relativistic effects) and hence suggest the kV.
T12.8 Assuming two major grains give rise to the DP in Figure 12.7, identify them (a tracing is fine). Then
explain why there are two different rings of bright spots.
T12.9 More challenging and specialized. Use historical sources to describe the relationship between Laue,
Ewald, and the Braggs and to explain their interactions.
CHAPTER SUMMARY .................................................................................................................................................................................... 219
www .Iran -mavad .com  
ﻣﺮﺟﻊ ﺩﺍﻧﺸﺠﻮﻳﺎﻥ ﻭ ﻣﻬﻨﺪﺳﻴﻦ ﻣﻮﺍﺩ
13
Diffracted Beams
CHAPTER PREVIEW
In Chapter 11 we discussed why diffraction occurs; in this chapter we give a more detailed
mathematical treatment. It may be more detailed than you need at this stage. Diffraction isone of those phenomena that lends itself directly to a detailed mathematical modeling, butthere is a danger: don’t become so engrossed in the math that you miss the principles involved;
conversely, don’t ignore the subject because it is mathematically daunting! The topic of this
chapter is one which causes major problems for many microscopists. The treatment we willfollow is known as the ‘dynamical theory.’ Later we will make some gross simplifications,
partly because this is instructive and partly because these simplifications do apply to some
important special cases; the kinematical approximation is one such simplification. Manyother texts begin with the so-called ‘kinematical’ treatment and then advance to the morerealistic, more general dynamical case. We will not do this but we will introduce the words
and assumptions in Chapter 27.
The main principle of dynamical scattering was discussed in Chapter 11: an electron
beam can be strongly scattered by a set of planes of atoms. When these planes are suitably
oriented with respect to the beam, they produce a diffracted beam. This diffracted beam canthen be rediffracted by a second set of planes in the same specimen, and so on. The physical
reason for this repeated, or dynamical, diffraction, is that the electron beam and the atoms
in the crystal interact strongly due to Coulomb forces. (X-rays are much less stronglyaffected by atoms and are thus more likely to be only scattered once, i.e., kinematicalscattering.) This repeated scattering between the diffracted beams and the direct beam is
the persistent topic of this chapter.
If you have a strong background in physics, you may find the simplifications used in this
treatment somewhat unsatisfactory because we should be considering Bloch waves in a
periodic object (our crystalline sample). We will discuss the analysis of Bloch waves inChapter 14. Remember that experimentally we will associate arrays of spots in DPs with
Bragg beams. Then we will relate these beams to images. We see both images and ‘beams’ onthe screen of the TEM.
In future chapters, we will always discuss the thickness of the specimen in terms of the
extinction distance . This is a term which we introduce here as a characteristic length for a
particular diffracted beam . So, even in a rigorous Bloch-wave analysis, it is still important to
understand the origin of the terminology introduced here (Table 13.1). Remember that thereason for looking at these equations is that they are directly useful to you when you areusing the microscope, because they describe both the intensity of the electron beam in DPs
and the contrast seen in TEM images of crystalline materials.
13.1 WHY CALCULATE INTENSITIES?
In this chapter, we will consider only scattering fromperfect, defect-free, crystalline materials.
Ultimately we want to understand the images we see
in the microscope. The detail we see in these images isdetermined by the intensity of the electron beam or
beams and this varies for different positions in theimage. Our motivation for calculating the intensity of
diffracted beams is, therefore, to understand contrast
features in TEM images.
In general, the analysis of the intensity of diffracted
beams in the TEM is not simple because a beam which is
diffracted once will easily be rediffracted. We call thisrepeated diffraction ‘dynamical diffraction.’ In a perfect
crystal, imagine dividing the crystal into two halves, one
13.1 W HYCALCULATE INTENSITIES ? .................................................................................................................................................... 221
www .Iran -mavad .com  
ﻣﺮﺟﻊ ﺩﺍﻧﺸﺠﻮﻳﺎﻥ ﻭ ﻣﻬﻨﺪﺳﻴﻦ ﻣﻮﺍﺩ
above the other. The upper half diffracts the direct
beam. The lower half further diffracts the direct beam
but also rediffracts the diffracted beam. Don’t confuse
this rediffraction with the term ‘double diffraction,’which has a special meaning, described in Chapter 23.If instead of cutting the specimen into two, you cut thespecimen into many thin slices, you have multiple,instead of just double, diffraction. We call this effectdynamical diffraction.
Because of dynamical diffraction, we cannot use the
intensities of spots in electron DPs (except under veryspecial conditions such as CBED) for structure determina-tion, in the way that we use intensities in X-ray patterns.Actually, a more important practical consideration is thatthe intensity of the electron beam varies strongly as thethickness of the specimen changes; the thickness maychange across distances which are much smaller (as smallas 1.5 nm or less) than the lateral dimensions of the elec-
tron beam (typically >1mm in the TEM imaging mode).
As we will see in Chapters 24–27 when we discuss images,
the beam intensity also changes when lattice defects arepresent which is why we can ‘see’ defects in the TEM.
13.2 THE APPROACH
The approach we take here is to develop the basic equa-tions describing the diffraction process and to identifyparameters which will be important in understandingthe contrast in the image. The different images will thenbe discussed in Part 3.
Inside a crystalline material, we should think in terms of
Bloch waves because only certain wave-propagation vec-tors are allowed in infinite periodic structures: fortunatelyyou don’t need to have a thorough understanding of Blochwaves to understand contrast features in the microscope.
However, we will consider them in Chapter 14, because afull understanding of the fundamental principles of dif-fraction from crystals will require this knowledge. Whatwe ‘see’ in a DP relates directly to ‘beams’ because the
DP, whether in the microscope or on a print, is outside the
crystal. In this chapter, we will follow the analysis ofChapter 11, considering the amplitudes of beams simply
because this gives a good intuitive understanding of theimages—what we seein the TEM is the intensity, which is
directly related to the amplitude ( I/|f|
2).
So, what do we need to calculate? We need to calculatethe intensity of the beam at the exit surface of the speci-men, e.g., at all points, such as P in Figure 13.1, becausethis becomes the ‘image’ after suitable magnification.TABLE 13.1 Terminology and Notation
CTat P The total wave function of the electron beam as measured at a point P at the bottom of the specimen. This wave function is a solution to
the Schr ¨odinger equation both inside and outside the specimen. What interests us is not CTbutfgandf0
fg The amplitude of the diffracted beam for reflection G. The intensity is | fg|2
f0 The amplitude of the direct beam. Don’t use the term ‘transmitted’ beam; all the beams we are studying are transmitted. Don’t call it the
‘forward-scattered’ beam; diffracted beams can also be forward scattered. f0is a special value of fgfor the case where g=0
y The angle between a particular set of lattice planes and the direction of the beam scattered constructively by those planes
yB The Bragg angle; a specific value of ywhen s=0
dz The thickness of a diffracting slice. This thickness can be as small as we wish to make it; it is not limited to atomic planes
xg A characteristic length for reflection g; it is called the extinction distance
D, G D is a diffracted beam; G is a special D and indicates that it is a Bragg-diffracted beam (neither is bold) (see Section 11.5)
w The electron wave vector in a vacuum
k The electron wave vector in the specimen
A NOTE ON TERMINOLOGY
In Figure 13.1 we have labeled both the diffracted
beams and the spot in the DP, G i(i=1, 2, etc.). When
discussing images we will often refer to g1, the diffrac-
tion vector for the beam G 1. Then colloquially we will
callgthe ‘reflection g’; the origin for this terminology
goes back to the diagram for Bragg diffraction: geo-metrically it looks like ‘reflection.’
Diffracted
beam G 1Diffracted
beam –G 1Thin specimen
PIncident beam
OG 1 G2 –G2 –G1Direct
beam
FIGURE 13.1. Defining the point P. The incident beam is scattered inside
the thin sample. We want to know the intensities of the direct beam (O)
and the diffracted (G i) beams for each point P at the bottom surface of the
specimen (the exit surface).
222 .....................................................................................................................................................................................D IFFRACTED BEAMS
www .Iran -mavad .com  
ﻣﺮﺟﻊ ﺩﺍﻧﺸﺠﻮﻳﺎﻥ ﻭ ﻣﻬﻨﺪﺳﻴﻦ ﻣﻮﺍﺩ
Before concluding this topic, we will briefly discuss
the approximations we are making. One of the most
important of these is the column approximation,
which is introduced almost without being noticed. It isnot a necessary assumption but it simplifies calculationsand again aids intuitive understanding. You will alsorecognize many similarities to visible-light microscopy,but be wary, there are also many differences.
13.3 THE AMPLITUDE OF A DIFFRACTED
BEAM
In the analysis of diffracted beams we will consider only
crystalline materials. Since any crystal can be constructedby stacking unit cells, we begin by remembering the ampli-tude scattered by a single unit cell. We can rewrite equation3.18 so that the amplitude of t he electron beam scattered
from a unit cell is
A
cell¼e2pikr
rX
ifiðyÞe2piK/C1r(13:1)
where the summation is over all iatoms in the unit cell and y
is the angle at which the diffracted beam is traveling relativeto the incident beam. We have included the term outside thesummation because of how the wave propagates; the r
/C01
term is present because we have a constant flux of electronstraveling through an expanding spherical surface, radius r.
The quantities k,K,andrw e r ed e f i n e di nC h a p t e r1 1a n d
f(y) is the atomic-scattering fa ctor. You will often see the
sign of the exponent after f(y) reversed. Unfortunately,
there are two conventions! These conventions are discussedin Section 13.12; we will use the positive convention to beconsistent with most materials-science texts.
Figure 13.2 reminds us that K=k
D/C0kI. The vec-
torsrandriare different: ris the distance from a point Pon the bottom of the specimen to the scattering centerand r
idefines the position of an atom in the unit cell.
Remember that fi(y)i st h e scattering strength for the ‘ i’
atom ( fi(y) is greater for Au than for Al, etc., as we saw in
Figure 3.5). Since we are summing over all the atoms inthe unit cell, we can rename this sum as F(y), the structure
factor of the unit cell. (It’s just the scattering factor of the
unit cell.) Notice that F(y) depends on the nature of all
the atoms in the unit cell, their positions, and the direc-tion in which the beam is propagating (related to Kand
hencey). Go back and check Section 3.9.
Therefore, expression 13.1 can be rewritten as
A
cell¼e2pik/C1r
rFðyÞ (13:2)
To find the intensity at some point P, we then sum
over all the unit cells in the specimen. For simplicity, wewill not solve this problem mathematically here butsimply quote the result and discuss its meaning. Let’ssay we have nunit cells per unit area on a plane parallel
to the crystal surface and ais the distance between these
planes. The volume of a unit cell, V
c, is simply a/n. The
amplitude in a diffracted beam (in the direction identi-
fied by y) is denoted as fgand is given by
fg¼pai
xgX
ne/C02piK/C1rne/C02pikD/C1r(13:3)
Here rndenotes the position of each unit cell. (Think
about the signs in this equation.) In this analysis, thequantities f(y)a n d F(y) both have dimensions of length.
We’ll now explain what the length x
gmeans in equation
13.3; it is a length because fg, the scattering amplitude, is
dimensionless ( xis pronounced ‘ksi,’ rhyming with ‘sigh’).
The derivation of these equations involves some
tricky manipulation which we will return to later.Some analyses actually make the unrealistic assumptionthat the intensity of the direct beam, | f
0|2, remains
unchanged. This assumption is usually not justified,especially when the specimen has a finite thickness! If
|f
g|2is not zero then | f0|2cannot still be 1.
13.4 THE CHARACTERISTIC LENGTH xg
At this stage in our analysis it is best to think of the
quantity xgas a ‘characteristic length’ for the diffraction
vector gso as not to have any preconceived ideas of
what it represents. A detailed analysis shows that themagnitude of x
gcan be expressed as
xg¼pVccosyB
lFg(13:4)
where Fgis the F(y) for reflection g(i.e., Fgis a special
value of F(y) when yis the Bragg angle).
(A) (B)
FIGURE 13.2. (A) A reminder that K=kD/C0kI. The vector kDrepre-
sents the propagation vector for anywave. It does not have to be a
diffracted beam but it will only give a spot in the DP when it does
correspond to a diffracted beam. (B) shows the relation between theradius of the spherical wavefront, r, the position vector of the i
thatom,
ri, and the point where the intensity is calculated, P.
13.4 T HECHARACTERISTIC LENGTH xg................................................................................................................................................ 223
www .Iran -mavad .com  
ﻣﺮﺟﻊ ﺩﺍﻧﺸﺠﻮﻳﺎﻥ ﻭ ﻣﻬﻨﺪﺳﻴﻦ ﻣﻮﺍﺩ
The quantity xgis an extremely important one; it
gives us a way of thinking about nearly all diffraction-
contrast phenomena. It is measured in nanometers (orA˚) and is known as the ‘extinction distance’ for reasons
that will become obvious.
From equation 13.4, you can see that the magnitude
ofx
gis related to Fg(and through Vcto the lattice
parameter) and the wavelength of the electrons, l.I f
the structure factor ( Fg) is large, xgwill be small. There-
fore,xgwill be small for Au but large for Si. Fgis large
when the atomic number is large, because the Coulombinteractions are larger and f(y) is large. Similarly, as the
accelerating voltage is increased, x
g, for a particular
material, will increase because the wavelength of theelectrons decreases. Table 13.2 lists some useful extinc-tion distances (all for 100-keV electrons).
The effect of the lattice parameter on x
gis illu-
strated nicely by comparing values of x111for diamond,
Si, and Ge: the value for Si is larger than for Ge, as
expected, because of the smaller atomic number but
note that xgfor Si is also larger than that for diamond,
which has a lower atomic number! Diamond has aparticularly small lattice parameter, hence there aremore atoms in a given volume.
13.5 THE HOWIE-WHELAN EQUATIONS
The direct and diffracted beams are detected outside thecrystal and we see them on the viewing screen. Now wecan think of the wave function inside the crystal as beingthe sum of the beams passing through the crystal. Thedirect beam has amplitude f
0(bold 0to emphasize that
the diffraction vector has zero length) and the ampli-tudes of the diffracted beams can be written as f
g1,fg2,
etc. Each beam has an appropriate phase factor. Wewritec
T, the total wave function, as a series
cT¼f0e2piwo/C1rþfg1e2piwG1/C1rþfg2e2piwG2/C1rþ...... (13:5)
where the wave vectors are wOandwD(w(chi) is pro-
nounced ‘kai’ and rhymes with sky); wOis often written
simply as w. We use wOhere to emphasize that it is a
vector which terminates on the point O in reciprocal
space; wG1terminates on the ‘point’ G 1, etc. At this
stage, we are using wave vectors wOandwDwhich
describe the wave in the vacuum rather than in the
crystal. We will change to being inside the crystalshortly. Most of the time, you could write wask, but
there are occasions when the difference is important sowe start with wand then change over.
First, we simplify equation 13.5 by considering only
one diffracted beam G, i.e., we make a ‘two-beamapproximation’ (O is the other beam). This is a veryimportant approximation, which we’ll use often. Two-beam conditions mean that we tilt the crystal so there isonly one strong diffracted beam (with s= 0). All other
diffracted beams are weak ( s>>or<<0), and we
ignore their contribution to f
g. Then if the amplitude
fgchanges by a small increment as the beam passes
through a thin slice of material which is dzthick we
can write down expressions for the changes infgand
f0by using the concept introduced in equation 13.3 but
replacing aby the short distance dz
dfg¼pi
xgf0e2piðwO/C0wDÞ:rþpi
x0fg()
dz (13:6)
df0¼pi
x0f0þpi
xgfge2piðwD/C0wOÞ:r()
dz (13:7)
HerewO/C0wDis the change in wave vector as the fg
beam scatters into the f0beam. Similarly wD/C0wOis the
change in wave vector as the f0beam scatters into the fg
beam. Now the difference wO/C0wDis identical to kO/C0kD
although the individual terms are not equal. Thenremember that k
D/C0kO(=K)i sg+sfor the perfect
crystal.
You might wonder why we have introduced the wave
vector wwhen it appears to be the same as the kwe used
in equation 13.1. The reason is that equation 13.1 is avery general equation describing scattering from anygroup of atoms, but we are now going to consider twospecial cases, namely, an electron in the vacuum (wavevector w) and one in a crystal (wave vector k). Inciden-
tally, the excitation error, s, should really be written as
s
g, since it refers to a particular gvector. You can thinkSUMMARIZE xg
xgis the characteristic length for the diffraction vec-
torg.We call it the extinction distance because of a
property we’ll discover later.
Note that xgis a scalar quantity. xgdepends on the
lattice parameters (through Vc), the atomic number
(through Fg), and the kV used (through l).
TABLE 13.2 Examples of Extinction Distances (in nm)*
Material
hkl = 110 111 200 220 400
Al /C0 56.3 68.5 114.4 202.4
Cu /C0 28.6 32.6 47.3 76.4
Au /C0 18.3 20.2 27.8 43.5
MgO /C0 272.6 46.1 66.2 103.3
Fe 28.6 /C0 41.2 65.8 116.2
W 18.0 /C0 24.5 35.5 55.6
Diamond 47.6 /C0 66.5 121.5
Si 60.2 /C0 75.7 126.8
Ge 43.0 /C0 45.2 65.9
*For two-beam condition at 100 kV.
224 .....................................................................................................................................................................................D IFFRACTED BEAMS
www .Iran -mavad .com  
ﻣﺮﺟﻊ ﺩﺍﻧﺸﺠﻮﻳﺎﻥ ﻭ ﻣﻬﻨﺪﺳﻴﻦ ﻣﻮﺍﺩ
of the parameter x0as the characteristic length for for-
ward scattering, i.e., scattering from any beam into
itself, whereas xgcorresponds to scattering through an
angle corresponding to a diffraction vector g.
The change in fgdepends on the magnitude of both
fgandf0.
These two equations (13.6 and 13.7) can then be
rearranged to give a pair of coupled differential equa-
tions. We say that f0andfgare ‘dynamically coupled.’
The term dynamical diffraction thus means that the
amplitudes (and therefore the intensities) of the direct
and diffracted beams are constantly changing, i.e., theyare dynamic
dfg
dz¼pi
xgf0e/C02piszþpi
x0fg (13:8)
and
df0
dz¼pi
x0f0þpi
xgfge2pisz(13:9)
Microscopists usually refer to this pair of equations
as the ‘ Howie-Whelan ’ equations after Howie and Whe-
lan (1961), who laid the foundations for understanding
diffraction contrast in the TEM; you may also see them
referred to as the ‘Darwin-Howie-Whelan equations’since Darwin (1914) developed the dynamical theory
for X-rays! Note that we are further simplifying the
expression by writing
e
/C02pis/C1r¼e/C02pisz(13:10)
In doing so, we are making the approximation that sand
rare both parallel to z, i.e., at this time, we ignore
components of sthat are not parallel to the electron
beam. The approximation may be written as
sg/C12/C12/C12/C12¼s
z (13:11)
We then drop the zsubscript; just remember it is still
there. There are situations where the difference can
become important.
Although this approach is totally phenomenological
(i.e., we haven’t really given any physical justification
for the assumptions we have made and actually we
know we should use Bloch waves), you will see that it
provides enormous insight into the interpretation of
your images and DPs. In Chapter 25, we will use these
ideas to understand why we see defects in the TEM.
The fundamental idea is that, at any given position
in the specimen, the change in the amplitudes of boththe
direct beam and the diffracted beam depends on theamplitude of both beams. The fact that part of the
change in f
0is due to the magnitude of f0itself, gives
rise to the term forward scattering ; remember the origin
of scattering from Section 2.2. Note that scattering fromfgtofgis also forward scattering, although it takes
place in a different forward direction (i.e., y=yBand
scattering is parallel to kDrather than kO). So forward
scattering does occur but it does not change the direc-
tion of the beam. However, it does have a characteristic
