Repository: Ketankham/chatbot-meta-books

File: callister-book.txt (part 24 of 65)
mosphere. Many of these alloys are easily formed by virtue of high ductility; this is evidenced by the thin aluminum foil sheet into which the relatively pure material may be rolled. Because aluminum has an FCC crystal structure, its ductility is retained even at very low temperatures. The chief limitation of aluminum is its low melting temperature [660°C (1220°F)], which restricts the maximum temperature at which it can be used. The mechanical strength of aluminum may be enhanced by cold work and by alloying; however, both processes tend to decrease resistance to corrosion. Principal alloying elements include copper, magnesium, silicon, manganese, and zinc. Non-heat-treatable alloys consist of a single phase, for which an increase in strength is achieved by solid-solution strengthening. Others are rendered heat-treatable (capable of being precipitation hardened) as a result of alloying. In several of these alloys, precipitation hardening is due to the precipitation of two elements other than aluminum to form an intermetallic compound such as MgZn
2.
 Generally, aluminum alloys are classified as either cast or wrought. Composition for both types is designated by a four-digit number that indicates the principal impu-rities and, in some cases, the purity level. For cast alloys, a decimal point is located between the last two digits. After these digits is a hyphen and the basic temper 
designation —a letter and possibly a one- to three-digit number, which indicates the 
mechanical and/or heat treatment to which the alloy has been subjected. For example, F, H, and O represent, respectively, the as-fabricated, strain-hardened, and annealed states. Table 11.7 presents the temper designation scheme for aluminum alloys. Furthermore, compositions, properties, and applications of several wrought and cast alloys are given in Table 11.8. Common applications of aluminum alloys include air-craft structural parts, beverage cans, bus bodies, and automotive parts (engine blocks, pistons, and manifolds). Recent attention has been given to alloys of aluminum and other low-density met-als (e.g., Mg and Ti) as engineering materials for transportation, to effect reductions in fuel consumption. An important characteristic of these materials is specific strength,  
which is quantified by the tensile strength–specific gravity ratio. Even though an alloy of one of these metals may have a tensile strength that is inferior to that of a denser material (such as steel), on a weight basis it will be able to sustain a larger load. A generation of new aluminum–lithium alloys has been developed recently for use by the aircraft and aerospace industries. These materials have relatively low densities (between about 2.5 and 2.6 g/cm
3), high specific moduli (elastic modulus–
specific gravity ratios), and excellent fatigue and low-temperature toughness prop-erties. Furthermore, some of them may be precipitation hardened. However, these materials are more costly to manufacture than the conventional aluminum alloys because special processing techniques are required as a result of lithium’s chemical reactivity.temper designation
specific strength
Concept Check 11.4 Explain why, under some circumstances, it is not advisable to 
weld a structure that is fabricated with a 3003 aluminum alloy. Hint: You may want to consult 
Section 7 .12.
[The answer may be found in all digital versions of the text and/or at www.wiley.com/college/callister  
(Student Companion Site).]
11.3 Nonferrous Alloys  •   365
Table 11.7  Temper Designation Scheme for Aluminum Alloys
Designation Description
  Basic Tempers
 F  As-fabricated—by casting or cold working
 O  Annealed—lowest strength temper (wrought products only)
 H  Strain-hardened (wrought products only)
 W   Solution heat-treated—used only on products that precipitation harden naturally at room 
temperature over periods of months or years
 T   Solution heat-treated—used on products that strength stabilize within a few weeks—
followed by one or more digits
  Strain-Hardened Tempersa
 H1  Strain-hardened only H2  Strain-hardened and then partially annealed
 H3  Strain-hardened and then stabilized
  Heat-Treating Tempers
b
 T1  Cooled from an elevated-temperature shaping process and naturally aged
 T2  Cooled from an elevated-temperature shaping process, cold worked, and naturally aged
 T3  Solution heat-treated, cold worked, and naturally aged
 T4  Solution heat-treated and naturally aged
 T5  Cooled from an elevated-temperature shaping process and artificially aged
 T6  Solution heat-treated and artificially aged
 T7  Solution heat-treated and overaged or stabilized
 T8  Solution heat-treated, cold worked, and artificially aged
 T9  Solution heat-treated, artificially aged, and cold worked
 T10  Cooled from an elevated-temperature shaping process, cold worked, and artificially aged
aTwo additional digits may be added to denote degree of strain hardening.
bAdditional digits (the fi  rst of which cannot be zero) are used to denote variations of these 10 tempers.
Source: Adapted from ASM Handbook, Vol. 2, Properties and Selection: Nonferrous Alloys and Special-Purpose Materials, 1990. 
 Reproduced with permission of ASM International, Materials Park, OH, 44073.
Magnesium and Its Alloys
Perhaps the most outstanding characteristic of magnesium is its density, 1.7 g/cm3, which 
is the lowest of all the structural metals; therefore, its alloys are used where light weight 
is an important consideration (e.g., in aircraft components). Magnesium has an HCP crystal structure, is relatively soft, and has a low elastic modulus: 45 GPa (6.5 × 10
6 psi). 
At room temperature, magnesium and its alloys are difficult to deform; in fact, only small degrees of cold work may be imposed without annealing. Consequently, most fab-rication is by casting or hot working at temperatures between 200 °C and 350°C (400°F 
and 650°F). Magnesium, like aluminum, has a moderately low melting temperature [651°C (1204°F)]. Chemically, magnesium alloys are relatively unstable and especially susceptible to corrosion in marine environments. However, corrosion or oxidation re-sistance is reasonably good in the normal atmosphere; it is believed that this behavior is due to impurities rather than being an inherent characteristic of Mg alloys. Fine mag-nesium powder ignites easily when heated in air; consequently, care should be exercised when handling it in this state.
366  •   Chapter 11  /  Applications and Processing of Metal Alloys
Table 11.8  Compositions, Mechanical Properties, and Typical Applications for Several Common Aluminum Alloys
 Mechanical Properties
Aluminum 
Association Number UNS 
NumberComposition 
(wt%)aCondition 
(Temper 
Designation)Tensile 
Strength 
[MPa (ksi)]Yield 
Strength 
[MPa (ksi)]Ductility 
[%EL in 
50 mm 
(2 in.)]Typical Applications/Characteristics
Wrought, Non-Heat-Treatable Alloys
1100 A91100 0.12 Cu Annealed (O) 90 
(13)35 
(5)35–45 Food/chemical 
handling and storage equipment, heat exchangers, light reflectors
3003 A93003 0.12 Cu, 
1.2 Mn, 0.1 ZnAnnealed (O) 110 
(16)40 
(6)30–40 Cooking utensils, 
pressure vessels and piping
5052 A95052 2.5 Mg, 
0.25 CrStrain hardened 
(H32)230 
(33)195 
(28)12–18 Aircraft fuel and oil 
lines, fuel tanks, appliances, rivets, and wire
Wrought, Heat-Treatable Alloys
2024 A92024 4.4 Cu, 
1.5 Mg, 0.6 MnHeat-treated 
(T4)470 
(68)325 
(47)20 Aircraft structures, 
rivets, truck wheels, screw machine products
6061 A96061 1.0 Mg, 
0.6 Si, 0.30 Cu, 0.20 CrHeat-treated 
(T4)240 
(35)145 
(21)22–25 Trucks, canoes, 
railroad cars, furniture, pipelines
7075 A97075 5.6 Zn, 
2.5 Mg, 1.6 Cu, 0.23 CrHeat-treated 
(T6)570 
(83)505 
(73)11 Aircraft structural 
parts and other highly stressed applications
Cast, Heat-Treatable Alloys
295.0 A02950 4.5 Cu, 
1.1 SiHeat-treated 
(T4)221 
(32)110 
(16)8.5 Flywheel and 
rear-axle housings, bus and aircraft wheels, crankcases
356.0 A03560 7.0 Si, 
0.3 MgHeat-treated 
(T6)228 
(33)164 
(24)3.5 Aircraft pump parts, 
automotive transmission cases, water-cooled cylinder blocks
Aluminum–Lithium Alloys
2090 — 2.7 Cu, 
0.25 Mg, 2.25 Li, 0.12 ZrHeat-treated, 
cold-worked (T83)455 
(66)455 
(66)5 Aircraft structures 
and cryogenic tankage structures
8090 — 1.3 Cu, 
0.95 Mg, 2.0 Li, 0.1 ZrHeat-treated, 
cold-worked (T651)465 
(67)360 
(52)— Aircraft structures 
that must be highly damage tolerant
aThe balance of the composition is aluminum.
Source: Adapted from ASM Handbook, Vol. 2, Properties and Selection: Nonferrous Alloys and Special-Purpose Materials, 1990. 
 Reprinted by permission of ASM International, Materials Park, OH.
11.3 Nonferrous Alloys  •   367
 These alloys are also classified as either cast or wrought, and some of them are 
heat-treatable. Aluminum, zinc, manganese, and some of the rare earths are the ma-jor alloying elements. A composition–temper designation scheme similar to that for aluminum alloys is also used. Table 11.9 lists several common magnesium alloys and their compositions, properties, and applications. These alloys are used in aircraft and missile applications, as well as in luggage. Furthermore, in recent years the demand for magnesium alloys has increased dramatically in a host of different industries. For many applications, magnesium alloys have replaced engineering plastics that have comparable densities because the magnesium materials are stiffer, more recyclable, and less costly to produce. For example, magnesium is employed in a variety of handheld devices (e.g., chainsaws, powertools, hedge clippers), automobiles (e.g., steering wheels and columns, seat frames, transmission cases), and audio, video, computer, and communications equipment (e.g., laptop computers, camcorders, TV sets, cellular telephones).Table 11.9  Compositions, Mechanical Properties, and Typical Applications for Six Common Magnesium Alloys
 Mechanical Properties
ASTM 
NumberUNS 
NumberComposition 
(wt%)aConditionTensile 
Strength 
[MPa (ksi)]Yield 
Strength 
[MPa (ksi)]Ductility 
[%EL in 
50 mm 
(2 in.)]Typical Applications
Wrought Alloys
AZ31B M11311 3.0 Al, 1.0 Zn, 
0.2 MnAs extruded 262 (38) 200 (29) 15 Structures and 
tubing, cathodic protection
HK31A M13310 3.0 Th, 0.6 Zr Strain hardened, 
partially annealed255 (37) 200 (29) 9 High strength 
to 315°C (600°F)
ZK60A M16600 5.5 Zn, 
0.45 ZrArtificially aged 350 (51) 285 (41) 11 Forgings of 
maximum strength for aircraft
Cast Alloys
AZ91D M11916 9.0 Al, 
0.15 Mn, 0.7 ZnAs cast 230 (33) 150 (22) 3 Die-cast parts for 
automobiles, lug-gage, and elec-tronic devices
AM60A M10600 6.0 Al, 
0.13 MnAs cast 220 (32) 130 (19) 6 Automotive 
wheels
AS41A M10410 4.3 Al, 1.0 Si, 
0.35 MnAs cast 210 (31) 140 (20) 6 Die castings 
requiring good creep resistance
aThe balance of the composition is magnesium.
Source: Adapted from ASM Handbook, Vol. 2, Properties and Selection: Nonferrous Alloys and Special-Purpose Materials, 1990. 
 Reprinted by permission of ASM International, Materials Park, OH.
Concept Check 11.5 On the basis of melting temperature, oxidation resistance, yield strength, 
and degree of brittleness, discuss whether it would be advisable to hot work or to cold work (a) alu-
minum alloys and (b) magnesium alloys. Hint: You may want to consult Sections 7 .10 and 7 .12.
[The answer may be found in all digital versions of the text and/or at www.wiley.com/college/callister  
(Student Companion Site).]
368  •   Chapter 11  /  Applications and Processing of Metal Alloys
Titanium and Its Alloys
Titanium and its alloys are relatively new engineering materials that possess an ex-
traordinary combination of properties. The pure metal has a relatively low density (4.5 g/cm
3), a high melting point [1668°C (3035°F)], and an elastic modulus of 107 
GPa (15.5 × 106 psi). Titanium alloys are extremely strong: Room-temperature tensile 
strengths as high as 1400 MPa (200,000 psi) are attainable, yielding remarkable specific strengths. Furthermore, the alloys are highly ductile and easily forged and machined. Unalloyed (i.e., commercially pure) titanium has a hexagonal close-packed crystal structure, sometimes denoted as the 𝛼 phase at room temperature. At 883°C (1621°F), 
the HCP material transforms into a body-centered cubic (or 𝛽) phase. This transfor-
mation temperature is strongly influenced by the presence of alloying elements. For example, vanadium, niobium, and molybdenum decrease the 𝛼-to-𝛽 transformation 
temperature and promote the formation of the 𝛽 phase (i.e., are 𝛽-phase stabilizers), 
which may exist at room temperature. In addition, for some compositions, both 𝛼 and 𝛽 
phases coexist. On the basis of which phase(s) is (are) present after processing, titanium alloys fall into four classifications: 𝛼, 𝛽, 𝛼 + 𝛽, and near 𝛼.
 The 𝛼-titanium alloys, often alloyed with aluminum and tin, are preferred for high-
temperature applications because of their superior creep characteristics. Strengthening by heat treatment is not possible because 𝛼 is the stable phase; consequently, these 
materials are normally used in annealed or recrystallized states. Strength and toughness are satisfactory, whereas forgeability is inferior to that of the other Ti alloy types. The 𝛽 titanium alloys contain sufficient concentrations of 𝛽-stabilizing elements (V 
and Mo) such that, upon cooling at sufficiently rapid rates, the 𝛽 (metastable) phase is 
retained at room temperature. These materials are highly forgeable and exhibit high fracture toughnesses. The 𝛼 + 𝛽 materials are alloyed with stabilizing elements for both constituent 
phases. The strength of these alloys may be improved and controlled by heat treatment. A variety of microstructures is possible that consist of an 𝛼 phase and a retained or 
transformed 𝛽 phase. In general, these materials are quite formable.
 Near- 𝛼 alloys are also composed of both 𝛼 and 𝛽 phases, with only a small propor-
tion of 𝛽—that is, they contain low concentrations of 𝛽 stabilizers. Their properties and 
fabrication characteristics are similar to those of the 𝛼 materials, except that a greater 
diversity of microstructures and properties are possible for near- 𝛼 alloys.
 The major limitation of titanium is its chemical reactivity with other materials at ele-vated temperatures. This property has necessitated the development of nonconventional 
refining, melting, and casting techniques; consequently, titanium alloys are quite expen-sive. In spite of this reactivity at high temperature, the corrosion resistance of titanium alloys at normal temperatures is unusually high; they are virtually immune to air, marine, and a variety of industrial environments. When implanted into the human body, titanium alloys are highly biocompatible—that is, they are very unreactive when exposed to body fluids and tissues and do not release toxic substances. In addition, these materials have relatively low densities and desirable mechanical characteristics. Consequently, they are used extensively for dental and orthopedic (hip and knee) implants. Table 11.10 presents several titanium alloys along with their typical properties and applications. They are commonly used in airplane structures, space vehicles, and in the petroleum and chemical industries.
The Refractory Metals
Metals that have extremely high melting temperatures are classified as refractory  metals. Included in this group are niobium (Nb), molybdenum (Mo), tungsten (W), and tantalum (Ta). Melting temperatures range between 2468 °C (4474°F) for niobium 
and 3410°C (6170°F), the highest melting temperature of any metal, for tungsten. 
Table 11.10  Compositions, Mechanical Properties, and Typical Applications for Several Common Titanium Alloys
Average Mechanical Properties
Alloy TypeCommon Name 
 (UNS Number)Composition 
(wt%) ConditionTensile 
Strength 
[MPa (ksi)]Yield 
Strength 
[MPa (ksi)]Ductility 
[%EL in 
50 mm (2 in.)] Typical Applications
Commercially 
pureUnalloyed 
(R50250)99.5 Ti Annealed 240 
(35)170 
(25)24 Jet engine shrouds, cases and airframe skins, 
corrosion-resistant equipment for marine 
and chemical processing industries
𝛼 Ti-5Al-2.5Sn 
(R54520)5 Al, 2.5 Sn, 
balance TiAnnealed 826 
(120)784 
(114)16 Gas turbine engine casings and rings; 
chemical processing equipment requiring strength to temperatures of 480°C (900°F)
Near 𝛼 Ti-8Al-1Mo-1V 
(R54810)8 Al, 1 Mo, 
1 V, balance TiAnnealed 
 (duplex)950 
(138)890 
(129)15 Forgings for jet engine components 
(compressor disks, plates, and hubs)
𝛼 + 𝛽 Ti-6Al-4V 
(R56400)6 Al, 4 V, 
balance TiAnnealed 947 
(137)877 
(127)14 High-strength prosthetic implants, 
chemical-processing equipment, airframe structural components
𝛼 + 𝛽 Ti-6Al-6V-2Sn 
(R56620)6 Al, 2 Sn, 
6 V, 0.75 Cu, balance TiAnnealed 1050 
(153)985 
(143)14 Rocket engine case airframe applications 
and high-strength airframe structures
𝛽 Ti-10V-2Fe-3Al 10 V, 2 Fe, 
3 Al, balance TiSolution +
aging1223 
(178)1150 
(167)10 Best combination of high strength and 
toughness of any commercial titanium alloy; used for applications requiring uniformity of tensile properties at surface and center locations; high-strength airframe components
Source: Adapted from ASM Handbook, Vol. 2, Properties and Selection: Nonferrous Alloys and Special-Purpose Materials, 1990. Reprinted by permission of ASM International, 
 Materials Park, OH.
  •  369
370  •   Chapter 11  /  Applications and Processing of Metal Alloys
Interatomic bonding in these metals is extremely strong, which accounts for the melting 
temperatures, and, in addition, large elastic moduli and high strengths and hardnesses, at ambient as well as elevated temperatures. The applications of these metals are  varied. For example, tantalum and molybdenum are alloyed with stainless steel to improve its corrosion resistance. Molybdenum alloys are used for extrusion dies and structural parts in space vehicles; incandescent light filaments, x-ray tubes, and welding electrodes employ tungsten alloys. Tantalum is immune to chemical attack by virtually all environ-ments at temperatures below 150°C and is frequently used in applications requiring such a corrosion-resistant material.
The Superalloys
The superalloys have superlative combinations of properties. Most are used in aircraft turbine components, which must withstand exposure to severely oxidizing environ-ments and high temperatures for reasonable time periods. Mechanical integrity under these conditions is critical; in this regard, density is an important consideration because centrifugal stresses are diminished in rotating members when the density is reduced. These materials are classified according to the predominant metal(s) in the alloy, of which there are three groups: iron–nickel, nickel, and cobalt. Other alloying elements include the refractory metals (Nb, Mo, W, Ta), chromium, and titanium. Furthermore, these alloys are also categorized as wrought or cast. Compositions of several of them are presented in Table 11.11. In addition to turbine applications, superalloys are used in nuclear reactors and petrochemical equipment.
Table 11.11  Compositions for Several Superalloys
Composition (wt%)
Alloy Name Ni Fe Co Cr Mo W Ti Al C Other
Iron–Nickel 
(Wrought)
A-286 26 55.2 — 15 1.25 — 2.0 0.2 0.04 0.005 B, 0.3 V
Incoloy 925 44 29 — 20.5 2.8 — 2.1 0.2 0.01 1.8 Cu
Nickel 
(Wrought)
Inconel-718 52.5 18.5 — 19 3.0 — 0.9 0.5 0.08 5.1 Nb, 0.15 max Cu
Waspaloy 57.0 2.0 max 13.5 19.5 4.3 — 3.0 1.4 0.07 0.006 B, 0.09 Zr
Nickel 
(Cast)
Rene 80
Mar-M-2476059 —
0.59.5
1014
8.254
0.74
1051 3
5.50.170.15 0.015 B, 0.03 Zr0.015 B, 3 Ta, 0.05 Zr,
 1.5 Hf
Cobalt 
(Wrought)
Haynes 25 10 1 54 20 — 15 — — 0.1
(L-605)              
Cobalt 
(Cast)
X-40 10 1.5 57.5 22 — 7.5 — — 0.50 0.5 Mn, 0.5 Si
Source: Reprinted with permission of ASM International.® All rights reserved. www.asminternational.org.
11.3 Nonferrous Alloys   •  371
The Noble Metals
The noble or precious metals are a group of eight elements that have some physical 
characteristics in common. They are expensive (precious) and are superior or notable (noble) in properties—characteristically soft, ductile, and oxidation resistant. The noble metals are silver, gold, platinum, palladium, rhodium, ruthenium, iridium, and osmium; the first three are most common and are used extensively in jewelry. Silver and gold may be strengthened by solid-solution alloying with copper; sterling silver is a silver–copper alloy containing approximately 7.5 wt% Cu. Alloys of both silver and gold are employed as dental restoration materials. Some integrated circuit electrical contacts are of gold. Platinum is used for chemical laboratory equipment, as a catalyst (especially in the manufacture of gasoline), and in thermocouples to measure elevated temperatures.
Miscellaneous Nonferrous Alloys
The preceding discussion covers the vast majority of nonferrous alloys; however, a num-ber of others are found in a variety of engineering applications, and a brief mention of these is worthwhile. Nickel and its alloys are highly resistant to corrosion in many environments, espe-cially those that are basic (alkaline). Nickel is often coated or plated on some metals that are susceptible to corrosion as a protective measure. Monel, a nickel-based alloy containing approximately 65 wt% Ni and 28 wt% Cu (the balance is iron), has very high strength and is extremely corrosion resistant; it is used in pumps, valves, and other com-ponents that are in contact with acid and petroleum solutions. As already mentioned, nickel is one of the principal alloying elements in stainless steels and one of the major constituents in the superalloys. Lead, tin, and their alloys find some use as engineering materials. Both lead and tin are mechanically soft and weak, have low melting temperatures, are quite resistant to many corrosion environments, and have recrystallization temperatures below room temperature. Some common solders are lead–tin alloys, which have low melting tem-peratures. Applications for lead and its alloys include x-ray shields and storage batter-ies. The primary use of tin is as a very thin coating on the inside of plain carbon steel cans (tin cans) that are used for food containers; this coating inhibits chemical reactions between the steel and the food products. Unalloyed zinc also is a relatively soft metal having a low melting temperature and a subambient recrystallization temperature. Chemically, it is reactive in a number of com-mon environments and, therefore, susceptible to corrosion. Galvanized steel is just plain carbon steel that has been coated with a thin zinc layer; the zinc preferentially corrodes and protects the steel (Section 17.9). Typical applications of galvanized steel are familiar (sheet metal, fences, screen, screws, etc.). Common applications of zinc alloys include padlocks, plumbing fixtures, automotive parts (door handles and grilles), and office equipment. Although zirconium is relatively abundant in the Earth’s crust, not until quite recent times were commercial refining techniques developed. Zirconium and its alloys are ductile and have other mechanical characteristics that are comparable to those of titanium alloys and the austenitic stainless steels. However, the primary asset of these alloys is their resistance to corrosion in a host of corrosive media, including superheated water. Furthermore, zirconium is transparent to thermal neutrons, so that its alloys have been used as cladding for uranium fuel in water-cooled nuclear reactors. In terms of cost, these alloys are also often the materials of choice for heat exchangers, reactor vessels, and piping systems for the chemical-processing and nuclear industries. They are also used in incendiary ordnance and in sealing devices for vacuum tubes. Appendix B tabulates a wide variety of properties (density, elastic modulus, yield and tensile strengths, electrical resistivity, coefficient of thermal expansion, etc.) for a large number of metals and alloys.
372  •   Chapter 11  /  Applications and Processing of Metal Alloys
Metal Alloys Used for Euro CoinsMATERIALS OF IMPORTANCE 11.1
On January 1, 2002, the euro became the single 
legal currency in 12 European countries; since 
that date, several other nations have also joined the European monetary union and have adopted the 
euro as their official currency. Euro coins are minted in eight different denominations: 1 and 2 euros, as well as 50, 20, 10, 5, 2, and 1 euro cent. Each coin has a common design on one face; the reverse face design is one of several chosen by the monetary union coun-tries. Several of these coins are shown in Figure 11.7. In deciding which metal alloys to use for these coins, a number of issues were considered, most of them centered on material properties.
• The ability to distinguish a coin of one denomina-
tion from that of another denomination is impor-
tant. This may be accomplished by having coins of different sizes, colors, and shapes. With regard to color, alloys must be chosen that retain their dis-tinctive colors, which means that they do not easily tarnish in the air and other commonly encountered environments.
• Security is an important issue—that is, producing 
coins that are diffi  cult to counterfeit. Most vend-
ing machines use electrical conductivity to identify coins, to prevent false coins from being used. This means that each coin must have its own unique electronic signature, which depends on its alloy composition.• The alloys chosen must be coinable, or easy to 
mint—that is, suffi  ciently soft and ductile to allow design reliefs to be stamped into the coin surfaces.
• The alloys must be wear resistant (i.e., hard and 
strong) for long-term use and so that the reliefs stamped into the coin surfaces are retained. Strain hardening (Section 7 .10) occurs during the stamp-ing operation, which enhances hardness.
• High degrees of corrosion resistance in common 
environments are required for the alloys selected, to ensure minimal material losses over the life-times of the coins.
• It is highly desirable to use alloys of a base metal 
(or metals) that retains (retain) its (their) intrinsic value(s).
• Alloy recyclability is another requirement for the 
alloy(s) used.
• The alloy(s) from which the coins are made 
should relate to human health considerations—that is, have antibacterial characteristics so that undesirable microorganisms will not grow on their surfaces.
 Copper was selected as the base metal for all euro coins, because it and its alloys satisfy these criteria. Several different copper alloys and alloy combinations are used for the eight different coins, as follows:
• 2-euro coin: This coin is termed bimetallic —it con-
sists of an outer ring and an inner disk. For the 
outer ring, a 75Cu–25Ni alloy is used, which has a silver color. The inner disk is composed of a three-layer structure—high-purity nickel that is clad on both sides with a nickel brass alloy (75Cu–20Zn–5Ni); this alloy has a gold color.
• 1 -euro coin: This coin is also bimetallic, but the 
 alloys used for its outer ring and inner disk are  reversed from those for the 2-euro coin.
• 50-, 20-, and 10-euro-cent pieces: These coins 
are  made of a “Nordic gold” alloy—89Cu–5Al–5Zn–1Sn.
• 5-, 2-, and 1 -euro-cent pieces: Copper-plated steels 
are used for these coins.
Figure 11.7  Photograph showing 1-euro, 2-euro, 
20-euro-cent, and 50-euro-cent coins. 
(Photograph courtesy of Outokumpu Copper.)
11.4 Forming Operations  •   373
Metal fabrication techniques are normally preceded by refining, alloying, and often 
heat-treating processes that produce alloys with the desired characteristics. The clas-sifications of fabrication techniques include various metal-forming methods, casting, powder metallurgy, welding, machining, and 3D printing; often two or more must be used before a piece is finished. The methods chosen depend on several factors; the most important are the properties of the metal, the size and shape of the finished piece, and the cost. The metal fabrication techniques we discuss are classified according to the scheme illustrated in Figure 11.8.Fabrication of Metals
Forming operations are those in which the shape of a metal piece is changed by plastic deformation; for example, forging, rolling, extrusion, and drawing are com-mon forming techniques. The deformation must be induced by an external force or stress, the magnitude of which must exceed the yield strength of the material. Most metallic materials are especially amenable to these procedures, being at least moderately ductile and capable of some permanent deformation without cracking or fracturing. When deformation is achieved at a temperature above that at which recrystal-lization occurs, the process is termed hot working (Section 7.12); otherwise, it is cold 
working. With most of the forming techniques, both hot- and cold-working procedures are possible. For hot-working operations, large deformations are possible, which may be successively repeated because the metal remains soft and ductile. Also, deformation energy requirements are less than for cold working. However, most metals experience some  surface oxidation, which results in material loss and a poor final surface finish. 
Cold working produces an increase in strength with the attendant decrease in ductility 
because the metal strain hardens; advantages over hot working include a higher quality surface finish, better mechanical properties and a greater variety of them, and closer dimensional control of the finished piece. On occasion, the total deformation is accom-plished in a series of steps in which the piece is successively cold worked a small amount and then process annealed (Section 11.7); however, this is an expensive and inconven-ient procedure. The forming operations to be discussed are illustrated schematically in Figure 11.9.
hot working
cold working11.4 FORMING OPERATIONS
Figure 11.8  Classification scheme of metal fabrication techniques discussed in this chapter.Forming operations Casting Miscellaneous
Forging Rolling Extrusion Drawing Sand Die Investment Lost foam Continuous Powder
metallurgyWeldingMetal fabrication techniques
3D Printing
Direct energy
depositionPowder bed
fusion
374  •   Chapter 11  /  Applications and Processing of Metal Alloys
Forging
Forging is mechanically working or deforming a single piece of a usually hot metal; this 
may be accomplished by the application of successive blows or by continuous squeezing. Forgings are classified as either closed or open die. For closed die, a force is brought to bear on two or more die halves having the finished shape such that the metal is de-formed in the cavity between them (Figure 11.9 a). For open die, two dies having simple 
geometric shapes (e.g., parallel flat, semicircular) are employed, normally on large workpieces. Forged articles have outstanding grain structures and the best combination of mechanical properties. Wrenches, automotive crankshafts, and piston connecting rods are typical articles formed using this technique.
Rolling
Rolling, the most widely used deformation process, consists of passing a piece of metal between two rolls; a reduction in thickness results from compressive stresses exerted by the rolls. Cold rolling may be used in the production of sheet, strip, and foil with a high-quality surface finish. Circular shapes, as well as I-beams and railroad rails, are fabricated using grooved rolls.
Extrusion
For extrusion, a bar of metal is forced through a die orifice by a compressive force that 
is applied to a ram; the extruded piece that emerges has the desired shape and a reduced cross-sectional area. Extrusion products include rods and tubing that have rather com-plicated cross-sectional geometries; seamless tubing may also be extruded.
Drawing
Drawing is the pulling of a metal piece through a die having a tapered bore by means of a tensile force that is applied on the exit side. A reduction in cross section results, with a forging
rolling
extrusion
drawingDie
DieTensile
force(a) (b)
(d) (c)Roll
Roll
Die
Die holderDummy 
blockForceContainer
ContainerRam Billet ExtrusionMetal 
blankForce
ForceDie
DieDie
Forged
piece
Die
Figure 11.9  Metal deformation during (a) forging, (b) rolling, (c) extrusion, and (d) drawing.
11.5 Casting  •   375
corresponding increase in length. The total drawing operation may consist of a number 
of dies in a series sequence. Rod, wire, and tubing products are commonly fabricated in this way.
Casting is a fabrication process in which a completely molten metal is poured into a mold cavity having the desired shape; upon solidification, the metal assumes the shape of the mold but experiences some shrinkage. Casting techniques are employed when (1) the finished shape is so large or complicated that any other method would be impracti-cal; (2) a particular alloy is so low in ductility that forming by either hot or cold work-ing would be difficult; and (3) in comparison to other fabrication processes, casting is the most economical. The final step in the refining of even ductile metals may involve a casting process. A number of different casting techniques are commonly employed, including sand, die, investment, lost-foam, and continuous casting. Only a cursory treat-ment of each of these is offered.
Sand Casting
With sand casting, probably the most common method, ordinary sand is used as the mold material. A two-piece mold is formed by packing sand around a pattern that has the shape of the intended casting. A gating system is usually incorporated into the mold 
to expedite the flow of molten metal into the cavity and to minimize internal casting defects. Sand-cast parts include automotive cylinder blocks, fire hydrants, and large pipe fittings.
Die Casting
In die casting, the liquid metal is forced into a mold under pressure and at a relatively high velocity and allowed to solidify with the pressure maintained. A two-piece perma-nent steel mold or die is employed; when clamped together, the two pieces form the de-sired shape. When the metal has solidified completely, the die pieces are opened and the cast piece is ejected. Rapid casting rates are possible, making this an inexpensive method; furthermore, a single set of dies may be used for thousands of castings. However, this technique lends itself only to relatively small pieces and to alloys of zinc, aluminum, and magnesium, which have low melting temperatures.
Investment Casting
For investment (sometimes called lost-wax) casting, the pattern is made from a wax or plastic that has a low melting temperature. Around the pattern a fluid slurry is poured that sets up to form a solid mold or investment; plaster of paris is usually used. The mold is then heated, such that the pattern melts and is burned out, leaving behind a mold cavity having the desired shape. This technique is employed when high dimensional accuracy, reproduction of fine detail, and an excellent finish are required—for example, in jewelry and dental crowns and inlays. Also, blades for gas turbines and jet engine impellers are investment cast.
Lost-Foam Casting
A variation of investment casting is lost-foam (or expendable pattern) casting. Here, the expendable pattern is a foam that can be formed by compressing polystyrene beads into the desired shape and then bonding them together by heating. Alternatively, pattern 11.5 CASTING
376  •   Chapter 11  /  Applications and Processing of Metal Alloys
shapes can be cut from sheets and assembled with glue. Sand is then packed around the 
pattern to form the mold. As the molten metal is poured into the mold, it replaces the pattern, which vaporizes. The compacted sand remains in place, and, upon solidification, the metal assumes the shape of the mold. With lost-foam casting, complex geometries and tight tolerances are possible. In comparison to sand casting, lost-foam casting is a simpler, quicker, and less expensive process and there are fewer environmental wastes. Metal alloys that most commonly use this technique are cast irons and aluminum alloys; furthermore, applications include au-tomobile engine blocks, cylinder heads, crankshafts, marine engine blocks, and electric motor frames.
Continuous Casting
At the conclusion of extraction processes, many molten metals are solidified by cast-ing into large ingot molds. The ingots are normally subjected to a primary hot-rolling operation, the product of which is a flat sheet or slab; these are more convenient shapes as starting points for subsequent secondary metal-forming operations (forging, extru-sion, drawing). These casting and rolling steps may be combined by a continuous cast-
ing (sometimes termed strand casting) process. Using this technique, the refined and molten metal is cast directly into a continuous strand that may have either a rectangular or circular cross section; solidification occurs in a water-cooled die having the desired cross-sectional geometry. The chemical composition and mechanical properties are more uniform throughout the cross sections for continuous castings than for ingot-cast products. Furthermore, continuous casting is highly automated and more efficient.
Powder Metallurgy
Yet another fabrication technique involves the compaction of powdered metal followed by a heat treatment to produce a denser piece. The process is appropriately called  powder metallurgy, frequently designated as P/M. Powder metallurgy makes it possible to produce a virtually nonporous piece having properties almost equivalent to those of the fully dense parent material. Diffusional processes during the heat treatment are central to the development of these properties. This method is especially suitable for metals having low ductilities, because only small plastic deformation of the powder particles need occur. Metals with high melting temperatures are difficult to melt and cast, and fabrication is expedited using P/M. In addition, parts that require very close dimensional tolerances (e.g., bushings and gears) may be economically produced using this technique.
powder metallurgy11.6 MISCELLANEOUS TECHNIQUES
Concept Check 11.6 (a) Cite two advantages of powder metallurgy over casting. 
(b) Cite two disadvantages.
[The answer may be found in all digital versions of the text and/or at www.wiley.com/college/callister  
(Student Companion Site).]
Welding
In a sense, welding may be considered to be a fabrication technique. In welding, two 
or more metal parts are joined to form a single piece when one-part fabrication is welding
11.6 Miscellaneous Techniques   •  377
 expensive or inconvenient. Both similar and dissimilar metals may be welded. The join-
ing bond is metallurgical (involving some diffusion) rather than just mechanical, as with riveting and bolting. A variety of welding methods exist, including arc and gas welding, as well as brazing and soldering. During arc and gas welding, the workpieces to be joined and the filler material (i.e., welding rod) are heated to a sufficiently high temperature to cause both to melt; upon solidification, the filler material forms a fusion joint between the workpieces. Thus, there is a region adjacent to the weld that may have experienced microstructural and property alterations; this region is termed the heat-affected zone (sometimes abbrevi-
ated HAZ). Possible alterations include the following:
 1. If the workpiece material was previously cold worked, this heat-affected zone 
may have experienced recrystallization and grain growth, and thus a decrease of strength, hardness, and toughness. The HAZ for this situation is represented sche-
matically in Figure 11.10.
 2. Upon cooling, residual stresses may form in this region that weaken the joint.
 3. For steels, the material in this zone may have been heated to temperatures suf-
ficiently high so as to form austenite. Upon cooling to room temperature, the
