Repository: Ketankham/chatbot-meta-books

File: dieter.txt (part 24 of 28)
ratio R/hf. Tosimplify calculation, values ofQpmaybeobtained from
Fig. 19-9.
1R.B.Sims, Proc. Inst.Mech. Engrs. (London), vol. 168,pp.191-200, 1954.
2Orowan, op. cit.

Sec.19-13] Rolling oFMetals 511
4.5r
4.0
3.5
3.0
2.5
.°2.0
1.5
1.0
0.5
OL
10 20 30 40
Reduction, %50 60
Fig.19-9. Values ofQj,forusewithEq.(19-30). {E.C.Larke, "The Rolling ofStrip,
Sheet, andPlate," Chapman &Hall, Ltd.,London, 1957.)
Comparison with available dataonhotrolling shows thatSims' equa-
tions giveagreement within ±15percentwith theexperimental rolling
loadabout 90percent ofthetime.^ Better agreement isobtained with
Sims' equations thanwith theolder equations proposed byEkelund^ and
byOrowan andPascoe.*
19-13. Torque andHorsepower
Power isapplied toarolling millbyapplying atorque totherollsand
bymeans ofstrip tension. Thepower isexpended principally infour
ways, (1)theenergy needed todeform themetal, (2)theenergy needed
toovercome frictional forces inthebearings, (3)theenergy lost inthe
pinions andpower-transmission system, and (4)electrical losses inthe
'Larke, op.ciL,chap. 10.
2S.Ekelund, Steel, vol. 93,1933.
3E.Orowan andK.J.Pascoe, Iron Steel Inst. (London) Spec. Rept. 34,1946.

512 Plastic Forming oFMetals [Chap. 19
various motors andgenerators. Losses inthewindup reelanduncoiler
must alsobeconsidered.
The total rolling load isdistributed over thearcofcontact inthe
typical friction-hill pressure distribution. However, thetotal rolling load
canbeassumed tobeconcentrated atapoint along thearcofcontact
atadistance afrom thelineofcenters ofthe rolls. Incalculating the
torque theproblem ismainly how tocalculate thismoment arm. Itis
usual practice^ toconsider theratio ofthemoment armatotheprojected
length ofthearcofcontact.
^^z;^[R{ho-hf)f^^^^"^^^
Forcold rolling acorrection forthechange inrollradius fromRtoR'
duetoelastic deformation must bemade inthecalculation ofX.Accord-
ingtoFord,^ Xisexpressed interms ofanexperimental parameter X'as
follows,
X=0.5l^^j-(0.5-X')i^^J(19-33)
where X'hasavalue of0.43 forcold rolling with matte-finished rollsand
X'is0.48 forrollswith asmooth surface. With thisinformation itis
possible todetermine themoment armfrom Eq.(19-32).
Thetorque isequal tothetotal rolling loadmultiplied bytheeffective
moment arm,andsince there aretwowork rolls, thetorque isgivenby
Mt=2Pa Ib-ft (19-34)
During onerevolution ofthetop rolltheresultant rolling loadPmoves
along thecircumference ofacircle equal to2ira(Fig. 19-10). Since there
aretwowork rolls involved, thework done isequal to
Work=2{2ira)P ft-lb (19-35)
Since horsepower isdefined astherate ofdoing work at33,000 ft-lb/min,
thehorsepower needed tooperate apair ofrolls revolving atNrpm is
given by
^P=spoo(^^-^^^
Theabove equation expresses thehorsepower required indeforming the
metal asitflows through the rollgap. Thehorsepower needed to
overcome friction inthebearings andthepinions must bedetermined
separately.
^Larke, op. cit.,chap. 11.
2H.Ford, Proc. Inst.Mech. Engrs. (London), vol. 159,pp115,1948.

Sec.19-13] Rolling ofMetals 513
Thesame basic equation forhorsepower holds forhotroUing, with the
important condition thattheequations which were given fordetermining
theeffective moment arm incold rolling arenotapplicable inhotrolling.
Mj-^Pa
Fig.19-10. Schematic diagram illustrating rolltorque.
Aprocedure fordetermining themoment arm inhotrolling, based onthe
work ofSims/ isgiven indetail byLarke.^ Although thecalculations
arestraightforward, they aretoodetailed forinclusion here.
BIBLIOGRAPHY
Bibliography ontheRolling ofIronand Steel, Iron Steel Inst. (London) Bibliog. Ser.
15a,1955.
Ford, H.:"The Theory ofRolhng," Met. Reviews, vol. 2,no. 5,pp.1-28, 1957.
Larke, E.C:"The RolUng ofStrip, Sheet, andPlate," Chapman &Hall, Ltd.,London,
1957.
"The Making, Shaping, andTreating ofSteel," 7thed.,chaps. 22-34, United States
Steel Corp., Pittsburgh, 1957.
"Nonferrous Rolling Practice," LM.D. Series, vol. 2,American Institute ofMining
andMetallurgical Engineers, NewYork, 1948.
Underwood, L.R.:"The Rolling ofMetals," vol. I,John Wiley&Sons, Inc.,New
York, 1950.
'Sims, op. cit.
2Larke, op. cit.,chap. 12.

Chapter 20
EXTRUSION
20-1. ClassiFication ofExtrusion Processes
Extrusion istheprocess bywhich ablock ofmetal isreduced incross
section byforcing ittoflowthrough adieorifice under high pressure.
Ingeneral, extrusion isused toproduce cylindrical bars orhollow tubes,
butshapes ofirregular cross section maybeproduced from themore
readily extrudable metals, likealuminum. Because ofthelarge forces
required inextrusion, most metals areextruded hotunder conditions
where thedeformation resistance ofthemetal islow. However, cold
extrusion ispossible formany metals and israpidly achieving animpor-
tantcommercial position. Thereaction oftheextrusion billet with the
container anddieresults inhighcompressive stresses which areeffective
inreducing thecracking ofmaterials during primary breakdown from the
ingot. This isanimportant reason fortheincreased utilization ofextru-
sion intheworking ofmetals difficult toform, likestainless steels, nickel-
base alloys, andmolybdenum.
Thetwobasic types ofextrusion aredirect extrusion andindirect extru-
sion (also called inverted, orback, extrusion). Figure 20-la illustrates
theprocess ofdirect extrusion. Themetal billet isplaced inacontainer
anddriven through thediebytheram.Adummy block, orpressure
plate, isplaced attheendoftheram incontact with thebillet. Figure
20-16 illustrates theindirect-extrusion process. Ahollow ram carries the
die,while theother end ofthecontainer isclosed with aplate. Fre-
quently, forindirect extrusion, theramcontaining thedie iskept sta-
tionary, andthecontainer with the billet iscaused tomove. Because
there isnorelative motion between thewall ofthecontainer andthe
billet inindirect extrusion, thefriction forces arelower andthepower
required forextrusion islessthan fordirect extrusion. However, there
arepractical limitations toindirect extrusion because therequirement for
using ahollow ram limits theloads which canbeapplied.
Tubes canbeproduced byextrusion byattaching amandrel tothe
end oftheram. Theclearance between themandrel andthediewall
514

)CC.20-1 Extrus 515
determines thewallthickness ofthetube. Tubes areproduced either by
starting withahollow billet orbyatwo-step extrusion operation inwhich
asolid billet isfirstpierced andthenextruded.
Extrusion wasoriginally applied tothemaking ofleadpipeand later
totheleadsheathing ofcable. Figure 20-2 illustrates theextrusion ofa
leadsheath onelectrical cables.
Direct extrusion

516 Plastic Forming oFMetals [Chap. 20
Cable-
11111111111111111-
Fig.20-2. Extrusion ofleadsheath onelectrical cable.
-Punch
•Blank
Die
Impact extrusion
Hooker process
%3^
Fig.20-3. Impact extrusion.

Sec.20-2J Extrusion 517
extrusion. Indirect impact extrusion, known astheHooker process, a
preformed metal cup isplaced inadie,andapunch, with amandrel that
fitstheinside diameter ofthecup, strikes thecup athigh velocity.
Pressure isexerted onthecupbytheshoulder ofthepunch, and itis
extruded into atube. Impact extrusions aremade onhigh-velocity
mechanical presses. Theprocess isgenerally performed cold, but itis
difficult toclassify itstrictly asacold-working process because con-
siderable heating results from thehigh-speed deformation. Impact
extrusion processes arerestricted tothesofter metals such aslead, tin,
aluminum, andcopper.
20-2. Extrusion Equipment
Most extrusions aremade with hydraulic presses. Hydraulic extru-
sionpresses areclassified intohorizontal andvertical presses, depending
upon thedirection oftravel oftheram. Vertical extrusion presses are
generally built with capacities of300to1,000 tons. They have the
advantages ofeasier alignment between thepressramandthetools,
higher rate ofproduction, andtheneed forless floor space than hori-
zontal presses. However, theyneed considerable headroom, andtomake
extrusions ofappreciable length, afloor pit isfrequently necessary.
Vertical presses willproduce uniform cooling ofthe billet inthecon-
tainer, andthus symmetrically uniform deformation will result. Ina
horizontal extrusion press thebottom ofthebillet which liesincontact
with thecontainer willcoolmore rapidly than thetopsurface, unless the
extrusion container isinternally heated, andtherefore thedeformation
willbenonuniform. Warping ofbars will result, andnonuniform wall
thickness willoccur intubes. Incommercial operations thechief use
forvertical presses isintheproduction ofthin-wall tubing, where uni-
form wall thickness andconcentricity arerequired. Horizontal extru-
sion presses areused formost commercial extrusion ofbarsandtubes.
Presses with acapacity of1,500 to5,000 tons areinregular operation,
while afewpresses of12,000-ton capacity havebeen constructed.
The diesandtooling used inextrusion must withstand considerable
abuse from thehigh stresses, thermal shock, and oxidation. Highly
alloyed tool steels areused toprovide tough diesandtools withadequate
elevated-temperature strength. Figure 20-4 illustrates themain features
ofasimple die,such aswould beused forextruding bars. The dieillus-
trated isaflatorsquare diewith a90°half-die angle. Thistype ofdie
iscommonly used, but itdoes notrepresent theoptimum condition for
allmetals. Theoptimum dieangle isacompromise which provides the
lowest extrusion pressure with thelongest die life. Half-die angles down
to45°areusedwith conical dies,depending ontheflow characteristics

518 Plastic Forming ofMetals [Chap. 20
Bearing
surface
Entranceofthemetal. Thedetermination oftheoptimum dieangle isamatter
forempirical investigation, andfew
general ruleshavebeen developed.
Inaddition totheextrusion
press, with itspumps andaccumu-
lators, other auxiliary equipment
isrequired foranextrusion opera-
tion. Since most extrusion isdone
hot, billet-heating facilities are
needed, and foraproduction oper-
ation, automatic transfer equip-
ment isneeded toplace theheated
billet inthecontainer. Provision
forheating theextrusion container
may alsoberequired, particularly
with alloys which must beworked
atlowextrusion speeds. Ahot
saw isneeded tocut offtheextru-
sion sothat thediscard, orbutt,
canberemoved from the die. Inaddition, there must bearunout
table forcatching theextrusion andastraightener tocorrect minor
warpage oftheextruded product.Fig.20-4. Cross section through aflat
extrusion die.
20-3. Variables inExtrusion
The principal variables which influence theforce required tocause
extrusion are(1)thetype ofextrusion (direct vs.indirect), (2)theextru-
sion ratio, (3)theworking temperature, (4)thespeed ofdeformation, and
(5)thefrictional conditions atthedie
andcontainer wall.
InFig. 20-5 theextrusion pres-
sure isplotted against ram travel for
direct andindirect extrusion. Extru-
sion pressure istheextrusion force
divided bythecross-sectional area
ofthe billet. Therapid riseinpres-
sureduring the initial ram travel is
duetothe initial compression ofthe
billet to filltheextrusion container.
Fordirect extrusion themetal begins
tofloAvthrough thedieatthemaxi-
mum value ofpressure. Asthe
billet extrudes through the die,thepressure required tomaintain flowRam travel
Fig.20-5. Typical curves ofextrusion
pressure vs.ram travel fordirect and
indirect extrusion.

Sec.20-3] Extrusion 519
progressively decreases asthefrictional forces decrease with decreasing
length ofthebillet inthecontainer. Forindirect extrusion there isno
relative motion between the billet andthecontainer wall. Therefore,
theextrusion pressure isapproximately constant with increasing ram
travel andrepresents thestress required todeform themetal inthedie.
Thecurve fordirect extrusion approaches thecurve forindirect extrusion
when the billet length approaches zero. Forboth processes thecurves
turnupward attheendoftheramtravel astheramattempts toextrude
thethin disk ofthe billet which remains inthe die. Itisgenerally
uneconomical todevelop enough pressure toforce the billet completely
through thedie,andtherefore asmall discard, orbutt,must beremoved
from thecontainer. Thecurve fordirect extrusion willbedependent on
thelength ofthebilletandtheeffectiveness oflubrication atthebillet-
container interface.
Extrusion ratio istheratio ofthe initial cross-sectional area tothe
cross-sectional area after extrusion, R=Ao/Af. The extrusion pres-
sure isanapproximately linear function ofthenatural logarithm ofthe
extrusion ratio. Therefore, theextrusion forcePisgiven by
P=o-oAoln4-° (20-1)
If(Toistaken astheuniaxial flow stress attheconditions oftemperature
andstrain rateusedduring extrusion, Eq.(20-1) willpredict anextrusion
forcewhich isatleast50percentlower than theobserved extrusion force.
This isbecause Eq.(20-1) doesnottake intoconsideration such factors as
nonhomogeneous deformation ofthe billet (which results inredundant
work), diefriction, andfriction between thebilletandthecontainer (for
direct extrusion). Acomplete analytical treatment ofthese factors is
difficult, which prevents theaccurate calculation ofextrusion forceand
extrusion pressure.^ Frequently theeffective flow stress, orextrusion
constant, iscalculated foranextrusion operation from theobserved
breakthrough pressure andtheextrusion ratio using Eq. (20-1).
Foragiven sizeofbillet extruded under aparticular setofconditions
there willbeanupper limit totheextrusion ratiowhich canbeobtained
with apress ofagiven capacity. When thechange indimensions pro-
duced byextrusion isexpressed aspercentreduction inarea, itissoon
seenthat slight increases inthepercentreduction intheregion of90per
cent result inlarge increases intheextrusion pressure. Forexample,
theextrusion pressure isnearly doubled when thepercentreduction is
'Agraphical method based onshp-field theory forestimating theupper limit of
extrusion force hasbeenproposed byW.Johnson, Proc. Inst.Mech. Engra. {London),
vol.173,pp.61-72, 1959.

520 Plastic Forming ofMetals [Chap. 20
increased from 95to99percent. Thiscorresponds toachange inextru-
sion ratiofrom 20to100. Easily extruded metals likebrassandalumi-
num canbeworked atextrusion ratios greater than 100,while metals
more difficult toextrude likenickel-base high-temperature alloys are
limited toextrusion ratios ofaround 20.
Most metals areextruded hotsoastotakeadvantage ofthedecrease
inflow stress ordeformation resistance with increasing temperature.
Since hotworking introduces theproblems ofoxidation ofthebilletand
theextrusion toolsandsoftening ofthedieand tools, aswellasmaking it
more difficult toprovide adequate lubrication, itisadvantageous touse
theminimum temperature which willprovide themetal with suitable
plasticity. Theupper hot-working temperature isthetemperature at
which hotshortness occurs, or,forpure metals, themelting point.
Because oftheextensive deformation produced inextrusion, considerable
internal heating ofthemetal also results. Therefore, thetopworking
temperature should besafely below themelting-point orhot-shortness
range. Foragiven deformation, higher working temperatures aregener-
allypossible with extrusion thancanbeused inforging orrolling because
thehighcompressive stresses minimize cracking. However, cracking in
extrusions ofunsymmetrical shapemayoccur because ofunequal flow in
different sections.
Increasing theramspeed produces anincrease intheextrusion pres-
sure.Atenfold increase inthespeed results inabout a50percent
increase inpressure. Greater cooling ofthebillet occurs atlowextrusion
speeds. When thisbecomes pronounced, thepressure required fordirect
extrusion willactually increase with increasing ramtravel because ofthe
increased flow stress asthebillet cools. Thehigher thetemperature of
thebillet, thegreater theeffect oflowextrusion speed onthecooling of
the billet. Therefore, high extrusion speeds arerequired with high-
strength alloys thatneedhighextrusion temperatures. Thetemperature
riseduetodeformation ofthemetal isgreater athigh extrusion speeds,
andtherefore problems withhotshortness maybeaccentuated.^
The selection oftheproper extrusion speed andtemperature isbest
determined bytrialanderror foreach alloyand billet size. The inter-
dependence ofthese factors isshown schematically inFig. 20-6. Fora
given extrusion pressure, theextrusion ratio which canbeobtained
increases with increasing temperature. Foranygiven temperature a
larger extrusion ratio canbeobtained with ahigher pressure. The
maximum billet temperature, ontheassumption that there arenolimi-
tations from thestrength ofthetoolsand die, isdetermined bythe
temperature atwhich incipient melting orhotshortness occurs inthe
>Theheatbalance during extrusion hasbeen discussed byA.R.E.Singer and J.W.
Coakham, Meiallurgia, vol. 60,pp.239-246, 1959.

20-3] Extr 521
extrusion. Thetemperature riseoftheextrusions willbedetermined b}^
thespeed ofextrusion andtheamount ofdeformation (extrusion ratio).
Therefore, thecurve which represents theupper limit tothesafeextru-
sion region slopes upward toward the left.Theworst situation isfor
extrusion atinfinite speed, where none oftheheatproduced bydefor-
mation isdissipated. Atlower extrusion speeds there isgreater heat
dissipation, andtheallowable extrusion ratio foragiven preheat tem-
perature increases. Theallowable extrusion range istheregion under
thecurve ofconstant pressure andextrusion speed.
illettemperoture Incipient
melting
Fig.20-6. Schematic diagram showing interdependence oftemperature, pressure, and
extrusion speed. {After S.HirstandD.H.Ursell, Metal Treatment andDrop Forging,
vol.25,p.409, 1958.)
Although flatdieswith a90°half-die angle areused formost extrusion,
experiments^ onextrusion through wedge-shaped dieshave showni that
the extrusion pressure decreases with decreasing dieangle. More
uniform deformation ofthemetal results with small-angle dies. Addi-
tional control over thedeformation canbeobtained bychanging the
length ofthebearing section inthe die.Anincreased bearing length
results ingreater friction, andhence greater pressure isrequired tomain-
taintheflow. Careful adjustment ofthebearing length isused tomake
theflowthrough irregular-shaped diesmore uniform.
Lubrication ofextrusion diesandcontainers isoften rather difficult.
Graphite dispersions areused inextruding copper andnickel-base alloys.
1W.Johnson, J.Mech. andPhys. Solids, vol. 3,pp.2JI8-223. 1955.

522 Plastic Forming ofMetals [Chap. 20
Ifeffective lubrication canbeobtained, anappreciable increase inthe
allowable extrusion ratio foragiven capacity press canbesecured. In
addition, higher extrusion speeds arepossible with lubrication because
lessheat isproduced. Also, foragiven extrusion ratio theloads onthe
tooling willbelower with effective lubrication. Anoutstanding example
oftheeffectiveness oflubrication istheuseofglass intheUgine-Sejournet
process.^ This hasmade theextrusion ofsteel, stainless steel,andhigh-
temperature alloys acommercial reality.
20-4. Deformation inExtrusion
Thepressure required toproduce extrusion isdependent ontheway
themetal flows inthecontainer andextrusion die. Also, certain defects
which occur inextrusions aredirectly related totheway themetal
Dead zone
Fig.20-7. Flow patterns indirect extrusion, (a)Lubricated billet; (6)high billet-
container friction.
deforms during theprocess. Afairly largenumber ofinvestigations of
theflow characteristics ofthesofter metals, lead, tin,andaluminum, have
beenmadebyusing thesplit-billet technique. Both thedeformation of
themetal inthecontainer andinthediemust beconsidered.
Figure 20-7 illustrates theflowpatterns produced bythedeformation
ofasquare-grid network fordirect extrusion through aflatdie. Figure
'E.K.L.Haffner and J.Sejournet, J.Iron Steel Inst. (London), vol. 195,pp.145-
162,1960.

Sec. 20-41 Extrusion 523
20-7a represents theextrusion ofawell-lubricated billet inwhich the
billet slides along thecontainer wall. Deformation inthebillet isrela-
tively uniform until close tothedieentrance. Here thecenter part of
the billetmoves more easily through thediethan themetal along the
container wall. Atthecorners ofthediethere isadead zone ofstagnant
metal which undergoes little deformation. Elements atthecenter ofthe
billet undergo essentially pure elongation intheextruded rod,which
corresponds tothechange incross section from billet toextrusion. Ele-
ments near thesides ofthebillet undergo extensive shear deformation.
Theshear deformation which occurs overmuch ofthecross section ofthe
extruded rodrequires anexpenditure ofenergy which isnotrelated to
thechange indimensions from thebillet totheextrusion. Thisredundant
work ischiefly responsible forthelarge discrepancy between theactual
extrusion pressure andtheextrusion pressure calculated onthebasis of
ideal deformation.
Ifthere ishigh friction between the billet andthecontainer wall,
severe shear deformation willoccur inthe billet aswell asintheflow
ofthemetal through thedie(Fig. 20-76). Since thevelocity ofthe
metal atthecenter ofthebillet ishigher than along thecontainer wall,
there isatendency formetal topileupalong thewallandeventually it
willmove toward thecenter ofthebillet. This gives risetotheextrusion
defect. Alternatively, iftheshear resistance ofthemetal along thecon-
tainer wall islower than thefrictional stress, themetal willseparate along
thisregion andathin skin ofmetal willbeleftinthecontainer.
Thenonhomogeneous flowthrough anextrusion diecanbemodified
bychanging thedieangle. Decreasing thedieangle ofaconical dieso
that itapproaches thenatural angle forflowthrough aflatdieresults in
lessshear deformation.^However, even though more uniform flow
results from smaller-angle dies, thefriction forces arehigher. Therefore,
itdoesnotnecessarily follow that theextrusion pressure islowerwhen
thedeformation ismore uniform.
Inindirect extrusion there isnofriction between the billet andthe
container wall. With aflatdieadeadmetal zone exists, asinFig.20-7a,
andtherefore thedeformation intheextrusion isnonuniform.
Anumber oftheoretical slip-field solutions forextrusion under plane-
strain conditions have been developed.'^~^These analyses consider a
^G.Sachs andW.Eisbein, Mitt. deut. Materialprufungsansialt., vol. 16,pp.67-96,
1931; J.Frisch andE.G.Thomsen, Trans.ASME, ser.B.,vol. 81,pp.207-216, 1959.
2R.Hill, J.Iron Steel Inst. (London), vol. 158,pp.177-185, 1948.
3W.Johnson, J.Mech. andPhys. Solids, vol. 4,pp.191-198, 1956.
*A.P.Green, /.Mech. andPhys. Solids, vol. 3,pp.189-196, 1955.
5T.F.Jordan andE.G.Thomsen, J.Mech. andPhys. Solids, vol. 4,pp.184-190,
lOOD.

524 Plastic Forming ofMetals [Chap. 20
dead metal zoneand result inagood approximation toobserved defor-
mation patterns.
20-5. Extrusion Defects
Because oftheinhomogeneous deformation inthedirect extrusion ofa
billet, thecenter ofthe billet moves faster than theperiphery. Asa
result, thedead metal zoneextends down along theouter surface ofthe
billet. After about two-thirds ofthebillet isextruded, theouter surface
ofthebilletmoves toward thecenter andextrudes through thedienear
theaxis oftherod. Since thesurface ofthe billet often contains an
oxidized skin, thistype offlow results ininternal oxide stringers. This
defect canbeconsidered tobeaninternal pipe,and itisknown asthe
extrusion defect. Onatransverse section through theextrusion this will
appear asanannular ring ofoxide. Thetendency toward theformation
oftheextrusion defect increases asthecontainer wall friction becomes
greater. Ifaheated billet isplaced inacooler extrusion container, the
outer layers ofthe billet willbechilled andtheflow resistance ofthis
region willincrease. Therefore, there willbeagreater tendency forthe
center part ofthebillet toextrude before thesurface skin,andthetend-
ency forformation oftheextrusion defect isincreased.
Oneway ofavoiding theextrusion defect istocarry outtheextrusion
operation only tothepointwhere thesurface oxide begins toenter thedie
andthen discard theremainder ofthe billet. Thisprocedure mayhave
serious economic consequences since asmuch as30percent ofthebillet
mayremain atthepoint where theextrusion defect isencountered. An
alternative procedure, which isfrequently applied intheextrusion of
brass, istouseadummy block which isslightly smaller than theinside
diameter oftheextrusion container. Astherampushes thedummy
block forward, itscalps thebilletandtheoxidized surface layer remains
inthecontainer. Asimilar remedy, which isusedwith nickel andhigh-
temperature alloys, istomachine theoxidized skinfrom thebillet before
placing itintheextrusion container. Forthisprocedure tobesuccess-
ful,the billet should notoxidize when itisheated totheextrusion
temperature.
Because ofthenature ofthemetal flow inindirect extrusion, theoxi-
dized surface ofthebillet builds uponthesurface oftheextrusion. This
isknown asexternal pipeandcanbeeliminated byscalping the billet
with adummy block which issmaller than theinside diameter ofthe
container.
When extrusion iscarried tothepoint atwhich thelength ofbillet
remaining inthecontainer isabout one-quarter itsdiameter, therapid
radial flow intothedieresults inthecreation ofanaxial hole, orfunnel,

Sec.20-6] Extrusion 525
inthebackend oftheextrusion. This holemayextend forsome dis-
tance intothebackendoftheextrusion, andtherefore thismetal must be
discarded. Thelength ofthis defect canbereduced considerably by
inclining theface oftheramatan
angle totheram axis.^
Surface cracking canresult from
extruding attoorapid arateorat
toohighatemperature. Asevere
form ofsurface serrations, called
the "fir-tree defect," results from
themomentary sticking ofthe
extrusion inthe dieland. The
pressure builds uprapidly asthe
metal tries toextrude internally to
overcome thehigh friction atthe
diewall.
Because ofthenonuniform de-
formation produced inextrusion
there willbeconsiderable variation
instructure and properties from
thefront tothebackendoftheextrusion inthelongitudinal direction and
across thediameter oftheextrusion inthetransverse direction. The first
metal through thediereceives lessdeformation than theremainder ofthe
extrusion. Therefore, thestrength inthisregion willbelower. The
variation instrength along thelength oftheextrusion depends onthe
extrusion ratio inthemanner shown inFig. 20-8. Forthecommercial
range ofextrusion ratios there islittle variation inlongitudinal strength
beyond thefrontendoftheextrusion. Theindirect-extrusion process is
particularly effective inproducing uniform working inthelongitudinal
direction.
Because ofthesevere shear deformation inthesurface layers ofthe
extrusion, thisregion ismore highly deformed than thecenter. There-
fore, iftheextrusion isheated after itleaves thepress, thesurface layers
willgenerally respond differently from theinterior. One result canbe
formation oflarge grains inthesurface layerwhen theextrusion is
recrystallized.50
Extrusion ratio
Fig.20-8. Schematic representation of
effect ofextrusion ratio onstrength.
(After G.Sachs andK.R.VanHorn,
"Practical Metallurgy," p.373,American
Society forMetals, Metals Park, Ohio.
1940.)
20-6. Extrusion under Ideal Conditions
Anestimate ofthepressure required forextrusion under ideal con-
ditions canbemade from ananalysis ofthedimensional changes pro-
1Ananalysis ofthisdefect based ontheslip-field theory hasbeen givenbyW.John-
son,Appl. Sci.Research, vol.8A,pp.52-60, 228-236, 1959.

526 Plastic Forming ofMetals [Chap. 20
duced intheextrusion operation. Consider theextrusion ofacyHndrical
billet oflength Loandcross-sectional areaAqintoarodoflength L/and
cross-sectional area A/.Ontheassumption ofnofriction and ofuni-
form deformation, sothatthere arenoregions ofhighshear deformation
andhence noredundant work, thework perunitvolume required to
increase thelength oftheextrusion byanincrement dLisgiven by
dW=adei=ao~(20-2)
The totalwork required indeforming themetal is
W=aoV /-y
JLoi^
whereV=AL isthevolume ofthemetal. Therefore,(20-3)
W=aoV\n^ (20-4)
Theworkproduced bytheraminmoving through adistance Lisgivenby
W=PL=pAL (20-5)
whereP=forceonram
p=extrusion pressure
Equating thework required indeforming themetal tothework pro-
duced bytheextrusion ramgives theequation fortheextrusion pressure.
p=o-oIny^=o-QIn-j-^ (20-6)Lo Af
Actually, Eq. (20-6) willpredict anextrusion pressure approximately
50percentlower than isrequired, because itdoesnotconsider friction
andnonhomogeneous deformation. Inthederivation ofEq.(20-6) itis
assumed thatthemaximum-shear-stress law isthecriterion ofyielding.
Ifthederivation hadstarted with Eq. (17-18), which isbased onthe
distortion-energy yield criterion, theyield stress forplane strain would
beused intheequation.
,=-^..l„^» (20-7)
20-7. Extrusion with Friction andNonhomogeneous Deformation
The flow ofmetal during extrusion under practical conditions istoo
complex topermit aprecise analytical solution oftheforces involved.
Forthecase ofextrusion through aflatdieanexpression canbedevel-

Sec.20-8] Extrusion 527
oped fortheeffect offriction between thebilletandthecontainer onthe
same basis aswasused inChap. 18fortheforging ofacylinder.^
p=(^0 (/3Ini?-1)exp^+1 (20-8)
whereR=extrusion ratio
/=coefficient offriction between billet and container of
diameter D
L=length ofunextruded billet
/3«1.5=aform factor toaccount forredundant work
The coefficient offriction canbeevaluated bymeasuring thepressures
required toextrude two billets ofdifferent lengths, since
^=exp^{Lr- L,) (20-9)
Other workers-'^ haveshown thattheextrusion pressure fordirect extru-
sioncanbeexpressed interms oftheextrusion ratiobyequations ofthe
form
P=(To(Ci+C2InR) (20-10)
where theconstants CiandC2depend onthefrictional conditions andthe
dieangle. Forindirect extrusion anequation oftheform
p=ao[(Ci-C2cota)+(C3+C4cota)InR] (20-11)
hasbeenfound valid/ where aisthehalfangle ofthedie.
Inextruding with conical diestheflowbecomes more uniform asthe
dieangle isdecreased. Theequations forwiredrawing which arepre-
sented inthenextchapter appear tobemore applicable tothissituation
than theprevious equations forextrusion through flatdies.
20-8. Extrusion ofTubing
With modern equipment, tubing may beproduced byextrusion to
tolerances asclose asthose obtained bycold drawing. Toproduce
tubing byextrusion, amandrel must befastened totheendoftheextru-
sionram. Themandrel extends totheentrance oftheextrusion die,
andtheclearance between themandrel andthediewalldetermines the
wallthickness oftheextruded tube. Generally, ahollow billetmust be
used sothat themandrel canextend tothe die. Inorder toproduce
1M.D.Stone, Trans.ASMS, vol. 75,pp.1493-1512, 1953.
2R.J.Wilcox andP.W.Whitton, J.Inst. Metals, vol. 87,pp.289-293, 1958-1959.
^L.C.Dodeja andW.Johnson, J.Mech. andPhys. Solids, vol. 5,p.281, 1957.
*R.J.Wilcox andP.W.W^hitton, J.Inst. Metals, vol.88,pp.145-149, 1959-1960.

528 Plastic Forming ofMetals [Chap. 20
concentric tubes, theramandmandrel mustmove inaxial alignment
with thecontainer andthedie. Also, theaxial hole inthebilletmust be
concentric, andthe billet should offer equal resistance todeformation
over itscross section.
Onemethod ofextruding atube istouseahollow billet forthestarting
material. Theholemaybeproduced either bycasting, bymachining,
orbyhotpiercing inaseparate press. Since thebore ofthehole will
become oxidized during heating, theuseofahollow billetmay result in
atubewithanoxidized inside surface.
Piercing
mandrel
(a)

Sec.20-9] Extrusion 529
Athirdmethod ofextruding tubing, which isusedwithaluminum and
magnesium alloys, istouseasolid billetandaporthole diewith astand-
ardextrusion ramwithout amandrel. Asketch ofaporthole die is
shown inFig.20-10. Themetal isforced toflow intoseparate streams
andaround thecentral bridge, which supports ashort mandrel. The
separate streams ofmetal which flowthrough theports arebrought
together inawelding chamber surrounding themandrel, andthemetal
exitsfrom thedieasatube. Because theseparate metal streams are
Mandrel
Exitface Cross section /!-/J Entrance face
Fig.20-10. Porthole extrusion die.
joined within thedie,where there isnoatmospheric contamination, aper-
fectly sound w^eld isobtained. Inaddition totubing, porthole extrusion
isused toproduce hollow unsymmetrical shapes inaluminum alloys.
20-9. Production ofSeamless PipeandTubing
Pipeandtubing maybeclassified asseamless orwelded, depending on
themethod ofmanufacture. Extrusion isanexcellent method ofpro-
ducing seamless pipeandtubing, particularly formetals which are diffi-
cult towork. However, there areother well-established processes for
producing seamless pipeandtubing which aregenerally more economical
than extrusion.
TheMannesmann mill (Fig. 20-lla) isused intherotary piercing of
steelandcopper billets fortheproduction ofseamless pipeandtubes.
Rotary piercing takes advantage ofthefactthat tensile stresses aredevel-
oped atthecenter ofabarwhen itissubjected toforces around its
periphery. Intheoperation oftheMannesmann millaheated cylindri-
calbillet isplaced between rotating rollswhich, inthehorizontal plane,
areinclined atanangle. Guide rolls (notshown inFig.20-lla) prevent
the billet from dropping through thework rolls inthevertical plane.
Because thework rolls aresetatanangle toeach other, the billet is

530 Plastic Forming ofMetals [Chap. 20
given ahelical motion which drives itforward toward thepiercing plug.
The rollpressure acting around theperiphery ofthebillet opens upcracks
atthecenter ofthebillet just infront ofthepiercing point. Theplug
assists infurther opening upthecenter ofthebilletandforms theinside
diameter ofthetube. Piercing isthemost severe forming operation that
iscustomarily applied tometals. Only thehighest-quality steelcanbe
ii)
(a)

Sec.20-9] Extrusion 531
rolling millwith aplug mandrel. Inthisoperation thewall thickness
anddiameter arereduced, andthepipe islengthened. Tomake large-
sized pipes from theproduct ofaplug rolling mill, thepipe ispassed
through arotary mill (Fig. 20-1 Ic). Inthisoperation thewallthickness
isdecreased, andthediameter isincreased. Then thepipe ispassed
through areeling mill (Fig. 20-1 Irf),which burnishes theoutside and
inside surfaces andremoves theslight ovalshape produced bytheprevi-
ousforming processes. The finaloperation intheproduction ofseamless
steel pipe istopass itthrough atwo-high millwithgrooved rollswhich
produce thefinal outside diameter.
BIBLIOGRAPHY
Bishop, J.F.W.:TheTheory ofExtrusion, Met. Reviews, vol. 2,pp.361-390, 1957.
Chadwick, Richard: TheHotExtrusion ofNon-ferrous Metals, Met. Reviews, vol.
4,pp.189-255, 1959.
Haffner, E.K.L.,andR.M.L.Elken: Extrusion Presses andPress Installations,
Met. Reviews, vol. 2,pp.263-303, 1957.
Pearson, C.E.,andR.N.Parkins: "The Extrusion ofMetals," 2ded.,JohnWiley&
Sons, Inc.,NewYork, 1960.
Sachs, G.,andK.R.VanHorn: "Practical Metallurgy," American Society forMetals,
Metals Park, Ohio, 1940.
"Tube Producing Practice," American Institute ofMining and Metallurgical Engi-
neers,NewYork, 1951.

Chapter 21
ROD, WIRE,ANDTUBEDRAWING
21-1. Introduction
Drawing operations involve theforcing ofmetal through adieby
means ofatensile force applied totheexitside ofthedie.Most ofthe
plastic flow iscaused bycompression forcewhich arises from thereaction
ofthemetal with thedie. Usually themetal hasacircular symmetry,
butthis isnotanabsolute requirement. Thereduction indiameter of
asolid barorrodbysuccessive drawing isknown ashar, rod,orwire
drawing, depending onthediameter ofthefinalproduct. When ahollow
tube isdrawn through adiewithout anymandrel tosupport theinside
ofthetube, this isknown astubesinking. When amandrel orplug is
used tosupport theinside diameter ofthetube asitisdrawn through a
die,theprocess iscalled tubedrawing. Bar, wire,andtubedrawing are
usually carried outatroom temperature. However, because large defor-
mations areusually involved, there isconsiderable temperature risedur-
ingthedrawing operation.
21-2. RodandWire Drawing
The principles involved inthedrawing ofbars, rod,andwire are
basically thesame, although theequipment that isused isdifferent for
thedifferent-sized products. Rods andtubes, which cannot becoiled,
areproduced ondrawbenches (Fig. 21-la). Therod ispointed with a
swager, inserted through thedie,andclamped tothejaws ofthedraw-
head. Thedrawhead ismoved either byachain drive orbyahydraulic
mechanism. Drawbenches with 300,000 lbpulland100 ftofrunout are
available. Draw speeds varyfromabout 30to300ft/min.
The cross section through atypical conical drawing die isshown in
Fig.21-16. Theentrance angle ofthedie ismade largeenough toallow
room forthelubricant thatadheres tothedie.Theapproach angle isthe
section ofthediewhere theactual reduction indiameter occurs. The
532

)ec.21-2] Rod,Wire, andTube Drawing 533
hearing surface serves toguide therodorwire asitexitsfrom thedie.
Animportant characteristic ofadrawing die isthehalf-die angle, denoted
bya.Atthepresent timemost drawing diesaremade from tungsten
carbide because itprovides long die life.
Wiredrawing starts with hot-rolled wire rod.Therod isfirstcleaned
bypickling toremove anyscalewhich would lead tosurface defects and
excessive diewear. Fortheproduction ofsteel wirethenext stepcon-
sists incoating thewirerodwith lime orplating itwith athin layer of
copper ortin.Thelimeserves asanabsorber andcarrier ofthelubricant
during drydrawing, and italsoserves toneutralize anyacidremaining
from pickling. Indrydrawing thelubricant isgrease orsoappowder,
while inwetdrawing theentire die isimmersed inalubricating fluid of
Dieholder Draw head
Die^^
Jaw^ V7777777777777777777777777777777777777777/
(a)
Fi3.
die.21-1. (a)Schematic drawing ofadrawbench; (6)cross section ofadrawing
fermented rye-meal liquor oralkaline soap solution. Theelectroplated
coating ofcopper ortin isused inthewetdrawing ofsteel wire. No
coating isgenerally used fordrawing copper wire. After surface prepa-
ration ofthewire rod, itispointed, passed through thedie,andfastened
tothedraw block (Fig. 21-2). Forcoarse wire, with afinaldiameter
greater than }iin.,asingle draw block, called ahull hlock, isused. For
finewirealargenumber ofdraw blocks areused, with thewirepassing
through anumber ofdiesuntil itisreduced toitsfinal sizeinonecontinu-

534 Plastic Forming ofMetals [Chap. 21
ousoperation. Forfinewires reductions perpass of15to25percentare
used, while forcoarse wires thereduction perpassmaybe20to50per
cent. Drawing speeds ofmodern wire-drawing equipment maybeover
5,000 ft/min.
Nonferrous wireandlow-carbon steel wire areproduced inanumber
oftempers ranging fromdead softtofullhard. Depending onthemetal
and thereductions involved, intermediate anneals may berequired.
Steel wirewith acarbon content greater than 0.25 percent isgiven a
special patenting heat treatment. This consists inheating above the
upper critical temperature andthen cooling atacontrolled rateortrans-
forming inaleadbath atatemperature around 600°F tocause the

Sec.21-4] Rod,Wire, andTube Drawing 535
starting material. Surface discoloration andground-in oxide result from
improper cleaning ofthehot-rolled barandrod.
21-4. Variables inWire Drawing
The force required todraw awirethrough adie isthesummation of
theforce required todecrease thediameter uniformly (asintensile elon-
gation), theforce required toproduce nonuniform shear deformation of
thesurface layers attheentry toandexitfrom thedie(redundant work),
andtheforce required toovercome thefriction between thewireandthe
diewall. The firstand lastfactors canbeincluded without toomuch
difficulty inananalysis ofthewire-drawing process, butthenonhomo-
geneous deformation presents aproblem which hasnotyetbeen ade-
a:=12° a=20°
Fig.21-3. Distortion oforiginally square-grid network along longitudinal axis ofa
drawn barasafunction ofdieangle. Total reduction approximately 30percent.
quately solved. The total force required forwiredrawing canbecon-
sidered todepend onthefollowing factors: (1)thedieangle; (2)the
percentage reduction; (3)theflow stress ofthematerial; (4)thediefric-
tion,which isafunction ofthediematerial, thelubrication, andthe
drawing speed.
Studies ofthedeformation ofgrids scribed onthelongitudinal axis of
drawn barshave demonstrated thenonhomogeneous deformation pro-
duced bydrawing.' Figure 21-3shows that foragiven reduction in
