Repository: Ketankham/chatbot-meta-books

File: fracture-book.txt (part 24 of 34)
material resistance ( JR). Equation (3.49) and Equation (3.50) deﬁned the tearing modulus, which is
a nondimensional representation of the derivatives of both the driving force and the resistance:
(9.46)
where ∆T is the remote displacement:
(9.47)
where CM is the system compliance (Figure 2.12). Recall that the value of CM inﬂuences the relative
stability of the structure; CM = ∞ corresponds to dead loading, which tends to be unstable, while
CM = 0 represents the other extreme of displacement control, which tends to be more stable. Crack
growth is unstable when
(9.48)
The rate of change in driving force at a ﬁxed remote displacement is given by4
(9.49)
4  The distinction between local and remote displacements ( ∆ and CM P, respectively) is arbitrary as long as all displacements
due to the crack are included in ∆. The local displacement ∆ can contain any portion of the “no crack” elastic displacements
without affecting the term in square brackets in Equation (9.49).hn h111 () ( )≈
JK
EE
plI ref
ref=−

µ ε
σ2
1
TEd j
daTEdj
daapp
oR
oR
T=
=
σσ22
∆and
∆∆TMCP =+
TTapp R>
dJ
daJaJ
Pa
T Pa

=∂
∂

−∂
∂

∂
∂

∆∆ 
+∂
∂





−
Pm
aCP∆11656_C009.fm  Page 405  Monday, May 23, 2005  3:58 PM
406 Fracture Mechanics: Fundamentals and Applications
Methods for assessing structural stability include crack driving force diagrams and stability
assessment diagrams. The former is a plot of  J and JR vs. crack length, while a stability assessment
diagram is a plot of tearing modulus vs. J. These diagrams are merely alternative methods for
plotting the same information.
Figure 9.12 shows a schematic driving force diagram for both load control and displacement
control. In this example, the structure is unstable at P3 and ∆3 in load control, but the structure is
stable in displacement control. Figure 9.13 illustrates driving force curves for this same structure,
but with ﬁxed remote displacement ∆T and ﬁnite system compliance CM. The structure is unstable
at ∆T(4) in this case.FIGURE 9.12 Schematic driving force diagram for load control and displacement control. 
FIGURE 9.13 Schematic driving force diagram for a ﬁxed remote displacement. 
1656_C009.fm  Page 406  Monday, May 23, 2005  3:58 PM
Application to Structures 407
Figure 9.14 illustrates the load-displacement curve for this hypothetical structure. A maximum
load plateau occurs at P3 and ∆3, and the load decreases with further displacement. In load control,
the structure is unstable at P3, because the load cannot increase further. The structure is always
stable in pure displacement control ( CM = 0), but is unstable at ∆4 (and ∆T(4) = ∆4 + CM P4) for the
ﬁnite compliance case.
Figure 9.15 is a schematic stability assessment diagram. The applied and material tearing moduli
are plotted against  J and JR, respectively. Instability occurs when the Tapp-J curve crosses the  TR-JR curve.
The latter curve is relatively easy to obtain, since  JR depends only on the amount of crack growth:
(9.50)FIGURE 9.14 Schematic load-displacement curve for the material in Figure 9.12 and Figure 9.13.
FIGURE 9.15 Schematic stability assessment diagram for the material in the three previous ﬁgures.
JJ a aRR o=−()
1656_C009.fm  Page 407  Monday, May 23, 2005  3:58 PM
408 Fracture Mechanics: Fundamentals and Applications
Thus, there is a unique relationship between TR and JR, and the TR-JR curve can be deﬁned
unambiguously. Suppose, for example, that the J-R curve is ﬁt to a power law:
(9.51)
The material tearing modulus is given by
(9.52)
The applied tearing modulus curve is less clearly deﬁned, however. There are a number of
approaches for deﬁning the Tapp-J curve, depending on the application. Figure 9.15 illustrates two
possible approaches, which are discussed next.
Suppose that the initial crack size ao is known, and one wishes to determine the loading
conditions (P , ∆, and ∆T) at failure. In this case, the Tapp should be computed at various points on
the R curve. Since  J = JR during stable crack growth, the applied  J at a given crack size can be
inferred from the J-R curve (Equation (9.50)). The remote displacement ∆T increases as the loading
progresses up the J-R curve (Figure 9.13); instability occurs at ∆T(4). The ﬁnal load, local displace-
ment, crack size, and stable crack extension can be readily computed, once the critical point on
the J-R curve has been identiﬁed.
The Tapp-J curve can also be constructed by ﬁxing one of the loading conditions ( P, ∆, or ∆T),
and determining the critical crack size at failure, as well as ao. For example, if we ﬁx ∆T at ∆T(4)
in the structure, we would predict the same failure point as the previous analysis but the Tapp-J
curve would follow a different path (Figure 9.15). If, however, we ﬁx the remote displacement ata different value, we would predict failure at another point on the T
R-JR curve; the critical crack
size, stable crack extension, and ao would be different from the previous example.
9.3.4 S OME PRACTICAL  CONSIDERATIONS
If the material is sufﬁciently tough or if crack-like ﬂaws in the structure are small, the structurewill not fail unless it is loaded into the fully plastic regime. When performing fracture analyses inthis regime, there are a number of important considerations that many practitioners overlook.
In the fully plastic regime, the  J integral varies with P
n+1 for a power-law material; a slight
increase in load leads to a large increase in the applied J. The J vs. the crack-length driving force
curves are also very steep in this regime. Consequently, the failure stress and critical crack size areinsensitive to toughness in the fully plastic regime; rather, failure is governed primarily by the ﬂowproperties of the material. The problem is reduced to a limit load situation, where the main effectof the crack is to reduce the net cross section of the structure.
Predicting the failure stress or critical crack size under fully plastic conditions need not be
complicated. A detailed tearing instability analysis and a simple limit load analysis should lead tosimilar estimates of failure conditions.
Problems arise, however, when one tries to compute the applied  J at a given load and crack
size. Since  J is very sensitive to load in the fully plastic regime, a slight error in P produces a
signiﬁcant error in the estimated J. For example, a 10% overestimate in the yield strength s
o will
produce a corresponding error in  Po, which will lead to an underestimate of  J by a factor of 3.2
for n = 10. Since ﬂow properties typically vary by several percent in different regions of a plate,
and heat-to-heat variations can be much larger, accurate estimates of the applied  J at a ﬁxed load
are extremely difﬁcult.
If estimates of the applied  J are required in the fully plastic regime, the displacement , not the
load, should characterize conditions in the structure. While the plastic  J is proportional to Pn+1, Jpl
scales with  according to Equation (9.29) and Equation (9.31). Thus a J-∆ plot is nearly linear
in the fully plastic regime, and displacement is a much more sensitive indicator of the appliedJC a aRoC=−12()
TECJ
aaECC JR
oR
ooC
RCC=−=−
σσ22
2 211122 2
()/() /
∆+
pnn() /11656_C009.fm  Page 408  Monday, May 23, 2005  3:58 PM
Application to Structures 409
J in a structure. Figure 9.16 compares J-P and J-∆ plots for a center-cracked panel with three strain
hardening exponents.
Recall Section 9.2, where the empirical correlation of  CTOD and wide plate data that resulted
in the CTOD design curve was plotted in terms of strain (i.e., displacement over a ﬁxed gage
length) rather than stress [17,19]. A correlation based on stress would not have worked, becausethe failure stresses in the wide plate specimens were clustered around the ﬂow stress of the material.(a)
FIGURE 9.16 Comparison of J-load and J -displacement curves for a center-cracked panel ( W = 50 mm,
B = 25 mm, L = 400 mm, so = 420 MPa, eo = 0.002, a  = 1.0): (a) J vs. load and (b) J vs. load-line displacement.
(b)1656_C009.fm  Page 409  Monday, May 23, 2005  3:58 PM
410 Fracture Mechanics: Fundamentals and Applications
9.4 F AILURE ASSESSMENT DIAGRAMS
The Failure Assessment Diagrams (FAD) is probably the most widely used methodology for elastic-
plastic fracture mechanics analysis of structural components. The original FAD was derived fromthe strip-yield plastic zone correction, as described in Section 9.4.1. The strip-yield model haslimitations, however. For example, it does not account for strain hardening. A more accurate FADcan be derived from an elastic-plastic J-integral solution (Section 9.4.2). In addition, there are
simpliﬁed versions of the FAD that account for strain hardening but do not require a rigorous J
integral solution (Section 9.4.3).
The FAD approach is easy to implement. A highly nonlinear problem (elastic-plastic fracture)
is solved in terms of two parameters that vary linearly with applied load.
The FAD approach is also very versatile. It spans a wide range of material behavior, from
brittle fracture under linear elastic conditions to ductile overload in the fully plastic regime. TheFAD method is appropriate for welded components because it can account for residual stresses(Section 9.4.5). The FAD can also be used for ductile tearing analysis (Section 9.4.7).
9.4.1 O RIGINAL  CONCEPT
Dowling and Townley [30] and Harrison et al. [31] introduced the concept of a two-criterion FADto describe the interaction between brittle fracture and fully ductile rupture. The ﬁrst FAD wasderived from a modiﬁed version of the strip-yield model, as described next.
The effective stress intensity factor for a through crack in an inﬁnite plate, according to the
strip-yield model, is given by 
(9.53)
As discussed in Chapter 2, this relationship is asymptotic to the yield strength. Equation (9.53) canbe modiﬁed for real structures by replacing s
YS with the collapse stress sc for the structure. This
would ensure that the strip-yield model predicts failure as the applied stress approaches the collapsestress. For a structure loaded in tension, collapse occurs when the stress on the net cross-sectionreaches the ﬂow stress of the material. Thus s
c depends on the tensile properties of the material
and the ﬂaw size relative to the total cross section of the structure. The next step in deriving afailure assessment diagram from the strip-yield model entails dividing the effective stress intensityby the linear elastic K:
(9.54)
This modiﬁcation not only expresses the driving force in a dimensionless form but also eliminatesthe square root term that contains the half-length of the through crack. Thus Equation (9.54) removesthe geometry dependence of the strip-yield model.
5 This is analogous to the PD 6493:1980 approach,
where the driving force relationship was generalized by deﬁning an equivalent through thicknessﬂaw . As a ﬁnal step, we can deﬁne the stress ratio S
r and the K ratio Kr as follows:
(9.55)
5 This generalization of the strip-yield model is not rigorously correct for all conﬁgurations, but it is a good approximation.Kaeff YS
YS=





σπππσ
σ8
2212
lnsec/
K
Keff
Ic
c=





σ
σππσ
σ8
2212
lnsec/
a
KK
KrI
eff=1656_C009.fm  Page 410  Monday, May 23, 2005  3:58 PM
Application to Structures 411
and
(9.56)
The failure assessment diagram is then obtained by inserting the above deﬁnitions into Equation (9.54)
and taking the reciprocal:
(9.57)
Equation (9.57) is plotted in Figure 9.17. The curve represents the locus of predicted failure points.Fracture is predicted when K
eff = Kmat, where Kmat is the fracture toughness in terms of stress-
intensity units.6 If the toughness is very large, the structure fails by collapse when Sr = 1.0. A brittle
material will fail when Kr = 1.0. In intermediate cases, collapse and fracture interact, and both Kr
and Sr are less than 1.0 at failure. All points inside of the FAD are considered safe; points outside
of the diagram are unsafe.
In order to assess the signiﬁcance of a particular ﬂaw in a structure, one must determine the
toughness ratio as follows:
(9.58)FIGURE 9.17 The strip-yield failure assessment diagram. Taken from Dowling, A.R. and Townley, C.H.A., “The
Effects of Defects on Structural Failure: A Two-Criteria Approach.” International Journal of Pressure Vessels and
Piping,  V ol. 3, 1975, pp. 77–137; Harrison, R.P., Loosemore, K., and Milne, I., “Assessment of the Integrity of
Structures Containing Defects.” CEGB Report R/H/R6, Central Electricity Generating Board, UK, 1976.
6 Kmat is not necessarily a linear elastic toughness such as KIc. Toughness can be measured in terms of the J integral or
CTOD and converted to the equivalent Kmat through relationships provided in Section 9.4.2.
Sr
c=σ
σ
KS Srr r=


8
212
ππln sec2/
KK
KrI
mat=1656_C009.fm  Page 411  Monday, May 23, 2005  3:58 PM
412 Fracture Mechanics: Fundamentals and Applications
The stress ratio for the component of interest can be deﬁned as the ratio of the applied stress to
the collapse stress. Alternatively, the applied Sr can be deﬁned in terms of axial forces or moments.
If the assessment point with coordinates ( Sr, Kr) falls inside of the FAD curve, the analysis predicts
that the component is safe.
EXAMPLE 9.2
A middle tension (MT) panel (Figure 7.1(e)) 1 m wide and 25 mm thick with a 200 mm crack must
carry a 7.00 MN load. For the material Kmat = 200 MPa, sYS = 350 MPa, and sTS = 450 MPa. Use
the strip-yield FAD to determine whether or not this panel will fail.
Solution : We can take account of work hardening by assuming a ﬂow stress that is the average of yield
and tensile strength. Thus sﬂow = 400 MPa. The collapse load is then deﬁned when the stress on the
remaining cross section reaches 400 MPa:
Therefore
The applied stress intensity can be estimated from Equation (2.46) (without the polynomial term):
Thus
The point (0.875, 0.805) is plotted in Figure 9.17. Since this point falls outside of the failure assessment
diagram, the panel will fail before reaching 7 MN. Note that a collapse analysis or brittle fractureanalysis alone would have predicted a “safe” condition. The interaction of fracture and plastic collapse
causes failure in this case.
In 1976, the Central Electricity Generating Board (CEGB) in Great Britain incorporated the
strip-yield failure assessment into a fracture analysis methodology, which became known as the
R6 approach [31]. There have been several revisions of the R6 procedure over the years. The R6approach is still based on the FAD methodology, but Equation (9.57) is no longer used. Section 9.4.2and Section 9.4.3 describe the modern formulation of the FAD approach.
9.4.2J-BASED FAD
Bloom [32] and Shih et al. [33] showed that a J-integral solution from the EPRI handbook could
be plotted in terms of a FAD. Of course, a more rigorous J solution based on elastic-plastic ﬁnite
element analysis can also be plotted as a FAD.
The failure assessment diagram is nothing more than an alternative method for plotting the
fracture driving force. The shape of the FAD curve is a function of plasticity effects. As describedabove, the ﬁrst FAD was derived from the strip-yield plastic zone correction, which assumes anonhardening material. A J solution merely provides a more accurate description of the FAD curve.m
Pc=− = ( )( . )( . ) .400 0 025 1 0 200 8 00 MPa  m  m  m  MN
Sr==70 0
80 00 875.
.. MN
 MN
KI=

=70 0
0 025 1 00 1000
10 0161.
(. ) (. )( . )sec(. )
. MN
 m m m100  m
 m MPa m ππ
Kr==161
2000 805 .1656_C009.fm  Page 412  Monday, May 23, 2005  3:58 PM
Application to Structures 413
Figure 9.18 is a schematic plot of the fracture driving force vs. the applied stress. The applied
J can be converted to an equivalent K through the following relationship:
(9.59)
In the linear elastic range, KJ = KI and stresses near the crack tip are characterized by a
singularity (Chapter 2). In the elastic-plastic range, the plot of KJ vs. stress deviates from linearity
and a stress singularity no longer exists. Note that KJ is a special case of Keff, the stress-
intensity factor adjusted for plasticity effects (Section 2.8). However, KJ has a sounder theoretical
basis than Keff values estimated from the Irwin plastic zone correction or the strip-yield model.
Following the approach of the original derivation of the FAD from the strip-yield model, let
us deﬁne a K ratio as follows:
(9.60)
Figure 9.19 is a schematic plot of Kr vs. applied stress. In the limit of small applied stresses, linear
elastic conditions prevail and Kr = 1. This ratio decreases as the applied stress increases.
Next, we normalize the horizontal axis by introducing a load ratio:
(9.61)
where sref is the reference stress, which was introduced in Section 9.3.2. Traditionally, the reference stress
has been based on yield load or limit load solutions for the conﬁguration of interest (Equation (9.42)).
However, this approach introduces geometry dependence into the FAD curve. Section 9.4.4 presentsan alternative deﬁnition of s
ref.
The ﬁnal step in creating the FAD is introducing a cut-off value Lr(max) on the horizontal axis.
This cutoff represents a limit load criterion.FIGURE 9.18 Schematic plot of crack driving force vs. applied stress.
KJE
J=−12ν
1/r
1/r
KK
KrI
J=
Lrref
YS=σ
σ1656_C009.fm  Page 413  Monday, May 23, 2005  3:58 PM
414 Fracture Mechanics: Fundamentals and Applications
The FAD curve is a representation of the driving force. In order to assess the likelihood of
failure, we need to incorporate the fracture toughness into the analysis. This is accomplished by
plotting an assessment point on the FAD. The y coordinate of this point is deﬁned as follows:
(9.62)
where Kmat is the material’s fracture toughness in stress-intensity units. The x coordinate of the
assessment point is computed from Equation (9.61).
In most low- and medium-strength structural alloys, it is not practical to obtain a KIc value that
is valid according to the ASTM 399 procedure (Section 7.2). Consequently, fracture toughness isusually characterized by either J or CTOD. The conversions to K
mat for these two parameters are
as follows:
(9.63a)
or
(9.63b)
where χ is a constraint factor, which typically ranges from 1.5 to 2 for most geometries and
materials.
Figure 9.20 illustrates a hypothetical assessment point plotted on the FAD. If the assessment point
falls inside the FAD, the structure is considered safe. Failure is predicted when the point falls outsideof the FAD. The nature of the failure is a function of where the point falls. When both the toughnessand applied stress are low (small L
r and large Kr), the failure occurs in the linear elastic range and
usually is brittle. At the other extreme (large Lr and small Kr), the failure mechanism is ductile overload.
For cases that fall between these extremes, fracture is preceded by plastic deformation.FIGURE 9.19 Driving force curve from Figure 9.18, replotted in terms of Kr vs. applied stress.
KK
KrI
mat=
KJE
matcrit=−12ν
KE
matYS crit=−χσ δ
ν121656_C009.fm  Page 414  Monday, May 23, 2005  3:58 PM
Application to Structures 415
Provided Lr < Lr(max), the failure criterion in the FAD method can be inferred from a comparison
of Equation (9.60) and Equation (9.62):
(9.64)
which is equivalent to
(9.65)
Therefore, there is no substantive difference between the FAD method and a conventional J analysis.
The only difference, which is purely cosmetic, is the way in which the driving force and material
resistance are presented graphically.
In the original formulation of the J-based FAD, the y axis was actually deﬁned as the square
root of the ratio of the elastic J to the total J. However, by applying Equation (9.59) to the numerator
and denominator of this ratio, it can easily be shown that such a formulation is identical toEquation (9.60):
(9.66)
The y axis of the FAD can also be expressed in terms of a CTOD ratio . This formulation is
also identical to Equation (9.62), provided the same constraint factor χ in the CTOD– K conversion
(Equation (9.63b)) is applied to both the numerator and denominator.
9.4.3 A PPROXIMATIONS  OF THE FAD C URVE
The most rigorous method to determine a FAD curve for a particular application is to perform anelastic-plastic J integral analysis and deﬁne K
r by Equation (9.60). Such an analysis can beFIGURE 9.20 Failure assessment diagram (FAD), which spans the range of fully brittle to fully ductile
behavior.
K
KK
KI
matI
J≥
KKJ mat≥
JJ
JK
EE
KK
KKrel
totI
JI
Jr==−×−==2 2
2 21
1()
()ν
ν
δr1656_C009.fm  Page 415  Monday, May 23, 2005  3:58 PM
416 Fracture Mechanics: Fundamentals and Applications
complicated and time consuming, however. Simpliﬁed approximations of the FAD curve are
available. Two such approaches are outlined below.
In general, the shape of the FAD curve depends on material properties and geometry. However,
the geometry dependence can be virtually eliminated through a proper deﬁnition of Lr, as described
in Section 9.4.4. The following expression, which is based on the reference stress approachdescribed in Section 9.3.3, accounts for the material dependence in the FAD curve but assumesthat it is geometry independent [34]:
(9.67)
where L
r is given by Equation (9.60) and the reference strain eref is inferred from the true stress –
true strain curve at various sref values. The FAD curve obtained from Equation (9.67) reﬂects the
shape of the stress-strain curve. Therefore, Equation (9.67) predicts a FAD that is unique for eachmaterial.
When stress-strain data are not available for the material of interest, one of the following generic
FAD expressions may be used [34,35]:
(9.68a)
(9.68b)
Note that these expressions assume that the FAD is independent of both geometry and materialproperties. Equation (9.68a) was obtained from an empirical ﬁt of FAD curves generated withEquation (9.67) with a range of stress-strain curves [34]. This ﬁt was biased toward the lower boundof the family of FAD curves obtained with Equation (9.67). Equation (9.68b), which gives a FADcurve that is within 3% of Equation (9.68a), is a recent modiﬁcation that is intended to provide abetter ﬁt of Equation (9.67) at intermediate L
r values [35].
Figure 9.21 is a plot that compares Equation (9.67) and Equation (9.68). In the case of the
material-speciﬁc FAD (Equation (9.67)), the Ramberg-Osgood stress-strain curve was assumedwith three different hardening exponents. As strain-hardening increases (i.e., as n decreases),
there is a more gradual “tail” in the FAD curve. The FAD curves produced by Equation (9.68a)and Equation (9.68b) are very close to one another, although the new expression does indeedprovide better agreement with Equation (9.67) than the original expression. Note that thematerial dependence in the FAD curve manifests itself primarily in the fully plastic regime(L
r > 1). For Lr < 1, the difference between the various FAD curves plotted in Figure 9.21 is
minimal. Equation (9.68a) or Equation (9.68b) should be adequate for most practical applica-tions because design stresses are usually below yield. When performing a fracture analysis inthe fully plastic regime, the material-speciﬁc FAD (Equation (9.67)) or an elastic-plastic J
analysis should be used.
9.4.4 E STIMATING  THE REFERENCE  STRESS
Currently, most FAD approaches normalize the x axis by the limit load or yield load solution.
Unfortunately, this practice can lead to apparent geometry dependence in the FAD curve.Figure 9.22 shows an example of this phenomenon. The EPRI J handbook procedure, described
in Section 9.3.1, was used to generate FAD curves for various normalized crack lengths in a middleKE
LL
ELLrref
rY SrY S
refrr=+

 ≤−ε
σσ
ε312
2/
(max)for 
KL L L Lrr r r r=− + − ≤ [ . ( ) ]{ . . exp[ . ( ) ]}(max)1 01 4 03 07 06 526for 
KL L L Lrr r r r=+ + − ≤−[ . ( ) ] { . . exp[ . ( ) ]}/
(max)10 5 0 30 7 0 621 2 6for 1656_C009.fm  Page 416  Monday, May 23, 2005  3:58 PM
Application to Structures 417
FIGURE 9.21 Comparison of simpliﬁed FAD expressions (Equation (9.67)) and Equation (9.68)).
FIGURE 9.22 EPRI handbook J-integral solutions for middle tension panels, plotted in terms of FAD curves.
The x axis is normalized by the yield load Po.
1656_C009.fm  Page 417  Monday, May 23, 2005  3:58 PM
418 Fracture Mechanics: Fundamentals and Applications
tension (MT) specimen (Figure 7.1d). When the applied load is normalized by the yield load Po
on the x axis, the resulting FAD curves depend on the relative crack length.
Recently, an alternative approach for normalizing the x axis of the FAD was proposed [36].
Consider the material-speciﬁc FAD expression (Equation (9.67)). Setting Lr = 1 in this equation
and solving for the ratio of the total J to the elastic component leads to
(9.69)
where sYS is the 0.2% offset yield strength. An elastic-plastic J solution, obtained from ﬁnite element
analysis or the EPRI J handbook, can be normalized such that the above expression is satisﬁed at
Lr = 1. The reference stress, which is used to compute Lr (Equation (9.61)), is proportional to the
nominal applied stress:
(9.70)
where F is a geometry factor. The value of snominal  at which Equation (9.69) is satisﬁed can be
inferred from the elastic-plastic J solution. The geometry factor is given by
(9.71)
Figure 9.23 shows the FAD curves from Figure 9.22 normalized by the reference stress, as
deﬁned by the above procedure. The geometry dependence disappears when the x axis is deﬁned
by this procedure. This method forces all curves to pass through the same point at Lr = 1. Since
the curves have a nearly identical shape, they are in close agreement at other Lr values.
Figure 9.24 compares J-based FAD curves for two geometries with Equation (9.67), the
material-speciﬁc and geometry-independent FAD expression. The three curves are in precise agree-
ment at Lr = 1 because Equation (9.69) was derived from Equation (9.67). At other Lr values, there
is good agreement. Therefore, the shape of the FAD curve is relatively insensitive to geometry, andthe material-speciﬁc FAD expression agrees reasonably well with a rigorous J solution, provided
the reference stress is deﬁned by Equation (9.69) to Equation (9.71).
Figure 9.25 is a plot of the reference stress geometry factor F for a surface crack as a function
of crack front position and strain hardening. The reference stress solution is relatively insensitiveto the location on the crack front angle f (Figure 9.2), but F is a strong function of the hardening
exponent. Fortunately, the hardening dependence of F follows a predictable trend. The following
empirical expression relates F values at two hardening exponents:
(9.72)
The above expression was developed speciﬁcally for this chapter, and has not been publishedelsewhere as of this writing. Figure 9.26 is a plot of F vs. n for a surface crack in a plate subject
to membrane loading. The predicted curve was computed from Equation (9.72) using a reference-hardening exponent n
1 of 10. Note that F is insensitive to the ratio so/E for n > 3. Equation (9.72)
is less accurate for very high hardening materials, but most engineering alloys have hardeningexponents in the range .J
JEE
elastic L YS YSr=−
=+ + +


11
10 002 1
210 002 ..
σσ
σσref nominalF =
FYS
nominalLr=
=σ
σ
1
Fn Fnn
n() ( ).
. 21211 5
111 512
12=+()
+()
51 5≤≤n1656_C009.fm  Page 418  Monday, May 23, 2005  3:58 PM
Application to Structures 419
FIGURE 9.23 FAD curves from Figure 9.22, but with reference stress deﬁned according to the procedure in
Equation (9.69) to Equation (9.71).
FIGURE 9.24 Comparison of the simpliﬁed material-dependent FAD (Equation (9.67)) with J-based FAD
curves for two geometries.
1656_C009.fm  Page 419  Monday, May 23, 2005  3:58 PM
420 Fracture Mechanics: Fundamentals and Applications
FIGURE 9.25 Reference stress geometry factor as a function of crack front position and hardening exponent
for a semielliptical surface crack in a ﬂat plate (see Figure 9.2 for a deﬁnition of dimensions and the angle f).
FIGURE 9.26 Correlation between the reference stress geometry factor and the hardening exponent for a
semielliptical surface crack in a plate subject to a membrane stress.
1656_C009.fm  Page 420  Monday, May 23, 2005  3:58 PM
Application to Structures 421
Figure 9.27 shows that Equation (9.72) also works for a plate in bending. Therefore, given a
reference stress solution for a speciﬁc geometry and hardening exponent, Equation (9.72) can be
used to estimate F for that same geometry with a different hardening exponent.
The above approach for deﬁning the reference stress also applies to cases where the loading
is more complex. For example, if the component is subject to both membrane and bending stress,Equation (9.70) can be written in terms of the membrane stress, and F would depend on the s
b/sm
ratio. Alternatively, separate estimates of reference stress can be made for the membrane andbending components and the effects can be combined to give the total reference stress. Unfortu-nately, linear superposition does not apply to reference stress because it is derived from elastic-plastic analysis. A method for inferring a reference stress for combined loading is outlined next.
Suppose that reference stress geometry factors for a given conﬁguration are available for both
pure membrane loading and pure bending:
(9.73a)
(9.73b)
If linear superposition were applicable, the reference stress for combined membrane and bendingloads could be inferred simply by summing the contributions from each. In reality, such an approachwill usually lead to an overestimate of the true reference stress. Figure 9.28 illustrates a moreaccurate approach, in which the two contributions to reference stress are treated as vectors orientedFIGURE 9.27 Correlation between the reference stress geometry factor and the hardening exponent for a
semielliptical surface crack in a plate subject to a bending stress.
σσrefm
mmF =
σσrefb
bbF =1656_C009.fm  Page 421  Monday, May 23, 2005  3:58 PM
422 Fracture Mechanics: Fundamentals and Applications
at an angle b from one another. The total reference stress for combined loading is equal to the sum
of these vectors. That is 
(9.74)
In order to determine the phase angle b, it is necessary to perform at least one elastic-plastic analysis
for combined loading at a ﬁxed sb/sm ratio. Once the phase angle is established for the geometry
of interest, Equation (9.74) can be used to compute reference stress for other sb/sm ratios.
The above methodology can be validated by performing a series of elastic-plastic ﬁnite element
analyses with a range of sb/sm ratios and inferring the angle b from Equation (9.74). Figure 9.29FIGURE 9.28 Vector summation method for combining reference stress solutions for two load cases. The
magnitude of the resultant reference stress is related to the two components through a phase angle b.
FIGURE 9.29 Phase angle inferred from a series of elastic-plastic ﬁnite element analyses on plates with
surface cracks with a range of bending/membrane stress ratios.
σσ σ σ σ βreftotal
refm
refb
refm
refb=() +() +222 cos( )
1656_C009.fm  Page 422  Monday, May 23, 2005  3:58 PM
Application to Structures 423
shows the results of such an exercise. The inferred phase angle is insensitive to the sb/sm ratio,
indicating that the vector summation method is appropriate for superimposing reference stress
solutions for two load cases.
When combined loading is present, such as membrane and bending stresses, the loading must
be proportional in order to apply the methodology outlined above. That is, the sb/sm ratio must be
constant as load is applied. In the plastic range, the sequence of loading is important. If, for example,the membrane stress is applied ﬁrst, followed by the bending, a different J might result than if the
two stress components were applied at a ﬁxed s
b/sm ratio. The FAD method and the reference
stress concept assume proportional loading, and may not be suitable for nonproportional elastic-plasticloading. The only accurate way to model nonproportional loading in the plastic range is throughﬁnite element analysis.
Welded components that include residual stresses represent a special case of nonproportional
loading where the FAD method is routinely applied. Residual stresses occur at the time of weldingand applied stresses are imposed in service, so the loading sequence is obviously not proportional.Procedures for applying the FAD method to welded components are described next.
9.4.5 A PPLICATION  TO WELDED  STRUCTURES
Welds introduce a number of complexities into a fracture analysis. The welding process invari-ably creates residual stresses in and around the weld. Geometric anomalies such as weldmisalignment create additional local stresses. The weld metal and heat-affected zone (HAZ)typically have different material properties than the base metal. The toughness properties of theweld must, of course, be taken into account in the material resistance. In addition, the differentstress-strain responses of the weld metal and base metal can have a signiﬁcant effect on thecrack driving force. The FAD method can be modiﬁed to consider each of these complexities,as described next.
9.4.5.1 Incorporating Weld Residual Stresses
Conventional welding processes entail fusing two parts together with molten metal. Welding is
similar to soldering and brazing in that respect. Unlike soldering and brazing, however, the weldmetal has a chemical composition that is close to that of the base metal. When weld metal coolsto the ambient temperature, the resulting thermal contraction is restrained by the surrounding basemetal. This restraint leads to residual stresses. In multi-pass welds the residual stress pattern reﬂectsthe complex thermal history of the weld region. In recent years, ﬁnite element simulation of weldinghas advanced to the point where realistic estimates of residual stress are possible [37].
Section 9.1.4 introduced the concept of primary, secondary, and residual stresses. Weld residual
stress is usually not considered in most design codes because it does not have a signiﬁcant effecton the tensile strength of the welded joint, provided the material is ductile. When a crack is present,however, residual stresses must be included in the crack driving force. Under linear elastic condi-tions, residual stresses are treated the same as any other stress, as Equation (9.21) indicates. Whenthere is local or global plastic deformation, residual stresses may relax or redistribute. The FADmethod can be modiﬁed to account for residual stresses, as outlined next.
Figure 9.30 is a schematic plot of crack driving force, in terms of K
J, vs. the applied primary stress.
The two curves compare the driving force for primary stresses only with a case where both primaryand tensile residual stresses are present. In the latter case, K
J > 0 when the applied primary stress is
zero because the residual stresses contribute to the crack driving force. At intermediate applied stresses,the K
J vs. stress curve is nonlinear because the combination of primary and residual stresses result in
crack-tip plasticity. At higher applied stresses, global plasticity results in relaxation of residual stresses.This phenomenon is known as mechanical stress relief . The two driving force curves in Figure 9.30
coincide in the fully plastic range because residual stresses have relaxed completely.1656_C009.fm  Page 423  Monday, May 23, 2005  3:58 PM
424 Fracture Mechanics: Fundamentals and Applications
The crack driving force can be plotted in FAD coordinates, as described in Section 9.4.2. The
FAD curves for the two cases described above are illustrated in Figure 9.31. For primary stresses
alone, the FAD curve is  deﬁned as before:
(9.75)
When residual stresses are present, the shape of the FAD curve is a function of the magnitude ofthe residual stresses:
(9.76)
Note that only primary stresses are included in L
r. The unusual shape of the FAD curve for the
weld with residual stress is due to crack-tip plasticity at intermediate Lr values and mechanicalFIGURE 9.30 Schematic plot of crack driving force vs. applied primary stress, with and without an imposed
residual stress.
FIGURE 9.31 Driving force curves from Figure 9.30, plotted in FAD coordinates.
KK
KfLrIP
Jr ==1()
KKK
KfLKrIp
IR
JrIR *, =+=()2
1656_C009.fm  Page 424  Monday, May 23, 2005  3:58 PM
Application to Structures 425
stress relief at high Lr values. The FAD curve where residual stresses are present crosses the FAD
curve for primary stresses only, because Kr* is computed based on the original  elastic  values of
KIP and KIR. When residual stresses have relaxed, Kr* > Kr for a given Lr.
It is not particularly convenient to apply a FAD curve whose shape is a function of residual
stress. An alternative formulation, where the residual stress effects are decoupled from the FAD
curve, is preferable. Let us deﬁne the FAD curve as f1(Lr), which corresponds to the FAD in the
absence of residual stress (Equation (9.75)). When residual stresses are present, the K ratio can be
redeﬁned such that the resulting FAD curve exhibits the desired shape. This can be accomplishedby multiplying K
IR by an adjustment factor:
(9.77)
Solving for Φ gives
(9.78)
The Φ factor can be viewed as a plasticity adjustment. Figure 9.32 schematically illustrates the
relationship between Φ and applied stress. As Lr increases, the crack-tip plasticity magniﬁes the
total driving force, so Φ > 1. Eventually Φ reaches a peak and then decreases due to mechanical
stress relief. Figure 9.33 compares FAD curves deﬁned by Equation (9.76) and Equation (9.77).The two curves cross when Φ = 1.
The Φ factor can be derived from elastic-plastic ﬁnite element analysis. Various initial residual
stress distributions are imposed on a ﬁnite element model that contains a crack, and then primaryloads are applied. The J-integral results are plotted in terms of FAD curves (Figure 9.31) and Φ is
inferred from Equation (9.78). Ainsworth et al. [38] have developed expressions for Φ based on
earlier work by Hooton and Budden [39].
The y coordinate of the assessment point on the FAD is given by 
(9.79)
FIGURE 9.32 Schematic plot of the plasticity adjustment factor on residual stress, Φ, vs. applied primary
stress.Kf LKK
KrrIP
IR
J==+
1()Φ
Φ=− fLK K
KrJ IP
IR1()
KKK
KrIP
IR
mat=+Φ
1656_C009.fm  Page 425  Monday, May 23, 2005  3:58 PM
426 Fracture Mechanics: Fundamentals and Applications
and Lr is computed from Equation (9.61). Comparing Equation (9.77) and Equation (9.79), we see
that the failure criterion is as is the case for the J-based FAD for primary stresses only
(Section 9.4.2).
9.4.5.2 Weld Misalignment
When plates or shells are welded, there is invariably some degree of misalignment. Figure 9.34
illustrates two common types of misalignment: centerline offset and angular misalignment. In bothinstances, the misalignment creates a local bending stress. This local stress usually does not make asigniﬁcant contribution to static overload failure, provided the material is ductile. Misalignmentstresses can, however, increase the risk of brittle fracture and shorten the fatigue life of a welded joint.
Equations for misalignment stresses have been developed for various weld geometries and types
of misalignment [12, 40, 41]. For example, consider a weld between two plates of equal thicknesswith a centerline offset e (Figure 9.34(a)). Applying standard beam equations leads to the following
relationship between the local bending stress and the remotely applied membrane stress:
(9.80)FIGURE 9.33 Effect of the plasticity adjustment factor Φ on the FAD curve for a weldment with residual stress.
FIGURE 9.34 Examples of weld misalignment: (a) centerline offset and (b) angular misalignment.
KKJm a t≥ ,
σσblocal
mremote e
t=
6
(a)
(b)1656_C009.fm  Page 426  Monday, May 23, 2005  3:58 PM
Application to Structures 427
When applying the FAD method, it is customary to treat misalignment stresses in the same
