Repository: Ketankham/chatbot-meta-books

File: physical-meta.txt (part 24 of 44)
Modern Physical Metallurgy and Materials Engineering
spontaneously but only at elevated temperatures wherethermally activated processes such as diffusion, cross-slip and climb take place. Like all non-equilibriumprocesses the rate of approach to equilibrium will begoverned by an Arrhenius equation of the form
RateDAexp[/NULQ/kT]
where the activation energy Qdepends on impurity
content, strain, etc.
The formation of atmospheres by strain-ageing is
one method whereby the metal reduces its excess
lattice energy but this process is unique in that it
usually leads to a further increase in the structure-sensitive properties rather than a reduction to the valuecharacteristicoftheannealedcondition.Itisnecessary,therefore, to increase the temperature of the deformed
metal above the strain-ageing temperature before it
recovers its original softness and other properties.
The removal of the cold-worked condition occurs
by a combination of three processes, namely:(1) recovery,(2) recrystallizationand(3) graingrowth.These stages have been successfully studied usinglightmicroscopy, transmissionelectron microscopy, orX-ray diffraction; mechanical property measurements(e.g. hardness); and physical property measurements(e.g. density, electrical resistivity and stored energy).
Figure 7.49 shows the change in some of these prop-
erties on annealing. During the recovery stage thedecrease in stored energy and electrical resistivityis accompanied by only a slight lowering of hard-ness, and the greatest simultaneous change in proper-ties occurs during the primary recrystallization stage.However, while these measurements are no doubtstriking and extremely useful, it is necessary to under-stand them to correlate such studies with the structuralchanges by which they are accompanied.
7.8.2 Recovery
This process describes the changes in the distribution
anddensityofdefectswithassociatedchangesinphys-
ical and mechanical properties which take place inworked crystals before recrystallization or alterationof orientation occurs. It will be remembered that thestructure of a cold-worked metal consists of dense dis-location networks, formed by the glide and interactionof dislocations, and, consequently, the recovery stageof annealing is chieﬂy concerned with the rearrange-ment of these dislocations to reduce the lattice energyand does not involve the migration of large-angle
boundaries. This rearrangement of the dislocations is
Figure 7.49 (a) Rate of release of stored energy ⊿P/triangleleft,
increment in electrical resistivity ⊿/SUB/triangleleftand hardness (VPN)
for specimens of nickel deformed in torsion and heated at 6
k/min (Clareborough, Hargreaves and West, 1955) .
238Modern Physical Metallurgy and Materials Engineering
assisted by thermal activation. Mutual annihilation of
dislocations is one process.
When the two dislocations are on the same slip
plane, it is possible that as they run together and
annihilate they will have to cut through intersecting
dislocations on other planes, i.e. ‘forest’ dislocations.This recovery process will, therefore, be aided by ther-mal ﬂuctuations since the activation energy for such a
cutting process is small. When the two dislocations of
opposite sign are not on the same slip plane, climb orcross-slip must ﬁrst occur, and both processes require
thermal activation.
Oneofthemostimportantrecovery processeswhich
leads to a resultant lowering of the lattice strainenergy is rearrangement of the dislocations into cell
walls. This process in its simplest form was originally
termed polygonization and is illustrated schematicallyin Figure 7.50, whereby dislocations all of one sign
alignthemselvesintowallstoform small-angleor sub-
grain boundaries. During deformation a region of thelattice is curved, as shown in Figure 7.50a, and theobserved curvature can be attributed to the formation
ofexcessedgedislocationsparalleltotheaxisofbend-
ing. On heating, the dislocations form a sub-boundaryby a process of annihilationand rearrangement. This is
shown in Figure 7.50b, from which it can be seen that
it is the excess dislocations of one sign which remainaftertheannihilationprocessthatalignthemselvesintowalls.
Polygonization is a simple form of sub-boundary
formation and the basic movement is climb wherebythe edge dislocations change their arrangement from ahorizontaltoa verticalgrouping.Thisprocessinvolves
the migration of vacancies to or from the edge of the
half-planes of the dislocations (see Section 4.3.4). Theremovalofvacanciesfromthelattice,togetherwiththe
reducedstrainenergyofdislocationswhichresults,can
account for the large change in both electrical resis-tivity and stored energy observed during this stage,
while the change in hardness can be attributed to the
rearrangement of dislocations and to the reduction inthe density of dislocations.
The process of polygonization can be demonstrated
using the Laue method of X-ray diffraction. Diffrac-tion from a bent single crystal of zinc takes the form
of continuous radial streaks. On annealing, these aster-
isms (see Figure 5.10) break up into spots as shownin Figure 7.50c, where each diffraction spot originates
from a perfect polygonized sub-grain, and the distance
between the spots represents the angular misorienta-tion across the sub-grain boundary. Direct evidence
for this process is observed in the electron microscope,
where, in heavily deformed polycrystalline aggregatesat least, recovery is associated with the formation of
sub-grains out of complex dislocation networks by
a process of dislocation annihilation and rearrange-ment. In some deformed metals and alloys the disloca-
tions are already partially arranged in sub-boundaries
forming diffuse cell structures by dynamical recovery(see Figure 7.41). The conventional recovery processis then one in which these cells sharpen and grow.
In other metals, dislocations are more uniformly dis-
tributed after deformation, with hardly any cell struc-turediscernible,andtherecoveryprocesstheninvolves
formation, sharpening and growth of sub-boundaries.
The sharpness of the cell structure formed by defor-mation depends on the stacking fault energy of the
metal, the deformation temperature and the extent of
deformation (see Figure 7.42).
Figure 7.50 (a) Random arrangement of excess parallel edge dislocations and (b) alignment into dislocation walls; (c) Laue
photograph of polygonized zinc (after Cahn, 1949) .
Mechanical behaviour of materials 239
7.8.3 Recrystallization
The most signiﬁcant changes in the structure-sensitive
properties occur during the primary recrystallizationstage. In this stage the deformed lattice is completelyreplaced by a new unstrained one by means of a nucle-
ation and growth process, in which practically stress-
free grains grow from nuclei formed in the deformedmatrix. The orientation of the new grains differs con-siderably from that of the crystals they consume, so
thatthegrowthprocessmustberegardedasincoherent,
i.e. it takes place by the advance of large-angle bound-aries separating the new crystals from the strained
matrix.
During the growth of grains, atoms get transferred
from one grain to another across the boundary. Such aprocess isthermally activatedas shownin Figure 7.51,
and by the usual reaction-rate theory the frequency of
atomic transfer one way is
/ETBexp
/parenleftbigg
/NULF
kT/parenrightbigg
s/NUL1(7.38)
and in the reverse direction
/ETBexp/parenleftbigg
/NULFŁCF
kT/parenrightbigg
s/NUL1(7.39)
whereFis the difference in free energy per atom
between the two grains, i.e. supplying the driving
force for migration, and FŁis an activation energy.
For each net transfer the boundary moves forward adistanceband the velocity /ETBis given by
/ETBDMF (7.40)
whereMis the mobility of the boundary, i.e. the
velocity for unit driving force, and is thus
MDb/ETB
kTexp/parenleftbiggSŁ
k/parenrightbigg
exp/parenleftbigg
/NULEŁ
kT/parenrightbigg
(7.41)
Generally, the open structure of high-angle bound-
aries should lead to a high mobility. However they are
Figure 7.51 Variation in free energy during grain growth .susceptible to the segregation of impurities, low con-
centrations of which can reduce the boundary mobilityby orders of magnitude. In contrast, special bound-aries which are close to a CSL are much less affectedby impurity segregation and hence can lead to higherrelative mobility.
It is well known that the rate of recrystallization
depends on several important factors, namely: (1) theamount of prior deformation (the greater the degreeof cold work, the lower the recrystallization tempera-ture and the smaller the grain size), (2) the tempera-ture of the anneal (as the temperature is lowered thetime to attain a constant grain size increases exponen-
tially
1) and (3) the purity of the sample (e.g. zone-
reﬁned aluminium recrystallizes below room tempera-ture, whereas aluminium of commercial puritymust beheated several hundred degrees). The role these vari-ables play in recrystallization will be evident once themechanism of recrystallization is known. This mecha-
nism will now be outlined.
Measurements, using the light microscope, of the
increase in diameter of a new grain as a function oftime at any given temperature can be expressed asshown in Figure 7.52. The diameter increases linearlywith time until the growing grains begin to impinge onone another, after which the rate necessarily decreases.The classical interpretation of these observations isthat nuclei form spontaneously in the matrix after aso-called nucleation time, t
0, and these nuclei then
proceed to grow steadily as shown by the linear rela-tionship. The driving force for the process is providedby the stored energy of cold work contained in thestrained grain on one side of the boundary relative tothat on the other side. Such an interpretation wouldsuggest that the recrystallization process occurs in twodistinct stages, i.e. ﬁrst nucleation and then growth.
During the linear growth period the radius of a
nucleus isRDG⊿t/NULt
0/triangleleft,w h e r eG, the growth rate, is
Figure 7.52 Variation of grain diameter with time at a
constant temperature .
1The velocity of linear growth of new crystals usually
obeys an exponential relationship of the form
/ETBD/ETB0exp[/NULQ/RT].
240Modern Physical Metallurgy and Materials Engineering
dR/dtand, assuming the nucleus is spherical, the vol-
ume of the recrystallized nucleus is 4 /EM/3G3⊿t/NULt0/triangleleft3.
If the number of nuclei that form in a time increment
dtisNdtper unit volume of unrecrystallized matrix,
and if the nuclei do not impinge on one another, thenfor unit total volume
fD4
3/EMNG3/integraldisplayt
0⊿t/NULt0/triangleleft3dt
or
fD/EM
3G3t4(7.42)
This equation is valid in the initial stages when
f−1. When the nuclei impinge on one another the
rate of recrystallization decreases and is related to theamount untransformed ⊿1/NULf/triangleleftby
fD1/NULexp/parenleftBig
/NUL/EM
3NG3t4/parenrightBig
(7.43)
where, for short times, equation (7.43) reduces to
equation (7.42). This Johnson–Mehl equation isexpected to apply to any phase transformation wherethereisrandomnucleation,constant NandGandsmall
t
0. In practice, nucleation is not random and the rate
not constant so that equation (7.43) will not strictlyapply. For the case where the nucleation rate decreasesexponentially, Avrami developed the equation
fD1/NULexp⊿/NULkt
n/triangleleft (7.44)
wherekandnare constants, with n³3 for a fast and
n³4 for a slow, decrease of nucleation rate. Provided
there is no change in the nucleation mechanism, n
is independent of temperature but kis very sensitive
to temperature T; clearly from equation (7.43), kD
/EMNG3/3 and bothNandGdepend onT.
An alternative interpretation is that the so-called
incubation time t0represents a period during which
small nuclei, of a size too small to be observed in thelight microscope, are growing very slowly. This lat-
ter interpretation follows from the recovery stage of
annealing. Thus, the structure of a recovered metalconsists of sub-grain regions of practically perfectcrystal and, thus, one might expect the ‘active’ recrys-
tallization nuclei to be formed by the growth of certain
sub-grains at the expense of others.
The process of recrystallization may be pictured as
follows. After deformation, polygonization of the bent
lattice regions on a ﬁne scale occurs and this results in
theformationofseveralregionsinthelatticewherethestrain energy is lower than in the surrounding matrix;this is a necessary primary condition for nucleation.
During this initial period when the angles between
the sub-grains are small and less than one degree,the sub-grains form and grow quite rapidly. However,as the sub-grains grow to such a size that the anglesbetween them become of the order of a few degrees,
thegrowthofanygivensub-grainattheexpenseof the
others is very slow. Eventually one of the sub-grainswill grow to such a size that the boundary mobility
begins to increase with increasing angle. A large angle
boundary,/DC2³30–40
°, has a high mobility because
of the large lattice irregularities or ‘gaps’ which existin the boundary transition layer. The atoms on such
a boundary can easily transfer their allegiance from
one crystal to the other. This sub-grain is then ableto grow at a much faster rate than the other sub-grains which surround it and so acts as the nucleus
of a recrystallized grain. The further it grows, the
greater will be the difference in orientation betweenthenucleusandthematrixitmeetsandconsumes,untilit ﬁnally becomes recognizable as a new strain-free
crystalseparatedfromitssurroundingsbyalarge-angle
boundary.
The recrystallization nucleus therefore has its origin
asasub-graininthedeformedmicrostructure.Whether
it growstobecome a strain-free grain dependsonthree
factors: (1) the stored energy of cold work must besufﬁciently high to provide the required driving force,(2) the potential nucleus should have a size advantage
over its neighbours, and (3) it must be capable of con-
tinued growth by existing in a region of high latticecurvature (e.g. transition band) so that the growingnucleus can quickly achieve a high-angle boundary. In
situexperiments in the HVEM have conﬁrmed these
factors. Figure 7.53a shows the as-deformed substruc-ture in the transverse section of rolled copper, togetherwith the orientations of some selected areas. The sub-
grains are observed to vary in width from 50 to 500
nm, and exist between regions 1 and 8 as a transitionband across which the orientation changes sharply. Onheatingto 200
°C, thesub-grainregion 2 growsintothe
transition region (Figure 7.53b) and the orientation of
the new grain well developed at 300 °C is identical to
the original sub-grain (Figure 7.53c).
With this knowledge of recrystallization the inﬂu-
ence of several variables known to affect the recrys-
tallization behaviour of a metal can now be under-stood. Prior deformation, for example, will control theextent to which a region of the lattice is curved. The
larger the deformation, the more severely will the lat-
tice be curved and, consequently, the smaller will bethe size of a growing sub-grain when it acquires alarge-angle boundary. This must mean that a shorter
time is necessary at any given temperature for the sub-
grain to become an ‘active’ nucleus, or conversely,that the higher the annealing temperature, the quicker
will this stage be reached. In some instances, heavily
cold-worked metals recrystallize without any signif-icant recovery owing to the formation of strain-freecells during deformation. The importance of impurity
content on recrystallization temperature is also evident
from the effect impurities have on obstructing disloca-tion sub-boundary and grain boundary mobility.
The intragranular nucleation of strain-free grains,
as discussed above, is considered as abnormal sub-
grain growth, in which it is necessary to specifythat some sub-grains acquire a size advantage and
Mechanical behaviour of materials 241
1. (111)[110]
2. (110)[112]3. (110)[112]4. (112)[111]5. (151)[123]6. (112)[110]
7. (111)[110]8. (111)[110]
9. (4135)[111]
10. (110)[112]1
2
34
5
6987
10(a)
(b)1m
1µ
Figure 7.53 Electron micrographs of copper. (a) Cold-rolled 95% at room temperature, transverse section, (b) heated to
300°C in the HVEM .
are able to grow at the expense of the normal sub-
grains. It has been suggested that nuclei may also
be formed by a process involving the rotation of
individualcellssothattheycoalescewithneighbouring
cells to produce larger cells by volume diffusion and
dislocation rearrangement.
In some circumstances, intergranular nucleation is
observed in which an existing grain boundary bows
outunderaninitialdrivingforceequaltothedifference
in free energy across the grain boundary. This strain-
induced boundary migration is irregular and is froma grain with low strain (i.e. large cell size) to one
of larger strain and smaller cell size. For a boundary
to grow in this way the strain energy difference per
unit volume across the boundary must be sufﬁcient
to supply the energy increase to bow out a length ofboundary ³1
µm.Segregation of solute atoms to, and precipitation
on, the grain boundary tends to inhibit intergranu-
lar nucleation and gives an advantage to intragran-
ular nucleation, provided the dispersion is not too
ﬁne. In general, the recrystallization behaviour of two-
phase alloys is extremely sensitive to the dispersionof the second phase. Small, ﬁnely dispersed particles
retard recrystallization by reducing both the nucleation
rate and the grain boundary mobility, whereas large
coarsely dispersed particles enhance recrystallization
by increasing the nucleation rate. During deformation,zones of high dislocation density and large misorien-
tations are formed around non-deformable particles,
and on annealing, recrystallization nuclei are created
within these zones by a process of polygonization by
sub-boundarymigration.Particle-stimulatednucleationoccurs above a critical particle size which decreases
242Modern Physical Metallurgy and Materials Engineering
withincreasingdeformation.Theﬁnerdispersionstend
to homogenize the microstructure (i.e. dislocation dis-
tribution) thereby minimizing local lattice curvature
and reducing nucleation.
Theformationofnucleibecomesverydifﬁcultwhen
the spacing of second-phase particles is so small that
each developing sub-grain interacts with a particle
before it becomes a viable nucleus. The extreme caseofthisisSAP(sinteredaluminiumpowder)whichcon-
tains very stable, close-spaced oxide particles. These
particlespreventtherearrangement ofdislocationsinto
cell walls and their movement to form high-angle
boundaries, and hence SAP must be heated to a tem-
perature very close to the melting point before it
recrystallizes.
7.8.4 Grain growth
When primary recrystallization is complete (i.e. when
the growing crystals have consumed all the strained
material) the material can lower its energy further by
reducing its total area of grain surface. With exten-
sive annealing it is often found that grain boundaries
straighten, small grains shrink and larger ones grow.
The general phenomenon is known as grain growth,
and the most important factor governing the process is
the surface tension of the grain boundaries. A grain
boundary has a surface tension, T(Dsurface-free
energy per unit area) because its atoms have a higher
free energythanthosewithinthegrains.Consequently,
to reduce this energy a polycrystal will tend to min-
imize the area of its grain boundaries and when this
occurs the conﬁguration taken up by any set of grain
boundaries (see Figure 7.54) will be governed by the
condition that
TA/sinADTB/sinBDTC/sinC (7.45)
Most grain boundaries are of the large-angle type
with their energies approximately independent of ori-
entation, so that for a random aggregate of grains
TADTBDTCand the equilibrium grain boundary
angles are each equal to 120 °. Figure 7.54b shows an
idealizedgrainintwodimensionssurroundedbyothers
Figure 7.54 (a) Relation between angles and surface
tensions at a grain boundary triple point; (b) idealized
polygonal grain structure .of uniform size, and it can be seen that the equilibrium
grain shape takes the form of a polygon of six sideswith 120
°inclusive angles. All polygons with either
more or less than this number of sides cannot be in
equilibrium. At high temperatures where the atoms aremobile, a grain with fewer sides will tend to become
smaller, under the action of the grain boundary surface
tension forces, while one with more sides will tend to
grow.
Second-phase particles have a major inhibiting
effect on boundary migration and are particularly
effective in the control of grain size. The pinning
process arises from surface tension forces exerted bythe particle–matrix interface on the grain boundary as
it migrates past the particle. Figure 7.55 shows that the
drag exerted by the particle on the boundary, resolved
in the forward direction, is
FD/EMr/CRsin2/DC2
where /CRis the speciﬁc interfacial energy of the
boundary; FDF
maxD/EMr/CRwhen /DC2D45°.N o wi f
there are Nparticles per unit volume, the volume
fraction is 4 /EMr3N/3 and the number nintersectingunit
area of boundary is given by
nD3f/2/EMr2(7.46)
For a grain boundary migrating under the inﬂuence
of its own surface tension the driving force is 2 /CR/R,
where Ris the minimum radius of curvature and as
the grains grow, Rincreases and the driving force
decreasesuntilitisbalancedbytheparticle-drag,when
growth stops. If R¾dthe mean grain diameter, then
the critical grain diameter is given by the condition
nF³2/CR/dcrit
or
dcrit³2/CR⊿2/EMr2/3f/EMr/CR/triangleleft D4r/3f (7.47)
This Zener drag equation overestimates the driving
force for grain growth by considering an isolated
Figure 7.55 Diagram showing the drag exerted on a
boundary by a particle .
Mechanical behaviour of materials 243
spherical grain. A heterogeneity in grain size is
necessary for grain growth and taking thisinto account
gives a revised equation:
dcrit³/EMr
3f/bracketleftbigg3
2/NUL2
Z/bracketrightbigg
(7.48)
where Zis the ratio of the diameters of growing grains
to the surrounding grains. This treatment explains thesuccessful use of small particles in reﬁning the grainsize of commercial alloys.
During the above process growth is continuous and
a uniform coarsening of the polycrystalline aggregate
usually occurs. Nevertheless, even after growth has
ﬁ n i s h e dt h eg r a i ns i z ei nas p e c i m e nw h i c hw a spreviously severely cold-worked remains relativelysmall, because of the large number of nuclei producedby the working treatment. Exaggerated grain growthcan often be induced, however, in one of twoways, namely: (1) by subjecting the specimen to a
critical strain-anneal treatment or (2) by a process
of secondary recrystallization. By applying a criticaldeformation (usually a few per cent strain) to thespecimen the number of nuclei will be kept toa minimum, and if this strain is followed by ahigh-temperature anneal in a thermal gradient someof these nuclei will be made more favourable for
rapid growth than others. With this technique, if the
conditions are carefully controlled, the whole of thespecimen may be turned into one crystal, i.e. a singlecrystal. The term secondary recrystallization describesthe process whereby a specimen which has beengiven a primary recrystallization treatment at a low
temperature is taken to a higher temperature to enable
the abnormally rapid growth of a few grains to occur.The only driving force for secondary recrystallizationis the reduction of grain boundary-free energy, asin normal grain growth, and consequently, certainspecial conditions are necessary for its occurrence.One condition for this ‘abnormal’ growth is that
normal continuous growth is impeded by the presence
of inclusions, as is indicated by the exaggeratedgrain growth of tungsten wire containing thoria, orthe sudden coarsening of deoxidized steel at about1000
°C. A possible explanation for the phenomenon
is that in some regions the grain boundaries become
free (e.g. if the inclusions slowly dissolve or the
boundary tears away) and as a result the grain sizein such regions becomes appreciably larger than theaverage (Figure 7.56a). It then follows that the grain
Figure 7.56 Grain growth during secondary
recrystallization .boundary junction angles between the large grain
and the small ones that surround it will not satisfy
the condition of equilibrium discussed above. As aconsequence, further grain boundary movement to
achieve 120
°angles will occur, and the accompanying
movement of a triple junction point will be as shownin Figure 7.56b. However, when the dihedral anglesat each junction are approximately 120
°a severe
curvature in the grain boundary segments between
the junctions will arise, and this leads to an increasein grain boundary area. Movement of these curved
boundary segments towards their centres of curvature
must then take place and this will give rise to theconﬁguration shown in Figure 7.56c. Clearly, this
sequence of events can be repeated and continued
growth of the large grains will result.
The behaviour of the dispersed phase is extremely
important in secondary recrystallization and there are
many examples in metallurgical practice where the
control of secondary recrystallization with dispersedparticles has been used to advantage. One example
is in the use of Fe–3% Si in the production of strip
for transformer laminations. This material is requiredwith⊿110/triangleleft[001] ‘Goss’texture because of the [001]
easy direction of magnetization, and it is found that
the presence of MnS particles favours the growth of
secondary grains with the appropriate Goss texture.Another example is in the removal of the pores during
the sintering of metal and ceramic powders, such as
alumina and metallic carbides. The sintering processis essentially one of vacancy creep involving thediffusion of vacancies from the pore of radius rto
a neighbouring grain boundary, under a driving force
2/CR
s/rwhere /CRsis the surface energy. In practice,
sintering occurs fairly rapidly up to about 95% full
density because there is a plentiful association of
boundaries and pores. When the pores become verysmall, however, they are no longer able to anchorthe grain boundaries against the grain growth forces,
and hence the pores sinter very slowly, since they
are stranded within the grains some distance fromany boundary. To promote total sintering, an effective
dispersionisadded.Thedispersioniscritical,however,
since it must produce sufﬁcient drag to slow downgrain growth, during which a particular pore is crossed
by several migrating boundaries, but not sufﬁciently
large to give rise to secondary recrystallization when agiven pore would be stranded far from any boundary.
The relation between grain-size, temperature and
strain is shown in Figure 7.57 for commercially
pure aluminium. From this diagram it is clearthat either a critical strain-anneal treatment or a
secondary recrystallization process may be used for
the preparation of perfect strain-free single crystals.
7.8.5 Annealing twins
A prominent feature of the microstructures of most
annealed fcc metals and alloys is the presence of
manystraight-sidedbandsthatrunacrossgrains.These
244Modern Physical Metallurgy and Materials Engineering
Figure 7.57 Relation between grain size, deformation and
temperature for aluminium (after Buergers, courtesy of
Akademie-Verlags-Gesellschaft) .
bands have a twinned orientation relative to their
neighbouring grain and are referred to as annealing
twins (see Chapter 4). The parallel boundaries usually
coincide with a ⊿111/trianglelefttwinning plane with the
structure coherent across it, i.e. both parts of the twinhold a single ⊿111/triangleleftplane in common.
As with formation of deformation twins, it is
believed that a change in stacking sequence is allthat is necessary to form an annealing twin. Sucha change in stacking sequence may occur whenevera properly oriented grain boundary migrates. Forexample, if the boundary interface corresponds to a⊿111/triangleleftplane, growth will proceed by the deposition of
additional ⊿111/triangleleftplanes in the usual stackingsequence
ABCABC .... If, however, the next newly deposited
layer falls into the wrong position, the sequence
ABCABCB is produced which constitutes the ﬁrst
layerofatwin.Onceatwininterfaceisformed,furthergrowth may continue with the sequence in reverseorder,ABCABC jBACB ...until a second accident
in the stacking sequence completes the twin band,ABCABCBACBACBABC . When a stacking error,
such as that described above, occurs the number ofnearest neighbours is unchanged, so that the ease offormation of a twin interface depends on the relativevalue of the interface energy. If this interface energy
is low, as in copper where /CR
twin<20 mJ/m2twinning
occurs frequently while if it is high, as in aluminium,the process is rare.
Annealing twins are rarely (if ever) found in cast
metals because grain boundary migration is negligibleduring casting. Worked and annealed metals showconsiderabletwinbandformation;afterextensivegraingrowth a coarse-grained metal often contains twins
which are many times wider than any grain that was
present shortly after recrystallization. This indicatesthat twin bands grow in width, during grain growth,by migration in a direction perpendicular to the ⊿111/triangleleft
composition plane, and one mechanism whereby thiscan occur is illustrated schematically in Figure 7.58.This shows that a twin may form at the corner of a
Figure 7.58 Formation and growth of annealing twins (from
Burke and Turnbull, 1952; courtesy of Pergamon Press) .
grain, since the grain boundary conﬁguration will then
have a lower interfacial energy. If this happens thetwin will then be able to grow in width because one ofits sides forms part of the boundary of the growing
grain. Such a twin will continue to grow in width
until a second mistake in the positioning of the atomiclayers terminates it; a complete twin band is thenformed. In copper and its alloys /CR
twin//CRgbis low and
hence twins occur frequently, whereas in aluminiumthe corresponding ratio is very much higher and so
twins are rare.
Twinsmaydevelopaccordingtothemodelshownin
Figure 7.59 where during grain growth a grain contact
is established between grains C and D. Then if the
orientation of grain D is close to the twin orientationof grain C, the nucleation of an annealing twin atthe grain boundary, as shown in Figure 7.60d, willlower the total boundary energy. This follows because
the twin/D interface will be reduced to about 5% of
the normal grain boundary energy, the energies of theC/A and twin/A interface will be approximately thesame, and the extra area of interface C/twin has only a
Figure 7.59 Nucleation of an annealing twin during grain
growth.
Figure 7.60 Combination of transient and steady-state
creep.
Mechanical behaviour of materials 245
very low energy. This model indicates that the number
of twins per unit grain boundary area only depends
on the number of new grain contacts made duringgrain growth, irrespective of grain size and annealing
temperature.
7.8.6 Recrystallization textures
Thepreferredorientationdevelopedbycoldworkoften
changes on recrystallization to a totally different pre-
ferred orientation. To explain this observation, Bar-
rett and (later) Beck have put forward the ‘orientedgrowth’ theory of recrystallization textures in which
it is proposed that nuclei of many orientations ini-
tially form but, because the rate of growth of anygiven nucleus depends on the orientation difference
between the matrix and growing crystal, the recrystal-
lized texture will arise from those nuclei which havethe fastest growth rate in the cold-worked matrix, i.e.those bounded by large-angle boundaries. It then fol-
lows that because the matrix has a texture, all the
nuclei which grow will have orientations that differ by30–40
°from the cold-worked texture. This explains
why the new texture in fcc metals is often related to
the old texture, by a rotation of approximately 30–40 °
around h111iaxes, in bcc metals by 30 °about h110i
a n di nh c pb y3 0 °about h0001 i. However, while
it is undoubtedly true that oriented growth provides
a selection between favourable and unfavourable ori-ented nuclei, there are many observations to indicate
that the initial nucleation is not entirely random. For
instance,becauseofthecrystallographicsymmetryonewould expect grains appearing in a fcc texture to berelated to rotationsabout all four h111iaxes, i.e. eight
orientations arising from two possible rotations about
each of the four h111iaxes. All these possible orien-
tations are rarely (if ever) observed.
To account for such observations, and for those
cases where the deformation texture and the annealingtexture show strong similarities, oriented nucleationis considered to be important. The oriented nucle-
ation theory assumes that the selection of orientations
is determined in the nucleation stage. It is generallyacceptedthatallrecrystallizationnucleipre-existinthe
deformed matrix, as sub-grains, which become more
perfect through recovery processes prior to recrystal-lization. It is thus most probable that there is some
selection of nuclei determined by the representation of
the orientationsinthe deformation texture, andthat theoriented nucleation theory should apply in some cases.In many cases the orientations which are strongly rep-
resented in the annealing texture are very weakly rep-
resented in the deformed material. The most strikingexample is the ‘cube’ texture, (100) [001], found in
mostfccpuremetalswhichhavebeenannealedfollow-
ing heavy rolling reductions. In this texture, the cubeaxes are extremely well aligned along the sheet axes,and its behaviour resembles that of a single crystal.
It is thus clear that cube-oriented grains or sub-grains
must have a very high initial growth rate in order toform the remarkably strong quasi-single-crystal cube
texture. The percentage of cubically aligned grainsincreases with increased deformation, but the sharp-
ness of the textures is profoundly affected by alloying
additions. The amount of alloying addition requiredto suppress the texture depends on those factors which
affect the stacking fault energy, such as the lattice mis-
ﬁt of the solute atom in the solvent lattice, valencyetc., in much the same way as that described for the
transition of a pure metal deformation texture.
In general, however, if the texture is to be altered
a distribution of second-phase must either be present
before cold rolling or be precipitated during anneal-
ing. In aluminium, for example, the amount of cubetexture can be limited in favour of retained rolling
texture by limiting the amount of grain growth with
a precipitate dispersion of Si and Fe. By balancingthe components, earing can be minimized in drawn
aluminium cups. In aluminium-killed steels AlN pre-
cipitation prior to recrystallization produces a higherproportion of grains with f111gplanes parallel to
the rolling plane and a high
Rvalue suitable for
deep drawing. The AlN dispersion affects sub-graingrowth, limiting the available nuclei and increasing
the orientation-selectivity, thereby favouring the high-
energy f111ggrains. Improved
R-values in steels in
general are probably due to the combined effect of
particles in homogenizingthe deformed microstructure
and in controlling the subsequent sub-grain growth.The overall effect is to limit the availability of nuclei
with orientations other than f111g.
7.9 Metallic creep
7.9.1 Transient and steady-state creep
Creep is the process by which plastic ﬂow occurs
when a constant stress is applied to a metal for a
prolonged period of time. After the initial strain ε0
whichfollowstheapplicationoftheload,creepusually
exhibits a rapid transient period of ﬂow (stage 1)
before it settles down to the linear steady-stage stage2 which eventually gives way to tertiary creep and
fracture. Transient creep, sometimes referred to as ˇ-
creep, obeys a t
1/3law. The linear stage of creep is
often termed steady-state creep and obeys the relation
εD/DC4t (7.49)
Consequently, because both transient and steady-state
creep usually occur together during creep at high
temperatures, the complete curve (Figure 7.60) during
the primary and secondary stages of creep ﬁts theequation
εDˇt
1/3C/DC4t (7.50)
extremely well. In contrast to transient creep, steady-
state creep increases markedly with both temperature
246Modern Physical Metallurgy and Materials Engineering
and stress. At constant stress the dependence on tem-
perature is given by
PεssDdε/dtDconst. exp[ /NULQ/kT] (7.51)
whereQisthe activationenergy for steady-statecreep,
while at constant temperature the dependence on stress/ESC(compensated for modulus E)i s
Pε
ssDconst.⊿/ESC/E/triangleleftn(7.52)
Steady-state creep is therefore described by the
equation
PεssDA⊿/ESC/E/triangleleftnexp⊿/NULQ/kT/triangleleft (7.53)
The basic assumption of the mechanism of steady-
state creep is that during the creep process the rateof recoveryr(i.e. decrease in strength ⊿d/ESC/dt/triangleleft)i s
sufﬁciently fast to balance the rate of work hardening
hD⊿d/ESC/dε/triangleleft. The creep rate ⊿dε/dt/triangleleftis then given by
dε/dtD⊿d/ESC/dt/triangleleft/⊿d/ESC/dε/triangleleftDr/h (7.54)
To prevent work hardening,both the screw and edge
parts of a glissile dislocation loop must be able toescape from tangled or piled-up regions. The edgedislocationswill, of course, escape by climb, and sincethis process requires a higher activation energy thancross-slip, it will be the rate-controlling process insteady-state creep. The rate of recovery is governed
by the rate of climb, which depends on diffusion and
stress such that
rDA⊿/ESC/E/triangleleft
pDDA⊿/ESC/E/triangleleftpD0exp[/NULQ/kT]
whereDis a diffusion coefﬁcient and the stress term
arises because recovery is faster, the higher the stresslevel and the closer dislocations are together. Thework-hardening rate decreases from the initial rate h
0
with increasing stress, i.e. hDh0⊿E//ESC/triangleleftq, thus
PεssDr/hDB⊿/ESC/E/triangleleftnD (7.55)
whereB⊿DA/h0/triangleleftis a constant and n⊿DpCq/triangleleftis the
stress exponent.
The structure developed in creep arises from the
simultaneous work-hardening and recovery. The dis-location density /SUBincreases with εand the disloca-
tion network gets ﬁner, since dislocation spacing is
proportional to /SUB
/NUL1/2. At the same time, the dislo-
cations tend to reduce their strain energy by mutualannihilation and rearrange to form low-angle bound-aries and this increases the network spacing. Straining
then proceeds at a rate at which the reﬁning action
just balances the growth of the network by recov-ery; the equilibrium network size being determined bythe stress. Although dynamical recovery can occur bycross-slip, the rate-controlling process in steady-statecreep is climb whereby edge dislocations climb out oftheir glide planes by absorbing or emitting vacancies;
the activation energy is therefore that of self-diffusion.
Structural observations conﬁrm the importance of therecoveryprocesstosteady-statecreep.Theseshowthatsub-grains form within the original grains and, withincreasing deformation, the sub-grain angle increases
while the dislocationdensity within them remains con-
stant.
1The climb process may, of course, be important
in several different ways. Thus, climb may help a glis-sile dislocation to circumvent different barriers in thestructure such as a sessile dislocation, or it may lead tothe annihilation of dislocations of opposite sign on dif-ferent glide planes. Moreover, because creep-resistantmaterialsare rarelypuremetals,theclimbprocessmayalso be important in allowing a glissile dislocation toget round a precipitate or move along a grain bound-ary. A comprehensive analysis of steady-state creep,based on the climb of dislocations, has been given byWeertman.
The activation energy for creep Qmay be obtained
experimentally by plotting ln Pε
