Repository: Ketankham/chatbot-meta-books

File: reed-hill-book.txt (part 24 of 48)
non is encountered when two diffusing atom forms move with greatly different ratesduring diffusion, and it is directly connected with the vacancy motion associated withdiffusion in metals. It has frequently been observed that voids, or pores, form in thatregion of the diffusion zone from which there is a ﬂow of mass. Since every time anatom makes a jump, a vacancy moves in the opposite direction, an unequal ﬂow in thetwo types of atoms must result in an equivalent ﬂow of vacancies in the reverse direc-tion to the net ﬂow of atoms. Thus, in the copper-nickel couple shown in Fig. 12.9, morecopper atoms leave the area just to the right of the weld interface than nickel atomsarrive to take their place, and a net ﬂow of vacancies occurs from the nickel-rich side ofthe bar toward the copper-rich side. This movement reduces the equilibrium number ofvacancies on the nickel-rich side of the diffusion range, while increasing it on the cop-per side. The degree of super-saturation and undersaturation is, however, believed to besmall. On the side of a diffusion couple that loses mass, it has been estimated by severalworkers
5,6that the vacancy supersaturation is of the order of 1 percent, or less, of the
equilibrium number of vacancies. Since the concentration of vacancies is not greatlyaffected by the conditions of ﬂow, and the number is, at best, a small fraction of thenumber of atoms, vacancies must be created on the side of a couple that gains mass, andabsorbed on the side that loses mass. Various sources and sinks have been proposed forthe maintenance of this ﬂux of vacancies. Grain boundaries and exterior surfaces areprobable positions for both the creation and elimination of vacancies, but it is now gen-erally agreed that the experimental facts agree best on the concept that the most impor-tant mechanism for the creation of vacancies is dislocation climb , and that dislocation
climb and void formation account for most of the absorbed vacancies, positive climbbeing associated with the removal of vacancies and negative climb with the creation ofvacancies.
The formation of voids, as a result of the vacancy current that accompanies the unequal
mass ﬂow in a diffusion couple, is inﬂuenced by several factors. It is generally believed thatvoids are heterogeneously nucleated, that is, they form on impurity particles. The tensilestress that exists in the region of the specimen where the voids form is also recognized as acontributing factor in the development of voids. If this tensile stress is counteracted by ahydrostatic compressive stress placed on the sample during the diffusion anneal, the voidscan be prevented from forming.12Ch12.qxd  11/11/08  6:41 PM  Page 356
357 12.4 Darken’s Equations
12.4 DARKEN’S EQUATIONS
The Kirkendall effect shows that in a diffusion couple composed of two metals, the atoms
of the components move at different rates, and the ﬂux of atoms through a cross-section
deﬁned by markers is not the same for both atom forms. It is, thus, more logical to think
in terms of two diffusivities DAand DBcorresponding to the movement of the Aand B
atoms, respectively. These quantities may be deﬁned by the following relationships.
12.9
where JAand JB/H11005the ﬂuxes (number of atoms per second passing through a unit 
cross-section area) of the Aand Batoms, respectively
DAand DB/H11005the diffusivities of the Aand Batoms
nAand nB/H11005the numbers of Aand Batoms per unit volume, respectively
The diffusivities DAand DBare known as the intrinsic diffusivities and are functions of
composition and therefore of position along a diffusion couple.
Darken’s equations,7which make it possible to determine the intrinsic diffusivities exper-
imentally, will now be derived. Several important assumptions are made in this derivation.
First, it is assumed that all of the volume expansion and contraction during diffusion, due to
unequal mass ﬂow, occurs only in the direction perpendicular to the weld interface. (The
cross-section area does not change during the diffusion.) As pointed out earlier, this condition
is effectively realized when the diffusion couple is large in size compared to the diffusion zone.
It is also assumed that the total number of atoms per unit volume is a constant or that
nA/H11001nB/H11005constant
This is equivalent to a requirement that the volume per atom be independent of concen-
tration, which is an assumption that has not been realized experimentally, but deviations
from this relationship can generally be compensated for by computation. The following
derivation is also based on the condition that porosity does not occur in the specimen
during the diffusion process.
Let us ﬁrst consider the velocity of the Kirkendall markers through space. In
Fig. 12.10, the cross-section at the distance xfrom the left end of a bar, with a square
cross-section of unit area, represents the position of the markers at the time t0, while the
cross-section at the distance x/H11032represents their position after a time interval dt. At
the same time the origin of coordinates (left end of the bar) is assumed to be far enoughJA/H11005/H11002 DA /H11128nA
/H11128x      and     JB/H11005/H11002 DB /H11128nB
/H11128x
Diffusion zone
Markers at t0
x
x ′Markers at t0 + Δt
FIG. 12.10 Marker movement is measured
from a point outside the zone of diffusion (one
end of bar)12Ch12.qxd  11/11/08  6:41 PM  Page 357
Chapter 12 Diffusion in Substitutional Solid Solutions 358
away from the weld that its composition is not affected by the diffusion. The velocity v
of the Kirkendall markers may be written
12.10
The marker velocity is also equal in magnitude, but opposite in direction to the volume of
matter ﬂowing past the markers per second divided by the cross-section area Aof the bar
at the markers.
The volume of matter that ﬂows through the markers per second is equal to the net ﬂux of
atoms (net number of atoms per second) passing the wires times the volume per atom, or
where 1/( nA/H11001nB) is the volume per atom by the deﬁnition of nAand nB. The net ﬂux
equals the sum of the ﬂuxes of the Aand Batoms, or
12.11
Substituting the above expressions into the equation for the marker velocity gives us the
following equation:
12.12
or
12.13
Remembering that nA/H11001nBis a constant, and that by deﬁnition
where NAand NBare the atom fractions of the Aand Batoms, we may write the velocity
of the markers in the following manner:
12.14 v/H11005(DA/H11002DB)/H11128NA
/H11128xNB/H110051/H11002NA       and      /H11128NB
/H11128x/H11005/H11002/H11128NA
/H11128xNA/H11005nA
nA/H11001nB,  NB/H11005nB
nA/H11001nBv/H11005/H11001/H20898DA/H11128nA
/H11128x/H11001DB/H11128nB
/H11128x/H20899
nA/H11001nBv/H11005/H11002 volume
 seconds/H110031
 area/H11005/H11001/H20898DA/H11128nA
/H11128x/H11001DB/H11128nB
/H11128x/H20899
(nA/H11001nB)J net/H11005JA/H11001JB/H11005/H11002 DA/H11128nA
/H11128x/H11002DB/H11128nB
/H11128x volume
 seconds/H11005J net
nA/H11001nBv/H11005 volume
 seconds/H110031
 unit areav/H11005x/H11002x/H11032
dt12Ch12.qxd  11/11/08  6:41 PM  Page 358
359 12.4 Darken’s Equations
Diffusion zone
mn
m
dxn
xFIG. 12.11 The cross-sections mmand nnare
assumed to be ﬁxed in space; that is, they do
not move with respect to the left end of the barIn principle it is possible to insert an imaginary set of markers on any cross-section
along a diffusion couple. Equation 12.14 may therefore be used to compute the velocity
with which any lattice plane normal to the diffusion ﬂux moves. However, since DAand
DBare normally functions of composition, vis a function of the composition of the speci-
men at the cross-section where vis measured. This means that the value of vis normally
a function of position along the diffusion couple.
Equation 12.14 is one of our desired relationships, for it relates the two intrinsic dif-
fusivities to the marker velocity and the concentration gradient ( /H11128NA//H11128x), two quantities
that can be experimentally determined. However, another equation is also needed in
order that we may solve it and Eq. 12.14 simultaneously for the two unknowns DAand
DB. This needed equation can be obtained by considering the rate at which the number
of one of the atomic forms ( Aor B) changes inside a small-volume element.
Figure 12.11 also represents the diffusion couple of Fig. 12.10. In this case, however,
the (unit) cross-section (designated mm) at a distance xfrom the left end of the bar
represents a cross-section ﬁxed in space; that is, ﬁxed with respect to the end of the
bar, which is assumed outside of the diffusion zone. The cross-section at x (mm), accord-
ingly, is not an instantaneous position of the markers as was the case in Fig. 12.10. A
second (unit) cross-section of the bar ( nn) is also shown, the distance of which from the
end of the bar is x/H11001dx. The two cross-sections deﬁne a volume element 1 /H11080dx.
Let us consider the rate at which the number of Aatoms changes inside this vol-
ume. This quantity equals the difference in the number of Aatoms moving into and
out of the volume per second, or to the difference in the flux of Aatoms across the
surface at xand at x/H11001dx. Because a cross-section fixed in the lattice moves relative
to our cross-sections fixed in space (at xand x/H11001dx), the flux of Aatoms through one
of these space-fixed boundaries is due to two effects. First, because the metal is mov-
ing with a velocity v, a number ( nAv) of Aatoms is carried each second through the
cross-section at x, where nAis the number of Aatoms per unit volume, and vis the
volume of metal flowing past the cross-section at xin a second. To this flux must be
added the usual diffusion flux, so that the total number of atoms per second crossing
the boundary at xis:
The ﬂux of Aatoms through the cross-section at x/H11001dxis
(JA)x/H11001dx/H11005(JA)x/H11001/H11128(JA)x
/H11128x/H11080dx(JA)x/H11005/H11002 DA/H11128nA
/H11128x/H11001nAv12Ch12.qxd  11/11/08  6:41 PM  Page 359
Chapter 12 Diffusion in Substitutional Solid Solutions 360
The rate at which the number of atoms inside the volume dxchanges is therefore
or the rate at which the number of Aatoms per unit volume changes is
This equation may also be written:
12.15
because nA/H11001nBis assumed constant and the division of each term of the previous equa-
tion by this quantity makes it possible to convert concentration units from numbers of A
atoms per unit volume to atom fractions. The expression 12.14 is now substituted into 
Eq. 12.15, and with the aid of the relationship
NA/H110051/H11002NB
one obtains the ﬁnal relationship
12.16
This equation is in the form of Fick’s second law, which is generally written
12.17
where the quantity is seen to be equal to [ NBDA/H11001NADB]. In fact, it is just this relation-
ship that we have been seeking:
/H11005NBDA/H11001NADB12.18
for the quantity may be evaluated experimentally, as can the atom fractions NAand NB.
This is the second of Darken’s equations for the determination of the intrinsic diffusivitiesD
Aand DB.
12.5 FICK’S SECOND LAW
Fick’s second law, Eq. 12.17, is the basic equation for the experimental study of isothermaldiffusion. Solutions of this second-order partial differential equation have been derivedcorresponding to the boundary conditions found in many types of diffusion samples. Mostmetallurgical specimens, such as the diffusion couple shown in Fig. 12.5, involve only a(net) one-dimensional ﬂow of atoms and the assumption that the specimen is long enoughin the direction of diffusion (so that the diffusion process does not change the compositionat the ends of the specimen). There are two standard methods of measuring the diffusioncoefﬁcient when using this type of specimen. In one case, the diffusivity is assumedD˜D˜D˜/H11128NA
/H11128t/H11005/H11128
/H11128x D˜ /H11128NA
/H11128x/H11128NA
/H11128t/H11005/H11128
/H11128x [NB DA/H11001NA DB] /H11128NA
/H11128x/H11128NA
/H11128t/H11005/H11128
/H11128x /H20900DA/H11128NA
/H11128x/H11002NAv/H20901(JA)x/H11002(JA)x/H11001dx
dx/H11005/H11128nA
/H11128t/H11005/H11128
/H11128x /H20900DA/H11128nA
/H11128x/H11002nAv/H20901(JA)x/H11002(JA)x/H11001dx/H11005/H11128
/H11128x  /H20900DA /H11128nA
/H11128x/H11002nA v/H20901/H11080dx12Ch12.qxd  11/11/08  6:41 PM  Page 360
361 12.5 Fick’s Second Law
constant, and in the other, it is taken as a function of composition. The former method,
known as the Grube method , is strictly applicable only to those cases in which the diffusivity
varies very slightly with composition. However, it may be applied to diffusion in alloysystems where the diffusivity varies moderately with composition if the two halves of a cou-ple are made of metals differing slightly in composition. Thus, the couple in Fig. 12.4, insteadof consisting of a bar of pure Awelded to another of pure B, might have consisted of an alloy
of perhaps 60 percent of Aand 40 percent of Bwelded to one of 55 percent of Aand 45 per-
cent of B. Our preceding analysis would hold just as well for this couple as for the couple
composed of pure metals. Over a small range of composition such as this, the diffusivity isessentially constant and the measurement effectively gives an average value of the diffusiv-ity for the interval.
If the diffusivity is assumed to be a constant, then Fick’s second law can be written
12.19
The solution of this equation for the case of a diffusion couple consisting originally of twoalloys of the elements Aand B, one having the composition N
A1(atom fraction) and the
other the composition NA2at the start of the diffusion process, is:
12.20
where NAis the composition or atom fraction at a distance x(in cm) from the weld
interface, tis the time in seconds, and is the diffusivity. The symbol erf rep-
resents the error function, or probability integral with the argument .This function is defined by the equation
12.21
and is tabulated in many mathematical tables
8in much the same manner as trigonomet-
ric and other frequently used functions. Table 12.1 gives a few values of the error functionfor some corresponding values of the argument y. In applying this table, the error function
becomes negative when is negative.
Figure 12.12 shows the theoretical penetration curve (distance versus composition
curve) obtained when the solution of Fick’s equation is plotted as a function of the vari-able , using the data of Table 12.1. Note that this curve is obtained under theassumption that is constant, or that varies only slightly within the composition inter-val N
A1to NA2(original compositions of the two halves of the diffusion couple).
The curve in Fig. 12.12 shows that, under the stated conditions, the concentration is a
single-valued function of the variable  . Thus, if a diffusion couple has been main-tained at some ﬁxed temperature for a given period of time ( t) so that diffusion can occur,
then a single determination of the composition at an arbitrary distance ( x) from the weld per-
mits the determination of the diffusivity . Thus, suppose that a diffusion couple is formedby the welding together of two alloys of the elements Aand Bhaving the compositions N
A1,
40 percent of element A(the alloy to the right of the weld), and NA2, 50 percent of element
A(left of the weld). Let the couple be heated quickly to some temperature T1and held there
40 hr (144,000 s), and let it be assumed that after cooling to room temperature, chemicalD˜x/22D˜tD˜ D˜x/22D˜ty ( or x in x/22D˜t) erf(y)/H110052
vp /H20885y
 0 e/H11002y2 dyy/H11005x/22D˜tx/22D˜t D˜NA/H11005NA1/H11001(NA2/H11002NA1)
2 /H209001/H11001erf x
22D˜t/H20901     for /H11002/H11009 /H11021 x/H11021/H11009/H11128NA
/H11128t/H11005/H11128
/H11128x D˜ /H11128NA
/H11128x /H11005D˜ /H111282NA
/H11128x2D˜12Ch12.qxd  11/11/08  6:41 PM  Page 361
TABLE 12.1 Error Function 
Values.
y erf(y)
00
0.2 0.2227
0.4 0.42839
0.477 0.50006
0.6 0.60386
0.8 0.74210
1.0 0.84270
1.4 0.95229
2.0 0.99532
3.0 0.99998Chapter 12 Diffusion in Substitutional Solid Solutions 362
–3 –2 –1 Composition 
0 1 2 3
Argument of the error function  y =           ~x
2√DtNA2 – NA1
2
NA1 
 NA2 
FIG. 12.12 Theoretical penetration curve,
Grube methodanalysis shows that at a distance 2 /H1100310/H110023m to the right of the weld the composition NAis
42.5 percent A, we have, on substituting the assumed data in Eq. 12.20,
or
Table 12.1 shows, however, that when the error function equals 0.500 (i.e., 0.50006), the
value of the argument is 0.477, and so  
/H110053.04/H1100310/H1100211, m2/H20862s D˜y/H11005(x/22D˜t)erf   0.001
2144,000 D˜/H110050.5000.425 /H110050.400 /H11001(0.500 /H110020.400)
2 /H209001/H11002erf 0.002
22D˜(144,000) /H2090112Ch12.qxd  11/11/08  6:41 PM  Page 362
363 12.6 The Matano Method
In general, the Grube method is based on the evaluation of the error function in terms of
the composition of the specimen at an arbitrary point and then, with the aid of the error-function table, the argument yis found. This, in turn, permits the value of the diffusivity
to be determined.
In the numerical computation just considered, a composition 42.5 percent Awas
assumed at a distance of 2 /H1100310
/H110023m from the weld when the diffusion time was 40 hr.
With the assumption of a constant diffusivity ( ) and the same diffusion temperature, letus compute the length of time needed to obtain the same composition, 42.5 percent A, at
twice the distance from the weld interface. Since the composition N
Aremains the same,
this problem requires that the argument of the probability integral has the same value asin the last example. That is,
or
12.22
where x1/H110052/H1100310/H110023m
x2/H110054/H1100310/H110023m
t1/H1100540 hr
t2/H11005time to reach a composition of 42.5 percent at 4 /H1100310/H110023m from weld
interface
Substituting these values into Eq. 12.22 and solving for t2gives a value for the latter of
160 hr. The equation x2
1t1/H11005x2
2t2is often used to indicate the relationship between
distance and time during isothermal diffusion even when is not a constant. In this lat-
ter case, it still serves as a rough but very convenient approximation.
12.6 THE MATANO METHOD
The second well-known method of analyzing experimental data from metallurgical diffu-sion samples was devised by Matano,
9who ﬁrst proposed it in 1933. It is based on a solu-
tion of Fick’s second law, originally proposed by Boltzmann in 1894. In this method, thediffusivity is assumed to be a function of concentration, which requires the solution ofFick’s second law in the form:
12.23
This mathematical operation is much more difﬁcult than when is constant and, as a con-sequence, the Matano-Boltzmann method of determining the diffusivity uses graphicalintegration. The ﬁrst step in this procedure, after the diffusion anneal and chemical analy-sis of the specimen, is to plot a curve of concentration versus distance along the bar meas-ured from a suitable point of reference, say from one end of the couple. For the purpose ofsimplifying the following discussion, it will be assumed that the number of atoms per unitvolume ( n
A/H11001nB) is constant. The second step is to determine that cross-section of the barD˜D˜/H11128NA
/H11128t/H11005/H11128
/H11128x D˜(NA) /H11128NA
/H11128xD˜/H20862 /H20862x2
1
t1/H11005x22
t2x1
22D˜t1/H11005x2
22D˜t2D˜12Ch12.qxd  11/11/08  6:41 PM  Page 363
Chapter 12 Diffusion in Substitutional Solid Solutions 364
Area M 
Area N Composition Marker interface 
Matano interfaceFIG. 12.13 The Matano interface lies at the
position where area Mequals area Nthrough which there have been equal total ﬂuxes of the two atomic forms ( Aand B). This
cross-section is known as the Matano interface and lies at the position where areas Mand
Nin Fig. 12.13 are equal. The position of the Matano interface is determined by graphical
integration, but, in general, it has also been experimentally determined that, in the absence
of porosity, the Matano interface lies at the position of the original weld. (This is not the
position of the weld after diffusion has occurred since, as we have seen, markers placed at
the weld move during diffusion.) Once the Matano interface has been located, it serves as
the origin of the xcoordinate. In agreement with the normal sign convention, distances to
the right of the interface are considered positive, while those to the left of it are negative.
With the coordinate system thus deﬁned, the Boltzmann solution of Fick’s equation is
12.24
where tis the time of diffusion, NAis the concentration in atomic units at a distance x
measured from the Matano interface, and NA1is the concentration of one side of the
diffusion couple at a point well removed from the interface where the composition is
constant and not affected by the diffusion process.
In a manner similar to that used to explain the Grube method, we shall take arbitrar-
ily assumed diffusion data and solve them by the Matano method. Table 12.2 represents
this concentration-distance data corresponding to no actual alloy system, but it is repre-
sentative, in a broad general way, of diffusion data obtained in actual experiments. The dif-
fusion couple is assumed to be formed from pure Aand pure B.
Figure 12.14 shows the penetration curve obtained when the data of Table 12.2 are
plotted. Let us reconsider the Boltzmann solution of Fick’s second law:
12.25
Suppose that we desire to know the diffusivity at a particular concentration, which we
shall arbitrarily take as 0.375. This concentration corresponds to the point marked Cin
Fig. 12.14. In order to compute the diffusivity at this point, we must ﬁrst evaluate two
quantities with the aid of Fig. 12.14. The ﬁrst of these is the derivative /H11128x/H11128NA, the recip-
rocal of the slope of the penetration curve at point C. The tangent to the curve at this point
is shown in the ﬁgure as line Eand its slope is 610 m/H110021. The other quantity is the integral,
the integration limits of which are NA1/H110050 and NA/H110050.375. The indicated integral corre-
sponds to the cross-hatched area ( F) of Fig. 12.14. Evaluation of this area by a graphical
method (Simpson’s Rule) yields the value 4.66 /H1100310/H110024m. The diffusivity at the composi-
tion 0.375 is, accordingly,
D˜(0.375) /H110051
2t /H208981
 slope at 0.375 /H20899/H11003(area from NA/H110050 to NA/H110050.375)/H20862D˜/H11005/H110021
2t /H11128x
/H11128NA /H20885NA
NA1 xdNAD˜/H11005/H110021
2t /H11128x
 /H11128NA /H20885NA  
NA1 xdNA12Ch12.qxd  11/11/08  6:41 PM  Page 364
365 12.6 The Matano Method
TABLE 12.2 Assumed Diffusion Data
to Illustrate the Matano Method.
Composition  Distance from 
Atomic Percent the Matano 
Metal A Interface, mm
100.00 5.08
93.75 3.14
87.50 1.93
81.25 1.03
75.00 0.51
68.75 0.18
62.50 /H110020.07
56.25 /H110020.27
50.00 /H110020.39
43.75 /H110020.52
37.50 /H110020.62
31.25 /H110020.72
25.00 /H110020.87
18.75 /H110021.07
12.50 /H110021.35
6.25 /H110021.82
0.00 /H110022.92
FIG. 12.14 Plot of hypothetical diffusion data (Matano method).Matano interface 
Line E Penetration curve 
Plane of markers
–5 –4 –3 –2 –1 0 +1 +2 +3 +4 +5 +6 Area F 
Distance, in mm Concentration NA 
0 0.25 0.50 0.75 1.00 
Point C 
If the diffusion time is now assumed to be 50 hr (180,000 s), the complete evaluation of
the diffusivity is:
D˜(0.375) /H110051
2(180,000)/H110031
6.10/H110034.66/H1100310/H110024/H110052.1/H1100310/H1100212 m2/H20862 s12Ch12.qxd  11/11/08  6:41 PM  Page 365
Chapter 12 Diffusion in Substitutional Solid Solutions 366
0 0 5 10 15 
0.2 0.4 0.6 
Composition  NAD × 1011, m2/s~ 
0.8 1.0 FIG. 12.15 Variation of the interdiffusion 
coefﬁcient with composition. (Data of 
Table 12.1.)D˜
Computations similar to the above may be made to determine the diffusivity ( NA) at
any concentration not too close to the terminal compositions ( NA/H110050 and NA/H110051). In any
case, the slope at the desired concentration and the area (between the penetration curve,
the vertical line representing the position of the Matano interface and within the compo-
sition limits zero to NA) must be determined. Since the desired area approaches zero as the
composition approaches one of the terminal compositions, the accuracy of the determina-
tion falls off as NAbecomes very close to either zero or one.
Figure 12.15 shows the variation of ( NA) with the concentration NAfor the data of
Fig. 12.14, as determined by computation at several compositions. Notice that large values
of are obtained as one approaches the concentration NA/H110051. There is also a minimum
in this curve in the middle of the concentration range. A diffusivity-concentration curve
of this form has been reported10,11for the diffusion of zirconium and uranium. However,
the curves of Fig. 12.3 are more typical of the diffusion data reported to data.
12.7 DETERMINATION OF THE INTRINSIC DIFFUSIVITIES
The determination of the intrinsic diffusivities will now be illustrated with the use of the
assumed data of Table 12.2. First we must derive an expression for the marker velocity v
in terms of the marker displacement and the time of diffusion t. Experimentally, it has
been determined that the markers move in such a manner that the ratio of their displace-
ment squared to the time of diffusion is a constant. Thus
where kis a constant. The marker velocity is, accordingly,
but kequals x2/H20862t, so that
12.26 /H9263/H11005x
2t/H9263/H11005/H11128x
/H11128t/H11005k
2xx2
t/H11005kD˜D˜D˜12Ch12.qxd  11/11/08  6:41 PM  Page 366
367 12.7 Determination of the Intrinsic Diffusivities
In Fig. 12.14, an arbitrarily assumed position of the marker interface is shown at a distance
x/H110050.0001 m from the Matano interface. The diffusion time ttaken for the data is 50 hr,
or 180,000 s. These numbers correspond to a marker velocity
At the position of the markers we also have NA/H110050.65 and NB/H110050.35 and
The value of Mis obtained from Fig. 12.15, while dNA/dxis the slope of the penetration
curve in Fig. 12.14 at the position of the markers, and NAand NBare the atom fractions
of Aand B, respectively, at the position of the markers. The above values can now be sub-
stituted into the Darken equations:
yielding
5.5/H1100310/H1100212/H110050.35 DA/H110010.65 DB
2.78/H1100310/H1100210/H11005(DA/H11002DB)244
The solution of this pair of simultaneous equations has as a result
DA/H110056.24/H1100310/H1100212
DB/H110055.10/H1100310/H1100212
These values tell us that the ﬂux of Aatoms through the marker interface from right to
left is approximately 1.2 times that of the ﬂux of Batoms moving from left to right.
The preceding section has demonstrated that it is possible to determine experimentally
the intrinsic diffusivities of a binary diffusion system ( DAand DB). These quantities are
valuable because they measure the speed with which the individual atomic forms move
during diffusion. However, there has been, to date, very little success in the developmentof a theory capable of predicting the numerical values of the intrinsic diffusivities startingfrom a consideration of atomic processes. While it is generally agreed that diffusion inmetallic substitutional solid solutions is the result of the movement of vacancies, the fac-tors that control jump rates into vacancies of the two different atomic forms are complexand not completely understood. Thus, in our previous derivation of Fick’s ﬁrst law, severalsimplifying assumptions were made that do not hold for real metallic substitutional solidsolutions. First, it was assumed that the solution was ideal, but, as we have seen, mostmetallic solutions are not ideal, and in a nonideal solution the diffusion rates are inﬂu-enced by a tendency for like atoms either to group together, or to avoid each other.Second, it was assumed that the rate of jumping was independent of composition, that is,v/H11005(DA/H11002DB)/H11128NA
/H11128xD˜/H11005NBDA/H11001NADBD˜D˜M/H110055.5/H1100310/H1100212;        /H11128NA
/H11128x/H11005244 m/H110021v/H110050.0001
2(180,000)/H110052.78/H1100310/H1100210 m/s12Ch12.qxd  11/11/08  6:41 PM  Page 367
Chapter 12 Diffusion in Substitutional Solid Solutions 368
whether the jump was made by an Aor a Batom. The assumption that the rate of jump-
ing is independent of the composition is certainly not true, as may be judged by the fact
that measured diffusivities vary widely with composition.
As discussed above, theoretical interpretation of substitutional diffusion is difﬁcult
because of the number of variables that must be considered. For this reason, the majoreffort in diffusion studies has been directed toward the investigation of diffusion in rela-tively simple systems that are more amenable to interpretation. In general, these consistof the study of diffusion in very dilute substitutional solid solutions or the study of diffu-sion using radioactive tracers.
12.8 SELF-DIFFUSION IN PURE METALS
In self-diffusion studies, one investigates the diffusion of a solute consisting of a radioac-tive isotope in a solvent that is a nonradioactive isotope of the same metal. In such a sys-tem, both atomic forms are identical except for the small mass difference between theisotopes. The principal effect of this mass difference is to cause the solute isotope to vibrateabout its rest point in the lattice with a frequency slightly different from that of the sol-vent isotope, giving the two isotopes a slightly different jump rate. This difference is easilycalculated because the vibration frequency is proportional to the reciprocal of the squareroot of the mass, and since the jump rate into vacancies is proportional to the vibrationfrequency, we have
12.27
where 1/
τand 1/ τ* are the jump-rate frequencies of normal and radioactive isotopes
respectively ( τand τ* are the mean times of stay of the respective atoms at lattice posi-
tions, and mand m* are the masses of the two isotopes [ m* radioactive]).
Except for the mass difference, solute and solvent are chemically identical and the
solid solution is truly ideal. Considerations of the effect of the departure of a solution fromideality may thus be neglected. Furthermore, the mass correction is usually small so that,to a good approximation, we may assume that the intrinsic diffusivity of the radioactiveisotope is the same as that of the nonradioactive isotope. When the intrinsic diffusivitiesare equal, the interdiffusion coefﬁcient equals the intrinsic diffusivities, as may be seen byconsidering the Darken equation:
/H11005NBDA/H11001NADB/H11005(NA/H11001NB)D/H11005D
where is the interdiffusion coefﬁcient, D/H11005DA/H11005DB, the intrinsic diffusivity of either
the radioactive or nonradioactive isotopes, and ( NA/H11001NB) is unity by the deﬁnition of
atom fractions. Because the intrinsic coefﬁcients do not depend on composition, it is alsotrue that the interdiffusion coefﬁcient does not depend on composition. Therefore exper-imental determinations of self-diffusivities may be made by using the simpler Grubemethod.
Because self-diffusion in pure metals occurs in an ideal solution and with a diffusivity
that is independent of concentration, experimentally determined self-diffusion coefﬁcientsof pure metals are usually of high accuracy. Furthermore, because the diffusion processoccurs in a relatively simple system, the measured diffusivities are capable of theoreticalinterpretation. The assumption made in our derivation of Fick’s ﬁrst law are those actuallyD˜D˜1
τ* /H11005 9m
m* /H208981
τ/H2089912Ch12.qxd  11/11/08  6:41 PM  Page 368
369 12.8 Self-Diffusion in Pure Metals
observed in self-diffusion experiments, and Eq. 12.7 is correct for self-diffusion in a sim-
ple cubic system: that is,
where Dis the diffusivity, ais the lattice constant, and τthe mean time of stay of an atom
in a lattice position. While only polonium is believed to crystallize in a simple cubic lattice,
similar relationships can be derived for other metallic lattices. As examples, we have forface-centered cubic metals
12.28
and body-centered cubic metals
12.29
and, in general, for any lattice,
12.30
where ais a dimensionless constant depending on the structure.
In the chapter on vacancies, it was shown (Eq. 7.45) that
where r
a, the number of jumps made per second by an atom in a pure metal crystal, is
identical to our quantity 1/ τ; Hfis the enthalpy change or work to form a mole of vacan-
cies; Hmis the enthalpy change or energy barrier that must be overcome to move a mole
of atoms into vacancies; Ris the universal gas constant (8.31 J/mol-K), and Tthe absolute
temperature in degrees Kelvin.
In the above expression, the coefﬁcient Amay be replaced by Znand the equation
rewritten in the form
12.31
where Zis the lattice coordination number and nthe lattice vibration frequency. This
relationship may be interpreted as follows. The jump rate of atoms into vacancies ( ra)
varies directly as (1) the number of atoms ( Z) that are next to a vacancy; (2) the fre-
quency ( v) or number of times per second that an atom moves toward a vacancy; (3) the
probability ( ) that an atom will have sufﬁcient energy to make a jump; (4) theconcentration of vacancies in the lattice ( ). Equation 12.31 neglects entropychanges associated with the formation and movement of vacancies and should be morecorrectly written:
12.32
1
τ/H11005Z/H9263e/H11002(/H9004Gm/H11001/H9004Gf)/H20862RTe/H11002Hf/RTe/H11002Hm/RTr/H11005Zve/H11002Hm /RTe/H11002Hf /H20862RTra/H11005Ae/H11002(Hm/H11001 Hf)/H20862RTD/H11005aa2
τDBCC/H11005a2
8τDFCC/H11005a2
12τD/H11005a2
6τ12Ch12.qxd  11/11/08  6:41 PM  Page 369
Chapter 12 Diffusion in Substitutional Solid Solutions 370
where /H9004Gmand /H9004Gfare the free-energy changes associated with the movement and for-
mation of vacancies respectively. These quantities may be expressed as
/H9004Gm/H11005/H9004Hm/H11002T/H9004Sm
/H9004Gf/H11005/H9004Hf/H11002T/H9004Sf
where /H9004Smis the entropy change per mole resulting from the strain of the lattice during
the jumps, and /H9004Sfthe increase in entropy of the lattice due to the introduction of a mole
of vacancies. Thus, the self-diffusion coefﬁcient is:
12.33
In the body-centered cubic lattice, ais 1/8, while Zis 8, and, similarly, in the face-centered
cubic lattice, ais 1/12, so that for both forms of cubic crystals
12.34
This expression will be discussed further when we consider the temperature dependence of
the diffusion coefﬁcient. For the present, it sufﬁces to point out that considerable success hasbeen obtained in the theoretical interpretation of the various factors in this equation. Adetailed discussion, such as is necessary to treat these quantities adequately, is beyond ourscope and for this reason the reader is referred to advanced papers covering this subject.
12,13
12.9 TEMPERATURE DEPENDENCE OF THE DIFFUSION
COEFFICIENT
It has already been seen that the diffusion coefﬁcient is a function of composition. It is alsoa function of temperature. The nature of this temperature dependence is shown clearly inthe equation for the self-diffusion coefﬁcient stated in the previous section,
Suppose that we set
12.35
and
Q/H11005/H9004Hm/H11001/H9004Hf12.36
where D0and Qare constants since all the quantities from which they are formed are
effectively constant. The quantity Qis the activation energy of diffusion, and D0is
called the frequency factor . The self-diffusion coefficient may now be written in the sim-
plified form
D/H11005D0e/H11002Q/H20862RT12.37
In this form, the equation can be applied directly to the study of experimental data.
Taking the common logarithm {2.3 log10(x)/H11005ln(x)} of both sides of Eq. 12.37 gives us
12.38 log D/H11005/H11002Q
2.3RT/H11001log D0D0/H11005a2ve(/H9004Sm/H11001/H9004Sf)/H20862RD/H11005a2ve(/H9004Sm/H11001/H9004Sf)/H20862Re/H11002(Hm/H11001Hf)/H20862RTD/H11005a2ve(/H9004Sm/H11001/H9004Sf)/H20862Re/H11002(Hm/H11001Hf)/H20862RTD/H11005a2ve/H11002(/H9004Gm/H11001/H9004Gf)/H20862RTD/H11005aa2Zve/H11002(/H9004Gm/H11001/H9004Gf)/H20862RT12Ch12.qxd  11/11/08  6:41 PM  Page 370
371 12.9 Temperature Dependence of the Diffusion Coefﬁcient
This is an equation in the form
y/H11005mx/H11001b
where the dependent variable is log D, the independent variable 1 T, the ordinate inter-
cept log D0, and the slope /H11002Q(2.3 R).
In light of the above, it is evident that if logarithms of experimental values of a self-
diffusion coefﬁcient yield a straight line when plotted against the reciprocal of the absolute
temperature, then the data conform to the equation
D/H11005D0e/H11002Q/H20862RT12.39
The slope of the experimentally determined straight line determines the activationenergy Qsince m/H11005/H11002 Q/H208622.3Ror Q/H11005/H110022.3Rm. At the same time, the intercept of the
line with the ordinate designated by byields the frequency factor D
0, since b/H11005log D0
or D0/H1100510b.
The above method of determining experimental activation energies and fre-
quency factors can be illustrated with the use of some representive data given inTable 12.3.
The data of Table 12.3 are plotted in Fig. 12.16. The slope of the resulting straight line
is /H110028000, or
Solving for Qand remembering that Ris 8.314 J/mol-K, gives
Q/H110052.3(8.314)8000 /H11005153,000 J/mol
The ordinate intercept of the experimental curve has the value /H110023.3. The value of D0is,
accordingly,
The experimentally determined equation for the self-diffusion coefﬁcient is, accordingly,
D/H110055/H1100310/H110024e/H11002153,000/ RTm2s/H110021D0/H1100510b/H1100510/H110023.3/H110055/H1100310/H110024 m2
 sm/H11005/H11002Q
2.3R/H11005/H110028000/H20862/H20862
TABLE 12.3 Assumed Data to Show the Temperature Dependence of Self-Diffusion.
Temperature K Self-Diffusion Coefﬁcient D log D
700 1.9 /H1100310/H11546/H11546151.43/H1100310/H11546/H115463/H1100214.72
800 5.0 /H1100310/H11546/H11546141.25/H1100310/H11546/H115463/H1100213.30
900 6.58 /H1100310/H11546/H11546131.11/H1100310/H11546/H115463/H1100212.12
1000 5.00 /H1100310/H11546/H11546121.00/H1100310/H11546/H115463/H1100211.30
1100 2.68 /H1100310/H11546/H11546110.91/H1100310/H11546/H115463/H1100210.571
T12Ch12.qxd  11/11/08  6:41 PM  Page 371
Chapter 12 Diffusion in Substitutional Solid Solutions 372
The preceding discussion has been concerned only with the temperature dependence
of self-diffusion coefﬁcients. However, experimentally determined values of chemical
interdiffusion coefﬁcients , and of their component intrinsic diffusivities DAand DB, also
show the same form of temperature dependence. Thus, speaking in general, all diffusion
coefﬁcients tend to follow an empirical activation law, so that we have for self-diffusion
D*/H11005D*0e/H11002Q/RT12.40
and for chemical diffusion
/H110050e/H11002Q/RT12.41
and
DA/H11005DA0e/H11002QA/RT12.42
DB/H11005DB0e/H11002QB/RT
where /H11005NBDA/H11001NADB.
Although the activation energy in the case of self-diffusion has a signiﬁcance capable
of explanation in terms of atomic processes, the meanings of the activation energies Q, QA,
and QBfor chemical diffusion when the solute concentration is high are vague and not
clearly understood, particularly when other extrinsic factors also contribute to the diffusion
process.14Therefore, except when the solute concentration is very low, these activation
energies should only be considered as empirical constants.
12.10 CHEMICAL DIFFUSION AT LOW-SOLUTE 
CONCENTRATION
The chemical interdiffusion coefﬁcient also assumes a simple form when the solute concen-
tration becomes very small, as can be seen by referring again to Darken’s equation, Eq. 12.18:
/H11005NBDA/H11001NADBD˜D˜D˜D˜ D˜D˜0–14–12–10Log10 D–8–6–4b
0.2 0.4 0.6Ordinate intercept +0.7
Slope = –8000
0.8
× 103—1
T1.0 1.2 1.4FIG. 12.16 Experimental diffusion data plotted
to obtain the activation energy Qand frequency
factor D012Ch12.qxd  11/11/08  6:41 PM  Page 372
373 12.10 Chemical Diffusion at Low-Solute Concentration
Suppose that component Bis taken as the solute. Let us assume that at all points in
the diffusion couple the concentration of Bis very low. Then
and
12.43
Thus, at very low solute concentrations, the chemical interdiffusion coefﬁcient approaches
the intrinsic diffusivity of the solute.
