Repository: Ketankham/chatbot-meta-books

File: tem-book.txt (part 24 of 71)
 هب انم خدا 
length, x0; this length is another way of saying we have a
refractive-index effect for electrons which we’ll address
later in Section 14.4.
13.6 REFORMULATING THE HOWIE-
WHELAN EQUATIONS
From here on, the math is quite straightforward. What
we are going to do may seem like a lot of work to deriveone equation (13.48) but the result will allow you topicture more clearly what is happening. If you don’twant to bother with the math, you can skip to equations13.47 and 13.48 but you must not miss those two equa-tions; they are essential for understanding images ofcrystalline materials.
The pair of equations, 13.8 and 13.9, can be simpli-
fied by making the substitutions (i.e., a transformationof variables)
f
0ðsubÞ¼f0e/C0piz
x0(13:12)
and
fgðsubÞ¼fge2pisz/C0piz
x0 (13:13)
Then equations 13.8 and 13.9 become
dfgðsubÞ
dz¼pi
xgf0ðsubÞþ2pisfgðsubÞ (13:14)
and
df0ðsubÞ
dz¼pi
xgfgðsubÞ (13:15)
Sincef0andf0(sub)only differ by a phase factor, we
will ignore the difference in calculating intensities sinceonly the amplitude is then important; similarly for f
g
andfg(sub). The result of our substitution is that we have
removed the phase factor involving x0, i.e., we’ve
removed the refractive-index effect. Equations 13.14and 13.15 can be combined to give the second-orderdifferential equation for f
0DIRECT
Remember: don’t refer to the direct beam as the
unscattered or the transmitted beam!
13.6 R EFORMULATING THE HOWIE -W HELAN EQUATIONS .............................................................................................................. 225
www .Iran -mavad .com  
ﻣﺮﺟﻊ ﺩﺍﻧﺸﺠﻮﻳﺎﻥ ﻭ ﻣﻬﻨﺪﺳﻴﻦ ﻣﻮﺍﺩ
d2f0
dz2/C02pisdf0
dzþp2
x2
gf0¼0 (13 :16)
We can obtain a similar equation for fgand then
obtain solutions for these reformulated expressions.
Note that the only other quantities appearing in this
equation for f0arez,s, and xg:zandsare geometric
parameters; the nature of the material only enters
through xg.
13.7 SOLVING THE HOWIE-WHELAN
EQUATIONS
If we can solve the Howie-Whelan equations, then we
can predict the intensities in the direct and diffractedbeams (i.e., | f
0|2and |fg|2in the two-beam case). If we
take it step by step, then we know that solutions toequation 13.16 (a second-order differential equation inone variable, f
0) must have the form
f0¼C0e2pigz(13:17a)
So we can write that
df0
dz¼2pigC0e2pigz(13:17b)
and
d2f0
dz2¼/C04p2g2C0e2pigz(13:17c)
What we need to determine is the phase gand the
amplitude C0. Note that since zis a distance in real
space, then gmust be a distance in reciprocal space.
Substituting this expression into equation 13.16 showsthatgmust be a solution to the algebraic equation
g
2/C0sg/C0x/C02
g
4¼0 (13 :18)
Nowfgis related to f0through equation 13.15. By
substituting equation 13.17a into equation 13.15 we findthat for each f
0, we also have a fggiven by
fg¼2xggC0e2pigz(13:19)
To emphasize the similarity to equation 13.17a we
can define
fg¼Cge2pigz(13:20)
Then we can see directly that
Cg
C0¼2xgg (13:21)We’ve actually got this far without solving any equa-
tion! There are two solutions to the quadratic equation
(13.18), using the standard formula
x¼/C0b/C6ﬃﬃﬃﬃﬃﬃﬃﬃﬃﬃﬃﬃﬃﬃﬃﬃﬃﬃ
b2/C04acp
2a(13:22)
to give
gð1Þ¼s/C0ﬃﬃﬃﬃﬃﬃﬃﬃﬃﬃﬃﬃﬃ
s2þ1
x2
gq/C18/C19
2(13:23a)
and
gð2Þ¼sþﬃﬃﬃﬃﬃﬃﬃﬃﬃﬃﬃﬃﬃ
s2þ1
x2
gq/C18/C19
2(13:23b)
We have now found two solutions to the Howie-
Whelan equations.
There are two different values for f0and two corre-
sponding values for fg.
Now we need to understand what these solutions
mean physically. Specifically, what can we learn about
g(1)andg(2)? Note that they are always real but may be
positive or negative depending on the sign and size of s
and that they are independent ofz.
13.8 THE IMPORTANCE OF g(1)AND g(2)
Sinceg(1)andg(2)are solutions of equation 13.18 from
the properties of quadratic equations or by combining
equations 13.23a and b, we know that
gð1Þþgð2Þ¼s (13:24)
which is a purely geometric quantity, and
gð1Þ/C2gð2Þ¼/C01
4x2
g(13:25)
which is a property of the material. Remember that gis a
length in reciprocal space.
In order to make the equations easier to work with, it
is useful to define another quantity, w, which is dimen-
sionless but has the same sign as s.
w¼sxg (13:26)
In practical situations wmay vary from 0 to /C610. We
can then express the two forms of equation 13.21
(because there are twovalues of g) in terms of gor,
more conveniently, in terms of w
Cð1Þ
g
Cð1Þ
0¼2xggð1Þ¼w/C0ﬃﬃﬃﬃﬃﬃﬃﬃﬃﬃﬃﬃﬃﬃ
w2þ1p
(13:27)
226 .....................................................................................................................................................................................D IFFRACTED BEAMS
www .Iran -mavad .com  
ﻣﺮﺟﻊ ﺩﺍﻧﺸﺠﻮﻳﺎﻥ ﻭ ﻣﻬﻨﺪﺳﻴﻦ ﻣﻮﺍﺩ
and
Cð2Þ
g
Cð2Þ
0¼2xggð2Þ¼wþﬃﬃﬃﬃﬃﬃﬃﬃﬃﬃﬃﬃﬃﬃ
w2þ1p
(13:28)
(the superscripts on Cð1Þ
g, etc., correspond to the super-
scripts on g(1)andg(2), i.e., the two solutions to the original
quadratic equation). Now it is useful to make another
substitution (or transformatio n) to simplify these relation-
ships. We define bby
w¼cotb (13:29)
Now we can impose a restriction on the absolute
magnitudes of f0andfgso that they satisfy the
relations
Cð1Þ2
0þCð1Þ2
g¼1¼Cð2Þ2
0þCð2Þ2
g (13:30)
By normalizing these values for Cseparately for each
value of g, we are restricting the intensity of the beam to
values between 0 and 1 (see below). Then if we substituteequation 13.29 into equation 13.27 and then into equa-tion 13.28 we find (using 1 /C0cosb= 2 sin
2(b/2) and
sinb= 2sin( b/2)cos( b/2)) that the Cvalues have the
following simple forms
Cð1Þ
0¼cosb
2Cð1Þ
g¼/C0sinb
2
Cð2Þ
0¼sinb
2Cð2Þ
g¼cosb
2(13:31)
Now you can understand why we introduced bin
equation 13.29. The two independent solutions to the
reformulated Howie-Whelan equation for f0(13.16) are
thenf0=C0(1)exp(2pig(1)z)a n d f0=C0(2)exp(2pig(2)z)
andeach value has a corresponding value for fg.
We can already see that the ratio of the amplitudes
of the diffracted and direct beams, CgtoC0(and there-
fore the intensities), in equation 13.21 depends on g,
the phase of the wave, and hence on s, the excitation
error. Hence the ratios in equations 13.27 and 13.28
depend on how close the specimen is to the Bragg
orientation. We are particularly concerned about the
Bragg condition because we have chosen a two-beam
situation.In the two-beam approximation, equation 13.5 is
expressed in terms of f0andfg, both of which depend
ong(equation 13.17), so equation 13.5 can then be
written in terms of both values of g(and hence C0(1),
C0(2), etc.), giving two independent quantities b(1)and
b(2). Either of these two functions could be cT, the total
wave function. Alternative ly, the total wave function
could be some combination of them, i.e., part b(1)plus
part b(2). Both of these wave functions are dependent
onrand have their own values of kthat we identify
ask(j).
Each value of ggives a different value of kthat we
callk(j).
Thus we can write expressions for b(1)andb(2).
bð1Þkð1Þ;r/C16/C17
¼Cð1Þ
0e2pikð1Þ/C1rþCð1Þ
ge2piðkð1ÞþgÞ/C1r(13:32)
and
bð2Þkð2Þ;r/C16/C17
¼Cð2Þ
0e2pikð2Þ/C1rþCð2Þ
ge2piðkð2ÞþgÞ/C1r(13:33)
Remember : each of these Bloch-wave functions
could be a wave in the crystal—each one depends ononly one of the kvalues. In general, the total wave
function will be a combination of these two waves.We’ll return to the important relationship between k
andgin Section 13.9. We use the letter ‘ b’ here because
we’ve actually obtained expressions for the Bloch wavesmentioned in Section 13.2, which we’ll discuss in the
next chapter.
13.9 THE TOTAL WAVE AMPLITUDE
We have now found two different wave functions
which can both propagate in the crystal. We still haveto determine what f
0andfgare. The total wave vector,
cT, is a combination of the two (Bloch) waves, b(1)
andb(2)
cT¼Að1Þbð1ÞþAð2Þbð2Þ(13:34)
where the constants A(1)and A(2)determine the relative
contribution of each (Bloch) wave. We can now com-bine the last few equations (13.31 /C013.33 and 13.34) to
give
c
T¼Að1Þfcosb
2e2pikð1Þ/C1r/C0sinb
2e2piðkð1ÞþgÞ/C1rg
þAð2Þfsinb
2e2pikð2Þ/C1r/C0cosb
2e2piðkð2ÞþgÞ/C1rg(13:35)
All that now remains is to determine the magnitudes
ofA(1)andA(2)which we can do by remembering that we
have a thin TEM specimen. In mathematical terminol-ogy the constants A
(1)andA(2)must now be determined
using the boundary conditions.
It is helpful to rearrange equation 13.35 firstTHE SUBSTITUTION
Because of this simple substitution you can easilyconfirm that, for this two-beam situation, the prob-
ability of finding the electron in one beam or the
other remains unity (| c
T|2= 1). Hence the reason
we use a normalized intensity in equation 13.30.
13.9 T HETOTAL WAVE AMPLITUDE ..................................................................................................................................................... 227
www .Iran -mavad .com  
ﻣﺮﺟﻊ ﺩﺍﻧﺸﺠﻮﻳﺎﻥ ﻭ ﻣﻬﻨﺪﺳﻴﻦ ﻣﻮﺍﺩ
cT¼fAð2Þsinb
2e2pikð2Þ/C1r/C0Að1Þcosb
2e2pikð1Þ/C1rg
þfAð2Þcosb
2e2pikð2Þ/C1r/C0Að1Þsinb
2e2pikð1Þ/C1rge2pig/C1r(13:36)
Only the second term depends on g, so this must be
thefgterm. We know that at the top of the specimen ( r
= 0),f0is unity and fgis zero (independent of g)—the
amplitude of the diffracted beam is zero before it’s
diffracted! It follows directly that
Að1Þ¼cosb
2(13:37)
Að2Þ¼sinb
2(13:38)
These equations (13.37 and 13.38) tell us that Ain
equation 13.34 is just determined by the value of s, i.e.,
the deviation from the Bragg condition. So you canadjust the values of Aby changing s, which we now
know just involves tilting the specimen.
Now, finally, we can write down the general expres-
sions for f
0andfg, each as a function of z. First we need
to modify equation 13.5 by using the substitution ofequations 13.12 and 13.13, so it becomes
c
T¼f0e2pik/C1rþfge2piðkþgÞ/C1r(13:39)
(Remember that wD=wO+g+s(orkD=kO+g+s),
where kOis written as kand D is G 1in equation 13.5;
then you’ll see that the term containing sin equation
13.13 drops out.) The f0andfgcomponents in equa-
tion 13.36 are easily recognized by the presence ofexp(2pig/C1r). Comparing equations 13.36 and 13.39 (hav-
ing replaced Ausing equations 13.37 and 13.38) we see
that
f
g¼sinb
2cosb
2e2piðkð2Þ/C0KÞ/C1r/C0e2piðkð1Þ/C0KÞ/C1rno
(13:40)
Since we are only considering the zcomponent, we
know, from equations 13.17 and 13.19, that the expo-nential term must have the phase 2 pigz, i.e.,
ðk
ð2Þ/C0KÞz¼gð2Þandðkð1Þ/C0KÞz¼gð1Þ(13:41)
What we are interested in is the magnitude of g(1)andg(2).
We can now manipulate equation 13.40 using equa-
tion 13.41 and the expression eiy= cos y+i sin yto give
f0¼cospzDkðÞ /C0 i cosb:sinðpzDkÞ fg episz(13:42)
and
fg¼þi sinb:sinðpzDkÞ:episz(13:43)
In these equations Dkis simply | k(2)/C0k(1)|. Leaving
the term episzin these equations does not affect theamplitudes of f0andfgor the beam intensities but it
will make it easier for you to check that these expres-
sions satisfy, for example, equation 13.16.
13.10 THE EFFECTIVE EXCITATION ERROR
We can now write down the intensity at the bottom (exit
surface) of the specimen ( z=t) and manipulate the
equations by substituting for Dkand w. The term Dk
in equations 13.42 and 13.43 is the same as Dg, i.e.,
g(2)/C0g(1)(see equation 13.41). We can therefore write
downDkby considering equations 13.27 and 13.28
Dk¼ﬃﬃﬃﬃﬃﬃﬃﬃﬃﬃﬃﬃﬃﬃ
w2þ1p
xg(13:44)
The intensity in the diffracted beam, | fg|2=fgfg*,
is obtained from equation 13.43
Ig¼fg/C12/C12/C12/C122¼sin2b:sin2ptDkðÞ (13:45)
Ig¼fg/C12/C12/C12/C12
2¼1
w2þ1sin2ptﬃﬃﬃﬃﬃﬃﬃﬃﬃﬃﬃﬃﬃﬃ
w2þ1p
xg(13:46)
We can make this equation look more familiar by
defining an effective excitation error, seff
seff¼ﬃﬃﬃﬃﬃﬃﬃﬃﬃﬃﬃﬃﬃﬃ
s2þ1
x2
gs
¼ﬃﬃﬃﬃﬃﬃﬃﬃﬃﬃﬃﬃﬃﬃ
w2þ1p
xg(13:47)
Now the equation becomes
fg/C12/C12/C12/C122¼pt
xg !2
:sin2ptseffðÞ
ptseffðÞ2(13:48)
This equation gives us the intensity in the Bragg-
diffracted beam. In writing down equation 13.47, we
have defined another important new quantity seff,s o
labeled because it’s the effective excitation error.A KEY RESULT
We have shown directly that f0in equation 13.39 is a
mixture of terms containing k(1)andk(2). This is why
fgdepends on Dk.
THE REALLY IMPORTANT EQUATION
It’s so important, we’ll repeat it
fg/C12/C12/C12/C122¼pt
xg !2
:sin2ptseffðÞ
ptseffðÞ2
228 .....................................................................................................................................................................................D IFFRACTED BEAMS
www .Iran -mavad .com  
ﻣﺮﺟﻊ ﺩﺍﻧﺸﺠﻮﻳﺎﻥ ﻭ ﻣﻬﻨﺪﺳﻴﻦ ﻣﻮﺍﺩ
One important result shown directly by equation 13.45
is that the intensity, Ig, in the diffracted beam emerging
from the specimen is proportional to sin2(ptDk)a n d
thus I 0is proportional to cos2(ptDk).IgandI0are both
periodic in both tandseff.A sfgincreases and decreases,
f0behaves in a complementary manner so that
I0¼1/C0Ig (13:49)
Remember when testing this formula that I=ff*
(f* is the complex conjugate of f).
The effective excitation error, seff, is a very important
quantity. We can summarize some important properties
&The quantity seffis never zero.
&When sis zero, seffisxg/C01.
&When sis very large, then seffbecomes essentially the
same as s.
13.11 THE COLUMN APPROXIMATION
When we form an image, we try to focus the objective lens
on a plane in or below the specimen (remember that here,below means underfocus). One special plane we can chooseis the plane which corresponds to the bottom of the speci-men, assuming that this plane is perpendicular to the direc-tion of the propagating beam. Whatever plane we choose,what we see depends on the beams that finally leave the
bottom of the specimen, so let’s concentrate on this one
plane. Look at Figure 13.3A; P is the point at the bottom ofthe specimen, and we are calculating the values of f
0and
fgat this point to construct our image. Where do the
electrons come from in order to contribute to f0andfg?
The answer is the cone APB where the angle APB is /C242yB.
In other words, we don’t just have a diffracted beam whichpropagates through the specimen from the top to point P.
There is actually a cone of material which contributes tothe intensity at point P. The shape of the cone can becalculated using the Fresnel-zone construction, which was
actually developed nearly 200 years ago for visible-light
optics. Figure 13.3B, which is how the cone is usuallydrawn, summarizes the relevant parameters; don’t forget
that a cone, not a triangle, of material contributes to the
intensity at P. A clear derivat ion is given by Hecht. Why is
it a Fresnel diffraction? The answer is that we form animage, i.e., look at a plane, which is very close to where the
diffraction ‘event’ occurred ,w ea r ei nt h en e a r - f i e l d ,o r
Fresnel, regime (see Section 2.9).
Let’s consider some actual numbers: At 100 kV, l=
3.7 pm, y
B/C240.01 radians or /C240.58. So if the thickness of
the specimen is 100 nm, then AB is /C242 nm. If we
increase the t, then the width of the column will also
increase. However, if we increase the accelerating vol-
tage so as to increase the thickness we can penetrate, thewavelength decreases causing the Bragg angle also to
decrease. This allows us to make the approximation
shown in Figure 13.4A and B when calculating f
0and
fg. This model is known as the column approximation.
The great advantage of this approximation is that it
allows us to calculate the scattering from slices which have
a constant width as we pass down the column, which itself
lies in a well-defined direction (generally parallel to kD). We
might anticipate problems with very small defects on a very
PElectron
Beam
2θΒ
PElectronBeam
AB
t(A) (B)
FIGURE 13.3. (A) The intensity of the beams at point P at the bottom of
the specimen is influenced by all the scattering within a cone of material.
The solid angle of the cone is determined by the diameter of the Fresnelzones which, in turn, are principally determined by l. The cross section
(B) is the more typical view of the cone.(A) (B)
P P(G)Incident
BeamIncident
Beam
Scattered
Beam
d
FIGURE 13.4. The column approximation for (A) the direct beam and
(B) a diffracted beam. A column replaces the cone. The diameter of thecolumn ( d) should be the average diameter of the cone it replaces (AB/2 in
Figure 13.3). (B) This value will depend on the thickness of the sample. Inpractice it is usually taken to be /C242 nm.FOCUSING
As usual, we should focus only by moving the speci-
men up and down, but we don’t.
13.11 T HECOLUMN APPROXIMATION .................................................................................................................................................. 229
www .Iran -mavad .com  
ﻣﺮﺟﻊ ﺩﺍﻧﺸﺠﻮﻳﺎﻥ ﻭ ﻣﻬﻨﺪﺳﻴﻦ ﻣﻮﺍﺩ
fine detail, especially when these features can vary their
positions in the foil. The more correct, non-column treat-ment was introduced by Takagi; the analysis by Howie andBasinski is what we use in computer programs.
13.12 THE APPROXIMATIONS
AND SIMPLIFICATIONS
In order to minimize the mathematics and to emphasize
the underlying physical principles involved in the analysis
of diffracted beams, we have made a number of assump-
tions, simplifications, and approximations. Although weare not going to cover all of these points, you should beaware of some of them
&We have completely neglected any effects due to
backscattering of the electrons. This approximationis reasonable since we are dealing with electronswhich have very high energies. However, if you arefamiliar with SEM, you will have encountered back-scattered electron (BSE) imaging and possibly, rock-
ing-beam channeling patterns (RCPs) or electron
backscattered diffraction (EBSD) patterns. Sosome electrons must be backscattered.
&In some parts of the discussion, it is an implicitassumption that the crystal has a center of symmetry.This assumption is hidden in our use of x
g.I ft h e
material is non-centrosymmetric, then the BF imageand images formed using only a systematic row of
reflections will not be affected. Differences will occur
in some DF images or when non-systematic reflec-tions contribute to the image. In these cases, you willneed to use a computer program to predict or inter-pret the contrast.&From Chapter 11, you know that it is impossible toset up a true two-beam condition for a thin TEM
specimen. There will always be more than one dif-
fracted spot visible. So how do we measure x
gexactly?
The answer is that we don’t, but we can make a verygood estimate.
&Remember the use of zand t. When we consider
the diffracted beam, then zand tare measured
along the direction of the diffracted beam. Ingeneral, this distance will be different for each
beam. The saving feature is that we are usually
concerned with small Bragg angles. As a thoughtexercise, you might consider the effect of havinga steeply inclined wedge or a specimen which,although parallel sided, is steeply inclined to theelectron beam.
&The full analysis of scattering includes a term inr
/C01which says that the intensity falls off as r/C02.
This is just the standard flux relation—the numberof electrons passing through a spherical surfacearound the scattering point is constant. (The sur-face area of a sphere is proportional to r
2.) This
term has been omitted throughout our discussionsince it only affects the absolute intensity. A prac-tical lesson from this is that you should use thelowest magnification that will give you the desired
resolution; remember that the highest useful
magnification in a TEM image is about 10
6(see
Section 6.6.B).
In the quantum mechanical convention, the time-
dependent Schr ¨odinger equation is written as
h2
8p2mr2c¼/C0ih
2pdc
dt(13:51)
with the full solution being
cðr;tÞ¼Aeþiðk/C1r/C0otÞ(13:52)
&The concept of a refractive-index effect for electron
waves is directly analogous to that for visible-lightwaves, or any other electromagnetic radiation, inthat the potential of the crystal causes a change in
the kinetic energy of the electrons (because their
total energy is unchanged) and therefore, their veloc-ity is changed. Normally, of course, we think of thisas a change in the wavelength of the electrons. Themagnitude of kwill always be larger than that of w.
&We have not mentioned the absorption of Braggbeams, yet we know that this must occur since wecan only examine thin specimens in the TEM.
Absorption of beams is considered in Section 14.6
and Section 23.8.TWO OPPOSITE CONVENTIONS
Two conventions are used to describe the exponential
dependence on kandr; both are commonly used.
e2pik/C1ror e/C02pik/C1r
These conventions have been discussed by Spence. In
our analysis, we have chosen to use e2pik.rwhich
Spence has termed the ‘quantum-mechanical’
convention.
Note that Spence uses the alternative ‘crystallo-graphic’ convention, except when he discusses Blochwaves.COLUMN APPROXIMATION
The column approximation often hides itself verywell, but it is actually used in many calculations of
images.
230 .....................................................................................................................................................................................D IFFRACTED BEAMS
www .Iran -mavad .com  
ﻣﺮﺟﻊ ﺩﺍﻧﺸﺠﻮﻳﺎﻥ ﻭ ﻣﻬﻨﺪﺳﻴﻦ ﻣﻮﺍﺩ
13.13 THE COUPLED HARMONIC
OSCILLATOR ANALOG
The expression for the intensity of the diffracted beam is
particularly simple when s= 0. Then from equation
13.48 we can write
fg/C12/C12/C12/C122¼sin2pt
xg !
(13:53)
and similarly
f0jj2¼1/C0sin2pt
xg !
(13:54)Both equations now only have one variable, the
thickness of the specimen. We will refer to these equa-
tions when we discuss images in Chapter 23, but wecan note immediately that I
gis zero at t= 0 and again
att=xg(or in general at t=nxg, where nis an integer).
This is the reason we call xgthe extinction distance.
This situation corresponds to two coupled simple-
harmonic oscillators with energy (i.e., intensity, I0and
Ig) being continuously transferred from one to the other
and back again. Notice that Igcan only increase to unity
when s=0 .
CHAPTER SUMMARY
In this chapter, we have derived equations and introduced terminology that will form the
basis for our discussion of diffraction-contrast images. It is not necessary for you to be ableto reproduce the mathematical derivations but equations 13.47 and 13.48 are crucial andmust be understood. Our analysis was quickly limited to two beams, the direct beam and
one Bragg-diffracted beam. In deriving the Howie-Whelan equations, we must consider
both forward scattering and Bragg diffraction. We introduced a new parameter, the criticallength x
g, and explained why this parameter is called the extinction distance. This length was
defined in equation 13.4 which shows that xgdepends on the material , the reflection, and the
wavelength of the electrons . Two particular points you need to remember are
&If the voltage increases then ldecreases and xgincreases.
&The contribution of each Bloch wave is determined by s.
In Section 24.3, we’ll show how the two-beam analysis can be extended using the concept of
the scattering matrix.
REFERENCES
This treatment of diffracted beams follows that given by Hirsch and Whelan and the textbook by Hirsch
et al. that built on Darwin’s treatment of X-ray diffraction.
HISTORY
Darwin, CG 1914 R¨ontgen-Ray Reflection I;II Phil, Mag. 27315–333 and 675-690. Charles Galton Darwin
was a grandson of Charles Robert Darwin and, like ( the) Darwin (and Hirsch), became a Fellow of
Christ’s College.
Hecht, E 1987 Optics , 4th ed., Addison-Wesley, Reading MA.
Howie, A and Whelan, MJ 1961 Diffraction Contrast of Electron Microscope Images of Crystal Lattice
Defects. II The Development of a Dynamical Theory Proc. Roy. Soc. A263 217–237.
THE COLUMN APPROXIMATION
Howie, A and Basinski, ZS 1968 Approximations of the Dynamical Theory of Diffraction Contrast Phil.
Mag. 171039–1063.
Takagi, S. 1962 Dynamical Theory of Diffraction Applicable to Crystals with Any Kind of Small Distortion
Acta Cryst. 151311–1312.
CHAPTER SUMMARY .................................................................................................................................................................................... 231
www .Iran -mavad .com  
ﻣﺮﺟﻊ ﺩﺍﻧﺸﺠﻮﻳﺎﻥ ﻭ ﻣﻬﻨﺪﺳﻴﻦ ﻣﻮﺍﺩ
NOTATION
Spence, JCH 2003 Experimental High-Resolution Electron Microscopy 3rd Ed. Oxford University
Press New York. Uses the quantum-mechanical co nvention rather than the crystallographic
one.
THE COMPANION TEXT
The H-W equations are the basis of many home-written programs including those available in the text by
Head et al. If you are taking the time to simulate diffraction-contrast images, you might as well use a
package which will allow you at least to assess the influence of beams in the systematic row and then see
how such multi-beam images compare to those predicted by this analytical treatment. A complete chapter isdevoted to this topic in the companion text.
SELF-ASSESSMENT QUESTIONS
Q13.1 What does xg, the characteristic length, depend on?
Q13.2 How is the structure factor related to the characteristic length, xg?
Q13.3 What do we mean by the phrase two-beam condition and when is it satisfied?
Q13.4 Can forward scattering change the direction of the beam?Q13.5 What does dynamical diffraction mean in the two-beam case?Q13.6 What is the difference relationship between the constant A
(1)andA(2)ands?
Q13.7 How can we change the value of the constants A?
Q13.8 Explain in words how changing the accelerating voltage affects the characteristic length, xg?
Q13.9 Why do we use the column approximation?
Q13.10 What will happen to the width of the column if the thickness of the specimen increases. How can we
change the width of the column?
Q13.11 How does dynamical diffraction affect the interpretation of DPs?
Q13.12 What is the structure factor and what does it depend on?
Q13.13 Why is xg, the characteristic length, better known as the extinction distance?
Q13.14 What is the total wave function and why should we really be talking about Bloch waves?
Q13.15 What is the relationship between the intensity of the incident beam and the intensity of the diffracted
beam? Give the equations and the name they go by.
Q13.16 Write down an expression for the effective excitation error.Q13.17 Give an equation for the intensity in the Bragg-diffracted beam using the effective excitation error s
efffor
a specimen thickness t.
Q13.18 What happens to the effective excitation error when s= 0? Can the effective excitation error ever equal
zero? (Explain your reasoning.)
Q13.19 What value does the effective excitation error approach as the excitation error, s, becomes large?
Q13.20 Define what fgandf0mean in the context of this chapter and how they relate to the beam intensities Ig
andI0?
Q13.21 In principle, could the intensities predicted by the Howie-Whelan equations affect what you see in DPs?
Is this likely to occur in practice?
TEXT-SPECIFIC QUESTIONS
T13.1 Examine Table 13.2. (a) Discuss why MgO, 111 looks odd. (b) Explain why x220for diamond is less than
x220for Si and why this appears unexpected at first.
T13.2 Taking reasonable values for the different parameters: Vc,yB,l, and F, deduce x111for Cu and W using
equation 13.4.
T13.3 Starting with equations 13.6 and 13.7, deduce equations 13.8 and 13.9 showing where we make the
approximations.
T13.4 We state that we know we s hould use Bloch waves. Why is this so? Would this be true if the specimen were
amorphous? If not, what would you recommend (a ssuming that you have to work with amorphous
materials)?
T13.5 Derive equation 13.18.T13.6 We show that there are two solutions to the Howie-Whelan equations. Explain in words why this is so.
What is the physical significance of this result?
T13.7 Show that equations 13.42 and 13.43 do satisfy equation 13.16.
T13.8 Consider the Cu
220r e f l e c t i o ni na2 0 0 - k VT E M .I n c r e a s e sin six equal increments to a value of 2 /C210/C03A˚/C01
(six values excluding 0 but including 2 /C210/C03A˚/C01). Construct a table to show how seffvaries. Give your
results in A ˚/C01and nm/C01.
232 .....................................................................................................................................................................................D IFFRACTED BEAMS
www .Iran -mavad .com  
ﻣﺮﺟﻊ ﺩﺍﻧﺸﺠﻮﻳﺎﻥ ﻭ ﻣﻬﻨﺪﺳﻴﻦ ﻣﻮﺍﺩ
T13.9 In Figure 13.4 dis said to be /C242 nm. Consider five samples of Si with thickness 20, 50, 100, 200 nm, and
1mm in a 200-eV TEM with 220 excited. What value should we use for din each case?
T13.10 Repeat question 13.9 for Cu and 111.
T13.11 We state that the highest useful magnification in a TEM is about 106. How is this changed if we add a
CCD camera? What is the lowest useful magnification with and without a CCD camera (excluding the
DP)? How is this changed if you use a FEGTEM?
T13.12 For the perfect crystal situation, what is the ratio of | fg|2to |f0|2when sis 10/C01A˚/C01and 10/C02A˚/C01for the
220 reflection in Cu and Si at 100 kV. Explain any assumptions you make.
T13.13 Do you think Darwin’s papers are really relevant to the Howie-Whelan equations?T13.14 Using reasonable values for f, deduce values for x
gfor
a) Cu with 220 and 100 keVb) Si with 111 and 200 keVc) W with 100 and 300 keV.
What assumptions have been made in applying this formula?
T13.15 Are the values given in Table 13.2 for Al, Fe, and Ge consistent?T13.16 We differentiate between wandk. Do you expect there is a significant difference? Discuss the magnitude
of this difference, how it varies with kV and how you might assess this magnitude.
T13.17 Using earlier equations, deduce equations 13.8 and 13.9.T13.18 How will dynamical scattering of X-rays compare to that for electrons?
T13.19 After equation 13.16 we state that the nature of the material only enters through x
g. Argue against this
statement.
T13.20 Consider Figure 12.6A for Cu G=220 and 100-keV electrons. Deduce win equation 13.26. Hence,
determine bin equation 13.2.
T13.21 Use the results of the previous question to deduce Cð1Þ
0, etc., in equation 13.31.
CHAPTER SUMMARY .................................................................................................................................................................................... 233
www .Iran -mavad .com  
ﻣﺮﺟﻊ ﺩﺍﻧﺸﺠﻮﻳﺎﻥ ﻭ ﻣﻬﻨﺪﺳﻴﻦ ﻣﻮﺍﺩ
14
Bloch Waves
CHAPTER PREVIEW
This topic is rather mathematical, with long sequences of differential equations. The
discussion of Bloch waves given here follows the treatment of Hirsch et al. which, in turn,was based on the original analysis of electron diffraction by Bethe (1928). The notation wewill use closely follows that used by Bethe. Remember that gcan be any reciprocal-lattice
vector, although we will also use it to represent a specific vector.
This analysis leads directly to one of the most important concepts used to understand
images of defects in thin foils: it explains the physical origin of the extinction distance, x
g,
and thus shows why it is so important. So again it is worth persevering. However, manysuccessful microscopists have skipped this topic. We suggest you first skim through this
chapter. Then, when you’ve recognized its importance and seen the key equations, go back
to the beginning and work your way through.
We make certain assumptions about the materials we are considering and what voltages
are used. You must keep these assumptions in mind when applying these concepts. The mostimportant point is that, within the limits of our approximations, the analysis is rigorous and
we can really understand the meaning of x
g. If you’ve previously come across the idea of
kinematical diffraction, this chapter will make it clear why this theory is, at best, only an
approximation to reality.
We start by considering the property of a crystal which we know quite well, namely, the
inner potential. You should remember that, strictly speaking, everything we are about to go
through in this section applies only to perfect crystals; crystals with surfaces are not
‘perfect.’ The periodic nature of the crystal potential leads to the concepts of Bloch func-tions and Bloch waves.
We include a discussion of the two-beam case, since this can easily be solved analytically
and can be related directly to the results discussed in Chapter 13 on diffracted beams. In
Chapter 15 we will discuss a graphical representation of the equations we are deriving here.
As with the Ewald sphere and reciprocal lattice, the diagrams make for an easier under-standing and give a useful guide when you are actually using the TEM. We will considerabsorption of Bloch waves here but when we use it in, e.g., Section 24.7, the physical
significance will be more obvious.
14.1 WAVE EQUATION IN TEM
We are going to modify the Schr ¨odinger equation for
use in TEM to explain why the Bloch waves have theform they do. We are not going to try to be mathe-
matically rigorous in deriving this modified equation;reference texts for this purpose are listed at the end ofthe chapter. Let’s start with the time-independent
Schr ¨odinger equation
/C0
h2
8p2mr2þVðrÞ/C20/C21
cðrÞ¼E cðrÞ (14 :1)The first term (in r2) represents the kinetic energy
and the second term, the potential energy; Erepresents
the total energy. In TEM we usually talk in terms of
the accelerating voltage and the crystal potential and,
therefore, we rearrange this equation in terms of vol-
tages. In doing so, we have to be careful about signssince the charge on the electron is negative and theapplied electric field (associated with the accelerating
voltage) points toward the gun! All that equation 14.1
says is that the electron has a kinetic energy due to theacceleration it is given in the gun. Initially, this is thetotal energy of the electron. When the electron passes
14.1 W AVE EQUATION IN TEM ................................................................................................................................................................ 235
www .Iran -mavad .com  
ﻣﺮﺟﻊ ﺩﺍﻧﺸﺠﻮﻳﺎﻥ ﻭ ﻣﻬﻨﺪﺳﻴﻦ ﻣﻮﺍﺩ
through the crystal, it will have a potential energy due
to the periodic potential associated with the atoms inthe crystal.
Now we can rearrange equation 14.1 in terms of the
accelerating voltage and the crystal potential
r
2cðrÞþ8p2me
h2VþVðrÞ ½/C138 cðrÞ¼ 0 (14:2)
The task before us is obvious: we have to solve equation
14.2. In general, however, this is a difficult problem!What makes it possible for us is that V(r) has special
properties because we are only considering crystallinematerials.
14.2 THE CRYSTAL
The basic property of a crystal is that its inner potential,V(r), is periodic . We can therefore express this property
as
VðrÞ¼ VðrþRÞ (14:3)
where Rrepresents any lattice vector of the crystal
and, as usual, rrepresents any real-space vector.
Equation 14.3 is the fundamental definition of a perfectcrystal: the environment at point ris identical to that at
point r+R. We can draw this inner potential as shown
in Figure 14.1 for the one-dimensional case and you canimagine it in 3D. The atomic nuclei are positivelycharged; the surrounding electrons gradually screenthis charge and the atom appears neutral from the out-
side. In a crystal, a nucleus is never far away, so an
electron which we ‘shoot’ through the crystal will alwayssee a positive potential; hence V(r) is always positive as
noted in Section 14.1 and in Figure 3.1.
The electron beam can be described by its total
wave function c
totwhich must always be a solution of
the Schr ¨odinger equation; i.e., this equation describes
how an electron behaves both inside and outside the
crystal.
In the discussion which follows, we will use poten-
tials so the units will be volts. You can always change to
the energy formalism, but remember that the charge on
the electron is a negative number.
We know that for any crystal the inner potential
must be real, i.e., the potential energy must be real, sothatV(r) and its complex conjugate, which we denote as
V*(r), are identical
VðrÞ¼V
/C3ðrÞ (14:4a)
Now to make the treatment simple, we consider the case ofcrystals with a center of symmetry
VðrÞ¼V ð/C0rÞ (14:4b)
The case of non-centrosymmetric crystals, such asGaAs, could be considered, but the equations wouldTHE SIGNS
&The charge on the electron, q, is a negative num-
ber, –e, where e is a positive number.
&The accelerating voltage, – V(usually between
100 kV and 1 MV), is negative for a positive
charge leaving the gun. This quantity, – V, is really
the ‘electric-field potential.’
&The initial energy given to the electron is a posi-tive number, E(in eV); it is just the charge times
the accelerating voltage. We can write this as e V
where both e and Vare positive numbers.
&The potential inside the crystal, V(r), is a positive
number reaching a local maximum at the nucleusof an atom; the nucleus is positive.
&The potential energy, V, of the electron outside the
crystal is zero; it decreases when the electron isinside the crystal ( Visqtimes V(r), i.e., –e V(r))
and is therefore always a negative number.(A)
(B)
0Potential
energy
–eV(r)Becomes
very positiveCrystalinnerpotentialV(r)
Position ofatomicnucleus
Electron-cloudbetween atoms
FIGURE 14.1. (A) The local charge sensed by the beam electron as it
passes through a metal, represented as a row of ‘ion’ cores (black circles)
in a sea of electrons. The local charge is very large and positive in the
vicinity of the ion and becomes small, but not zero between the ions. Thedifference between the minimum charge and zero corresponds to the meaninner potential of the crystal, which is a few eV (positive). So the beam
electron experiences a small positive attraction as it enters the crystal,
hence its kinetic energy (velocity) increases. (B) V(r) is the potential of the
electrons, so their potential energy is negative and becomes more so, the
closer they pass by the ions.
236 ................................................................................................................................................................................................B LOCH WAVES
www .Iran -mavad .com  
ﻣﺮﺟﻊ ﺩﺍﻧﺸﺠﻮﻳﺎﻥ ﻭ ﻣﻬﻨﺪﺳﻴﻦ ﻣﻮﺍﺩ
become much more complicated. Since V(r) is periodic,
we can express it as a Fourier series in which we sum
over all the lattice points in reciprocal space
VðrÞ¼X
gVge2pig/C1r(14 :5)
Here Vgis, by definition, the gcomponent of Vin the
Fourier series. Now, in order to make future equationssimpler we define a parameter U
grelated to Vgby
Vg¼h2
2meUg (14 :6)
In the Fourier series given in equation 14.5 and modifiedby equation 14.6, V
gandUgare referred to as the Fou-
rier coefficients. Equation 14.5 becomes
VðrÞ¼h2
2meX
gUge2pig/C1r(14 :7)
Now V(r) has been expanded as a Fourier sum; all the
conditions on Vgalso apply to each Ugso that
Ug¼U/C3
g¼U/C0g (14 :8)
You can check these relationships by just replacing r
by –r, etc. Before continuing, however, you may find it
useful to review the relative magnitudes of the energies
which are summarized in Table 14.1.
Much of what we are now discussing is mathemati-
cally the same as you may have seen in condensed-matter physics. The big difference is that we are injectingelectrons with kinetic energies which are 5–6 orders ofmagnitude greater than the band gap of Si. Notice that
the mean inner potential energy is Vin equation 14.1.
The actual value of Vis not as precise as it might
sometimes appear. You should remember that it is the
average background potential energy and is directly
related to the characteristic length x
0that we introduced
in Chapter 13. More values of Vare given in Table 14.2.
One interesting feature of this table is that the magni-tude of Vonly varies by a factor of 3 when the atomic
number changes from 4 to 74.14.3 BLOCH FUNCTIONS
Since the electron is in a periodic potential its wave
function must have the symmetry of the crystal. The
solutions to the Schr ¨odinger equation which always
have the required translation property are known as
Bloch waves. Since these wave functions, c(j)(r), are
special, we’ll define them as
cðjÞðrÞ¼b kðjÞ;r/C16/C17
¼bðjÞðrÞ (14:9)
The reason for the ‘ j’ is that each Bloch wave has a single
value of k(each Bloch wave is a plane wave) which we can
