Repository: Ketankham/chatbot-meta-books

File: callister-book.txt (part 25 of 65)
microstructural products that form depend on cooling rate and alloy composition. For plain carbon steels, normally pearlite and a proeutectoid phase will be present. However, for alloy steels, one microstructural product may be martensite, which is ordinarily undesirable because it is so brittle.
 4. Some stainless steels may be “sensitized” during welding, which renders them sus-
ceptible to intergranular corrosion, as explained in Section 17.7.
 A relatively modern joining technique is that of laser beam welding, in which a highly focused and intense laser beam is used as the heat source. The laser beam melts the parent metal, and, upon solidification, a fusion joint is produced; often a filler ma-terial need not be used. Some of the advantages of this technique are as follows: (1) it is a noncontact process, which eliminates mechanical distortion of the workpieces; (2) it can be rapid and highly automated; (3) energy input to the workpiece is low, and therefore the heat-affected zone size is minimal; (4) welds may be small in size and very precise; (5) a large variety of metals and alloys may be joined using this technique; and (6) porosity-free welds with strengths equal to or in excess of the base metal are possi-ble. Laser beam welding is used extensively in the automotive and electronic industries, where high quality and rapid welding rates are required.
Figure 11.10  Schematic 
cross-sectional representation 
showing the zones in the vicin-ity of a typical fusion weld.
[From Iron Castings Handbook, 
C. F. Walton and T. J. Opar (Editors), Iron Castings Society, Des Plaines, IL, 1981.]Weld metalPortion from 
filler metalPortion frombase metal
Heat affectedzone
Workpiece 1 Workpiece 2Fused basemetal
378  •   Chapter 11  /  Applications and Processing of Metal Alloys
Concept Check 11.7 What are the principal differences between welding, brazing, and 
soldering? You may need to consult other references.
[The answer may be found in all digital versions of the text and/or at www.wiley.com/college/callister  
(Student Companion Site).]
Over the past several years the manufacturing of materials industry has experienced a 
revolution with the introduction of what is termed three-dimensional or (3D) printing, 
also called additive manufacturing ( AM).1 The “additive” adjective denotes that a func-
tional object is created by the addition of raw material incrementally, often in a layer-like fashion, one layer at a time, from computer-aided design (CAD) data. This is in contrast to “subtractive” manufacturing technologies whereby components are formed by the removal of material such as with milling or machining. Some refer to the advent of AM as the beginning of a third industrial revolution (succeeding the production line assembly, second revolution). Additive manufacturing has also been characterized as a potentially disruptive technology; it will in all likelihood make some technologies obso-lete, as well as create new ones. In a sense, additive manufacturing operates in three dimensions similar to how inkjet/laser printers function in two—that is, a solid three-dimensional physical object is created from a digital model by “printing” a series of layers of material on top of one another. With AM, it is possible to create components having complex shapes and geometries that could not be produced using conventional manufacturing techniques. Customized, “one-of-a-kind,” products may be fabricated, cost effectively, and with short lead times. Any design changes are simply made digitally; no expensive or time-consuming retooling is required as with conventional manufacturing. In addition, with AM there is less waste; it normally uses only the amount of material required to fabri-cate the desired object. There are some drawbacks and trade-offs with AM. Costs are higher than conven-tional manufacturing for large production runs. Also, the number of available materi-als is somewhat limited and there are fewer color and finish choices. However, the 3D printing palette of materials is steadily increasing. Mechanical properties (e.g., strength and endurance) of 3D printed parts are often inferior to those manufactured using tradi-tional technologies. Furthermore, there is need for improved property and dimensional reproducibility from part to part for the same 3D printing machine and the same part for different machines. A variety of AM technologies, materials, and printer types are available; however, all rely on the same set of basic process flow protocols, which is represented schemati-cally in Figure 11.11. The first of these is to generate a digital and printable model (hav-ing the shape and appearance of the physical model), using either a computer-aided design (CAD) software package, a 3D scanner, or a digital camera in conjunction with photogrammetry software. If necessary, this digital model is next converted to another file format (the most common is “STL”), which defines the surface geometry of the solid model. This file is then processed by “slicer” software that cuts the model into many horizontal layers and produces a path the print head can follow line-by-line and layer-by-layer. The code in this software delivers instructions to the printer as it creates (or “prints”) the physical object. Finally, after printing, end-part finishing may be necessary (e.g., sanding and painting).11.7 3D PRINTING (ADDITIVE MANUFACTURING)
1The U. S. military prefers to use “direct digital manufacturing” (DDM) instead of 3D printing or additive manufacturing. 
In some countries the term “additive layer manufacturing” (ALM) is used.
11.7 3D Printing (Additive Manufacturing)   •  379
 All material types are amenable to 3D printing—metals, ceramics, polymers, and 
composites (also some foods—e.g., chocolate). Furthermore, feedstock materials may be supplied in the form of powders, suspensions, pastes, wires/filaments, or sheets, which will depend on the material, its properties, as well as the type of printer. Flow charac-teristics of the feedstock are critical for the deposition of layers having the required thickness (as determined by the printer head resolution). Printer type and technology will depend on class of material to be printed, and its characteristics. In the next section, we discuss techniques used primarily for metallic materials. The 3D printing of ceramics and polymers is treated in Sections 13.15 and 15.26, respectively.
3D Printing of Metallic Materials
With most 3D printing techniques used for metallic materials, the feedstock is in powder or wire form; an energy source is required to heat and/or melt the feedstock, which is typically either a laser or electron beam.
2 Electron beam processing takes place in a high 
vacuum. On the basis of how the feedstock is processed, most printing techniques fall into two classifications: direct energy deposition and powder bed fusion; subclassifica-tions are according to energy source type—laser or electron beam.
Direct Energy Deposition
For direct energy deposition (DED) technologies, a focused laser beam or beam 
of electrons melts the metal powder or wire as it is being deposited by a nozzle in layer fashion on the workpiece surface, where it solidifies (Figure 11.12). To facilitate this process, the nozzle is mounted on an arm that can move in multiple directions and deposit the fused metal from just about any angle. In a sense, DED is similar to con-ventional multipass welding techniques. Therefore, some of the processing parameters for these welding techniques are relevant to 3D printing (e.g., power requirements, the necessity of gas shielding, fusion speed).
2Other energy sources are those used for arc- and ultrasonic-welding.FINAL PRODUCT4
Print part3
Slice layers2
Convert to
STL ﬁle1
Generate CAD
3D model5
End-part
ﬁnishing
Figure 11.11  Schematic 
diagram illustrating the 
process flow protocols for 3D printing (or additive manufacturing).
380  •   Chapter 11  /  Applications and Processing of Metal Alloys
 Degree of homogeneity as well as development and uniformity of microstructure 
are important in determining the integrity of DED printed parts. During printing, chem-ical inhomogeneities and porosity may be introduced, deposited layers may re-melt, fusion may be incomplete, and phase transformations may occur. If adequate control of these factors is not possible, then additional postprocessing (such as hot isostatic press-ing) may be necessary.
Powder Bed Fusion
As its name implies, for powder bed fusion (PBF) the feedstock is supplied in pow-
der form. Components for this technology include a build platform, a powder supply, a powder spreader (roller or blade), a heat source (laser or electron beam), and pointing and focusing systems; these components as well as the PBF process are represented in the schematic diagram of Figure 11.13. The roller spreads a thin powder layer onto the 
build platform on top of a previously deposited layer. The laser/electron beam scans the powder bed and selectively melts or sinters
3 only those powder particles in this 
layer that are designated according to the tool path generated by the CAD model. In this manner, a solid, single layer having the cross section of the desired object is pro-duced. This process is repeated until the fabrication process is complete; all unmelted/unsintered powder that remains is recovered during a post-processing treatment, which may be used again.
 Metallic materials typically fabricated using 3D printing include the following: pure 
gold, copper, titanium, tantalum, and niobium, as well as alloys of aluminum, copper, cobalt, nickel, iron, and titanium. Current applications of 3D-printed metallic materials are concentrated in biomedical and aerospace industries.
Applications of 3D Printing
The number and diversity of current and potential products manufactured using 3D printing would amaze you. Applications are found in just about every field and industry 
Electron beam
Deposited layers
Printed partWire feeder
Part motionGun
motions
Molten alloy puddle
Process
coordinate
systemZ
XYFigure 11.12  Schematic rep-
resentation of the direct energy 
deposition 3D printing process for metals using an electron beam.
(Used with permission of Sciaky, Inc.)
3The process of sintering is described for ceramic materials in Section 13.13 (Figure 13.23).  Upon heating, the powder 
does not melt; however, powder particles touching one another coalesce (grow together).  Thus, a solid and dense mass 
is ultimately formed from this bed of powder particles.  When a laser beam energy source is used, the process is termed selective laser sintering (SLS).
11.7 3D Printing (Additive Manufacturing)   •  381
and undoubtedly will continue to escalate dramatically. Some current and potential 
applications of 3D printing are as follows:
• Automotive—The day may come when automobiles are manufactured completely 
using 3D printing technologies. In fact, in 2014, a functioning two-person, electric vehicle was entirely (with the exception of the powertrain) 3D printed in 40 hours. At present, many automobile manufacturers are using commercial 3D printers to produce prototype parts that are identical to mass-produced replacement parts, which are more expensive to manufacture and require the maintaining of back-stock inventories. In addition, it is possible to print parts for outdated and antique models.
• Aircraft and Aerospace—A number of aircraft and aerospace components are 
currently being 3D printed, especially engine parts that have complex shapes—for example, fuel nozzles and engine chambers. Furthermore, engine designs are more streamlined, which result in fuel savings and increases in power. Other 3D printed parts include liquid and fuel tanks, air fl  ow ducts, and some control surfaces.
• Architecture—Using 3D printing, architects create scale models of buildings 
directly from CAD data that were used for generating blueprints.
• Medical—Customized 3D printed medical products include hearing aids, knee and 
hip replacement parts, surgical instruments, cast replacements, braces, prosthetic limbs, facial implants, and surgical guides.
• Biomedical—The ability to design and create complex and intricate biomedical 
devices is critical in the engineering and regeneration of tissues. For example, stem cells may be “seeded” into 3D-fabricated microarchitectural biodegrad-able scaffolds (support structures), which, when cultivated properly, become living tissue. This tissue is then implanted in the body to restore the function of diseased or injured tissue. Controlled-release drugs may also be 3D printed. Powder delivery
pistonBuild platformObject being
fabricatedFabrication
powder bedLaser beam
Roller
Powder
supplyLaserScanner 
system
(pointing 
and focusing)Figure 11.13  Schematic 
diagram that demonstrates the 
powder bed fusion process for 3D printing of metals. 
(Adapted from Figure 19-11 on page 
518 of DeGarmo’s Materials and Processes in Manufacturing, 11th edition, by J. T. Black and Ronald A. Kohser, John Wiley & Sons, 2012.)
382  •   Chapter 11  /  Applications and Processing of Metal Alloys
Earlier chapters discussed a number of phenomena that occur in metals and alloys at 
elevated temperatures—for example, recrystallization and the decomposition of austenite. These are effective in altering the mechanical characteristics when appropriate heat treatments or thermal processes are used. In fact, the use of heat treatments on commer-cial alloys is an exceedingly common practice. Therefore, we consider next the details of some of these processes, including annealing procedures, the heat treating of steels, and precipitation hardening.Thermal Processing of Metals
The term annealing refers to a heat treatment in which a material is exposed to an elevated temperature for an extended time period and then slowly cooled. Typically, annealing is carried out to (1) relieve stresses; (2) increase softness, ductility, and tough-ness; and/or (3) produce a specific microstructure. A variety of annealing heat treat-ments are possible; they are characterized by the changes that are induced, which often are microstructural and are responsible for the alteration of the mechanical properties. Any annealing process consists of three stages: (1) heating to the desired tem-perature, (2) holding or “soaking” at that temperature, and (3) cooling, usually to room temperature. Time is an important parameter in these procedures. During heating and cooling, temperature gradients exist between the outside and interior portions of the piece; their magnitudes depend on the size and geometry of the piece. If the rate of temperature change is too great, temperature gradients and internal stresses may be induced that may lead to warping or even cracking. Also, the actual annealing time must be long enough to allow for any necessary transformation reactions. Annealing tem-perature is also an important consideration; annealing may be accelerated by increasing the temperature because diffusional processes are normally involved.
Process Annealing
Process annealing is a heat treatment that is used to negate the effects of cold work—that is, to soften and increase the ductility of a previously strain-hardened metal. It is com-monly used during fabrication procedures that require extensive plastic deformation, to allow a continuation of deformation without fracture or excessive energy consumption. Recovery and recrystallization processes are allowed to occur. Typically, a fine-grained annealing
process annealing11.8 ANNEALING PROCESSESOne new and exciting prospect is what is termed bioprinting —the growth of 
organs by the 3D printing of human tissue as cells are deposited in layer-by-
layer fashion.
• Dental—From the 3D scan of a patient’s jaw and teeth it is possible to accurately 
3D print a wide variety of customized dental products such as orthodontic appli-ances, crowns, bridges, implants, veneers, inlays, night guards, and dentures.
• Shoes—Several shoe companies 3D print personalized pairs of shoes (in-store) 
that fi  t their customers’ feet perfectly. In addition, a customized running shoe with a 3D-printed midsole is available that consists of printed layers of an elastomeric material. These shoes have fl  exibility, strength, and cushioning that are tailored to the needs of the person who wears them.
• Clothes—In the not too distant future, many of us will be wearing 3D-printed, 
custom-made, and personalized clothing. Ready-to-wear garments will be ordered online, and printed from raw materials in a single manufacturing operation, within a matter of hours. These garments will be totally personalized; they will fi  t you 
perfectly, with very few constraints as to style and color. Polymer textile materials are currently being developed that can be 3D printed into wearing apparel.
11.8 Annealing Processes   •  383
Figure 11.14  The iron–iron carbide 
phase diagram in the vicinity of the 
eutectoid, indicating heat-treating tem-perature ranges for plain carbon steels. 
(Adapted from G. Krauss, Steels: Heat 
Treatment and Processing Principles, ASM International, 1990, page 108.)1000
900
800700
600
0 0.4 0.6 0.2 0.8 1.0 1.2 1.4 1.61800
1700
1600
150014001300
1200Normalizing
Full annealingA
cm
A3
A1
Composition (wt% C)Temperature (°C)
Temperature (°F)microstructure is desired, and therefore, the heat treatment is terminated before ap-
preciable grain growth has occurred. Surface oxidation or scaling may be prevented or minimized by annealing at a relatively low temperature (but above the recrystallization temperature) or in a nonoxidizing atmosphere.
Stress Relief
Internal residual stresses may develop in metal pieces in response to the following: (1) plastic deformation processes such as machining and grinding; (2) nonuniform cool-ing of a piece that was processed or fabricated at an elevated temperature, such as a weld or a casting; and (3) a phase transformation that is induced upon cooling in which parent and product phases have different densities. Distortion and warpage may result if these residual stresses are not removed. They may be eliminated by a stress relief an-
nealing heat treatment in which the piece is heated to the recommended temperature, held there long enough to attain a uniform temperature, and finally cooled to room temperature in air. The annealing temperature is typically a relatively low one such that effects resulting from cold working and other heat treatments are not affected.
Annealing of Ferrous Alloys
Several different annealing procedures are employed to enhance the properties of steel alloys. However, before they are discussed, some comment relative to the labeling of phase boundaries is necessary. Figure 11.14 shows the portion of the iron–iron carbide phase diagram in the vicinity of the eutectoid. The horizontal line at the eutectoid temperature, conventionally labeled A
1, is termed the lower critical temperature, be-
low which, under equilibrium conditions, all austenite has transformed into ferrite and cementite phases. The phase boundaries denoted as A
3 and Acm represent the upper 
critical temperature lines for hypoeutectoid and hypereutectoid steels, respectively. For 
temperatures and compositions above these boundaries, only the austenite phase pre-
vails. As explained in Section 9.20, other alloying elements shift the eutectoid and the positions of these phase boundary lines.
Normalizing
 Steels that have been plastically deformed by, for example, a rolling operation consist of grains of pearlite (and most likely a proeutectoid phase), which are irregularly shaped and relatively large and vary substantially in size. An annealing heat treatment called normalizing is used to refine the grains (i.e., to decrease the average grain size) 
and produce a more uniform and desirable size distribution; fine-grained pearlitic steels are tougher than coarse-grained ones. Normalizing is accomplished by heating at least stress relief
lower critical 
  temperature
upper critical 
 temperature
normalizing
384  •   Chapter 11  /  Applications and Processing of Metal Alloys
55°C (100°F) above the upper critical temperature—that is, above A3 for compositions 
less than the eutectoid (0.76 wt% C), and above Acm for compositions greater than the 
eutectoid, as represented in Figure 11.14. After sufficient time has been allowed for the 
alloy to completely transform to austenite—a procedure termed austenitizing —the treat-
ment is terminated by cooling in air. A normalizing cooling curve is superimposed on the continuous-cooling transformation diagram (Figure 10.27).
Full Anneal
 A heat treatment known as full annealing is often used in low- and medium-carbon steels that will be machined or will experience extensive plastic deformation during a forming operation. In general, the alloy is treated by heating to a temperature of about 50°C above the A
3 line (to form austenite) for compositions less than the eutectoid, or, 
for compositions in excess of the eutectoid, 50 °C above the A1 line (to form austenite 
and Fe3C phases), as noted in Figure 11.14. The alloy is then furnace cooled—that is, the 
heat-treating furnace is turned off, and both furnace and steel cool to room temperature at the same rate, which takes several hours. The microstructural product of this anneal is coarse pearlite (in addition to any proeutectoid phase) that is relatively soft and duc-tile. The full-anneal cooling procedure (also shown in Figure 10.27) is time consuming; however, a microstructure having small grains and a uniform grain  structure results.
Spheroidizing
 Medium- and high-carbon steels having a microstructure containing even coarse pearlite may still be too hard to machine or plastically deform conveniently. These steels, and in fact any steel, may be heat-treated or annealed to develop the spheroidite structure as described in Section 10.5. Spheroidized steels have a maximum softness and ductility and are easily machined or deformed. The spheroidizing heat treatment, during 
which there is a coalescence of the Fe
3C to form the spheroid particles, can take place 
by several methods, as follows:
• Heating the alloy at a temperature just below the eutectoid [line A1 in Figure 11.14, 
or at about 700°C (1300°F)] in the 𝛼 + Fe3C region of the phase diagram. If the 
precursor microstructure contains pearlite, spheroidizing times will typically range between 15 and 25 h.
• Heating to a temperature just above the eutectoid temperature and then either 
cooling very slowly in the furnace or holding at a temperature just below the eutec-toid temperature.
• Heating and cooling alternately within about ±50°C of the A
1 line of Figure 11.14.
 To some degree, the rate at which spheroidite forms depends on prior microstruc-ture. For example, it is slowest for pearlite, and the finer the pearlite, the more rapid the rate. Also, prior cold work increases the spheroidizing reaction rate.
 Still other annealing treatments are possible. For example, glasses are annealed, as 
outlined in Section 13.11 to remove residual internal stresses that render the material excessively weak. In addition, microstructural alterations and the attendant modifica-tion of mechanical properties of cast irons, as discussed in Section 11.2, result from what are, in a sense, annealing treatments.austenitizing
full annealing
spheroidizing
Conventional heat treatment procedures for producing martensitic steels typically in-
volve continuous and rapid cooling of an austenitized specimen in some type of quench-ing medium, such as water, oil, or air. The optimum properties of a steel that has been quenched and then tempered can be realized only if, during the quenching heat treatment, 11.9 HEAT TREATMENT OF STEELS
11.9 Heat Treatment of Steels   •  385
4ASTM Standard A255, “Standard Test Methods for Determining Hardenability of Steel.”Figure 11.15  
Schematic diagram of 
Jominy end-quench specimen (a) mounted during quenching and (b) after hardness test-ing from the quenched end along a ground flat.
1
2Water spray (24°C)Jominy specimenMounting fixture
1
21"
4"
"
"Flat ground along bar
Rockwell C hardness indentations
(a)(b)the specimen has been converted to a high content of martensite; the formation of any 
pearlite and/or bainite will result in other than the best combination of mechanical characteristics. During the quenching treatment, it is impossible to cool the specimen at a uniform rate throughout—the surface always cools more rapidly than interior regions. Therefore, the austenite transforms over a range of temperatures, yielding a possible variation of microstructure and properties with position within a specimen. The successful heat treating of steels to produce a predominantly martensitic micro-structure throughout the cross section depends mainly on three factors: (1) the composi-tion of the alloy, (2) the type and character of the quenching medium, and (3) the size and shape of the specimen. The influence of each of these factors is now addressed.
Hardenability
The influence of alloy composition on the ability of a steel alloy to transform to mar-tensite for a particular quenching treatment is related to a parameter called harden-
ability. For every steel alloy, there is a specific relationship between the mechanical properties and the cooling rate. Hardenability is a term used to describe the ability of an 
alloy to be hardened by the formation of martensite as a result of a given heat treatment. Hardenability is not “hardness,” which is the resistance to indentation; rather, harden-ability is a qualitative measure of the rate at which hardness drops off with distance into the interior of a specimen as a result of diminished martensite content. A steel alloy that has a high hardenability is one that hardens, or forms martensite, not only at the surface, but also to a large degree throughout the entire interior.
The Jominy End-Quench Test
 One standard procedure widely used to determine hardenability is the Jominy  end-quench test.
4 With this procedure, except for alloy composition, all factors that 
may influence the depth to which a piece hardens (i.e., specimen size and shape and quenching treatment) are maintained constant. A cylindrical specimen 25.4 mm (1.0 in.) in diameter and 100 mm (4 in.) long is austenitized at a prescribed temperature for a prescribed time. After removal from the furnace, it is quickly mounted in a fixture as diagrammed in Figure 11.15 a. The lower end is quenched by a jet of water of specified hardenability
Jominy end-quench 
 test
386  •   Chapter 11  /  Applications and Processing of Metal Alloys
flow rate and temperature. Thus, the cooling rate is a maximum at the quenched end 
and diminishes with position from this point along the length of the specimen. After the piece has cooled to room temperature, shallow flats 0.4 mm (0.015 in.) deep are ground along the specimen length and Rockwell hardness measurements are made for the first 50 mm (2 in.) along each flat (Figure 11.15 b); for the first 12.8 mm (
1
2 in.),  hardness 
readings are taken at 1.6-mm (1
16 in.) intervals, and for the remaining 38.4 mm (11
2 in.),  
every 3.2 mm (1
8 in.).  A hardenability curve is produced when hardness is plotted as a 
function of position from the quenched end.
Hardenability Curves
 A typical hardenability curve is represented in Figure 11.16. The quenched end is cooled most rapidly and exhibits the maximum hardness; 100% martensite is the product at this position for most steels. Cooling rate decreases with distance from the quenched end, and the hardness also decreases, as indicated in the figure. With diminishing cooling rate, more time is allowed for carbon diffusion and the formation of a greater proportion of the softer pearlite, which may be mixed with martensite and bainite. Thus, a steel that is highly hardenable retains large hardness values for relatively long distances; a steel with low hardenability does not. Also, each steel alloy has its own unique hardenability curve. Sometimes, it is convenient to relate hardness to a cooling rate rather than to the location from the quenched end of a standard Jominy specimen. Cooling rate [taken at 700°C (1300°F)] is typically shown on the upper horizontal axis of a hardenability diagram; this scale is included with the hardenability plots presented here. This cor-relation between position and cooling rate is the same for plain carbon steels and many alloy steels because the rate of heat transfer is nearly independent of composition. On occasion, cooling rate or position from the quenched end is specified in terms of Jominy distance, one Jominy distance unit being 1.6 mm (
1
16 in.).
 A correlation may be drawn between position along the Jominy specimen and  continuous-cooling transformations. For example, Figure 11.17 is a continuous-cooling transformation diagram for a eutectoid iron–carbon alloy onto which are superimposed the cooling curves at four different Jominy positions together with the corresponding microstructures that result for each. The hardenability curve for this alloy is also included. Figure 11.18 shows the hardenability curves for five different steel alloys all having 0.40 wt% C, but differing amounts of other alloying elements. One specimen is a plain carbon steel (1040); the other four (4140, 4340, 5140, and 8640) are alloy steels. The compositions of the four alloy steels are included within the figure. The significance of the alloy designation numbers (e.g., 1040) is explained in Section 11.2. Several details are worth noting from this figure. First, all five alloys have identical hardnesses at the quenched end (57 HRC); this hardness is a function of carbon content only, which is the same for all of these alloys.Distance from quenched endHardness, HRCFigure 11.16  Typical harden-
ability plot of Rockwell C hardness 
as a function of distance from the quenched end.
11.9 Heat Treatment of Steels  •   387
Figure 11.17  Correlation of 
hardenability and continuous-cooling 
information for an iron–carbon alloy of eutectoid composition. 
[Adapted from H. Boyer (Editor), Atlas 
of Isothermal Transformation and Cooling Transformation Diagrams, 1977. Reproduced by permission of ASM International, Materials Park, OH.]
Time (s)Temperature (°C)
Temperature (°F)
0.1 1 10 1021030200400600800100012001400
020040060080070 End-quench hardenabilityHardness, HRC
0 0.5 1.0 1.5
M(start)
Austenite Martensite
MartensiteA
Cooling transformation diagram
Cooling curves
Transformation during coolingMartensite and
pearliteFine
pearlitePearlite2.0 2.5 3.0
B C DA B C D60
50
40
30
20
Distance from quenched end (in.)
Pearlite
Austenite
 Probably the most significant feature of these curves is shape, which relates to 
hardenability. The hardenability of the plain carbon 1040 steel is low because the hardness drops off precipitously (to about 30 HRC) after a relatively short Jominy dis-tance (16.4 mm, 
1
4 in.).  By way of contrast, the decreases in hardness for the other four 
 alloy steels are distinctly more gradual. For example, at a Jominy distance of 50 mm (2 in.), the hardnesses of the 4340 and 8640 alloys are approximately 50 and 32 HRC, respectively; thus, of these two alloys, the 4340 is more hardenable. A water-quenched specimen of the 1040 plain carbon steel would harden only to a shallow depth below the surface, whereas for the other four alloy steels the high quenched hardness would persist to a much greater depth. The hardness profiles in Figure 11.18 are indicative of the influence of cooling rate on the microstructure. At the quenched end, where the quenching rate is approximately 600°C/s (1100°F/s), 100% martensite is present for all five alloys. For cooling rates less than about 70°C/s (125°F/s) or Jominy distances greater than about 6.4 mm (
1
4 in.),  the 
microstructure of the 1040 steel is predominantly pearlitic, with some proeutectoid  ferrite. However, the microstructures of the four alloy steels consist primarily of a mix-ture of martensite and bainite; bainite content increases with decreasing cooling rate. This disparity in hardenability behavior for the five alloys in Figure 11.18 is ex-plained by the presence of nickel, chromium, and molybdenum in the alloy steels. These alloying elements delay the austenite-to-pearlite and/or bainite reactions, as explained 
388  •   Chapter 11  /  Applications and Processing of Metal Alloys
previously; this permits more martensite to form for a particular cooling rate, yielding a 
greater hardness. The right-hand axis of Figure 11.18 shows the approximate percentage of martensite that is present at various hardnesses for these alloys. The hardenability curves also depend on carbon content. This effect is demonstrated in Figure 11.19 for a series of alloy steels in which only the concentration of carbon is varied. The hardness at any Jominy position increases with the concentration of carbon.Figure 11.18  Hardenability curves for 
five different steel alloys, each containing 
0.4 wt% C. Approximate alloy compositions (wt%) are as follows: 4340—1.85 Ni, 0.80 Cr, and 0.25 Mo; 4140—1.0 Cr and 0.20 Mo; 8640—0.55 Ni, 0.50 Cr, and 0.20 Mo; 5140—0.85 Cr; and 1040 is an unalloyed steel. 
(Adapted from figure furnished courtesy Republic 
Steel Corporation.)
10405140864041404340Hardness, HRC
Percent martensite
0 10 20 30 40 50 mm20405060170 70 31 18 9 5.6 3.9 2.8 2305 125 56 33 16.3 10Cooling rate at 700°C (1300°F)
7 5.1 3.5
°C/s°F/s
100
80
50
30
Distance from quenched end490
270
01
412 34114 12 31 1 142 in.
Figure 11.19  Hardenability curves for four 
8600 series alloys of indicated carbon content. 
(Adapted from figure furnished courtesy Republic 
Steel Corporation.)
8620
(0.2 wt% C)8630
(0.3 wt% C)8640
(0.4 wt% C)8660
(0.6 wt% C)Hardness, HRC
20405060170 70 31 18 9 5.6 3.9 2.8 2305 490
270125 56 33 16.3 10Cooling rate at 700°C (1300°F)
7 5.1 3.5
°C/s°F/s
30
Distance from quenched end0 10 20 30 40 50 mm
01
412 34114 12 31 1 142 in.
11.9 Heat Treatment of Steels   •  389
 Also, during the industrial production of steel, there is always a slight, unavoidable 
variation in composition and average grain size from one batch to another. This varia-tion results in some scatter in measured hardenability data, which frequently are plotted as a band representing the maximum and minimum values that would be expected for the particular alloy. Such a hardenability band is plotted in Figure 11.20 for an 8640 steel. An H following the designation specification for an alloy (e.g., 8640H) indicates that the composition and characteristics of the alloy are such that its hardenability curve lies within a specified band.
Influence of Quenching Medium, Specimen 
Size, and Geometry
The preceding treatment of hardenability discussed the influence of both alloy compo-
sition and cooling or quenching rate on the hardness. The cooling rate of a specimen depends on the rate of heat energy extraction, which is a function of the characteristics of the quenching medium in contact with the specimen surface, as well as of the speci-men size and geometry. Severity of quench is a term often used to indicate the rate of cooling; the more rapid the quench, the more severe is the quench. Of the three most common quench-ing media—water, oil, and air—water produces the most severe quench, followed by oil, which is more effective than air.
5 The degree of agitation of each medium also influences 
the rate of heat removal. Increasing the velocity of the quenching medium across the specimen surface enhances the quenching effectiveness. Oil quenches are suitable for the heat treating of many alloy steels. In fact, for higher-carbon steels, a water quench is Figure 11.20  The hardenability band for an 
8640 steel indicating maximum and minimum 
limits. 
(Adapted from figure furnished courtesy Republic Steel 
Corporation.)Hardness, HRC
20405060170 70 31 18 9 5.6 3.9 2.8 2305 125 56 33 16.3 10Cooling rate at 700°C (1300°F)
7 5.1 3.5
°C/s°F/s
30
Distance from quenched end10 20 30 40 50 mm490
270
00
1
412 34114 12 31 1 142 in.
5Aqueous polymer quenchants [solutions composed of water and a polymer—normally poly(alkylene glycol) or 
PAG] have  recently been developed that provide quenching rates between those of water and oil. The quenching rate 
can be tailored to  specific requirements by changing polymer concentration and quench bath temperature.
390  •   Chapter 11  /  Applications and Processing of Metal Alloys
too severe because cracking and warping may be produced. Air cooling of austenitized 
plain carbon steels ordinarily produces an almost totally pearlitic structure. During the quenching of a steel specimen, heat energy must be transported to the surface before it can be dissipated into the quenching medium. As a consequence, the cooling rate within and throughout the interior of a steel structure varies with position and depends on the geometry and size. Figures 11.21 a and 11.21b show the quenching 
rate at 700°C (1300°F) as a function of diameter for cylindrical bars at four radial posi-tions (surface, three-quarters radius, midradius, and center). Quenching is in mildly agitated water (Figure 11.21a) and oil (Figure 11.21b); cooling rate is also expressed as equivalent Jominy distance because these data are often used in conjunction with hard-enability curves. Diagrams similar to those in Figure 11.21 have also been generated for geometries other than cylindrical (e.g., flat plates). One utility of such diagrams is in the prediction of the hardness traverse along the cross section of a specimen. For example, Figure 11.22a compares the radial hardness distributions for cylindrical plain carbon (1040) and alloy (4140) steel specimens; both have a diameter of 50 mm (2 in.) and are water quenched. The difference in hardenabil-ity is evident from these two profiles. Specimen diameter also influences the hardness distribution, as demonstrated in Figure 11.22 b, which plots the hardness profiles for oil-
quenched 4140 cylinders 50 and 75 mm (2 and 3 in.) in diameter. Example Problem 11.1 illustrates how these hardness profiles are determined.Figure 11.21  Cooling rate as a function of the diameter at the surface, the three-quarter radius (3
4R), the midra-
dius (1
2R), and the center positions for cylindrical bars quenched in mildly agitated (a) water and (b) oil. Equivalent 
Jominy positions are included along the bottom axes. 
[Adapted from Metals Handbook: Properties and Selection: Irons and Steels, Vol. 1, 9th edition, B. Bardes (Editor), 1978. 
Reproduced by permission of ASM International, Materials Park, OH.]
Diameter of bar (mm)
Diameter of bar (in.)4
3
2
1100
75
50
00 0025
Diameter of bar (mm)
Diameter of bar (in.)4
3
2
1100
75
50
25Cooling rate at 700°C (1300°F)
305 125 56 33 16.3 10 7 °F/s
170 70 31 18 9 5.6 3.9 °C/s
R3
4R3
4
R3
4R12R12
R1
2
Equivalent distance from quenched end
(a)Cooling rate at 700°C (1300°F)
305 125 56 33 16.3 10 7 °F/s
170 70 31 18
0 10 20 30   mm 0 10 20 30   mm9 5.6 3.9 °C/s
Equivalent distance from quenched end
(b)SurfaceSurface
Surface
CenterCenterCenter
in. 01
41
23
4 1 114in. 01
41
23
4 1 11
4
11.9 Heat Treatment of Steels  •   391
 As far as specimen shape is concerned, because the heat energy is dissipated to
