Repository: Ketankham/chatbot-meta-books

File: dieter.txt (part 25 of 28)
1E.Siebel, Steel, vol. 94,no.94,pp.28-30, 1934; G.I.Taylor andH.Quinney, J.
Inst. Metals, vol. 49,p.187-202, 1932.

536 Plastic Formins ofMetals [Chap. 21
diameter theamount ofshear deformation inthedirection opposite to
thedraw pull increases with increasing half-die angle. Only the ele-
ments ontheaxis ofthebarundergo pure elongation. Forlarge die
angles thelarge shear deformation results inanincreased longitudinal
tensile stress atthecenter ofthewirewhich canexceed thefracture stress
andcanthereby result inthecupping type offailure. Foragiven die
angle theshear deformation becomes lessimportant with increasing per-
centage reductions. Forthisreason, theoretical treatments ofwiredraw-
ingwhich neglect thenonuniform deformation have greater validity at
high reductions. Because oftheincreased surface shear deformation,
theyieldand tensile strengths ofdrawn wires arehigher forlarger die
angles. This effect isgreater forlower reductions.
Although thenonuniform shear deformation islower with smaller die
angles, thewall friction ishigher. Since thedraw force depends ina
complicated wayonthedieangle, reduction, theflow stress, andthe
friction, there willbeanoptimum dieangle which results inthemini-
mum draw force foragiven reduction. Thisoptimum dieangle will
depend onthereduction, thelubrication, andthematerials involved.
Allother factors being constant, theoptimum dieangle increases with
amount ofreduction. Thedrawing speed has little effect onthedraw-
ingforce. However, there isgreater temperature risewithhighdrawing
speeds, andlubrication becomes more difficult.
Another factor toconsider istheexistence ofahack pull inthedirec-
tionopposite tothedraw pull.Aback pull ofconsiderable magnitude
can arisefrom frictional forces acting onthedraw blocks ofmultiple
drawing machines, oritmaybepurposely applied forthereasons given
below. Aback pullmaterially increases thedrawing force. Onthe
other hand, itreduces thewallpressure inthedieandreduces the fric-
tion,andtherefore diewear isappreciably decreased.
21-5. Wire Drawing without Friction
Asimplified theory ofwiredrawing canbedeveloped^ onthebasis of
theassumption thatthemetal flow inaconical diecanberepresented
bytheinward radial flow ofasegment ofasphere. Thepresence of
friction andshear (redundant) deformation isneglected inthisanalysis,
sothat itrepresents theideal situation. InFig. 21-4, theprincipal
stresses arethelongitudinal draw stress cxrandthetangential compressive
stress (diepressure) ae.The stress situation shown here represents a
cylindrical state ofstress, forwhich thedistortion-energy yield criterion
^O.Hoffman andG.Sachs, "Introduction totheTheory ofPlasticity forEngi-
neers," pp.166-168, McGraw-Hill BookCompany, Inc.,NewYork, 1953.

Sec.21-5]
canbewritten
(Tr—(T9=0"o
The differential equation ofequilibrium isgiven by
d(TT .2(70_ p.
dr rRod,Wire, andTube Drawing 537
(21-1)
(21-2)
where ristheradial distance ofaparticle from thesurface ofthesphere.
Equation (21-2) integrates into
o-r=C—(ToInr^
ae=C-(7o(l+Inr'(21-3)
(21-4)
Theconstant ofintegration canbeevaluated bytheboundary condition
that attheentrance tothedie, r=ro,thelongitudinal stress arequals
zero.
=C-o-oInro2
or C=(ToInro^
-1

538 Plastic Formins ofMetals [Chap. 21
Theequations fortheprincipal stresses nowbecome
J.1
ar=(ToIn—^
(21-5)
ae=croHn^ -l\ (21-6)
These equations canbeexpressed more conveniently interms ofthewire
diameter D,since ro/r=Do/D.
dr=o-oIn-^ (21-7)
ae=ao(\n^ -l\ (21-8)
The largest value ofthelongitudinal stress occurs attheexitofthe die.
When Eq. (21-7) isevaluated atr=r/,itisequal tothedraw stress.
Figure 21-4 illustrates thetrends inaranda8with radial position from
theapex ofthedie.
Foranideal plastic material thedraw stress cannot exceed theyield
stress.
ao\n^^ =<To (21-9)
Thereduction inarea,q,produced bydrawing thewirethrough thedie
isgiven by
9=1-^, (21-10)
Solving Eq.(21-9) forDf^/Do^ results in
D/2 1r^=i=0.37 , (21-11)
where e=2.718 isthebase ofthenatural system oflogarithms, and
g.ax=1--=0.63 (21-12)
e
Therefore, themaximum reduction inareawhich canbeproduced by
drawing arodorwirethrough adieis63percent,ontheassumption that
themetal behaves asanideal plastic material. (Anexactly similar
analysis canbeused toderive theequations fortheextrusion ofanideal
plastic material.)

Sec.21-6] Rod,Wire, andTube Drawins 539
ax-^ -^cr, +dcTy21-6. Wire Drawing with Friction
Friction occurs ineven thebest-lubricated die,andtherefore itmust
beconsidered intheanalysis oftheforces required forwire drawing.
The friction force atanypoint inthedie isassumed proportional tothe
normal pressure atthat point (Coulomb's
law offriction) andacts inadirection to
oppose relative motion between thedieand
thewire.
Ananalysis which considers theeffect of
friction onthestresses inwiredrawing was
made bySachs.^The coefficient offriction
isassumed constant over theentire die-
metal interface, andacylindrical state of
stress isassumed throughout thewire. Fig-
ure21-5 illustrates thestate ofstress acting
onanelement ofwireperpendicular tothe
axis ofthewire. Theequilibrium offorces
acting along theaxis ofthewire ismade
upofthelongitudinal tensile stress ax,thelongitudinal component ofthe
pressure pbetween thedieandthewire,andthelongitudinal component
ofthetotal frictional force onthisinterface. Theequilibrium offorces
results inthefollowing differential equation fortheaxial stress axasa
function ofthewirediameter D,Fig.21-5. Stresses acting on
element ofwire.
da.
axB-ao(l+B)2dD
D(12-13)
whereB=//(tan a). Inintegrating thisequation consideration isgiven
tothepossibility that aback pull axbmay bepresent. Theboundary
condition that, at/)=Do,ax=axbresults inthefollowing expressions
foraxandp:
1+B
ao
aoB1
1+(1+B)(|.)+^i;^aofD^y
Ojb/D^V
ao\Doy(21-14)
(21-15)
Thedraw stress ax/istheaxial stress atthedieexitwhereD=D/.
ax!—^^1-KB
BDl
Do'+0-16("TV^{^^(21-16)
1G.Sachs, Z.angew. Math. u.Mech., vol. 7,pp.235-236, 1927; seealsoHoffman
andSachs, op. cit.,pp.176-186.

540 Plastic Forming ofMetals [Chap. 21
When there isnoback pull,Eq.(21-16) reduces to
1+5
dxS—O^OB®)'1_'"(21-17)
Equation (21-16) indicates thatthedraw stress increases with increasing
back pullbyanamount which islessthan thevalue oftheback pull.
Thegreater thereduction andthevalue oftheconstant B,thesmaller
theinfluence oftheback pullonthedraw stress. Since foragiven
reduction thepresence ofaback pullincreases thedraw stress, thecon-
dition which limits themaximum reduction, a^f=<to,willbereached
sooner when there isback pull. Therefore, themaximum possible reduc-
tiondecreases with increasing back pull. However, back pullhasthe
advantage that thediepressure isreduced, andtherefore thedie life is
materially increased.
Toaccount forstrain hardening inSachs's equation, anaverage value
oftheyield stress before andafter passing through thedieshould beused.
Ananalytical treatment ofwiredrawing which accounts forstrain harden-
ingbyexpressing thestress-strain curve asapower function hasbeen
developed byDavis andDokos.^
Sachs's analysis ofwiredrawing doesnottake intoaccount theredun-
dantwork which results from shear deformation. Shear deformation is
notgreat forsmall dieangles orforlarge deformations with larger die
angles. These factors canberelated bytheparameter A.
A=smay.^ (21-18)
JJo—Uf
Forvalues ofAlessthanabout 0.9theredundant work isnotsignificant,
andSachs's equation adequately describes thedraw stress.^ Ithasbeen
determined^ thatSachs's equation agrees within +10percent ofexperi-
mental results for allreductions when aislessthanabout 6°,and for
aupto20°theequation isvalid within +10percent forreductions
greater than about 25percent. Whitton hasdeveloped anempirical
correction forredundant work which allows theprediction ofdraw stress
forhalf-die angles of5to25°forreductions of10to50percent.
l+B
OxS—O'OD1-/Dy^Y] 2/ttaa\\-q)
\D?)J+3Vi^^V"'
q^^^"^^^
where a=half-die angle
q=reduction inarea
1E.A.Davis and S.J.Dokos, /.Appl. Mech., vol. 11,pp.193-198, 1944.
2J.G.Wistreich, Met. Reviews, vol. 3,pp.97-142, 1958.
3P.W.Whitton, J.Inst. Metals, vol. 86,pp.417-421, 1957-1958.

Sec.21-7] Rod, Wire, andTube Drawing 541
Sofarnotheoretical analyses based onslip-field theory have been
directly applicable towire drawing. Solutions have been obtained^''^
forthetwo-dimensional (plane-strain) analog towire drawing, which
consists inthedrawing ofarectangular strip through atapered die.
Calculations oftheeffect ofdieangle, amount ofreduction, andfriction
havebeenmade foranideally plastic material which obeys thedistortion-
energy criterion ofyielding.
21-7. Tube-drawing Processes
Hollow cylinders, ortubes, which aremade byhot-forming processes
such asextrusion orpiercing and rolling (seeChap. 20),areoften cold-
finished bydrawing. Colddrawing isused toobtain closer dimensional
tolerances, toproduce better surface finishes, toincrease themechanical
properties ofthetube material bystrain hardening, toproduce tubes
with thinner walls orsmaller diameters than canbeobtained with hot-
forming methods, andtoproduce tubes ofirregular shapes.
Tube drawing isessentially thesame aswiredrawing. Tubes arepro-
duced onadrawbench andwith diessimilar tothose employed inwire
drawing. However, inorder toreduce thewallthickness andaccurately
tocontrol theinside diameter, theinside surface ofthetubemust be
supported while itpasses through thedie. This isusually accomplished
byinserting amandrel, orplug, inside thetube. Themandrel isoften
fastened totheendofastationary rodattached tooneendofthedraw-
bench and ispositioned sothat themandrel islocated inthethroat of
thedie.Themandrel mayhave either acylindrical oratapered cross
section (Fig. 21-6aand b).Tube drawing may beaccomplished also
with amoving mandrel, either bypulling along rodthrough thedie
with thetube (Fig. 21-6c)orbypushing adeep-drawn shellthrough the
diewith apunch (Fig. 2l-Qd). Because ofdifficulties inusing longrods
formandrels, tubedrawing witharodusually islimited totheproduction
ofsmall-sized tubing, where therodsupporting thestationary mandrel
would betoothin tohave adequate strength. Another tube-producing
method istubesinking, inwhich nomandrel isused tosupport theinside
surface ofthetube asitisdrawn through thedie. Since theinside of
thetube isnotsupported intube sinking, thewallthickness willeither
increase ordecrease, depending ontheconditions imposed intheprocess.
Onacommercial basis tube sinking isused only fortheproduction of
small tubes. However, itrepresents animportant problem inplastic-
forming theory because itoccurs asthe firststep intubedrawing with a
mandrel. Inorder that thetubedimensions canbecontrolled bythe
1R.Hilland S.J.Tupper, J.Iron Steel Inst. (London), vol.159,pp.353-359, 1948.
2A.P.Green, Phil. Mag., vol. 42,pp.900-918, 1951.

542 Plastic Forming ofMetals [Chap. 21
-Cylindrical
mandrel
yM.
(a)
Cylindrical
rod
(c) {d\/^Tapered^mandrel
Cylindrical
punch
Fig.21-6. Tube-drawing methods, (a)Stationary cylindrical mandrel; (6)conical
(tapered) stationary mandrel; (c)moving rod; (d)pushed with apunch.
dimensions ofthemandrel, itisnecessary thattheinside diameter ofthe
tubebereduced toavalue alittle smaller than thediameter ofthemandrel
byatube-sinking process during theearly stages ofitspassage through
thedie.
21-8. Tube Sinking
The stresses involved intube sinking havebeenanalyzed bySachs and
Baldwin^ ontheassumption thatthewallthickness ofthetuberemains
constant. Theequation forthedraw stress atthedieexit isanalogous
with theequation describing thedraw stress inwiredrawing. Thecross-
sectional area ofthetube isrelated tothemidradius randthewallthick-
nesshhyAc^2TTrh.
" "'^
A,0-1/— CJ-Q 1-^mv^T)'(--)
1G.Sachs andW.M.Baldwin, Jr.,Trans.ASME, vol. 68,pp.655-662, 1946; also
seeHoffman andSachs, op. cit.,pp.252-255.

Sec.21-9] Rod,Wire, andTube Drawing 543
where <t'^=l.lOao andB=//(tan a).Experiments confirm thepredic-
tion ofEq. (21-20) that, forequal reduction, dieangle, and frictional
conditions, thedraw stress fortube sinking isabout 10percenthigher
than thedraw stress forwiredrawing. Amore complete analysis oftube
sinking hasbeenmade bySwift.^This analysis considers changes in
wallthickness ofthetube, butthecomplexity oftherelationship makes it
advisable torefer tographical relationships presented intheoriginal
paper.
Experimental measurements ofthechanges inwallthickness produced
bytube sinking have beenmade byBaldwin andHowald.^ Changes in
wallthickness during tube sinking depend onthedegree ofstrain harden-
ingofthemetal, thereduction perpass,andtheratio ofthewall thick-
ness totheoutside diameter ofthetube. Forreductions inoutside
diameter upto40percentastraight-line relationship isobtained between
thewall-thickness ratioandthereduction intheoutside diameter.
crx<r
Mondrel^OV+dCTx21-9. Tube Drawing with aStationary Mandrel
The state ofstress onanelement ofatube being drawn with asta
tionary mandrel isshown inFig.21-7.
The axialdraw stress axisoneofthe
principal stresses. Thesame diepres-
surepisassumed toactatboth the
interface between thedieandthetube
andtheinterface between thetubeand
themandrel atany point along the
axis ofthedie. Intheanalysis ofthe
stresses^ provision ismade forthefacts
that different coefficients offriction
may exist atthetwo interfaces and
that thehalf-die angle aandthehalf
angle ofthemandrel, ^,arenotneces-
sarily equal. Itispossible toassume
that plane-strain conditions exist for
tube drawing since thestrain inthe
circumferential direction isnegligible compared with thelongitudinal
and radial strains. Therefore, the distortion-energy criterion for
yielding canbewritten
1 2o-o ,
O-x+P=-^=O-o
1H.W.Swift, Phil. Mag., vol. 40,ser. 7,pp.883-902, 1949.
2W.M.Baldwin, Jr.,andT.S.Howald, Trans.ASM, vol. 33,pp.88-102, 1944.
^Hoffman andSachs, op. cit.,pp.190-195.Fig.21-7. Stresses acting onelement
oftube drawn with astationary
mandrel.

544 Plastic Forming ofMetals [Chap. 21
Theequilibrium offorces acting along theaxis ofthetube ismade up
ofthelongitudinal stress ax,thelongitudinal components ofthenormal
pressure onthedieandonthemandrel, andthelongitudinal components
ofthefriction forces between thedieandthetubeandthetubeandthe
mandrel. This equilibrium offorces results inthefollowing differential
equation fortheaxial stress axasafunction ofthethickness ofthetube
wall, h:
dax dh
.B'-a',{l+B') h(21-21)
where B'=^^'^{' ^ (21-22)tana—tan (3
and/i=coefficient offriction along die-tube interface
/2=coefficient offriction along tube-mandrel interface
a=one-half apex angle ofdie
(3=one-half apex angle ofmandrel
Thesolution ofEq.(21-21) results inthefollowing equation forthedraw
stress attheexitsection ofthedie,where h=hf-.
,1±B'
Cxf—(Tq^7 1-l'^ (21-23)
Different values oftheconstant B'must beused inEq.(21-23) fordiffer-
entphysical situations. Usually thecoefficients offriction along thedie-
tubeandtube-mandrel interfaces canbeassumed equal sothat /i=/2=/.
2fB'='=H foratapered mandreltana—tanp
Ifthemandrel hasacylindrical shape, ^=0.
2fB'=-—
— foracylindrical mandreltana
Drawing awide strip through awedge-shaped die isknown asstri'p
drawing. Forstrip drawing, /3=«,andfi=f2= f-
fB'=-^—=B forstripdrawingtana
Theconstant B'isalways positive forstripdrawing andtubedrawing
with astationary mandrel.
Themaximum axial stress occurs atthedieexit. Attheexitthemetal
isnolonger inaplane-strain condition because itisfreetoundergo cir-
cumferential strains. Therefore, thelimiting stress attheexit isthe
uniaxial flow stress o-q.Equation (21-23) canthenbewritten
axf_V^ axf

)ec.21-10] Rod,Wire, andTube Drawing 545
Byrearranging, themaximum reduction perpasscanbeexpressed as
follows:
=1-^'=1-
ho(i+oj33B:y-
(2^.^^,
Theabove equation shows thatthemaximum reduction perpassdecreases
asB'increases. Thehighest reduction ofabout 58percent isobtained
forfrictionless drawing, where B'=0.Figure 21-8shows themaximum
theoretical reduction plotted against theconstant B'.Acurve fortube
drawing with amoving mandrel (Sec. 21-10) isalsogiven inthis figure.
100
90
§80
"70
c^^60
II
.150
o
•g40
E30
E
•g202
10'

546 Plastic Forming ofMetals [Chap. 21
forces atthedie-tube interface acttoward thedieentrance, aswasthe
case forwiredrawing andtubedrawing with astationary mandrel.
However, forthecase oftubedrawing with amoving mandrel the
mandrel ismoving with avelocity equal tothat ofthetubeontheexit
side ofthedie,andthis ishigher than thevelocity ofthemetal confined
between thedieandthemandrel. Therefore, there isrelative motion
between themetal inthedieandthemandrel toward theentrance end
ofthe die,andasaresult thefrictional forces aredirected toward the
dieexit. Therefore, thedirection ofthefriction force /2PinFig.21-7
must bereversed fordrawing with amoving mandrel, andtheconstant
B'must berewritten asfollows:
B'=—-^—- foramoving mandreltana—tan /S
Either positive ornegative values ofB'canbeobtained, depending on
therelative magnitudes of/iandf^.Equation (21-23) again expresses
thedraw stress atthedieexitwhen theproper value ofB'isused.
Examination ofthisequation indicates thatwhen B'islessthan—1
theaxial stress willbecompressive; i.e.,themetal isextruded bythe
frictional forces developed between themandrel andtheinner surface
ofthetube. This condition represents aninstability which leads to
damage tothetube orbreakage ofthetools. Forthespecific case of
tubedrawing withamoving cylindricsil mandrel (/3=0)where /i—f2=f
theaverage unitdraw stress canbewritten asfollows:^
TDfh=cr'o(l+B)In^" -1-cr.5\l-^(ln^° "l) (21-25)
where axbisaback pullresulting from elastic reactions atthedieentrance
andB=//(tan a).Experimental measurements^ oftheforces involved
intubedrawing provide goodagreement with theabove equation.
Thedetermination ofthetheoretical maximum reduction perpass for
drawing with amoving mandrel depends upon adifferent criterion from
that forthesituation with astationary mandrel. Because themandrel
isincontact with themetal after exiting from thedie,themetal cannot
undergo circumferential strain. Therefore, aplane-strain condition
exists, andtheforming limit isgiven bythecondition that axf—o-o.
Equation (21-23) thenbecomes
<Txf—O-Q—O'O^7vvl-{-^'''
>Ibid., pp.197-199.
2G.Espey andG.Sachs, J.Appl. Mech., vol. 14,pp.81-87, 1947.

Sec.21-11] Rod,Wire, andTube Drawins 547
andonrearranging theexpression forthemaximum reduction isobtained.
'»-=1-^.=1-[y+B')(21-26)
Amaximum reduction ofabout 63percent isobtained when B'=0.
This corresponds tothesituation where /i=foorthefrictionless situ-
ation where /i=/2=0.Higher values ofreduction arepossible with
negative values ofB',butthese have little practical significance.
21-11. Residual Stresses inRod, Wire, andTubes
Two distinct types ofresidual-stress patterns arefound incold-drawn
rodandwire, depending upon theamount ofreduction. Forreductions
perpass oflessthanabout 1percent thelongitudinal residual stresses
arecompressive atthesurface and tensile attheaxis, theradial stresses
aretensile attheaxisanddrop offtozeroatthefreesurface, while the
circumferential stresses follow thesame trend asthelongitudinal residual
stresses. Forlarger reductions ofcommercial significance theresidual-
stress distribution iscompletely reversed from the firsttype ofstress
pattern. Inthiscasethelongitudinal stresses aretensile atthesurface
andcompressive attheaxis oftherod,theradial stresses arecompressive
attheaxis,andthecircumferential stresses follow thesame pattern as
thelongitudinal stresses. The firsttype ofresidual-stress pattern is
characteristic offorming operations where thedeformation islocalized
inthesurface layers.
The effect ofdieangle andtheamount ofreduction perpassonthe
longitudinal residual stress incold-drawn brass wirewasinvestigated by
Linicus andSachs.^Figure 21-9shows that foragiven reduction the
longitudinal residual stress increases with thehalf-die angle. Maximum
values ofresidual stress areobtained forreductions intheregion of
15to35percent.
Fortubes produced bytube sinking, under conditions where thedefor-
mation isrelatively uniform throughout thetube wall, thelongitudinal
residual stresses aretensile ontheouter surface andcompressive onthe
inner surface ofthetube. The residual stresses inthecircumferential
direction follow thesame pattern, while thestresses intheradial direc-
tionarenegligible. Approximate measurements^ ofthecircumferential
stresses ontheouter surface ofsunk tubes indicate that thestresses
increase with increasing reduction indiameter atthesame rateatwhich
theyield stress isincreased bythecoldwork. Nodetailed investigations
*W.Linicus andG.Sachs, Mill. deut. Materialprufungsanstalt., vol. 16,pp.38-67,
1932.
2D.K.Crampton, Trans.AIME, vol. 89,pp.233-255, 1930.

548 Plastic Forming ofMetals
70[Chap. 21
Fig.21-9.
G.Sachs.)10 20 30 40 50 60 70
Reduction inarea by'drawing, %
Longitudinal residual stresses incold-drawn brass wire. (W.Linicus and
oftheresidual-stress patterns indrawn tubes have beenmade, butfrom
theavailable data itappears that thestress distributions areapproxi-
mately thesame asfortube sinking.^
BIBLIOGRAPHY
Hofifman, O.,andG.Sachs: "Introduction totheTheory ofPlasticity forEngineers,"
chaps. 15-17, McGraw-Hill BookCompany, Inc.,New York, 1953.
Sachs, G.,andK.R.VanHorn: "Practical Metallurgy," American Society forMetals,
Metals Park, Ohio, 1940.
"Tube Producing Practice," American Institute ofMining andMetallurgical Engi-
neers,NewYork, 1951.
Wistreich, J.G.:TheFundamentals ofWire Drawing, Met. Reviews, vol. 3,pp.97-
142,1958.
1W.M.Baldwin, Jr.,Proc.ASTM, vol. 49,pp.539-583, 1949.

Chapter 22
SHEET-METAL FORMING
22-1. Introduction
The ability toproduce avariety ofshapes from flatsheets ofmetal at
high rates ofproduction hasbeenoneoftherealtechnological advances
ofthetwentieth century. This transition fromhand-forming operations
tomass-production methods hasbeenanimportant factor inthegreat
improvement inthestandard ofliving which occurred during theperiod.
Inessence, ashape isproduced from aflatblank bystretching and
shrinking thedimensions ofallitsvolume elements inthethree mutually
perpendicular principal directions. Theresulting shape isthentheresult
oftheintegration ofallthelocal stretching andshrinking ofthevolume
elements. Attempts have beenmade toclassify thealmost limitless
number ofshapes which arepossible inmetal forming into definite
categories depending upon thecontour ofthefinished part. Sachs^ has
classified sheet-metal parts into fivecategories.
1.Singly curved parts
2.Contoured flanged parts—including parts with stretch flanges and
shrink flanges
3.Curved sections
4.Deep-recessed parts—including cupsandboxes with either vertical
orsloping walls
5.Shallow-recessed parts—including dish-shaped, beaded, embossed,
andcorrugated parts
Typical examples ofthese parts areshown inFig. 22-1. Another
classification system, developed intheautomotive industry, groups sheet-
steel parts intocategories depending ontheseverity oftheforming oper-
ation. ^Severity oftheoperation isbased onthemaximum amount of
bending orstretching inthepart.
^G.Sachs, "Principles andMethods ofSheet-metal Fabricating," pp.9-14, Rein^
hold Publishing Corporation, NewYork, 1951.
2The Selection ofSheet Steel forFormability, ASM Metals Handbook Supple-
ment, 1955.
549

550 Plastic Forming ofMetals [Chap. 22
ia) {6)
[c)
{e) if)
Fig.22-1. Typical formed shapes, (o)Singly curved; (fe)stretch flange; (c)shrink
flange; (d)curved section; (e)deep-drawn cup; (/)beaded section.
Stillanother way ofclassifying sheet-metal forming isbymeans of
specific operations such asbending, shearing, deep drawing, stretching,
ironing, etc.Most ofthese operations have been illustrated briefly in
Fig. 17-1,andthey willbediscussed inconsiderably greater detail inthis
chapter.
22-2. Forming Methods
Theoldmethod ofhand forming ofsheet metal istoday usedprimarily
asafinishing operation toremove wrinkles leftbyforming machines. In
themetalworking industries hand forming isprimarily limited toexperi-
mental work where only afewidentical pieces arerequired.
Most high-production-volume sheet-metal forming isdoneonapress,
driven either bymechanical orbyhydraulic action. Inmechanical
presses energy isgenerally stored inaflywheel and istransferred tothe

)ec.22-2] Sheet-metal Formins 551
movable slideonthedownstroke ofthepress. Mechanical presses are
usually quick-acting andhave ashort stroke, while hydraulic presses are
slower-acting butcanapply alonger stroke. Presses areusually classified
according tothenumber ofslides which canbeoperated independently
ofeach other. Inthesingle-action press there isonlyone slide, generally
operating inthevertical direction. Inthedouble-action press there are
two slides. Thesecond action isordinarily used tooperate thehold-
down, which prevents wrinkling indeep drawing. Atriple-action press is
equipped withtwoactions above thedieandoneaction below thedie.
Thebasic tools usedwith ametalworking press arethepunch andthe
die.^ Thepunch istheconvex male toolwhich mates with theconcave
female die. Generally thepunch isthemoving element. Because accu-
ratealignment between thepunch anddie isusually required, itiscom-
mon practice tomount them permanently inasubpress, ordieset,which
canbequickly inserted inthepress. Animportant consideration in
tooling forsheet-metal forming isthefrequent requirement foraclamp-
ingpressure, orhold-down, toprevent wrinkling ofthesheet asitisbeing
formed. Hold-down canbebestprovided byahold-down ring,which is
actuated bythesecond action ofadouble-action press. However, by
using mechanical springs oranauxiliary aircylinder hold-down canbe
provided inasingle-action press.
Frequently punches anddiesaredesigned sothat successive stages in
theforming ofthepart arecarried outinthesame dieoneach stroke of
thepress. This isknown asprogressive forming. Asimple example isa
progressive blanking andpiercing dietomake aplain, flatwasher (Fig.
22-2). Asthestrip isfedfrom lefttoright, thehole forthewasher is
firstpunched andthen thewasher isblanked from the strip. Atthe
same time asthewasher isbeing blanked from thestrip, thepunchAis
piercing thehole forthenextwasher. Thestripper plate isused topre-
vent themetal from separating from thedieontheupstroke ofthe
punch. The diematerials depend ontheseverity oftheoperation and
therequired production run.^ Inaircraft work, where production runs
areoften small, tooling isfrequently made from azinc-base alloy called
Kirksite orfromwood orepoxy resins. Forlong die life,however, tool
steel isrequired.
Aforging hammer canbeused forsheet-metal forming inplace ofa
mechanical press. Drop-hammer forming differs from forming with a
conventional press inthat usually many blows ofvarying force willbe
applied rather than asingle stroke offixed length orpressure. While a
IF.A.Stanley, "Punches andDies," 2ded.,McGraw-Hill BookCompany, New
York, 1936.
2TheSelection ofMaterial forPressForming Dies,ASM Metals Handbook Supple-
ment, 1955,

552 Plastic Forming ofMetals [Chap. 22
drophammer isequivalent only toasingle-action press, hold-down action
canusually beprovided byauxiliary devices. Because oftheflexibility
ofthedrophammer, itisoften usedonshort production runs intheair-
craft industry. However, since theforce cannot becontrolled asaccu-
rately asinthedouble-action mechanical orhydraulic press, thedrop
hammer isnotparticularly well suited tothemost severe forming
operations.
Thepress brake isasingle-action press withaverylongandnarrow bed.
Thechiefpurpose ofapress brake istoform long, straight bends inpieces
Stripper
plate
Strip©
Washer
Fig.22-2. Progressive piercing andblanking die.
such aschannels andcorrugated sheets. Rollforming (Chap. 19) is
another common method ofproducing bentshapes inlong lengths. The
roll-forming process isalsoused toproduce thin-wall cylinders from flat
sheet.
Rubber hydroforming isamodification oftheconventional punch and
dieinwhich apadofrubber serves asthefemale die.Rubber forming,
ortheGuerin process, isillustrated inFig. 22-3.Aform block (punch)
isfastened tothebed ofasingle-action hydraulic press, andathick
blanket ofrubber isplaced inaretainer boxontheupper platen ofthe
press. When ablank isplaced overtheform block andtherubber forced
down onthesheet, therubber transmits anearly uniform hydrostatic

22-2] Sheet-metal Forming 553
pressure against thesheet. Aunit pressure ofaround 1,500 psi issuf-
ficient formost parts, andhigher local pressures canbeprovided by
auxiliary tooling.^ Rubber forming isused extensively intheaircraft
industry. Shallow flanged parts
with stretch flanges arereadily pro-
duced bythismethod, butshrink
flanges arelimited because therub-
berprovides little resistance to
wrinkling. Another limitation is
that theblank tends tomove on
theform block unless holes for
positioning pins areprovided in
thepart.Amodification tothis
process known asMarforming^
provides acontrolled hold-down
pressure that results indeeper,
wrinkle-free draws. Thehydraulic
analog ofrubber forming isthe
hydroforming process. Inthisproc-Wiper rolls
Clamp
Clamp
Tension
Fig.22-3.Rubber forming.ic)
Fig.22-4. Methods ofbending and con-
touring, (a)Three-roll bender; (b)wiper-
type bender; (c)wrap forming.
esstherubber pad isreplaced byaflexible diaphragm backed upby
hydraulic fluidwith pressures ashigh as15,000 psi.
Avariety ofmethods areused tobend ortocontour-form straight
sections.^ Cylindrical- andconical-shaped parts areproduced with bend-
ingrolls (Fig. 22-4a). Athree-roll bender isnotvery wellsuited topre-
^Sachs, op. cit.,pp.424-455.
2R.B.Schulze, Metal Progr., vol. 57,pp.769-772, 1950.
3Sachs, op. cit.,pp.476-493.

554 Plastic Forming ofMetals [Chap. 22
venting buckling inthin-gage sheet. Often afourth roll isplaced atthe
exittoprovide anextra adjustment incurvature. Inthree-point load-
ingthemaximum bending moment isatthemidpoint ofthespan. This
localization ofstrain canresult, under certain circumstances, intheform-
inglimit being reached atthemidpoint before therestofthepart isbent
totheproper contour. More uniform deformation along thelength of
thepart isobtained with wiper-type equipment. Initssimplest form this
consists ofasheet which isclamped atoneendagainst aform block; the
contour isprogressively formed bysuccessive hammer blows, starting
near theclamp andmoving ashort distance toward thefreeendwith
each blow. Awiper-type bender issketched inFig.22-45. Inthiscase
Tool
Fig.22-5.Manual spinning.
theform block ordiehasanonuniform contour sothatthewiper rolls
must bepressed against theblock with auniform pressure supplied bya
hydraulic cylinder. Foraform block ofconstant radius, asinapower-
driven tube bender, theclearance between thedieandthewiper rolls
remains constant, andthere isnoneed forthehydraulic-actuated rolls.
Stillathirdmethod ofproducing contours isbywrap forming. Inwrap
forming thesheet iscompressed against aform block, andatthesame
time alongitudinal tensile stress isapplied toprevent buckling and
wrinkling (Fig. 22-4c). Asimple example ofwrap forming isthecoiling
ofaspring around amandrel. The stretch forming ofcurved sections
isaspecial case ofwrap forming.
Amethod ofmaking tank heads, television cones, andother deep parts
ofcircular symmetry isspinning (Fig. 22-5). Themetal blank isclamped
against aform block which isrotated athigh speed. Theblank ispro-

22-3] Sheet-metal Forming 555
gressively formed against theblock, either with amanual tool orby
means ofsmall-diameter work rolls.
22-3. Shearing andBlanking
Shearing istheseparation ofmetal bytwoblades moving asshown in
Fig. 22-Qa. Inshearing, anarrow strip ofmetal isseverely plastically
deformed tothepoint where itfractures atthesurfaces incontact with
theblades. The fracture then propagates inward toprovide complete
separation. Thedepth towhich
MetalMoving
blade
Stationary /^
bladeZ
Sheared
edge
•Clearance
ia)
I
15iMthepunch must penetrate topro-
duce complete shearing isdirectly
related totheductility ofthemetal.
The penetration isonly asmall
fraction ofthesheet thickness for
brittle materials, while forvery
ductile materials itmaybeslightly
greater than thethickness.
Theclearance between theblades
isanimportant variable inshearing
operations. With theproper clear-
ance thecracks that initiate atthe
edges oftheblades willpropagate
through themetal andmeet near
thecenter ofthethickness topro-
vide aclean fracture surface (Fig.
22-6a). Note that even with
proper clearance there isstill dis-
tortion atasheared edge. Insuffi-
cient clearance will produce a
ragged fracture (Fig. 22-66) and
also will require more energy to
shear themetal thanwhen there is
proper clearance. With excessive
clearance there isgreater distortion
oftheedge, andmore energy isre-
quired because more metal must
plastically deform before itfrac-
tures. Furthermore, with toolarge aclearance, burrs orsharp pro-
jections arelikely toform onthesheared edge (Fig. 22-6c). Adull
cutting edge alsoincreases thetendency fortheformation ofburrs. The
amount ofplastic deformation thatcanbewithstood inbrittle metals
without extensive edge cracking when themetal issheared issmall, andH—Clearance
I
y///////A- pa
h-CI
\c)
Fig.22-6. Shearing ofmetal, (a)Proper
clearance; (6)insufficient clearance; (c)ex-
cessive clearance.

556 Plastic Forming ofMetals [Chap. 22
therefore theclearance should besmall forhardand brittle metals. On
theother hand, soft, ductile metals require extensive plastic deformation
before fracture, andtherefore theclearance must belarger.
Neglecting friction, theforce required toshear ametal sheet isthe
product ofthelength ofcut,thesheet thickness, andtheshearing strength
ofthemetal. Theshearing force canbereduced appreciably bymaking
theedges ofthecutting tool ataninclined angle (Fig. 22-7), sothat
only ashort part ofthetotal length ofcut ismade atonetime. The
inclination ofthecutting edge iscalled shear. Theamount ofshear
should beequal tothemetal thickness. Since shear onthetoolpro-
duces some distortion ofthesheet metal incontact with it,theshear
should beapplied tothetoolwhich actsonthescrap. Therefore, in
punching ahole theface ofthepunch should beinclined atanangle,
butwhen blanks arecutfrom thesheet, thedieshould begiven ashear
angle andthepunch should beflat.
Shear
^^^^^^
^^^TPz^ y/y/y/x w////^
V////A y/////^
Flatpunch ond die Shear applied topunch
Fig.22-7. Illustration ofuseofshear inblanking.
Awhole group ofpress operations arebased ontheprocess ofshearing.
Theshearing ofclosed contours, when themetal inside thecontour isthe
desired part, iscalled blanking. Ifthematerial inside thecontour isdis-
carded, then theoperation isknown aspunching, orpiercing. Punching
indentations intotheedge ofthesheet iscalled notching. Parting isthe
simultaneous cutting along atleasttwo lineswhich balance each other
from thestandpoint ofsidethrust ontheparting tool. Slitting isashear-
ingcutwhich doesnotremove anymetal from thesheet. Trimming isa
secondary operation inwhich previously formed parts arefinished tosize,
usually byshearing excess metal around theperiphery. Theremoval of
forging flash inapress isatrimming operation. When thesheared edges
ofapartaretrimmed orsquared upbyremoving athinshaving ofmetal,
theoperation iscalled shaving. The interior ofapunched holecanbe
squared upbybroaching with apunch containing aseries ofshearing
edges.

Sec.22-4] Sheet-metal Formins 557
22-4. Bending
Bending istheprocess bywhich astraight length ofmetal istrans-
formed intoacurved length. Thedefinitions oftheterms used inbend-
ingareillustrated inFig. 22-8. Thebend radius Risdefined asthe
radius ofcurvature ontheconcave, orinside, surface ofthebend. The
neutral axis isthecircumferential fiber across thethickness atwhich the
strain passes through zero. Inplastic bending theneutral axisdoesnot
remain atthehalf thickness, asisthecase forelastic bending. Fora
sharp bend theneutral axis iscloser totheinside than theoutside ofthe
bend. Toestimate thechange inlength produced bybending, theneu-
tralaxis isusually taken atadistance of0.45times thesheet thickness
from theinside surface ofthebend.
/?=Bend radius
B-Bend allowance
(X.=Bend angle
Fig.22-8. Definition ofterms used inbending.
When metal isbent, itsfinallength isincreased over itsoriginal length
intheblank because themetal thickness isdecreased. Asthebend radius
becomes smaller, thedecrease inthickness increases. The initial ordevel-
oped length ofthecenter lineofthebent section iscalled thehend allow-
anceB.Thebend allowance isuseful fordetermining thelength ofthe
blank required formaking abend. Ifitisassumed thattheneutral axis
hasaradius ofcurvature equal to/?+0.45/i, thebend allowance canbe
determined from thefollowing equation,
B={R+0.45/1)1^(22-1)
where thebend angle aisexpressed indegrees.
Theprincipal directions inbending areshown inFig.22-9. Thestrain
inthecircumferential orlongitudinal direction isthegreatest principal

558 Plastic Formin3 ofMetals [Chap. 22
ferentiol
Fig.22-9. Principal directions inbending.strain, andmost experimental dataonbending areconcerned with this
strain. Theelementary theory ofthebending ofrectangular beams con-
siders onlythecircumferential strain, which isconsidered tovary only in
thedirection perpendicular tothesurface ofthesheet. However, experi-
ment^ shows that thedistribution ofstrain inbending isconsiderably
more complicated. The circum-
ferential strain distribution de-
pends significantly onthemethod
ofbending. Three-point bending
inadieproduces rather non-
uniform distribution ofstrain. In
bending bywiping orwrapping the
metal against aform block, the
bend angle increases progressively.
However, since thedistribution of
circumferential strain inthe cir-
cumferential direction becomes
uniform only after thebend angle
exceeds aminimum value ofabout
90°,thestrain introduced bythese
bending methods isnotuniform until appreciable deformation hasbeen
produced. Thedistribution ofcircumferential strain eiacross thewidth
isquite uniform except attheedges, where itisabout 20percenthigher
than atthecenter. This isexplained bythefactthataninitially rec-
tangular cross section isdistorted intoatrapezoidal cross section with
curled edges during bending. The distribution ofthetransverse strain
€2isusually rather nonuniform. Since thestress normal toafreesurface
isalways zero, theedges ofabentspecimen aresubjected touniaxial
tension. Therefore, because ofthePoisson effect atransverse compres-
sive strain issetup.Thetransverse compressive strain decreases with
distance infrom theedge inthetransverse direction. Iftheratio of
width tothickness isgreater than 8,thetransverse strain atthecenter of
thewidth ofthesheet isequal to0.Because ofthisthetransverse strain
isimportant only fornarrow pieces.
According tothetheory ofbending^ thestrain increases withdecreasing
radius ofcurvature. Ifthechange inthickness isneglected, theneutral
axis willremain atthecenter fiberandthecircumferential stretch onthe
topsurface, ea,willbeequal totheshrink onthebottom surface, eb.The
^G.S.Sangdahl, E.L.Aul,andG.Sachs, Proc. Soc. Exptl. Stress Anal., vol. 6,
pp.1-18, 1948.
2J.D.Lubahn andG.Sachs, Trans.ASME, vol. 72,pp.201-208, 1950; B.W.
Shaffer andE.E.Unger, Trans.ASME, ser.E,J.Appl. Mech., vol. 27,pp.34-40,
i960.

Sec.22-4] Sheet-metal Forming 559
conventional strain attheouter andinner fibers isgiven by
'»^-'^=2R/h+l(22-^^
Experiments show thatthecircumferential strain onthetension surface
isconsiderably greater than thatgiven byEq.(22-2) forlarge values of
h/R, while thestrain onthecompression surface isnotvery different
from thestrain predicted bythesimplified equation.
Foragiven bending operation thebend radius cannot bemade smaller
than acertain value, orthemetal willcrack ontheouter tensile surface.
Theminimum bend radius isusually expressed inmultiples ofthesheet
thickness. Thus, a3Tbend radius indicates thatthemetal canbebent
without cracking through aradius equal tothree times thesheet thick-
ness. Therefore, theminimum bend radius isaforming limit. Itvaries
considerably between different metals andalways increases with cold
working. Although some very ductile metals have aminimum bend
