Repository: Ketankham/chatbot-meta-books

File: fracture-book.txt (part 25 of 34)
way as weld residual stresses. That is, they are not included in the calculation of Lr, and the applied
stress-intensity factor due to misalignment stresses is multiplied by Φ.
In some respects, misalignment stresses are similar to residual stresses in the way they inﬂuence
structural behavior. They are normally not considered in design but should be included in crack
driving force calculations. As is the case with residual stress, misalignment stresses may relax withplastic deformation. With angular misalignment in welded plates, for example, applied stresses ator above the yield strength tend to straighten the weldment, thereby reducing the bending moment.
There is, however, a key difference between misalignment stress and weld residual stress. The
former is directly proportional to the applied stress, but residual stresses can exist in the absenceof applied loads. Therefore, misalignment stresses do not behave in exactly the same manner asresidual stresses, so the plasticity correction factor Φ in Equation (9.79) may not be rigorously
correct when applied to misalignment stresses.
9.4.5.3 Weld Strength Mismatch
In most welded structures, the base metal and weld metal have different tensile properties. The
weld metal is typically stronger than the base metal, but there are instances where the weld metalhas lower strength. A weldment is said to be overmatched  when the weld metal has higher strength
than the base metal. The reverse situation is known as an undermatched  weldment.
The mismatch in strength properties affects the crack driving force in the elastic-plastic and
fully plastic regimes. Mismatch in properties is normally not a signiﬁcant issue in the elastic rangebecause the weld metal and base metal typically have similar elastic constants. Figure 9.35 is aschematic plot of the crack driving force for a crack in a base metal as well as for a crack of thesame size in an overmatched weld. For the purpose of this illustration, the effect of residual stresson crack driving force is ignored, and the base metal and weld metal are assumed to have the same
FIGURE 9.35 Effect of weld strength mismatch on crack driving force. Strength mismatch effects can be taken
into account in the FAD method through the reference stress solution for the weldment. In this schematic, weld
residual stress is neglected, and the weld and base metal are assumed to have similar hardening characteristics.
1656_C009.fm  Page 427  Monday, May 23, 2005  3:58 PM
428 Fracture Mechanics: Fundamentals and Applications
strain-hardening characteristics. Because the weld metal has higher yield strength than the base
metal, the upswing in the driving force curve occurs at a higher load in the weldment. At a ﬁxedload in the elastic-plastic regime, the driving force in the cracked weldment is signiﬁcantly lowerthan in the cracked base plate.
The effect of weld strength mismatch can be taken into account in the FAD method through
an appropriate deﬁnition of L
r [42], as Figure 9.35 illustrates. The reference stress for a weldment
should be deﬁned from the elastic-plastic J solution using the approach in Section 9.4.4 or another
self-consistent approach.
9.4.6 P RIMARY  VS. SECONDARY  STRESSES  IN THE FAD M ETHOD
The term secondary stress  was introduced in Section 9.1.4. Stresses that are typically classiﬁed as
secondary may include displacement-controlled loads such as thermal expansion as well as weldmisalignment stresses. In the FAD method, it is customary to treat secondary stresses the same asresidual stresses. Equation (9.79) can be modiﬁed to include secondary stresses:
(9.81)
where is the stress-intensity factor due to the combined effects of secondary and residualstresses. Only primary stresses are used in the calculation of L
r.
The classiﬁcation of stresses as primary and secondary is somewhat arbitrary, and it is not
always clear what the “correct” classiﬁcation should be. In some cases, loads that are categorizedas secondary by design codes are indistinguishable from primary loads as far as a crack is concerned.Thermal expansion stresses in piping, for example, normally should be treated as primary in a FADanalysis despite being categorized as secondary in the governing design code. Recall Section 9.3.3,which considered the stability of a cracked structure subject to a ﬁxed remote displacement. Thisconﬁguration was represented by a spring in series with a compliance of C
M. If CM is large, there
is a signiﬁcant amount of stored elastic energy in the system, and the behavior approaches that ofload control. In a large piping system, the system compliance and stored elastic energy are typicallyvery large, so thermal expansion behaves as a load-controlled stress for all practical purposes. Load-controlled stresses should always be treated as primary.
One of the traditional criteria for determining whether a stress should be treated as primary or
secondary in a FAD analysis is the degree to which the load might contribute to ductile overload(plastic collapse). The aforementioned piping example is a case in point. An improperly designedpiping system could experience buckling or ductile rupture due to thermal loads. Weld residualstress and misalignment stress, however, do not contribute signiﬁcantly to plastic collapse, so theyhave traditionally not been treated as primary in a FAD analysis.
The above criterion for stress classiﬁcation in the FAD method originally stems from the view
that K
r is the “fracture axis” and Lr is the “collapse axis.” All stresses potentially contribute to
brittle fracture, but only primary loads need be included in a plastic collapse or limit load analysis.The traditional deﬁnition of L
r in terms of the limit load solution for the cracked body has contributed
to the perception that the x and y coordinates of the FAD entail independent assessments of collapse
and fracture, respectively. This two-criterion viewpoint may have been appropriate for the originalFAD based on the strip-yield model (Section 9.4.1), but is less valid for a J-based FAD.
As Figure 9.19 illustrates, the shape of the FAD curve is a measure of the deviation from linear
elasticity. Therefore, the downward trend of K
r with increasing Lr represents a plasticity correction
on the crack driving force. When reference stress is deﬁned according to the procedure in Section 9.4.4rather than from a limit load solution, it is not appropriate to view L
r as a collapse parameter.
Rather, Lr is an indication of the degree of crack-tip plasticity.KKK
KrIP
ISR
mat=+Φ
KISR1656_C009.fm  Page 428  Monday, May 23, 2005  3:58 PM
Application to Structures 429
The Φ factor that is applied to secondary and residual stress in Equation (9.79) is also a plasticity
correction. Unlike the FAD curve, however, there is not a simple monotonic relationship between
Φ and Lr , as Figure 9.32 illustrates. At low to intermediate values of Lr, where Φ > 1, it may make
little difference whether a given stress is included in KIP or KISR, as the example given below
illustrates.
Consider a case where a cracked structural component is subject to two types of load. Assume
that load A is deﬁnitely primary and is treated as such, but that it is unclear whether to treat load
B as primary or secondary. The FAD in Figure 9.36 illustrates the effect of the stress classiﬁcationon the assessment point. The solid point represents a baseline case, where both loads A and B are
included in K
r but no plasticity correction has applied to load B yet. If load B is treated as secondary,
the corresponding stress intensity must be multiplied by Φ, which results in an upward shift in Kr.
On the other hand, if load B is treated as primary, it must be included in Lr, resulting in a shift of
the assessment point to the right. In this hypothetical example, the end result of both assumptionswas the same. Namely, the assessment point falls on the FAD in either case. In general, the choiceof stress classiﬁcation will make some difference on the outcome of the assessment, but the effectmay be small in many instances.
One key difference between the Φ factor and the plasticity correction inherent in the FAD curve
is that the magnitude of the former decreases  at large L
r values due to mechanical stress relief.
Perhaps then the key question should be: Does the stress in question relax with plastic deformation
in a matter similar to r esidual stress ? If the answer is no, then the stress should be treated as
primary for the purpose of a FAD analysis. By this criterion, many instances of thermal stresswould be considered primary. In some instances, it may be appropriate to include weld misalignmentstress in K
ISR, but it is not clear that such a classiﬁcation is universally correct for all cases of weld
misalignment. Even if a stress does relax with plastic ﬂow, the rate at which this relaxation occursis a consideration. If large plastic strains are required to achieve signiﬁcant stress relaxation, thenit might be appropriate to classify the stress as primary.
Probably the best advice is: When in doubt, treat stresses as primary in a F AD analysis . This
is generally the most conservative approach.FIGURE 9.36 Schematic illustration of the effect of stress classiﬁcation on the location of the assessment
point. Load A is treated as primary but the correct classiﬁcation of load B is unclear. In this hypothetical
example, the net outcome of the analysis is the same irrespective of the classiﬁcation of load B.
1656_C009.fm  Page 429  Monday, May 23, 2005  3:58 PM
430 Fracture Mechanics: Fundamentals and Applications
9.4.7 D UCTILE-TEARING  ANALYSIS  WITH THE FAD
A ductile-tearing analysis can be performed with the FAD method. The approach is essentially identical
to that described in Section 9.3.3, except that the driving force and material resistance are plotted interms of K
r and Lr. Recall from Section 9.4.2 that the FAD curve is a dimensionless representation of
the driving force and that the assessment point represents the fracture toughness. When toughness isgiven in terms of a resistance curve, such data are plotted as a locus of assessment points on the FAD.
Figure 9.37 illustrates the construction of the assessment points from the resistance curve [43].
Note that both the crack size and fracture toughness are updated with crack growth. The assessmentpoints form a curve that moves downward and to the right initially. The curve may reach a minimumand then decrease, depending on the amount of crack growth.
Figure 9.38 illustrates three possible outcomes of a ductile-tearing analysis. If all assessment
points lie inside the FAD, no crack growth occurs. The case where the ﬁrst few assessment pointsfall outside of the FAD, but others lie inside the FAD, corresponds to a ﬁnite amount of stablecrack growth. If all assessment points fall outside of the FAD, the structure is unstable. The onsetof unstable crack growth occurs where the locus of assessment points is tangent to the FAD [43].
One limitation of the FAD method is that it implicitly assumes load control for all analyses.
Consequently, a ductile instability analysis would be conservative if the loading conditions wereactually closer to displacement control.
9.4.8 S TANDARDIZED  FAD-B ASED PROCEDURES
In 1976, the original FAD derived from the strip-yield model (Section 9.4.1) was incorporated intoa ﬂaw assessment procedure for the British electric power industry [31]. This procedure becameknown as the R6 method, which has subsequently undergone several revisions. The latest versionof R6, as of this writing, was published in 2001 and is the 4th revision [40]. The most recent versionof the R6 method no longer uses the strip-yield FAD. Rather, it reﬂects various improvements inthe FAD approach that have taken place over the past few decades. The R6 method offers a choicebetween simple, closed-form FAD expressions (Section 9.4.3) and more rigorous FAD descriptionsbased on elastic-plastic J-integral results. It addresses both fracture instability with a single tough-
ness value (Figure 9.20) and ductile-tearing analysis with a resistance curve (Figure 9.38).FIGURE 9.37 Ductile-tearing analysis with the FAD. A locus of assessment points is generated from the
resistance curve for the material of interest. Taken from Chell, G.G. and Milne, I., “Ductile Tearing Instability
Analysis: A Comparison of Available Tech niques.” ASTM STP 803, American Society for Testing and
Materials and Testing, Philadelphia, PA, 1983, pp. II-179–II-205.
1656_C009.fm  Page 430  Monday, May 23, 2005  3:58 PM
Application to Structures 431
There are a number of other internationally recognized codiﬁed ﬂaw assessment procedures that
implement the FAD method. For example, the British Standards Institute (BSI) has published BS
7910:1999 [41],7 and the European Union conducted a cooperative research program that culminated
in the publication of the SINTAP document [35], which is an abbreviation for “structural integrityassessment procedures for European industry.” The R6, BS 7910, and SINTAP methods are verysimilar to one another, probably because many of the same individuals were involved in creating allthe three documents. A fourth European FAD-based approach was developed in Sweden [44].
In the U.S., the American Petroleum Institute has published API 579 [12], which is a compre-
hensive ﬁtness-for-service guide that addresses various types of ﬂaws and damage, including cracks,general corrosion, local corrosion, pitting, bulging, and weld misalignment. The API 579 assessmentof cracks implements the FAD method, and is similar in many respects to R6, BS 7910, and SINTAP.The API document, however, has a more extensive library of K
I solutions than the other documents.
Reference stress solutions in the current standardized FAD methods are based on limit load
and yield load solutions. Section 9.4.4 discusses the disadvantages of such an approach andintroduces a more rational deﬁnition of s
ref. This alternative procedure for deﬁning sref from
an elastic-plastic J solution (Equation (9.69) to Equation (9.71)) is described in Appendix B of
API 579. The API Fitness-for-Service Task Group has recently commissioned a ﬁnite elementstudy in which new reference stress solutions are being generated using the approach outlinedin Section 9.4.4. These new solutions will incorporate the effect of weld strength mismatch.
Another area of active research among the various committees charged with developing and
maintaining the FAD-based standards is the estimation of residual stress for common welded joints.In early ﬂaw assessment methods for welded structures, the weld residual stress was typicallyassumed to be uniform through the cross section with a magnitude equal to the yield strength ofthe material. This assumption was very conservative and has resulted in many unnecessary weldrepairs. In recent years, ﬁnite element methods have been used to simulate the welding processand compute weld residual stress. Most of the FAD-based standards include compendia of residualFIGURE 9.38 Examples of possible outcomes of a ductile-tearing assessment. Instability occurs when the
locus of assessment points is tangent to the FAD curve. Taken from Chell, G.G. and Milne, I., “Ductile
Tearing Instability Analysis: A Comparison of Available Tech niques.” ASTM STP 803, American Society
for Testing and Materials and Testing, Philadelphia, PA, 1983, pp. II-179–II-205.
7 Amendment No. 1 to BS 7910:1999 was released in 2000.
1656_C009.fm  Page 431  Monday, May 23, 2005  3:58 PM
432 Fracture Mechanics: Fundamentals and Applications
stress distributions that were inferred from ﬁnite element analysis. These compendia are continually
being updated as new residual stress solutions become available.
The latest version of the R6 document [40] includes a procedure to modify the FAD based on
a loss of crack-tip triaxiality. This constraint adjustment is based on some of the models and theoriespresented in Chapter 3 (e.g., the Q parameter and the T stress). However, most of the research into
constraint effects on fracture toughness has focused on base metals and relatively simple conﬁgu-rations. There does not yet appear to be a sufﬁcient technical basis to apply these models to cracksin complex welded components. The traditional approach, where similitude between standardlaboratory toughness specimens and structural components is assumed, is conservative.
9.5 PROB ABILISTIC FRA CTURE MECHANICS
Most fracture mechanics analyses are deterministic, i.e., a single value of fracture toughness isused to estimate the failure stress or critical crack size. Much of what happens in the real world,however, is not predictable. Since fracture toughness data in the ductile-brittle transition region arewidely scattered, it is not appropriate to view fracture toughness as a single-valued material constant.Other factors also introduce uncertainty into fracture analyses. A structure may contain a numberof ﬂaws of various sizes, orientations, and locations. Extraordinary events such as hurricanes, tidalwaves, and accidents can result in stresses signiﬁcantly above the intended design level. Advancesin ﬁnite element modeling of welding has led to improved estimates of residual stress, but thereare uncertainties associated with such estimates. Because of these complexities, fracture should beviewed probabilistically rather than deterministically.
Figure 9.39 is a schematic probabilistic fracture analysis. The curve on the left represents
the distribution of driving force in the structure K
J, while the curve on the right is the toughness
distribution Kmat. The former distribution depends on the uncertainties in stress and ﬂaw size.
When the distributions of the applied KJ and Kmat overlap, there is a ﬁnite probability of failure,
indicated by the shaded area. For example, suppose the cumulative distribution of the driving
FIGURE 9.39 Schematic probabilistic fracture analysis.
1656_C009.fm  Page 432  Monday, May 23, 2005  3:58 PM
Application to Structures 433
force is F1(KJ) and the cumulative toughness distribution is F2(Kmat). The failure probability Pf
is given by
(9.82)
Time-dependent crack growth, such as fatigue and stress corrosion cracking, can be taken into
account by applying the appropriate growth law to the ﬂaw distribution. Flaw growth would causethe applied K
J distribution to shift to the right with time, thereby increasing failure probability.
The overlap of two probability distributions (Figure 9.39) represents a fairly simple case. In
most practical situations, there is randomness or uncertainty associated with several variables, anda simple numerical integration to solve for P
f (Equation (9.82)) is not possible. Monte Carlo
simulation can estimate failure probability when there are multiple random variables. Such ananalysis is relatively easy to perform, since it merely involves incorporating a random numbergenerator into a deterministic model. Monte Carlo analysis is very inefﬁcient, however, as numerous“trials” are required for convergence. There are other more efﬁcient numerical algorithms forprobabilistic analysis, but they are more complex and more difﬁcult to implement than Monte Carloanalysis. The relative inefﬁciency of Monte Carlo analysis is no longer a signiﬁcant hindrance inmost instances because of the speed of modern-day computers.
The Monte Carlo and FAD methods are well suited to one another. Figure 9.40 shows the
results of a Monte Carlo FAD analysis. Each Monte Carlo trial results in a single assessment point.Uncertainties in the input parameters (e.g., toughness, ﬂaw size, applied stress, residual stress, andtensile properties) lead to uncertainties in K
r and Lr. The FAD in Figure 9.40 presents a compelling
visual presentation of this uncertainty. The failure probability is deﬁned as the number of pointsthat fall outside of the FAD curve divided by the total number of trials:
(9.83)
FIGURE 9.40 Results of a Monte Carlo probabilistic analysis with the FAD method. Uncertainty in input
parameters is reﬂected in scatter in the assessment points.PF K d F Kf J mat=−∫[( ) ] ( )112
PN
Nffailures
total=
1656_C009.fm  Page 433  Monday, May 23, 2005  3:58 PM
434 Fracture Mechanics: Fundamentals and Applications
APPENDIX 9: STRESS INTENSITY AND FULL Y PLASTIC J 
                 SOLUTIONS FOR SELECTED CONFIGURATIONS
Tables A9.1 to A9.5 list stress-intensity solutions for part-wall cracks in ﬂat plates [10]. Surface,
buried, and corner cracks are idealized as semielliptical, elliptical, and quarter-elliptical, respectively.These solutions have the following form:
(A9.1)
where F, H, and Q are geometry factors.
TABLE A9.1
Stress-Intensity Solution for a Semielliptical Surface Flaw in a Flat Plate for a ≤ c [10].
 
where
 
sm - Membrane (tensile) stress
 
   
   sb - Bending stress
whereKHa
QFIm b=+()σσπ
KHa
QFa
ta
cc
WIm b=+
() , , ,
σσπφ
Qa
c=+1 1 464
16 5
..
FM Ma
tMa
tffgw =++


122
34
φ
Ma
c111 3 00 9=−
..
Ma
c2 05 408 9
02=− ++..
.
Ma
ca
c324
0510
06 514 1 0 =−++−
..
..
fa
cφ φφ =
+

2
2214
cos sin/
fc
Wa
tw=





sec/
π
212
ga
t=+ +


− 1 0 1 0 35 12
2. . ( sin ) φ
HH H HP=+ −12 1( )(sin ) φ
pa
ca
t=+ +
02 06..
Ha
ta
ca
t11 0 34 0 11=− −..
HGa
tGa
t21 22
1=++
Ga
c1 12 2 01 2=− −..
Ga
ca
c207 5 15
05 5 10 5 04 7=−+.. .
..σbMt
I=2
IWt=3
6
1656_C009.fm  Page 434  Monday, May 23, 2005  3:58 PM
Application to Structures 435
 TABLE A9.2
 Stress-Intensity Solution for a Semielliptical Surface Flaw in a Flat Plate for a/c > 1  [10].
 
where
 
sm - Membrane (tensile) stress
sb - Bending stress
where
KHa
QFa
ta
cc
WIm b=+
() , , ,
σσπφ
Qc
a=+1 1 464
16 5
..
FM Ma
tMa
tffgw =++


122
34
φ
Mc
ac
a1 10 0 4 =+


.
Mc
a24
02=
.
Mc
a34
01 1=−
.
gc
aa
t=+ +

− 1 0 1 0 35 1
2
2. . ( sin ) φ
fc
aφ φφ =
+

2
2214
sin cos/
fc
Wa
tw=





sec/
π
212
pc
aa
t=+ +
02 06..
HGa
tGa
t11 1 1 22
1=++
HGa
tGa
t22 1 2 22
1=++
Gc
a11 00 4 04 1=− −..
Gc
ac
a1207 5 15
05 5 19 3 13 8=−+.. .
..
Gc
a21 21 1 07 7=− −
..
Gc
ac
a2207 5 15
05 5 07 2 01 4=−
+.. .
..σbMt
I=2
IWt=3
6
1656_C009.fm  Page 435  Monday, May 23, 2005  3:58 PM
436 Fracture Mechanics: Fundamentals and Applications
Tables A9.6 to A9.15 list fully plastic J and displacement solutions for selected geometries from
the original EPRI plastic fracture handbook [23]. Note that the total J and displacement are obtained
by including the elastic contribution. Refer to Section 9.3.1 for the complete estimation procedure.
Recall from Chapter 3 that load-line displacement can be partitioned into “crack” and “no
crack” components:
(A9.2)TABLE A9.3
Stress-Intensity Solution for an Elliptical Buried Flaw in a Flat Plate [10].
sm - Membrane (tensile) stress
 
   where
   F = ( M
1 + M2l2 + M3l4)gfffw
For a/c ≤ 1:
For a/c > 1:
KFa
QIm=σπ
λ=+a
ad
fc
Wa
tw=





sec/
π
2212
M
a
c2 1500 5
01 1=
+().
..
M
a
c3 1502 9
02 3=
+().
..
g=−2.6 − 2
+1144λλ
λφ| cos |
Qa
c=+
1 1 46416 5
..
fa
cφ φφ =+

 2
2214
cos sin/
M11=
Qc
a=+
1 1 46416 5
..
fc
aφ φφ =+

 2
2214
sin cos/
Mc
a1=
∆∆ ∆total nc c=+1656_C009.fm  Page 436  Monday, May 23, 2005  3:58 PM
Application to Structures 437
 TABLE A9.4
Stress-Intensity Solution for a Quarter-Elliptical Corner Cr ack in a Flat Plate
for a ≤ c [10].
 
sm - Membrane (tensile) stress
sb - Bending stress
where
KH Fa
QIm b=+()σσπ
FM Ma
tMa
tgg f fw =+
+


122
34
12 φ
HH H HP=+ −12 1( )(sin ) φ
Qa
c=+
1 1 464 .1.65
Ma
c110 8 00 3=−..
Ma
c2 04 410 6
03=− ++..
.
Ma
ca
c315
05 02 5 1 48 1=− −+−.. .
ga
t12
31 0 08 0 4 1=+ +

− . . ( sin )
φ
ga
t22
310 0 8 0 1 5 1=+ +

− . . ( cos )
φ
fa
cφ φφ =
+

2
2214
cos sin/
fc
Wa
tw=





sec/
π
212
ga
t=+ +


− 1 0 1 0 35 12
2. . ( sin ) φ
HH H Hp=+ −12 1( )(sin ) φ
pa
ca
t=+ +
02 06..
Ha
ta
ca
t11 0 34 0 11=− −..
HGa
tGa
t21 22
1=++
Ga
c1 12 2 01 2=− −..
Ga
ca
c207 5 15
06 4 10 5 04 7=−+.. .
..σbMt
I=2
IWt=3
12
1656_C009.fm  Page 437  Monday, May 23, 2005  3:58 PM
438 Fracture Mechanics: Fundamentals and Applications
 TABLE A9.5
Stress-Intensity Solution for a Quarter-Elliptical Corner Cr ack 
in a Flat Plate for a>c [10].
 
sm - Membrane (tensile) stress
sb - Bending stress
where
KH Fa
QIm b=+()σσπ
FM Ma
tMa
tgg f fw =+
+




122
34
12 φ
HH H HP=+ −12 1( )(sin ) φ
Qc
a=+
1 1 464 .1.65
Mc
ac
a1 10 8 00 3 =+

..
Mc
a22
0 375=
.
Mc
a32
02 5=−
.
gc
t12
31 0 08 0 4 1=+ +

− . . ( sin )
φ
gc
t22
310 0 8 0 1 5 1=+ +

− . . ( cos )
φ
fc
aφ φφ =
+

2
2214
sin cos/
fc
Wa
tw=





sec/
π
212
pc
aa
t=+ +
02 06..
HGa
tGa
t11 1 1 22
1=++
HGa
tGa
t22 1 2 22
1=++
Gc
a11 00 4 04 1=− −..
Gc
ac
a1207 5 15
05 5 19 3 13 8=−+.. .
..
Gc
a21 21 1 07 7=− −..
Gc
ac
a2207 5 15
06 4 07 2 01 4=−+.. .
..σbMt
I=2
IWt=3
12
1656_C009.fm  Page 438  Monday, May 23, 2005  3:58 PM
Application to Structures 439
where ∆nc is the displacement in the absence of the crack and ∆c is the additional displacement
due to the crack. Where appropriate, the solutions listed in Tables A9.6 to A9.15 distinguish between
∆c and ∆nc. TABLE A9.6 
Fully Plastic J and Displacement for a Compact Specimen in Plane Strain [23].
a/W: n  = 1n = 2n = 3n = 5n = 7n = 10n = 13n = 16n = 20
h1 2.23 2.05 1.78 1.48 1.33 1.26 1.25 1.32 1.57
0.250 h2 17.9 12.5 11.7 10.8 10.5 10.7 11.5 12.6 14.6
h3  9.85 8.51 8.17 7.77 7.71      7.92     8.52 9.31 10.9
h1 2.15 1.72 1.39 0.970 0.693 0.443 0.276 0.176 0.098
0.375 h2 12.6 8.18 6.52 4.32 2.97 1.79 1.10 0.686 0.370
h3 7.94 5.76 4.64 3.10 2.14 1.29 0.793 0.494 0.266
h1 1.94 1.51 1.24 0.919 0.685 0.461 0.314 0.216 0.132
0.500 h2 9.33 5.85 4.30 2.75 1.91 1.20 0.788 0.530 0.317
h3 6.41 4.27 3.16 2.02 1.41 0.888 0.585 0.393 0.236
h1 1.76 1.45 1.24 0.974 0.752 0.602 0.459 0.347 0.248
0.625 h2 7.61 4.57 3.42 2.36 1.81 1.32 0.983 0.749 0.485
h3 5.52 3.43 2.58 1.79 1.37 1.00 0.746 0.568 0.368
h1 1.71 1.42 1.26 1.033 0.864 0.717 0.575 0.448 0.345
0.750 h2 6.37 3.95 3.18 2.34 1.88 1.44 1.12 0.887 0.665
h3 4.86 3.05 2.46 1.81 1.45 1.11 0.869 0.686 0.514
h1 1.57 1.45 1.35 1.18 1.08 0.950 0.850 0.730 0.630
→ 1h2 5.39 3.74 3.09 2.43 2.12 1.80 1.57 1.33 1.14
h3 4.31 2.99 2.47 1.95 1.79 1.44 1.26 1.07 0.909
whereThickness = B
Jb h a W nP
Ppl oo
on
=

+
αε σ11
(/ , )
Va h a W nP
Ppo
on
=

αε2(/ , )
∆po
on
ah a W nP
P=

αε3(/ , )
PB boo=1 455 . ησ
η=
++ − +24221
2a
ba
ba
b
1656_C009.fm  Page 439  Monday, May 23, 2005  3:58 PM
440 Fracture Mechanics: Fundamentals and Applications
TABLE A9.7
Fully Plastic J and Displacement for a Compact Specimen in Plane Stress [23].
a/W: n  = 1n = 2n = 3 n = 5n = 7n = 10n = 13n = 16  n = 20
h1 1.61 1.46 1.28 1.06 0.903 0.729 0.601 0.511 0.395
0.250 h2 17.6 12.0 10.7 8.74 7.32 5.74 4.63 3.75 2.92
h3 9.67 8.00 7.21 5.94 5.00 3.95 3.19 2.59 2.023
h1 1.55 1.25 1.05 0.801 0.647 0.484 0.377 0.284 0.220
0.375 h2 12.4 8.20 6.54 4.56 3.45 2.44 1.83 1.36 1.02
h3 7.80 5.73 4.62 3.25 2.48 1.77 1.33 0.990 0.746
h1 1.40 1.08 0.901 0.686 0.558 0.436 0.356 0.298 0.238
0.500 h2 9.16 5.67 4.21 2.80 2.12 1.57 1.25 1.03 0.814
h3 6.29 4.15 3.11 2.09 1.59 1.18 0.938 0.774 0.614
h1 1.27 1.03 0.875 0.695 0.593 0.494 0.423 0.370 0.310
0.625 h2 7.47 4.48 3.35 2.37 1.92 1.54 1.29 1.12 0.928
h3 5.42 3.38 2.54 1.80 1.47 1.18 0.988 0.853 0.710
h1 1.23 0.977 0.833 0.683 0.598 0.506 0.431 0.373 0.314
0.750 h2 6.25 3.78 2.89 2.14 1.78 1.44 1.20 1.03 0.857
h3 4.77 2.92 2.24 1.66 1.38 1.12 0.936 0.800 0.666
h1 1.13 1.01 0.775 0.680 0.650 0.620 0.490 0.470 0.420
→ 1 h2 5.29 3.54 2.41 1.91 1.73 1.59 1.23 1.17 1.03
h3 4.23 2.83 1.93 1.52 1.39 1.27 0.985 0.933 0.824
whereThickness = B
Jb h a W nP
Ppl oo
on
=

+
αε σ11
(/ , )
Va h a W nP
Ppo
on
=

αε2(/ , )
∆po
on
ah a W nP
P=

αε3(/ , )
PB boo=1 072 . ησ
η=
++ − +24221
2a
ba
ba
b
1656_C009.fm  Page 440  Monday, May 23, 2005  3:58 PM
Application to Structures 441
TABLE A9.8
Fully Plastic J and Displacement for a Single-Edge-Notched Bend (Se(B)) 
Specimen in Plane Strain Subject to Three-point Bending [23].
a/W: n  = 1n = 2n = 3 n = 5n = 7n = 10n = 13n = 16  n = 20
h1 0.936 0.869 0.805 0.687 0.580 0.437 0.329 0.245 0.165
0.125 h2 6.97 6.77 6.29 5.29 4.38 3.24 2.40 1.78 1.19
h3 3.00     22.1 20.0 15.0 11.7 8.39 6.14 4.54 3.01
h1 1.20 1.034 0.930 0.762 0.633 0.523 0.396 0.303 0.215
0.250 h2 5.80 4.67 4.01 3.08 2.45 1.93 1.45 1.09 0.758
h3 4.08 9.72 8.36 5.86 4.47 3.42 2.54 1.90 1.32
h1 1.33 1.15 1.02 0.084 0.695 0.556 0.442 0.360 0.265
0.375 h2 5.18 3.93 3.20 2.38 1.93 1.47 1.15 0.928 0.684
h3 4.51 6.01 5.03 3.74 3.02 2.30 1.80 1.45 1.07
h1 1.41 1.09 0.922 0.675 0.495 0.331 0.211 0.135 0.0741
0.500 h2 4.87 3.28 2.53 1.69 1.19 0.773 0.480 0.304 0.165
h3 4.69 4.33 3.49 2.35 1.66 1.08 0.669 0.424 0.230
h1 1.46 1.07 0.896 0.631 0.436 0.255 0.142 0.084 0.0411
0.625 h2 4.64 2.86 2.16 1.37 0.907 0.518 0.287 0.166 0.0806
h3 4.71 3.49 2.70 1.72 1.14 0.652 0.361 0.209 0.102
h1 1.48 1.15 0.974 0.693 0.500 0.348 0.223 0.140 0.0745
0.750 h2 4.47 2.75 2.10 1.36 0.936 0.618 0.388 0.239 0.127
h3 4.49 3.14 2.40 1.56 1.07 0.704 0.441 0.272 0.144
h1 1.50 1.35 1.20 1.02 0.855 0.690 0.551 0.440 0.321
0.875 h2 4.36 2.90 2.31 1.70 1.33 1.00 0.782 0.613 0.459 
h3 4.15 3.08 2.45 1.81 1.41 1.06 0.828 0.646 0.486
Thickness = B
 Jb h a W nP
Ppl oo
on
=

+
αε σ11
(/ , )
Va h a W nP
Ppo
on
=

αε2(/ , )
∆po
on
ah a W nP
P=

αε3(/ , )
PBb
Soo=1 4552. σ
1656_C009.fm  Page 441  Monday, May 23, 2005  3:58 PM
442 Fracture Mechanics: Fundamentals and Applications
TABLE A9.9
Fully Plastic J and Displacement for a Single-Edge-Notched Bend (Se(B)) 
Specimen in Plane Stress Subject to Three-point Bending [23].
a/W: n  = 1n = 2n = 3n = 5n = 7n = 10n = 13n = 16n = 20
h1 0.676 0.600 0.548 0.459 0.383 0.297 0.238 0.192 0.148
0.125  h2 6.84 6.30 5.66 4.53 3.64 2.72 2.12 1.67 1.26
h3 2.95 20.1 14.6 12.2 9.12 6.75 5.20 4.09 3.07
h1 0.869 0.731 0.629 0.479 0.370 0.246 0.174 0.117 0.0593
0.250 h2 5.69 4.50 3.68 2.61 1.95 1.29 0.897 0.603 0.307
h3 4.01 8.81 7.19 4.73 3.39 2.20 1.52 1.01 0.508
h1 0.963 0.797 0.680 0.527 0.418 0.307 0.232 0.174 0.105
0.375 h2 5.09 3.73 2.93 2.07 1.58 1.13 0.841 0.626 0.381
h3 4.42 5.53 4.48 3.17 2.41 1.73 1.28 0.948 0.575
h1 1.02 0.767 0.621 0.453 0.324 0.202 0.128 0.0813 0.0298
0.500 h2 4.77 3.12 2.32 1.55 1.08 0.655 0.410 0.259 0.0974
h3 4.60 4.09 3.09 2.08 1.44 0.874 0.545 0.344 0.129
h1 1.05 0.786 0.649 0.494 0.357 0.235 0.173 0.105 0.0471
0.625 h2 4.55 2.83 2.12 1.46 1.02 0.656 0.472 0.286 0.130
h3 4.62 3.43 2.60 1.79 1.26 0.803 0.577 0.349 0.158
h1 1.07 0.786 0.643 0.474 0.343 0.230 0.167 0.110 0.0442
0.750 h2 4.39 2.66 1.97 1.33 0.928 0.601 0.427 0.280 0.114
h3 4.39 3.01 2.24 1.51 1.05 0.680 0.483 0.316 0.129
h1 1.086 0.928 0.810 6.46 0.538 0.423 0.332 0.242 0.205
0.875 h2 4.28 2.76 2.16 1.56 1.23 0.922 0.702 0.561 0.428
h3 4.07 2.93 2.29 1.65 1.30 0.975 0.742 0.592 0.452
Thickness = B
 Jb h a W nP
Ppl oo
on
=

+
αε σ11
(/ , )
Va h a W nP
Ppo
on
=

αε2(/ , )
∆po
on
ah a W nP
P=

αε3(/ , )
PBb
Soo=1 0722. σ
1656_C009.fm  Page 442  Monday, May 23, 2005  3:58 PM
Application to Structures 443
TABLE A9.10
Fully Plastic J and Displacement for a Middle Tension (MT) Specimen in Plane Strain [23].
a/W: n  = 1 n = 2n = 3 n = 5n = 7n = 10n = 13n = 16n = 20
h1 2.80 3.61 4.06 4.35 4.33 4.02 3.56 3.06 2.46
0.125    h2 3.05 3.62 3.91 4.06 3.93 3.54 3.07 2.60 2.06
h3 0.303 0.574 0.840 1.30 1.63 1.95 2.03 1.96 1.77
h1 2.54 3.01 3.21 3.29 3.18 2.92 2.63 2.34 2.03
0.250 h2 2.68 2.99 3.01 2.85 2.61 2.30 1.97 1.71 1.45
h3 0.536 0.911 1.22 1.64 1.84 1.85 1.80 1.64 1.43
h1 2.34 2.62 2.65 2.51 2.28 1.97 1.71 1.46 1.19
0.375 h2 2.35 2.39 2.23 1.88 1.58 1.28 1.07 0.890 0.715
h3 0.699 1.06 1.28 1.44 1.40 1.23 1.05 0.888 0.719
h1 2.21 2.29 2.20 1.97 1.76 1.52 1.32 1.16 0.978
0.500 h2 2.03 1.86 1.60 1.23 1.00 0.799 0.664 0.564 0.466
h3 0.803 1.07 1.16 1.10 0.968 0.796 0.665 0.565 0.469
h1 2.12 1.96 1.76 1.43 1.17 0.863 0.628 0.458 0.300
0.625 h2 1.71 1.32 1.04 0.707 0.524 0.358 0.250 0.178 0.114
h3 0.844 0.937 0.879 0.701 0.522 0.361 0.251 0.178 0.115
h1 2.07 1.73 1.47 1.11 0.895 0.642 0.461 0.337 0.216
0.750 h2 1.35 0.857 0.596 0.361 0.254 0.167 0.114 0.0810 0.0511
h3 0.805 0.700 0.555 0.359 0.254 0.168 0.114 0.0813 0.0516
h1 2.08 1.64 1.40 1.14 0.987 0.814 0.688 0.573 0.461
0.875 h2 0.889 0.428 0.287 0.181 0.139 0.105 0.0837 0.0682 0.0533
h3 0.632 0.400 0.291 0.182 0.140 0.106 0.0839 0.0683 0.0535
 
  
 
 
 Jba
Wha WnP
Ppl oo
on
=

+
αε σ11
(/ , )
Va h a W nP
Ppo
on
=

αε2(/ , )
∆pc o
on
ah a W nP
P() (/ , ) =

αε3
PB boo=4
3σ
∆pn c o
on
LP
BW()=

3
23
4αεσ
1656_C009.fm  Page 443  Monday, May 23, 2005  3:58 PM
444 Fracture Mechanics: Fundamentals and Applications
TABLE A9.11
Fully Plastic J and Displacement for a Middle Tension (MT) Specimen in Plane
Stress [23].
a/W: n  = 1 n = 2 n = 3 n = 5 n = 7 n = 10  n = 13 n = 16 n = 20
h1 2.80 3.57 4.01 4.47 4.65 4.62 4.41 4.13 3.72
0.125 h2 3.53 4.09 4.43 4.74 4.79 4.63 4.33 4.00 3.55
h3 0.350 0.661 0.997 1.55 2.05 2.56 2.83 2.95 2.92
h1 2.54 2.97 3.14 3.20 3.11 2.86 2.65 2.47 2.20
0.250 h2 3.10 3.29 3.30 3.15 2.93 2.56 2.29 2.08 1.81
h3 0.619 1.01 1.35 1.83 2.08 2.19 2.12 2.01 1.79
h1 2.34 2.53 2.52 2.35 2.17 1.95 1.77 1.61 1.43
0.375 h2 2.71 2.62 2.41 2.03 1.75 1.47 1.28 1.13 0.988
h3 0.807 1.20 1.43 1.59 1.57 1.43 1.27 1.13 0.994
h1 2.21 2.20 2.06 1.81 1.63 1.43 1.30 1.17 1.00
0.500 h2 2.34 2.01 1.70 1.30 1.07 0.871 0.757 0.666 0.557
h3 0.927 1.19 1.26 1.18 1.04 0.867 0.758 0.668 0.560
h1 2.12 1.91 1.69 1.41 1.22 1.01 0.853 0.712 0.573
0.625 h2 1.97 1.46 1.13 0.785 0.617 0.474 0.383 0.313 0.256
h3 0.975 1.05 0.970 0.763 0.620 0.478 0.386 0.318 0.273
h1 2.07 1.71 1.46 1.21 1.08 0.867 0.745 0.646 0.532
0.750 h2 1.55 0.970 0.685 0.452 0.361 0.262 0.216 0.183 0.148
h3 0.929 0.802 0.642 0.450 0.361 0.263 0.216 0.183 0.149
h1 2.08 1.57 1.31 1.08 0.972 0.862 0.778 0.715 0.630
0.875 h2 1.03 0.485 0.310 0.196 0.157 0.127 0.109 0.0971 0.0842
h3 0.730 0.452 0.313 0.198 0.157 0.127 0.109 0.0973 0.0842
 
 Jba
Wha WnP
Ppl oo
on
=

+
αε σ11
(/ , )
Va h a W nP
Ppo
on
=

αε2(/ , )
∆pc o
on
ah a W nP
P() (/ , ) =

αε3
PB boo=2σ
∆pn c o
on
LP
BW()=

αεσ 2
1656_C009.fm  Page 444  Monday, May 23, 2005  3:58 PM
Application to Structures 445
 TABLE A9.12
Fully Plastic J and Displacement for an Edge-Cr acked Tension Specimen 
in Plane Strain [23].
a/W: n  = 1n = 2n = 3 n = 5 n = 7 n = 10 n = 13 n = 16  n = 20
h1 4.95 6.93 8.57 11.5 13.5 16.1 18.1 19.9 21.2
0.125 h2 5.25 6.47 7.56 9.46 11.1 12.9 14.4 15.7 16.8
h3 26.6 25.8 25.2 24.2 23.6 23.2 23.2 23.5 23.7
h1 4.34 4.77 4.64 3.82 3.06 2.17 1.55 1.11 0.712
0.250 h2 4.76 4.56 4.28 3.39 2.64 1.81 1.25 0.875 0.552
h3 10.3 7.64 5.87 3.70 2.48 1.50 0.970 0.654 0.404
h1 3.88 3.25 2.63 1.68 1.06 0.539 0.276 0.142 0.0595
0.375 h2 4.54 3.49 2.67 1.57 0.946 0.458 0.229 0.116 0.048
h3 5.14 2.99 1.90 0.923 0.515 0.240 0.119 0.060 0.0246
h1 3.40 2.30 1.69 0.928 0.514 0.213 0.0902 0.0385 0.0119
0.500 h2 4.45 2.77 1.89 0.954 0.507 0.204 0.0854 0.0356 0.0110
h3 3.15 1.54 0.912 0.417 0.215 0.085 0.0358 0.0147 0.0045
h1 2.86 1.80 1.30 0.697 0.378 0.153 0.0625 0.0256 0.0078
0.625 h2 4.37 2.44 1.62 0.081 0.423 0.167 0.0671 0.0272 0.0082
h3 2.31 1.08 0.681 0.329 0.171 0.067 0.0268 0.0108 0.0033
h1 2.34 1.61 1.25 0.769 0.477 0.233 0.116 0.059 0.0215
0.750 h2 4.32 2.52 1.79 1.03 0.619 0.296 0.146 0.0735 0.0267
h3 2.02 1.10 0.765 0.435 0.262 0.125 0.0617 0.0312 0.0113
h1 1.91 1.57 1.37 1.10 0.925 0.702
0.875 h2 4.29 2.75 2.14 1.55 1.23 0.921
h3 2.01 1.27 0.988 0.713 0.564 0.424
 
where
 Jba
Wha WnP
Ppl oo
on
=

+
αε σ11
(/ , )
Va h a W nP
Ppo
on
=

αε2(/ , )
∆pc o
on
ah a W nP
P() (/ , ) =

αε3
PB boo=1 455 . ησ
η=+
− 12a
ba
b∆pn c o
on
LP
BW()=

3
23
4αεσ
1656_C009.fm  Page 445  Monday, May 23, 2005  3:58 PM
446 Fracture Mechanics: Fundamentals and Applications
TABLE A9.13
Fully Plastic J and Displacement for an Edge-Cr acked Tension Specimen
in Plane Stress [23].
a/W: n  = 1n = 2n = 3n = 5n = 7n = 10n = 13 n = 16 n = 20
h1 3.58 4.55 5.06 5.30 4.96 4.14 3.29 2.60 1.92
0.125 h2 5.15 5.43 6.05 6.01 5.47 4.46 3.48 2.74 2.02
h3 26.1 21.6 18.0 12.7 9.24 5.98 3.94 2.72 2.0
h1 3.14 3.26 2.92 2.12 1.53 0.960 0.615 0.400 0.230
0.250 h2 4.67 4.30 3.70 2.53 1.76 1.05 0.656 0.419 0.237
h3 10.1 6.49 4.36 2.19 1.24 0.630 0.362 0.224 0.123
h1 2.88 2.37 1.94 1.37 1.01 0.677 0.474 0.342 0.226
0.375 h2 4.47 3.43 2.63 1.69 1.18 0.762 0.524 0.372 0.244
h3 5.05 2.65 1.60 0.812 0.525 0.328 0.223 0.157 0.102
h1 2.46 1.67 1.25 0.776 0.510 0.286 0.164 0.0956 0.0469
0.500 h2 4.37 2.73 1.91 1.09 0.694 0.380 0.216 0.124 0.0607
h3 3.10 1.43 0.871 0.461 0.286 0.155 0.088 0.0506 0.0247
h1 2.07 1.41 1.105 0.755 0.551 0.363 0.248 0.172 0.107
0.625 h2 4.30 2.55 1.84 1.16 0.816 0.523 0.353 2.42 0.150
h3 2.27 1.13 0.771 0.478 0.336 0.215 0.146 0.100 0.0616
h1 1.70 1.14 0.910 0.624 0.447 0.280 0.181 0.118 0.0670
0.750 h2 4.24 2.47 1.81 1.15 0.798 0.490 0.314 0.203 0.115
h3 1.98 1.09 0.784 0.494 0.344 0.211 0.136 0.0581 0.0496
h1 1.38 1.11 0.962 0.792 0.677 0.574
0.875 h2 4.22 2.68 2.08 1.54 1.27 1.04
 h3 1.97 1.25 0.969 0.716 0.591 0.483
 
where
 Jba
Wha W nP
Ppl oo
on
=

+
αε σ11
(/ ,)
Va h a W nP
Ppo
on
=

αε2(/ , )
∆pc o
on
ah a W nP
P() (/ , ) =

αε3
PB boo=1 072 . ησ
η=+
− 12a
ba
b∆pn c o
on
LP
BW()=

αεσ 2
1656_C009.fm  Page 446  Monday, May 23, 2005  3:58 PM
Application to Structures 447
TABLE A9.14
Fully Plastic J and Displacement for a Double-Edge-Notched Tension (DENT) 
Specimen in Plane Strain [23].
a/W: n  = 1n = 2n = 3 n = 5n = 7n = 10n = 13 n = 16  n = 20
h1 0.572 0.772 0.922 1.13 1.35 1.61 1.86 2.08 2.44
0.125 h2 0.732 0.852 0.961 1.14 1.29 1.50 1.70 1.94 2.17
h3 0.063 0.126 0.200 0.372 0.571 0.911 1.30 1.74 2.29
h1 1.10 1.32 1.38 1.65 1.75 1.82 1.86 1.89 1.92
0.250 h2 1.56 1.63 1.70 1.78 1.80 1.81 1.79 1.78 1.76
h3 0.267 0.479 0.698 1.11 1.47 1.92 2.25 2.49 2.73
h1 1.61 1.83 1.92 1.92 1.84 1.68 1.49 1.32 1.12
0.375 h2 2.51 2.41 2.35 2.15 1.94 1.68 1.44 1.25 1.05
h3 0.637 1.05 1.40 1.87 2.11 2.20 2.09 1.92 1.67
h1 2.22 2.43 2.48 2.43 2.32 2.12 1.91 1.60 1.51
0.500 h2 3.73 3.40 3.15 2.71 2.37 2.01 1.72 1.40 1.38
h3 1.26 1.92 2.37 2.79 2.85 2.68 2.40 1.99 1.94
h1 3.16 3.38 3.45 3.42 3.28 3.00 2.54 2.36 2.27
0.625 h2 5.57 4.76 4.23 3.46 2.97 2.48 2.02 1.82 1.66
h3 2.36 3.29 3.74 3.90 3.68 3.23 2.66 2.40 2.19
h1 5.24 6.29 7.17 8.44 9.46 10.9 11.9 11.3 17.4
0.750 h2 9.10 7.76 7.14 6.64 6.83 7.48 7.79 7.14 11.1
h3 4.73 6.26 7.03 7.63 8.14 9.04 9.40 8.58 13.5
h1 14.2 24.8 39.0 78.4 140.0 341.0 777.0 1570.0 3820.0
0.875 h2 20.1 19.4 22.7 36.1 58.9 133.0 294.0 585.0 1400.0
h3 12.7 18.2 24.1 40.4 65.8 149.0 327.0 650.0 1560.0
 Jba
Wha WnP
Ppl oo
on
=

+
αε σ11
(/ , )
Va h a W nP
Ppo
on
=

αε2(/ , )
∆pc o
on
ah a W nP
P() (/ , ) =

αε3
Pb
WBboo=+
07 2 18 2..
σ
∆pn c o
on
LP
BW()=

3
23
4αεσ
1656_C009.fm  Page 447  Monday, May 23, 2005  3:58 PM
448 Fracture Mechanics: Fundamentals and Applications
TABLE A9.15
Fully Plastic J and Displacement for a Double-Edge-Notched Tension (DENT) 
Specimen in Plane Stress [23].
a/W: n  = 1n = 2n = 3 n = 5n = 7n = 10n = 13n = 16  n = 20
h1 0.583 0.825 1.02 1.37 1.71 2.24 2.84 3.54 4.62
0.125 h2 0.853 1.05 1.23 1.55 1.87 2.38 2.96 3.65 4.70
h3 0.0729 0.159 0.26 0.504 0.821 1.41 2.18 3.16 4.73
h1 1.01 1.23 1.36 1.48 1.54 1.58 1.59 1.59 1.59
0.250 h2 1.73 1.82 1.89 1.92 1.91 1.85 1.80 1.75 1.70
h3 0.296 0.537 0.770 1.17 1.49 1.82 2.02 2.12 2.20
h1 1.29 1.42 1.43 1.34 1.24 1.09 0.970 0.873 0.674
0.375 h2 2.59 2.39 2.22 1.86 1.59 1.28 1.07 0.922 0.709
h3 0.658 1.04 1.30 1.52 1.55 1.41 1.23 1.07 0.830
