Repository: Ketankham/chatbot-meta-books

File: physical-meta.txt (part 25 of 44)
Modern Physical Metallurgy and Materials Engineering
ssversus 1/T,a ss h o w n
in Figure 7.61. Usually above 0 .5Tm,Qcorresponds
Figure 7.61 LogPεversus 1/T for (a) Ni –Al2O3,
(b) Ni–67Co–Al2O3, showing the variation in activation
energy above and below 0 .5Tm(after Hancock, Dillamore
and Smallman, 1972) .
1Sub-grains do not always form during creep and in some
metallic solid solutions where the glide of dislocations is
restrained due to the dragging of solute atoms, the
steady-state substructure is essentially a uniform distribution
of dislocations.
Mechanical behaviour of materials 247
Figure 7.62 Variation in activation energy Q with
temperature for aluminium .
Figure 7.63 LogPεversus log/ESCfor (a)Ni–Al2O3,
(b)Ni–67Co–Al2O3(after Hancock, Dillamore and
Smallman, 1972) .
to the activation energy for self-diffusion ESD,i n
agreement with the climb theory, but below 0 .5Tm,
Q<E SD, possibly corresponding to pipe diffusion.
Figure 7.62 shows that three creep regimes may be
identiﬁed and the temperature range where QDESD
can be moved to higher temperatures by increasing
the strain rate. Equation (7.55) shows that the stress
exponentncan be obtained experimentally by plot-
ting ln Pεssversus ln/ESC, as shown in Figure 7.63, where
n³4. Whilenis generally about 4 for dislocation
creep, Figure 7.64 shows that nm a yv a r yc o n s i d e r -
ably from this value depending on the stress regime;
at low stresses (i.e. regime I) creep occurs not by dis-
location glide and climb but by stress-directed ﬂow of
vacancies.
7.9.2 Grain boundary contribution to creep
In the creep of polycrystals at high temperatures the
grain boundaries themselves are able to play an impor-
tant part in the deformation process due to the fact that
Figure 7.64 Schematic diagram showing inﬂuence of stress
on diffusion-compensated steady-state creep .
they may (1) slide past each other or (2) create vacan-
cies. Both processes involve an activation energy for
diffusion and therefore may contribute to steady-statecreep.
Grain boundary sliding during creep was inferred
initially from the observation of steps at theboundaries, but the mechanism of sliding can be
demonstrated on bi-crystals. Figure 7.65 shows a good
example of grain boundary movement in a bi-crystalof tin, where the displacement of the straight grain
boundary across its middle is indicated by marker
scratches. Grain boundaries, even when speciallyproduced for bi-crystal experiments, are not perfectly
straight, and after a small amount of sliding at the
boundary interface, movement will be arrested byprotuberances. The grains are then locked, and the
rate of slip will be determined by the rate of plastic
ﬂow in the protuberances. As a result, the rate ofslip along a grain boundary is not constant with
time, because the dislocations ﬁrst form into piled-
up groups, and later these become relaxed. Local
relaxation may be envisaged as a process in which
the dislocations in the pile-up climb towards theboundary. In consequence, the activation energy for
grain boundary slip may be identiﬁed with that for
steady-state creep. After climb, the dislocations arespread more evenly along the boundary, and are thus
able to give rise to grain boundary migration, when
sliding has temporarily ceased, which is proportionalto the overall deformation.
A second creep process which also involves the
grain boundaries is one in which the boundary acts
248Modern Physical Metallurgy and Materials Engineering
Figure 7.65 Grain boundary sliding on a bi-crystal tin (after Puttick and King, 1952) .
Figure 7.66 Schematic representation of Herring–Nabarro creep; with cT>ccvacancies ﬂow from the tensile faces to the
longitudinal faces (a) to produce creep as shown in (b) .
as a source and sink for vacancies. The mechanism
depends on the migration of vacancies from one side
of a grain to another, as shown in Figure 7.66, and
is often termed Herring–Nabarro creep, after the two
workers who originally considered this process. If, in
a grain of sides dunder a stress /ESC, the atoms are
transportedfromfacesBCandADtothefacesABand
DC the grain creeps in the direction of the stress. To
transportatomsinthiswayinvolvescreatingvacancies
on the tensile faces AB and DC and destroying them
on the other compressive faces by diffusion along the
paths shown.On a tensile face AB the stress exerts a force
/ESCb2(or/ESC/DEL2/3) on each surface atom and so does
work/ESCb2ðbeach time an atom moves forward
one atomic spacing b(or/DEL1/3) to create a vacancy.
The energy of vacancy formation at such a face is
thus reduced to ⊿Ef/NUL/ESCb3/triangleleftand the concentration of
vacancies in equilibrium correspondingly increased
toc/FSDexp[⊿/NULEfC/ESCb3/triangleleft/kT]Dc0exp/ESCb3/kT/triangleleft.T h e
vacancy concentration on the compressive faces will
be reduced to ccDc0exp⊿/NUL/ESCb3/kT/triangleleft. Vacancies will
therefore ﬂow down the concentration gradient, and
the number crossing a face under tension to one under
Mechanical behaviour of materials 249
compression will be given by Fick’s law as
/RSD/NULDvd2⊿cT/NULcc/triangleleft/˛d
whereDvis the vacancy diffusivity and ˛relates
to the diffusion length. Substituting for cT,ccand
DD⊿Dvc0b3/triangleleftleads to
/RSD2dDsinh⊿/ESCb3/kT/triangleleft/˛b3
Each vacancy created on one face and annihilated on
the other produces a strain εDb3/d3, so that the creep
strain-rate PεD/RS⊿b3/d3/triangleleft.Athightemperaturesandlow
stresses this reduces to
PεH/NULND2D/ESCb3/˛d2kTDBH/NULND/ESC/DEL/d2kT(7.56)
where the constant BH/NULN¾10.
In contrast to dislocation creep, Herring–Nabarro
creep varies linearly with stress and occurs at T³
0.8Tmwith/ESC³106N/m2.Thetemperaturerangeover
which vacancy-diffusion creep is signiﬁcant can beextended to much lower temperatures (i.e. T³0.5T
m)
if the vacancies ﬂow down the grain boundaries rather
than through the grains. Equation (7.56) is then mod-iﬁed for Coble or grain boundary diffusion creep, andis given by
Pε
CobleDBcDgb/ESC/DELω/kTd3(7.57)
whereωisthewidthofthegrainboundary.Undersuch
conditions(i.e. T³0.5to0.6Tmandlowstresses)dif-
fusioncreepbecomesanimportantcreepmechanismin
a number of high-technology situations, and has beenclearly identiﬁed in magnesium-based canning materi-als used in gas-cooled reactors.
7.9.3 Tertiary creep and fracture
Tertiary creep and fracture are logically consideredtogether, since the accelerating stage represents theinitiation of conditions which lead to fracture. In
many cases the onset of accelerating creep is an
indication that voids or cracks are slowly but continu-ously forming in the material, and this has been con-ﬁrmed by metallography and density measurements.
The type of fracture resulting from tertiary creep is not
transcrystalline but grain boundary fracture. Two typesof grain boundary fracture have been observed. Theﬁrst occurs principally at the triple point formed where
three grain boundaries meet, and sliding along bound-
aries on which there is a shear stress produces stressconcentrations at the point of conjunction sufﬁcientlyhightostartcracks.However,underconditionsofslowstrain rate for long times, which would be expected to
favour recovery, small holesform ongrain boundaries,
especially those perpendicular to the tensile axis, andthese gradually grow and coalesce.
Second-phase particles play an important part in
the nucleation of cracks and cavities by concentrating
stress in sliding boundaries and at the intersection ofslipbandswithparticlesbutthesestressconcentrationsare greatly reduced by plastic deformation by power-
law creep and by diffusional processes. Cavity forma-
tion and early growth is therefore intimately linked to
the creep process itself and the time-to-fracture cor-
relates well with the minimum creep rate for manystructural materials. Fracture occurs when the larger,
more closely spaced cavities coalesce. Creep fracture
is discussed further in Chapter 8.
7.9.4 Creep-resistant alloy design
The problem of the design of engineering creep-
resistant alloys is complex, and the optimum alloy for
a given service usually contains several constituents
in various states of solution and precipitation. Never-
theless, it is worth considering some of the principlesunderlying creep-resistant behaviour in the light of the
preceding theories.
First, let us consider the strengthening of the solid
solution by those mechanisms which cause disloca-
tion locking and those which contribute to lattice
friction hardening. The former include solute atoms
interacting with (1) the dislocation or (2) the stacking
fault. Friction hardening can arise from (1) the stressﬁelds around individual atoms (i.e. the Mott–Nabarro
effect), (2) clusters of solute atoms in solid solutions,
(3) by increasing the separation of partial dislocations
and so making climb, cross-slip and intersection more
difﬁcult, (4) by the solute atoms becoming attachedto jogs and thereby impeding climb, and (5) by inﬂu-
encing the energies of formation and migration of
vacancies. The alloy can also be hardened by precipi-tation, and it is signiﬁcant that many of the successful
industrialcreep-resistantalloysareofthistype(e.g.the
nickel alloys, and both ferritic and austenitic steels).
The effectiveness of these various methods of con-
ferring strength on the alloy will depend on the con-ditions of temperature and stress during creep. All
the effects should play some part during fast primary
creep, but during the slow secondary creep stage the
impeding of dislocation movement by solute locking
effects will probably be small. This is because moderncreep-resistant alloys are in service up to tempera-
tures of about two-thirds the absolute melting point
⊿T/T
m'2
3/triangleleftof the parent metal, whereas above about
T/Tm'1
2solute atoms will migrate as fast as dis-
locations. Hardening which relies on clusters will be
more difﬁcult to remove than that which relies upon
single atoms and should be effective up to higher tem-
peratures. However, for any hardening mechanism to
be really effective, whether it is due to solute atom
clusters or actual precipitation, the rate of climb andcross-slip past the barriers must be slow. Accordingly,
the most probable role of solute alloying elements in
modern creep-resistant alloys is in reducing the rateof climb and cross-slip processes. The three hardening
mechanisms listed as 3, 4 and 5 above are all effective
in this way. From this point of view, it is clear that
the best parent metals on which to base creep-resistant
alloys will be those in which climb and cross-slip
250Modern Physical Metallurgy and Materials Engineering
is difﬁcult; these include the fcc and cph metals of
low stacking-fault energy, for which the slip disloca-tions readily dissociate. Generally, the creep rate isdescribed by the empirical relation
PεDA⊿/ESC/E/triangleleft
n⊿/CR/triangleleftmD (7.58)
whereAis a constant, n,mstress and fault energy
exponents, respectively, and Dthe diffusivity; for
fcc materials m³3a n dn³4. The reason for the
goodcreep strengthof austeniticandNi-base materials
containing Co, Cr, etc. arises from their low fault
energyandalsobecauseoftheirrelativelyhighmeltingpoint whenDis small.
From the above discussion it appears that a suc-
cessful creep-resistant material would be an alloy, the
compositionofwhichgivesastructurewithahardenedsolid–solution matrix containing a sufﬁcient numberof precipitated particles to force glissile partial dis-locations either to climb or to cross-slip to circum-
vent them. The constitution of the Nimonic alloys,
which consist of a nickel matrix containing dissolvedchromium,titanium,aluminiumandcobalt,isinaccor-dance with these principles, and since no large atomic
sizefactorsareinvolveditappearsthatoneofthefunc-
tions of these additions is to lower the stacking-faultenergy and thus widen the separation of the partialdislocations. A second object of the titanium and alu-
minium alloy additions
1is to produce precipitation,
and in the Nimonic alloys much of the precipitate is
Ni3Al.Thisprecipitateisisomorphouswiththematrix,
and while it has a parameter difference ⊿³1
2%/triangleleftsmall
enough to give a low interfacial energy, it is, neverthe-
less, sufﬁciently large to give a source of hardening.Thus, since the energy of the interface provides thedrivingforce forparticlegrowth,thislow-energyinter-
face between particle and matrix ensures a low rate of
particle growth and hence a high service temperature.
Grain boundary precipitation is advantageous in
reducing grain boundary sliding. Alternatively, theweakness of the grain boundaries may be eliminated
altogether by using single-crystal material. Nimonic
alloys used for turbine blades have been manufacturedin single-crystal form by directional solidiﬁcation (seeChapters 3 and 10).
Dispersions are effective in conferring creep
strength by two mechanisms. First the particle will
1The chromium forms a spinel with NiO and hence
improves the oxidation resistance.hinder a dislocation and force it to climb and cross-
slip. Second, and more important, is the retardingeffect on recovery as shown by some dispersions,
Cu–Al
2O3(extruded),SAP(sinteredaluminapowder),
and Ni–ThO 2which retain their hardness almost to
the melting point. A comparison of SAP with a
‘conventional’ complex aluminium alloy shows thatat 250
°C there is little to choose between them but
at 400°C SAP is several times stronger. Generally,
the dislocation network formed by strain-hardening
interconnects the particles and is thereby anchored
by them. To do this effectively, the particle must bestable at the service temperature and remain ﬁnely
dispersed. This depends on the solubility C,d i f f u s i o n
coefﬁcientDand interfacial energy /CR
1, since the
time to dissolve the particle is tDr4kT/DC/CR1R2.I n
precipitation-hardening alloys, Cis appreciable, and D
offers little scope for adjustment; great importance is
therefore placed on /CR1as for the Ni 3(TiAl) phase in
Nimonics where it is very low.
Figure 7.63 shows that n³4 both above and below
0.5Tmfor the Ni–Al 2O3and Ni–Co–Al 2O3alloys
that were completely recrystallized, which contrasts
with values very much greater than 4 for extruded TD
nickel and other dispersion-strengthened alloys1con-
taining a dislocation substructure. This demonstrates
the importance of substructure and probably indicates
that in completely recrystallized alloys containing a
dispersoid, the particles control the creep behaviour,
whereas in alloys containing a substructure the dis-location content is more important. Since n³4f o r
the Ni– and Ni–Co–Al
2O3alloys in both tempera-
ture regimes, the operative deformation mechanism is
likely to be the same, but it is clear from the activation
energies, listed in Table 7.4, that the rate-controllingthermally activated process changes with temperature.
The activation energy is greater at the higher tem-
perature when it is also, surprisingly, composition (or
stacking-fault energy) independent.
Such behaviour may be explained, if it is assumed
that the particles are bypassed by cross-slip (see
Chapter 8) and this process is easy at all temperatures,
but it is the climb of the edge segments of the cross-
slipped dislocations that is rate-controlling. At low
temperatures, climb would proceed by pipe-diffusion
1To analyse these it is generally necessary to introduce a
threshold (or friction) stress /ESC0, so that the effective stress
is⊿/ESC/NUL/ESC0).
Table 7.4 Experimentally-determined parameters from creep of Ni –Al2O3and Ni–Co–Al2O3alloys
Test 773 K 1000K
temperature
Alloy Q⊿kJ mol/NUL1/triangleleftA ⊿ s/NUL1/triangleleftQ ⊿ kJ mol/NUL1/triangleleftA ⊿ s/NUL1/triangleleftA / D 0
Ni 85 1 .67ð1016276 1 .1ð10285.5ð1028
Ni–67% Co 121 9 .95ð1019276 2 .2ð10285.8ð1028
Mechanical behaviour of materials 251
Figure 7.67 Schematic diagram showing the distribution of second-phase particles before and after diffusion creep .
so that the composition-dependence relates to the vari-
ation in the ease of pipe-diffusion along dislocations
of different widths.At high temperatures, climb occurs
by bulk diffusion and the absence of any composition-dependence is due to the fact that in these alloysthe jog distribution is determined mainly by disloca-tion/particle interactions and not, as in single-phasealloysand in dispersion-strengthenedalloyscontaining
asubstructure,bythematrixstacking-faultenergy.The
optimum creep resistance of dispersion-strengthenedalloys is produced when a uniform dislocation net-work in a ﬁbrous grain structure is anchored by theparticles and recovery is minimized. Such a structure
can reduce the creep rate by several orders of mag-
nitude from that given in Figure 7.63, but it dependscritically upon the working and heat-treatment used infabricating the alloy.
Second-phase particles can also inhibit diffusion
creep. Figure 7.67 shows the distribution of particles
before and after diffusion creep and indicates thatthe longitudinal boundaries tend to collect precipi-tates as vacancies are absorbed and the boundariesmigrate inwards, while the tensile boundaries acquirea PFZ. Such a structural change has been observed in
Mg–0.5%Zr ( Magnox ZR55 ) at 400
°C and is accom-
panied by a reduced creep rate. It is not anticipatedthat diffusion is signiﬁcantly affected by the presenceof particles and hence the effect is thought to be due to
the particles affecting the vacancy-absorbing capabil-
ities of the grain boundaries. Whatever mechanism isenvisaged for the annihilation of vacancies at a grainboundary, the climb-glide of grain boundary disloca-tions is likely to be involved and such a process willbe hindered by the presence of particles.
7.10 Deformation mechanism maps
The discussion in this chapter has emphasized thatover a range of stress and temperature an alloy iscapable of deforming by several alternative and inde-pendent mechanisms, e.g. dislocation creep with eitherpipe diffusion at low temperatures and lattice diffusionat high temperatures being the rate-controlling mecha-
nism, and diffusional creep with either grain-boundary
252Modern Physical Metallurgy and Materials Engineering
Figure 7.68 Deformation-mechanism maps for (a) nickel, (b) nickel-based superalloy (after M. F. Ashby) .
diffusion or lattice diffusion being important. In a par-
ticular range of temperature, one of these mechanisms
is dominant and it is therefore useful in engineeringapplication to identify the operative mechanism for agiven stress–temperature condition, since it is ineffec-
tivetochangethemetallurgicalfactorstoinﬂuence,for
example, a component deforming by power-law creepcontrolledbypipediffusioniftheoperativemechanismis one of Herring–Nabarro creep.
The various alternative mechanisms are displayed
conveniently on a deformation-mechanism map in
which the appropriate stress, i.e. shear stress or equiv-alent stress, compensated by modulus on a log scale,is plotted against homologous temperature T/T
mas
shown in Figure 7.68 for nickel and a nickel-based
superalloy with a grain size of 100 µm. By comparing
the diagrams it is evident that solid solution strength-eningandprecipitation-hardeninghave raisedtheyield
stress and reduced the dislocation creep ﬁeld. The
shaded boxes shown in Figure 7.68 indicate the typi-cal stresses and temperatures to which a turbine bladewould be subjected; it is evident that the mechanismof creep during operation has changed and, indeed, the
creep rate is reduced by several orders of magnitude.
7.11 Metallic fatigue
7.11.1 Nature of fatigue failure
The term fatigue applies to the behaviour of a metal
which, when subjected to a cyclically variable stressof sufﬁcient magnitude (often below the yield stress)produces a detectable change in mechanical properties.
In practice, a large number of service failures are due
to fatigue, and so engineers are concerned mainly withfatiguefailurewherethespecimenisactuallyseparatedinto two parts. Some of these failures can be attributedto poor design of the component, but in some can
be ascribed to the condition of the material. Conse-quently, the treatment of fatigue may be conveniently
divided into three aspects: (1) engineering consider-
ations, (2) gross metallurgical aspects, and (3) ﬁne-
scale structural and atomic changes.
The fatigue conditions which occur in service
are usually extremely complex. Common failures
are found in axles where the eccentric load at a
wheel or pulley produces a varying stress which is
a maximum in the skin of the axle. Other examples,
such as the ﬂexure stresses produced in aircraft wingsand in undercarriages during ground taxi-ing, do,
however, emphasize that the stress system does not
necessarily vary in a regular sinusoidal manner. The
series of aircraft disasters attributed to pressurized-
cabin failures is perhaps the most spectacular exampleof this type of fatigue failure.
7.11.2 Engineering aspects of fatigue
In laboratory testing of materials the stress system isusually simpliﬁed, and both the Woehler and push-pulltype of test are in common use. The results are usually
plotted on the familiar S–Ncurve (i.e. stress versus
the number of cycles to failure, usually plotted on a
logarithmic scale). Ferritic steels may be considered
to exhibit a genuine fatigue limit with a fatigue ratioS/TS³0.5. However, other materials, such as alu-
minium or copper-based alloys, certainly those of the
age-hardening variety, deﬁnitely do not show a sharp
discontinuity in the S–Ncurve. For these materials
no fatigue limit exists and all that can be speciﬁed isthe endurance limit at Ncycles. The importance of
the effect is illustrated by the behaviour of commer-
cial aluminium-based alloys containing zinc, magne-
sium and copper. Such an alloy may have a TS of
Mechanical behaviour of materials 253
617 MN/m2but the fatigue stress for a life of 108
cycles is only 154 MN/m2(i.e. a fatigue ratio at 108
cycles of 0.25).
The amplitude of the stress cycle to which the spec-
imen is subjected is the most important single variablein determining its life under fatigue conditions, but the
performance of a material is also greatly affected by
various other conditions, which may be summarized
as follows:
1.Surface preparation Since fatigue cracks frequently
start at or near the surface of the component, the
surface condition is an important consideration in
fatigue life. The removal of machining marks and
other surface irregularities invariably improves the
fatigue properties. Putting the surface layers under
compression by shot peening or surface treatment
improves the fatigue life.
2.Effectoftemperature Temperatureaffectsthefatigue
properties in much the same way as it does the ten-
sile strength (TS); the fatigue strength is highest at
low temperatures and decreases gradually with ris-
ing temperature. For mild steel the ratio of fatigue
limit to TS remains fairly constant at about 0.5,
while the ratio of fatigue limit to yield stress varies
over much wider limits. However, if the tempera-
ture is increased above about 100
°C, both the tensile
strength and the fatigue strength of mild steel show
an increase, reaching a maximum value between
200°C and 400 °C. This increase, which is not com-
monly found in other materials, has been attributed
to strain-ageing.
3.Frequency of stress cycle In most metals the fre-
quency of the stress cycle has little effect on the
fatiguelife, althoughloweringthe frequency usually
results in a slightly reduced fatigue life. The effect
becomes greater if the temperature of the fatigue
test is raised, when the fatigue life tends to dependon the total time of testing rather than on the num-
berofcycles.Withmildsteel,however, experimentsshow that the normal speed effect is reversed in a
certain temperature range and the number of cycles
to failure increases with decrease in the frequency
of the stress cycle. This effect may be correlated
with the inﬂuence of temperature and strain-rate
on the TS. The temperature at which the tensile
strength reaches a maximum depends on the rate
of strain, and it is, therefore, not surprising that the
temperature at which the fatigue strength reaches a
maximum depends on the cyclic frequency.
4.Mean stress For conditions of fatigue where the
mean stress, i.e.
/ESCN
a
fD⊿/ESCmaxC/ESCmin/triangleleft/2
does not exceed the yield stress /ESCy, then the rela-
tionship
/ESCNa
fDconst. (7.59)
known as Basquin’s law, holds over the range 102
to³105cycles, i.e. Nless than the knee of the S–N
curve, where a³1
10andNfthe number of cycles
to failure. For low cycle fatigue with /ESC > /ESC ythen
Basquin’s law no longer holds, but a reasonable
relationship
εpNb
fDDbDconst. (7.60)
known as the Cofﬁn–Manson law, is found where
εpis the plastic strain range, b³0.6, and Dis the
ductility of the material. If the mean stress becomestensilealoweringofthefatiguelimitresults.Several
relationships between fatigue limit and mean stress
have been suggested, as illustrated in Figure 7.69a.
However, there is no theoretical reason why a mate-
rial should follow any given relationship and the
onlysaferuleonwhichtobasedesignistocarryout
priortestsonthematerial concerned todetermineits
behaviour under conditions similar to those it will
meet in service. Another common engineering rela-
tionship frequently used, known as Miner’s concept
Figure 7.69 Fatigue relationships .
254Modern Physical Metallurgy and Materials Engineering
of cumulativedamage, is illustratedinFigure 7.69b.
This hypothesis states that damage can be expressed
in terms of the number of cycles applied divided by
the number to produce failure at a given stress level.Thus,ifamaximum stressofvalue S
1isappliedtoa
specimen for n1cycles which is lessthan the fatigue
lifeN1, and then the maximum stress is reduced to
a value equal to S2, the specimen is expected to
fail after n2cycles, since according to Miner the
following relationship will hold
n1/N1Cn2/N2C...Dn/ND1 (7.61)
5.Environment Fatigue occurring in a corrosive envi-
ronment is usually referred to as corrosion fatigue.
It is well known that corrosive attack by a liquid
medium can produce etch pits which may act as
notches, but when the corrosive attack is simultane-
ous with fatigue stressing, the detrimental effect is
far greater than just a notch effect. Moreover, from
microscopic observations the environment appears
to have a greater effect on crack propagation than
on crack initiation. For most materials even atmo-
spheric oxygen decreases the fatigue life by inﬂu-
encing the speed of crack propagation, and it is
possible to obtain a relationship between fatigue life
andthedegreeofvacuuminwhichthespecimenhas
been held.
It is now well established that fatigue starts at the
surface of the specimen. This is easy to understand
in the Woehler test because, in this test, it is therethat the stress is highest. However, even in push–pull
fatigue, the surface is important for several reasons:
(1) slip is easier at the surface than in the interior
of the grains, (2) the environment is in contact with
the surface, and (3) any specimen misalignment will
alwaysgivehigherstressesatthesurface.Accordingly,
any alteration in surface properties must bring about
a change in the fatigue properties. The best fatigue
resistance occurs in materials with a worked surface
layer produced by polishing with emery, shot-peening
or skin-rolling the surface. This beneﬁcial effect of a
worked surface layer is principally due to the fact that
the surface is put into compression, but the increased
TS as a result of work hardening also plays a part.
Electropolishing the specimen by removing the sur-
face layers usually has a detrimental effect on the
fatigue properties, but other common surface prepara-
tions such as nitriding and carburizing, both of which
produce a surface layer which is in compression, may
be beneﬁcial. Conversely, such surface treatments as
the decarburizing of steels and the cladding of alu-
minium alloys with pure aluminium, increase their
susceptibility to fatigue.
The alloy composition and thermal and mechanical
history of the specimen are also of importance in the
fatigue process. Any treatment which increases the
hardness or yield strength of the material will increase
the level of the stress needed to produce slip and, as
we shall see later, since the fundamental processesof fatigue are largely associated with slip, this leads
directly to an increase in fatigue strength. It is alsoclear that grain size is a relevant factor: the smallerthe grain size, the higher is the fatigue strength at agiven temperature.
The fatigue processes in stable alloys are essen-
tially the same as those of pure metals but there is, ofcourse, an increase in fatigue strength. However, the
processes in unstable alloys and in materials exhibit-
ing a yield point are somewhat different. In fatigue,as in creep, structural instability frequently leads toenhancementofthefundamentalprocesses.Inallcasesthe approach to equilibrium is more complete, sothat in age-hardening materials, solution-treated speci-mens become harder and fullyaged specimens become
softer. The changes which occur are local rather than
general,andareassociatedwiththeenhanceddiffusionbrought about by the production of vacancies duringthe fatigue test. Clearly, since vacancy mobility is athermally activated process such effects can be sup-pressed at sufﬁciently low temperatures.
Ingeneral,non-ferrousalloysdonotexhibitthetype
of fatigue limit shown by mild steel. One exception
to this generalization is the alloy aluminium 2–7%
magnesium, 0.5% manganese, and it is interesting tonote that this alloy also has a sharp yield point andshows L¨uders markings in an ordinary tensile test.
Accordingly, it has been suggested that the fatiguelimit occupies a similar place in the ﬁeld of alternat-ing stresses to that ﬁlled by the yield point in uni-
directional stressing. Stresses above the fatigue limit
readily unlock the dislocations from their solute atomatmospheres, while below the fatigue limit most dis-locations remain locked. In support of this view, itis found that when the carbon and nitrogen contentof mild steel is reduced, by annealing in wet hydro-gen, striking changes take place in the fatigue limit(Figure 7.5) as well as in the sharp yield point.
7.11.3 Structural changes accompanying
fatigue
Observations of the structural details underlying
fatigue hardening show that in polycrystals largevariations in slip-band distributions and the amount oflattice misorientation exist from one grain to another.Because of such variations it is difﬁcult to typifystructuralchanges,sothatinrecentyearsthisstructural
work has been carried out more and more on single
crystals;inparticular,copperhasreceivedconsiderableattention as being representative of a typical metal.Such studies have now established that fatigue occursas a result of slip, the direction of which changeswith the stress cycle, and that the process continuesthroughout the whole of the test (shown, for example,by interrupting a test and removing the slip bands by
polishing; the bands reappear on subsequent testing).
Moreover, four stages in the fatigue life of a
specimen are distinguishable; these may be summa-rized as follows. In the early stages of the test, the
Mechanical behaviour of materials 255
whole of the specimen hardens. After about 5% of the
life, slip becomes localized and persistent slip bandsappear; they are termed persistent because they reap-pear and are not permanently removed by electropol-ishing. Thus, reverse slip does not continue throughoutthe whole test in the bulk of the metal (the matrix).Electron microscope observations show that metal isextruded from the slip bands and that ﬁne crevicescalled intrusions are formed within the band. Dur-ing the third stage of the fatigue life the slip bandsgrow laterally and become wider, and at the same timecracks develop in them. These cracks spread initiallyalong slip bands, but in the later stages of fracture thepropagation of the crack is often not conﬁned to cer-tain crystallographic directions and catastrophic rup-ture occurs. These two important crack growth stages,i.e. stageI intheslipbandandstageIIroughlyperpen-diculartotheprincipalstress,areshowninFigure 7.70and are inﬂuenced by the formation of localized (per-sistent) slip bands (i.e. PSBs). However, PSBs are notclearly deﬁned inlow stackingfault energy, solidsolu-tion alloys.
Cyclic stressing therefore produces plastic deforma-
tion which is not fully reversible and the build-up of
dislocation density within grains gives rise to fatigue
hardening with an associated structure which is char-acteristic of the strain amplitude and the ability of thedislocations to cross-slip, i.e. temperature and SFE.The non-reversible ﬂow at the surface leads to intru-sions, extrusions and crack formation in PSBs. Thesetwo aspects will now be considered separately and ingreater detail.
Fatigue hardening If a single or polycrystalline
specimen is subjected to many cycles of alternat-ing stress, it becomes harder than a similar specimen
extended uni-directionally by the same stress applied
only once. This may be demonstrated by stoppingthe fatigue test and performing a static tensile teston the specimen when, as shown in Figure 7.71, theyield stress is increased. During the process, persis-tent slip bands appear on the surface of the specimenand it is in such bands that cracks eventually form.The behaviour of a fatigue-hardened specimen has
Figure 7.70 Persistent slip band (PSB) formation in fatigue,
and stage I and stage II crack growth .
two unusual features when compared with an ordi-
nary work-hardened material. The fatigue-hardened
material, having been stressed symmetrically, has the
sameyieldstressincompressionasintension,whereas
the work-hardened specimen (e.g. prestrained in ten-sion)exhibitsa Bauschingereffect, i.e. weaker incom-
pression than tension. It arises from the fact that the
obstacles behind the dislocation are weaker than those
resisting further dislocation motion, and the pile-up
stress causes it to slip back under a reduced load in
the reverse direction. The other important feature is
Figure 7.71 Stress–strain curves for copper after increasing amounts of fatigue testing (after Broom and Ham, 1959) .
256Modern Physical Metallurgy and Materials Engineering
that the temperature-dependence of the hardening pro-
duced by fatigue is signiﬁcantly greater than that of
work-hardening and, because of the similarity with
the behaviour of metals hardened by quenching and
by irradiation, it has been attributed to the effect ofvacancies and dislocation loops created during fatigue.
At the start of cyclic deformation the initial slip
bands (Figure 7.72a) consist largely of primary dis-locations in the form of dipole and multipole arrays;
the number of loops is relatively small because the
frequency of cross-slip is low. As the specimen work-hardens slip takes place between the initial slip bands,
and the new slip bands contain successively more
secondary dislocations because of the internal stressarising from nearby slip bands (Figure 7.72b). When
the specimen is completely ﬁlled with slip bands, the
specimen has work-hardened and the softest regions
are now those where slip occurred originally since
these bands contain the lowest density of secondarydislocations.Further slipand the development of PSBs
takes place within these original slip bands, as shown
schematically in Figure 7.72c
As illustrated schematically in Figure 7.73, TEM of
coppercrystalsshowsthatthemaindifferencebetween
the matrix and the PSBs is that in the matrix the densearrays of edge dislocation (di- and multipoles) are in
the form of large veins occupying about 50% of the
volume, whereas they form a ‘ladder’-type structurewithin walls occupying about 10% of the volume in
PSBs. The PSBs are the active regions in the fatigue
process while the matrix is associatedwith the inactiveparts of the specimen between the PSBs. Steady-
state deformation then takes place by the to-and-fro
glide of the same dislocations in the matrix, whereas
an equilibrium between dislocation multiplication and
Figure 7.72 Formation of persistent slip bands (PSBs)
during fatigue .
Figure 7.73 Schematic diagram showing (a) vein structure
of matrix and (b) ladder structure of PSBs .
annihilation exists in the PSBs. Multiplication occurs
bybowing-outofthewallsandannihilationtakesplaceby interaction with edge dislocations of opposite sign(³75b apart) on glide planes in the walls and of screw
dislocations ( ³200b apart) on glide planes in the low-
dislocation channels, the exact distance depending onthe ease of cross-slip.
7.11.4 Crack formation and fatigue failure
Extrusions,intrusionsandfatiguecrackscanbeformedat temperatures as low as 4 K where thermally acti-vated movement of vacancies does not take place.Such observations indicate that the formation of intru-sions and cracks cannot depend on either chemical orthermal action and the mechanism must be a purelygeometricalprocesswhichdependsoncyclicstressing.
Two general mechanisms have been suggested. The
ﬁrst, the Cottrell ‘ratchet’ mechanism, involves theuse of two different slip systems with different direc-tions and planes of slip, as is shown schematicallyin Figure 7.74. The most favoured source (e.g. S
1in
Figure 7.74a) produces a slip step on the surface at P
during a tensile half-cycle. At a slightly greater stressin the same half-cycle, the second source S
2produces
Figure 7.74 Formation of intrusions and extrusions (after
Cottrell; courtesy of John Wiley and Sons) .
Mechanical behaviour of materials 257
a second step at Q(Figure 7.74b). During the com-
pression half-cycle, the source S1produces a surface
step of opposite sign at P0(Figure 7.74c), but, owing
to the displacing action of S2, this is not in the same
plane as the ﬁrst and thus an intrusion is formed. The
subsequent operation of S2produces an extrusion at
QQ0(Figure 7.74d) in a similar manner. Such a mech-
anism requires the operation of two slip systems and,
in general, predicts the occurrence of intrusions and
extrusions with comparable frequency, but not in thesame slip band.
The second mechanism, proposed by Mott, involves
cross-slipresultingina columnofmetal extrudedfromthe surface and a cavity is left behind in the interior
of the crystal. One way in which this could happen
is by the cyclic movement of a screw dislocationalong a closed circuit of crystallographic planes, asshown in Figure 7.75. During the ﬁrst half-cycle the
screw dislocation glides along two faces ABCDand
BB
0C0Cof the band, and during the second half-cycle
returns along the faces B0C0A0DandA0D0DA. Unlike
the Cottrell mechanism this process can be operated
with a single slip direction, provided cross-slip canoccur.
Neither mechanism can fully explain all the
experimental observations. The interacting slip mech-
anism predicts the occurrence of intrusions and extru-sions with comparable frequency but not, as is often
found,inthe same slipband.Withthecross-slipmech-
anism, there is no experimental evidence to show thatcavities exist beneath the material being extruded. Itmay well be that different mechanisms operate under
different conditions.
In a polycrystalline aggregate the operation of
several slip modes is necessary and intersecting slip
unavoidable. Accordingly, the widely differing fatigue
behaviour of metals may be accounted for by therelative ease with which cross-slip occurs. Thus,
those factors which affect the onset of stage III in
the work-hardening curve will also be important infatigue, and conditions suppressing cross-slip would,in general, increase the resistance to fatigue failure,
i.e. low stacking-fault energy and low temperatures.
Aluminium would be expected to have poor fatigueproperties on this basis but the unfavourable fatigue
characteristics of the high-strength aluminium alloys
Figure 7.75 Formation of an extrusion and associated
cavity by the Mott mechanism .is probably also due to the unstable nature of the alloy
