Repository: Ketankham/chatbot-meta-books

File: reed-hill-book.txt (part 25 of 48)
If the solute concentration is much smaller than the solubility limit, solute atoms can
be considered to be uniformly and widely dispersed throughout the lattice of the solvent.Considerations relative to the interaction between individual solute atoms can be neglectedand each solute atom assumed to have an equivalent set of surroundings. All neighbors ofeach solute atom will be solvent atoms. Under these conditions, it is possible to give a the-oretical interpretation to the frequency factor D
B0and the activation energy for diffusion QB.
In fact, for cubic crystals we can write an expression for DBthat is entirely equivalent to that
which we have previously derived for the self-diffusion coefﬁcient. See Eq. 12.34.
In this expression, nis the vibration frequency of the solute atom in the solvent lattice,
/H9004SBmthe entropy change per mole associated with the jumping of solute atoms into vacan-
cies, HBmthe energy barrier per mole for the jumping of solute atoms, /H9004SBfthe entropy
increase of the lattice for the formation of a mole of vacancies adjacent to solute atoms,
and HBfthe work to form a mole of vacancies in positions next to solute atoms. Notice that,
while the above expression has the same form as the self-diffusion equation, most of thequantities on the right-hand side of the equation have somewhat different meanings.
The frequency factor D
B0and activation energy QBfor chemical diffusion at low solute
concentrations are
12.44
QB/H11005HBm/H11001HBf 
Table 12.4 contains experimental data for the diffusion of several different solutes
(at low concentrations) in nickel. The chemical diffusion data shown in this table wereobtained with the use of diffusion couples consisting of a plate of pure nickel welded toanother composed of an alloy of nickel containing the indicated element in an amount ofthe order of 1 atomic percent. For the systems studied, these couples conform to the con-dition that the solute concentration be low.
Column one of Table 12.4 indicates the diffusing solute atom. The symbol Ni in this
column indicates that the values on the lowest line correspond to self-diffusion in purenickel. Columns two and three give values of the frequency factor and activation
energy Q
B, respectively, while column four lists computed values of the diffusivity DBfor
the temperature 1470 K.
Table 12.4 shows that the diffusivities of the elements Mn, Al, Ti, and W in dilute
solid solution in nickel differ, but not in large measure, from the nickel self-diffusion
coefficient.DB0DB0/H11005a2ve(/H9004SBm/H11001/H9004SBf)/H20862RDB /H11005a2ve(/H9004SBm/H11001/H9004SBf)/H20862Re/H11002(/H9004HBm/H11001/H9004HBf)/H20862RTD˜/H11229DBNA/H112291     NB/H11229012Ch12.qxd  11/11/08  6:41 PM  Page 373
Chapter 12 Diffusion in Substitutional Solid Solutions 374
Alloy80 percent A
20 percent B
Some B atoms in this
portion are radioactiveWeldAlloy80 percent A
20 percent B
FIG. 12.17 Schematic representation of a diffusion
couple using the tracer technique12.11 THE STUDY OF CHEMICAL DIFFUSION USING
RADIOACTIVE TRACERS
Consider the diffusion couple shown in Fig. 12.17, consisting of two halves with the same
chemical composition, but with a fraction of the Batoms in the right-hand member
radioactive. If such a couple is heated and the atoms allowed to diffuse, there should be
no detectable change in chemical composition throughout the length of the bar. However,
there will be a redistribution of the radioactive atoms. This change in concentration of
tracer atoms along the axis of the bar can be determined in the following manner. After
the diffusion anneal, the specimen is placed in a lathe and thin layers of equal thickness
removed parallel to the weld interface. Measurement of the radioactive radiation intensity
from each set of lathe turnings indicates the concentration of the radioactive Batoms in
the corresponding layer. A plot of these intensity values as a function of position along the
bar is equivalent to a normal penetration curve. In a specimen of this type, one measures
the diffusion of Batoms in a homogeneous alloy of atoms Aand B. Since the specimen is
chemically homogeneous, the composition is everywhere the same and there can be no
variation of the diffusivity with composition, which means that the penetration curve can
be analyzed for the diffusivity by the Grube method. The diffusion coefﬁcient found in this
manner is like a self-diffusion coefﬁcient, but indicates the rate at which Batoms diffuse
in an alloy of Aand Batoms rather than in a matrix of pure Batoms.
In some binary systems it is possible to ﬁnd radioactive isotopes of both of the compo-
nent elements ( Aand B) which are suitable for use as tracers. When this is possible, meas-
urements of the tracer diffusion coefﬁcients for both elements can be made over the
complete range of solubility. It is customary to give these quantities the symbols D*Aand
D*B. (The tracer diffusivities are denoted by asterisks to differentiate them from the intrin-
sic diffusion coefﬁcients DAand DB.) The coefﬁcients D*Aand D*B, like the intrinsic diffusiv-
ities DAand DB, are functions of composition, which means that the rate of diffusion ofTABLE 12.4 Solute Diffusion in Dilute Nickel-Base 
Substitutional Solutions.*
Frequency Activation Diffusivity 
Factor, Energy, DB/H11005DB0e/H11002QB/RT
Solute , m 2/s QB, J/mol at 1470 K
Mn 7.50 /H1100310/H115464280,000
8.42/H1100310/H11546/H1154614
Al 1.87 /H1100310/H11546/H115464268,000 5.60 /H1100310/H11546/H1154614
Ti 0.86 /H1100310/H11546/H115464255,000 7.47 /H1100310/H11546/H1154614
W 11.10 /H1100310/H11546/H115464321,000 0.44 /H1100310/H11546/H1154614
Ni 1.27 /H1100310/H11546/H115464279,000 1.55 /H1100310/H11546/H1154614
* Values for Mn, Al, Ti, and W from the data of Swalin and Martin, Trans. AIME , 206567 (1956).DB012Ch12.qxd  11/11/08  6:41 PM  Page 374
375 12.11 The Study of Chemical Diffusion Using Radioactive Tracers
either the Aor the Batoms in a homogeneous crystal containing both atomic forms is not
the same as it is in a pure metal of either component. We now have two different types of
diffusion coefﬁcients describing the diffusion process of the two atomic forms—tracer andintrinsic—in a substitutional solid solution. It is not unreasonable to wonder if they arerelated. A relationship does exist and was ﬁrst derived by Darken
7and has been fully
veriﬁed by experiment. According to Darken, the relationship between the intrinsic diffu-sivities and the self-diffusion coefﬁcients are:
12.45
where D
Aand DBare the intrinsic diffusion coefﬁcients, D*Aand D*Bare the tracer-diffusion
coefﬁcients, gAand gBare the activity coefﬁcients of the two components, and NAand NB
are the atom fractions of the two components. With the aid of the Gibbs-Duhem equation(a well-known physical chemistry relationship),
NA/H11128ln gA/H11005/H11002 NB/H11128ln gB12.46
and from the fact that /H11128NA/H11005/H11002 /H11128 NBwe have
12.47
The two factors that give the intrinsic diffusivities, when multiplied by the respectivetracer-diffusion coefﬁcients, are actually equal and it is customary to call this quantity thethermodynamic factor .
Let us consider the signiﬁcance of the thermodynamic factor. In an ideal solution, the
activity ( a
A) equals the concentration of the solution NA, and the activity coefﬁcient gA
(which is the ratio of these two quantities), is one. Since the logarithm of unity is zero, thethermodynamic factor becomes
and the intrinsic-diffusion coefﬁcient equals the tracer-diffusion coefﬁcient. The tracer-
diffusion coefﬁcient can thus be considered a measure of the rate at which atoms woulddiffuse in an ideal solution, and the thermodynamic factor can be considered a correctionthat takes into account the departure of the crystal from ideality.
It is possible to express the chemical diffusivity in terms of the tracer-diffusion coefﬁ-
cients, for by Darken’s equation, Eq. 12.18:
/H11005NBDA/H11001NADB
When one expresses the intrinsic diffusivities DAand DBin terms of the self-diffusion coef-
ﬁcients, we have
D˜/H11005NBD*A /H208981/H11001NA /H11128 ln gA
/H11128NA/H20899/H11001NAD*B/H208981/H11001NB /H11128 ln gB
/H11128NA/H20899D˜1/H11001NA/H11128 ln gA
/H11128NA/H11005(1/H110010)/H1100511/H11001NA/H11128 ln gA
/H11128NA/H110051/H11001(/H11002NB/H11128 ln gB)
/H11002/H11128NB/H110051/H11001NB/H11128 ln gB
/H11128NBDB/H11005D*B /H208981/H11001NB /H11128 ln gB
/H11128NB/H20899DA/H11005D*A /H208981/H11001NA /H11128 ln gA
/H11128NA/H2089912Ch12.qxd  11/11/08  6:41 PM  Page 375
Chapter 12 Diffusion in Substitutional Solid Solutions 376
0 0.5 10–12 10–11 10–10 10–9 
NNiDNi ∗ D∗ m2/s DAu ∗ 
1.0 
FIG. 12.18 Self-diffusion coefﬁcients of
Au and Ni in gold-nickel alloys at 1173 K.
(From Acta Metallurgica Volume 5, Issue
1, J. E. Reynolds, B. L. Averbach and
Morris Cohen, Self-diffusion and interdif-
fusion in gold-nickel alloys p. 29,
Copyright 1957, with permission from
Elsevier. www.sciencedirect.com/
science/journal/00016160)or
12.48
since the two forms of the thermodynamic factor are equal.
Figures 12.18 through 12.20 contain experimental data for gold-nickel diffusion at
1173 K. At this temperature, gold and nickel dissolve completely in each other and form
a completely soluble series of alloys. The signiﬁcance of this experimental information is
that it gives experimental conﬁrmation of the Darken relationships.
In Fig. 12.18, the tracer-diffusion coefﬁcients are plotted as a function of composition,
and the very large variation of D*Aand D*Bis apparent. Notice that the tracer-diffusion rate
of nickel atoms in pure gold is about 1000 times larger than nickel atoms in pure nickel.
Figure 12.19 shows the thermodynamic factor
12.49
as a function of composition for gold-nickel alloys at 1173 K. The variation of the interdif-
fusion coefﬁcient as a function of composition is given in Fig. 12.20. Two curves are shown:
the one marked D(calculated) is derived from the self-diffusion coefﬁcients (Fig. 12.18) and
the thermodynamic factor (Fig. 12.19), the other marked (observed) is obtained from
direct chemical-diffusion measurements using Matano analysis. Quite good agreement is
found between the calculated and observed curves. The slight divergence between the two
curves at high nickel concentrations can be explained on the basis of experimental errors.D˜/H208981/H11001N Ni/H11128 ln g Ni
/H11128N Ni/H20899D˜/H11005(NBD*A/H11001NAD*B)/H208981/H11001NA /H11128 ln gA
/H11128NA/H20899
0.5
NNi1.0 000.51.01 + NNialn γ Ni
a NNi
FIG. 12.19 Thermodynamic factor
for interdiffusion at 1173 K. (From
Acta Metallurgica Volume 5, Issue
1, J. E. Reynolds, B. L. Averbach
and Morris Cohen, Self-diffusion
and interdiffusion in gold-nickel
alloys p. 29, Copyright 1957,
with permission from Elsevier. 
www.sciencedirect.com/science/
journal/00016160)12Ch12.qxd  11/11/08  6:41 PM  Page 376
377 12.12 Diffusion Along Grain Boundaries and Free Surfaces
0 10–15 10–14 10–13 
0.5 D (observed) ~ D , in m2/s ~ D (calculated) ~ 
NNi 1.0 FIG. 12.20 Calculated and observed interdiffu-
sion coefﬁcients in gold-nickel alloys at 1173 K.
(From Acta Metallurgica Volume 5, Issue 1, J. E.
Reynolds, B. L. Averbach and Morris Cohen,
Self-diffusion and interdiffusion in gold-nickel
alloys p. 29,Copyright 1957, with permission
from Elsevier. www.sciencedirect.com/science/
journal/00016160)
12.12 DIFFUSION ALONG GRAIN BOUNDARIES 
AND FREE SURFACES
Atom movements in solids are not restricted to the interiors of crystals. It is a well known
fact that diffusion processes also occur on the surfaces of metallic specimens and along the
boundaries between crystals. In order to reduce complexity, these two forms of diffusion
have purposely been neglected in our previous discussions.
Experimental measurements have shown that the surface and grain-boundary forms
of diffusion also obey activation, or Arhennius-type laws, so that it is possible to write their
temperature dependence in the form
12.50
where Dsand Dbare the surface and grain-boundary diffusivities, Ds0and Db0are con-
stants (frequency factors), and Qsand Qbare the experimental activation energies for
surface and grain-boundary diffusion.
Sufﬁcient evidence has been accumulated to conclude that diffusion is more rapid along
grain boundaries than in the interiors of crystals, and that free-surface diffusion rates are
larger than either of the other two. These observations are understandable because of the
progressively more open structure found at grain boundaries and on exterior surfaces. It is
quite reasonable that atom movements should occur most easily on free metallic surfaces,
with more difﬁculty in boundary regions, and least easily in the interior of crystals.
Because of the very rapid movements of atoms on free surfaces, surface diffusion plays
an important role in a large number of metallurgical phenomena. However, grain-
boundary diffusion is of more immediate concern because, in the average metallic speci-
men, the grain-boundary area is many times larger than the surface area. Furthermore,Db/H11005Db0e/H11002Qb/H20862RTDs/H11005Ds0e/H11002Qs/H20862RT12Ch12.qxd  11/11/08  6:41 PM  Page 377
Chapter 12 Diffusion in Substitutional Solid Solutions 378
grain boundaries form a network that passes through the entire specimen. It is this latter
property that often causes large errors to appear in the measurement of lattice, or volume
diffusion, coefﬁcients. When the diffusivity of a metal is measured with polycrystalline
samples, the results are usually representative of the combined effect of volume and grain-
boundary diffusion. What is obtained, therefore, is an apparent diffusivity, Dap, which may
not correspond to either the volume- or the grain-boundary-diffusion coefﬁcient. However,
under certain conditions, the grain-boundary component may be small, so that the appar-
ent diffusivity equals the volume diffusivity. On the other hand, if the conditions are right,
the grain-boundary component may be so large that the apparent diffusivity diverges con-
siderably from the lattice diffusivity. Let us investigate these conditions.
Diffusion in a polycrystalline specimen cannot be described as a simple summation of dif-
fusion through the crystals and along the boundaries. Diffusion in the boundaries tends to
progress more rapidly than diffusion through the crystals, but this effect is counteracted
because as the concentration of solute atoms builds up in the boundaries, a steady loss of
atoms occurs from the boundaries into the metal on either side of the boundary. The nature
of this process can be visualized with the aid of Fig. 12.21, which represents a diffusion couple
composed of two pure metals Aand B. Both halves of the couple are assumed to be polycrys-
talline, but, for the sake of convenience, grain boundaries are indicated only on the right side
of the couple. A number of short arrows are in the ﬁgure to represent the nature of the move-
ment of Aatoms into the Bmatrix. That group of parallel arrows perpendicular to the weld
interface represents the volume component of diffusion. Other arrows parallel to the grain
boundaries indicate the movement of atoms along boundaries, and a third set of arrows per-
pendicular to the boundaries represent the diffusion from the boundaries into the crystals.
In the usual diffusion experiment, one removes thin layers of metal parallel to the
weld interface (like that indicated in Fig. 12.21 by two vertical dashed lines separated by
the distance dx). These layers are chemically analyzed to obtain the penetration curve.
The concentration of Aatoms in the layer dxdepends on how many Aatoms reach this
layer by direct-volume diffusion, and how many reach the layer by the short-circuiting
grain-boundary paths. The problem is quite complex, but for a given ratio of the grain-
boundary and lattice diffusivities ( Db/H20862Dl), the relative number of Aatoms that reach
the layer dxby traveling along grain boundaries and by direct lattice diffusion is a func-
tion of the grain size. The smaller the grain size, the greater the total grain-boundary
Weld interface Metal A Metal B 
dx FIG. 12.21 The combined effect of grain
boundary and volume diffusions12Ch12.qxd  11/11/08  6:41 PM  Page 378
379 12.12 Diffusion Along Grain Boundaries and Free Surfaces
area available for boundary diffusion and, therefore, the greater the importance of
boundaries in the diffusion process.
The importance of grain-boundary-diffusion phenomena in diffusion measurements
is also a function of temperature. In Fig. 12.22, two sets of self-diffusion data are plotted
for silver specimens: the one at the upper right for grain-boundary measurements and the
one at the lower left for lattice measurements (single-crystal specimens). Both groups of
points plot as straight lines on the log D/H110021/H20862TAbscoordinate system. For grain-boundary
self-diffusion the equation of the line is:
Db/H110052.5/H1100310/H110026e/H1100284,500 /H20862RT, m2/H20862s
For volume or lattice self-diffusion,
Dl/H1100589.5/H1100310/H110026e/H11002192,000 /H20862RT, m2/H20862s
Notice that in this example the activation energy for grain-boundary diffusion is only about
half that for volume diffusion. This fact is signiﬁcant for two reasons: ﬁrst, it emphasizes the
fact that diffusion is easier along grain boundaries and, second, it shows that grain-
boundary and volume diffusions have a different temperature dependence. Volume diffu-
sion, when compared with boundary diffusion, is more sensitive to temperature change.
Thus, as the temperature is raised, the rate of diffusion through the lattice increases more
rapidly than the rate of diffusion along the boundaries. Conversely, as the temperature is
lowered, the rate of diffusion along the boundaries decreases less rapidly. The net effect is
that at very high temperatures diffusion through the lattice tends to overpower the grain-
boundary component, but at low temperatures diffusion at the boundaries becomes more
and more important in determining the total, or apparent, diffusivity.
The above facts are illustrated in Fig. 12.23, where the curves of Fig. 12.22 are
redrawn as dashed lines, and another curve (solid line) is also shown that corresponds to
self-diffusion measurements made on ﬁne-grain polycrystalline silver specimens (grain
size 35 microns before diffusion anneal). This latter curve consists of two segments, one
part with the equation
Dap/H110052.3/H1100310/H110029e/H11002110,000 /H20862RT, m2/H20862s
0.80–18 –16 –14 –12 900 800 700 600 Temperature, °CLog, D (m2/s)500 400 350 
1.00Db = 2.5 
× 10–6 e–84,500/
RT
D
z = 89.5 
× 10–6 e–192,000/
RT
× 103, K–1 1
T–1.20 1.40 1.60FIG. 12.22 Lattice and grain-boundary
diffusion in silver. (From data of Hoffman, R. E.,
and Turnbull, D. J., Jour. Appl. Phys ., 22634
[1951].)12Ch12.qxd  11/11/08  6:41 PM  Page 379
Chapter 12 Diffusion in Substitutional Solid Solutions 380
0.80–18 –16 –14 –12 900 800 700 600 Temperature, °CLog, D m2/s500 400 350 
1.00
× 103, K–1 1
T–1.20 1.40 1.60Dap = 2.3 × 10–9 e–110,000/ RTFIG. 12.23 Diffusion in polycrystalline silver.
(From data of Hoffman, R. E., and Turnbull, D. J.,
Jour. Appl. Phys ., 22634 [1951].)
for temperatures below about 973 K, and the other coinciding with the single-crystal, or
volume-diffusion, data for temperatures above about 973 K. It can be concluded that at
temperatures above this value the volume-diffusion component is overpowering in silver
specimens with a 35-micron grain size. Below this temperature, the grain-boundary com-
ponent is a factor in determining the measured diffusivity.
The above results have general implications: ( a) diffusivities determined with polycrys-
talline specimens are more liable to be representative of lattice diffusion if they are meas-
ured at high temperatures and ( b) the reliability of the data can be increased by controlling
the grain size of the specimens. The larger the grain size, the smaller the grain-boundary
contribution to the diffusivity. Thus, for accurate measurements of lattice diffusivities using
polycrystalline specimens, high temperatures and large-grained specimens should be used.
12.13 FICK’S FIRST LAW IN TERMS OF A MOBILITY 
AND AN EFFECTIVE FORCE
Fick’s ﬁrst law is often expressed by using a different set of variables. This form of the equa-
tion will now be developed by considering the diffusion of one component in an ideal
binary solution. Fick’s ﬁrst law, Eq. 12.8, in this case may be written
12.51
where JAis the number of Aatoms passing an interface of unit area per second, nAis the
number of Aatoms per unit volume, and D*Ais the diffusivity of Ain an ideal solution. Note
that this diffusion coefﬁcient is equivalent to that measured with radioactive tracers in a
solution of constant chemical composition (see Sec. 12.11). This expression may be reex-
pressed in the form
12.52
where J/H11032Aequals JA/H20862Aand represents the ﬂux of Aatoms per cm2, (nA/H11001nB)/H11003NAequals
nAby the deﬁnition of the mole fraction, and ( nA/H11001nB) is assumed to be a constant.J/H11032A/H11005/H11002 D*A (nA/H11001nB) /H11128NA
/H11128xJA/H11005/H11002 D*A /H11128nA
/H11128x12Ch12.qxd  11/11/08  6:41 PM  Page 380
381 12.13 Fick’s First Law in Terms of a Mobility and an Effective Force
By Eq. 10.25, A, the partial-molal free energy of the Acomponent in an ideal
solution is
A/H11005G°A/H11001RTln NA
where G°Ais the free energy of a mole of pure Aat the temperature Tand NAis the mole
fraction of A. Taking the derivative of G––
Awith respect to x, the distance along a diffusion
couple, and noting that by deﬁnition /H11128G°A/H20862dxis zero, we have
Solving this expression for /H11128NA/H20862/H11128xand substituting the result into Fick’s equation and not-
ing that ( nA/H11001nB)NAequals nA(the number of atoms of Aper unit volume), gives us
12.53
Now let us make the substitution B/H11005D*ARTand we obtain the result
12.54
where J/H11032Ais the ﬂux per m2, Bis a parameter called the mobility, nAis the concentration of
Aatoms in number of atoms per m2, and /H11128G––
A/H20862/H11128xis the partial derivative of the partial-molal
free energy of the Acomponent in the solution with respect to the distance x. Both /H11128A/H20862/H11128x
and Bhave a physical signiﬁcance worth noting. The partial-molal free energy Ahas the
dimensions of an energy, and its derivative with respect to the distance xcan be considered
as an effective “force” causing diffusion to occur in this direction. Bhas the dimensions of
velocity divided by force. In terms of its dimensions, Eq. 12.54 may be written
While the above relationship was derived for the special case of diffusion in an ideal
solution, the result is of general use and may be applied to diffusion in a nonideal solution
where the partial-molal free energy is given (see Eq. 10.27) by
A/H11005G°A/H11001RTln aA
where aAis the activity of the Acomponent in the solution. Let us now consider the deriv-
ative of this partial-molal free energy with respect to x, the distance along a diffusion cou-
ple. Since by the deﬁnition of the activity coefﬁcient gA(see Eq. 10.28), aA/H11005gANA, we have
/H11128GA
/H11128x/H11005RT /H11128
/H11128x (ln gA NA)/H11005RT /H11128
/H11128NA (ln gANA) /H11128NA
/H11128xG Number of atoms
 m2/H11003s/H11005Number of atoms
 m3/H11003 m
 s/H11003force/H11003forceGGJ/H11032A/H11005/H11002 nAB /H11128GA
/H11128x/H20862J/H11032A/H11005/H11002D*A
RT nA/H11128GA
/H11128x/H11128GA
/H11128x/H11005RT
NA  /H11128NA
/H11128xGG12Ch12.qxd  11/11/08  6:41 PM  Page 381
Chapter 12 Diffusion in Substitutional Solid Solutions 382
or
Substituting this relationship back into the equation
and simplifying, using the relationship NA/H11005nA/H20862(nA/H11001nB), we obtain
12.55
where (1 /H11001NA/H11128ln gA/H20862/H11128NA)D*Ais the intrinsic diffusion coefﬁcient DAas deﬁned in 
Sec. 12.11. We have therefore derived the Darken relationship DA/H11005(1/H11001NA/H11128ln gA/H20862/H11128NA)D*A
given in this section.
12.14 DIFFUSION IN NON-ISOMORPHIC ALLOY SYSTEMS
When a thin sheet of copper is welded to a thin sheet of nickel and the diffusion couple
thus formed is annealed at an elevated temperature, the composition should vary across thecouple in a manner like that shown in Fig. 12.12. In other words, the composition shouldchange smoothly and continuously from pure nickel on the one side of the couple to purecopper on the other side. A penetration curve of this type is obtained when an alloy systemcontains only a single solid phase. The corresponding penetration curve in an alloy systemcontaining a number of different solid phases, such as the copper-zinc system, is basicallydifferent. For example, when a copper-zinc diffusion couple is annealed at a temperature ofthe order of 400°C, a layered structure is formed. Each layer in this couple corresponds toone of the ﬁve solid phases that can exist at this temperature. In order to explain the natureof such layered structures, a hypothetical alloy system will be considered whose phase dia-gram is shown in Fig. 12.24. This system has a single intermediate phase, the bphase, in
addition to the terminal aand gphases. A diffusion couple formed by welding a layer of
pure metal Ato a layer of pure metal B, after a diffusion anneal at a temperature T
1, can
show three distinct layers corresponding, respectively, to the a, b, and gphases, as shown
in Fig. 12.25. If the composition-distance curve is determined for this couple, it also shouldhave the form shown in Fig. 12.25. Note that where the penetration curve crosses either ofthe boundaries separating a pair of phases, there is a sharp discontinuity in the composi-tion. These sudden changes in composition are equal to the composition differences acrossthe two-phase a/H11001band b/H11001gﬁelds. Thus, consider the boundary between the alpha and
beta phases. Note that as the interface is approached from the alpha-phase side, the com-position curve, corresponding to the Bcomponent, rises to the point marked a. This point
represents the same composition as point ain the phase diagram of Fig. 12.24. On the other
side of the boundary, the composition in the beta phase is given by point b, corresponding
to point bon the phase diagram. Similarly, at the beta-gamma boundary, the composition
changes from cto d, corresponding to points cand don the phase diagram. In brief, the dif-
fusion couple in an alloy system of this type is like a constant temperature section cut acrossthe phase diagram in which each of the single-phase ﬁelds appears with a ﬁnite width, butin which the two-phase ﬁelds are represented by surfaces.J/H11032A/H11005/H11002/H208981/H11001NA/H11128 ln gA
/H11128NA/H20899 D*A /H11128nA
/H11128xJ/H11032A/H11005/H11002D*A
RT nA /H11128GA
/H11128x/H11128GA
/H11128x/H11005RT /H208981
NA/H11001/H11128 ln gA
/H11128NA/H20899 /H11128NA
/H11128x/H11005RT
NA /H208981/H11001NA/H11128 ln gA
/H11128NA/H20899 /H11128NA
/H11128x12Ch12.qxd  11/11/08  6:41 PM  Page 382
383 12.14 Diffusion in Non-Isomorphic Alloy Systems
Composition, weight percent BLiquid Temperature 
a T1b L + α
L + βL + γ
c dγ β + γα + β α β
0 100 FIG. 12.24 The equilibrium diagram of a 
hypothetical alloy system with three solid phases
0 
100 100
0Distance a b cd γ-phase β-phase α-phasePercent A 
Percent B 
FIG. 12.25 A diffusion couple formed by welding a layer of pure metal Ato
one of pure metal Bafter an anneal at T1(see Fig. 12.24) will show a layered
structure. Each layer in this structure corresponds to one of the phases in the
equilibrium diagram. A curve showing the variation of the composition 
(Bcomponent) across the phase diagram is also shown in this ﬁgure12Ch12.qxd  11/11/08  6:41 PM  Page 383
Chapter 12 Diffusion in Substitutional Solid Solutions 384
The reason why the two-phase ﬁelds appear as surfaces in a diffusion couple is not hard
to understand. Two important factors need to be considered. First, for diffusion to occur, a
concentration gradient must exist across the couple. More accurately, an activity gradient has
to exist. If this gradient is missing at any position across the couple the ﬂux of Aor Batoms
past this position will stop. According to Eq. 10.27, we may write for the Bcomponent
/H9004B/H11005B/H11002G°B/H11005RTln aB12.56
where Bis the partial molal free energy of the Bcomponent, G°Bis the free energy per mole
of pure Bat the temperature in question, and aBis the activity of the Bcomponent. This
equation shows that at constant temperature a variation in aBwith distance across the cou-
ple corresponds to a variation in the partial-molal free energy with distance. Thus, contin-
uous diffusion across the couple can only occur if the partial-molal free energy decreases
continuously with distance. Now consider Fig. 12.26, which shows the hypothetical free
energy composition curves for the three phases, a, b, and g, at the temperature T1. As dis-
cussed earlier in Section 10.8, a line drawn so that it is tangent to a pair of these free-energy
curves deﬁnes the limits of a two-phase ﬁeld. This is indicated in Fig. 12.26. Also by 
Sec. 10.8, the intersection with the sides of the ﬁgure of a tangent drawn to any point on a
free-energy composition curve gives the partial-molal free energy of the phase in question.
By drawing a series of tangents to this set of three free-energy curves and selecting the min-
imum value of the partial-molal free energy corresponding to a given composition, it is pos-
sible to determine a curve corresponding to the variation of the partial-molal free energy of
the Bcomponent with composition across the whole phase diagram when the temperatureGG G
0 β 
α γ 
Composition, weight percent BFree energy 
GB1GB2– 
– 
100 GB 0 
GA 0 
α α +β β β + γ γ 
FIG. 12.26 The free energy versus composition
curves for all three phases corresponding to the
temperature T1are shown in the diagramGB2
GB1αα  + β β β + γComposition
0GBFree energy
Free energyAB
γ
FIG. 12.27 The variation of Bwith composition
across the phase diagram at T1G12Ch12.qxd  11/11/08  6:41 PM  Page 384
385 12.14 Diffusion in Non-Isomorphic Alloy Systems
is T1. Such a curve is shown in Fig. 12.27. Note that starting with pure B, the partial-molal
free energy of the Bcomponent falls continuously with decreasing concentration of Buntil
the two-phase g/H11001bﬁeld is reached. In this region the partial-molal free energy, deﬁned
by the common tangent to the gamma and beta energy curves in Fig. 12.27, is constant and
equal to . A similar constant partial-molal free-energy interval is also obtained in the
alpha-beta two-phase region. Here the partial molal free energy is .
The signiﬁcance of the above can be easily stated. The only way that a gradient in the
partial-molal free energy can be obtained in an interval where the partial-molal free
energy wants to remain constant is for the thickness of the interval to vanish. In other
words, in the diffusion couple the two-phase regions have to appear as surfaces; that is,
regions of zero thickness. If this did not occur, there could be no net diffusion ﬂux across
the couple. Finally, note that by Fig. 12.27 the partial-molal free energy of the band g
phases are equal at the interface. While a composition difference exists at the boundary,
this is not true of the free energy. At the interface there is a change in slope of the partial-
molal free energy versus distance curve, but there is no discontinuity in B.
The width of the single-phase layers in a diffusion couple will now be considered
brieﬂy. It is quite possible for a phase or phases to appear to be missing in a diffusion cou-
ple. Thus, as shown by Bückle, when a diffusion couple is formed from copper and zinc and
annealed for about a half hour at 380°C, a layered structure, analogous to that shown
schematically in Fig. 12.28, is obtained. Note that the b/H11032phase layer is so thin that it is not
visible at a magniﬁcation of about 150 /H11003. The thickness of a diffusion layer is determined by
the relative velocities with which its two boundaries move. These boundary movements are
controlled by diffusion and are therefore analogous to the diffusion-controlled planar inter-
face growth phenomenon to be discussed in Sec. 15.7. As an example, we will now con-
sider the growth of the b-phase layer in Fig. 12.25. At the start of the anneal this layer has
a zero thickness. With time it should grow in size. However, its net growth depends on the
relative velocities with which its two boundaries move. The two boundaries will not nor-
mally move with the same velocity because the growth-controlling variables are not the
same at the two boundaries. By analogy with the planar growth equation developed in Sec.
15.7, we may write, with respect to the boundary between the beta and alpha phases,
12.57 (nb
B /H11002 na
B) Adxab/H11005ADa/H20898dna
B
dx/H20899dt /H11002 ADb/H20898dnb
B
dx/H20899dtGGB1GB1
β′β′
αη ϒε
Copper ZincFIG. 12.28 A copper-zinc diffusion couple
annealed for a short time at a temperature of
about 380°C does not show a visible layer of the
b/H11032phase. (After Bückle, H., Symposium on Solid
State Diffusion , p. 170. North Holland Publishing
Co. Copyright, Presses Universitaires de France,
1959.)12Ch12.qxd  11/11/08  6:41 PM  Page 385
Chapter 12 Diffusion in Substitutional Solid Solutions 386
where nb
Band na
Bare the compositions (number of Batoms per unit volume) of the two
phases at the boundary, dna
B/dxand dnb
B/dxare the concentration gradients in the alpha and
beta phases at the boundary, and Daand Dbare the corresponding diffusion coefﬁcients.
The left-hand side of this equation corresponds to the number of Batoms required to move
the boundary through a distance , while the right-hand side represents the net ﬂux that
will give this number. As will be discussed in Sec. 15.7, the boundary is assumed to move
only as the result of carbon atoms diffusing into cementite. In this case one has to considerboth the ﬂux of Batoms up to the interface in the bphase, as well as the ﬂux of Batoms
away from the interface in the aphase. The Eq. 12.57 may be simpliﬁed to
12.58
and a corresponding growth velocity expression written for the bto ginterface,
12.59
Note that the growth velocities of the two interfaces of the bphase depend on a number
of parameters. These include the concentrations of the phases at the boundaries, the dif-fusion coefﬁcients, and the concentration gradients. Since the diffusion coefﬁcients arenormally functions of the composition, the solution of layer-growth problems is usuallyvery difﬁcult. Also, it is quite possible to conceive of growth conditions that will not allowa phase to develop a layer of visible thickness. In fact, by suitable choices of diffusion coef-ﬁcients, it is possible to make either boundary move in either direction.
The above analysis has assumed a condition of dynamic equilibrium and implies a diffu-
sion couple of such a size that its outer layers do not change their compositions. In a diffusioncouple of a ﬁnite size, the situation can be quite different. Thus, if in the above example thecopper and zinc layers were very thin and present in a ratio of 48 percent zinc to 52 percentcopper, a sufﬁciently long anneal should result in a specimen containing only a single phase.This would be the b/H11032phase, or the phase corresponding to the average composition.
A word should be said about some practical examples of layered structures. A typical
example is furnished by galvanized iron. When steel is dipped in molten zinc, the zinc diffusesinto the iron and a layered structure is formed that contains four phases in addition to the basemetal (steel). The outermost of these phases is a liquid. On cooling, this liquid passes throughan eutectic point so that the outermost layer is basically an eutectic. Hot-dipped tin plate alsohas a layered alloy structure. In fact, in most cases where one metal is plated on another underconditions where diffusion can occur, it will be found that layered structures tend to develop.dxgb
dt/H110051
(nc
B /H11002 ndB) /H20900Dg /H20898dncB
dx/H20899 /H11002 Db/H20898dndB
dx/H20899/H20901dxab
dt/H110051
(nbB /H11002 naB) /H20900Da/H20898dnaB
dx/H20899 /H11002 Db/H20898dnbB
dx/H20899/H20901dxab
PROBLEMS
12.1 (a) What is the number of atoms in a cubic meter 
of copper? The gram-atomic weight of copper is 63.54 grams
per mole and the atomic volume of copper is 7.09 cm3per
gram-atom.
(b)Next, compute the number of copper atoms per m3
given that the lattice constant, a, of copper is 0.36153 nmand that there are 4 atoms per unit cell in a face-centered
cubic crystal.
12.2 A diffusion couple, made by welding a thin one-
centimeter square slab of pure metal Ato a similar slab of
pure metal B, was given a diffusion anneal at an elevated12Ch12.qxd  11/11/08  6:41 PM  Page 386
temperature and then cooled to room temperature. On
chemically analyzing successive layers of the specimen, cutparallel to the weld interface, it was observed that, at oneposition, over a distance of 5000 nm, the atom fraction of metal A, N
A, changed from 0.30 to 0.35. Assume
that the number of atoms per m3of both pure metals is 9
/H110031028. First determine the concentration gradient dnA/dx.
Then if the diffusion coefﬁcient, at the point in questionand annealing temperature, was 2 /H1100310
/H1100214m2/s, deter-
mine the number of Aatoms per second that would pass
through this cross-section at the annealing temperature.
12.3 On the assumption that the self-diffusion coefﬁcient
of a simple cubic metal whose lattice constant, a, equals
0.300 nm is given by the equation
D/H1100510/H110024e/H11002200,000/ RT, m2/s,
determine the value of the diffusion coefﬁcient at 1,200 K
and use this to determine the mean time of stay, τ, of an
atom at a lattice site.
12.4 It is determined by experiment that the Kirkendall
markers placed at the interface of a diffusion couple,
formed by welding a thin plate of metal Ato a similar
plate of metal B, move with a velocity of 4.5 /H1100310/H1100212m/s
toward the Acomponent when the concentration  NA/H11005
0.38 and the concentration gradient, dnA/dx, is 2.5 /H11003102
per m. The chemical diffusion coefﬁcient under theseconditions is 3.25 /H1100310
/H1100214m2/s. Determine the values of
the intrinsic diffusivities of the two components.
12.5 This problem and the next require an error func-
tion (probability integral) table. However, it is suggested
that one develop such a table using the following proce-dure. The error function is based upon integrating theexponential e
/H11002y2between the limits y/H110050 and y/H11005y. A
convenient way of doing this is to integrate the first sixterms of the series expansion for e
/H11002y2, which are
e/H11002y2/H110051/H11002y2/H11001y4/2!/H11002y6/3!/H11001y8/4!/H11002y10/5!/H11001. . ..
This integration yields the following expression for theerror function, accurate to 5 signiﬁcant ﬁgures for yfrom
0 to 0.80.
/H110052
vp /H20900y/H11002y3
3/H11001y5
15/H11002y7
42/H11001y9
216/H11002y11
1320/H11001. . ./H209012
vp/H20885y
0 e/H11002y2 dyD˜A simple computer program should now be writtenaround this latter equation and the error function evalu-ated in steps of 0.01 from y/H110050 to y/H110050.80.
A thin plate of a binary alloy of composition N
A1/H11005
0.245 and NB1/H110050.755 was welded to a similar plate of
composition NA2/H110050.255 and NB2/H110050.745 so as to form
a diffusion couple. After a diffusion anneal for 200 hoursat 1300 K, the composition at a plane 2 /H1100310
/H110024m from
the original weld interface, on the side whose startingcomposition was N
A/H110050.245, was observed to be NA/H11005
0.248. Compute the diffusivity using the Grube method.
12.6 Using the diffusivity determined in Prob. 12.5 and
the error function equation associated with this prob-
lem, write a computer program to determine the com-position of the specimen as a function of the time at apoint 2 /H1100310
/H110024m from the weld interface and on the
side of the couple with the starting composition N
