Repository: Ketankham/chatbot-meta-books

File: tem-book.txt (part 25 of 71)
 هب انم خدا 
denote as k(j); in general, there will be more than one Bloch
wave for a particular physical situation. The notation wewill use is such that, whenever we have k
(j)in an expression,
we will identify this by the superscript which implies thatthe function varies with k
(j). Bloch’s theorem states that this
wave function in a periodic p otential can be written as
bðjÞðrÞ¼bkðjÞ;r/C16/C17
¼mkðjÞ;r/C16/C17
e2pikðjÞ/C1r¼mðjÞðrÞe2pikðjÞ/C1r(14 :10)
such that the Bloch function ,m(j)(r), can itself be
expressed as a Fourier series since m(r) is also a periodic
function of r
mðjÞðrÞ¼X
gCðjÞ
gkðjÞ/C16/C17
e2pig/C1r(14 :11)
We’ll call CðjÞ
gthe j-sub- gplane-wave amplitude
and generally refer to the Cvalues as the plane-wave
amplitudes; they depend on which k(j)we are consider-
ing, but not on r. We combine these definitions to give b
which is itself dependent on j
bðjÞðrÞ¼X
gCðjÞ
ge2piðkðjÞþgÞ/C1r(14 :12)
Using our notation, the superscript on Cindicates that
C(j)depends on jbecause it is associated with k(j).W e
can now write the expanded expression for b(j)(r), which
is a solution to the Schr ¨odinger equationTABLE 14.1 A Comparison of the Orders of Magnitudes of
the Energies Being Discussed in This Chapter
Quantity Energy (eV)
kT(room temp.: T= 293 K) 0.025
Band gap of Si 1.1
Mean inner potential energy for Si /C2411
Energy of electrons in TEM /C21100,000TABLE 14.2 Comparison of Mean Inner Potential Energies
for Different Elements
Element Inner Potential Energy (eV)
Be 7.8/C60.4
C 7.8/C60.6
Al 12.4/C61
Cu 23.5/C60.6
Ag 20.7/C62
Au 21.1/C62
Si 11.5
Ge 15.6/C60.8
W 23.4
ZnS 10.2/C61
14.3 B LOCH FUNCTIONS ............................................................................................................................................................................. 237
www .Iran -mavad .com  
ﻣﺮﺟﻊ ﺩﺍﻧﺸﺠﻮﻳﺎﻥ ﻭ ﻣﻬﻨﺪﺳﻴﻦ ﻣﻮﺍﺩ
bðjÞðrÞ¼ CðjÞ
0e2pikðjÞ/C1rþCðjÞ
ge2piðkðjÞþgÞ/C1rþ/C1/C1/C1 (14 :13)
The first term in this series is C0; the subscript is
zero is because the length of this gvector is 0. Much
of the following analysis is exactly the same as you
may have encountered in studying semiconductor
band-gap theory. The difference will be that wecan make certain approximations which are only
valid because the electrons used in TEM have much
higher energies (100 keV to 1 MeV) than the innerpotential of the crystal ( /C247–24 eV). It is always impor-
tant to keep in mind the magnitude of the quantities weare considering and remember that the Bloch function
has the periodicity of the lattice. When you are reading
other texts, you’ll see that physics textbooks will tend toomit the term 2 pin such expressions so that | k|
becomes 2 p/linstead of 1/ l.
We haven’t done anything yet, just restated the prob-
lem and remembered Bloch’s theorem. The analysis we’ve
just completed follows the original treatment of Bethe(1928). We can now express c
totusing equation 14.9 to give
ctot¼Xn
j¼1AðjÞcðjÞ¼Xn
j¼1AðjÞbkðjÞ;r/C16/C17
(14 :14)
In this equation, A(j)will be determined by the specimen
type, the specimen orientation, etc., i.e., the boundaryconditions. The As are known as the Bloch-wave excita-
tion coefficients, since they tell us the relative contribu-tions of each Bloch wave, i.e., how strongly each Blochwave is excited.
14.4 SCHR ¨ODINGER’S EQUATION FOR
BLOCH WAVES
What we are now going to do is to rewrite the Schr ¨oding-
er equation to incorporate the properties of Bloch
waves automatically. If you wish, you can skip this
section and just accept the result given in equation14.27. The way we include the periodicity is to expressthe inner potential in equation 14.2 as the Fourier seriesgiven in equation 14.7r2cðrÞþ8p2me
h2Eþh2
2meX
gUge2pig/C1r !
cðrÞ¼0(14:15)
Now we simplify the algebra to give
r2cðrÞþ 4p22me
h2EþX
gUge2pig/C1r !
cðrÞ¼0 (14: 16)
and hence
1
4p2r2cðrÞþ2me
h2EþX
gUge2pig/C1r !
cðrÞ¼ 0 (14: 17)
Next, we can introduce a new quantity Kwhich is defined by
the equation
K2¼2meE
h2þU0¼w2þU0 (14:18)
With this definition we have removed the U0term from the
sum over all g, so that equation 14.15 is now
1
4p2r2cðrÞþK2cðrÞþX
g6¼0Uge2pig/C1rcðrÞ¼ 0 (14: 19)
The reason for doing this is that we are going to be con-
cerned with different d iffraction vectors, g.T h e U0term
does not depend on g.W ec a l l U0the (scaled) mean inner
potential of the crystal; this potential is thus a ‘background’
or continuum property of the crystal; it does not directlydepend on the crystal structure. (You may recognize this
manipulation as the refractive-index idea reappearing.)
When V(r) is 0, then U
0is 0 so that K2takes on a special
value which we have already called w2
w2¼2meE
h2(14:20)
The mass, m, is actually the relativistic mass, not the rest
mass; e Eis the kinetic energy of the electron (in the
vacuum between the gun and the specimen). We knowthat
1
2mv2¼mvðÞ2
2m¼p2
2m¼hkðÞ2
2m(14:21)
where vis the velocity, pthe momentum, and ka wave
vector. Thus wis the wave vector of the electron outside
the crystal as we had in Chapter 13.
The meaning of Kis now clear: Kis the wave vector
of the electron inside the specimen, i.e., after correcting
for the refractive-index effect. Since U0is a positive num-
ber,Kis always larger than w. Hence the kinetic energy of
the electrons in the crystal is greater than in the vacuum.
The potential energy inside the crystal is negative so, evenEACH BLOCH WAVE
The main point to remember is that each Bloch
wave is associated with just one k(j)but it is a con-
tinuously varying function of r. Each Bloch wave is a
sum over all the points in reciprocal space. In other
words, each Bloch wave depends on every g, and
conversely, each gbeam depends on every Bloch
wave!
238 ................................................................................................................................................................................................B LOCH WAVES
www .Iran -mavad .com  
ﻣﺮﺟﻊ ﺩﺍﻧﺸﺠﻮﻳﺎﻥ ﻭ ﻣﻬﻨﺪﺳﻴﻦ ﻣﻮﺍﺩ
though it may be counterintuitive, you now know that
electrons travel faster in the crystal! The wavelength of theelectrons in the crystal is therefore smaller than the wave-length outside ( lis the reciprocal of k).
Remember that light is electromagnetic radiation.
The refractive index for light is n=c / vand is always
/C211; c is the velocity of light in a vacuum and vis the
velocity in any other material. This is one of those caseswhere we have to be wary when applying ideas derivedfor light waves to electron waves.
Equations 14.18 and 14.20 are dispersion relations .
Such equations relate the magnitude of the wave vector,Ko rw, to the energy of the electron.
We want to simplify equation 14.19. We know that
c(r) is a Bloch wave (given by equation 14.12) so we can
obtain an expression for r
2c(r) by differentiating b(j)(r).
Remember that CðjÞ
gdoes not depend on r
r2cðrÞ¼X
gCðjÞ
gr2e2pikðjÞþgðÞ /C1r/C16/C17
(14 :22)
Thus we can write
r2cðrÞ¼/C0 2pðÞ2X
gkðjÞþg/C12/C12/C12/C122CðjÞ
ge2pikðjÞþgðÞ /C1r(14 :23)
Now we insert this expression in equation 14.19
1
4p2/C04p2X
gkðjÞþg/C12/C12/C12/C122CðjÞ
ge2pikðjÞþgðÞ /C1r !
þ
K2P
gCðjÞ
ge2pikðjÞþgðÞ /C1rþP
h6¼0Uhe2pih/C1rP
gCðjÞ
ge2pikðjÞþgðÞ /C1r¼0
ð14 :24Þ
In doing so we replace the gin the summation in equa-
tion 14.19 by hjust for clarity (!); both are called
‘dummy’ variables. If we sum over all the values of a
variable we can ‘center’ the variable wherever we wish.
We can further simplify the third term in equation 14.24by combining the exponential terms and renaming gX
gX
h6¼0UhCðjÞ
ge2pikðjÞþgþh ðÞ /C1r
¼X
g/C0hX
h6¼0UhCðjÞ
g/C0he2pikðjÞþgðÞ /C1r(14 :25)
Now the sum over all g–hvectors is the same as the sum
over all gvectors so we replace g–hbyg. (Remember, all
we are doing is renaming these dummy variables in a
consistent way.) Then equation 14.24, and hence 14.19,becomes much simpler
X
g/C0kðjÞþg/C12/C12/C12/C122þK2no
CðjÞ
gþX
h6¼0UhCðjÞ
g/C0h !
e2piðkðjÞþgÞ/C1r¼0
ð14 :26Þ
We can obtain a useful relation by noting that the coeffi-
cients of each term in exp(2 pig/C1r) must separately be
equal to zero. The only way that equation 14.26 can be
true is if the term inside the bracket is always zero. Theresult is a series of equations (one for each value of g)
/C0k
ðjÞþg/C12/C12/C12/C122þK2no
CðjÞ
gþX
h6¼0UhCðjÞ
g/C0h¼0(14 :27)
This is another really important set of equations; they restate
the Bloch-wave expression of the Schr ¨odinger equation.
Notice that we are not summing over gin equation
14.27. The reason for excluding h= 0 from the sum is
that we have already included it in the first term.
14.5 THE PLANE-WAVE AMPLITUDES
We can rewrite and reorder equation 14.27 by, yetagain, renaming the variable hasg–h. When we do
this, we must exclude h=gin the sum
K
2/C0kðjÞþg/C12/C12/C12/C122no
CðjÞ
gþX
h6¼gUg/C0hCðjÞ
h¼0 (14 :28)
The reason for making this change is that it emphasizes
that the ‘ U’ terms are the features which couple together
the ‘C’ terms. In other words, this equation tells us how
the potential of the crystal, the Uterms, mixes the
different Bloch waves. The Cterms are the Bloch-wave
amplitudes. This is the dynamical coupling concept.
This equation represents a set of equations which are
the fundamental equations of the dynamical theory.
(They are called the secular equations in condensed-
matter physics texts.) This equation also links the con-cepts of Bragg beams and Bloch waves.
U
g–his the component of the inner potential which
couples the Bragg beams with reciprocal-lattice vectorsgandhto one another.
Now we again simplify the situation by limiting the
treatment to two beams, O and P; i.e., we consider the
case where the only values of C
gwhich are non-zero are
CðjÞ
0and CðjÞ
pbut Upand U–pare both allowed.DISPERSION
When discussing light, the word dispersion means
separation of electromagnetic radiation into constitu-ents of different wavelength. In electron optics, themeaning is exactly the same but we emphasize differ-entkvectors or different energy.ELECTRON SPEED IN A CRYSTAL
Electrons travel faster in the crystal. Light slowsdown in a crystal.
14.5 T HEPLANE -W AVE AMPLITUDES ..................................................................................................................................................... 239
www .Iran -mavad .com  
ﻣﺮﺟﻊ ﺩﺍﻧﺸﺠﻮﻳﺎﻥ ﻭ ﻣﻬﻨﺪﺳﻴﻦ ﻣﻮﺍﺩ
Remember that the superscript on Cindicates that k(j)is
a variable. Note that P could be any diffracted beam.
Letting g=0in equation 14.27 gives
K2/C0kðjÞ/C12/C12/C12/C122/C16/C17
CðjÞ
0þU/C0pCðjÞ
p¼0 (14 :29)
In deriving this and the following equation, we consider all
the possible values of hwhich would give us CðjÞ
0orCðjÞ
p.
Next let g=p in equation 14.28 and reverse the
order of terms to emphasize that we have two equationsinC
0andCp
UpCðjÞ
0þK2/C0kðjÞþp/C12/C12/C12/C122/C16/C17
CðjÞ
p¼0 (14 :30)
There are no other possible equations, so to solve these
two equations we set the determinant of the coefficients
equal to zero
K2/C0kðjÞ/C12/C12/C12/C122U/C0p
Up K2/C0kðjÞþp/C12/C12/C12/C12
2/C12/C12/C12/C12/C12/C12/C12/C12/C12/C12
¼K
2/C0kðjÞ/C12/C12/C12/C12
2/C16/C17
K2/C0kðjÞþp/C12/C12/C12/C12
2/C16/C17
/C0UpU/C0p¼0
(14:31)
The mean inner potential of the crystal is usually /C2020 V
while the energy of the electrons is /C21100,000 eV. Because
|k(j)+p|a n d| k(j)| are both very close to K, it’s the differ-
ence that is important. Since Pcould be any diffracted
beam, we can rename it Gto make it look more familiar!
K2/C0kðjÞ/C12/C12/C12/C122U/C0g
Ug K2/C0kðjÞþg/C12/C12/C12/C12
2/C12/C12/C12/C12/C12/C12/C12/C12/C12/C12
¼K2/C0kðjÞ/C12/C12/C12/C12
2/C16/C17
K2/C0kðjÞþg/C12/C12/C12/C12
2/C16/C17
/C0UgU/C0g¼0
(14:32)
Now we can use the simple algebraic relation
x2/C0y2¼ðx/C0yÞðxþyÞ (14 :33)
and make the high-energy approximation that | k(j)|,
|k(j)+g|, and Kare all similar in magnitude. Then equa-
tion 14.32 becomes
kðjÞ/C12/C12/C12/C12/C0K/C16/C17
k
ðjÞþg/C12/C12/C12/C12/C0K/C16/C17
¼UgU/C0g
4K2¼Ug/C12/C12/C12/C122
4K2(14 :34)
It is important not to confuse k(j)withkIorkDand to
remember that | K|( =| kD/C0kI|) is not K. Incidentally, it
is not until we write this equation that we use the
assumption that the crystal has a center of symmetry
(see equation 14.4b).
Equation 14.34 is a more complex dispersion rela-
tion than equations 14.18 and 14.20. Since k(j)can point
in any direction, this dispersion relation defines a sur-
face, known as the dispersion surface, which is just thelocus of all allowed k
(j)vectors for a particular fixed
energy. (See Chapter 15.) The simpler relations given inequations 14.18 and 14.20 each defined a sphere; thevectors K and wcan point in any direction.
From equation 14.29 (renaming pasg), we have
CðjÞ
g
CðjÞ
0¼kðjÞ/C12/C12/C12/C122/C0K2
U/C0g(14:35)
which we can rewrite as
CðjÞ
g
CðjÞ
0¼kðjÞ/C12/C12/C12/C12/C0K/C0/C1
kðjÞ/C12/C12/C12/C12þK/C0/C1
U
/C0g/C252KkðjÞ/C12/C12/C12/C12/C0K/C0/C1
U
/C0g(14:36)
Thus we can, in principle, say how CðjÞ
0and CðjÞ
gare
related.
Now we could extend this analysis to show how all
the values of Care related in a many-beam situation. If
we did that we could write a new expression
AðjÞCðjÞ
gno
¼0 (14:37)
where CðjÞ
gno
now denotes a column vector with ele-
ments CðjÞ
g.A(j)is a matrix defined by
agg¼K2/C0kðjÞþg/C12/C12/C12/C122(14:38)
with the off-diagonal elements given by the Fourier
coefficients of the crystal potential
agh¼Ug/C0h (14:39)
Here, grefers to rows and hto columns in the Amatrix.
Except in special cases, such as the two-beam case in
equation 14.31, you’ll only encounter this formalism in
computer programs! A particularly clear case is given byMetherell and is adapted here for five beams, compris-
ingg,0,g,2g, and 3 gbeams. The 5 /C25 matrix can be
written out (using gandhrather than gandh)a s
A¼a/C0g/C0gU/C0g/C00U/C0g/C0gU/C0g/C02gU/C0g/C03g
U0/C0ð/C0gÞ a00 U0/C0gU0/C02gU0/C03g
Ug/C0ð/C0gÞUg/C00 agg Ug/C02gUg/C03g
U2g/C0ð/C0gÞU2g/C00U2g/C0g a2g2g U2g/C03g
U3g/C0ð/C0gÞU3g/C00U3g/C0gU3g/C02g a3g3g0
BBBBBB@1
CCCCCCA(
14:40)
In the first column his –g; in the second, his zero, etc. In
the first row ‘ g’i s–g; in the second, ‘ g’ is zero. So we can
simplify this matrix as
A¼a/C0gU/C0gU/C02gU/C03gU/C04g
Ug a0 U/C0gU/C02gU3g
U2gUg ag U/C0gU/C02g
U3gU2gUg a2g U/C0g
U4gU3gU2g Ug a3g0
BBBBBB@1
CCCCCCA(14:41)
240 ................................................................................................................................................................................................B LOCH WAVES
www .Iran -mavad .com  
ﻣﺮﺟﻊ ﺩﺍﻧﺸﺠﻮﻳﺎﻥ ﻭ ﻣﻬﻨﺪﺳﻴﻦ ﻣﻮﺍﺩ
Some points to notice are
&The terms Ug,CðjÞ
g, and agare related by a set of
linear equations (the matrix in 14.37).
&We can’t solve for actual values of the CðjÞ
gterms, but
we can find the ratios CðjÞ
g=CðjÞ
0.
We won’t take this topic much further here but refer
you again to the excellent article by Metherell who
shows that equation 14.37 can be expressed as an eigen-
value equation where CðjÞ
gno
appears as the eigenvectors
and the wave vectors k(j)appear as the eigenvalues. He
expresses this equation as
MfCðjÞ
go
¼gðjÞCðjÞ
gno
(14 :42)
where the matrix Mhas diagonal elements mggand off-
diagonal elements mgh. The reason we mention this fact
here is that the mggterms correspond to the excitation
errors, s g, and the mghterms correspond to the extinc-
tion distance xg–h. Remember that his the column and
notice that the subscript here is g–h; this extinction
distance is related to the interference between the g
beam and the hbeam. Now if you’re intrigued and
your math is strong, see Metherell’s article.
If you’re familiar with this math approach, you’ll
recognize that eigenvectors must satisfy certain relations
for normalization and orthogonality. If you look back
to Chapter 13, you’ll see that we normalized CðjÞ
gin
writing equation 13.30.
As you can see, the math is beginning to become
tricky! In the next chapter, we will derive explicit expres-sions for x
0andxgin the two-beam case, namely
x0¼2KcosyB
U0(14 :43)
and
x0¼2KcosyB
Ug¼1
Dk(14 :44)
In our derivation we will use a graphical representa-
tion of the dispersion equations. This approach hasmuch in common with the Ewald-sphere/reciprocal-lattice approach to understanding diffraction. It’s par-
ticularly useful since it gives you, the microscopist,
another picture, this time related to imaging.
14.6 ABSORPTION OF BLOCH WAVES
When we have just two beams excited, O and G, we
showed in Section 13.9 that we can express the wave
function cascrðÞ¼ Að1Þbð1ÞrðÞ þ Að2Þbð2ÞrðÞ (14 :45)
where
Að1Þ¼cosb
2;Að2Þ¼sinb
2(14 :46)
We can plot these curves for A(1)and A(2)in relation to
the positions of the atoms in a simple-cubic crystal
where the electron beam is close to the [001] zone axis.
Figure 14.2 shows that the intensity in Bloch wave 1 is
centered on the column of atoms (Figure 14.2A) whilethat in Bloch wave 2 is centered between the atoms(Figure 14.2B). (If you read Hirsch et al., you should
note that they have 1 and 2 reversed.) Therefore Bloch
wave 1 interacts more strongly with the column ofatoms and will be ‘absorbed’ preferentially. Conversely,
Bloch wave 2 will be channeled through the specimen.
The intensity in the gbeam depends on the thickness of
the specimen because of the interference between these
two Bloch waves. This preferential absorption means
that we may expect to ‘lose’ this thickness dependenceeven though we can still ‘see’ through the specimen.
We’ll return to this topic in Chapter 24.
(A) (B)
FIGURE 14.2. The two types of Bloch wave in the crystal aligned at the
Bragg condition: (A) the maximum lies along the ion cores and Bloch
wave 1 interacts strongly; (B) the maximum lies between the ions so thatthe interactions are weaker.
14.6 A BSORPTION OF BLOCH WAVES ....................................................................................................................................................... 241
www .Iran -mavad .com  
ﻣﺮﺟﻊ ﺩﺍﻧﺸﺠﻮﻳﺎﻥ ﻭ ﻣﻬﻨﺪﺳﻴﻦ ﻣﻮﺍﺩ
CHAPTER SUMMARY
We told you at the beginning of the chapter that this discussion would seem to be just theory
or manipulating equations. There are, however, some really important ideas
&A basic property of a crystal is that its inner potential, V(r), is periodic and positive.
&An electron in a crystal can be described by a sum of Bloch waves which themselves aresolutions to the Schr ¨odinger equation.
&The wave functions f0andfgare not solutions to this equation and therefore don’t
actually exist as waves in the crystal.
&All Bloch waves have the same total energy.
Therefore, if we really want to understand what goes on in the crystal, we must be able to
understand the concept of Bloch waves. However, you can understand how to relate imagesto the structure of the specimen without considering Bloch waves. You just have to acceptthat the analysis using beams (hence f
0andfg) is phenomenological. Equations 14.27 and
14.28 give you the essential clue to what really happens: each set of equations tells us how theBloch waves are coupled. When you’ve worked through this chapter, go through Sections13.8 and 13.9 again.
There are many possible solutions to the Schr ¨odinger equation, and each Bloch wave is a
plane wave; that is, it can be associated with well-defined propagation vector k
(j)as shown in
equation 14.9.
The Bloch waves are generally different because the Ugterms are different, i.e., they have
different potential energies. Therefore, they have different kinetic energies and differentwave vectors.
Finally, a word on relativity. We’ve kept our treatment as simple as possible, but you
should remember that the equations should be relativistically corrected; most texts haveignored relativistic effects when discussing this topic.
REFERENCES
This chapter follows the treatment given by Hirsch et al. in Chapter 9 of their classic text; the details are
provided by Metherell.
BLOCH WAVES
Ashcroft, NW and Mermin, ND 1976 Solid State Physics W.B. Saunders Co. Philadelphia PA. Chapter 8
(2p/lis used).
Bethe, HA 1928 Theorie der Beugung von Elektronen an Kristallen Ann. Phys. Lpz. 8755–129. Another
classic reference (in German).
Howie, A 1971 in Electron Microscopy in Materials Science 275–305 Ed. U Valdre ´Academic Press New
York.
Kittel, CJ 2004 Solid-State Physics 8th Ed. John Wiley & Sons New York. For the physicists.
Metherell, AJF 1975 in Electron Microscopy in Materials Science II397–552 Eds. U Valdre ´and E Ruedl
CEC, Brussels. This is perhaps the clearest and most comprehensive article available on this subject
(over 150 pages long). It is strongly recommended reading if you’ve made it through this chapter and
want to begin programming.
THE COMPANION TEXT
EMS can be used to simulate HRTEM images using the Bloch-wave approach.
SELF-ASSESSMENT QUESTIONS
Q14.1 Summarize the reasons for assigning the sign we do to the accelerating voltage, the sign of the energy of
the electron, the sign of the potential, and the sign of the potential energy.
Q14.2 Even when the atomic number varies from 4 to 74, the inner potential energy only changes by a factor
of/C243. Why?
Q14.3 You’re told that the inner potential energy of W is 23.4. Comment on this value.
Q14.4 What is a Bloch wave?
Q14.5 What is a Bloch function?
242 ................................................................................................................................................................................................B LOCH WAVES
www .Iran -mavad .com  
ﻣﺮﺟﻊ ﺩﺍﻧﺸﺠﻮﻳﺎﻥ ﻭ ﻣﻬﻨﺪﺳﻴﻦ ﻣﻮﺍﺩ
Q14.6 What is the Bloch theorem?
Q14.7 Why are we talking about plane waves throughout this chapter?Q14.8 Write down an equation relating Kandw.
Q14.9 Write down an expression relating KtoEoutside the crystal.
Q14.10 Write down the Bloch-wave expression for the Schr ¨odinger equation. What does this equation tell you?
Q14.11 Explain in words the meaning of the term U
g–h.
Q14.12 In a crystal, light slows down but electrons speed up. What is the fundamental difference between these
two phenomena?
Q14.13 The terms Ug,CðjÞ
gandagare related by a set of linear equations through the matrix A. Write down the
matrix Afor the situation where only g/C0,0 ,g ,2g, and 3 gare important.
Q14.14 In the two-beam diffraction situation, how many Bloch waves are important?Q14.15 The ‘ U’ terms are the features which couple together the ‘ C’ terms. What does this mean?
Q14.16 U
g–his the component of the inner potential which couples together the Bragg beams with reciprocal-
lattice vectors gandh. We don’t really have Bragg beams in a crystal. Explain this apparent
inconsistency.
Q14.17 How is it possible for all Bloch waves to have the same energy?
Q14.18 In the TEM image, we lose thickness dependence even though we can still see through the specimen.
How does Bloch wave theory explain this effect?
Q14.19 If your sample is YAG (bcc with a=/C241 nm) rather than a model, mono-atomic, simple-cubic crystal,
how will your Bloch wave analysis be affected?
Q14.20 If you have a Si/SiO 2/Si sandwich of equally thick (20 nm) layers such that the beam passes through the
layers in succession, how will this affect your discussion of Bloch waves?
TEXT-SPECIFIC QUESTIONS
T14.1 For discussion, compare how the velocity of electrons and light change when they enter a crystal.
Consider (i) how this will be affected if the specimen is amorphous; (ii) if the accelerating voltage is
increased from 100 kV to 1 MV; (iii) if the microscope were a TPM (p: positron) instead.
T14.2 Consider equation 14.44. Calculate a value for Dkwhen s= 0 for 100 kV, Cu 220. How does this value
compare to gandl–1and why do we ask?
T14.3 Evaluate equation 14.20 for 100- kV electrons.T14.4 How does Figure 14.1A differ for [001], [110], and [111] in Si and Cu?T14.5 How would you modify Figure 14.1B to explain the values of Table 14.2 more clearly?
T14.6 Consider Figure 14.2. Imagine that the crystal is an extinction distance thick. Draw the intensity plots for
the Bloch waves at depth x/4,x/2, 3x/4, and x.
T14.7 Excluding the other III–V compounds which are closely related to GaAs, list five other crystal types that
do not have a center of symmetry.
T14.8 Consider equations 14.1 and 14.2. Where does the relativistic correction enter?
T14.9 In equations 14.45 and 14.46, A
(1)2+A(2)2is 1. Why is this?
T14.10 The vectors kandcdiffer because of the refractive-index effect. How large is the refractive index and
how does this quantity relate to (if it does) the refractive index for light?
T14.11 (Challenging) If the extinction distance depends on Ugfor a crystal, can amorphous specimens show
thickness fringes?
T14.12 (Challenging) Why does xgdecrease when both 220 and 2 /C2220 are excited?
CHAPTER SUMMARY ........................................................................................................................................................................................... 243
www .Iran -mavad .com  
ﻣﺮﺟﻊ ﺩﺍﻧﺸﺠﻮﻳﺎﻥ ﻭ ﻣﻬﻨﺪﺳﻴﻦ ﻣﻮﺍﺩ
15
Dispersion Surfaces
CHAPTER PREVIEW
The analysis of Bloch waves given in the previous chapter is closely related to the classic
analysis of waves that you’ve seen in condensed-matter physics or semiconductor theory. Insemiconductors in particular, we often talk of band diagrams and indirect or direct bandgaps. We use terms like conduction bands, valence bands, and Brillouin-zone boundaries
(BZBs). We visualize these quantities by drawing diagrams of E(k), the electron energy
(which is a function of k)versus k, the wave vector. This plot of E(k) versus kis known as a
dispersion diagram. To remind you of the magnitudes involved, the band gap in Si is 1.1 eV
and that of Ge is 0.7 eV. In a good insulator, it can be 10 eV. We now follow the sameapproach to represent pictorially what we described in equations in Chapters 13 and 14.
Remember that the big difference from the solid-state physics approach is that the energy of
the electrons in the beam in the TEM is /C21100 keV.
In this chapter we will see the real origin of the extinction distance x
g, which we
introduced in equation 13.4. We will discuss how it relates to particular materials andwhy it varies with the diffraction vector being used. We will then discuss the physical originof the concept of the effective extinction distance: i.e., the value which the extinction
distance appears to have when s6¼0. This discussion of dispersion surfaces is included as
a separate chapter, so that you can omit it without affecting your understanding of the rest
of the text. We should give you a warning: this is a subject which has probably turned offmany potential microscopists. It can be very mathematical, pure theoretical physics, or itcan provide many useful insights into image formation. We are trying for the latter. If we
aren’t completely successful, take heart; nearly every established microscopist has survived
without completely mastering this concept!
15.1 INTRODUCTION
The analysis of Bloch waves as they apply to electrons in
solids is well documented in the condensed-matter phys-ics literature. However, what we want from the theory
is different from what an electrical engineer might want:
we want to understand how it applies to the formationof contrast in TEM images and DPs. With this aim
in mind, we will again follow the treatment given in
Metherell’s classic and well-hidden article, already refer-enced in Chapters 13 and 14. In Chapter 14, we derivedequations relating ktoU
g. (See Section 14.2 for the
definition of Ug.) Specifically, we found that there
are two Bloch waves if there are two Bragg beams, 0
and g. We can rewrite equation 14.35 incorporating
equation 14.32 as
CðjÞ
g
CðjÞ
0¼kðjÞ/C0/C1 2/C0K2
U/C0g¼Ug
kðjÞþg/C0/C1 2/C0K2(15:1)where C0(j)is the amplitude of the plane wave with wave
vector k(j), and Cg(j)is the amplitude of the plane wave
with wave vector k(j)+g. The Bloch wave was given in
equation 14.12 as
bðjÞðrÞ¼X
gCðjÞ
ge2pikðjÞþgðÞ :r(15:2)
Equation 15.1 says that the values of Cg(j)and C 0(j)are
directly related to k(j)2–K2and thus to k(j)–K.
In the general many-beam case (actually, in any
situation where we have more than two beams), the
situation is more complicated. However, we can sepa-
rate the problem into two parts
&Determine all the allowed wave vectors k(j)in a crys-
tal, including all possible orientations of the crystal.
&Determine which set of the allowed k(j)wave vectors
is actually present when you fix the orientation ofyour crystal.
15.1 I NTRODUCTION .................................................................................................................................................................................... 245
www .Iran -mavad .com  
ﻣﺮﺟﻊ ﺩﺍﻧﺸﺠﻮﻳﺎﻥ ﻭ ﻣﻬﻨﺪﺳﻴﻦ ﻣﻮﺍﺩ
The first statement fixes the total energy of the electron
and selects the crystal. The second statement applies the
boundary conditions for the particular situation you areconsidering, as we’ll illustrate in Sections 15.5 and 15.6.
The solution to the first part of the problem is found by
setting | A
(j)| = 0. (We defined A(j)in Section 14.3 and gave
an expression for it in Section 14.5.) If you multiply thedeterminant, you get a polynomial to the power 2 nink
(j)
A2nkðjÞ/C16/C172n
þA2n/C01kðjÞ/C16/C172n/C01
þK¼0 (15: 3)
The coefficient Andepends on K2(i.e., the energy) and g
(i.e., the crystal).
So, the polynomial in k(j)relates k(j)to the total energy.
This is a dispersion relation as we defined the term inSection 14.4. The equation has 2 nroots and some might
be complex. To quote Metherell, ‘‘at first sight therefore,
the situation appears to be a complicated one!’’ So in
following Metherell we make two simplifications
&We consider only the high-energy case.
&We assume that we only exci te reflections in the ZOLZ.
There are three reasons for reminding you of these
simplifications
&If you want to make a Bloch-wave calculation where
you include more than two Bragg beams, then youwill need a computer.
&The diagrams we’re considering in this chapter are a
pictorial representation. The diagrams help us think
about what is actually happening to the Bloch waves.If we just did the calculation, we would lose thephysical ‘feel’ for the problem.
&None of the diagrams we will draw will considerHOLZ reflections; if we make the beam energy highenough, we don’t need to consider them. However, theenergy is not really that high and HOLZ reflections are
not only seen experimentally, but can also provide
valuable information, as we’ll see in Chapters 20 and21. The saving factor is that modern computers haveno problems in handling these equations, especiallysince they are so amenable to matrix manipulation.
15.2 THE DISPERSION DIAGRAM WHEN
Ug=0
We start with equation 14.34, namely
kðjÞ/C12/C12/C12/C12/C0K/C16/C17
kðjÞþg/C12/C12/C12/C12/C0K/C16/C17
¼Ug/C12/C12/C12/C12
2
4K2(15:4)Remember that this equation was derived for the two-
beam case. When the electrons are in the vacuum, i.e.,outside the specimen, the Fourier coefficients U
gare 0.
When Ug= 0, the left side of this equation is zero and
the equation has two solutions.
K¼kðjÞ/C12/C12/C12/C12orK¼kðjÞþg/C12/C12/C12/C12 (15:5)
where jis 1 or 2. If we plot out these two solutions we
find, as shown in Figure 15.1, that we have two inter-
penetrating spheres, since both k
IandkDcan lie in any
direction. Since these two kvectors have the same
length, the two spheres represent surfaces of constantenergy, called dispersion surfaces, one centered on Oand the other centered on G.
Of course, we already know that the energy of the
electron in a vacuum is related to its wave vector by
E¼
p2
2m¼h2w2
2m(15:6)
where p, the momentum, is related to the wave vector in
a vacuum, c,b y p=hc. Here, cis the Kwhen the
electron is in a vacuum.
Rearranging, we have
w¼2m
h2E/C26/C27 1
2
(15:7)
The dotted line drawn in Figure 15.1 represents a plane
that is defined by the circle created by the intersectingspheres. You will probably be very familiar with theBZB from condensed-matter physics.
FIGURE 15.1. Cross section through two spheres of radii kIandkD
centered on O and G, respectively. The spheres represent surfaces of
constant energy and the dotted line is the trace of the diffracting plane(and is also equivalent to the BZB).THE DISPERSION SURFACE
...is a pictorial representation of the relationship
between kand energy.
246 ................................................................................................................................................................................D ISPERSION SURFACES
www .Iran -mavad .com  
ﻣﺮﺟﻊ ﺩﺍﻧﺸﺠﻮﻳﺎﻥ ﻭ ﻣﻬﻨﺪﺳﻴﻦ ﻣﻮﺍﺩ
While you work through the diagrams in this chap-
ter, you must remember that for high-energy electrons
the scattering angles, e.g., 2 yB, are usually small and
the region of interest in reciprocal space is, therefore,
close to the BZB. We can redraw part of Figure 15.1 toshow an enlarged view of the region close to theBZB in Figure 15.2. At high energies, we approximatethe surfaces as a pair of straight lines because lis very
small.
15.3 THE DISPERSION DIAGRAM WHEN
Ug6¼0
When Ug6¼0 we know from equation 15.4 that Kcan
never be equal to | kI|o r| kD|. Since equation 15.4 is
quadratic we must have two values for | k|. So, the two
‘spheres’ can’t intersect if Ug6¼0. You noticed that
equation 15.4 resembles that for a hyperbola, xy=a,
where the xand the yaxes are shown in Figure 15.2. We
can draw these two hyperbolae with their asymptotes as
shown in Figure 15.3. These surfaces (remember we are
in three dimensions) are known as branches of the dis-
persion surface. The upper branch (identified here by
the ‘1’) corresponds to k(1)and the lower (identified by
the ‘2’) to k(2). We now have vectors k(1)andk(2)where
we used to just have KI. There are some critical points to
remember in this discussion from Chapters 13 and 14
&The Bloch wave b(1)(k(1),r) is associated with k(1).
&The Bloch wave b(2)(k(2),r) is associated with k(2).
&The intensity of the Bragg beam is a function of
thickness | fg(t)|2/sin2(ptDk) (from equation
13.45).
The difference between Figures 15.1 and 15.3 is the
gap between the two branches in Figure 15.3. This gap is
present because Ugis not zero; Ugis not zero because we
have a periodic array of atoms, i.e., a crystal. This gap isdirectly analogous to the band gap in semiconductortheory where there are forbidden electron energieswithin the crystal.
15.4 RELATING DISPERSION SURFACES
AND DIFFRACTION PATTERNS
We can gain a lot of physical insight into Bloch waves
using the dispersion-surface construction rather than
solving the Bloch-wave equations on the computer. Our
approach is relatively simple.x
y2θΒ
θΒ
kΙ kD
GBZBθΒ
FIGURE 15.2. An enlarged view of the interception of the two dispersion
spheres at the BZB. The projections of the two dispersion surfaces
approximate to straight lines xand ywhich are normal to kDandkI,
respectively.OG(1)
(2)
k(1)
k(2)
OGx
y
k(1)+ g
k(2)+ g
BZB
FIGURE 15.3. When the electron is inside the specimen (i.e., Ug6¼0)
there are two values of k. The two dispersion spheres can’t intersect and
two branches of the dispersion surface (1) and (2) are created. The
enlarged view of the ‘non-intersection’ shows the vectors, k(1)andk(2),
andk(1)+gandk(2)+g.
15.4 R ELATING DISPERSION SURFACES AND DIFFRACTION PATTERNS ........................................................................................ 247
www .Iran -mavad .com  
ﻣﺮﺟﻊ ﺩﺍﻧﺸﺠﻮﻳﺎﻥ ﻭ ﻣﻬﻨﺪﺳﻴﻦ ﻣﻮﺍﺩ
&We start with the dispersion surface shown in
Figure 15.4A and draw an initial line to represent
the incoming beam traversing the thin foil. We
assume an idealized thin specimen with parallel sur-faces that are perpendicular to the vertical, optic axisof our TEM and we choose gto be parallel to the
surface. The incident beam is allowed to be inclinedto the surface of the specimen.
&We then draw a line normal to any surface that theinitial line encounters. This allows us to match the
components of wave vectors parallel to that surface.
This is the wave-matching construction.&We then extend the points M 1and M 2back to the ‘ k’
spheres in Figure 15.4B; these spheres are the c
spheres when we are in the crystal.
&The last part of the process is always to relate thewaves in the crystal to the beams in the vacuum sinceour recording film, CCD camera, etc., is always out-side the crystal.
That’s the plan—now we go through it step by step.
As shown on the enlarged view in Figure 15.5, each of
thekvectors has an associated wave amplitude C
g(j)
associated with it.
In this discussion, we will limit ourselves to the two
beams, O and G. As we know from Section 13.8, the onlyvalues of C(the coefficients of the Bloch waves) that will
then be non-zero are C
0(1),C0(2),Cg(1),a n d Cg(2).
(A)
(1)
Μ2Μ1
ΜSphere
(2)
χ
sg
G gOEwald
sphereSphere
centered on Ocentered on GΜ1Β
Μ2Β
k(2)
k(1)
kxkz(j)k(1)+gk(2)+gΒ
FIGURE 15.4. (A) Combination of the dispersion surfaces (1) and (2), centered on O and G, with the Ewald sphere construction. The surface of the
specimen has been set to be parallel to g, so points M 1Band M 2Bon the branches (1) and (2) are excited. The incident beam direction is then parallel given
by the vector MO. If we tilt the beam so w(as shown) becomes more vertical, the excited points move to M 1and M 2giving the tie line M 1M2. The vectors
k(1)andk(2)start at M 1and M 2, respectively, and end on O. (B) Extension of the lines OM 1and OM 2in (A) back to the wspheres at T 1and T 2, respectively,
relates the waves in the crystal to the beams outside. The points O fand G fare what you record on the photographic film.(B)
WAVE MATCHING
If we were doing this mathematically, this matching
would be the boundary condition.
248 ................................................................................................................................................................................D ISPERSION SURFACES
www .Iran -mavad .com  
ﻣﺮﺟﻊ ﺩﺍﻧﺸﺠﻮﻳﺎﻥ ﻭ ﻣﻬﻨﺪﺳﻴﻦ ﻣﻮﺍﺩ
First, we need to know which points on the dispersion
surface will actually correspon d to the diffraction condi-
tion we have chosen. We also need to know the orientation
of the specimen relative to the beam and the orientation ofthe Bragg planes (which is why we start by fixing this).
To begin . We consider the case where the surface of
the specimen is parallel to g; we will explain why we are so
specific on this point in a moment.
Now we have fixed the specimen and grelative to the
optic axis. Next we orient the incident beam. Note thatthe beam is not parallel to the ( hkl) planes; its k
1is
determined by cbut isn’t shown in the figure. We
will excite points M 1Band M 2Bon separate branches of
the dispersion surface because this is where the dottedline cuts the two surfaces. The extinction distance willthen correspond to Dk
/C01fors=0 as in Section 13.10. If
we now tilt the incident beam so that cmoves closer to
the vertical (keeping the specimen fixed), then theexcited points become M
1, and M 2and, as we see in
Figure 15.4, sbecomes negative.
We define the lines M 1BM2Band M 1M2to be tie lines
because they tie together points on the differentbranches of the dispersion surface. Both tie lines areparallel to the BZB because we chose the top surfaceof the specimen to be parallel to g.
Each of these tie lines is normal to the surface that
produces it.
The diagrams of the dispersion surface in Figures 15.4
and 15.5 contain lots of reminders
&For this orientation, kxis the same for all kvectors
ending on O.
&You can recognize g(1)andg(2)from Section 13.7.
&The vacuum wave vector cis always shorter than K
ork.
We can understand these changes from the following
argument. The O beam is always excited so C0(1)andC0(j)will always be relatively large. Which other values
ofCare large will depend on where the Ewald sphere
cuts the systematic row of relrods.
Now we can consider what happens when the surface
of the specimen is notparallel to g. Here, the normal to the
surface, n, is not parallel to the BZB (since the BZB is
normal to g). However, the tie line is always parallel to n
so the tie line is no longer parallel to the BZB. Remember:
this construction is graphically matching the components
