Repository: Ketankham/chatbot-meta-books

File: callister-book.txt (part 26 of 65)
the quenching medium at the specimen surface, the rate of cooling for a particular quenching treatment depends on the ratio of surface area to the mass of the specimen. The larger this ratio, the more rapid the cooling rate and, consequently, the deeper the hardening effect. Irregular shapes with edges and corners have larger surface-to-mass ratios than regular and rounded shapes (e.g., spheres and cylinders) and are thus more amenable to hardening by quenching. A multitude of steels are responsive to a martensitic heat treatment, and one of the most important criteria in the selection process is hardenability. Hardenability curves, when used in conjunction with plots such as those in Figure 11.21 for various quenching media, may be used to ascertain the suitability of a specific steel alloy for a particular application. Conversely, the appropriateness of a quenching procedure for an alloy may be determined. For parts that are to be involved in relatively high stress applications, a minimum of 80% martensite must be produced throughout the interior as a conse-quence of the quenching procedure. Only a 50% minimum is required for moderately stressed parts.Figure 11.22  Radial hardness profiles for (a) 50-mm- (2-in.-) diameter cylindrical 1040 and 4140 steel specimens 
quenched in mildly agitated water, and (b) 50- and 75-mm- (2- and 3-in.-) diameter cylindrical specimens of 4140 
steel quenched in mildly agitated oil.(a) (b)60
50
40
30
20 40455055Hardness, HRC
Hardness, HRC4140
4140
4140 1040
50 mm
75 mm(2 in.)50 mm
(2 in.)
(3 in.)
Concept Check 11.8 Name the three factors that infl  uence the degree to which mar-
tensite is formed throughout the cross section of a steel specimen. For each, tell how the extent 
of martensite formation may be increased.
[The answer may be found in all digital versions of the text and/or at www.wiley.com/college/callister  
(Student Companion Site).]
392  •   Chapter 11  /  Applications and Processing of Metal Alloys
EXAMPLE PROBLEM 11.1
Determination of Hardness Profile for Heat-Treated 1040 Steel
Determine the radial hardness profile for a cylin-
drical specimen of 1040 steel of diameter 50 mm (2 in.) that has been quenched in moderately agitated water.
Solution
First, evaluate the cooling rate (in terms of the 
Jominy end-quench distance) at center, surface, midradius, and three-quarter radius positions of the cylindrical specimen. This is accomplished using the cooling rate–versus–bar diameter plot for the appropriate quenching medium—in this case, Figure 11.21a. Then, convert the cooling rate at each of these radial positions into a hardness value from a hardenability plot for the particular alloy. Finally, determine the hardness profile by plotting the hardness as a function of radial posi-tion. This procedure is demonstrated in Figure 11.23, for the center position. Note that for a water-quenched cylinder of 50 mm (2 in.) diameter, the cooling rate at the center is equivalent to that approximately 9.5 mm 
(3
8  in.) from the Jominy 
specimen quenched end (Figure 11.23a ). This cor-
responds to a hardness of about 28 HRC, as noted from the hardenability plot for the 1040 steel alloy (Figure 11.23b ). Finally, this data point is plotted on 
the hardness profile in Figure 11.23c .
 Surface, midradius, and three-quarter radius hardnesses are determined in a similar manner. The complete profile has been included, and the data used are shown in the following table.
 Equivalent Distance 
Radial from Quenched End  Hardness
Position [mm (in.)] (HRC)
Center 9.5 (3
8) 28
Midradius 8 (5
16) 30
Three-
  quarters  4.8 (3
16) 39
radius
Surface 1.6 (1
16) 54
Diameter of bar (in.)
001234
(a)
(b)
(c)1
412 341Center
114
Distance from quenched end (in.)Hardness, HRC
Hardness, HRC0304050
104060
20
50
40
3020601
412 341 14 111 1232
4
Distance from quenched end (in.)
2 in.
Figure 11.23  Use of hardenability data in 
the generation of hardness profiles. (a) The 
cooling rate is determined at the center of a water-quenched specimen of diameter 50 mm (2 in.). (b) The cooling rate is converted into an HRC hardness for a 1040 steel. (c) The Rockwell hardness is plotted on the radial hardness profile.
11.9 Heat Treatment of Steels  •   393
DESIGN EXAMPLE 11.1
Steel Alloy and Heat Treatment Selection
It is necessary to select a steel alloy for a gearbox output shaft. The design calls for a 1-in.-
diameter cylindrical shaft having a surface hardness of at least 38 HRC and a minimum ductility of 12%EL. Specify an alloy and treatment that meet these criteria.
Solution
First, cost is also most likely an important design consideration. This would probably elimi-
nate relatively expensive steels, such as stainless steels and those that are precipitation hard-enable. Therefore, let us begin by examining plain carbon steels and low-alloy steels and what treatments are available to alter their mechanical characteristics. It is unlikely that merely cold working one of these steels would produce the desired combination of hardness and ductility. For example, from Figure 6.19, a hardness of 38 HRC corresponds to a tensile strength of 1200 MPa (175,000 psi). The tensile strength as a function of percent cold work for a 1040 steel is represented in Figure 7.19 b. Here it may be noted that 
at 50%CW, a tensile strength of only about 900 MPa (130,000 psi) is achieved; furthermore, the corresponding ductility is approximately 10%EL (Figure 7.19 c). Hence, both of these proper-
ties fall short of those specified in the design; in addition, cold working other plain carbon steels or low-alloy steels would probably not achieve the required minimum values. Another possibility is to perform a series of heat treatments in which the steel is austeni-tized, quenched (to form martensite), and finally tempered. Let us now examine the mechanical properties of various plain carbon steels and low-alloy steels that have been heat-treated in this manner. The surface hardness of the quenched material (which ultimately affects the tempered hardness) depends on both alloy content and shaft diameter, as discussed in the previous two sections. For example, the degree to which surface hardness decreases with diameter is repre-sented in Table 11.12 for a 1060 steel that was oil quenched. The tempered surface hardness also depends on tempering temperature and time. As-quenched and tempered hardness and ductility data were collected for one plain carbon steel (AISI/SAE 1040) and several common and readily available low-alloy steels, data for which are presented in Table 11.13. The quenching medium (either oil or water) is indicated, and tempering temperatures were 540°C (1000°F), 595°C (1100°F), and 650°C (1200°F). As may be noted, the only alloy–heat treatment combinations that meet the stipulated criteria are 4150/oil–540°C temper, 4340/oil–540°C temper, and 6150/oil–540°C temper; data for these alloys/heat treatments are boldfaced in the table. The costs of these three materials are probably comparable; however, a cost analysis should be conducted. 
Table 11.12   Surface Hardnesses for Oil-Quenched 
Cylinders of 1060 Steel Having 
Various Diameters
Diameter (in.) Surface Hardness (HRC)
 0.5 59
 1 34
 2 30.5
 4 29
394  •   Chapter 11  /  Applications and Processing of Metal Alloys
 As the previous section notes, for cylindrical steel alloy specimens that have been 
quenched, surface hardness depends not only upon alloy composition and quenching medium, but also upon specimen diameter. Likewise, the mechanical characteristics of steel specimens that have been quenched and subsequently tempered will also be a func-tion of specimen diameter. This phenomenon is illustrated in Figure 11.24, which, for an oil-quenched 4140 steel, plots tensile strength, yield strength, and ductility (%EL) ver-sus tempering temperature for four diameters—12.5 mm (0.5 in.), 25 mm (1 in.), 50 mm (2 in.), and 100 mm (4 in.).
 At this time, we have completed our commentary on the various types of steel 
alloys—their heat treatments, microstructures, and properties—discussions found in Chapters 9 and 10, as well as the present chapter. We have compiled a summary of this information, which is presented in the schematic diagram of Figure 11.25.
The strength and hardness of some metal alloys may be enhanced by the formation of extremely small, uniformly dispersed particles of a second phase within the original phase matrix; this must be accomplished by phase transformations that are induced by appropriate heat treatments. The process is called precipitation hardening because 
the  small particles of the new phase are termed precipitates. Age hardening is also 
used  to designate this procedure because the strength develops with time, or as the alloy  ages. Examples of alloys that are hardened by precipitation treatments include aluminum–copper, copper–beryllium, copper–tin, and magnesium–aluminum; some  ferrous alloys are also precipitation hardenable. Precipitation hardening and the treating of steel to form tempered martensite are totally different phenomena, even though the heat treatment procedures are similar; 
precipitation 
 hardening11.10 PRECIPITATION HARDENINGFurthermore, the 6150 alloy has the highest ductility (by a narrow margin), which would give 
it a slight edge in the selection process.
Table 11.13    Rockwell C Hardness (Surface) and Percent Elongation Values for 1-in.-Diameter 
Cylinders of Six Steel Alloys in the As-Quenched Condition and for Various 
Tempering Heat Treatments 
Alloy        
Designation/       
Quenching  Hardness Hardness Ductility Hardness Ductility Hardness DuctilityMedium (HRC) (HRC) (%EL) (HRC) (%EL) (HRC) (%EL)
1040/oil 23 (12.5)
a 26.5 (10)a 28.2 (5.5)a 30.0
1040/water 50 (17.5)a 23.2 (15)a 26.0 (12.5)a 27.7
4130/water 51 31 18.5 26.5 21.2 — —
4140/oil 55 33 16.5 30 18.8 27.5 21.04150/oil 62 38 14.0 35.5 15.7 30 18.7
4340/oil 57 38 14.2 35.5 16.5 29 20.0
6150/oil 60 38 14.5 33 16.0 31 18.7
aThese hardness values are only approximate because they are less than 20 HRC. As- Tempered at 540°C Tempered at 595°C Tempered at 650°C
 Quenched (1000°F) (1100°F) (1200°F )
11.10 Precipitation Hardening  •   395
Figure 11.24  For cylindrical specimens of an oil-quenched 4140 steel, (a) tensile strength, (b) yield strength, and 
(c) ductility (percent elongation) versus tempering temperature for diameters of 12.5 mm (0.5 in.), 25 mm (1 in.), 
50 mm (2 in.), and 100 mm (4 in.).
Tensile strength (MPa)
Tensile strength (ksi)Yield strength (MPa)
Ductility (%EL)
Tempering temperature (°C)
Yield strength (ksi)700
50060070080090010001100120080090010001100
25 mm
12.5 mm
12.5 mm
25 mm25 mm
50 mm
50 mm100 mm
100 mm12.5 mm
50 mm
100 mm1200180
160
140
1201300500 550
160
140
120
100
80600 650
500 550 600 650141618202224(a)
(b)
(c)
396  •   Chapter 11  /  Applications and Processing of Metal Alloys
Figure 11.26  Hypothetical 
phase diagram for a 
precipitation-hardenable alloy of composition C
0.
Composition (wt% B)Temperature
AB𝛽𝛽 + L 𝛼 + LL
𝛼 + 𝛽
T1
C𝛼C0NM
𝛼
T2T0
C𝛽180 < 𝜎y < 350 MPa,
 15 < %EL < 35
250 < 𝜎y < 650 MPa,
 10 < %EL < 30
600 < 𝜎y < 1800 MPa,
 5 < %EL < 30
170 < 𝜎y < 450 MPa,
 15 < %EL < 30
205 < 𝜎y < 1900 MPa,
 2 < %EL < 22
380 < 𝜎y < 1930 MPa,
 4 < %EL < 25170 < 𝜎y < 965 MPa,
 4 < %EL < 45300 < 𝜎y < 550 MPa,
 15 < %EL < 25400 < 𝜎y < 980 MPa,
 10 < %EL < 15
Low-alloy steelsMedium-carbon Full anneal, normalize,
quench/temper, spheroidize
Alloy steelsPlain carbon steels
HSLA Normalize, quenchLow-carbon Full anneal, normalize,
quench/temperPearlite/ferrite
Pearlite, tempered
martensite, spheroidite
Tempered martensite
Pearlite, bainite, martensite/ferrite
Tempered martensite
Austenite
Ferrite
Tempered martensite
Metal carbide particles,tempered martensiteHigh-carbon Quench/temper
Stainless
Tool Quench/temperMedium-carbon Quench/temper
Ferritic AnnealAustenitic Anneal
Martensitic Quench/temper
Figure 11.25  For the three classes of steels and their subclasses, a schematic summary of heat treatments, 
microstructural constituents, and typical mechanical properties.
therefore, the processes should not be confused. The principal difference lies in the 
mechanisms by which hardening and strengthening are achieved. These should become apparent with the following explanation of precipitation hardening.
Heat Treatments
Inasmuch as precipitation hardening results from the development of particles of a new phase, an explanation of the heat treatment procedure is facilitated by use of a phase diagram. Even though, in practice, many precipitation-hardenable alloys contain two or more alloying elements, the discussion is simplified by reference to a binary system. The phase diagram must be of the form shown for the hypothetical A–B system in Figure 11.26.
11.10 Precipitation Hardening   •  397
 Two requisite features must be displayed by the phase diagrams of alloy systems 
for precipitation hardening: an appreciable maximum solubility of one component in the other, on the order of several percent; and a solubility limit that rapidly decreases in concentration of the major component with temperature reduction. Both of these conditions are satisfied by this hypothetical phase diagram (Figure 11.26). The maximum solubility corresponds to the composition at point M. In addition, the solubility 
limit boundary between the 𝛼 and 𝛼 + 𝛽 phase fields diminishes from this maximum 
concentration to a very low B content in A at point N. Furthermore, the composition of 
a precipitation-hardenable alloy must be less than the maximum solubility. These con-ditions are necessary but not sufficient for precipitation hardening to occur in an alloy 
system. An additional requirement is discussed in what follows.
Solution Heat Treating
 Precipitation hardening is accomplished by two different heat treatments. The first is a solution heat treatment in which all solute atoms are dissolved to form a single-
phase solid solution. Consider an alloy of composition C
0 in Figure 11.26. The treatment 
consists of heating the alloy to a temperature within the 𝛼-phase field—say, T0—and 
waiting until all of the 𝛽 phase that may have been present is completely dissolved. 
At this point, the alloy consists only of an 𝛼 phase of composition C0. This procedure 
is followed by rapid cooling or quenching to temperature T1, which for many alloys is 
room temperature, to the extent that any diffusion and the accompanying formation of 
any of the 𝛽 phase are prevented. Thus, a nonequilibrium situation exists in which only 
the 𝛼-phase solid solution supersaturated with B atoms is present at T1; in this state the 
alloy is relatively soft and weak. Furthermore, for most alloys diffusion rates at T1 are 
extremely slow, such that the single 𝛼 phase is retained at this temperature for relatively 
long periods.
Precipitation Heat Treating
 For the second or precipitation heat treatment, the supersaturated 𝛼 solid solu-
tion is  ordinarily heated to an intermediate temperature T2 (Figure 11.26) within the 
𝛼 + 𝛽 two-phase region, at which temperature diffusion rates become appreciable. 
The 𝛽 precipitate phase begins to form as finely dispersed particles of composition C𝛽, 
which process is sometimes termed aging. After the appropriate aging time at T2, the 
alloy is cooled to room temperature; normally, this cooling rate is not an important consideration. Both solution and precipitation heat treatments are represented on the temperature-versus-time plot in Figure 11.27. The character of these 𝛽 particles, and 
subsequently the strength and hardness of the alloy, depend on both the precipitation solution heat 
 treatment
precipitation heat 
 treatment
Figure 11.27  Schematic 
temperature-versus-time plot showing both solution and precipitation heat treatments for precipitation hardening.Solution heat
treatment
Quench
Precipitation
heat treatment
TimeTemperatureT0
T2
T1
398  •   Chapter 11  /  Applications and Processing of Metal Alloys
temperature T2 and the aging time at this temperature. For some alloys, aging occurs 
spontaneously at room temperature over extended time periods.
 The dependence of the growth of the precipitate 𝛽 particles on time and tem-
perature under isothermal heat treatment conditions may be represented by C-shape curves similar to those in Figure 10.18 for the eutectoid transformation in steels. However, it is more useful and convenient to present the data as tensile strength, yield strength, or hardness at room temperature as a function of the logarithm of aging time, at constant temperature T
2. The behavior for a typical precipitation-
hardenable alloy is represented schematically in Figure 11.28. With increasing time, the strength or hardness increases, reaches a maximum, and finally diminishes. This reduction in strength and hardness that occurs after long time periods is known as 
overaging. The influence of temperature is incorporated by the superposition, on a 
single plot, of curves at a variety of temperatures.
Mechanism of Hardening
Precipitation hardening is commonly employed with high-strength aluminum alloys. 
Although a large number of these alloys have different proportions and combinations of alloying elements, the mechanism of hardening has perhaps been studied most extensively for the aluminum–copper alloys. Figure 11.29 presents the aluminum-rich portion of the aluminum–copper phase diagram. The 𝛼 phase is a substitutional overagingFigure 11.28  Schematic 
diagram showing strength 
and hardness as a function of the logarithm of aging time at constant tempera-ture during the precipitation heat treatment.
Strength or hardnessZonesOveraging
Logarithm of aging time′ ″ 𝜃
𝜃𝜃
 
(CuAl2)700
600
500
400
3001200
1000
800
600Temperature (°C)
Temperature (°F)0 5 10 20 30
(Al)0 10 20 30 40 50LComposition (at% Cu)
Composition (wt% Cu)++ L+ L
𝛼𝛼
𝛼 𝜃𝜃
𝜃Figure 11.29  The aluminum-rich 
side of the aluminum–copper phase 
diagram. 
(Adapted from J. L. Murray, International 
Metals Review, 30, 5, 1985. Reprinted by permission of ASM International.)
11.10 Precipitation Hardening  •   399
solid solution of copper in aluminum, whereas the intermetallic compound CuAl2 is 
designated the 𝜃 phase. For an aluminum–copper alloy of, say, composition 96 wt% 
Al–4 wt% Cu, in the development of this equilibrium 𝜃 phase during the precipitation 
heat treatment, several transition phases are first formed in a specific sequence. The 
mechanical properties are influenced by the character of the particles of these transi-tion phases. During the initial hardening stage (at short times, Figure 11.28), copper atoms cluster together in very small, thin discs that are only one or two atoms thick and approximately 25 atoms in diameter; these form at countless positions within the 
𝛼 phase. The clusters, sometimes called zones, are so small that they are really not 
regarded as distinct precipitate particles. However, with time and the subsequent diffusion of copper atoms, zones become particles as they increase in size. These precipitate particles then pass through two transition phases (denoted as 𝜃″ and 𝜃′), 
before the formation of the equilibrium 𝜃 phase (Figure 11.30c ). Transition phase 
particles for a precipitation-hardened 7150 aluminum alloy are shown in the electron micrograph of Figure 11.31. The strengthening and hardening effects shown in Figure 11.28 result from the in-numerable particles of these transition and metastable phases. As shown in the figure, (a) (b) (c)Solvent (Al) atom Solute (Cu)
atom" Phase particle  Phase particle𝜃 𝜃
Figure 11.30  Schematic depiction of several stages in the formation of the equilibrium precipitate ( 𝜃) phase. (a) 
A supersaturated 𝛼 solid solution. (b) A transition, 𝜃″, precipitate phase. (c) The equilibrium 𝜃 phase, within the 
𝛼-matrix phase.
Figure 11.31  A transmission 
electron micrograph showing the 
microstructure of a 7150–T651 aluminum alloy (6.2 wt% Zn, 2.3 wt% Cu, 2.3 wt% Mg, 0.12 wt% Zr, the balance Al) that has been precipitation hardened. The light matrix phase in the micrograph is an aluminum solid solution. The majority of the small plate-shaped dark precipitate particles are a transition 𝜂ʹ phase, the remainder 
being the equilibrium 𝜂 (MgZn
2) 
phase. Note that grain boundaries are “decorated” by some of these particles. 90,000 ×. 
(Courtesy of G. H. Narayanan and A. G. 
Miller, Boeing Commercial Airplane  Company.)
100 nm
400  •   Chapter 11  /  Applications and Processing of Metal Alloys
maximum strength coincides with the formation of the 𝜃″ phase, which may be pre-
served upon cooling the alloy to room temperature. Overaging results from continued 
particle growth and the development of 𝜃′ and 𝜃 phases.
 The strengthening process is accelerated as the temperature is increased. This is demonstrated in Figure 11.32a, a plot of tensile strength versus the logarithm of time for a 2014 aluminum alloy at several different precipitation temperatures. Ideally, tem-perature and time for the precipitation heat treatment should be designed to produce a hardness or strength in the vicinity of the maximum. Associated with an increase in strength is a reduction in ductility, which is demonstrated in Figure 11.32 b for the same 
2014 aluminum alloy at the same temperatures. Not all alloys that satisfy the aforementioned conditions relative to composition and phase diagram configuration are amenable to precipitation hardening. In addition, 
Duration of precipitation heat treatment (h)
(a)204°C
(400°F)260°C
(500°F)149°C
(300°F)121°C
(250°F)
Tensile strength (ksi)Tensile strength (MPa)
01 0–210–111 0 1 02103104200300400500
30405060701 min 1 h 1 day 1 month 1 year
1 min 1 h 1 day 1 month 1 year
1030
20
0Ductility (% EL in 2 in. or 50 mm) 121°C
(250°F)149°C
(300°F)204°C
(400°F)
260°C
(500°F)
Duration of precipitation heat treatment (h)01 0–210–111 0 1 02103104
(b)
Figure 11.32  The precipitation hardening characteristics of a 2014 aluminum alloy (0.9 wt% Si, 4.4 wt% Cu, 0.8 
wt% Mn, 0.5 wt% Mg) at four different aging temperatures: (a) tensile strength, and (b) ductility (%EL). 
[Adapted from Metals Handbook: Properties and Selection: Nonferrous Alloys and Pure Metals, Vol. 2, 9th edition, H. Baker 
(Managing Editor), 1979. Reproduced by permission of ASM International, Materials Park, OH.]
Summary  •   401
lattice strains must be established at the precipitate–matrix interface. For aluminum–
copper alloys, there is a distortion of the crystal lattice structure around and within the vicinity of particles of these transition phases (Figure 11.30 b). During plastic deforma-
tion, dislocation motions are effectively impeded as a result of these distortions, and, consequently, the alloy becomes harder and stronger. As the 𝜃 phase forms, the resul-
tant overaging (softening and weakening) is explained by a reduction in the resistance to slip that is offered by these precipitate particles. Alloys that experience appreciable precipitation hardening at room temperature and after relatively short time periods must be quenched to and stored under refrigerated conditions. Several aluminum alloys that are used for rivets exhibit this behavior. They are driven while still soft, then allowed to age harden at the normal ambient temperature. This is termed natural aging; artificial aging  is carried out at elevated  temperatures.
Miscellaneous Considerations
The combined effects of strain hardening and precipitation hardening may be employed in high-strength alloys. The order of these hardening procedures is important in the production of alloys having the optimum combination of mechanical properties. Normally, the alloy is solution heat-treated and then quenched. This is followed by cold working and finally by the precipitation-hardening heat treatment. In the final treatment, little strength loss is sustained as a result of recrystallization. If the alloy is precipitation hardened before cold working, more energy must be expended in its deformation; in addition, cracking may also result because of the reduction in ductility that accompanies the precipitation hardening. Most precipitation-hardened alloys are limited in their maximum service tempera-tures. Exposure to temperatures at which aging occurs may lead to a loss of strength due to overaging.natural aging, 
 artificial aging
SUMMARY
• Ferrous alloys (steels and cast irons) are those in which iron is the prime constituent. 
Most steels contain less than 1.0 wt% C and, in addition, other alloying elements, which render them susceptible to heat treatment (and an enhancement of mechanical properties) and/or more corrosion resistant.
• Ferrous alloys are used extensively as engineering materials because
Iron-bearing compounds are abundant.Economical extraction, refining, and fabrication techniques are available.They may be tailored to have a wide variety of mechanical and physical properties.
• Limitations of ferrous alloys include the following:
Relatively high densitiesComparatively low electrical conductivitiesSusceptibility to corrosion in common environments
• The most common types of steels are plain low-carbon, high-strength low-alloy, 
medium-carbon, tool, and stainless.
• Plain carbon steels contain (in addition to carbon) a little manganese and only residual 
concentrations of other impurities.
• Stainless steels are classified according to the main microstructural constituent. The 
three classes are ferritic, austenitic, and martensitic.
• Cast irons contain higher carbon contents than steels—normally between 3.0 and 4.5 
wt% C—as well as other alloying elements, notably silicon. For these materials, most of the carbon exists in graphite form rather than combined with iron as cementite.
• Gray, ductile (or nodular), malleable, and compacted graphite irons are the four most 
widely used cast irons; the last three are reasonably ductile.Ferrous Alloys
402  •   Chapter 11  /  Applications and Processing of Metal Alloys
• All other alloys fall within the nonferrous category, which is further subdivided ac-
cording to base metal or some distinctive characteristic that is shared by a group of 
alloys.
• Seven classifications of nonferrous alloys were discussed—copper, aluminum, magne-
sium, titanium, the refractory metals, the superalloys, and the noble metals—as well as a miscellaneous category (nickel, lead, tin, zinc, and zirconium).Nonferrous Alloys
• Forming operations are those in which a metal piece is shaped by plastic deformation.
• When deformation is carried out above the recrystallization temperature, it is termed 
hot working; otherwise, it is cold working.
• Forging, rolling, extrusion, and drawing are among the more common forming tech-
niques (Figure 11.9).Forming Operations
• Depending on the properties and shape of the finished piece, casting may be the most 
desirable and economical fabrication process.
• The most common casting techniques are sand, die, investment, lost-foam, and con-
tinuous casting.Casting
• Powder metallurgy involves compacting powder metal particles into a desired shape, 
which is then densified by heat treatment. P/M is used primarily for metals that have low ductilities and/or high melting temperatures.
• Welding is used to join together two or more workpieces; a fusion bond forms by 
melting portions of the workpieces and, in some instances, a filler material.Miscellaneous 
Techniques
• 3D printing (or additive manufacturing), a new and revolutionary technology, is used 
to fabricate metals and their alloys. Three-dimensional objects are created by “print-ing” a series of layers of one material on top of another. Customized, one-of-a-kind parts are produced, cost effectively, and with short lead times.
• Two 3D printing techniques used for metallic materials are direct energy deposition 
and powder bed fusion. The energy source for both techniques is either a laser or an electron beam.3D Printing
• Annealing is the exposure of a material to an elevated temperature for an extended time period followed by cooling to room temperature at a relatively slow rate.
• During process annealing, a cold-worked piece is rendered softer yet more ductile as 
a consequence of recrystallization.
• Internal residual stresses that have been introduced are eliminated during a stress-
relief anneal.
• For ferrous alloys, normalizing is used to refine and improve the grain structure.Annealing Processes
• For high-strength steels, the best combination of mechanical characteristics may be 
realized if a predominantly martensitic microstructure is developed over the entire cross section; this is converted into tempered martensite during a tempering heat treatment.
• Hardenability is a parameter used to ascertain the influence of composition on the susceptibility to the formation of a predominantly martensitic structure for some specific heat treatment.
• Determination of hardenability is accomplished by the standard Jominy end-quench 
test (Figure 11.15), from which hardenability curves are generated.Heat Treatment 
of Steels
References  •   403
• Some alloys are amenable to precipitation hardening —that is, to strengthening by the 
formation of very small particles of a second, or precipitate, phase.
• Control of particle size and, subsequently, strength is accomplished by two heat 
treatments:
In the first, or solution, heat treatment, all solute atoms are dissolved to form a 
single-phase solid solution; quenching to a relatively low temperature preserves 
this state.
During the second, or precipitation, treatment (at constant temperature), pre-
cipitate particles form and grow; strength, hardness, and ductility depend on heat-treating time (and particle size).
• Strength and hardness increase with time to a maximum and then decrease dur-
ing overaging (Figure 11.28). This process is accelerated with rising temperature (Figure 11.32 a).
• The strengthening phenomenon is explained in terms of an increased resistance to 
dislocation motion by lattice strains that are established in the vicinity of these micro-scopically small precipitate particles.Precipitation 
Hardening• A hardenability curve plots hardness versus distance from the quenched end of a 
Jominy specimen. Hardness decreases with distance from the quenched end (Figure 11.16) because the quenching rate decreases with this distance, as does the martensite content. Each steel alloy has its own distinctive hardenability curve.
• The quenching medium also influences the extent to which martensite forms. Of the 
common quenching media, water is the most efficient, followed by aqueous polymers, oil, and air, in that order.
Important Terms and Concepts
alloy steelannealingartificial agingaustenitizingbrassbronzecast ironcold workingcompacted graphite irondrawingductile (nodular) ironextrusionferrous alloyforgingfull annealinggray cast ironhardenabilityhigh-strength, low-alloy 
(HSLA) steel
hot workingJominy end-quench testlower critical temperaturemalleable cast ironnatural agingnonferrous alloynormalizingoveragingplain carbon steelpowder metallurgy (P/M)precipitation hardeningprecipitation heat treatmentprocess annealingrollingsolution heat treatmentspecific strengthspheroidizingstainless steelstress relieftemper designationupper critical temperatureweldingwhite cast ironwrought alloy
REFERENCES
ASM Handbook, Vol. 1, Properties and Selection: Irons, Steels, 
and High-Performance Alloys, ASM International, 
Materials Park, OH, 1990.
ASM Handbook, Vol. 2, Properties and Selection: Nonferrous 
Alloys and Special-Purpose Materials, ASM International, Materials Park, OH, 1990.ASM Handbook, Vol. 4, Heat Treating, ASM International, 
Materials Park, OH, 1991.
ASM Handbook, Vol. 4A, Steel Heat Treating Fundamentals 
and Processes,  ASM International, Materials Park, OH, 2016.
ASM Handbook, Vol. 4D, Heat Treating of Irons and Steels, 
ASM International, Materials Park, OH, 2016.
404  •   Chapter 11  /  Applications and Processing of Metal Alloys
ASM Handbook, Vol. 4E, Heat Treating of Nonferrous Alloys, 
ASM International, Materials Park, OH, 2016.
ASM Handbook, Vol. 6, Welding, Brazing and Soldering, ASM 
International, Materials Park, OH, 1993.
ASM Handbook,  Vol. 6A, Welding Fundamentals and 
Processes, ASM International, Materials Park, OH, 2011.
ASM Handbook, Vol. 7, Powder Metallurgy, ASM International, 
Materials Park, OH, 2015.
ASM Handbook, Vol. 14A, Metalworking: Bulk Forming, ASM 
International, Materials Park, OH, 2005.
ASM Handbook, Vol. 14B, Metalworking: Sheet Forming, ASM 
International, Materials Park, OH, 2006.
ASM Handbook, Vol. 15, Casting, ASM International, 
Materials Park, OH, 2008.
Davis, J. R. (Editor), Cast Irons, ASM International, Materials 
Park, OH, 1996.
Dieter, G. E., Mechanical Metallurgy, 3rd edition, McGraw-
Hill, New York, 1986. Chapters 15–21 provide an excellent 
discussion of various metal-forming techniques.Frick, J. (Editor), Woldman’s Engineering Alloys, 9th edition, 
ASM International, Materials Park, OH, 2000.
Heat Treater’s Guide: Standard Practices and Procedures 
for Irons and Steels, 2nd edition, ASM International, Materials Park, OH, 1995.
Kalpakjian, S., and S. R. Schmid, Manufacturing Processes for 
Engineering Materials, 6th edition, Prentice Hall, Upper Saddle River, NJ, 2016.
Krauss, G., Steels: Processing, Structure, and Performance,  2nd 
edition, ASM International, Materials Park, OH, 2015.
Metals and Alloys in the Unified Numbering System, 12th edi-
tion, Society of Automotive Engineers and American Society for Testing and Materials, Warrendale, PA, 2012.
Worldwide Guide to Equivalent Irons and Steels, 5th edition, 
ASM International, Materials Park, OH, 2006.
Worldwide Guide to Equivalent Nonferrous Metals and 
Alloys,  4th edition, ASM International, Materials Park, OH, 2001.
  •  405Chapter 12   Structures and 
Properties of Ceramics
T he illustrations shown present the structure of quartz 
(SiO2) from three  different dimensional perspectives. White and 
red balls  represent, respectively, silicon and oxygen atoms.
(a) Schematic representation of the most basic structural unit 
for quartz (as well as for all silicate materials). Each atom of  silicon is bonded to and surrounded by four oxygen atoms, whose centers are located at the corners of a tetrahedron. Chemically, this unit is represented as SiO
4−
4.
(b) Sketch of a unit cell for quartz, which is composed of several interconnected SiO
4−
4 tetrahedra.
(c) Schematic diagram showing a large number of inter-connected SiO
4−
4 tetrahedra. The shape of this struc-
ture is characteristic of that adopted by a single crystal of quartz.
(d) Photograph of two single crystals of quartz. Note that the shape of the large crystal in the photograph resembles the shape of the structure shown in (c). Courtesy of Irocks.comCourtesy of Amir C. Akhavan
Courtesy of Amir C. Akhavan
(a)Courtesy of Amir C. Akhavan
(b)
(c)
(d)
WHY STUDY Structures and Properties of Ceramics?
Learning Objectives
After studying this chapter, you should be able to do the following:
1.  Sketch/describe unit cells for sodium chloride, ce-
sium chloride, zinc blende, diamond cubic, fluorite, 
and perovskite crystal structures. Do likewise for the atomic structures of graphite and a silica glass.
2.  Given the chemical formula for a ceramic 
compound and the ionic radii of its component ions, predict the crystal structure.
3.  Name and describe eight different ionic point 
defects that are found in ceramic compounds.4.  Briefly explain why there is normally significant 
scatter in the fracture strength for identical specimens of the same ceramic material.
5.  Compute the flexural strength of ceramic rod 
specimens that have been bent to fracture in three-point loading.
6.  On the basis of slip considerations, explain 
why crystalline ceramic materials are normally brittle.
Ceramic materials were discussed briefly in Chapter 1, which noted that they are inorganic 
and nonmetallic materials. Most ceramics are compounds between metallic and nonme-tallic elements for which the interatomic bonds are either totally ionic, or predominantly ionic but having some covalent character. The term ceramic comes from the Greek word keramikos, which means “burnt stuff,” indicating that desirable properties of these materi-als are normally achieved through a high-temperature heat treatment process called firing.
Up until the past 60 or so years, the most important materials in this class were termed 
the “traditional ceramics,” those for which the primary raw material is clay; products con-sidered to be traditional ceramics are china, porcelain, bricks, tiles, and, in addition, glasses and high-temperature ceramics. Of late, significant progress has been made in understand-ing the fundamental character of these materials and of the phenomena that occur in them that are responsible for their unique properties. Consequently, a new generation of these materials has evolved, and the term ceramic has taken on a much broader meaning. To one degree or another, these new materials have a rather dramatic effect on our lives; electronic, computer, communication, aerospace, and a host of other industries rely on their use.
This chapter discusses the types of crystal structures and atomic point defects that are found 
in ceramic materials and, in addition, some of their mechanical characteristics. Applications and fabrication techniques for this class of materials are treated in the next chapter.12.1 INTRODUCTION
Ceramic Structures
Because ceramics are composed of at least two elements, and often more, their crystal structures are generally more complex than those for metals. The atomic bonding in these materials ranges from purely ionic to totally covalent; many ceramics exhibit a combination of these two bonding types, the degree of ionic character being dependent Some of the properties of ceramics may be explained by 
their structures. For example: (a) The optical transpar-ency of inorganic glass materials is due, in part, to their noncrystallinity; (b) the hydroplasticity of clays (i.e., development of plasticity upon the addition of water) is related to interactions between water molecules and the clay structures (Sections 12.3 and 13.12 and Figure 12.14); and (c) the permanent magnetic and ferroelec-
tric behaviors of some ceramic materials are explained by their crystal structures (Sections 20.5 and 18.24).
406  •   
12.2 Crystal Structures  •   407
on the electronegativities of the atoms. Table 12.1 presents the percent ionic character 
for several common ceramic materials; these values were determined using Equation 2.16 and the electronegativities in Figure 2.9.Table 12.1
Percent Ionic 
Character of the Interatomic Bonds for Several Ceramic Materials Percent Ionic
Material Character
CaF2 89
MgO 73
NaCl 67Al
2O3 63
SiO2 51
Si3N4 30
ZnS 18SiC 12
Figure 12.1  Stable and unstable 
cation–anion coordination 
configurations. Red circles represent anions; blue circles denote cations.
Stable Stable UnstableFor those ceramic materials for which the atomic bonding is predominantly ionic, the 
crystal structures may be thought of as being composed of electrically charged ions in-stead of atoms. The metallic ions, or cations,  are positively charged because they have 
given up their valence electrons to the nonmetallic ions, or anions,  which are negatively 
charged. Two characteristics of the component ions in crystalline ceramic materials influ-ence the crystal structure: the magnitude of the electrical charge on each of the compo-nent ions, and the relative sizes of the cations and anions. With regard to the first char-acteristic, the crystal must be electrically neutral; that is, all the cation positive charges must be balanced by an equal number of anion negative charges. The chemical formula of a compound indicates the ratio of cations to anions, or the composition that achieves this charge balance. For example, in calcium fluoride, each calcium ion has a +2 charge 
(Ca
