Repository: Ketankham/chatbot-meta-books

File: dieter.txt (part 26 of 28)
radius ofzero, indicating thatthey canbeflattened upon themselves,
itisgeneral practice touseabend radius ofnotlessthan 3^^2in.inorder
toprevent damage topunches and dies. Forhigh-strength sheet alloys
theminimum bend radius maybe57"orhigher. Theminimum bend
radius isnotaprecise material parameter because itdepends, among
other things, onthegeometry ofthebending conditions.
Theminimum bend radius foragiven thickness ofsheet canbepre-
dicted' fairly accurately from thereduction ofareameasured inatension
test, q.Ifqislessthan 0.2,then theshift intheneutral axiscanbe
neglected and /?„:„ isgiven simply by^=^-I forg<0.2 (22-3)
h 2q
When qisgreater than 0.2,theshift intheneutral axismust betaken
intoconsideration andtheminimum bend radius isgiven by
%?=^^—-^'forq>0.2 (22-4)
h 2q—q^
The ductility oftheouter fiber inbending isafunction ofthestress
state acting onthesurface. Itisawell-established factthattheoccur-
rence ofabiaxial state oftension produces adecrease intheductility of
themetal. The biaxiality ratio o-2/a-i ofthetransverse stress tothe cir-
cumferential stress increases with increasing ratio ofwidth tothickness,
h/h. Figure 22-10 indicates that forlowvalues ofh/hthebiaxiality is
lowbecause thestress state ispractically pure tension, butasthewidth
ofthesheet increases relative toitsthickness, theratio (T2/cri increases
'J.Datsko andC.T.Yang, Trans.ASME, ser.B,vol. 82,pp.309-314, 1960.

560 Plastic Forming ofMetals [Chap. 22
until atapproximately h/h=8thebiaxiality reaches asaturation value
ofapproximately 3-^. Correspondingly, thestrain toproduce fracture in
bending isareverse function ofthewidth-thickness ratio. Inbending
sheets with ahigh width-thickness ratio thecracks willoccur near the
^2/a-,0.5

Sec.22-4] Sheet-metal Forming 561
Inaddition tocracking onthetensile surface ofabendanother common
forming difficulty isspringback. Springback isthedimensional change
oftheformed part after thepressure oftheforming toolhasbeen released.
Itresults from thechanges instrain produced byelastic recovery (Fig.
22-11). When theload isreleased, thetotal strain etisreduced to€p
owing totheelastic recovery Cr.The elastic recovery, andtherefore the
springback, willbegreater thehigher theyield stress andflowcurve of
themetal, thelower theelastic modulus, andthegreater theplastic strain.
Foragiven material andstrain thespringback increases with theratio
between thelateral dimensions ofthesheetand itsthickness.
Springback isencountered inallforming operations, but itismost
easily recognized andstudied inbending (Fig. 22-12). The radius of
Fig.22-12. Springback inbending.
curvature before release ofload, Rn, issmaller than theradius after
release oftheload, Rj. Since thebend allowance isthesame inboth
conditions, theradius ofcurvature andbend angle arerelated asfollows:
5=(/?o+^)ao=(^Rf+fj«/
Thisequation results inthespringback ratioK.
jr^^^Ro+h/2
ao Rf-\- h/2(22-5)
Thespringback ratio defined inthisway isindependent ofsheet thick-
nessanddepends onlyontheratio ofbend radius tosheet thickness.
Values areavailable^ foraluminum alloys andaustenitic stainless steels
inanumber ofcold-rolled tempers. Other data,- which include anum-
berofhigh-temperature alloys, indicate that toafirstapproximation the
'Sachs, op. cit., p.100.
-F.J.Gardiner, Trans.ASME. vol. 7!'.pp.1-9, 1957.

562 Plastic Forming ofMetals [Chap. 22
springback inbending canbeexpressed by
Rf \Eh)'^Eh ^"=K^y"^"^^^^'^"^^
Thecommonest method ofcompensating forspringback istobend the
part toasmaller radius ofcurvature than isdesired sothatwhen spring-
back occurs theparthastheproper radius. The trial-and-error pro-
cedure offinding theproper diecontour tocorrect forspringback canbe
shortened somewhat bytheuseoftheabove equation, butthecalculation
isbynomeans aprecise procedure. Furthermore, thecorrection tothe
die isvalid only over arather narrow range ofyield stress. Other
methods ofcompensating forspringback aretobottom thepunch inthe
diesoastoproduce acoining action andtheuseofhigh-temperature
forming soastoreduce theyield stress.
22-5. Stretch Forming
Stretch forming istheprocess offoriqaing bytheapplication ofpri-
marily tensile forces insuchaway astostretch thematerial overatool
orform block.^Theprocess isanoutgrowth ofthestretcher leveling of
rolled sheet. Stretch forming isusedmost extensively intheaircraft
industry toproduce parts oflarge radius ofcurvature, frequently with
double curvature. Animportant consideration isthat springback is
largely eliminated instretch forming because thestress gradient isrela-
tively uniform. Ontheother hand, because tensile stresses predominate,
large deformations canbeobtained bythisprocess only inmaterials with
appreciable ductility.
Stretch-forming equipment consists basically ofahydraulically driven
ram (usually vertical) which carries thepunch orform block andtwo
jaws forgripping theends ofthesheet (Fig. 22-13). Nofemale die is
used instretch forming. The gripsmaybepivoted, sothatthetension
force isalways inlinewith theedge oftheunsupported sheet, orthey
canbefixed, inwhich casealarge radius isneeded toprevent tearing
thesheet atthejaws. Inusing astretch-forming machine thesheet-
metal blank isfirstbent ordraped around theform block with relatively
light tensile pull,thegrips areapplied, andthestretching load isincreased
until theblank isstrained plastically tofinal shape. This differs from
wrap forming (Sec. 22-2) inthat inthelatter process theblank isfirst
gripped andthen while stillstraight isloaded totheelastic limit before
wrapping around theform block.
Forthestretch forming ofsimple shapes theforming limit istheuni-
'R.D.Edwards. J.Inst. Metals, vol. 84,pp.199-209, 1956; Sachs, op. cit.,pp.456-
475.>
, 1^.

Sec.22-6] Sheet-metal Forming
Sheet563
Fig.22-1 3.Stretch-forming operation.
form elongation intension. Generally theelongations involved aremuch
lessthan theuniform elongation. Themain type offailure istearing of
thesheet atthelocation ofthemaximum stretch. Inparts with large
radius ofcurvature, failure usually occurs between thejawsandtheform
block, but insharply curved parts thetearing occurs midway between
thejaws. Edge cracking willoccur insheet withsheared edges, andthis
willdecrease appreciably theallowable stretch. Another forming defect
istheoccurrence ofwrinkles duetobuckling ofthesheet. Thetendency
toform wrinkles increases with increasing width anddecreasing thick-
ness, increasing radius ofcurvature, andincreasing strength ofthemetal.
22-6. Deep Drawins
Deep drawing isthemetalworking process used forshaping flatsheets
intocup-shaped articles such asbathtubs, shell cases, andautomobile
fenders. This isdonebyplacing ablank ofappropriate sizeoverashaped
dieandpressing themetal intothediewithapunch (Fig. 22-14). Gener-
allyaclamping orhold-down pressure isrequired topress the'blank
Fig.22-14. Deep drawing ofacylindrical cup. (a)Before drawing; (6)after drawing.

564 Plastic Forming ofMetals [Chap. 22
against thedietoprevent wrinkling. This isbestdonebymeans ofa
blank holder orhold-down ring inadouble-action press. Although the
factors which control thedeep-drawing process arequite evident, they
interact insuch acomplex way that precise mathematical description
oftheprocess isnotpossible insimple terms. The greatest amount
ofexperimental and analytical work hasbeen done onthedeep
drawing ofacylindrical cupfrom aflatcircular blank. Thediscussion
ofdeepdrawing which follows willbelimited tothisrelatively simple
situation.
Inthedeepdrawing ofacupthemetal issubjected tothree different
types ofdeformations. Figure 22-15 represents thedeformation and
stresses developed inapie-shaped segment ofthecircular blank during
Flange
Cup wall
Fig.22-15. Stresses anddeformation inasection from adrawn cup.
deep drawing. Themetal atthecenter oftheblank under thehead of
thepunch iswrapped around theprofile ofthepunch, andinsodoing it
isthinned down. Themetal inthisregion issubjected tobiaxial tensile
stress duetotheaction ofthepunch. Metal intheouter portion ofthe
blank isdrawn radially inward toward thethroat ofthe die.Asitis
drawn in,theouter circumference must continuously decrease from that
oftheoriginal blank, ttDq, tothat ofthefinished cup, -n-Dp. Thismeans
that itissubjected toacompressive strain inthecircumferential, orhoop,
direction andatensile strain intheradial direction. Asaresult ofthese
twoprincipal strains there isacontinual increase inthethickness asthe
metal moves inward. However, asthemetal passes over thedieradius,
itisfirstbentandthen straightened while atthesame time being sub-

Sec.22-6] Sheet-metal Forming 565
jected toatensile stress. This plastic bending under tension results in
considerable thinning, which modifies thethickening duetothecircumfer-
ential shrinking. Between theinner stretched zoneandtheouter shrunk
zone there isanarrow ring ofmetal which hasnotbeen bentover either
thepunch orthedie.Themetal inthisregion issubjected only tosimple
tensile loading throughout thedrawing operation.
The resulting thickness changes depend onthetotal reduction from
blank tocupandthepunch and die radii. Generally, thegreatest
increase inthickness occurs attheouter edge ofthecup,where onlya
circumferential compression acts. From theconstancy-of-volume rela-
tionship itcanbeshown that thethickness attheouter edge after cup-
ping, h,isrelated totheoriginal thickness andblank diameter bythe
simple relationship h=hoiDo/D)''-. Thegreatest decrease inthickness
occurs atthepunch radius. Thinning may alsooccur atthebottom of
Stroke —>
Fig.22-16. Punch force vs.punch stroke fordeep drawing.
thecupunder thepunch ifthetensile stresses become high enough.
This occurs forlarge reductions andsmall values ofpunch radius.
Iftheclearance between thepunch andthedie islessthan thethick-
nessproduced byfree thickening, themetal inthese regions willbe
squeezed, orironed, between thepunch andthedietoproduce auniform
wall thickness. Incommercial deepdrawing clearances about 10to20
percent greater than themetal thickness arecommon. Ironing oper-
ations inwhich appreciable uniform reductions aremade inthewall
thickness usemuch smaller clearances.
The force onthepunch required toproduce acup isthesummation
oftheideal force ofdeformation, thefrictional forces, andtheforce
required toproduce ironing (ifpresent). Figure 22-16 illustrates the
way inwhich these components ofthetotalpunch force vary with the
length ofstroke ofthepunch. The ideal force ofdeformation increases
continuously with length oftravel because thestrain isincreasing and

566 Plastic Forming ofMetals [Chap. 22
theflow stress isincreasing owing tostrain hardening. Amajor con-
tribution tothefriction forcecomes from thehold-down pressure. This
forcecomponent peaks earlyanddecreases with increasing travel because
thearea oftheblank under thehold-down ring iscontinually decreasing.
A.ny force required toproduce ironing occurs late intheprocess after the
cupwallhasreached maximum thickness. Anadditional factor isthe
force required tobendandunbend themetal around theradius ofthedie.
Onemeasurement^ ofthework required incupping showed that70per
cent oftheworkwent intotheradial drawing ofthemetal, 13percent
intoovercoming friction, and17percent intothebending andunbend-
ingaround thedieradius.
From ananalysis oftheforces inequilibrium during theformation ofa
deep-drawn cupSachs^ hasdeveloped thefollowing approximate equa-
tion forthetotalpunch force asafunction ofthediameter oftheblank,
Df),atanystage intheprocess,
7rZ),/i(l.lcro) In^^+/Uh^\ exp(/^)+5 (22-7)
whereP=totalpunch load
(To=average flow stress
Dp=punch diameter
Z)o=blank diameter
H=hold-down force
B—force required tobendandrestraighten blank
h=wall-thickness
/=coefficient offriction
InEq.(22-7) the firstterm expresses theideal force required toproduce
thecup,andthesecond term isthefriction forceunder theblank holder.
Theexponential term considers thefriction atthedieradius, andthe
quantity Baccounts fortheforce required tobendandunbend thesheet
around this radius. Amore complete andaccurate analysis ofthe
stresses andstrains inthedeepdrawing ofacuphasbeen presented by
Chung andSwift.^Considerable computation isrequired forasolution
according tothismethod, and itistoodetailed forinclusion here.
Thesuccess ofadeep-drawing operation depends primarily onwhether
ornotthetensile stresses inthewall ofthecup, parallel toitslongitudinal
1H.W.Swift, J.Inst. Metals, vol. 82,p.119, 1952.
2G.Sachs, "Spanlose Formving," pp.11-38, Springer-Verlag OHG, Berlin, 1930;
G.Sachs andK.R.VanHorn, "Practical Metallurgy," pp.430-431, American
Society forMetals, Metals Park, Ohio, 1940.
3S.Y.Chung andH.W.Swift, Proc. Inst.Mech. Engrs. {London), vol.165,pp.199-
228, 1951; thistheory hasbeenreviewed indetail byJ.M.Alexander, Met. Reviews,
vol. 5,pp.349-411, 1960.

Sec.22-6] Sheet-metal Forming 567
axis,remain below thetensile strength ofthemetal inthecupwall. The
maximum loadwhich acupcanwithstand isgiven approximately bythe
following equation,
Pmax=l.UuWDmh (22-8)
where Z)„=mean cupdiameter
(Tu=tensile strength
Forasuccessful drawing operation thepunch loaddetermined byEq.
(22-7) should notexceed thecupstrength given byEq.(22-8). Anum-
berofgeometrical factors, which areconsidered below, have asmuch
influence onthepunch loadandthecupstrength asthestrength ofthe
metal and itscross-sectional area.
Thedrawability ofametal isrelated primarily totheratio oftheinitial
blank diameter tothepunch diameter, Do/Dp. Depending upon geo-
metrical factors, thisdraw ratio will fallwithin thelimits 1.6to2.3.
Thepunch load increases approximately linearly with initial blank diam-
eter. Other important factors which influence thedrawability arethe
dieradius andthepunch radius. Ifthedieradius isgreater thanabout
tentimes themetal thickness, ithas little effect onthepunch load.
There isnoadvantage inincreasing thedieradius much above thislimit
because theincreased radius results inanappreciable unsupported area
under thehold-down ring,andbuckling may occur. Foradieradius
lessthan tentimes thesheet thickness, thepunch loadandthedraw-
ability canbeappreciably affected. Asanexample,^ increasing thedie
radius from 0.05to0.20 in.decreases by50percenttheforce required to
draw acup in0.040-in. -thick brass. Thepunch radius does notaffect
thepunch load, but itmaydetermine whether ornotacupcanbepro-
duced atall.Thesharper thepunch radius, thegreater thethinning at
thisregion andthegreater thelikelihood ofthecuptearing. Therefore,
asharp punch radius results insevere plastic bending andalowcup
strength. Ontheother hand, avery largepunch radius may result in
areas ofunsupported metal which canwrinkle.
Theclearance between thepunch andthediedetermines theamount
ofironing, andhence itseffect onthepunch load. Inordinary cupping
operations ironing does notaffect themaximum punch loadbecause it
occurs late intheprocess after thepunch loadhasstarted todecrease.
Unless theblank iscomparatively thickandthedraw ratio small, itis
necessary tousehold-down pressure toprevent theformation ofradial
wrinkles intheouter region oftheblank. Thewrinkles areproduced by
thebuckling ofthethinsheet under theaction ofthecompressive circum-
ferential stresses. Itisimportant toprevent theformation ofwrinkles,
since once theyhave formed they arealmost impossible toiron out.
'L.Hermann andG.Sachs, Metaliwiitschaft, vol. 13,pp.687, 705, 1934.

568 Plastic Forming ofMetals [Chap. 22
Sachs' suggests that thehold-down pressure should bebetween one-
fiftieth andonetwo-hundredth thesum oftheyield strength andtensile
strength ofthesheet metal.
Frictional forces occur between theblank andthehold-down ring,
around thedieradius, andbetween thepunch andthedie.Anappreci-
able reduction inthepunch load, andhence anincrease inthedraw-
ability, canbeobtained byapplying lubricants tothedieside ofthe
blank. Lubricating thepunchmay actually reduce drawability^ because
itredistributes alarge percentage ofthedrawing force tothecenter of
thebase ofthecup,where thecross-sectional area issmall.
22-7. Redrawing Operations
Thereduction obtained inasingle draw isgiven by
Doq= 1 (22-9)
Theaverage maximum reduction isabout 50percent,andevenunder the
most favorable conditions theobtainable reduction inasingle draw does
notexceed 60percent. Therefore, even under such conditions, itis
impossible inasingle drawing operation toproduce acupthat ismuch
higher than itsdiameter. Tomake tall,slender cups, such ascartridge
cases andclosed-end tubes, itisnecessary tousesuccessive drawing
operations. Reducing acupordrawn part toasmaller diameter and
increased height isknown asredrawing.
Thetwobasic methods ofredrawing aredirect, orregular, redrawing
and reverse, orindirect, redrawing (Fig. 22-17). Indirect redrawing the
Fig.22-17. Redrawing methods, (a)Direct redrawing; (6)direct redrawing with
tapered die; (c)reverse redrawing.
1G.Sachs. "Principles andMethods ofSheet-metal Fabricating," pp.191-194,
Reinhold Publishing Corporation Nev,- York, 1951.
-W.Johnson, J.Inst. Metals, vol. 84,p.168, 1956.

Sec.22-8] Sheet-metal Forming 569
original outside surface ofthecupremains theoutside surface ofthe
redrawn cup. Figure 22-17a illustrates direct redrawing bymeans ofa
hold-down ring. Note that themetal must bend twice andthat itis
bentandunbent atthepunch anddieradii. Thehigh strain hardening
that isencountered intheprocess shown inFig.22-17a isreduced some-
whatbythedesign shown inFig.22-175. Although themetal stillgoes
through thesamenumber ofbends, theangle through which itbends is
lessthan 90°andthepunch load isreduced. Thedisadvantage ofthe
design shown inFig.22-176 isthat thefirst-stage drawn cupmust be
made with atapered corner. This type ofdrawn cupcannot bepro-
duced inallmetals without buckling. Thethickness ofthehold-down
ringused indirect redrawing isdetermined bythepercentage reduction
oftheredraw. Forsmall reductions ahold-down ringcannot beused.
Inreverse redrawing (Fig. 22-17c)thecup isturned inside outsothat
theoutside surface ofthedrawn cupbecomes theinside surface ofthe
redrawn shell. Thebending isalways inthesame direction, rather than
inopposite directions asfordirect redrawing, andtherefore there isless
strain hardening ofthewalls ofthe shell. Better control ofwrinkling
canbeobtained inreverse redrawing because ofthesnug control ofthe
metal around thedieradius andthefactthat there arenogeometrical
limitations totheuseofahold-down ring. Although theforces required
toovercome thebending resistance arelower forreverse redrawing, this
doesnotnecessarily mean that thismethod always requires alowerpunch
loadthan direct redrawing. With reverse redrawing there isobviously
aminimum reduction determined bythethickness ofthedieneeded to
provide adequate strength. Forreductions somewhat larger than the
minimum thedesign limitations dictated bydiestrength favor direct
redrawing because amore generous dieradius canbeused.
Thereduction obtained byredrawing isalways lessthan that obtain-
ableonthe initial draw because ofthehigher friction inherent inthe
redrawing process. Generally thereduction isdecreased foreach suc-
cessive redrawing operation toallow forstrain hardening. Greater reduc-
tions are,ofcourse, possible ifannealing iscarried outbetween redraws.
Most metals willpermit atotal reduction of50to80percent before
annealing.
22-8. ironins andSinking
Redrawing operations may alsobeclassified intodrawing with appreci-
able decrease inwall thickness, called ironing, anddrawing with little
change inwallthickness, called sinking. Theironing process isbasically
thesame astubedrawing with amoving mandrel (Sec. 21-10). The
predominant stress inironing istheradial compressive stress developed

570 Plastic Forming ofMetals [Chap. 22
bythepressure ofthepunch andthedie.Redrawing without reduction
inwall thickness isbasically thesame astube sinking ortubedrawing
without amandrel (Sec. 21-8). Thepredominant stresses areanaxial
tensile stress from theaction ofthepunch andacircumferential com-
pression from thedrawing inofthemetal.
Ironing isaccomplished byrestricting theclearance between thepunch
andthediesothatthewallthickness isthinned outbyaradial pressure.
Stroke

Sec.22-9] Sheet-metal Forming 571
Thesimpler case oftheironing ofacupwith athinbottom isshown in
Fig. 22-186. The first step isthesinking ofthecuponto thepunch.
When thepunch comes incontact with theinside wall ofthepart, arapid
decrease inthewall thickness begins andthedeformation force rises
rapidly. Asthepart begins toemerge from thedie, thisforce reaches
itsmaximum value.
According toSachs, themaximum force required todeform thebottom
ofthecup,Pb, isgiven by
Pb=(7rZ)//i/)(ro(tan a+/) (22-10)
where Df=finalcupdiameter
hf=final thickness ofbottom ofcup
a=halfangle ofdie
Thepunch force Psrequired forsinking atubehaving awallthickness h
isgivenby
P.=.(D.-«A..ln|»(l+^) (22-11)
Finally, thepunch force required forironing isexpressed by
tana/Pi=1.15ao.4o ln^"( 1+^:f^ ](22-12)
where ^o=cross-sectional area atentrance todie
Af=corresponding value atdieexit
22-9. Defects inFormed Parts
Theultimate defect inaformed sheet-metal part isthedevelopment
ofacrack which destroys itsstructural integrity. Theusefulness ofthe
partmay alsobedestroyed bylocal necking orthinning orbybuckling
andwrinkling inregions ofcompressive stress. Another troublesome
defect isthe failure tomaintain dimensional tolerances because of
springback.
Inthedeepdrawing ofacupthemostcommon failure istheseparation
ofthebottom from therestofthecupatthelocation ofgreatest thinning
nearthepunch radius. This defectmaybeminimized either byreducing
thethinning byusing alarger punch radius orbydecreasing thepunch
load required forthedrawing operation. Ifradial cracks occur inthe
flange ortheedge ofthecup, thisindicates thatthemetal doesnothave
sufficient ductility towithstand thelargeamount ofcircumferential
shrinking that isrequired inthisregion oftheblank. Thistype offail-
ure ismore likely tooccur inredrawing without annealing thanonthe
initial draw.

572 Plastic Forming ofMetals [Chap. 22
Wrinkling oftheflange ortheedges ofthecupresults from buckling
ofthesheet asaresult ofthehigh circumferential compressive stresses.
Inanalyzing thistype offailure eachelement inthesheet canbecon-
sidered asacolumn loaded incompression. Iftheblank diameter istoo
large, thepunch load will risetohigh values, which may exceed the
critical buckling load ofthecolumn. Since column stability decreases
withanincreasing slenderness ratio, the critical buckling load willbe
achieved atlower loads forthin sheet. Toprevent thisdefect, itisneces-
sary tousesufficient hold-down pressure tosuppress thebuckling.
Since sheet-metal formed parts usually present alarge surface area,
they areparticularly susceptible tosurface blemishes which detract from
^^V:.W"--^i
Fig.22-19. Stretcher strains inlow-carbon steel sheet.
Metal Progress, June, 1958, p.89.){Courtesy E.R.Morgan and
theappearance ofthepart. Pronounced surface roughness inregions of
thepartwhich haveundergone appreciable deformation isusually called
orange peeling. Theorange-peel effect occurs insheet metal ofrelatively
large grain size. Itresults from thefactthattheindividual grains tend
todeform independently ofeach other, andtherefore thegrains stand out
inrelief onthesurface. This condition isbestcorrected byusing finer-
grain-size sheet metal sothatthegrains deform more nearly asawhole
andtheindividual grains aredifficult todistinguish with theeye.
Another serious surface defect that iscommonly found inlow-carbon
sheet steel isthepresence ofstretcher strains, or"worms." This defect
shows upasaflamelike pattern ofdepressions inthesurface (Fig. 22-19).

Sec.22-9] Sheet-metal Forming 573
The (l(>i)icssi()ii,s (irstappear along planes ofmaximum shear stress, and
then, asderorni.'ilion continues, theyspread andjointogether toproduce
auniforin rough surface. Theexistence ofstretcher strains isdirectly
associated with thepresence ofayield point inthestress-strain curve
andthenonuniform deformation which results from theyield-point elon-
gation (Fig. 22-20). Themetal inthestretcher strains hasbeen strained
anamount equal toBinFig. 22-20, while theremaining metal has
received essentially zero strain. Theelongation ofthepart isgiven by
some intermediate strain A.Asthedeformation continues andthenum-
berofstretcher strains increase, thestrain willincrease untilwhen the
entire part iscovered ithasastrain equal toB.Beyond thisstrain th^
deformation isuniform andhomogeneous. Themain difficulty with
stretcher strains, therefore, occurs inregions ofthepartwhere thestrain
S^'-oin
Fig.22-20. Relation ofstretcher strains tostress-strain curve.
islessthan theyield-point elongation. Theusual solution tothisprob-
lem istogivethesheet steel asmall coldreduction, usually ^^to2per
centreduction inthickness. Such atemper-rolling orskin-rolling treat-
ment cold-works themetal sufficiently toeliminate theyield point.
However, ifthe steel strain-ages during storage, theyield point will
return and difficulties with stretcher strains willreappear.
The directionality inmechanical properties produced byrolling and
other primary working processes canhave animportant effect onthe
fabricability ofthemetal. Mechanical fibering has little effect onform-
ability, whereas crystallographic fibering orpreferred orientation may
have alarge effect. Ordinarily, bending ismore difficult when thebend
line isparallel totherolling direction thanwhen thebend ismade per-
pendicular totherolling direction. Inthedeepdrawing ofcups, direc-
tionality shows upinthephenomenon ofearing. Earing istheformation

574 Plastic Formins ofMetals [Chap. 22
ofawavy edgeonthetopofthecup. Usually two, four, orsixears
willbeformed, depending onthepreferred orientation ofthesheet.'
Allowance fortrimming theearsfrom thecupmust bemade indeter-
mining thesizeoftheblank. Theheight oftheearsvaries directly with
thedegree ofpreferred orientation inthesheet. This, inturn, isstrongly
dependent onthedeformation characteristics ofthemetal andthecold-
work-anneal cycle towhich ithasbeen subjected.
The directionality just discussed occurs intheplane ofthesheet.
However, evenwhen there isnodirectionality intheplane ofthesheet,
sothat earing does notoccur, there islikely tobeadifference between
theproperties measured inthedirection normal tothesheet and inthe
plane ofthesheet. Measurements ofproperties inthethickness direc-
tionaredifficult tomake, although itispossible tomeasure thestrain in
thewidth andthickness directions. There areindications (seeSec.22-10)
thattheratio ofthewidth andthickness strains, called thestrain ratio,
hasaconstant value atanystrain level.Amaterial with astrain ratio
equal tounity iscompletely isotropic, while amaterial with astrain ratio
greater than unity ismore resistant tothinning during plastic forming.
22-10. Tests forFormability
Because ofthevariety ofshapes and stress distributions which are
possible intheforming ofmetals, itisnotsurprising that formability
cannot bepredicted onthebasis ofsimple mechanical properties, such as
elongation ortensile strength, orthatthere arenosimple evaluation tests
which areapplicable toallforming operations. Itcanbestated invery
general terms that ahighuniform elongation, soastoforestall local
plastic instability, andalowyield stress andhigh tensile strength, soas
tomake floweasybutfracture difficult, arethecombination ofmechani-
calproperties most conducive togood formability. The greater the
spread between theyield strength andthetensile strength, thegreater
thestrain-hardening capacity ofthematerial. Itisgenerally considered
thatahighcapacity forstrain hardening isconducive togood fabricability
since themetal incritically stressed regions canstrain-harden andpass
along thedeformation totheadjoining metal. Any retardation inthe
localization ofdeformation reduces failures bypermitting alarger area
ofmetal tocontribute tothedeformation process. Thecapability for
strain hardening isdescribed most precisely bythestrain-hardening
coefficient ndetermined from atrue stress-strain curve.
The plastic-strain ratio, described intheprevious section, hasbeen
found tobeasensitive parameter forrating thepress performance of
sheet materials. Incupping tests, which areapuredeep-drawing oper-
1A.J.McEvily, Jr.,NACA Tech. Note 3439, May, 1955.

Sec.22-101 Sheet-metal Forming 575
ation.adirect correlation hasbeenfound between ahighvalue ofstrain
ratio and drawability.' Excellent correlation hasalsobeen obtained
between theformability ofautomobile fenders andtheproduct ofthe
strain ratio and thestrain-hardening coefficient. ^The reason fora
different correlation parameter forthis latter case isprobably thatcon-
siderable stretching aswell asdrawing isrequired intheforming ofa
fender. Thegreater theamount ofstretching required inaforming oper-
ation, themore important thestrain-hardening capacity ofthematerial.
Formore reliable prediction offormability, short ofactual production
forming, itisnecessary toperform laboratory tests^ which duplicate as
closely aspossible thestrains found intheforming operation. One of
thesimplest tests isthedetermination oftheminimum bend radius. The
value ofminimum bend radius depends somewhat onthedimensions of
thebend specimen andthemethod ofbending. Unfortunately, these
testing details have never been sufficiently standardized topermit really
useful comparison ofbend-test data.
TheOlsen andErichsen cupping testshave been used formany years
forevaluating thedeep-drawing characteristics ofsheet materials. In
these tests thesheet isclamped between tworing dieswhile apunch,
usually aball, isforced against thesheet until fracture occurs. The
height ofthedome that isproduced before fracture ofthesheet istaken
asthemeasure ofdrawability. Although thetests willgenerally differ-
entiate between poorandgood material, there areoften major differences
inthepress performance ofmaterials which arenotdetected. However,
thetests are stillwidely used because oftheir simplicity andspeed of
operation.
Astandardized drawability test,known astheSwift cup-forming test,
hasbeendeveloped inEngland.'' Cylindrical cups32or50mm indiam-
eteraredeep-drawn under standard conditions withstandardized tooling.
Thedrawability isexpressed interms ofthelimiting draw ratio, which is
theratio ofthelargest blank diameter thatcanbedrawn without failure
tothepunch diameter.
Ahydraulic bulge test, inwhich asheet-metal blank isclamped overa
circular oroval dieandbulged intoadomebytheapplication ofhydraulic
pressure, hasbeen used forevaluating drawability. This test isagood
method ofproducing biaxial states ofstress. The strain distribution
produced intheblank during this test ismore likethatencountered in
thestretch forming ofashallow, recessed partthan thestrain distribution
'R.L.Whiteley, Trans.ASM, vol. 52,pp.154-169, 1960.
2W.T.Lankford, S.C.Snyder, and J.A.Bauscher, Trans.ASM, vol.42,pp.1192-
1235, 1950.
3Sachs, "Principles andMethods ofSheet-metal Fabricating," pp.26-39.
O.H.Kemmis, Sheet Metal Inds., vol. 34,pp.203, 251, 1957.

576 Plastic Forming ofMetals [Chap. 22
produced indeep drawing. Thebulge testhasbeenshown^ tocorrelate
with press performance under conditions where theOlsen cupping test
andRockwell hardness gavepoor correlation withperformance.
BIBLiOGRAPHY
Alexander, J.M.:AnAppraisal oftheTheory ofDeep Drawing, Mei. Reviews, vol. 5,
pp.349-411, 1960.
Crane, E.V.:"Plastic Working ofMetals andNon-metallic Materials inPresses,"
3ded.,John Wiley&Sons, Inc.,NewYork, 1944.
Eary, D.F.,andE.A.Reed: "Techniques ofPressworking Sheet Metal," Prentice-
Hall, Inc.,Englewood Cliffs, N.J., 1958.
Hinman, C.W.:"Die Engineering Layouts andFormulas," McGraw-Hill Book
Company, Inc.,NewYork, 1943.
Jevons, J.D.:"The Metallurgy ofDeepDrawing andPressing," 2ded..Chapman &
Hall, Ltd.,London, 1941.
Kjivobok, V.N.,andG.Sachs: "Forming ofAustenitic Chromium-Nickel Steels,"
International Nickel Co., Inc.,New York, 1948.
Sachs, G.:"Principles andMethods ofSheet-metal Fabricating," Reinhold Publishing
Corporation, NewYork, 1951.
Willis, J.:"Deep Drawing," Butterworth &Co.(Publishers) Ltd.,London, 1954.
Yoshida, K. :Classification andSystematizing ofSheet Metal PressForming Process,
Inst. Phys. Chem. Research (Tokyo) Sci.Papers, vol. 53,pp.125-187, 1959.
(InEngUsh.)
1W.N.Lambert, E.S.Madrzyk, andF.E.Gibson, /.Metals, November, 1960
pp.857-860.

APPENDIX
Constants andConversion Factors
1angstrom unit,A=10~'cm
1micron, n=10~'mm=10^A
1centimeter =0.39370 in.
1inch=2.5400 cm
1foot=30.480 cm
1radian =57.29°
1pound =453.59 g
1kilogram =2.204 lb
1dyne=2.24X10-« lb
1erg=1dyne-cm =10"'^joule
1foot-pound =1.3549 joules
1calorie =4.182 joules
1kilocalorie =10'cal
1electron volt,ev=1.602X10~^* erg
Avogadro's number n=6.02X10^'molecules permole
Universal gasconstant R=1.987 cal/(deg)(mole) =8.34X10^ergs/(deg)(mole)
Boltzmann's constant k=1.380X10"^'' erg/(deg) (mole)
Planck's constant h=6.6234X10"^^^erg-sec
1atmosphere =14.697 psi
1pound persquare inch=7.04X10"^kg/mm^ =6.93X10^dyne/cm"
1square inch=6.4516 cm^
1square foot=929.03 cm^
1cubic inch=16.387 cm'
InX=logeX=2.3026 logiox
Thebase ofthenatural system oflogarithms =2.718
577


PROBLEMS
Chapter 1
1-1.Anannealed-steel tensile specimen (E=30X10"psi)hasa0.505-in. mini-
mum diameter anda2-in.-gage length. Maximum load isreached at15,000 lb,and
fracture occurs at10,000 lb. (a)What isthetensile strength? (6)Why does frac-
tureoccur atalower loadthanmaximum load? (c)What isthedeformation when
atensile stress of15,000 psi isapplied? (d)Atwhat deformation willthe0.2per
cent offset yield strength beobtained?
1-2.Awire100 ftlongelongates by 1in.when atensile force of1,000 lbisapplied.
What isthemodulus ofelasticity ifitscross-sectional area is0.05 in.2?
1-3.Show thatthedeformation ofabarsubjected toanaxial loadPis6=PL/AE.
1-4.The deflection ofacantilever beam oflength Lsubjected toaconcentrated
loadPatoneend isgivenby5=PL^fiEI, where /isthemoment ofinertia. Com-
pare therelative deflections ofsteel, titanium, andtungsten beams. SeeTable 2-1
fornecessary data.
1-5.Ahollow copper cylinder (OD=10in.,andID=5in.)contains asolid steel
core. Determine thecompressive stresses inthesteelandthecopper when aforce of
200,000 lbisapplied withapress.
1-6.Discuss therelative factor ofsafety tobeapplied tothefollowing situations:
(1)boxcar couphng; (2)pressure vessel fornuclear reactor; (3)missile nose cone;
(4)flagpole; (5)automobile leafspring. Consider each case interms ofthefollowing
factors: (a)material reliability; {b)type ofloading; (c)reUability ofstress analysis;
(d)fabrication factors; (e)influence oftime; (/)consequences offailure.
1-7.Acylinder ofcast iron 0.50 in.indiameter by2in.long istested incom-
pression. Failure occurs atanaxial load of50,000 lbonaplane inclined 40°tothe
axisofthecylinder. Calculate theshearing stress ontheplane offailure. Thesame
cyhnder ofcastiron ispulled intension. Giveyour estimate ofthefailure loadand
theplane offailure.
Chapter 2
2-1 .Find theprincipal stresses andtheorientation oftheaxes ofprincipal stress
with the X,yaxes forthefollowing situations:
(a) a^=+50,000 psi (6)a,=-60,000 psi
a^=+5,000 psi cT,=+5,000 psi
T^y=-8,000 psi 7-x«=+25,000 psi
579

580 Probl(
2-2.Construct aMohr's circle ofstress foreach oftheplane-stress conditions given
inProb. 2-1.
2-3.Thethree-dimensional state ofstress isgivenby
a^=-1-8,000 psi
ffj,=-4,000 psi
a, 1-6,000 psi=-h2,000 psi
=-f3,000 psi
=-5,000 psi
Determine (a)thetotal stress (magnitude anddirection with x,y,zaxes) onplane
described bydirection cosines I=-|-l/-y/2) m=-fi-^,n=negative; (6)magnitude
ofnormal andshear stresses onthisplane; (c)principal stresses anddirection cosines
oftheprincipal planes; {d)maximum shear stress.
2-4.Thethree-dimensional state ofstrain isgiven by
=4X10-*
=-6X10-
=2X10-*7.,=3X10-*
7«.=-3X10-
7x.=-5X10-
Determine (a)thedirection cosines ofthethree principal axes; (6)thegreatest axial
strain; (c)thevolume expansion perunitvolume.
2-5.Thefollowing strain-gage readings areobtained from thedelta rosette shown
inFig. 2-116: ea=1.4X10-^; e^=0.2X10-'; e^=-0.6XlO-^. (a)Find the
maximum andminimum principal strains andtheangle that emaxmakes withgage a.
(b)Calculate theprincipal stresses from thestrain readings, andcompare with the
results given bytheequations inTable 2-2.
2-6.Forthestrain-gage arrangement shown inFig. 2-12,a=30°,and /3=40°.
Ifea=2.6X10-3, g^=0.4XIQ-^,and e,=1.4X10-^ determine theprincipal
strains bymeans ofMohr's circle.
2-7.Onaplate ofmaterial (^=25X10*psi, v=0.25) strain gages arearranged
asshown. When theplate isloaded, thegages readd=1,860XlO"*, 62=185X
10-8,and 63=1,330XlO"*. (a)What isthelargest normal stress? (b)What is
thesmallest normal stress? (c)What isthelargest shear stress?
2-8.Forathin-wall cylindrical pressure vessel ofinternal diameter Dandwall
thickness hshow that thestress inthecircumferential direction isrelated tothe
internal pressure pbytheequation at=pD/2h. Iftheends ofthevessel arewelded
shut,what istheaverage longitudinal stress inthewalls? Determine theratio of
circumferential tolongitudinal stress. Whywould these equations nothold fora
thick-wall pressure vessel?
2-9.Show that foranisotropic crystal >S44=2((Sii—iSn)-
2-10.Strain gages ontheouter surface ofapressure vessel read ei=0.002 inthe
longitudinal direction and et=0.005 inthecircumferential direction. Compute the

Problems 581
stresses inthese twoprincipal directions: £=30X10^and p=0.3.What isthe
error ifthePoisson effect isnottaken intoconsideration?
2-1 1.Itisfound experimentally thatacertain material doesnotchange involume
when subjected toanelastic state ofstress. What isPoisson's ratio forthismaterial?
2-12.Determine thevolume ofa6-in.-diameter solid copper sphere that issub-
jected toafluid pressure of20,000 psi.
2-13.Determine theratio oftheyield stress intorsion andtension iftheamount
ofstrain energy perunitvolume thatcanbestored without producing permanent set
isthesame inboth states ofstress.
2-14. Show thattheelastic strain energy perunitvolume isthesame under uni-
axial loading asunder hydrostatic tension iiv=l'^.
Chapter 3
3-1. Plotacurve ofconventional linear strain vs.true strain from zero toe=3.0.
3-2.A2-in.-diameter forging billet isdecreased inheight (upset) from 5to2in.
(a)Determine theaverage axial strain andthetrue strain inthedirection ofcom-
pression, (b)What isthefinaldiameter oftheforging (neglect bulging)? (c)What
arethetransverse plastic strains?
3-3.Al-in.-thick plate isdecreased inthickness according tothefollowing schedule:
0.50, 0.25, 0.125 in.Compute thetotal strain onthebasis ofinitial and finaldimen-
sionsandthesummation oftheincremental strains, using (a)conventional strain and
(6)true strain. How does thisshow anadvantage fortheuseoftrue strain inmetal-
forming work?
3-4.Show thatconstancy ofvolume results inci-|-62+es=and ei-|-€2+es=0.
Why istherelationship forconventional strain valid only forsmall strains butthe
relationship fortrue strains isvalid forallstrains?
3-5.Asteel shaft (o-o=100,000 psi) issubjected tostatic loads consisting ofa
bending moment of200,000 in.-lb andatorsional moment of500,000 in.-lb. Using a
factor ofsafety of2,determine thediameter oftheshaft based on(a)maximum-
shear-stress theory and (6)distortion-energy theory.
3-6.Prove that thedistortion-energy criterion forageneralized x,y,zsystem of
axes isgiven by
2ao2={a,-a,y+(cr,-a^Y+{a,-<t,Y+6(r^^+t],+r^,)
3-7.Show that Poisson's ratio equals ^^foraperfectly plastic body.
3-8. Iftheyield strength ofthesteel used inthevessel inProb. 2-8 is30,000 psi,
Dis12in.,andhisV^in.,what willbethevalue ofinternal pressure atwhich the
tank willyield?
3-9.Draw aflowcurve forsimple tension similar toFig. 3-6.Onthesame figure
superimpose theflowcurve thatyouwould get ifyoumeasured ciand eiasthemate-
rialwasbeing drawn through adiewhere thestate ofstress is(J\=<tl; <t2=<jz=ot',
3-10.Ontheassumption that there isnochange inwidth during therolling ofa
sheet derive theexpression forthesignificant strain interms ofthechangemthick-
