Repository: Ketankham/chatbot-meta-books

File: fracture-book.txt (part 26 of 34)
h1 1.48 1.47 1.38 1.17 1.01 0.845 0.732 0.625 0.208
0.500 h2 3.51 2.82 2.34 1.67 1.28 0.944 0.762 0.630 0.232
h3 1.18 1.58 1.69 1.56 1.32 1.01 0.809 0.662 0.266
h1 1.59 1.45 1.29 1.04 0.882 0.737 0.649 0.466 0.0202
0.625 h2 4.56 3.15 2.32 1.45 1.06 0.790 0.657 0.473 0.0277
h3 1.93 2.14 1.95 1.44 1.09 0.809 0.665 0.487 0.0317
h1 1.65 1.43 1.22 0.979 0.834 0.701 0.630 0.297
0.750 h2 5.90 3.37 2.22 1.30 0.966 0.741 0.636 0.312
h3 3.06 2.67 2.06 1.31 0.978 0.747 0.638 0.318
h1 1.69 1.43 1.22 0.979 0.845 0.738 0.664 0.614 0.562
0.875 h2 8.02 3.51 2.14 1.27 0.971 0.775 0.663 0.596 0.535
h3 5.07 3.18 2.16 1.30 0.980 0.779 0.665 0.597 0.538
 Jba
Wha WnP
Ppl oo
on
=

+
αε σ11
(/ ,)
Va h a W nP
Ppo
on
=

αε2(/ ,)
∆pc o
on
ah a W nP
P() (/ ,) =

αε3
PB boo=4
3σ
∆pn c o
on
LP
BW()=

αεσ 2
1656_C009.fm  Page 448  Monday, May 23, 2005  3:58 PM
Application to Structures 449
REFERENCES
1. Rooke, D.P. and Cartwright, D.J., Compendium of Stress Intensity Factors.  Her Majesty’s Stationery
Ofﬁce, London, 1976.
2. Tada, H., Paris, P.C., and Irwin, G.R., The Stress Analysis of Cracks Handbook . 3rd Ed., American
Society of Mechanical Engineers, New York, 2000.
3. Murakami, Y ., Stress Intensity Factors Handbook . Pergamon Press, New York, 1987.
4. Sanford, R.J. and Dally, J.W., “A General Method for Determining Mixed-Mode Stress Intensity
Factors from Isochromatic Fringe Patterns.” Engineering Fracture Mechanics,  V ol. 11, 1979,
pp. 621–633.
5. Chona, R., Irwin, G.R., and Shukla, A., “Two and Three Parameter Representation of Crack Tip Stress
Fields.” Journal of Strain Analysis,  V ol. 17, 1982, pp. 79–86.
6. Kalthoff, J.F., Beinart, J., Winkler, S., and Klemm, W., “Experimental Analysis of Dynamic Effects
in Different Crack Arrest Test Specimens.” ASTM STP 711, American Society for Testing and
Materials, Philadelphia, PA, 1980, pp. 109–127.
7. Raju, I.S. and Newman, J.C., Jr., “Stress-Intensity Factors for Internal and External Surface Cracks
in Cylindrical Vessels.” Journal of Pressure Vessel Technology,  V ol. 104, 1982, pp. 293–298.
8. Rice, J.R., “Some Remarks on Elastic Crack-Tip Stress Fields.” International Journal of Solids and
Structures,  V ol. 8, 1972, pp. 751–758.
9. Rice, J.R., “Weight Function Theory for Three-Dimensional Elastic Crack Analysis.” ASTM STP
1020, American Society for Testing and Materials, Philadelphia, PA, 1989, pp. 29–57.
10. Newman, J.C. and Raju, I.S., ‘‘Stress-Intensity Factor Equations for Cracks in Three-Dimensional
Finite Bodies Subjected to Tension and Bending Loads.’’ NASA Technical Memorandum 85793,NASA Langley Research Center, Hampton, V A, April 1984.
11. Anderson, T.L., Thorwald, G., Revelle, D.J., Osage, D.A., Janelle, J.L., and Fuhry, M.E., “Develop-
ment of Stress Intensity Factor Solutions for Surface and Embedded Cracks in API 579.” WRC Bulletin471, Welding Research Council, New York, 2002.
12. API 579, “Fitness for Service.” American Petroleum Institute, Washington, DC, 2000.13. Shen, G. and Glinka, G., “Determination of Weight Functions from Reference Stress Intensity Solu-
tions.” Theoretical and Applied Fracture Mechanics,  V ol. 15, 1991, pp. 237–245.
14. Zheng, X.J., Kiciak, A., and Glinka, G., “Weight Functions and Stress Intensity Factors for Internal
Surface Semi-Elliptical Crack in Thick-Walled Cylinder.” Engineering Fracture Mechanics,  V ol. 58,
1997, pp. 207–221.
15. Wang, X. and Lambert, S.B., “Local Weight Functions and Stress Intensity Factors Surface Semi-
Elliptical Surface Cracks in Finite Width Plates.” Theoretical and Applied Fracture Mechanics,  V ol. 15,
1991, pp. 237–245.
16. Burdekin, F.M. and Stone, D.E.W., “The Crack Opening Displacement Approach to Fracture Mechan-
ics in Yielding Materials.” Journal of Strain Analysis,  V ol. 1, 1966, pp. 144–153.
17. Burdekin, F.M. and Dawes, M.G., “Practical Use of Linear Elastic and Yielding Fracture Mechanics
with Particular Reference to Pressure Vessels.” Proceedings of the Institute of Mec hanical Engineers
Conference,  London, May 1971, pp. 28–37.
18. Wells, A.A., “Application of Fracture Mechanics at and Beyond General Yielding.” British Welding
Journal,  V ol. 10, 1963, pp. 563–570.
19. Dawes, M.G., “Fracture Control in High Yield Strength Weldments.” Welding Journal,  V ol. 53, 1974,
pp. 369–380.
20. PD 6493:1980, “Guidance on Some Methods for the Derivation of Acceptance Levels for Defects in
Fusion Welded Joints.” British Standards Institution, London, March 1980.
21. Kamath, M.S., “The COD Design Curve: An Assessment of Validity Using Wide Plate Tests.” The
Welding Institute Report 71/1978/E, September 1978.
22. Shih, C.F. and Hutchinson, J.W., “Fully Plastic Solutions and Large-Scale Yielding Estimates for
Plane Stress Crack Problems.” Journal of Engineering Materials and Technology,  V ol. 98, 1976,
pp. 289–295.
23. Kumar, V ., German, M.D., and Shih, C.F., “An Engineering Approach for Elastic-Plastic Fracture
Analysis.” EPRI Report NP-1931, Electric Power Research Institute, Palo Alto, CA, 1981.1656_C009.fm  Page 449  Monday, May 23, 2005  3:58 PM
450 Fracture Mechanics: Fundamentals and Applications
24. Kumar, V ., German, M.D., Wilkening, W.W., Andrews, W.R., deLorenzi, H.G., and Mowbray, D.F.,
“Advances in Elastic-Plastic Fracture Analysis.” EPRI Report NP-3607, Electric Power Research
Institute, Palo Alto, CA, 1984.
25. Kumar, V . and German, M.D., “Elastic-Plastic Fracture Analysis of Through-Wall and Surface Flaws
in Cylinders.” EPRI Report NP-5596, Electric Power Research Institute, Palo Alto, CA, 1988.
26. Zahoor, A., “Ductile Fracture Handbook, V olume 1: Circumferential Throughwall Cracks.” EPRI
Report NP-6301-D, Electric Power Research Institute, Palo Alto, CA, 1989.
27. Shih, C.F., “Relationship between the J-Integral and the Crack Opening Displacement for Stationary
and Extending Cracks.” Journal of the Mechanics and Physics of Solids,  V ol. 29, 1981, pp. 305–326.
28. Ainsworth, R.A., “Some Observations on Creep Crack Growth.” International Journal of Fracture,
V ol. 20, 1982, pp. 417–159.
29. Ainsworth, R.A., “The Assessment of Defects in Structures of Strain Hardening Materials.”
Engineering Fracture Mechanics,  V ol. 19, 1984, p. 633.
30. Dowling, A.R. and Townley, C.H.A., “The Effects of Defects on Structural Failure: A Two-Criteria
Approach.” International Journal of Pressure Vessels and Piping,  V ol. 3, 1975, pp. 77–137.
31. Harrison, R.P., Loosemore, K., and Milne, I., “Assessment of the Integrity of Structures Containing
Defects.” CEGB Report R/H/R6, Central Electricity Generating Board, UK, 1976.
32. Bloom, J.M., “Prediction of Ductile Tearing Using a Proposed Strain Hardening Failure Assessment
Diagram.” International Journal of Fracture,  V ol. 6, 1980, pp. R73–R77.
33. Shih, C.F., German, M.D., and Kumar, V ., “An Engineering Approach for Examining Crack Growth
and Stability in Flawed Structures.” International Journal of Pressure Vessels and Piping ,  V ol. 9,
1981, pp. 159–196.
34. Milne, I., Ainsworth, R.A., Dowling, A.R., and Stewart, A.T., “Background to and Validation of CEGB
Report R/H/R6—Revision 3.” International Journal of Pressure Vessels and Piping,  V ol. 32, 1988,
pp. 105–196.
35. SINTAP, “Structural Integrity Assessment Procedures for European Industry—Final Procedure.”
European Union Project No. BE95-1426, 1999.
36. Anderson, T.L. and Osage, D.A., “API 579: A Comprehensive Fitness-for-Service Guide.”
International Journal of Pressure Vessels and Piping,  V ol. 77, 2000, pp. 953–963.
37. Dong, P. and Hong, J.K., “Recommendations for Determining Residual Stresses in Fitness-for-Service
Assessment.” WRC Bulletin 476,  Welding Research Council, New York, November 2002.
38. Ainsworth, R.A., Sharples, J.K., and Smith, S.D., “Effects of Residual Stress on Fracture Behavior—
Experimental Results and Assessment Methods.” Journal of Strain Analysis,  V ol. 35, 2000,
pp. 307–316.
39. Hooton, D.G. and Budden, P.J., “R6 Developments in The Treatment of Secondary Stresses.” ASME
PVP , V ol. 304, 1995, pp. 503–509.
40. R6, Revision 4, “Assessment of the Integrity of Structures Containing Defects.” British Energy
Generation, Gloucester, 2001.
41. BS 7970:1999, “Guidance on Methods for Assessing the Acceptability of Flaws in Metallic Structures.”
Amendment No. 1, British Standards Institution, London, 2000.
42. Ainsworth, R.A. and Lei, Y ., “Strength Mis-Match in Estimation Schemes.” In: Schwalbe, K.-H. and
Kocak, M. (eds.), Mismatching of Interfaces and Welds,  GKSS, Germany, 1997, pp. 35–54.
43. Chell, G.G. and Milne, I., “Ductile Tearing Instability Analysis: A Comparison of Available
Techniques.” ASTM STP 803, American Society for Testing and Materials and Testing, Philadelphia,PA, 1983, pp. II-179–II-205.
44. Andersson, P., Bergman, M., Brickstad, B., Dahlberg, L., Nilsson, F., and Sattari-Far, I., A Procedure
for Safety Assessment of Components with Cr acks—Handbook.  3rd Ed., SAQ/FoU—Report 96/08,
SAQ Kontroll AB, Stockholm, 1996.1656_C009.fm  Page 450  Monday, May 23, 2005  3:58 PM
 
451 
Fatigue Crack Propagation 
Most of the material in the preceding chapters dealt with static or monotonic loading of cracked
bodies. This chapter considers crack growth in the presence of cyclic stresses. The focus is onfatigue of metals, but many of the concepts presented in this chapter apply to other materialsas well.
In the early 1960s, Paris et al. [1,2] demonstrated that fracture mechanics is a useful tool for
characterizing crack growth by fatigue. Since that time, the application of fracture mechanics tofatigue problems has become fairly routine. There are, however, a number of controversial issuesand unanswered questions in this ﬁeld.
The procedures for analyzing constant amplitude fatigue 
1 
 under small-scale yielding condi-
tions are fairly well established, although a number of uncertainties remain. Variable amplitudeloading, large-scale plasticity, and short cracks introduce additional complications that are notfully understood.
This chapter summarizes the fundamental concepts and practical applications of the fracture
mechanics approach to fatigue crack propagation. Section 10.1 outlines the similitude concept,which provides the theoretical justiﬁcation for applying fracture mechanics to fatigue problems.This is followed by a summary of the more common empirical and semiempirical equationsfor characterizing fatigue crack growth. Subsequent sections discuss crack closure, the fatiguethreshold, variable amplitude loading, retardation, and growth of short cracks. The micromech-anisms of fatigue are also discussed brieﬂy. The ﬁnal two sections are geared to practicalapplications: Section 10.8 outlines procedures for experimental measurements of fatigue crackgrowth and Section 10.9 summarizes the damage tolerance approach to fatigue safe design.Appendix 10 at the end of this chapter addresses the applicability of the  
J 
 integral to cyclic
loading. 
10.1SIMILITUDE IN FATIGUE 
The concept of similitude, when it applies, provides the theoretical basis for fracture mechanics.Similitude implies that the crack-tip conditions are uniquely deﬁned by a single loading parametersuch as the stress-intensity factor. In the case of a stationary crack, two conﬁgurations will fail at thesame critical  
K 
 value, provided an elastic singularity zone exists at the crack tip (Section 2.9). Under
certain conditions, fatigue crack growth can also be characterized by the stress-intensity factor, asdiscussed next.
Consider a growing crack in the presence of a constant amplitude cyclic stress intensity (Figure 10.1).
A cyclic plastic zone forms at the crack tip, and the growing crack leaves behind a plastic wake.If the plastic zone is sufﬁciently small that it is embedded within an elastic singularity zone, theconditions at the crack tip are uniquely deﬁned by the current  
K 
 value, 
2 
 and the crack growth rate 
1  
In this chapter, constant amplitude loading is deﬁned as a constant  
stress-intensity 
 amplitude rather than constant stress
amplitude. 
2  
The justiﬁcation for the similitude assumption in fatigue is essentially identical to the dimensional argument for steady-
state crack growth (Section 3.5.2 and Appendix 3.5.2). If the tip of the growing crack is sufﬁciently far from its initial
position, and external boundaries are remote, the plastic zone size and width of the plastic wake will reach steady-state values.10 
1656_C010.fm  Page 451  Monday, May 23, 2005  6:02 PM
 
452 
Fracture Mechanics: Fundamentals and Applications 
is characterized by  
K 
min 
 and  
K 
max 
. It is convenient to express the functional relationship for crack
growth in the following form:
(10.1)
where  
∆ 
K 
  
= 
 ( 
K 
max 
  
− 
  
K 
min 
) 
R 
  
= 
  
K 
min 
/ 
K 
max 
da 
/ 
dN 
  
= 
 crack growth per cycle 
The inﬂuence of the plastic zone and plastic wake on crack growth is implicit in Equation (10.1),
since the size of the plastic zone depends only on  
K 
min 
 and  
K 
max 
.
A number of expressions for  
f 
1 
 have been proposed, most of which are empirical. Section 10.2
outlines some of the more common fatigue crack growth relationships. Equation (10.1) can beintegrated to estimate fatigue life. The number of cycles required to propagate a crack from aninitial length  
a 
o 
 to a ﬁnal length  
a 
f 
 is given by
(10.2)
If  
K 
max 
 or  
K 
min 
 varies during cyclic loading, the crack growth in a given cycle may depend on
the loading history as well as the current values of  
K 
min 
 and  
K 
max 
:
(10.3)
where  
H 
 indicates the history dependence, which results from prior plastic deformation.
Equation (10.3) violates the similitude assumption; two conﬁgurations cyclically loaded at the same 
∆ 
K 
 and 
 R 
 will not exhibit the same crack growth rate unless both conﬁgurations are subject to the
same prior history.
The similitude assumption may not be valid in certain instances of variable amplitude loading,
particularly when there are occasional overloads and underloads during the loading history.Section 10.5 discusses the reasons for history-dependent fatigue. Fatigue crack growth analysesbecome considerably more complicated when prior loading history is taken into account. Conse-quently, equations of the form of Equation (10.1) are applied whenever possible. It must be recognized,however, that such analyses are potentially subject to error in the case of variable amplitude loading. 
FIGURE 10.1 
Constant amplitude fatigue crack growth under small-scale yielding conditions.
da
dNfK R=1(, )∆
Nda
fK R aa
of
=∫
1(, )∆
da
dNfK R=2(, , )∆ H 
1656_C010.fm  Page 452  Monday, May 23, 2005  6:02 PM
 
Fatigue Crack Propagation 
453 
Excessive plasticity during fatigue can violate similitude, since 
 K 
 no longer characterizes the
crack-tip conditions in such cases. A number of researchers [3, 4] have applied the  
J 
 integral to
fatigue accompanied by large-scale yielding; they have assumed a growth law of the form
(10.4)
where  
∆ 
J 
 is a contour integral for cyclic loading, analogous to the  
J 
 integral for monotonic loading
(see Appendix 10). Equation (10.4) is valid in the case of constant amplitude fatigue in small-scale
yielding because of the relationship between  
J 
 and 
 K 
 under linear elastic conditions. 
3 
 The validity
of Equation (10.4) in the presence of signiﬁcant plasticity is less clear, however.
Recall from Chapter 3 that deformation plasticity (i.e., nonlinear elasticity) is an essential
component of  
J 
 integral theory. When unloading occurs in an elastic-plastic material, deformation
plasticity theory no longer models the actual material response (see Figure 3.7). Consequently, theability of the  
J 
 integral to characterize fatigue crack growth in the presence of large-scale cyclic
plasticity is questionable, to say the least.
There is, however, some theoretical and experimental evidence in support of Equation (10.4).
If certain assumptions are made with respect to the loading and unloading branches of a cyclicstress-strain curve, it can be shown that  
∆ 
J 
 is path independent, and it uniquely characterizes the
change in stresses and strains in a given cycle [5, 6]. Appendix 10 summarizes this analysis.Experimental data [3, 4] indicate that  
∆ 
J 
 correlates crack growth data reasonably well in certain
cases. Several researchers have found that crack-tip-opening displacement (CTOD) may also be asuitable parameter for fatigue under elastic-plastic conditions [7].
The validity of Equation (10.4) has not been proven conclusively, but this approach appears to
be useful for many engineering problems. Of course, Equation (10.4) is subject to the samerestrictions on prior history as Equation (10.1). The crack growth rate may exhibit a history effectif  
∆ 
J 
 or 
 R 
 varies during cyclic loading. 
10.2EMPIRICAL FATIGUE CRACK GROWTH EQUATIONS 
Figure 10.2 is a schematic log-log plot of  
da 
/ 
dN 
 vs. 
 ∆ 
K 
, which illustrates typical fatigue crack
growth behavior in metals. The sigmoidal curve contains three distinct regions. At intermediate  
∆ 
K 
values, the curve is linear, but the crack growth rate deviates from the linear trend at high and low 
∆ 
K 
 levels. At the low end,  
da 
/ 
dN 
 approaches zero at a threshold  
∆ 
K 
, below which the crack will
not grow. Section 10.4 explores the causes of this threshold. In some materials, the observed growthrate increases rapidly at high  
∆ 
K 
 values. There are two possible explanations for the Region III
behavior. Some researchers have hypothesized that the crack growth rate accelerates as  
K 
max 
approaches  
K 
c 
, the fracture toughness of the material. According to this hypothesis, microscopic
fracture events (e.g., pop-ins) contribute to crack growth, resulting in a higher overall growth rate.An alternative hypothesis is that the apparent acceleration in  
da 
/ 
dN 
 is not real but is due to the
inﬂuence of crack-tip plasticity on the true driving force for fatigue. At high  
K 
max 
values, linear
elastic fracture mechanics is no longer valid, and a parameter like  
∆ 
J 
 might be more appropriate
to characterize fatigue.
The linear region of the log-log plot in Figure 10.3 can be described by a power law:
(10.5) 
3  
∆ 
J 
  
= 
  
∆ 
K 
2 
/ 
E 
′ 
 in the case of small-scale yielding. Thus  
∆ 
J 
 cannot be interpreted as the range of applied  
J 
 values. That is, 
∆ 
J 
 ≠ 
  
J 
max 
 −  
J 
min 
 in general. See Appendix 10 for additional background on the deﬁnition of  
∆ 
J 
.da
dNfJ R=3(, )∆
da
dNCKm=∆ 
1656_C010.fm  Page 453  Monday, May 23, 2005  6:02 PM
 
454 
Fracture Mechanics: Fundamentals and Applications 
where  
C 
 and  
m 
 are material constants that are determined experimentally. According to Equation
(10.5), the fatigue crack growth rate depends only on  
∆ 
K 
;  
da 
/ 
dN 
 is insensitive to the 
 R 
 ratio in
Region II.
Paris and Erdogan [2] were apparently the ﬁrst to discover the power-law relationship for fatigue
crack growth in Region II. They proposed an exponent of 4, which was in line with their experi-
mental data. Subsequent studies over the past three decades, however, have shown that  
m 
 can range
from 2 to 4 for most metals in the absence of a corrosive environment. Equation (10.5) has becomewidely known as the  
Paris Law 
.
A number of researchers have developed equations that model all or part of the sigmoidal  
da 
/ 
dN 
and  
∆ 
K 
 relationship [8–14]. Most of these equations are empirical, although some are based on
physical considerations. Forman [8] proposed the following relationship for Region II and Region III:
(10.6)
This equation can be rewritten in the following form:
(10.7)
Thus the crack growth rate becomes inﬁnite as  
K 
max 
 approaches  
K 
c 
. Of course, this equation is
based on the assumption that Region III behavior is caused by a superposition of fracture andfatigue rather than plastic zone effects. Note that the above relationship contains an 
 R 
 ratio
dependence, while Equation (10.5) assumes that  
da 
/ 
dN depends only on ∆K. Another importantFIGURE 10.2 Typical fatigue crack growth behavior in metals.
da
dNCK
RK Km
c=−−∆
∆ ()1
da
dNCKm
K
Kc=−−∆1
1
max1656_C010.fm  Page 454  Monday, May 23, 2005  6:02 PM
Fatigue Crack Propagation 455
point is that the material constants C and m in the Forman equation do not have the same numerical
values or units as in the Paris-Erdogan equation (Equation (10.5)).
Klesnil and Lukas [10] modiﬁed Equation (10.5) to account for the threshold:
(10.8)
Donahue [11] suggested a similar equation, but with the exponent m applied to the quantity ( ∆K − ∆Kth).
In both cases, the threshold is a ﬁtting parameter to be determined experimentally. One problem
with these equations is that ∆Kth often depends on the  R ratio (see Section 10.4).
A number of equations attempt to describe the entire crack growth curve, taking account of
both the threshold and Stage III behavior. Most such relationships assume that Stage III occurswhen K
max approaches Kc, although this assumption does not appear to have been based on solid
experimental evidence.
The most common expression to describe fatigue crack growth in all three regions was devel-
oped at NASA and was ﬁrst published by Forman and Mettu [14]. This equation, in a slightlyFIGURE 10.3 Crack closure during fatigue crack growth. The crack faces contact at a positive load (a),
resulting in a reduced driving force for fatigue, ∆Keff (b): (a) load-displacement behavior and (b) deﬁnition of
effective stress intensity range.
da
dNCK Km
thm=−()∆∆1656_C010.fm  Page 455  Monday, May 23, 2005  6:02 PM
456 Fracture Mechanics: Fundamentals and Applications
simpliﬁed form,4 is given by
(10.9)
where C, m, p, and q are material constants. At intermediate  ∆K values were ∆K >> ∆Kth and Kmax
<< Kc, Equation (10.9) reduces to Equation (10.5). Therefore, the C and m values for Equation
(10.5) and Equation (10.9) are equivalent.
Equation (10.5) to Equation (10.9) all have the form of Equation (10.1). Each of these equations
can be integrated to infer fatigue life (Equation (10.2)). The most general of these expressions
contains six material constants:5 C, m, p, q, Kcrit, and ∆ Kth. For a given material, the fatigue crack
growth rate depends only on the loading parameters ∆K and R , at least according to Equation (10.5)
to Equation (10.9). Therefore, all of the preceding expressions assume elastic similitude of thegrowing crack; none of these equations incorporate a history dependence, and, thus, are strictlyvalid only for constant (stress intensity) amplitude loading. Many of these formulas, however,were developed with variable amplitude loading in mind. Although there are many situationswhere similitude is a good assumption for variable amplitude loading, one must always bear inmind the potential for history effects. See Section 10.5 for additional discussion of this issue.
Dowling and Begley [3] applied the J integral to fatigue crack growth under large-scale yielding
conditions where  K is no longer valid. They ﬁt the growth rate data to a power-law expression in ∆J:
(10.10)
Appendix 10 outlines the theoretical justiﬁcation and limitations of J-based approaches for fatigue.
EXAMPLE 10.1
Derive an expression for the number of stress cycles required to grow a semicircular surface crack from
an initial radius ao to a ﬁnal size af, assuming the Paris-Erdogan equation describes the growth rate.
Assume that af is small compared to plate dimensions, the crack maintains its semicircular shape, and
that the stress amplitude ∆s is constant.
Solution : The stress-intensity amplitude for a semicircular surface crack in an inﬁnite plate (Figure 2.19)
can be approximated by
if we neglect the f dependence of the surface correction factor ls. Substituting this expression into
Equation (10.5) gives
4 The general version of the Forman-Mettu equation contains a multiplying factor on ∆K to account for crack closure effects
(Section 10.3).
5 The threshold stress-intensity range ∆Kth is not a true material constant since it usually depends on the R ratio (Section 10.4).da
dNCKmK
Kp
K
Kqth
c=−()
−()∆∆
∆1
1max
da
dNCJm=∆
∆≈ ∆ = ∆Ka a10 4
2 4640 663.
.. σπ σπ
da
dNCamm=∆(. )( )/0 6632σπ1656_C010.fm  Page 456  Monday, May 23, 2005  6:02 PM
Fatigue Crack Propagation 457
which can be integrated to determine fatigue life:
Closed-form integration is possible in this case because the K expression is relatively simple. In most
instances, numerical integration is required.
10.3 CRA CK CLOSURE
An accidental discovery by Elber [15] in 1970 resulted in several decades of research into a
phenomenon known as crack closure . He noticed an anomaly in the elastic compliance of several
fatigue specimens, which Figure 10.3(a) schematically illustrates. At high loads, the compliance(d∆/dP) agreed with standard formulas for fracture mechanics specimens (Appendix 7), but at low
loads, the compliance was close to that of an uncracked specimen. Elber believed that this changein compliance was due to the contact between crack surfaces (i.e., crack closure) at loads that werelow but greater than zero.
Elber postulated that crack closure decreased the fatigue crack growth rate by reducing the
effective stress-intensity range. Figure 10.3(b) illustrates the closure concept. When a specimen iscyclically loaded at K
max and Kmin, the crack faces are in contact below Kop, the stress intensity at
which the crack opens. Elber assumed that the portion of the cycle that is below Kop does not contribute
to fatigue crack growth because there is no change in crack-tip strain during cyclic loading of a closedcrack. He deﬁned an effective stress-intensity range as follows:
(10.11)
He also introduced an effective stress-intensity ratio:
(10.12)
Elber then proposed a modiﬁed Paris-Erdogan equation:
(10.13)
Equation (10.13) has been reasonably successful in correlating fatigue crack growth data at variousR ratios. The numerical value of the material constant C is different in Equation (10.5) and Equation
(10.13) if closure occurs in Region II, such that ∆K
eff < ∆K.
Since Elber’s original study, numerous researchers have conﬁrmed that crack closure does in
fact occur during fatigue crack propagation. Suresh and Ritchie [16] identiﬁed ﬁve mechanismsfor fatigue crack closure, which are illustrated in Figure 10.4.
Plasticity-induced closure, Figure 10.4(a), results from residual stresses in the plastic wake.
Budiansky and Hutchinson [17] applied the Dugdale-Barenblatt strip-yield model to this problemand showed that residual stretch in the plastic wake causes the crack faces to close at a positiveremote stress. Although quantitative predictions from the Budiansky and Hutchinson model do notagree with experimental data [18], this model is useful for demonstrating qualitatively the effectN
Cad amm
aa
of
=
∆−∫1
0 6632
(. )/
πσ
=−
−() ∆≠−−aa
Cmom
fm
m m12 12
21 0 6632//
(. )()
πσfor
∆KK Keff op≡−max
UK
Keff≡∆
∆
=−
−KK
KKop max
max min
da
dNCKeffm=∆1656_C010.fm  Page 457  Monday, May 23, 2005  6:02 PM
458 Fracture Mechanics: Fundamentals and Applications
of plasticity on crack closure. A number of investigators [19–24] have studied plasticity-induced
closure with ﬁnite element analysis. James and Knott [25] performed an experiment that providedcompelling evidence for plasticity-induced closure. They grew a fatigue crack in a standard spec-imen and then used electron discharge machining to remove a small amount of material from thecrack faces up to 0.5 mm from the crack tip. When they placed the sample back into the testmachine, the crack growth rate increased by an order of magnitude compared to prior measurements.(a) (b)
(c) (d)
(e)
FIGURE 10.4 Fatigue crack closure mechanisms in metals: (a) plasticity-induced closure (b) roughness-induced
closure, (c) oxide-induced closure, (d) closure induced by a viscous ﬂuid, and (e) transformation-induced closure.
Taken from Suresh, S. and Ritchie, R.O., “Propagation of Short Fatigue Cracks.” International Metallurgical
Reviews , V ol. 29, 1984, pp. 445–476.
1656_C010.fm  Page 458  Monday, May 23, 2005  6:02 PM
Fatigue Crack Propagation 459
They concluded that the plastic wake behind the crack was causing closure and a reduced crack
growth rate, and that crack growth rate accelerated because the zone of compressive residual stressesin the plastic wake was removed by machining.
Roughness-induced closure, which is illustrated in Figure 10.4(b), is inﬂuenced by the micro-
structure. Although fatigue cracks propagate in pure Mode I conditions on a global scale, crackdeﬂections due to microstructural heterogeneity can lead to mixed mode conditions on the micro-scopic level. When the crack path deviates from the Mode I symmetry plane, the crack is subjectto Mode II displacements, as Figure 10.4(b) illustrates. These displacements cause mismatchbetween upper and lower crack faces, which in turn results in contact of crack faces at a positiveload. Coarse-grained materials usually produce a higher degree of surface roughness in fatigue,and correspondingly higher closure loads [26]. Figure 10.5 illustrates the effect of grain size onfatigue crack propagation in 1018 steel. At the lower  R ratio, where closure effects are most
pronounced, the coarse-grained material has a higher ∆K
th, due to a higher closure load that is
caused by greater surface roughness (Figure 10.5(b)). Note that grain size effects disappear whenthe data are characterized by ∆K
eff (Figure (10.5(c)).
Oxide-induced closure, Figure 10.4(c), is usually associated with an aggressive environment.
Oxide debris or other corrosion products become wedged between crack faces. Crack closure canalso be introduced by a viscous ﬂuid, as Figure 10.4(d) illustrates. The ﬂuid acts as a wedge betweencrack faces, somewhat like the oxide mechanism. A stress-induced martensitic transformation atthe tip of the growing crack can result in a process zone wake,
6 as Figure 10.4(e) illustrates.FIGURE 10.5 Effect of grain size on fatigue crack growth in mild steel. Taken from Gray, G.T., Williams,
J.C., and Thompson, A.W., “Roughness Induced Crack Closure: An Explanation for Microstructurally Sensitive
Fatigue Crack Growth.” Metallurgical Transactions , V ol. 14A, 1983, pp. 421–433.
6 See Section 6.2.2 for a discussion of stress-induced martensitic transformations in ceramics.
1656_C010.fm  Page 459  Monday, May 23, 2005  6:02 PM
460 Fracture Mechanics: Fundamentals and Applications
Residual stresses in the transformed zone can lead to crack closure. The relative importance of the
various closure mechanisms depends on microstructure, yield strength, and environment.
Three of the closure mechanisms illustrated in Figure 10.4 (roughness, corrosion product, and
viscous ﬂuid) involve crack wedging. That is, the crack is prevented from closing completely byan obstruction of some type. Strictly speaking, these mechanisms might be described more appro-priately by the term residual crack opening  rather than crack closure. The plasticity and phase
transformation mechanisms can be regarded as true crack closure because residual stress applies aclosure force to the crack faces. Both types of mechanisms can result in a diminished ∆K
eff, either
through premature closure or residual opening of the crack. Since the wedging mechanisms havetraditionally been referred to as “crack closure,” that convention will be adopted here despite itsshortcomings. Wedging mechanisms are discussed in greater detail in Section 10.3.1.
In principle, it should be possible to distinguish between plasticity-induced closure and wedging
mechanisms by observing the load-displacement curve. (Transformation-induced closure is rareand will be excluded from the present discussion.) Figure 10.6 schematically compares threescenarios: plasticity-induced closure, crack wedging, and mixed behavior. Load is plotted vs. crack-mouth-opening displacement (CMOD). Because the crack is actually closing as a result of theplasticity mechanism, the load-CMOD curve should pass through the origin. In the case of awedging mechanism, there will be a residual displacement at zero load, but the load-CMOD curveat high loads (when the crack is fully open) should extrapolate to the origin. When both mechanismsare present, there will be a positive residual displacement and the load-CMOD curve at high loadswill extrapolate to a negative displacement, as the third schematic in Figure 10.6 illustrates.
In an actual experiment, it would be possible to distinguish between the various behaviors
illustrated in Figure 10.6 only if the clip ga ge is zeroed before the start of cr acking . In many
experiments, the specimen is precracked without a clip gage, and the clip gage is inserted andzeroed later, after closure has had a chance to develop in the initial fatigue crack. In that case,it would not be possible to determine a true zero CMOD reference from the load-clip gage record.
10.3.1 A CLOSER LOOK AT CRACK-WEDGING  MECHANISMS
Consider an idealized scenario where a rigid wedge is inserted into an open crack, as Figure 10.7illustrates. Suppose that the shape of this wedge is such that the crack perfectly conforms to it whenthe load is removed. That is, assume that the crack faces contact the wedge at all points simultaneouslywhen the load is removed. As the applied load decreases to zero, the crack is held open at a ﬁxeddisplacement. An applied stress intensity of K
wedge exists at the crack tip despite the lack of an externallyFIGURE 10.6 Expected load-displacement behavior for: (a) plasticity-induced closure, (b) wedging mecha-
nisms, and (c) mixed behavior. In order to observe these trends, however, the clip gage must be zeroed prior
to the start of fatigue cracking.
1656_C010.fm  Page 460  Monday, May 23, 2005  6:02 PM
Fatigue Crack Propagation 461
applied load. When load is reapplied, K does not change until load is a sufﬁcient cause for a
crack-opening displacement greater than the width of the wedge. If this conﬁguration were loaded
cyclically, such that the crack faces were in contact with the wedge during the portion of each cycle,∆K
eff would equal the difference between Kmax and Kwedge, as Figure 10.7 illustrates.
Now assume that the crack contains a single rigid particle, as Figure 10.8 illustrates. As the
load is removed and the crack faces close, they eventually contact the particle. When this initialcontact occurs, the slope of the load-CMOD curve becomes steeper. As load is reduced further,portions of the crack face not in contact with the particle continue to close, resulting in a continualdecrease in the applied K. There is a small residual K when the load is removed completely. Unlike
the ideal wedge in Figure 10.7, however, ∆K
eff for cyclic loading is greater than that would be
inferred by deﬁning Kop at the point where the compliance changes. That is, one would overestimate
closure effects (and underestimate fatigue driving force) if he or she deﬁned the opening load wherethe slope changes.
Figure 10.7 and Figure 10.8 depict two extremes of crack-wedging behavior. Figure 10.9
illustrates a more realistic case, where the crack is ﬁlled with particles of various sizes. As the loadis relaxed, the slope of the load-CMOD curve gradually changes as more particles make contactwith the crack. Eventually, no further contact occurs and the CMOD attains a constant value,assuming the particles are rigid. In the real world, the ﬁnal slope of the load-CMOD curve wouldFIGURE 10.7 Load-displacement behavior and ∆Keff for an ideal wedge, which is rigid and conforms perfectly
to the crack-opening proﬁle.
1656_C010.fm  Page 461  Monday, May 23, 2005  6:02 PM
462 Fracture Mechanics: Fundamentals and Applications
reﬂect the elastic properties of the objects that ﬁll the crack.7 As was the case for the single-particle
scenario, deﬁning Kop at the point of initial slope change could lead to errors.
The important factor to keep in mind is how the wedging action (or plasticity-induced closure,
for that matter) affects the true driving force for fatigue. Deﬁning ∆Keff for an ideal wedge is
unambiguous and straightforward. More realistic cases are not quite so simple. Traditionally, the
measurement of Kop has been highly subjective, and different individuals and laboratories have
obtained widely varying results for a given material under the same test conditions. Section 10.8.3proposes a K
op deﬁnition that removes the subjectivity and provides a more accurate indication
of the effective ∆K. This new deﬁnition is based on the relationship between the applied load and
the true applied K. Figure 10.7 to Figure 10.9 show simpliﬁed examples of the proposed deﬁnition
of ∆Keff.FIGURE 10.8 Load-displacement behavior and ∆Keff for a single particle or asperity.
7 For laboratory specimens, there is an additional contribution from compliance of the machined notch. Even if the fatigue
crack is fully closed or wedged open, the faces of the notch are not in contact. The slope of the load vs. clip gage displacement
curve reﬂect the compliance of a notched but uncracked specimen, as Figure 10.3 illustrates.
1656_C010.fm  Page 462  Monday, May 23, 2005  6:02 PM
Fatigue Crack Propagation 463
10.3.2 E FFECTS  OF LOADING  VARIABLES  ON CLOSURE
Most experts believe that the stress intensity for crack closure is not actually a material constant,
but depends on a number of factors. Over the years, a number of investigators have attempted tocorrelate K
op to loading variables such as R ratio, but with limited success. Part of the problem lies
in the subjective nature of closure measurements, as discussed above. Another problem is thatdifferent closure behavior occurs in different alloys and in different loading regimes for a givenalloy. No single empirical correlation works for all situations. What follows is an overview of someof the attempts to correlate closure to loading variables.
Elber [15] measured the closure stress intensity in 2023-T3 aluminum at various load levels
and R  ratios, and obtained the following empirical relationship:
(10.14)
Subsequent researchers [27–29] inferred similar empirical expressions for other alloys. 
According to Equation (10.14), U depends only on R. Shih and Wei [30, 31], however, argued
that the Elber expression, as well as many of the subsequent equations, are oversimpliﬁed. Shihand Wei observed a dependence on K
max for crack closure in a Ti-6Al-4V titanium alloy. They
also showed that experimental data of earlier researchers, when replotted, exhibit a deﬁnite Kmax
dependence.
There has been a great deal of confusion and controversy about the Kmax dependence of U.
Hudak and Davidson [18] cited contradictory examples from the literature where various researchersFIGURE 10.9 Load-displacement behavior and ∆Keff for a crack that is ﬁlled with multiple particles or
asperities of various sizes.
UR=+05 04.. (. . )−≤ ≤01 07 R1656_C010.fm  Page 463  Monday, May 23, 2005  6:02 PM
464 Fracture Mechanics: Fundamentals and Applications
reported U to increase, decrease, or remain constant with increasing Kmax. Hudak and Davidson
performed closure measurements on a 7091 aluminum alloy and 304 stainless steel over a wide
range of loading variables. For both materials, they inferred a closure relationship of the form:
(10.15)
where Ko is a material constant. Hudak and Davidson concluded that the inconsistent results from
the literature could be attributed to a number of factors: (1) the range of ∆K values in the experiments
was too narrow; (2) the ∆K values were not sufﬁciently close to the threshold; and (3) the
measurement techniques lacked the required sensitivity.
The effect of loading variables on Kop can be inferred by substituting the relationships for U
into Equation (10.12). For example, the Elber implies the following relationship for Kop:
(10.16)
Note that the ratio  Kop/∆K depends only on the  R ratio. Equation (10.15), however, leads to a
different expression for Kop:
(10.17)
