Repository: Ketankham/chatbot-meta-books

File: physical-meta.txt (part 26 of 44)
Modern Physical Metallurgy and Materials Engineering
and to the inﬂuence of vacancies.
In pure metals and alloys, transgranular cracks ini-
tiate at intrusions in PSBs or at sites of surface rough-
ness associated with emerging planar slip bands in
low SFE alloys. Often the microcrack forms at the
PSB-matrix interface where the stress concentration is
high. In commercial alloys containing inclusions or
second-phase particles, the fatigue behaviour dependson the particle size. Small particles ³0.1
µm can have
beneﬁcial effects by homogenizing the slip pattern
and delaying fatigue-crack nucleation. Larger parti-
cles reduce the fatigue life by both facilitating crack
nucleationbyslipband/particleinteractionandincreas-
ing crack growth rates by interface decohesion and
voiding within the plastic zone at the crack tip. The
formation of voids at particles on grain boundaries
can lead to intergranular separation and crack growth.The preferential deformation of ‘soft’ precipitate-free
zones (PFZs) associated with grain boundaries in
age-hardened alloys also provides a mechanism of
intergranular fatigue-crack initiation and growth. To
improve the fatigue behaviour it is therefore necessary
to avoid PFZs and obtain a homogeneous deforma-
tion structure and uniform precipitate distribution byheat-treatment; localized deformation in PFZs can be
restricted by a reduction in grain size.
From the general appearance of a typical fatigue
fracture,showninFigure 7.76,onecandistinguishtwo
distinct regions. The ﬁrst is a relatively smooth area,
through which the fatigue crack has spread slowly.
This area usually has concentric marks about the pointoforiginofthecrackwhichcorrespondtothepositions
at which the crack was stationary for some period.
The remainder of the fracture surface shows a typi-
cally rough transcrystalline fracture where the failure
has been catastrophic. Electron micrographs of the rel-
atively smooth area show that this surface is covered
with more or less regular contours perpendicular to thedirection of the propagation front. These fatigue stri-
ations represent the successive positions of the propa-
gation front and are spaced further apart the higher the
Figure 7.76 A schematic fatigue fracture .
258Modern Physical Metallurgy and Materials Engineering
Figure 7.77 Schematic illustration of the formation of fatigue striations .
velocity of propagation. They are rather uninﬂuenced
by grain boundaries and in metals where cross-slip iseasy (e.g. mild steel or aluminium) may be wavy inappearance. Generally, the lower the ductility of thematerial, the less well deﬁned are the striations.
StageII growthisrate-controllinginthefatiguefail-
ure of most engineering components, and is governedby the stress intensityat the tip of the advancing crack.Thestriationsseenonthefracturesurfacemayformbya process of plastic blunting at the tip of the crack, asshown in Figure 7.77. In (a) the crack under the ten-sile loading part of the cycle generates shear stressesat the tip. With increasing tensile load the crack opensup and new surface is created (b), separation occursin the slip band and ‘ears’ are formed at the end ofthe crack. The plastic deformation causes the crack tobe both extended and blunted (c). On the compressivepartof thecyclethe crack beginstoclose(d), theshearstressesarereversedandwithincreasingloadthecrackalmost closes (e). In this part of the cycle the new sur-face folds and the ears correspond to the new striationson the ﬁnal fracture surface. A one-to-one correlationtherefore exists between the striations and the openingand closing with ear formation. Crack growth contin-ues in this manner until it is long enough to cause the
ﬁnal instability when either brittle or ductile (due to
the reduced cross-section not being able to carry theload) failure occurs. In engineering alloys, rather thanpure metals, which contain inclusions or second-phaseparticles, cracking or voiding occurs ahead of the orig-inal crack tip rather than in the ears when the tensilestress or strain reaches a critical value. This macro-scopic stage of fracture is clearly of importance toengineersinpredictingtheworkinglifeofacomponentand has been successfully treated by the application offracture mechanics as discussed in Chapter 8.
7.11.5 Fatigue at elevated temperatures
At ambient temperature the fatigue process involvesintracrystalline slip and surface initiation of cracks,followed by transcrystalline propagation. When
fatigued at elevated temperatures
/H113540.5Tm, pure metals
and solid solutions show the formation of discrete
cavities on grain boundaries, which grow, link up
and ﬁnally produce failure. It is probable that
vacancies produced by intracrystalline slip give rise
to a supersaturation which causes the vacancies to
condense on those grain boundaries that are under a
high shear stress where the cavities can be nucleated
by a sliding or ratchet mechanism. It is considered
unlikely that grain boundary sliding contributes tocavity growth, increasing the grain size decreases the
cavity growth because of the change in boundary area.
Magnox(Mg) andalloysused innuclear reactors up to
0.75T
mreadily form cavities, but the high-temperature
nickel-base alloys do not show intergranular cavity
formation during fatigue at temperatures within their
normal service range, because intracrystalline slip
is inhibited by /CR0precipitates. Above about 0 .7Tm,
however, the /CR0precipitates coarsen or dissolve and
fatigue then produce cavities and eventually cavity
failure.
Further reading
Argon, A.(1969). ThePhysicsofStrengthandPlasticity .MIT
Press, Cambridge, MA.
Cottrell, A. H.(1964). MechanicalPropertiesofMatter . John
Wiley, Chichester.
Cottrell, A. H. (1964). The Theory of Crystal Dislocations .
Blackie, Glasgow.
Dislocations and Properties of Real Metals (1984). Conf.
Metals Society.
Evans, R. W. and Wilshire, B. (1993). Introduction to Creep .
Institute of Materials, London.
Freidel, J. (1964). Dislocations . Pergamon Press, London.
Hirsch, P. B. (ed.). (1975). The Physicsof Metals. 2. Defects .
Cambridge University Press, Cambridge.
Hirth, J. P. and Lothe, J. (1984). Theory of Dislocations .
McGraw-Hill, New York.
Chapter 8
Strengthening and toughening
8.1 Introduction
The production of materials which possess consider-
able strength at both room and elevated temperatures
is of great practical importance. We have already seen
how alloying, solute-dislocation interaction, grain sizecontrol and cold-working can give rise to an increasedyieldstress.Ofthesemethods,reﬁningthegrainsizeisof universal application to materials in which the yieldstress has a signiﬁcant dependence upon grain size.In certain alloy systems, it is possible to produce anadditional increase in strength and hardness by heat-treatment alone. Such a method has many advantages,since the required strength can be induced at the mostconvenient stage of production or fabrication; more-over, the component is not sent into service in a highly
stressed, plastically deformed state. The basic require-
ment for such a special alloy is that it should undergoa phase transformation in the solid state. One type ofalloy satisfying this requirement, already considered,is that which can undergo an order–disorder reac-tion; the hardening accompanying this process (similarin many ways to precipitation-hardening) is termedorder-hardening. However, conditions for this form ofhardening are quite stringent, so that the two prin-cipal hardening methods, commonly used for alloys,are based upon (1) precipitation from a supersaturated
solid solution and (2) eutectoid decomposition.
In engineering applications, strength is, without
doubt, an important parameter. However, it is by nomeans the only important one and usually a materialmust provide a combination of properties. Some duc-tility is generally essential, enabling the material torelievestressconcentrationsbyplasticdeformationandtoresistfracture.Theabilityofmaterialstoresistcrackpropagation and fracture, known generally as tough-ness, will be discussed in this chapter. Fracture cantake many forms; some special forms, such as brit-tle fracture by cleavage, ductile fracture by microvoid
coalescence,creepfracturebytriple-pointcrackingand
fatigue cracking, will be examined.This chapter primarily concerns alloy behaviour,
partly because of the inherent versatility of alloy sys-tems and partly because the research background tomuch of the current understanding of strength, tough-nessandfractureisessentiallymetallurgical.However,itisoftenpossibletoextendthebasicprinciplestonon-metallic materials, particularly in the case of fractureprocesses. This will be apparent later, in Chapter 10,when we describe how theunique transformationchar-acteristics of zirconia can be used to inhibit crackpropagationinabrittleceramicsuchasalumina.Meth-
ods for toughening glasses are described in the same
chapter. In Chapter 11 we consider the strengtheningand toughening effects produced when plastics, met-als and ceramics are reinforced with ﬁlaments to formcomposite materials.
8.2 Strengthening of non-ferrous
alloys by heat-treatment
8.2.1 Precipitation-hardening of Al–Cu alloys
8.2.1.1 Precipitation from supersaturated solid
solution
The basic requirements of a precipitation-hardening
alloy system is that the solid solubility limit shoulddecrease with decreasing temperature as shownin Figure 8.1 for the Al–Cu system. During theprecipitation-hardening heat-treatment procedure thealloy is ﬁrst solution heat-treated at the hightemperature and then rapidly cooled by quenchinginto water or some other cooling medium. The rapidcooling suppresses the separation of the /DC2-phase
so that the alloy exists at the low temperature inan unstable supersaturated state. If, however, after
quenching, the alloy is allowed to ‘age’ for a sufﬁcient
length of time, the second phase precipitates out.This precipitation occurs by a nucleation and growthprocess, ﬂuctuations in solute concentration providing
260Modern Physical Metallurgy and Materials Engineering
smallclustersofatomsinthelatticewhichactasnuclei
for the precipitate. However, the size of the precipitatebecomesﬁnerasthetemperatureatwhichprecipitationoccurs is lowered, and extensive hardening of thealloy is associated with a critical dispersion of theprecipitate. If, at any given temperature, ageing is
allowed to proceed too far, coarsening of the particles
occurs (i.e. the small ones tend to redissolve, andthe large ones to grow still larger as discussed inSection 8.2.6) and the numerous ﬁnely dispersed,small particles are gradually replaced by a smaller
number of more widely dispersed, coarser particles.
In this state the alloy becomes softer, and it is thensaid to be in the over-aged condition (see Figure 8.2).
8.2.1.2 Changes in properties accompanying
precipitation
The actual quenching treatment gives rise to small
changes in many of the mechanical and physical prop-
erties of alloys because both solute atoms and point
defects in excess of the equilibrium concentration areretained during the process, and because the quenchitself often produces lattice strains. Perhaps the prop-erty most markedly affected is the electrical resistance
and this is usually considerably increased. In con-
trast, the mechanical properties are affected relativelymuch less.
On ageing, the change in properties in a
quenched material is more marked and, in particular,the mechanical properties often show striking
modiﬁcations. For example, the tensile strength of
Duralumin (i.e. an aluminium–4% copper alloy
containing magnesium, silicon and manganese) may
be raised from 0.21 to 0 .41 GN/m
2while that of
a Cu–2Be alloy may be increased from 0.46 to
Figure 8.1 Al-rich Al–Cu binary diagram showing GP [1],
/DC200and /DC20solvus lines (dotted) .1.23 GN/m2. Thestructure-sensitivepropertiessuchas
hardness, yield stress, etc. are, of course, extremelydependent on the structural distribution of thephases and, consequently, such alloys usually exhibit
softening as the ﬁnely dispersed precipitates coarsen.
A simple theory of precipitation, involving the
nucleation and growth of particles of the expectednew equilibrium phase, leads one to anticipate thatthe alloy would show a single hardening peak, theelectrical resistivity a decrease, and the lattice param-eter an increase (assuming the solute atom is smallerthan the solvent atom) as the solute is removed fromsolution. Such property changes are found in practice,
but only at low supersaturations and high ageing tem-
peratures. At higher supersaturations and lower ageingtemperatures the various property changes are not con-sistent with such a simple picture of precipitation; thealloy may show two or more age-hardening peaks, andthe electrical resistivity and lattice parameter may notchange in the anticipated manner. A hardening pro-cess which takes place in two stages is shown in alu-
minium–copper alloys (Figure 8.2a) where the initial
hardening occurs without any attendant precipitationbeing visible in the light microscope and, moreover,is accompanied by a decrease in conductivity and nochange in lattice parameter. Such behaviour may beaccounted for if precipitation is a process involvingmore than one stage. The initial stage of precipitation,at the lower ageing temperatures, involves a cluster-ing of solute atoms on the solvent lattice sites to form
zones or clusters, coherent with the matrix; the zones
cannot be seen in the light microscope and for this rea-sonthisstagewasatonetimetermedpre-precipitation.At a later stage of the ageing process these clustersbreak away from the matrix lattice to form distinctparticles with their own crystal structure and a deﬁniteinterface. These hypotheses were conﬁrmed originallyby structuralstudiesusingX-ray diffraction techniques
but nowadays the so-called pre-precipitation effects
can be observed directly in the electron microscope.
Even though clustering occurs, the general kinetic
behaviour of the precipitation process is in agreementwith that expected on thermodynamic grounds. FromFigure 8.2 it isevident that the rate of ageing increasesmarkedly with increasing temperature while the peakhardness decreases. Two-stage hardening takes placeat low ageing temperatures and is associated with
high maximum hardness, while single-stage hardening
occurs at higher ageing temperatures, or at lowerageing temperatures for lower solute contents.
Another phenomenon commonly observed in
precipitation-hardeningalloysisreversionorretrogres-sion.Ifanalloyhardenedbyageingatlowtemperatureis subsequently heated to a higher ageing temperatureit softens temporarily, but becomes harder again on
more prolonged heating. This temporary softening, or
reversion of the hardening process, occurs because thevery small nuclei or zones precipitated at the low tem-perature are unstable when raised to the higher ageingtemperature, and consequently they redissolve and the
Strengthening and toughening 261
Figure 8.2 The ageing of aluminium–copper alloys at
(a) 130°Cand (b) at 190 °C(after Silcock, Heal and Hardy,
1953–4).
alloy becomes softer; the temperature above which the
nuclei or zones dissolve is known as the solvus tem-perature; Figure 8.1 shows the solvus temperatures for
GP zones, /DC2
00,/DC20and/DC2. On prolonged ageing at the
higher temperature larger nuclei, characteristic of thattemperature, are formed and the alloy again hardens.
Clearly, the reversion process is reversible, provided
re-hardening at the higher ageing temperature is notallowed to occur.
8.2.1.3 Structural changes during precipitation
Early metallographic investigations showed that the
microstructural changes which occur during the initial
stages of ageing are on too ﬁne a scale to be resolvedby the light microscope, yet it is in these early stagesthatthemostprofoundchangesinpropertiesarefound.
Accordingly, to study the process, it is necessary to
employ the more sensitive and reﬁned techniques ofX-ray diffraction and electron microscopy.
The two basic X-ray techniques, important in study-
ing the regrouping of atoms during the early stagesof ageing, depend on the detection of radiation scat-
tered away from the main diffraction lines or spots
(see Chapter 5). In the ﬁrst technique, developedindependently by Guinier and Preston in 1938, the
Laue method is used. They found that the single-
crystal diffraction pattern of an aluminium–copperalloy developed streaks extending from an aluminium
lattice reﬂection along h100i
Aldirections. This was
attributed to the formation of copper-rich regions of
plate-like shape on f100gplanes of the aluminium
matrix (now called Guinier–Preston zones or GPzones). The net effect of the regrouping is to mod-
ify the scattering power of, and spacing between, very
small groups of f100gplanes throughout the crystal.
However, being only a few atomic planes thick, the
zones produce the diffraction effect typical of a two-dimensional lattice, i.e. the diffraction spot becomes a
diffraction streak. In recent years the Laue method has
been replaced by a single-crystal oscillation technique
employing monochromatic radiation, since interpreta-
tionismadeeasierifthewavelengthoftheX-raysusedis known. The second technique makes use of the phe-
nomenon of scattering of X-rays at small angles (see
Chapter 5). Intense small-angle scattering can often
be observed from age-hardening alloys (as shown in
Figures 8.3 and 8.5) because there is usually a differ-ence in electron density between the precipitated zone
and the surrounding matrix. However, in alloys such
as aluminium–magnesium or aluminium–silicon the
technique is of no value because in these alloys the
small difference in scattering power between the alu-minium and silicon or magnesium atoms, respectively,
is insufﬁcient to give rise to appreciable scattering at
small angles.
With the advent of the electron microscope the age-
ing of aluminiumalloys was one of the ﬁrst subjects tobe investigated with the thin-foil transmission method.
Not only can the detailed structural changes which
occur during the ageing process be followed, but elec-
tron diffraction pictures taken from selected areas of
the specimen while it is still in the microscope enablefurther important information on the structure of the
precipitated phase to be obtained. Moreover, under
some conditions the interaction of moving dislocations
and precipitates can be observed. This naturally leads
to a more complete understanding of the hardeningmechanism.
Both the X-ray and electron-microscope techniques
show that in virtually all age-hardening systems the
initial precipitate is not the same structure as the equi-
librium phase. Instead, an ageing sequence: zones !
intermediate precipitates !equilibrium precipitate is
followed. This sequence occurs because the equilib-
rium precipitate is incoherent with the matrix, whereas
the transition structures are either fully coherent, as in
the case of zones, or at least partially coherent. Then,because of the importance of the surface energy and
strain energy of the precipitate to the precipitation pro-
cess, the system follows such a sequence in order to
have the lowest free energy in all stages of precipita-
tion. The surface energy of the precipitates dominatesthe processof nucleationwhenthe interfacialenergy is
large (i.e. whenthereisadiscontinuityinatomic struc-
ture, somewhat like a grain boundary, at the interface
between the nucleus and the matrix), so that for the
incoherent type of precipitate the nuclei must exceed a
262Modern Physical Metallurgy and Materials Engineering
[010]
[001]
(a) (b) 0.05 µ
Figure 8.3 (a) Small-angle X-ray pattern from aluminium–4% copper single crystal taken with molybdenum K ˛radiation at a
sample to ﬁlm distance of 4 cm (after Guinier and Fournet, 1955; courtesy of John Wiley and Sons). (b) Electron micrograph
of aluminium–4% copper aged 16 hours at 130 °C, showing GP [1] zones (after Nicholson, Thomas and Nutting, 1958–9) .
certain minimum size before they can nucleate a new
phase. To avoid such a slow mode of precipitationa coherent type of precipitate is formed instead, for
which the size effect is relatively unimportant. The
condition for coherence usually requires the precipi-
tate to strain its equilibrium lattice to ﬁt that of the
matrix, or to adopt a metastable lattice. However, in
spite of both a higher volume free energy and a higher
strain energy, the transition structure is more stable in
the early stages of precipitation because of its lower
interfacial energy.
When the precipitate does become incoherent the
alloy will, nevertheless, tend to reduce its surface
energy as much as possible, by arranging the orienta-
tionrelationshipbetweenthematrixandtheprecipitate
sothatthecrystalplaneswhichareparallelto,andsep-
arated by, the bounding surface have similar atomic
spacings. Clearly, for these habit planes, as they are
called, the better the crystallographic match, the lesswill be the distortion at the interface and the lower
the surface energy. This principle governs the precip-
itation of many alloy phases, as shown by the fre-
quent occurrence of the Widmanst ¨atten structure, i.e.
plate-shaped precipitates lying along prominent crys-
tallographic planes of the matrix. Most precipitates are
plate-shaped because the strain energy factor is least
for this form.
Theexistenceofaprecipitationsequenceisre ﬂected
in the ageing curves and, as we have seen in
Figure 8.2, often leads to two stages of hardening.
The zones, by de ﬁnition, are coherent with the
matrix, and as they form the alloy becomes harder.
The intermediate precipitate may be coherent with
the matrix, in which case a further increase of
hardnessoccurs,oronlypartiallycoherent,wheneither
hardening or softening may result. The equilibriumprecipitateis incoherentand itsformation always leads
to softening. These features are best illustrated by a
consideration of some actual age-hardening systems.Precipitation reactions occur in a wide variety
of alloy systems as shown in Table 8.1. Thealuminium –copper alloy system exhibits the greatest
number of intermediate stages in its precipitation
process, and consequently is probably the most
widely studied. When the copper content is high and
the ageing temperature low, the sequence of stages
followed is GP [1], GP [2], /DC2
0and /DC2⊿CuAl2/triangleleft.O n
ageing at higher temperatures, however, one or more
of these intermediate stages may be omitted and,
as shown in Figure 8.2, corresponding differences
in the hardness curves can be detected. The early
stages of ageing are due to GP [1] zones, which
are interpreted as plate-like clusters of copper atoms
segregatedonto f100gplanesofthealuminiummatrix.
A typical small-angle X-ray scattering pattern and
thin-foiltransmissionelectronmicrographfromGP [1]
zones are shown in Figure 8.3. The plates are only
a few atomic planes thick (giving rise to the h100i
streaksintheX-raypattern),butare about10 nmlong,
andhenceappearasbrightordarklinesontheelectron
micrograph.
GP [2] is best described as a coherent intermediate
precipitate rather than a zone, since it has a de ﬁ-
nite crystal structure; for this reason the symbol /DC200
is often preferred. These precipitates, usually of max-
imum thickness 10 nm and up to 150 nm diameter,
have a tetragonal structure which ﬁts perfectly with
the aluminium unit cell in the aandbdirections but
not in the c. The structure postulated has a central
plane which consists of 100% copper atoms, the next
two planes a mixture of copper and aluminium and
the other two basal planes of pure aluminium, giv-
ing an overall composition of CuAl 2. Because of their
size, /DC200precipitates are easily observed in the elec-
tron microscope, and because of the ordered arrange-ments of copper and aluminium atoms within the
structure, their presence gives rise to intensity max-
ima on the diffraction streaks in an X-ray photograph.
Strengthening and toughening 263
Table 8.1 Some common precipitation-hardening systems
Base Solute Transition structure Equilibrium
metal precipitate
Al Cu (i) Plate-like solute rich GP [1] zones on /DC2-CuAl2
f100gAl; (ii) ordered zones of GP [2];
(iii) /DC20-phase (plates).
Ag (i) Spherical solute-rich zones; (ii) platelets /CR-Ag2Al
of hexagonal /CR0onf111gAl.
Mg, Si (i) GP zones rich in Mg and Si atoms on ˇ-Mg2Si
f100gAlplanes; (ii) ordered zones of ˇ0. (plates)
Mg, Cu (i) GP zones rich in Mg and Cu atoms on S-Al 2CuMg
f100gAlplanes; (ii) S0platelets on (laths)
f021gAlplanes.
Mg, Zn (i) Spherical zones rich in Mg and Zn; (ii) platelets /DC1-MgZn2
of/DC10phase on f111gAl. (plates)
Cu Be (i) Be-rich regions on f100gCuplanes; (ii) /CR0. /CR-CuBe
Co Spherical GP zones. ˇ-Co plates
Fe C (i) Martensite ( ˛0); (ii) martensite ( ˛00); Fe 3C plates
(iii) ε-carbide. cementite
N (i) Nitrogen martensite ( ˛0); (ii) martensite Fe 4N
(˛00)d i s c s .
Ni Al, Ti /CR0cubes /CR-Ni3(AlTi)
Since the cparameter 0.78 nm differs from that of
aluminium 0.404 nm the aluminium planes parallel tothe plate are distorted by elastic coherency strains.Moreover, the precipitate grows with the cdirection
normal to the plane of the plate, so that the strain
ﬁelds become larger as it grows and at peak hard-
ness extend from one precipitate particle to the next(see Figure 8.4a). The direct observation of coherencystrains con ﬁrms the theories of hardening based on the
development of an elastically strained matrix (see next
section).
The transition structure /DC2
0is tetragonal; the true
unit cell dimensions are aD0.404 and cD0.58 nm
and the axes are parallel to h100iAldirections. The
strains around the /DC20plates can be relieved, however,
by the formation of a stable dislocation loop around
the precipitate and such a loop has been observed
around small /DC20plates in the electron microscope as
shown in Figure 8.4b. The long-range strain ﬁelds
of the precipitate and its dislocation largely cancel.Consequently,itiseasierforglidedislocationstomovethroughthelatticeofthealloycontaininganincoherent
precipitate such as /DC2
0than a coherent precipitate such
as/DC200, and the hardness falls.
The /DC2structure is also tetragonal, with aD0.606
and cD0.487 nm. This equilibrium precipitate is
incoherent with the matrix and its formation always
leads to softening, since coherency strains disap-
pear.
8.2.2 Precipitation-hardening of Al–Ag alloys
Investigations using X-ray diffraction and electronmicroscopy have shown the existence of three dis-tinct stages in the age-hardening process, which maybe summarized: silver-rich clusters !intermediatehexagonal /CR
0!equilibrium hexagonal /CR. The hard-
ening is associated with the ﬁrst two stages in which
the precipitate is coherent and partially coherent with
the matrix, respectively.
During the quench and in the early stages of ageing,
silveratomsclusterintosmallsphericalaggregatesandatypicalsmall-angleX-raypictureofthisstage,shown
in Figure 8.5a, has a diffuse ring surrounding the trace
of the direct beam. The absence of intensity in thecentre of the ring (i.e. at ⊿000/triangleleft) is attributed to the
fact that clustering takes place so rapidly that there isleft a shell-like region surrounding each cluster which
islowinsilvercontent.Onageing,theclustersgrowin
size and decrease in number, and this is characterizedbytheX-raypatternshowingagradualdecreaseinringdiameter. The concentration and size of clusters can be
followed very accurately by measuring the intensity
distribution across the ring as a function of ageingtime.Thisintensitymayberepresented(seeChapter 5)by an equation of the form
l⊿ε/triangleleftDMn
2[exp⊿/NUL2/EM2R2ε2/3/NAK2/triangleleft
/NULexp⊿/NUL2/EM2R2
1ε2/3/NAK2/triangleleft]2⊿8.1/triangleleft
and for values of εgreater than that corresponding
to the maximum intensity, the contribution of the
second term, which represents the denuded region
surrounding the cluster, can be neglected. Figure 8.5bshows the variation in the X-ray intensity, scattered atsmall angles (SAS) with cluster growth, on ageing an
aluminium –silver alloy at 120
°C. An analysis of this
intensity distribution, using equation (8.1), indicatesthat the size of the zones increases from 2 to 5 nm injust a few hours at 120
°C. These zones may, of course,
be seen in the electron microscope and Figure 8.6a
264Modern Physical Metallurgy and Materials Engineering
5µ
(c)(b)(a)0.25µ
1µ
Figure 8.4 Electron micrographs from Al–4Cu (a) aged
5 hours at 160 °Cshowing /DC200plates, (b) aged 12 hours at
200°Cshowing a dislocation ring round /DC200plates, (c) aged
3 days at 160 °Cshowing /DC200precipitated on helical
dislocations (after Nicholson, Thomas and Nutting, 1958–9) .
is an electron micrograph showing spherical zones
in an aluminium –silver alloy aged 5 hours at 160 °C;
the diameter of the zones is about 10 nm in goodagreement with that deduced by X-ray analysis. Thezone shape is dependent upon the relative diameters
of solute and solvent atoms. Thus, solute atoms such
as silver and zinc which have atomic sizes similar toaluminium give rise to spherical zones, whereas soluteatoms such as copper which have a high mis ﬁti nt h e
solvent lattice form plate-like zones.
Withprolongedannealing,theformationandgrowth
of platelets of a new phase, /CR
0, occur. This is charac-
terized by the appearance in the X-ray pattern of shortstreaks passing through the trace of the direct beam
(Figure 8.5c). The /CR
0platelet lies parallel to the f111g
planes of the matrix and its structure has lattice param-eters very close to that of aluminium. However, the
Figure 8.5 Small-angle scattering of Cu K ˛radiation by
polycrystalline Al–Ag. (a) After quenching from 520 °C
(after Guinier and Walker, 1953). (b) The change in ring
intensity and ring radius on ageing at 120 °C(after
Smallman and Westmacott, unpublished). (c) After ageing at140
°Cfor 10 days (after Guinier and Walker, 1953) .
structure is hexagonal and, consequently, the precipi-
tatesareeasilyrecognizableintheelectronmicroscope
by the stacking fault contrast within them, as shown in
Figure 8.6b. Clearly, these precipitates are never fully
coherentwiththematrix,but,nevertheless,inthisalloy
system, wherethe zonesare sphericalandhavelittleor
no coherency strain associated with them, and where
nocoherent intermediateprecipitateisformed, thepar-tially coherent /CR
0precipitates do provide a greater
resistance to dislocation movement than zones and a
second stage of hardening results.
The same principles apply to the constitution-
ally more complex ternary and quaternary alloys
as to the binary alloys. Spherical zones are found
in aluminium –magnesium –zinc alloys as in alu-
minium–zinc, although the magnesium atom is some
12% larger than the aluminium atom. The intermedi-
ate precipitate forms on the f111gAlplanes, and is
partially coherent with the matrix with little or no
strainﬁeld associated with it. Hence, the strength of
the alloy is due purely to dispersion hardening, and
the alloy softens as the precipitate becomes coarser.In nickel-based alloys the hardening phase is the
ordered /CR
0-Ni3Al; this /CR0is an equilibrium phase in
the Ni–Al and Ni –Cr–Al systems and a metastable
phase in Ni –Ti and Ni –Cr–Ti. These systems form
the basis of the ‘superalloys ’(see Chapter 9) which
owe their properties to the close matching of the /CR0
and the fcc matrix. The two phases have very simi-
lar lattice parameters ( ⊿/lessorsimilar0.25%/triangleleft, depending on com-
position) and the coherency (interfacial energy /CR1³
10–20 mJ/m2) confers a very low coarsening rate on
the precipitate so that the alloy overages extremely
slowly even at 0 .7Tm.
Strengthening and toughening 265
0.1µ
0.5µ(a)
(b)
Figure 8.6 Electron micrographs from Al–Ag alloy (a) aged
5 hours at 160 °C showing spherical zones, and (b) aged
5 days at 160 °C showing /CR0precipitate (after Nicholson,
Thomas and Nutting, 1958–9) .
8.2.3 Mechanisms of precipitation-hardening
8.2.3.1 The signi ﬁcance of particle
deformability
The strength of an age-hardening alloy is governed by
the interaction of moving dislocations and precipitates.The obstacles in precipitation-hardening alloys whichhinder the motion of dislocations may be either (1) thestrains around GP zones, (2) the zones or precipitates
themselves, or both. Clearly, if it is the zones them-
selves which are important, it will be necessary forthe moving dislocations either to cut through them orgo round them. Thus, merely from elementary reason-ing, it would appear that there are at least three causesof hardening, namely: (1) coherency strain hardening,(2) chemical hardening, i.e. when the dislocation cutsthroughtheprecipitate,or(3) dispersionhardening,i.e.whenthedislocationgoesroundorovertheprecipitate.
The relative contributions will depend on the
particular alloy system but, generally, there is a criticaldispersionatwhichthestrengtheningisamaximum,asshown in Figure 8.7. In the small-particle regime theprecipitates, or particles, are coherent and deformable
as the dislocations cut through them, while in the
larger-particle regime the particles are incoherentand non-deformable as the dislocations bypass them.For deformable particles, when the dislocations passthrough the particle, the intrinsic properties of theparticle are of importance and alloy strength variesonly weakly with particle size. For non-deformableparticles, when the dislocations bypass the particles,
the alloy strength is independent of the particleproperties but is strongly dependent on particle sizeand dispersion strength decreasing as particle size ordispersion increases. The transition from deformableto non-deformable particle-controlled deformation is
readily recognized by the change in microstructure,
since the ‘laminar’undisturbeddislocation ﬂow for the
formercontrastswiththeturbulentplastic ﬂowfornon-
deformable particles. The latter leads to the productionofahighdensityofdislocationloops,dipolesandotherdebris which results in a high rate of work-hardening.This high rate of work-hardening is a distinguishing
feature of all dispersion-hardened systems.
8.2.3.2 Coherency strain-hardening
The precipitation of particles having a slight mis ﬁti n
the matrix gives rise to stress ﬁelds which hinder the
movement of gliding dislocations. For the dislocationstopassthroughtheregionsofinternalstresstheapplied
stress must be at least equal to the average internal
stress, and for spherical particles this is given by
/FSD2/SYNεf (8.2)
where /SYNis the shear modulus, εis the mis ﬁto ft h e
particle and fis the volume fraction of precipitate.
This suggestion alone, however, cannot account for
the critical size of dispersion of a precipitate at which
the hardening is a maximum, since equation (8.2) isindependent of L, the distance between particles. To
explain this, Mott and Nabarro consider the extent towhich a dislocation can bow round a particle underthe action of a stress /FS. Like the bowing stress of a
Frank–Read source this is given by
rD˛/SYNb//FS (8.3)
where ris the radius of curvature to which the dislo-
cation is bent which is related to the particle spacing.Hence, in the hardest age-hardened alloys where the
Figure 8.7 Variation of strength with particle size, deﬁning
the deformable and non-deformable particle regimes .
266Modern Physical Metallurgy and Materials Engineering
yield strength is about /SYN/100, the dislocation can bend
to a radius of curvature of about 100 atomic spac-ings, and since the distance between particles is of thesame order it would appear that the dislocation canavoid the obstacles and take a form like that shown inFigure 8.8a. With a dislocation line taking up such a
conﬁguration, in order to produce glide, each section
of the dislocation line has to be taken over the adverseregion of internal stress without any help from othersections of the line — the alloy is then hard. If theprecipitate is dispersed on too ﬁne a scale (e.g. when
the alloy has been freshly quenched or lightly aged)
the dislocation is unable or bend sufﬁciently to lieentirely in the regions of low internal stress. As aresult, the internal stresses acting on the dislocationline largely cancel and the force resisting its move-ment is small — the alloy then appears soft. When
the dispersion is on a coarse scale, the dislocation line
is able to move between the particles, as shown inFigure 8.8b, and the hardening is again small.
For coherency strain hardening the ﬂow stress
depends on the ability of the dislocation to bend andthus experience more regions of adverse stress than of
aiding stress. The ﬂow stress therefore depends on the
treatment of averaging the stress, and recent attemptsseparate the behaviour of small and large coherent par-ticles. For small coherent particles the ﬂow stress isgiven by
/FSD4.1/SYNε
3/2f1/2⊿r/b/triangleleft1/2(8.4)
which predicts a greater strengthening than the sim-
ple arithmetic average of equation (8.2). For largecoherent particles
/FSD0.7/SYNf
1/2⊿εb3/r3/triangleleft1/4(8.5)
8.2.3.3 Chemical hardening
When a dislocation actually passes through a zone
as shown in Figure 8.9 a change in the number of
solvent–solute near-neighbours occurs across the slip
plane. This tends to reverse the process of cluster-ing and, hence, additional work must be done by theapplied stress to bring this about. This process, knownas chemical hardening, provides a short-range interac-
tion between dislocations and precipitates and arises
from three possible causes: (1) the energy requiredto create an additional particle/matrix interface withenergy /CR
1per unit area which is provided by a stress
/FS'˛/CR3/2
1⊿fr/triangleleft1/2//SYNb2(8.6)
where ˛is a numerical constant, (2) the additional
work required to create an antiphase boundary insidethe particle with ordered structure, given by
/FS'ˇ/CR3/2
apb⊿fr/triangleleft1/2//SYNb2(8.7)
where ˇis a numerical constant, and (3) the change
in width of a dissociated dislocation as it passes
Figure 8.8 Schematic representation of a dislocation (a)
curling round the stress ﬁelds from precipitates and (b)passing between widely spaced precipitates (Orowan
looping).
through the particle where the stacking fault energy
differs from the matrix (e.g. Al–Ag where /CRSF¾
100 mJ/m2between Ag zones and Al matrix) so that
/FS'/CRSF/b (8.8)
Usually /CR1</CRapband so /CR1can be neglected, but the
ordering within the particle requires the dislocations to
glide in pairs. This leads to a strengthening given by
/FSD⊿/CRapb/2b/triangleleft[4/CRapbrf//EMT/triangleleft1/2/NULf] (8.9)
where Tis the dislocation line tension.
8.2.3.4 Dispersion-hardening
In dispersion-hardening it is assumed that the precipi-
tates do not deform with the matrix and that the yieldstress is the stress necessary to expand a loop of dislo-
cation between the precipitates. This will be given by
the Orowan stress
/FSD˛/SYNb/L (8.10)
where Lis the separation of the precipitates. As dis-
cussedabove,thisprocesswillbeimportantinthelater
stages of precipitation when the precipitate becomes
incoherent and the misﬁt strains disappear. A mov-ing dislocation is then able to bypass the obstacles, as
shown in Figure 8.8b, by moving in the clean pieces
of crystal between the precipitated particles. The yield
stress decreases as the distance between the obsta-
cles increases in the over-aged condition. However,even when the dispersion of the precipitate is coarse
a greater applied stress is necessary to force a dislo-
cation past the obstacles than would be the case if the
Strengthening and toughening 267
Figure 8.9 Ordered particle (a) cut by dislocations in (b) to produce new interface and apb .
obstructionwere notthere. Some particleorprecipitate
strengthening remains but the majority of the strength-ening arises from the dislocation debris left around theparticles giving rise to high work-hardening.
8.2.3.5 Hardening mechanisms in Al–Cu alloys
