Repository: Ketankham/chatbot-meta-books

File: reed-hill-book.txt (part 26 of 48)
A/H110050.245. Determine this composition by varying the
time from 3 to 70 hours in 2-hour intervals. Plot yourresults in a curve of composition versus time. What isthe significance of the composition limit that isapproached at long times?
12.7 With the aid of the data available in Table 12.3 and
Fig. 12.14 determine , the interdiffusion coefficient, at
the composition N
A/H110050.625 using the following direc-
tions:
(a) Draw a tangent to the penetration curve at NA/H11005
0.625 in order to determine /H11128x//H11128NAat this composition.
(b) With the aid of Simpson’s Rule, graphically integrate
the data in Table 12.3 from NA/H110050 to NA/H110050.625.
(c) Using the results of the above, evaluate the Matano
equation for Dletting the time, t, equal 50 hours.
Compare your answer with Fig. 12.15.
12.8 According to Eq. 12.28 the self diffusion coefﬁcient
for a face-centered cubic metal may be expressed by the
following equation: /H11005a2/12τwhere ais the lattice
parameter and τis the mean time of stay of an atom in a
lattice site. Derive this relationship using a proceduresimilar to that in Sec. 12.1 for the case of a simple cubiclattice.
12.9 With the aid of the data in Table 12.5, determine a
value for the self-diffusion coefﬁcient of nickel at a tem-
perature of 1173 K and compare it with the value shownin Fig. 12.18.
12.10 Determine the interdiffusion coefﬁcient, , for
nickel in a 50 atomic percent Ni nickel-gold alloy at 1173
K using the data plotted in Figs. 12.18 and 12.19.
D˜D˜D˜387 Problems12Ch12.qxd  11/11/08  6:41 PM  Page 387
Chapter 12 Diffusion in Substitutional Solid Solutions 388
REFERENCES
1. Million, B., and Kucera, J., Acta Met, 17, pp. 339–344
(1969).
2. For compilation of data, see Smithells Metals Reference
Book, 6th edition, Chapter 13, Butterworths, London,
1983.3. Smigelskas, A. D., and Kirkendall, E. O., Trans. AIME ,
171130 (1947).
4. Ballufﬁ, R. W., and Seigle, L. I., Acta Met ., 3170 (1955).
5. Barnes, R. S., and Mazey, D. J., Acta Met ., 61 (1958).
6. Ballufﬁ, R. W., Acta Met ., 2194 (1954).
7. Darken, L. S., Trans. Met. Soc. AIME, 175184 (1948). 
8. Transport Phenomena in Materials Processing , D. R. Poirier
and G. H. Geiger, TMS Publication, 1994, p. 303.9. Matano, C., Jap. J. Phys. 8109 (1933).
10. Adda, Y., and Philbert, J., La Diffusion dans Les Metaux .
Eindhoven, Holland Bibliothèque Technique Philips,
1957.
11. Walsoe De Reca, E., and Pampillo, C., Acta Met ., 15
1263 (1967).12. LeClaire, A. D., Prog. in Metal Phys ., 1306 (1949); 4
305 (1953); Phil. Mag ., 3921 (1958).
13. Shewmon, P. G., Diffusion in Solids , McGraw-Hill, New
York, 1963, p. 134.14. Herzig, C., Mishin, Y., and Divinski, S., Met. and Mat.
Trans. A , 33A 765 (2002).12Ch12.qxd  11/11/08  6:41 PM  Page 388
389In Chapter 12, the diffusion of atoms in substitutional solid solutions was considered. In
this chapter, we shall be concerned with diffusion in interstitial solid solutions. In the for-mer case, atoms move as a result of jumps into vacancies; in the present case, diffusionoccurs by solute atoms jumping from one interstitial site into a neighboring one. Interstitialdiffusion is basically simpler, since the presence of vacancies is not required for the soluteatoms to move. The following expression for the diffusivity of the solute atoms in a dilutesubstitutional solid solution was presented in Chapter 12
D/H11005aa2Zne/H11002(/H9004Gm/H11001/H9004Gf)/RT13.1
where ais the lattice parameter of the crystal, ais a geometrical factor that depends upon
the crystal, Zis the coordination number, nis the vibration frequency of a solute atom in a
substitutional site, /H9004Gfis the free-energy change per mole associated with the formation of
vacancies, and /H9004Gmis the free-energy per mole required for solute atoms to jump over their
energy barriers into vacancies. A similar expression can be written for interstitial diffusivity:
D/H11005aa2pne/H11002/H9004Gm/RT13.2
In this case, pis the number of nearest interstitial sites, aand ahave the same meanings
as above, vis the vibration frequency of a solute atom in an interstitial site, and /H9004Gmis the
free-energy per mole needed for solute atoms to jump between interstitial sites. Thisexpression, in contrast to the previous one, contains only one free-energy term: the directresult of the fact that interstitial diffusion is not dependent upon the presence of vacan-cies. Because a free-energy change is capable of being expressed in the form
/H9004G/H11005/H9004H/H11002T/H9004S 13.3
the expression for the interstitial diffusivity can be written:
D/H11005aa2pne/H11001/H9004Sm/Re/H11002/H9004Hm/RT13.4
where /H9004Smis the entropy change of the lattice (per mole solute atoms), and /H9004Hmis the
work (per mole of solute atoms) associated with bringing solute atoms to the saddle pointduring a jump between interstitial positions.
13.1 MEASUREMENT OF INTERSTITIAL DIFFUSIVITIES
Interstitial diffusion is often studied, especially when it occurs at high temperatures, with thesame experimental techniques (Matano, Grube, etc.) used for the study of diffusion insubstitutional solid solutions. On the other hand, a great deal of success has been achievedin the investigation of interstitial diffusion, especially in body-centered cubic metals, with 
Chapter 13
Interstitial Diffusion13Ch13.qxd  11/6/08  3:51 PM  Page 389
Chapter 13 Interstitial Diffusion 390
50
40
30
20D × 1011, m2/s
10
0
01234
Atomic percent carbon5678Fig. 13.1 The diffusion coefﬁcient is also 
a function of composition in interstitial 
systems. Diffusion of carbon in face-centered
cubic iron at 1127°C. (From Wells, C., Batz, W., 
and Mehl, R. F., Trans. AIME , 188 553 [1950].)an entirely different technique. This technique has the advantage that it can be used at very
low temperatures where normal methods of studying diffusion are inoperative because of
very slow diffusion rates. The method will be discussed in the next section and considerable
time will be spent on it, not only because it is an important tool for the study of diffusion,
but also because the general ﬁeld of internal friction in metals is of importance in the study
of metallurgical phenomena. While space does not permit a discussion of the use of internal-
friction methods to areas other than the study of diffusion, an appreciation of the advantage
of this type of technique can be gained by investigating its application to diffusion studies.
Before taking up the subject of internal-friction measurements, it should be pointed
out that, as in the case of substitutional alloys, experimental measurements of interstitial-
diffusion coefﬁcients conform to an equation of the type
D/H11005D0e/H11002Q/RT13.5
where Dis the diffusivity or diffusion coefﬁcient, D0is a constant known as the frequency
factor, and Qis the experimental activation energy for diffusion. Comparison of this
expression with the theoretical one given in Eq. 13.5 shows that
Q/H11005/H9004Hmand D0/H11005aa2p/H9263e/H9004Sm/R13.6
Excellent agreement has been found between the quantities /H9004Hmand /H9004Sm(which may be
computed theoretically for basic atomic considerations) and the experimentally deter-
mined quantities Qand D0. When the diffusion takes place by a single mechanism, the
Arrhenius Plot of ln Dversus 1/ Tis linear, with a constant slope of /H11002Q/R. It is well to note,
however, that we are speaking of dilute interstitial solid solutions. When the concentra-
tion of the solute becomes appreciable, so that large numbers of interstitial sites are occu-
pied, solute atoms interact, or at least interfere, with each other’s jumps. As was found
to be the case in substitutional solid solutions, interstitial diffusivities are, in general,
functions of composition. For example, see Fig. 13.1.
As indicated earlier, most interstitial diffusion coefﬁcient measurements conform to
Eq. 13.5. However, there are other measurements involving interstitial diffusion in body-
centered cubic metals that show this not to be the case. An example is shown in Fig. 13.2
for diffusion of carbon in bcc iron. The temperature designated by Tcrepresents the Curie
temperature. In this Arrhenius plot, the diffusivity deviates from linearity toward faster
diffusion at high temperatures. Similar positive deviation from linearity have been13Ch13.qxd  11/6/08  3:51 PM  Page 390
391 13.2 The Snoek Effect
.5 –60 –55 –50 –45 –40 –35 –30 –25 –20 
1 1.5 2 2.5 
1000/T TcIn D (m2/sec) 
3 3.5 4 4.5
FIG. 13.2 Arrhenius plot of ln D vs 1/ Tfor the diffusion of C in bcc Fe. (Carbon Diffusivity
in B.C.C. Iron, McLellan, R.B., and Wasz, M.L., Dept of Mechanical Engineering and
Materials Science, William Marsh Rice University, Houston TX. J. Phys. Chem. Solids, Vol 54,
No.5, pp. 583–586, Copyright 1993. With permission from Elsevier.
www.sciencedirect.com/science/ journal/00223697)
observed for diffusion of nitrogen in bcc iron as well as diffusion of carbon, nitrogen, and
oxygen in the group V metals molybdenum, niobium, vanadium, and tantalum. Such pos-
itive deviations in these bcc metals have been attributed to other factors contributing to
the overall diffusivity of the interstitials.1–7
13.2 THE SNOEK EFFECT
The study of interstitial diffusion by internal-friction methods usually makes use of an effect
ﬁrst explained by Snoek.8In a body-centered cubic metal like iron, interstitial atoms, such
as carbon or nitrogen, take positions either at the centers of the cube edges or at the cen-
ters of the cube faces (see Fig. 13.3). Both positions are crystallographically equivalent, as
may be deduced from Fig. 13.3. An interstitial atom at either xor wwould lie between two
iron atoms aligned in a /H20855100 /H20856direction (the iron atoms on either side of the wposition lie
at the center of the unit cell shown in the ﬁgure and the center of the next unit cell in front
of this cell [not shown in the ﬁgure]). It has been previously mentioned (Chapter 9,
Fig. 9.2B) that the space available for the solute atom between two iron atoms is smaller
than the diameter of the solute atom. The occupancy of one of these positions (such as that
designated by xin Fig. 13.3) by a solute atom pushes apart the two solvent atoms aand b.
An atom at xor wthus increases the length of the crystal in the [100] direction. Similarly,
an atom at yor zincreases the length of the crystal in the [010] or [001] directions.13Ch13.qxd  11/6/08  3:51 PM  Page 391
Chapter 13 Interstitial Diffusion 392
For the sake of convenience, let us deﬁne the axis of an interstitial site as that direc-
tion along which the solvent atoms (at either side of the interstitial site) are spread when
it is occupied by an interstitial solute atom.
When a body-centered cubic crystal containing interstitial atoms is in an unstressed
state, a statistically equal number of solute atoms will be found in the three types of sites,
the axes of which are parallel to the [100], [010], and [001] directions, respectively. Now,
if an external force is applied to the crystal so as to produce a state of tensile stress paral-
lel to the [100] axis, it will have the effect of straining the lattice in such a manner that
those sites with axes parallel to [100] will have their openings enlarged, while those with
axes normal to the stress ([010] and [001]) will have their openings diminished. The effect
of a stress, therefore, is to give the solute atoms a somewhat greater preference for inter-
stitial sites with axes that are parallel to the stress. After the application of the stress, the
number of solute atoms tends to increase in these preferred sites, so that an equal division
of solute atoms among the three types of sites ceases to exist.
When the applied stress is small, so that the elastic strain is small (order of 10/H110025or
smaller), the number of excess solute atoms per unit volume that eventually ﬁnd them-
selves in interstitial positions, with axes parallel to the tensile-stress axis, is directly pro-
portional to the stress. Thus,
/H9004np/H11005Ksn13.7
where /H9004npis the additional number of solute atoms in preferred positions, Kis a constant
of proportionality, and snis the tensile stress. Each of the additional solute atoms in one of
the preferred positions adds a small increment to the length of the specimen in the direc-
tion of the tensile stress. The total strain of the metal thus consists of two parts: the nor-
mal elastic strain, /H9255el, and the anelastic strain, /H9255an, which is caused by the movement of
solute atoms into sites with axes parallel to the stress axis
/H9255/H11005/H9255el/H11001/H9255an13.8
When a stress is suddenly applied, the elastic component of the stress can be consid-
ered to develop instantly. The anelastic strain, however, is time dependent and does not
appear instantly. The sudden application of a stress to a crystal places the solute atoms in aZ axis 
Y axis 
X axis X 
ab Z W 
Y FIG. 13.3 The nature of the sites that interstitial
carbon atoms occupy in the body-centered cubic
iron lattice13Ch13.qxd  11/6/08  3:51 PM  Page 392
393 13.2 The Snoek Effect
εAn (max)Point a Strain 
εAn (max)εElastic
Time εElastic
FIG. 13.4 Relationship between elastic and
anelastic strains. (After A. S. Nowick, Reference 9.)nonequilibrium distribution, for equilibrium now corresponds to an excess of solute atoms,
/H9004np, in sites with axes parallel to the stress. The attainment of the equilibrium distribution
occurs as a result of the normal thermal movements of solute atoms. The net effect of the
stress is to cause a slightly greater number of jumps to go into the preferred positions than
come out of them. However, when equilibrium is attained, the number of jumps per sec-
ond into and out of the preferred positions will be the same. Obviously, the number of
excess atoms in preferred positions and the anelastic strain must both be a maximum at
equilibrium.
The rate at which the number of additional atoms in preferred interstitial sites grows
depends directly on the number of the excess sites that are still unoccupied at any instant.
The rate is greatest, therefore, at the instant that the stress is applied, because at this time
the number of excess atoms in preferred sites is zero. As time goes on, however, and the
number of excess atoms approaches its maximum value, the rate becomes progressively
smaller and smaller. As in all physical problems where the rate of change depends on the
number present, an exponential law can be expected to govern the time dependence of
the number of additional interstitial atoms. In the present case, this law is:
/H9004np/H11005/H9004np(max)[1/H11002e/H11002t/τs] 13.9
where /H9004npis the number of excess solute atoms at any instant, /H9004np(max)the maximum
number that may be attained under a given tensile stress, tis the time, and τsis a constant
known as relaxation time at constant stress.
Since the anelastic strain is directly proportional to the number of excess atoms in pre-
ferred sites, it can also be expressed by an exponential relation
/H9255an/H11005/H9255an(max)[1/H11002e/H11002t/τs] 13.10
where /H9255anand /H9255an(max)are the respective instantaneous and maximum (equilibrium
values) of the anelastic strain. The relationship between the elastic and anelastic strains is
shown in Fig. 13.4.
The effect of removing the stress after the anelastic strain has reached its maximum
value is also shown in Fig. 13.4. If the stress is suddenly removed, the elastic strain is
recovered instantly, while the anelastic component is time dependent. For the condition
of stress removal, the anelastic strain follows a law of the form:
/H9255an/H11005/H9255an(max)e/H11002t/τs 13.1113Ch13.qxd  11/6/08  3:51 PM  Page 393
Chapter 13 Interstitial Diffusion 394
where /H9255anis the anelastic strain at any instant, /H9255an(max)is the anelastic strain at the instant of
the removal of the stress, and tand τshave the same meanings as in the previous equations.
The signiﬁcance of τscan be seen if the time tis set equal to τsand then substituted
into Eq. 13.11
13.12
The relaxation time τsis thus the time that it takes the anelastic strain to fall to 1/ e
of its original value. If τsis large, the strain relaxes very slowly, and if τsis small,
the strain relaxes quickly. The rate at which the strain relaxes is consequently an
inverse function of the relaxation time. It is also an inverse function of the meantime of stay of an atom in an interstitial position 
τ, for small values of τcorrespond
to large jump rates, 1/ τ, and rapid strain relaxation. These two essentially different
time concepts (relaxation time and mean time of stay of an atom in an interstitialposition) are directly related and, in the case of the body-centered cubic lattice, itcan be shown that
13.13
This relationship will now be derived following Nowick.
9For this purpose, let us
rewrite the expression for the anelastic strain, Eq. 13.10:
/H9255an/H11005/H9255an(max)/H11002/H9255an(max)e/H11002t/τs 13.14
The derivative of this latter is
13.15
As stated earlier, this equation shows that the time rate of change of the anelasticstrain equals the difference between the maximum attainable anelastic strain (undera given applied stress) and the instantaneous value of the anelastic strain. A similarrelationship holds for /H9004n
p, the number of excess carbon atoms per unit volume in
preferred sites, so that
13.16
where if the stress is assumed to be applied along one of the three /H20855100 /H20856axes of the iron
crystal, say the zaxis, /H9004np/H11005nz/H11002n/3, and /H9004np(max)/H11005nz(max)/H11002n/3. This is based on the
assumption that under zero stress, the carbon atoms will be uniformly distributed in thethree possible /H20855100 /H20856sites. Therefore, we may also write
13.17 dnz
dt/H11005n.
z/H11005/H20898nz(max)/H11002n
3/H20899/H11002/H20898nz/H11002n
3/H20899
τsd(/H9004np)
dt/H11005/H9004np(max) /H11002 /H9004np
τsd/H9255an
dt/H11005/H9255an(max)
τs e/H11002t/τs /H11005 /H9255an(max) /H11002 /H9255an
τsτ/H110053
2τs/H9255an/H11005/H9255an(max)e/H11002ts/H20862ts/H110051
e/H9255an(max)13Ch13.qxd  11/6/08  3:51 PM  Page 394
395 13.2 The Snoek Effect
q q q + u/2q–u/2
u/2u/2
x site
x sitez site
(A) (B)z site
FIG. 13.5 The effect of an applied stress along a z-axis direction in a bcc metal
on the energy barrier for the jumping of carbon atoms between xand zsites.
(A)The energy barrier when the stress is zero. (B)The barrier when the
applied stress is ﬁniteAn expression can also be written for in terms of the difference in the rates at which
carbon atoms enter and leave zsites. This equation is
13.18
where nx, ny, and nzare the numbers of carbon atoms per unit volume in x, y, and z
sites, respectively, and 1/ τxz, 1/τyz, 1/τzx, and 1/ τzyare the jump frequencies of the car-
bon atoms between the types of sites indicated by the subscripts. Thus, 1/ τxzis the jump
rate of a carbon atom from an xto a zsite, and 1/ τzxis the jump frequency in the oppo-
site direction.
Under an applied constant stress, the jump frequencies will be different from those
obtained when there is no stress. This is because a stress applied along the zaxis, as
assumed above, lowers the energy barrier for a jump into a zsite from an xor ysite,
while it raises the energy barrier for a jump of the reversed kind. This is indicated
schematically in Fig. 13.5 for the case of atoms jumping between xand zsites. Due to
the symmetry of the lattice, an identical curve would be obtained for interchanges
between yand zsites. Note that as a result of the applied stress, the energy level of the
xsite is higher by an amount uthan the energy level of the zsite. In effect, this makes
the energy barrier for a jump from an xto a zsite ( q/H11002u/2), and for a jump from a zto
an xsite ( q/H11001u/2). The jump frequency in the absence of a stress is
13.19
and by the symmetry of the lattice we have
13.201
τxz/H110051
τyz/H110051
2τ/H110051
2τ0 e/H11002q/kT1
τ/H110051
τ0 e/H11002q/kTn˙z/H11005nx/H208981
τxz/H20899/H11001ny/H208981
τyz/H20899/H11002nz/H208981
τzx/H20899/H11002nz/H208981
τzy/H20899n.
z13Ch13.qxd  11/6/08  3:51 PM  Page 395
Chapter 13 Interstitial Diffusion 396
where the factor is introduced because an atom in an xsite, for example, will normally
make half of its jumps into zsites and the other half into ysites. On the other hand, in the
presence of the stress along the zaxis
13.21
and
13.22
and by the symmetry of the lattice
13.23
and
13.24
Substituting these relationships into the equation for gives us
13.25
or
13.26
Because u, the difference in the energy levels due to the stress, is normally very small and
therefore , we may make the substitutions
so that
13.27
Since nx/H11001ny/H11001nz/H11005n, where nis the total number of carbon atoms per cm3and
e/H11002q/kT/τ0/H110051/τ, the jump frequency in the absence of a stress, this equation can also
be written
or
13.28 n˙z/H110053
2τ/H20900/H20898n/H11001nz
3/H20899u
2kT/H11002/H20898nz/H11002n
3/H20899/H20901n˙z/H110051
2τ/H20900(n/H110023nz)/H11001(n/H11001nz)u
2kT/H20901n˙z/H11005e/H11002q/kT
2t0/H20900(nx/H11001ny)/H208981/H11001u
2kT/H20899/H110022nz/H208981/H11002u
2kT/H20899/H20901eu/2kT/H110051/H11001u
2kT  and e/H11002u/2kT/H110051/H11002u
2kTu/2/H11021/H11021kTn˙z/H11005e/H11002q/kT
2τ0[(nx/H11001ny)eu/2kT/H110022nze/H11002u/2kT]n˙z/H11005(nx/H11001ny)e/H11002(q/H11002u/2)/kT
2τ0/H110022nz
2τ0e/H11002(q/H11001u/2)/kTn˙z1
τzy/H110051
2τ0e/H11002(q/H11001u/2)/kT1
τyz/H110051
2τ0e/H11002(q/H11002u/2)/kT1
τzx/H110051
2τ0e/H11002(q/H11001u/2)/kT1
τxz/H110051
2τ0e/H11002(q/H11002u/2)/kT1
213Ch13.qxd  11/6/08  3:51 PM  Page 396
397 13.2 The Snoek Effect
and since nz uis a small quantity and nzis not greatly different from n/3, we may make the
approximation in the ﬁrst term inside the brackets that nz/H11005n/3, so that
13.29
Now let us assume that the stress is applied for a very long time. In this case, nz:nz(max)
and . Therefore, in the limit when t:/H11009, we ﬁnd that
13.30
This equation states that the energy level difference uis directly proportional to the ﬁnal
excess number of carbon atoms in zsites. In addition, we have
13.31
which by Eq. 13.17 shows that
13.32
or
13.33
In addition, Eq. 13.32 is signiﬁcant in that an experimentally determined value (relax-
ation time τs) is capable of directly yielding the value of a theoretically important quan-
tity (the mean time of stay of a solute atom in an interstitial position τ). In addition, once
the value of τis determined, it is possible to compute directly the diffusion coefﬁcient for
interstitial diffusion from the relation
13.34
This equation is identical in form to that used in Chapter 12 in the discussion of substitu-
tional diffusion. In the present case, the quantity ais the lattice constant of the solvent, τis
now the mean time of stay of a solute atom in an interstitial site, and ais a constant that
is determined by the geometry of the lattice and the nature of the diffusion process (in thiscase, jumping of solute atoms between interstitial positions). In interstitial diffusion, theconstant aequals in the body-centered cubic lattice, and in the face-centered cubic
lattice. Since interstitial diffusion has been most thoroughly investigated in body-centeredcubic lattices, the present discussion will be conﬁned to this lattice. Here ais and .
Therefore,
13.35
Substitution of the experimentally determined relaxation time 
τsin Eq. 13.35 yields the
diffusivity directly.D/H11005a2
24τ/H11005a2
36τsτ/H110053
2τs1
241
121
24D/H11005aa2
ττ/H110053τs
21
τs/H110053
2τn˙z/H110053
2τ/H20900/H20898nz(max) /H11002  n
3/H20899/H11002/H20898nz /H11002 n
3/H20899/H209012
9 nu
kT/H11005/H20898nz(max) /H11002 n
3/H20899n˙z:0n˙z/H110053
2τ/H209002
9 nu
kT /H11002 /H20898nz /H11002 n
3/H20899/H2090113Ch13.qxd  11/6/08  3:51 PM  Page 397
Chapter 13 Interstitial Diffusion 398
Pin vise 
Pin vise Specimen 
Mirror Inertia bar
Iron block Iron block FIG. 13.6 Torsion pendulum. (After Ké, T. S.,
Phys. Rev ., 71553 [1947].)13.3 EXPERIMENTAL DETERMINATION OF THE RELAXATION TIME
If the relaxation time is very long (of the order of minutes to hours), it can be determined
by the elastic after-effect method. In this case, a stress is applied to a suitable specimen
and maintained until the anelastic component of the stress has effectively reached its
equilibrium value. This corresponds to a point such as ain Fig. 13.4. After this condition
has been reached, the stress is quickly removed and the strain measured as a function of
time. The data obtained correspond to the curve at the lower right-hand side of Fig. 13.4
from which the relaxation time can be obtained either by determining the time required
for the anelastic part of the strain to fall 1/ eof its value, or by more elaborate methods10
of handling the data.
The elastic after-effect method is not particularly suitable for use when the relax-
ation time is of the order of seconds instead of minutes. In this case, a convenient
and frequently used method for determining relaxation time makes use of a torsion
pendulum of the type11shown schematically in Fig. 13.6. The specimen, in the form
of a wire, is clamped into two pin vises; the upper one rigidly fixed in the apparatus,
the lower one connected to the inertia bar and free to rotate with it. Small iron blocks
are located at each end of the inertia bar in order to make possible a smooth release
of the pendulum when it is set into oscillation. In placing the pendulum in motion,
it is given an initial twist about its axis so that the iron blocks are brought into con-
tact with two small electromagnets that hold it in the twisted position until the cur-
rent is broken in the magnet circuit. When this is done, the pendulum is free to
oscillate. A mirror placed on the bar connecting the lower pin vise to the inertia bar
makes it possible to follow the oscillations of the pendulum when a light beam is
reflected from its surface onto a translucent scale. Figure 13.7 shows a typical trace
of the pendulum amplitude as a function of time. Note that the amplitude decreases
with increasing time because of vibrational energy losses inside the wire (neglecting
air-friction effects on the torsion bar). Such an energy loss is said to be due to inter-
nal friction in the metal. There are many sources of internal friction in metals. We
are interested in that due to the presence of interstitial solute atoms in body-centered
cubic metals.
Three possible cases will be considered. First, let us assume that the period of the tor-
sion pendulum is very small compared with the relaxation time of the metal. In this case,
the length of time during a cycle that the wire is subject to a given type of stress is very13Ch13.qxd  11/6/08  3:51 PM  Page 398
399 13.3 Experimental Determination of the Relaxation TimeAmplitude, A 
A1 
Time A2 
FIG. 13.7 Damped vibration of a torsion pendulum
much shorter than the mean time of stay of a solute atom in an interstitial position. Stated
slightly differently, the stress alternates so rapidly that it is impossible for the solute atoms
to follow the stress changes. The anelastic component of the strain can be taken as zero
and the pendulum considered to vibrate in a completely elastic manner. A stress-strain dia-
gram for this case (Fig. 13.8) is a straight line with a slope equal to the modulus of 
elasticity. In anelastic work this slope is normally designated as MUand is called the unre-
laxed modulus . The line is drawn so that it passes through the origin of coordinates, in
agreement with the fact that a pendulum oscillates to either side of its rest point. The curve
of Fig. 13.8 can also be considered to represent the stress-strain diagram for a complete
oscillation of the stress.
The second possibility corresponds to the other extreme where the period of the pen-
dulum is very much larger than the relaxation time. In this case, the solute atoms have no
difﬁculty in following the stress alternations and it can be assumed that a state of equilib-
rium is constantly maintained. At all times, the anelastic strain will have its maximum, or
equilibrium, value corresponding to the instantaneous value of the stress. Both the anelas-
tic and elastic components of the strain vary directly as the stress and, therefore, the total
strain varies linearly with the stress. However, in contrast to the case where the period of
the pendulum is very short, the strain at each value of the stress will now be of greater
Strain 
(A) (B) (C) Stress 
Strain Stress 
Strain Stress 
FIG. 13.8 Stress-strain curves for a torsion pendulum:
(A)Pendulum period much shorter than the relaxation
time, (B)Pendulum period much longer than the 
relaxation time, and (C)Pendulum period approximately
equal to the relaxation time13Ch13.qxd  11/6/08  3:51 PM  Page 399
Chapter 13 Interstitial Diffusion 400
magnitude due to the ﬁnite value of the anelastic strain. Figure 13.8B shows that the
stress-strain curve for this second case has a smaller slope than the previous one, signify-ing that the modulus of elasticity (ratio of stress to strain) is smaller. The modulus of elas-ticity, measured under these conditions, is known as the relaxed modulus and is given the
symbol M
R.
The third case is the intermediate one where the period of the torsion pendulum
approximately equals the relaxation time. Here the stress cycles are slow enough thatthe anelastic strain assumes ﬁnite values, but the stress variation is not slow enough fora state of equilibrium to be effectively reached. Under these conditions, the anelasticstrain does not vary linearly with the stress, and the total strain contains a nonlinearcomponent (anelastic part). The stress-strain curve for a complete cycle of stress nowassumes the form of an ellipse (Fig. 13.8C) with the major axis lying between the linescorresponding to the stress-strain curves for very short and very long periods. The areainside this ( hysteresis ) loop has the dimensions of work and represents the energy lost
in the specimen per unit volume during a complete cycle. In the two other examples(Figs. 13.8A and 13.8B), the area inside the stress-strain loop is zero. It appears, there-fore, that the energy loss per cycle is a function of the period of oscillation, having a zerovalue when the period is either very long or very short, and a ﬁnite value when theperiod has intermediate values.
The energy loss per cycle in a torsion pendulum can be determined directly from a plot
of the pendulum amplitude as a function of time. In Fig. 13.7, A
1and A2represent two adja-
cent vibration amplitudes and the assumption is made that the difference in the magnitudeof these two amplitudes is small, a condition usually met in work of the type being discussed.
Now in an oscillating system, the energy of vibration is proportional to the square of
the vibration amplitude, so that the vibrational energy, when the pendulum has amplitudeA
1, is proportional to A2
1, and when it has the amplitude A2, the energy corresponds to A2
2,
and the fractional loss of energy per cycle is
13.36
where Eis the energy of the pendulum, /H9004Eis the loss of energy during a cycle, and A1and
A2are the amplitudes at the beginning and end of the cycle.
Factoring the expression on the right-hand side of Eq. 13.36 leads to
but since it has been assumed that the difference between A1and A2is small, we can write
A1/H11002A2/H11005/H9004Aand A1/H11001A2/H110052A1. Therefore,
13.37
This equation states that the fractional energy loss per cycle is twice the fractional ampli-tude loss per cycle. This latter quantity is easily determined experimentally.
The measure of the internal friction given above, /H9004E/E, is usually known as the speciﬁc
damping capacity . This quantity is often used by engineers to express the energy-absorbing
properties of materials of construction./H9004E
E/H110052/H9004A
A/H9004E
E/H11005(A1/H11002A2)(A1/H11001A2)
A2
1/H9004E
E/H11005A22 /H11002 A21
A2113Ch13.qxd  11/6/08  3:51 PM  Page 400
401 13.3 Experimental Determination of the Relaxation Time
A more commonly used measure of the internal friction in problems of the type cur-
rently being discussed is the logarithmic decrement , which is the natural logarithm of the
ratio of successive amplitudes of vibration. Thus,
13.38
where dis the logarithmic decrement, and A1and A2are two successive vibration amplitudes.
Provided that the damping is small, we may write10
13.39
Still another method of expressing the internal friction in a metal undergoing cyclic strain
uses the phase angle aby which the strain lags behind the stress. The tangent of this angle
can also be taken as an index of the internal-energy loss. Again, if the damping is small,10
it can be shown that
13.40
This quantity, tan a, is often written as Q/H110021and called the internal friction . This is in anal-
ogy with the damping, or energy loss, in an electrical system.
The energy loss per cycle /H9004E/Eis a smoothly varying function of the period, or fre-
quency, of the pendulum capable of being stated mathematically. When expressed interms of the angular frequency of the pendulum v
13.41
where n/H11005pendulum frequency in cycles per second and 
τp/H11005pendulum period in sec-
onds, this expression assumes the following simple and convenient form
13.42
where fraction of energy lost per cycle, maximum fractional energy
loss, v/H11005angular frequency of pendulum, τR/H11005relaxation time for interstitial diffusion.
The relaxation time τR, as measured using a torsion pendulum, is not exactly the same
as τs, the relaxation time as measured in an elastic after-effect experiment, or other exper-
iments carried out at constant stress. The two quantities are, however, simply related to
each other by the expression10
13.43 τR/H11005τs /H20898MR
MU/H208991/2/H20898/H9004E
E/H20899
max/H11005/H9004E
E/H11005/H9004E
E/H110052/H20898/H9004E
E/H20899
max/H20900vτR
1/H11001v2τ2
R/H20901v/H110052p/H9263/H110052p
τptan a/H110051
p ln A1
A2/H11005d
pd/H110051 
2 /H9004E
E/H11005/H9004A
Ad/H11005lnA1
A213Ch13.qxd  11/6/08  3:51 PM  Page 401
Chapter 13 Interstitial Diffusion 402
where MRis the relaxed modulus and MUis the unrelaxed modulus. In the case of the
interstitial diffusion of carbon in alpha iron, MRand MUare very nearly equal, so we may
assume τR/H11005τsand also that the mean time of stay of a carbon atom in an interstitial site
is τ/H11005τR.
Equation 13.43 is symmetrical in both vand τR, so that the variation of the fractional
energy loss /H9004E/Eor dis the same no matter whether we hold τRconstant and vary vor
hold vconstant and vary τR. In either case, the given function yields a curve symmetrical
with respect to the point of maximum-energy loss, if dis plotted as a function of the log v,
or of the log τR. Figure 13.9 shows the shape of this curve and, as indicated in the ﬁgure,
the maximum logarithmic decrement occurs when the following relationship holds:
13.44
Equation 13.44 states that the energy loss is a maximum when the angular frequency
of the pendulum equals the reciprocal of the relaxation time. This fact is important because
it gives a direct relationship between the experimentally measurable frequency of the pen-
dulum and the relaxation time.
The relaxation time is only a function of temperature, while the frequency of the pen-
dulum is a function of its geometry. In theory, there are two basic methods of determining
the point of maximum energy loss: the frequency of the pendulum may be varied while the
temperature is maintained constant (thereby keeping the relaxation-time constant) or the
frequency of the pendulum may be kept constant while the temperature is varied. The lat-
ter method is more often used as it is usually more convenient. In this case we have
13.45
Solving this equation for relaxation time yields:
13.46
where τR0is a constant equal to a2/36D0. From this relationship it is clear that the log10τR
varies as 1/ T, where Tis the absolute temperature. A plot of the fractional energy loss as
a function of 1/ Tshould give a curve of the type shown in Fig. 13.9. A set of ﬁve of theseτR/H11005a2
36D0e/H11002Q/RT/H11005τR0e/H11001Q/RTD/H11005D0e/H11002Q/RT/H11005a2
36τRv/H110051
τR3
2
δ δmax 
Log τR or log ωτRI 
 = ω FIG. 13.9 Theoretical relationship between the
fractional energy loss per cycle and either log τR
or log v. At dmax, equals v1
τR13Ch13.qxd  11/6/08  3:51 PM  Page 402
403 13.3 Experimental Determination of the Relaxation Time
curves for iron, containing carbon in solid solution, is shown in Fig. 13.10. Each curve was
obtained by adjusting the torsion pendulum to operate at a different frequency. The max-
imum energy loss of each curve occurs at a different temperature. The frequencies corre-
sponding to the curves of Fig. 13.10 are listed in the ﬁrst column of Table 13.1, the angular
frequencies in column 2; the temperatures of the energy-loss maxima in column 3; the
reciprocal of the temperature in column 4; and the logarithms of the relaxation times in
column 5, as computed with the aid of the equation
13.47
τR0and Qmay be obtained from these data by plotting the log10τRas a function of 1/ T. This
plotting is done in Fig. 13.11, where the slope of the line is
m/H11005Q
2.3R/H110054320τR/H110051
v2.6 0 0.2 0.4 Internal friction (normalized) 0.6 0.8 1.00 100 80 60 40 Temperature, °C
20 0 –10 
2.8 A B C 
D E 
3.0 Frequency 
C.P.S. 
A 2.1 
B 1.17 
C 0.86 
D 0.63 
E 0.27 
3.2 3.4 3.6 3.8 3.9 
× 103 1 
Tabs , K–1FIG. 13.10 Internal friction as a function 
of temperature for Fe with C in solid solution 
at ﬁve different pendulum frequencies.
(Reprinted ﬁgure with permission from Wert, C.,
and Zener, C., Phys Rev ., 761169 [1949].
Copyright 1949 by the American Physical
Society.)
TABLE 13.1 Data Corresponding to the Five Curves Shown in Figure 13.10.*
Absolute
Frequency Angular Temperature,K/H110021Log10τRcps Frequency T
2.1 13.2 320 3.125 /H1100310/H11546/H115463/H110021.120
1.17 7.35 314 3.178 /H1100310/H11546/H115463/H110020.866
0.86 5.39 311 3.22 /H1100310/H11546/H115463/H110020.731
0.63 3.95 309 3.25 /H1100310/H11546/H115463/H110020.595
0.27 1.69 300 3.35 /H1100310/H11546/H115463/H110020.227
* Reprinted ﬁgure with permission from Wert, C., and Zener, C., Phys Rev ., 761169 [1949]. Copyright 1949 by the
American Physical Society.1
T13Ch13.qxd  11/6/08  3:51 PM  Page 403
Chapter 13 Interstitial Diffusion 404
Note that the factor 2.3 enters the above equation because we are using logarithms to the
base 10. The activation energy Qis accordingly
Q/H110058.314(4320) /H1100582,600 J/mol 13.48
The value of the constant τR0is obtained from the ordinate intercept in Fig. 13.11, which
has a value of
log10τR0/H11005/H1100214.54
so that
τR0/H110052.92/H1100310/H1100215sec
The mean time of stay of a carbon atom in an interstitial position is, accordingly,
τ/H11005 τR/H11005 τR0eQ/RT/H11005 2.92/H1100310/H1100215e82,600/ RT13.49
and the diffusivity of carbon in body-centered cubic iron (alpha-iron), taking the lattice
constant afor iron as 0.286 nm, is:
13.50
Additional details on the use of internal friction techniques to study interstitial diffusivity
in iron and other materials can be found in References 12 and 15.D/H11005a2
36τR/H110058.0/H1100310/H110027 e/H1100282,600/ RT, m2/ s/H208983
2/H208993
23
20 –16 –14 –12 –10 –8 –6 –4 –2 0 
0.5 1.0 1.5 2.0 2.5 3.0 Data points 
Slope m = 4320 Log τ 
τRo = –14.54 
3.5 
× 103 1
Tabs, K–1FIG. 13.11 Variation of log τwith 1/ Tabsfor
data in Fig. 13.10. (Data of Wert, C., and 
Zener, C., Phys. Rev ., 761169 [1949].)13Ch13.qxd  11/6/08  3:51 PM  Page 404
405 13.5 Anelastic Measurements at Constant Strain
13.4 EXPERIMENTAL DATA
A compilation of certain experimentally determined interstitial-diffusivity equations is
