Repository: Ketankham/chatbot-meta-books

File: callister-book.txt (part 27 of 65)
2+), and associated with each fluorine ion is a single negative charge (F−). Thus, there 
must be twice as many F− as Ca2+ ions, which is reflected in the chemical formula CaF2.
The second criterion involves the sizes or ionic radii of the cations and anions, rC 
and rA, respectively. Because the metallic elements give up electrons when ionized, 
cations are ordinarily smaller than anions, and, consequently, the ratio rC/rA is less than 
unity. Each cation prefers to have as many nearest-neighbor anions as possible. The anions also desire a maximum number of cation nearest neighbors.
Stable ceramic crystal structures form when those anions surrounding a cation are 
all in contact with that cation, as illustrated in Figure 12.1. The coordination number (i.e., number of anion nearest neighbors for a cation) is related to the cation–anion radius ratio. For a specific coordination number, there is a critical or minimum r
C/rA 
ratio for which this cation–anion contact is established (Figure 12.1); this ratio may be determined from pure geometrical considerations (see Example Problem 12.1).
The coordination numbers and nearest-neighbor geometries for various r
C/rA ratios 
are presented in Table 12.2. For rC/rA ratios less than 0.155, the very small cation is bonded cation
anion12.2 CRYSTAL STRUCTURES
408  •   Chapter 12  /  Structures and Properties of Ceramics
to two anions in a linear manner. If rC/rA has a value between 0.155 and 0.225, the coordina-
tion number for the cation is 3. This means each cation is surrounded by three anions in the 
form of a planar equilateral triangle, with the cation located in the center. The coordina-tion number is 4 for r
C/rA between 0.225 and 0.414; the cation is located at the center of a 
tetrahedron, with anions at each of the four corners. For rC/rA between 0.414 and 0.732, the 
cation may be thought of as being situated at the center of an octahedron surrounded by six anions, one at each corner, as also shown in the table. The coordination number is 8 for r
C/rA between 0.732 and 1.0, with anions at all corners of a cube and a cation positioned at 
the center. For a radius ratio greater than unity, the coordination number is 12. The most common coordination numbers for ceramic materials are 4, 6, and 8. Table 12.3 gives the ionic radii for several anions and cations that are common in ceramic materials.
The relationships between coordination number and cation–anion radius ratios (as 
noted in Table 12.2) are based on geometrical considerations and assuming “hard-sphere” 
Table 12.2  
Coordination 
Numbers and Geometries for Various Cation–Anion Radius Ratios (r
C/rA) Coordination Cation–Anion Coordination
 Number Radius Ratio Geometry
 2 <0.155
 3 0.155–0.225
 4 0.225–0.414
 6 0.414–0.732
 8 0.732–1.0
Source: W. D. Kingery, H. K. Bowen, and D. R. Uhlmann, Introduction to Ceramics, 2nd edition. 
Copyright © 1976 by John Wiley & Sons, New York. Reprinted by permission of John Wiley & Sons, Inc.
12.2 Crystal Structures  •   409
ions; therefore, these relationships are only approximate, and there are exceptions. For 
example, some ceramic compounds with rC/rA ratios greater than 0.414 in which the bond-
ing is highly covalent (and directional) have a coordination number of 4 (instead of 6).
The size of an ion depends on several factors. One of these is coordination number: 
ionic radius tends to increase as the number of nearest-neighbor ions of opposite charge increases. Ionic radii given in Table 12.3 are for a coordination number of 6. Therefore, the radius is greater for a coordination number of 8 and less when the coordination number is 4.
In addition, the charge on an ion will influence its radius. For example, from Table 
12.3, the radii for Fe
2+ and Fe3+ are 0.077 and 0.069 nm, respectively, which values may 
be contrasted to the radius of an iron atom—0.124 nm. When an electron is removed from an atom or ion, the remaining valence electrons become more tightly bound to the nucleus, which results in a decrease in ionic radius. Conversely, ionic size increases when electrons are added to an atom or ion.Table 12.3
Ionic Radii for Several 
Cations and Anions for a Coordination Number of 6 Ionic  Ionic
Cation Radius (nm) Anion Radius (nm)
Al3+ 0.053 Br− 0.196
Ba2+ 0.136 Cl− 0.181
Ca2+ 0.100 F− 0.133
Cs+ 0.170 I− 0.220
Fe2+ 0.077 O2− 0.140
Fe3+ 0.069 S2− 0.184
K+ 0.138
Mg2+ 0.072
Mn2+ 0.067
Na+ 0.102
Ni2+ 0.069
Si4+ 0.040
Ti4+ 0.061
EXAMPLE PROBLEM 12.1
Computation of Minimum Cation–Anion Radius Ratio for a Coordination 
Number of 3
Show that the minimum cation–anion radius ratio for the coordination number 3 is 0.155.
Solution
For this coordination, the small cation is sur-
rounded by three anions to form an equilateral triangle as shown here, triangle ABC; the centers 
of all four ions are coplanar. This boils down to a relatively simple plane trigonometry problem. Consideration of the right triangle APO makes it clear that the side lengths 
are related to the anion and cation radii r
A and rC as
AP=rACation
AnionrArC
𝛼B
OC
AP
410  •   Chapter 12  /  Structures and Properties of Ceramics
AX-Type Crystal Structures
Some of the common ceramic materials are those in which there are equal numbers of 
cations and anions. These are often referred to as AX compounds, where A denotes the cation and X the anion. There are several different crystal structures for AX compounds; each is typically named after a common material that assumes the particular structure.
Rock Salt Structure
 Perhaps the most common AX crystal structure is the sodium chloride (NaCl), or 
rock salt, type. The coordination number for both cations and anions is 6, and there-fore the cation–anion radius ratio is between approximately 0.414 and 0.732. A unit cell for this crystal structure (Figure 12.2) is generated from an FCC arrangement of anions with one cation situated at the cube center and one at the center of each of the 12 cube edges. An equivalent crystal structure results from a face-centered arrangement of cations. Thus, the rock salt crystal structure may be thought of as two interpenetrating FCC lattices—one composed of the cations, the other of anions. Some common ceramic materials that form with this crystal structure are NaCl, MgO, MnS, LiF, and FeO.
Cesium Chloride Structure
 Figure 12.3 shows a unit cell for the cesium chloride (CsCl) crystal structure; the co-ordination number is 8 for both ion types. The anions are located at each of the corners of a cube, whereas the cube center is a single cation. Interchange of anions with cations, and vice versa, produces the same crystal structure. This is not a BCC crystal structure 
because ions of two different kinds are involved.
Zinc Blende Structure
 A third AX structure is one in which the coordination number is 4—that is, all ions are tetrahedrally coordinated. This is called the zinc blende, or sphalerite, structure, after 
the mineralogical term for zinc sulfide (ZnS). A unit cell is presented in Figure 12.4; all corner and face positions of the cubic cell are occupied by S atoms, whereas the Zn atoms fill interior tetrahedral positions. An equivalent structure results if Zn and S atom positions are reversed. Thus, each Zn atom is bonded to four S atoms, and vice versa. Most often the atomic bonding is highly covalent in compounds exhibiting this crystal structure (Table 12.1), which include ZnS, ZnTe, and SiC.   : VMSE
   : VMSE
   : VMSEand
AO =rA+rC
Furthermore, the side length ratio AP∕AO is a function of the angle 𝛼 as
AP
AO=cos 𝛼
The magnitude of 𝛼 is 30°, because line AO bisects the 60° angle BAC. Thus,
AP
AO=rA
rA+rC=cos  30°=√3
2
Solving for the cation–anion radius ratio,
rC
rA=1−√3∕2
√3∕2=0.155
12.2 Crystal Structures  •   411
AmXp-Type Crystal Structures
If the charges on the cations and anions are not the same, a compound can exist with the 
chemical formula AmXp, where m  and/or p≠1. An example is AX2, for which a common 
crystal structure is found in fluorite (CaF2). The ionic radii ratio rC/rA for CaF2 is about 
0.8, which, according to Table 12.2, gives a coordination number of 8. Calcium ions are positioned at the centers of cubes, with fluorine ions at the corners. The chemical formula shows that there are only half as many Ca
2+ ions as F− ions, and therefore the crystal 
structure is similar to CsCl (Figure 12.3), except that only half the center cube positions are occupied by Ca
2+ ions. One unit cell consists of eight cubes, as indicated in Figure 12.5. 
Other compounds with this crystal structure include ZrO2 (cubic), UO2, PuO2, and ThO2.
AmBnXp-Type Crystal Structures
It is also possible for ceramic compounds to have more than one type of cation; for two types of cations (represented by A and B), their chemical formula may be designated as A
mBnXp. Barium titanate (BaTiO3), having both Ba2+ and Ti4+ cations, falls into this 
classification. This material has a perovskite crystal structure and rather interesting elec-
tromechanical properties to be discussed later. At temperatures above 120 °C (248°F), 
the crystal structure is cubic. A unit cell of this structure is shown in Figure 12.6; Ba2+    : VMSE
   : VMSEFigure 12.2  A unit cell for 
the rock salt, or sodium chloride 
(NaCl), crystal structure.Na+ Cl–
Figure 12.3  A unit cell for the 
cesium chloride (CsCl) crystal structure.Cl– Cs+
Figure 12.4  A unit cell for 
the zinc blende (ZnS) crystal structure.S Zn
Figure 12.6  A unit cell for the 
perovskite crystal structure.Ti4+ Ba2+ O2–Ca2+ F–
Figure 12.5  A unit cell for the 
fluorite (CaF2) crystal structure.
412  •   Chapter 12  /  Structures and Properties of Ceramics
ions are situated at all eight corners of the cube and a single Ti4+ is at the cube center, 
with O2− ions located at the center of each of the six faces.
Table 12.4 summarizes the rock salt, cesium chloride, zinc blende, fluorite, and 
perovskite crystal structures in terms of cation–anion ratios and coordination numbers 
and gives examples for each. Of course, many other ceramic crystal structures are possible.
Crystal Structures from the Close Packing of Anions
It may be recalled (Section 3.12) that for metals, close-packed planes of atoms stacked on one another generate both FCC and HCP crystal structures. Similarly, a number of ceramic crystal structures may be considered in terms of close-packed planes of ions, as well as unit cells. Ordinarily, the close-packed planes are composed of the large anions. As these planes are stacked atop each other, small interstitial sites are created between them in which the cations may reside.
These interstitial positions exist in two different types, as illustrated in Figure 12.7. 
Four atoms (three in one plane, and a single one in the adjacent plane) surround one type; this is termed a tetrahedral position, because straight lines drawn from the centers 
of the surrounding spheres form a four-sided tetrahedron. The other site type in Figure 12.7 involves six ion spheres, three in each of the two planes. Because an octahedron is produced by joining these six sphere centers, this site is called an octahedral position. 
Thus, the coordination numbers for cations filling tetrahedral and octahedral positions are 4 and 6, respectively. Furthermore, for each of these anion spheres, one octahedral and two tetrahedral positions exist.
Ceramic crystal structures of this type depend on two factors: (1) the stacking 
of the close-packed anion layers (both FCC and HCP arrangements are possible, which correspond to ABCABC . . . and ABABAB . . . sequences, respectively), and (2) the manner in which the interstitial sites are filled with cations. For example, consider the rock salt crystal structure discussed earlier. The unit cell has cubic symmetry, and each cation (Na
+ ion) has six Cl− ion nearest neighbors, as may be 
verified from Figure 12.2. That is, the Na+ ion at the center has as nearest neigh-
bors the six Cl− ions that reside at the centers of each of the cube faces. The crystal    : VMSE
tetrahedral position
octahedral positionTable 12.4  Summary of Some Common Ceramic Crystal Structures 
Coordination
 Number Structure    
Structure Name Type Anion Packing Cation Anion Examples
Rock salt (sodium chloride) AX FCC 6 6 NaCl, MgO, FeO
Cesium chloride AX Simple cubic 8 8 CsCl
Zinc blende (sphalerite) AX FCC 4 4 ZnS, SiC
Fluorite AX2 Simple cubic 8 4 CaF2, UO2, ThO2
Perovskite ABX3 FCC 12 (A) 6 BaTiO3, SrZrO3, SrSnO3
    6 (B)
Spinel AB2X4 FCC  4 (A) 4 MgAl2O4, FeAl2O4
    6 (B)
Source: W. D. Kingery, H. K. Bowen, and D. R. Uhlmann, Introduction to Ceramics, 2nd edition. Copyright © 1976 by John Wiley & 
Sons, New York. Reprinted by permission of John Wiley & Sons, Inc.
12.2 Crystal Structures  •   413
structure, having cubic symmetry, may be considered in terms of an FCC array 
of close-packed planes of anions, and all planes are of the {111}  type. The cations 
reside in octahedral positions because they have as nearest neighbors six anions. Furthermore, all octahedral positions are filled, because there is a single octahedral site per anion, and the ratio of anions to cations is 1:1. For this crystal structure, the relationship between the unit cell and close-packed anion plane stacking schemes is illustrated in Figure 12.8.
Other, but not all, ceramic crystal structures may be treated in a similar manner; 
included are the zinc blende and perovskite structures. The spinel structure is one of the A
mBnXp types, which is found for magnesium aluminate or spinel (MgAl2O4). 
With this structure, the O2− ions form an FCC lattice, whereas Mg2+ ions fill tetrahe-
dral sites and Al3+ ions reside in octahedral positions. Magnetic ceramics, or ferrites, 
have a crystal structure that is a slight variant of this spinel structure, and the magnetic characteristics are affected by the occupancy of tetrahedral and octahedral positions (see Section 20.5).   : VMSEFigure 12.7  The stacking of one plane of close-packed (orange) spheres (anions) on top of another (blue 
spheres); the geometries of tetrahedral and octahedral positions between the planes are noted.
(Adapted from W. G. Moffatt, G. W. Pearsall, and J. Wulff, The Structure and Properties of Materials, Vol. I, Structure, John Wiley 
& Sons, 1964. Reproduced with permission of Janet M. Moffatt.)
Tetrahedral Octahedral
Figure 12.8  A section of the rock salt crys-
tal structure from which a corner has been 
removed. The exposed plane of anions (green spheres inside the triangle) is a (111)-type plane; the cations (red spheres) occupy the interstitial octahedral positions.
414  •   Chapter 12  /  Structures and Properties of Ceramics
Ceramic Density Computations
It is possible to compute the theoretical density of a crystalline ceramic material from 
unit cell data in a manner similar to that described in Section 3.5 for metals. In this case the density 𝜌 may be determined using a modified form of Equation 3.8, as follows:
 
𝜌=n′(ΣAC+ΣAA)
VCNA (12.1)
where
nʹ = the number of formula units within the unit cell1
∑AC = the sum of the atomic weights of all cations in the formula unit
∑AA = the sum of the atomic weights of all anions in the formula unit
VC = the unit cell volume
NA = Avogadro’s number, 6.022 × 1023 formula units/molTheoretical density 
for ceramic materials
1By formula unit, we mean all the ions that are included in the chemical formula unit. For example, for BaTiO3, a for-
mula unit consists of one barium ion, one titanium ion, and three oxygen ions.EXAMPLE PROBLEM 12.2
Ceramic Crystal Structure Prediction
On the basis of ionic radii (Table 12.3), what crystal structure do you predict for FeO?
Solution
First, note that FeO is an AX-type compound. Next, determine the cation–anion radius ratio, 
which from Table 12.3 is
rFe2+
rO2−=0.077 nm
0.140 nm=0.550
This value lies between 0.414 and 0.732, and, therefore, from Table 12.2 the coordination num-ber for the Fe
2+ ion is 6; this is also the coordination number of O2− because there are equal 
numbers of cations and anions. The predicted crystal structure is rock salt, which is the AX crystal structure having a coordination number of 6, as given in Table 12.4.
Concept Check 12.1 Table 12.3 gives the ionic radii for K+ and O2− as 0.138 and 0.140 nm, 
respectively.
(a) What is the coordination number for each O2− ion?
(b) Briefl  y describe the resulting crystal structure for K2O.
(c) Explain why this is called the antifl  uorite structure.
[The answer may be found in all digital versions of the text and/or at www.wiley.com/college/callister  
(Student Companion Site).]
12.3 Silicate Ceramics  •   415
EXAMPLE PROBLEM 12.3
Theoretical Density Calculation for Sodium Chloride
On the basis of the crystal structure, compute the theoretical density for sodium chloride. How 
does this compare with its measured density?
Solution
The theoretical density may be determined using Equation 12.1, where nʹ, the number of NaCl 
units per unit cell, is 4 because both sodium and chloride ions form FCC lattices. Furthermore,
ΣAC=ANa=22.99 g∕ mol
ΣAA=ACl=35.45 g∕ mol
Because the unit cell is cubic, VC = a3, a being the unit cell edge 
length. For the face of the cubic unit cell shown in the accompany-
ing figure,
a=2rNa++2rCl−
rNa+ and rCl− being the sodium and chlorine ionic radii, respectively, 
given in Table 12.3 as 0.102 and 0.181 nm.
Thus,
VC=a3=(2rNa++2rCl−)3
Finally,
 𝜌=n′(ANa+ACl)
(2rNa++2rCl−)3NA
 =4(22.99+35.45)
[2(0.102×10−7)+2(0.181×10−7)]3(6.022×1023)
 =2.14 g∕ cm3
This result compares very favorably with the experimental value of 2.16 g/cm3.a2(rNa+ + rCl–)
rNa+rCl–
Na+Cl–
12.3 SILICATE CERAMICS
Silicates are materials composed primarily of silicon and oxygen, the two most abundant 
elements in Earth’s crust; consequently, the bulk of soils, rocks, clays, and sand come under the silicate classification. Rather than characterizing the crystal structures of these materials in terms of unit cells, it is more convenient to use various arrangements of an 
SiO
4−
4 tetrahedron (Figure 12.9). Each atom of silicon is bonded to four oxygen atoms, 
–
–
–– Si4+O2–Figure 12.9  A silicon–oxygen (SiO4−
4) 
tetrahedron.
416  •   Chapter 12  /  Structures and Properties of Ceramics
which are situated at the corners of the tetrahedron; the silicon atom is positioned at the 
center. Because this is the basic unit of the silicates, it is often treated as a negatively charged entity.
Often the silicates are not considered to be ionic because there is a significant 
covalent character to the interatomic Si–O bonds (Table 12.1), which are directional and relatively strong. Regardless of the character of the Si–O bond, there is a formal charge of −4 associated with every SiO
4−
4 tetrahedron because each of the four oxygen 
atoms requires an extra electron to achieve a stable electronic structure. Various silicate structures arise from the different ways in which the SiO
4−
4 units can be combined into 
one-, two-, and three-dimensional arrangements.
Silica
Chemically, the most simple silicate material is silicon dioxide, or silica (SiO2). Structurally, 
it is a three-dimensional network that is generated when the corner oxygen atoms in each tetrahedron are shared by adjacent tetrahedra. Thus, the material is electrically neutral, and all atoms have stable electronic structures. Under these circumstances the ratio of Si to O atoms is 1:2, as indicated by the chemical formula.
If these tetrahedra are arrayed in a regular and ordered manner, a crystalline struc-
ture is formed. There are three primary polymorphic crystalline forms of silica: quartz, cristobalite (Figure 12.10), and tridymite. Their structures are relatively complicated and comparatively open—that is, the atoms are not closely packed together. As a conse-quence, these crystalline silicas have relatively low densities; for example, at room tem-perature, quartz has a density of only 2.65 g/cm
3. The strength of the Si–O interatomic 
bonds is reflected in a relatively high melting temperature, 1710 °C (3110°F).
Silica Glasses
Silica can also be made to exist as a noncrystalline solid or glass having a high degree of atomic randomness, which is characteristic of the liquid; such a material is called fused 
silica, or vitreous silica. As with crystalline silica, the SiO
4−
4 tetrahedron is the basic 
unit; beyond this structure, considerable disorder exists. The structures for crystalline and noncrystalline silica are compared schematically in Figure 3.24. Other oxides (e.g., B
2O3, GeO2) may also form glassy structures (and polyhedral oxide structures similar to 
that shown in Figure 12.9); these materials, as well as SiO2, are termed network formers.
The common inorganic glasses that are used for containers, windows, and so on 
are silica glasses to which have been added other oxides such as CaO and Na2O. These 
oxides do not form polyhedral networks. Rather, their cations are incorporated within and modify the SiO
4−
4 network; for this reason, these oxide additives are termed network 
modifiers. For example, Figure 12.11 is a schematic representation of the structure of a sodium–silicate glass. Still other oxides, such as TiO
2 and Al2O3 although not network 
formers, substitute for silicon and become part of and stabilize the network; these are called intermediates. From a practical perspective, the addition of these modifiers and 
intermediates lowers the melting point and viscosity of a glass and makes it easier to form at lower temperatures (Section 13.11).
The Silicates
For the various silicate minerals, one, two, or three of the corner oxygen atoms of the 
SiO4−
4 tetrahedra are shared by other tetrahedra to form some rather complex struc-
tures. Some of these, represented in Figure 12.12, have formulas SiO4−
4, Si2O6−
7, Si3O6−
9 
and so on; single-chain structures are also possible, as in Figure 12.12 e. Positively 
charged cations such as Ca2+, Mg2+, and Al3+ serve two roles: First, they compensate 
the negative charges from the SiO4−
4 units so that charge neutrality is achieved; second, 
these cations ionically bond the SiO4−
4 tetrahedra together.
12.3 Silicate Ceramics  •   417
Simple Silicates
 Of these silicates, the most structurally simple ones involve isolated tetrahedra 
(Figure 12.12a ). For example, forsterite (Mg2SiO4) has the equivalent of two Mg2+ 
ions associated with each tetrahedron in such a way that every Mg2+ ion has six oxy-
gen nearest neighbors.
The Si2O6−
7 ion is formed when two tetrahedra share a common oxygen atom 
(Figure 12.12b). Akermanite (Ca2MgSi2O7) is a mineral having the equivalent of two 
Ca2+ ions and one Mg2+ ion bonded to each Si2O6−
7 unit.Figure 12.10  The arrangement 
of silicon and oxygen atoms in a 
unit cell of cristobalite, a polymorph of SiO
2.Si4+O2–
Figure 12.11  Schematic representation 
of ion positions in a sodium–silicate glass.Si4+O2–Na+
SiO44–
(a)
Si2O76–
(b)Si3O96–
(c)
Si6O1812–
Si4+O2–(d)(SiO3)n
(e)2n–Figure 12.12  Five silicate ion structures 
formed from SiO4−
4 tetrahedra.
418  •   Chapter 12  /  Structures and Properties of Ceramics
Layered Silicates
 A two-dimensional sheet or layered structure can also be produced by the shar-
ing of three oxygen ions in each of the tetrahedra (Figure 12.13); for this structure, the repeating unit formula may be represented by (Si
2O5)2−. The net negative charge 
is associated with the unbonded oxygen atoms projecting out of the plane of the page. Electroneutrality is ordinarily established by a second planar sheet structure having an excess of cations, which bond to these unbonded oxygen atoms from the Si
2O5 sheet. 
Such materials are called the sheet or layered silicates, and their basic structure is char-acteristic of the clays and other minerals.
One of the most common clay minerals, kaolinite, has a relatively simple two-layer 
silicate sheet structure. Kaolinite clay has the formula Al
2(Si2O5)(OH)4 in which the 
silica tetrahedral layer, represented by (Si2O5)2−, is made electrically neutral by an ad-
jacent Al2(OH)2+
4 layer. A single sheet of this structure is shown in Figure 12.14, which 
is exploded in the vertical direction to provide a better perspective on the ion positions; the two distinct layers are indicated in the figure. The midplane of anions consists of O
2− ions from the (Si2O5)2− layer, as well as OH− ions that are a part of the Al2(OH)2+
4 
layer. Whereas the bonding within this two-layered sheet is strong and intermediate ionic-covalent, adjacent sheets are only loosely bound to one another by weak van der Waals forces.
A crystal of kaolinite is made of a series of these double layers or sheets stacked 
parallel to each other to form small flat plates that are typically less than 1 μm in diam-
eter and nearly hexagonal. Figure 12.15 is an electron micrograph of kaolinite crystals at a high magnification, showing the hexagonal crystal plates, some of which are piled one on top of the other.Si4+O2–
Figure 12.13  Schematic represen-
tation of the two-dimensional silicate 
sheet structure having a repeat unit formula of (Si
2O5)2−.OH–
O2–Al3+Si4+Anion midplaneAl2(OH)42+ Layer
(Si2O5)2– Layer
Figure 12.14  The structure of kaolinite clay.
(Adapted from W. E. Hauth, “Crystal Chemistry of 
Ceramics,” American Ceramic Society Bulletin, 30[4], 1951, p. 140.)
12.4 Carbon  •   419
These silicate sheet structures are not confined to the clays; other minerals also in 
this group are talc [Mg3(Si2O5)2(OH)2] and the micas [e.g., muscovite, KAl3Si3O10(OH)2], 
which are important ceramic raw materials. As might be deduced from the chemical for-
mulas, the structures for some silicates are among the most complex of all the inorganic materials.
12.4 CARBON
Although not one of the most frequently occurring elements found on Earth, carbon affects our lives in diverse and interesting ways. It exists in the elemental state in nature, and solid carbon has been used by all civilizations since prehistoric times. In today’s world, the unique properties (and property combinations) of the several forms of carbon make it extremely important in many commercial sectors, including some cutting-edge technologies.
Carbon exists in two allotropic forms—diamond and graphite—as well as in the 
amorphous state. The carbon group of materials does not fall within any of the tra-ditional metal, ceramic, or polymer classification schemes. However, we choose to discuss them in this chapter because graphite is sometimes classified as a ceramic. This treatment of the carbons focuses primarily on the structures of diamond and graphite. Discussions on the properties and applications (both current and potential) of diamond and graphite as well as the nanocarbons (i.e., fullerenes, carbon nanotubes, and graph-ene) are presented in Sections 13.9 and 13.10.
Diamond
Diamond is a metastable carbon polymorph at room temperature and atmospheric pres-sure. Its crystal structure is a variant of the zinc blende structure (Figure 12.4) in which carbon atoms occupy all positions (both Zn and S); the unit cell for diamond is shown in Figure 12.16. Each carbon atom has undergone sp
3 hybridization so that it bonds 
(tetrahedrally) to four other carbons; these are extremely strong covalent bonds dis-cussed in Section 2.6 (and represented in Figure 2.14). The crystal structure of diamond is appropriately called the diamond cubic crystal structure, which is also found for other Group IVA elements in the periodic table [e.g., germanium, silicon, and gray tin below 13°C (55°F)].   : VMSEFigure 12.15  Electron micrograph of kaolin-
ite crystals. They are in the form of hexagonal 
plates, some of which are stacked on top of one another. 7,500×.
4 µm
Courtesy of Georgia Kaolin Co., Inc.
420  •   Chapter 12  /  Structures and Properties of Ceramics
Graphite
Another polymorph of carbon, graphite, has a crystal structure (Figure 12.17) distinctly 
different from that of diamond; furthermore, it is a stable polymorph at ambient tem-perature and pressure. For the graphite structure, carbon atoms are located at corners of interlocking regular hexagons that lie in parallel (basal) planes. Within these planes (layers or sheets), sp
2 hybrid orbitals bond each carbon atom to three other adjacent and 
coplanar carbons atoms; these bonds are strong covalent ones.2 This hexagonal configu-
ration assumed by sp2 bonded carbon atoms is represented in Figure 2.18. In addition, 
each atom’s fourth bonding electron is delocalized (i.e., does not belong to a specific 
atom or bond). Rather, its orbital becomes part of a molecular orbital that extends over adjacent atoms and resides between layers. Interlayer bonds are directed perpendicular to these planes (i.e., in the c direction noted in Figure 12.17) and are of the weak van der Waals type.   : VMSE
2A single layer of this sp2 bonded graphite is called graphene. Graphene is one of the nanocarbon materials, discussed 
in Section 13.10.Figure 12.16  A unit cell 
for the diamond cubic crystal 
structure.Csp3 bonds
Figure 12.17  The structure of graphite.Carbon atomBasal planesp2 bondsc axis
12.5 IMPERFECTIONS IN CERAMICS
Atomic Point Defects
Atomic defects involving host atoms may exist in ceramic compounds. As with metals, 
both vacancies and interstitials are possible; however, because ceramic materials contain ions of at least two kinds, defects for each ion type may occur. For example, in NaCl, Na interstitials and vacancies and Cl interstitials and vacancies may exist. It is highly improbable that there would be appreciable concentrations of anion interstitials. The anion is relatively large, and to fit into a small interstitial position, substantial strains on the surrounding ions must be introduced. Anion and cation vacancies and a cation interstitial are represented in Figure 12.18.
The expression defect structure is often used to designate the types and concen-
trations of atomic defects in ceramics. Because the atoms exist as charged ions, when defect structures are considered, conditions of electroneutrality must be maintained. 
Electroneutrality is the state that exists when there are equal numbers of positive and 
defect structure
electroneutrality
12.5 Imperfections in Ceramics  •   421
negative charges from the ions. As a consequence, defects in ceramics do not occur 
alone. One such type of defect involves a cation–vacancy and a cation–interstitial pair. This is called a Frenkel defect (Figure 12.19). It might be thought of as being formed 
by a cation leaving its normal position and moving into an interstitial site. There is no 
change in charge because the cation maintains the same positive charge as an interstitial.
Another type of defect found in AX materials is a cation vacancy–anion vacancy 
pair known as a Schottky defect, also schematically diagrammed in Figure 12.19. This 
defect might be thought of as being created by removing one cation and one anion from the interior of the crystal and then placing them both at an external surface. Because the magnitude of the positive charge on the cation is equal to the magnitude of the negative charge on the anion, and because for every anion vacancy there exists a cation vacancy, the charge neutrality of the crystal is maintained.
The ratio of cations to anions is not altered by the formation of either a Frenkel or a 
Schottky defect. If no other defects are present, the material is said to be stoichiometric. 
Stoichiometry may be defined as a state for ionic compounds wherein there is the exact 
ratio of cations to anions as predicted by the chemical formula. For example, NaCl is stoichiometric if the ratio of Na
+ ions to Cl− ions is exactly 1:1. A ceramic compound is 
nonstoichiometric if there is any deviation from this exact ratio.Frenkel defect
Schottky defect
stoichiometryFigure 12.18  Schematic representations of cation and 
anion vacancies and a cation interstitial.
(From W. G. Moffatt, G. W. Pearsall, and J. Wulff, The Structure 
and Properties of Materials, Vol. I, Structure, John Wiley & Sons, 1964.  Reproduced with permission of Janet M. Moffatt.)
Cation interstitial
Cation vacancy
Anion vacancy
Figure 12.19  Schematic diagram showing 
Frenkel and Schottky defects in ionic solids.
(From W. G. Moffatt, G. W. Pearsall, and J. Wulff, The Structure and Properties of Materials, Vol. I, Structure, John Wiley & Sons, 1964.  Reproduced with permission of Janet M. Moffatt.)
Schottky defect
Frenkel defect
422  •   Chapter 12  /  Structures and Properties of Ceramics
The equilibrium numbers of both Frenkel and Schottky defects increase with 
and depend on temperature in a manner similar to the number of vacancies in metals 
(Equation 4.1). For Frenkel defects, the number of cation–vacancy/cation–interstitial defect pairs (N
fr) depends on temperature according to the following expression:
 Nfr=N exp(− Qfr
2kT) (12.2)
Here, Qfr is the energy required for the formation of each Frenkel defect, and N is the 
total number of lattice sites. (As in previous discussions, k and T represent Boltzmann’s 
constant and the absolute temperature, respectively.) The factor 2 is present in the denominator of the exponential because two defects (a missing cation and an interstitial cation) are associated with each Frenkel defect.
Similarly, for Schottky defects, in an AX-type compound, the equilibrium number 
(N
s) is a function of temperature as
 Ns=N exp(− Qs
2kT) (12.3)
where Qs represents the Schottky defect energy of formation.Nonstoichiometry may occur for some ceramic materials in which two valence 
(or ionic) states exist for one of the ion types. Iron oxide (wüstite, FeO) is one such material because the iron can be present in both Fe
2+ and Fe3+ states; the number of 
each of these ion types depends on temperature and the ambient oxygen pressure. The formation of an Fe
3+ ion disrupts the electroneutrality of the crystal by introducing an 
excess +1 charge, which must be offset by some type of defect. This may be accom-
plished by the formation of one Fe2+ vacancy (or the removal of two positive charges) 
for every two Fe3+ ions that are formed (Figure 12.20). The crystal is no longer stoi-
chiometric because there is one more O ion than Fe ion; however, the crystal remains electrically neutral. This phenomenon is fairly common in iron oxide, and, in fact, its chemical formula is often written as Fe
1–xO (where x  is some small and variable frac-
tion substantially less than unity) to indicate a condition of nonstoichiometry with a deficiency of Fe.Fe2+
Vacancy
O2–Fe2+Fe3+Figure 12.20  Schematic 
representation of an Fe2+ va-
cancy in FeO that results from 
the formation of two Fe3+ ions.
Concept Check 12.2 Can Schottky defects exist in K2O? If so, briefl  y describe this type 
of defect. If they cannot exist, then explain why.
[The answer may be found in all digital versions of the text and/or at www.wiley.com/college/callister  
(Student Companion Site).]
12.5 Imperfections in Ceramics  •   423
EXAMPLE PROBLEM 12.4
Computation of the Number of Schottky Defects in KCl
Calculate the number of Schottky defects per cubic meter in potassium chloride at 500 °C. The 
energy required to form each Schottky defect is 2.6 eV, whereas the density for KCl (at 500 °C) 
is 1.955 g/cm3.
Solution
To solve this problem it is necessary to use Equation 12.3. However, we must first compute the 
value of N (the number of lattice sites per cubic meter); this is possible using a modified form of Equation 4.2:
 N=N
A𝜌
AK+ACl (12.4)
where NA is Avogadro’s number (6.022 ×1023 atoms/mol), 𝜌 is the density, and AK and ACl 
are the atomic weights for potassium and chlorine (i.e., 39.10 and 35.45 g/mol), respectively. Therefore,
 N=(6.022 ×10
23 atoms/mol)(1.955 g/cm3)(106 cm3/m3)
39.10 g/mol +35.45 g/mol
 =1.58 ×1028 lattice sites/m3
Now, incorporating this value into Equation 12.3 leads to the following value for Ns:
 Ns=N exp(− Qs
2kT)
 =(1.58 ×1028 lattice sites/m3) exp[− 2.6 eV
(2)(8.62 ×10−5 eV/K)(500 +273 K) ]
 =5.31 ×1019 defects/m3
Impurities in Ceramics
Impurity atoms can form solid solutions in ceramic materials much as they do in 
metals. Solid solutions of both substitutional and interstitial types are possible. For an interstitial, the ionic radius of the impurity must be relatively small in comparison to the anion. Because there are both anions and cations, a substitutional impurity substitutes for the host ion to which it is most similar in an electrical sense: If the impurity atom normally forms a cation in a ceramic material, it most probably will substitute for a host cation. For example, in sodium chloride, impurity Ca
2+ and 
O2− ions would most likely substitute for Na+ and Cl− ions, respectively. Schematic 
representations for cation and anion substitutional as well as interstitial impurities are shown in Figure 12.21. To achieve any appreciable solid solubility of substitut-ing impurity atoms, the ionic size and charge must be very nearly the same as those of one of the host ions. For an impurity ion having a charge different from that of the host ion for which it substitutes, the crystal must compensate for this difference in charge so that electroneutrality is maintained with the solid. One way this is ac-complished is by the formation of lattice defects—vacancies or interstitials of both ion types, as discussed previously.
424  •   Chapter 12  /  Structures and Properties of Ceramics
Figure 12.21  Schematic representations of 
interstitial, anion-substitutional, and cation-
substitutional impurity atoms in an ionic compound. 
(Adapted from W. G. Moffatt, G. W. Pearsall, and 
J. Wulff, The Structure and Properties of Materials, Vol. I, Structure, John Wiley & Sons, 1964. Reproduced with permission of Janet M. Moffatt.)
Interstitial impurity atom
Substitutional impurity ions
EXAMPLE PROBLEM 12.5
Determination of Possible Point Defect Types in NaCl Due to the Presence 
of Ca2+ Ions
If electroneutrality is to be preserved, what point defects are possible in NaCl when a Ca2+ 
substitutes for an Na+ ion? How many of these defects exist for every Ca2+ ion?
Solution
Replacement of an Na+ by a Ca2+ ion introduces one extra positive charge. Electroneutrality is 
maintained when either a single positive charge is eliminated or another single negative charge 
is added. Removal of a positive charge is accomplished by the formation of one Na+ vacancy. 
Alternatively, a Cl− interstitial supplies an additional negative charge, negating the effect of 
each Ca2+ ion. However, as mentioned earlier, the formation of this defect is highly unlikely.
12.6 DIFFUSION IN IONIC MATERIALS
For ionic compounds, the phenomenon of diffusion is more complicated than for met-als inasmuch as it is necessary to consider the diffusive motion of two types of ions that have opposite charges. Diffusion in these materials usually occurs by a vacancy mech-anism (Figure 5.2a ). As noted in Section 12.5, in order to maintain charge neutrality in 
an ionic material, the following may be said about vacancies: (1) ion vacancies occur in pairs [as with Schottky defects (Figure 12.19)], (2) they form in nonstoichiometric compounds (Figure 12.20), and (3) they are created by substitutional impurity ions having different charge states than the host ions (Example Problem 12.5). In any event, associated with the diffusive motion of a single ion is a transference of electrical charge. In order to maintain localized charge neutrality in the vicinity of this moving Concept Check 12.3 What point defects are possible for MgO as an impurity in Al2O3? 
How many Mg2+ ions must be added to form each of these defects?
[The answer may be found in all digital versions of the text and/or at www.wiley.com/college/callister  
(Student Companion Site).]
12.7 Ceramic Phase Diagrams  •   425
ion, another species having an equal and opposite charge must accompany the ion’s
