Repository: Ketankham/chatbot-meta-books

File: dieter.txt (part 27 of 28)
ness ofthesheet. Alsoexpress interms ofpercentage reduction.
3-11.Asteel shaft transmits 400hpat200rpm. Themaximum bending moment
is8,000 ft.-lb. The factor ofsafety is1.5. Find theminimum diameter ofsolid
shaft onthebasis of(a)maximum-shear-stress theory and {b)distortion-energy
theory, (cro=40,000 psi,^=30X10«, v=0.30.)

582 ProbU
3-12.Asteelwith ayield strength intension of42,U00 psi istested under astate
ofstress where ao=(Ti/'2, a-i=0.What isthestress atwhich yielding willoccur if
itisassumed that (a)themaximum-normal-stress theory holds, {h)themaximum-
shear-stress theory holds, and (c)thedistortion-energy theory holds?
3-13.Amaterial istested under thestate ofstress ai=30-2=—2(73. Yielding is
observed at<t2=20,000 psi. (a)What istheyield stress insimple tension? (6)If
thematerial isusedunder conditions such that ai=—a-i, at=0,atwhat value ofaz
willyielding occur? (Assume distortion-energy criterion ofyielding.)
Chapter 4
4-1. (a)Interstitials inthefeelattice occupy thetetrahedral positions{l'i,\'i,\'i)
andtheoctahedral positions (J^^,J^,H)- Indicate these interstitial positions ona
sketch ofthestructure cell. (6)Inthebcclattice interstitials occupy sites at(/^,3'i,0)
andsmaller sites at(}^,H,0) and(M,0,0). Show these sitesonasketch. Compare
thenumber ofavailable interstitial sites inthefeeandbcclattices.
4-2.Forwhat geometrical conditions canasingle crystal bedeformed butnotshow
sliplinesonitssurface?
4-3.Prove thatthec/aratio foranidealhepstructure isw%.
A-A.Howmany atoms persquare millimeter arethere ona(100) face ofacopper
crystal? (ao=3.60 A.)
4-5.Howmany atoms persquare millimeter arethere ona(111) face ofacopper
crystal?
4-6.Verify thevalues forthedistance between planes forfeeandbcclattices given
inTable 4-2.
4-7. (a)Showbymeans ofamodel orsketch thattheintersection of{111 }inan
feestructure cellproduces anoctahedron, (b)Howmany favorable slipsystems are
there fortensile straining along a[001] axis? (c)Howmany fordeformation along
[111]?
4-8.Thefollowing data forzinc single crystals were obtained byJillson:*
90-<^

Problems 583
5-3. Ifthegrain boundaries otanironsample (ASTM grain size 6)arecompletely
cov(j-ed with amonatomic layer ofoxygen, howmuch oxygen, inppm, ispresent?
(Radius oftheoxygen atom is0.6A.)
5-4.ForasteelwithASTM grain size 3,what reduction ingrain sizewould double
theyield stress? Express asboth average grain diameter andASTM number.
5-5.Foraunitcube containing adispersed second phase ofuniform spherical
particles ofradius r,thenumber ofparticles perunitvolume, N„, isrelated tothe
volume fraction ofparticles, /,by A'^,,=f/fiirr^. Theaverage distance between
particles isgiven byA=l/{Nr,)'''^-2r. (a)Show thatA=2?-[(l/1.91/)^^ -1].
(6)For/=0.001, 0.01, 0.1and r=10-«, 10-^ 10-^and10-^cmcalculate A.Plot
/versus Aonlog-log paper.
5-6.Calculate themodulus ofelasticity foratwo-phase alloycomposed of50vol-
ume percent cobalt, and50volume percenttungsten carbide onthebasis of(a)
equality-of-strain and (6)equality-of-stress hypotheses. Eco=30X10^psi;E-wc=
100X10^ psi.Compare thecalculated values with themeasured modulus of
54X106psi.
5-7.From thetheory ofelasticity, theradial andtangential stresses duetothermal
stress developed inaspherical inclusion inaninfinite plate aregiven by'
2EiE2(a2 —cxi)AT
<7R=(Tt=
(1+P2)Ei+2(1-2ui)E2
where subscript 1refers totheinclusion andsubscript 2refers tothematrix, aisthe
coefficient ofthermal expansion. Apply thisequation tothesituation ofWC parti-
clesinaComatrix, andplotthevariation ofstress ontheparticle withvolume per
cent cobalt. Useatemperature range of800°C. Eco=30X10^ psi;Ewe=
100X106 psi; aco=12.3XIQ-^ in./in.; awe=5.4XIQ-^ in./in.; ^co=0.3;
I'wc=0.22.
5-8.Theenergy ofalow-angle boundary isgiven byE=Eo6{A —In9),where
Eistheenergy perunitboundary area,Eoistheelastic strain energy ofadislocation,
6istheangle ofmisfit, andAisaconstant, (a)PlotE/dversus In0. (b)Plot
Eversus 0.
5-9.The dislocation density pisthetotal length ofdislocation lineinthecrystal
volume. Theunits arenumber persquare centimeter. Show thattherelationship
between pandtheradius ofcurvature ofabent crystal, R,isgiven byp=1/Rb.
(Hint: UseFig. 5-5.)
Chapter 6
6-1. (a)Prove that thedislocation reaction (a/2)[10T] ^(a/6)[2Tr] -f-(a/6)[112]
isvectorially correct. (6)Show that thisreaction results inadecrease instrain
energy.
6-2.Construct atwo-dimensional drawing ofthe(110) plane ofabcclattice. By
means ofvector addition show that (a/2)[lTl] -f-(a/2)[lll] ^a[001] and that
(a/2)[lll]-f-(a/2)[lll]^ ajllO]. Show that the lastreaction isnotenergetically
favorable.
6-3.Define thefollowing: (a)perfect dislocation; (b)glissile dislocation; (c)cross
slip; (d)Frank partial dislocation; (e)Shockley partial dislocation; (/)extended
dislocation.
6-4.Using Fig. 6-9,show thattheycomponents inCottrell's equation (a/2) [111]+
(a/2)[l 11]—>o[001] cancel eachother with arelease ofelastic energy. Show that this
equals theenergy gained bythexcomponents ofthereaction.
U.Gurland, Trans.ASM, vol. 50,pp.1063-1070, 1958.

584 Probl(
6-5.Express Eq. (6-4) interms ofthepolar coordinates rand Q.Byletting =
show thattheshear stress ontheslipplane inthedirection oftheBurgers vector is
equal tor=ro?>/r.
6-6. Plottheshear stress vs.distance (inatomic distances ao)from astraight edge
dislocation inacopper crystal. LetG=5X10"dynes/cm^, h=2.5X10~^cm,
and V=H-Show thatthestress falls toabout 10'dynes/cm^ atadistance of1ju-
6-7.Using Eqs. (6-1)and (6-2)map outthestress distribution around anedge
dislocation lying along the zaxis. Start 2aofrom thedislocation line.
6-8.Theyield stress ofmost single crystals is10~^G orless.Byusing theconcept
oftheFrank-Read source, develop anargument inwhich theyield stress isdeter-
mined bythespacing ofsources initially present inthecrystal. Show that thisleads
toareasonable estimate forthedislocation density. Givesome alternative expla-
nations fortheyield stress.
6-9. (a)Estimate thestrain energy ofanedge dislocation where r=1cm, ro=
10-'cm,G=5X10"dynes/cm2, 6=2.5XlO"*cm,and v=\i.Express the
result inelectron volts peratomic plane. Howmuch energy (electron volts) is
required toproduce 1cmofdislocation line? (&)Show thatmorethan one-half the
strain energy resides outside thecore ofthedislocation intheregion r=10"^ to
r=1cm.
6-10.(a)Show thattheshear stress produced onaslipplanebyanedge dislocation
onaparallel plane atcoordinates r,6isgivenby
Gb 1 .,„^-=8.(l-v)^^^°^^
where histheperpendicular distance between twoparallel planes.
(b)What istheshear stress required fortwoedge dislocations topassonparallel
slipplanes that are1,000Aapart inanannealed copper crystal? (Usethedata in
Prob. 6-9.)
6-11.Derive anexpression forthestress-strain curve, using G.I.Taylor's assump-
tionthatthedislocations arearranged inthecrystal inalternate rows ofpositive and
negative edge dislocations. Explain why thisconcept isnolonger valid.
6-12. Iftheinteraction energy between animpurity atomandadislocation canbe
approximated byUi=A/bwhen theatmosphere issaturated, calculate theinter-
action energy andthetemperature below which thestrongest binding occurs forthe
case ofironcontaining 0.01weight percentcarbon. LetA=1.8XIQ-^"dyne cm'*
andb=2.5X10""^cm. Also, calculate thebreakaway stress, andcompare withthe
average yield stress of20kg/mm^ atroom temperature.
Chapter 7
7-1.Estimate thetheoretical fracture stress ofiron if7=1,200 ergs/cm^. How
does thiscompare with thehighest observed strength ofheat-treated steel?
7-2.Using Griffith's equation forplane stress, determine thecritical crack length
for(a)iron, (6)zinc,and (c)NaCl ifthefollowing constants apply:

ProbIems 585
7-3.What isthe critical crack length inironaccording totheGriffith-Orowan
equation Up—10^ergs/cm^?
7-4.Show thattheCottrell mechanism forthecreation ofamicrocrack byslipon
intersecting planes isnotenergetically favorable inanfeelattice.
7-5.Aship steelhasavalue of£c=200lb/in. (a)What isthefracture stress in
athin plate that is12in.wideandthatcontains acentral crack 0.5in.long? (b)If
thecrack is2in.long,what isthefracture stress? (c)Increasing theplate thickness
to5in.reduces Qcto100lb/in.What isthefracture stress fora0.5-in.-long crack?
7-6.Asteel plate is12in.wideand}iin.thick. There isal-in.-long crack along
each edge, (a)Calculate theforce required topropagate thecrack theremaining
10in.across thewidth oftheplate. (6)Calculate theforce required tobreak theplate
intension ifthere werenocrack. Assume thatthefracture strength is100,000 psi.
(c)Calculate theforce required tobreak theplate intension ifthesteelhadthe
theoretical cohesive strength.
7-7.Using Eqs. (7-28) and (7-29), discuss howthey qualitatively predict theeffect
ofthefollowing factors ontheductile-to-brittle transition: (a)material composition;
(6)impurities; (c)melting practice; (d)temperature; (e)grain size; (/)state ofstre-ss;
ig)rate ofloading.
7-8.Analyze thedata' below fortheductile-to-brittle transition ofcolumbiuno in
tension interms oftheCottrell theory ofthetransition temperature. Estimate the
effective surface energy. Why isitquite abitlarger than thetruesurface energy of
about 3X10'ergs/cm2?
Testtemp,

586 Problems
with a3-lbweight atthefreeend:
Noload

Problems 587
9-4.Ausoful measure ofductility forevaluating formahility isthezero-gage-length
elongation en.This represents themaximum possible elongation ontheminimum
possible gage length. Show that en=q/(\—q). Ifqismeasured atsome point on
thetensile specimen other thantheneck, itgives avalue ofuniform reduction. Why?
9-5.Thefollowing datawereobtained during thetrue stress-strain testofanickel
specimen:
Load, lb Diameter, in. Load, lb Diameter, in.

588 ProbIems
Ifthelength ofthebarbetween chucks is18in.,determine (a)shear-stress-shear-
strain curve; (b)moduhis ofrupture; (c)shear-stress-shear-strain curve corrected
forinelastic strain, (d)Ifthetwisting moment attheyield pointwas4,500 in.-lband
theangle oftwistwas 2.6°,determine thetorsional yield stress, themodulus ofelas-
ticity, andthemodulus ofresilience, (e)What isPoisson's ratio iiE=29.0X10"
psi?
10-2. Compare thetorsional strength, stiffness, andweight oftwo steel shafts,
one solid, theother hollow. Thehollow shaft hastwice thediameter ofthesolid
shaft, butthecross-sectional area isthesame.
10-3.Assume thatacertain brittle material will failatatensile stress of30,000 psi.
(a)Forabarwith a}i-in. diameter, what torsional moment willcause failure?
Sketch thefailure. (6)Ifthis isanideal brittle material {v=^i),show thatgreater
strain willbeachieved intorsion than tension before failure occurs.
10-4.Thefollowing datawere obtained forthesame low-carbon steelwhen tested
intension andintorsion:
Tension

(&)Probl< 589
Diam ofindenter,
mm

590 Problems
thematerial and risthenotch radius. Kuhn andHardrath' have related awith the
tensile strength ofthesteel.
(Tu,ksi.
200
0.0004160
I100
I50
0.001 0.0042 0.012
Using these data, plotacurve ofqversus rforsteels ofdifferent strengths.
12-2.Show bysketches that thestress gradient across agrain ishigher with a
small-notch-radius specimen forgeometrically similar notches andequal grain size.
Show byasketch howthesamevolume atpeak stress canbeobtained intwospeci-
mens ofdifferent size.
12-3.Show thatincreasing thesizeofafatigue specimen tested inbending decreases
thestress gradient.
12-4.Eckert^ found thatthecoldstraightening ofsteel axleshadnoeffect onthe
torsional fatigue strength butthat thisprocedure could appreciably lower thefatigue
strength inbending. Giveanexplanation ofthis effect,
12-5. Torsional fatigue testsonsolid barsshow noinfluence ofstatic torque on
thefatigue limit. Would thisbetrue ifthebarcontained asmall transverse hole?
Explain.
12-6.Why arethenotched fatigue properties ofordinary gray cast ironabout
equal totheunnotched properties?
12-7. Using theideas about stress gradient developed inSec. 12-7,show thatthe
increase infatigue limitduetonitriding thesurface ofasteel shaft isgiven approxi-
mately byl/(D/28 —1),where disthedepth ofthenitrided layer andDisthe
diameter oftheshaft. Would thisequation beapplicable foraxial loading? Explain
why nitriding isaneffective means ofcounteracting stress raisers.
12-8.Asteel shaft issubjected toacompletely reversed bending moment of
6,000 in.-lb. Atransition section atoneendcontains afilletwith a0.10-in. radius.
The steel hasatensile strength of100,000 psi,andthefatigue limit is45,000 psi.
Ktforthe fillet isabout 2,andthedynamic factor ofsafety is2.5.What isthe
minimum allowable diameter oftheshaft?
12-9.Derive anexpression forthebending stress inanR.R.Moore type offatigue
specimen asafunction oftheangle ofrotation ofthespecimen.
12-10. A2-in.-diameter shaft issubjected toastatic axial load of25,000 lb. If
theyield strength is50,000 psiandthefatigue limit {R=—1) is38,000 psi,what is
thelargest completely reversed bending moment thatcanbeapplied? The factor
ofsafety is2,andKfduetonotches is1.8.
12-11. Athreaded boltexperiences acompletely reversed axial load of60,000 lb.
The static factor ofsafety is2.0,andthedynamic factor ofsafety is3.0. Kt=2.0.
Therootradius ofthethreads is0.020 in. (a)Compare therootarea required for
static anddynamic service forahigh-strength bolt (co=180,000 psi,au=200,000 psi).
(6)Repeat foralow-strength bolt (o-q=30,000 psi, cr„=50,000 psi). Usedata in
Prob. 12-1. (c)Determine theratio oftheareas forlow-strength andhigh-strength
bolts forthestatic anddynamic conditions.
12-12. Incompletely reversed bending asteel hasafatigue limit of60,000 psi.
Under arepeated stress cycle ofzero tomaximum stress intension thesame steelcan
withstand 90,000 psiwithout failure in10^cycles. Evaluate theconstants inEq.
(12-11).
12-13. Apressure vessel with a4-in. inside diameter anda}4-in. wallthickness is
1MACATech. Note 2805, 1952.
2ASTM Spec. Tech. Publ. 216, p.21,1958.

Probl( 591
subjected toaninternal pressure that varies from—p/4top. Ifthefatigue proper-
tiesofthesteel aregiven inProb. 12-12, what isthemaximum pressure thatcanbe
withstood infatigue?
12-14.A2-in.-diameter shaft issubjected toastatic bending moment of8,000 in.-lb.
What isthevalue ofthemaximum twisting moment varying from toMrtoproduce
failure in10'cj^cles? The yield strength is90,000 psi,andthefatigue limit at
10'cycles incompletely reversed stress is60,000 psi.
Chapter 13
13-1 .Construct athree-dimensional plotshowing therelationship between stress,
strain, andtime, forT=T'm/2.
13-2.Assuming that themechanical equation ofstate iscompletely valid, show
howcreep curves could beconstructed from stress-strain curves.
13-3. The following rupture times' were obtained forstress rupture testsona
steel alloy:
Stress,

592 Problems
Establish thevalidity ofEq.(13-16), anddetermine theconstants.
13-7.Atierod10ftlong ismade from theaustenitic alloywhose creep properties
aregiven inProb. 13-6. At1500°F itissubjected toanaxial load of8,000 lb.The
yield stress at1500°F is60,000 psi,andthestress forrupture in1,000 hris20,000 psi.
Using afactor ofsafety of3.0,establish thenecessary cross-sectional area ofthe
tierodbased onthefollowing considerations: (a)yield stress at1500°F; (b)1,000 hr
rupture lifeat1500°F; (c)anallowable creep rate of1percent/10,000 hr.
13-8.Athin-wall pressure vessel ofanaustenitic alloy hasa1-in. wall thickness
andan18-in. inside diameter. The vessel operates at1500°F. Find theallowable
internal pressure ifthemaximum allowable increase indiameter is0.2in .overa2-year
period. Assume steady-state conditions, andusethevalues ofBand n'derived
from thedata inProb. 13-6.
13-9.Asteel bolt isloaded intension to10,000 psiand rigidly attached atboth
ends. After 3years ofservice at800°F what isthestress inthebolt?E=22.5X10^
psi;B=3X10"" percent/ (hr)(psi); n'=8.0.
Chapter 14
14-1. Sketch thetransition-temperature curves foraplain carbon steel tested in
tension, torsion, andnotched impact.
14-2.Amild-steel pipe isbent cold toaradius ofeight times itsdiameter onaday
when thetemperature is70°F. After fabrication itaccidentally falls totheconcrete
floorandbreaks inabrittle manner. Describe indetail thefactors responsible for
thefailure, andprescribe remedies toprevent thistype offailure.
14-3. Fortheintroduction ofagivenamount ofhydrogen intoasteel, would an
annealed orcold-worked steel suffer thegreatest embrittlement? Explain onthe
basis ofdislocation theory.
14-4.Theweight ofthependulum ofanimpact tester is45lb,andthelength of
thependulum arm is32in. Ifthearm ishorizontal before striking thespecimen,
what isthepotential energy ofthetester? What isthestriking velocity?
14-5.AweightWfalls vertically downward (without friction) along athinrodof
areaAandlength Luntil itisbrought torestbystriking aflange attheendofthe
rod. Using energy considerations, derive anexpression forthemaximum stress in
therodproduced bytheweight falling through adistance h.Assume perfectly
elastic impact. Show thatthesudden release ofloadfrom aheight h=produces
twice thestress thatwould result from agradual application ofload.
14-6.Compare theloads required toproduce yielding inanannealed steel rod
(£;=30X10«psi, (To=30,000 psi)andacold-worked copper rod(E=IGX10^psi,
o-Q=30,000 psi)when aweight isdropped from aheight of12in.Thecross-sectional
area inboth cases is1in. 2,andthelengths areboth 18in.How doesthedependence
oftensile stress onareaandlength differ onimpact loading from static loading?
14-7. The critical impact velocity forasteel is160ft/sec, andthelongitudinal
sound velocity is19,500 ft/sec. If£=30XWpsiandthedensity is0.32 Ib/in.^,
what isthefracture stress under these impulsive-loading conditions?
Chapter 15
15-1 .Asolid shaft iscooled with liquid nitrogen andshrunk intoasolid disk.
After theshaft haswarmed uptoroom temperature, residual stresses aredeveloped,
duetotheinterference fit.Sketch thedistribution oftangential andradial stress in
thediskandshaft.
15-2.Aspotweld ismade inawide sheet ofmetal. Sketch thedistribution of
tangential andradial residual stress duetothermal stresses.

ProbIems 593
15-3.Asolid steel cylinder isexamined forresidua stresses byturning offlayers
from theoutside diameter.
iameter, in.

594 Problems
(a)Plotafrequency histogram from these data. (6)Plotthecumulative frequency
distribution onregular coordinate paper, (c)Determine themean, median, and
mode, (d)Determine therange andstandard deviation, (e)Plot thecumulative
frequency distribution onnormal-probability paper, anddetermine themean and
standard deviation.
16-2. (a)Forthedata given inProb. 16-1,what arethe95percent confidence
limits onthemean ofthepopulation? (6)What aretheodds thatthemean ofthe
population willbeoutside theregion 44.84+0.76?
16-3. Eight fatigue specimens were tested atthesame stress. Thenumber of
cycles tofailure, expressed aslogN,were asfollows:
i logNi
1

Probl< 595

596 Problems
Chapter 17
17-1 .Discuss therelative ease ofhotworkandcoldwork forthefollowing metals:
aluminum, zirconium, lead,SAE 4340 steel,molybdenum. Consider thefollowing
factors: melting point, flow stress, oxidation behavior, brittleness.
17-2.Derive anexpression fortheidealwork ofdeformation inextrusion.
17-3. Calculate theidealwork ofdeformation perunitvolume indrawing awire
through adie. Express interms ofthestrain inthelongitudinal direction.
17-4.Thereduction perpass isgivenbyg„=(hn-i—hn)/hn-i, where nisthenum-
berofthepass. Derive anexpression between thetotal reduction Qn=(ho—hn)/ho
andthesummation ofthereductions perpass, qn-
17-5. Thechange inshape during the flat-die forging ofasteel billet ofinitial
height ho,width Wo,andlength locanbeexpressed^ interms ofthecoefficient ofspread,
s,bythe relations w\/wo=(ho/hiY and {U/U)=iho/hi)^~^. Ifthe coefficient
ofspread isdefined bys=—[In (wi/wo)]/[ln (hi/ho)], derive thepreceding relation-
ships.
Chapter 18
18-1 .Plotacurve ofpavAo versus theparameter 2fa/h forarectangular slaband
acylinder forvalues oftheparameter from to5.
18-2. Calculate theidealwork ofdeformation forpure (frictionless) compression.
With this result, how isthereduction perblow related tothevelocity oftheforging
hammer?
18-3.Bymeans ofsketches illustrate theCookandLarke method fordetermining
thetruecompression stress-strain curve.
18-4.What would betheeffect ofthesection thickness hontheforging load ifthe
friction werereduced tozero?
18-5. Assuming thatanaverage forging pressure of50,000 psi isrequired, what is
thelargest closed-die forging thatcould bemade ona35,000-ton press (the largest
available) ?
18-6.Show thatthestrains inthetransverse andradial directions areequal fora
thin circular diskcompressed inthe zdirection.
18-7.Compare theaverage pressure needed tocompress acylinder 1in.inthick-
nessand2ftindiameter withone'^iin.inthickness and2ftindiameter.
18-8.AnSAE1040 steel attheforging temperature hasayield stress of6,000 psi.
Aright-circular cylinder 3in.highand 1in.indiameter istobeupset tohalfheight
between flatdies, (a)Ifthecoefficient offriction is0.4,what isthemaximum force
required fortheupsetting? (b)Howmuch extra force isrequired overwhatwould
beneeded ifnofriction were present? (c)Ifittakes 3sectoproduce theforging
andtheefficiency is40percent,howmuch power must beavailable inorder todo
thejob?
Chapter 19
19-1 .Themean rolling pressure canbeexpressed insimplified terms byEq.(18-15),
where 2aisthelength ofcontact arc. Using this relation, plotcurves forthevari-
ation ofrolling loadwith rolldiameter, coefficient offriction, andmean strip thick-
ness.
^A.Tomlinson and J.D.Stringer, J.Iron Steel Inst. (London), vol.193,pp.157-162,
1959.

Problems 597
19-2. Sheet steel isreduced from 0.160 to0.140 in.with 20-in. -diameter rollshaving
acoefficient offriction equal to0.04. Themean flow stress intension is30,000 psi.
Neglect strain hardening and rollflattening, (a)Calculate the rollpressure atthe
entrance tothe rolls, theneutral point, andthe roll exit. (6)If/=0.40,what is
the rollpressure attheneutral point? (c)If5,000 psifront tension isapplied in
Prob. 19-2a, what isthe rollpressure attheneutral point?
19-3. Calculate theminimum gage possible inhotrolling low-carbon steel strip at
1700°F ona23-in. millwith steel rolls, (ffo=35,000 psi,/=0.4,E=20XlO^psi.)
What istheminimum gage forcold rolling onthesame mill?(a-'o=60,000 psi,
/=0.10, £J=30X10"psi.)
19-4. Thegeometry ofrolling isuniquely defined bytheratios hf/R, hf/ho, or
R/hoand q.Show thathy/R isindependent ofthescale oftheoperation andthat
equivalent stress states areproduced forequal values ofhf/R.
19-5. Inhotrolling withan18-in. rolling millagroove wasplaced ontherollsoas
toputanimprint onthesheet every revolution. Ifthedistance between marks on
thesheetwas62.1 in.,whatwastheforward slip? What isthecoefficient offriction
inrolling from 0.30 to0.20 in.inthickness?
19-6. Listthree basic requirements foragood rolling lubricant.
19-7. Theresidual stresses produced inrolling areproportional to{hj/LY, where
Listhelength ofthearcofcontact. ^From thegeometry ofrolling show that
{hf/LY ={hf/R)[{\m -q)/q], where q=[{h,-/i/)Ao]100.
19-8.Onacertain milltherolling load fora30percentreduction is19.5tons /in.
ofwidth. What istherolling loadwhen aback tension of10tons/in. ^andafront
tension of8tons/in. ^areapplied? Assume that o-p=35tons/in.'^ anda=2/3.
19-9. Showhowthemean rateofdeformation varies with thereduction for0.3-in.-
thick strip rolled on28-in. rolls at500ft/min. Determine separate curves forstick-
ingfriction andslipping friction. Useq=0.10, 0.20, 0.30,and 0.50.
Chapter 20
20-1. Derive Eq. (20-8).
20-2. Ifpdisthebreakthrough pressure indirect extrusion and pbisthemaximum
pressure forindirect extrusion, derive anexpression which gives thecontainer wall
friction.
20-3, Inthehotextrusion ofaluminum at600°F, (Tq=12,000 psi. (a)Fora
r2-in.-diameter billet, 36in.long, what isthebreakthrough pressure required to
extrude a3-in.-diameter bar if/=0.10? (6)What istherequired extrusion pres-
sure attheendofthestroke? (c)What capacity press would beneeded forthis
extrusion?
20-4. Forextrusion through aflatdiethestrain rate isgiven approximately by
e=(Qv/D) InR,where vistheram velocity, Disthebillet diameter, andRisthe
extrusion ratio. ^Fortheconditions given inProb. 20-3compare thestrain rates
andthetime themetal isinthediefora2in./secand10in./secramspeed.
20-5.What would betheform ofEq. (20-8) fortheextrusion ofatube with
OD=DandID=d?
20-6. Thefollowing equation^expresses thepressure fortheextrusion ofaluminum
'R.McC. Baker, R.E.Ricksecker, andW.M.Baldwin, Jr.,Trans.AIME, vol.
175, pp.337-354, 1948.
2P.Feltham, Metal Treatment andDrop Forging, vol. 23,pp.440-444, 1956.
'^S.HirstandD.H.Urseli, Metal Treatment andDrop Forging, vol.25,pp.409-413,
1958.

598 ProbU
bars:
4fL
p=(ro(0.47+1.2Infl)exp^
Billets 8in.indiameter and16in.long areextruded into%-in. -diameter bars. In
order toincrease thelength oftheproduct by10ft,would itbemore economical in
terms ofpressure toincrease thebillet length orthediameter? (Assume that/=0.10.)
Chapter 21
21-1 .Plotacurve oftheratio ofdraw stress toyield stress versus reduction inarea
for5=0,1,and 2.
21-2. Plotacurve oftheratio ofdraw stress toyield stress for/=0.10, q=0.40,
andDf=0.25. Compare Sachs's analysis with Whitton's.
21-3. Foravalue of5=1,plotagraph similar tothat ofProb. 21-1which shows
the effect ofback pullondraw stress. Use axb/a^=0,0.4, 0.6,and 0.8. Plota
curve thatshows theeffect ofback pullonthemaximum theoretical reduction.
21-4.Show thatthestrain rate ofwirebeing pulled through adiecanbeexpressed
2tanadx. . . ^by £= What isthemaximum strain rate fora0.040-in.-diameter wire
r dt
pulled at2,000 ft/min through a10°semiangle die?
21-5. Compare theforce required togive a30percent reduction ina0.5-in.-
diameter wire ina10°semiangle diewith theforce required toproduce thesame
reduction inatube blank of0.500 in.outside diameter, 0.400-in. inside diameter
using acylindrical mandrel. Assume that/=0.08 forboth cases.
Chapter 22
22-1 .Ontheassumption that thefracture strain intheouter fiber inbending is
equal tothefracture strain inthetension testderive Eq. (22-3) forthesituation
where theneutral axisdoesnot shift.
22-2. Discuss thestate ofstress during thedeepdrawing ofacupatthefollowing
locations: (1)outer edge oftheblank; (2)under thepunch; (3)inthecupwall.
22-3. Estimate thepunch loadrequired foradeep-drawn cupwitha2-in.diameter
and0.040-in. wall ifitismade fromlow-carbon steel, ao=30,000 psi, <r„=50,000 psi.
Theblank diameter is4in.,andtheover-all coefficient offriction is0.08. Estimate
thehold-down pressure and force required forbending andunbending, from other
considerations.
22-4.Howwould youdistinguish between theformability ofdifferent heats oflow-
carbon sheet steel?
22-5. L.R.Jackson^ hassuggested that agood general formability index isthe
ratio ofthemaximum uniform strain tothetrue stress atthis strain. Use this
criterion toestimate theformability ofthefollowing materials: H-11 tool steel; beta
brass; titanium; Armco iron.
1TML Kept. 12,July 20,1955.

ANSWERS TOSELECTED PROBLEMS
Chapter 1
1-1. (a)75,000 psi
(c)0.001 in.
1-2.24XlO^psi
1-5.Copper 2,110 psi;steel 3,830 psi(6)Necking
(d)0.004 in.
1-4.W:Fe:Ti 1.72:3.44:5:
1-7. 195,000 psi
Chapter 2
2-1. (a) 0-1=51,100 psi, <t3=3,900 psi
2-3.
2-4.(b)
(a)
(b)
(c)(71=13,500 psi, <7z=-68,500 psi
S=10,620 psi; I=0.862,m=-0.196, n=
an=7,940 psi, 7-=7,100 psi-0.473
0-1=12,100 psi
(72=—5,760 psi
(73=+3,580 psi/
+0.764
+0.261
±0.586±0.022
±0 .900
±0.427
(d)
(a)Tmax=8,930 psi±0.640
+0.341
±0.688

600 Answers toSelected Problems
2 h 2, ho
3-10.€= 1=-In—= 7=In(1—q),where q=
\/3 ho \/3 ho
3-11.(a)3.93 in. (b)3.83 in.
3-12.(a)42,000 psi (6)42,000 psi (c)48,700 psi
3-13.(a)78,000 psi (6)45,000 psi
Chapter 4
4-1 .bcclattice hasmore butslightly smaller interstitial sites
4-4. 1.54X1013atoms/mm2 4-5. 1.78XlO^'atoms/mm^
4-7. (b)8;(c)6
Chapter 5
5-1.2,500 grains 5-2. 1,780 in.Vin.^ ofmetal
5-3.20ppm 5-4. 0.031mm(ASTM No. 7)
5-6.Equality ofstrain,E=&5X10^psi;equality ofstress, £^=46X10^psi
Chapter 6
6-1 .(6)^>Ha^+Ha^ 6-2. (6)Ha^+V^a'^<2a2
6-8. Dislocation density about 2X10'
6-9. 9.4ev/atom plane 6-10. (6)7.4XlOMynes/cm^
6-12. (a)Ui=0.5ev,T«750°K; (6)700kg/mm^(1-v)\l)
Chapter 7
7-1. 5X10^psitheoretical strength; about afactor of10greater
7-2. (a)2c=3.8X10"^cm; (6)2c=8.9X10-^cm; (c)2c=2.4X10"!cm
7-3. 2c=5X10-2cm
7-4.Thedislocation reaction would be-[TOl]+-[101] -^a[001]
7-5. (a)91,600 psi; (6)14,300 psi; (c)65,000 psi
7-6. (a)35,800 1b;{h)300,000 1b; (c)15,000,000 1b
7-8. 1.36X10^ergs/cm2
Chapter 8
8-1.0°C-13.4 sec;100°C-7.5X10"^ sec;500°C-5.74XlO"" sec
Chapter 9
9-1. (6)(1)30,000 psi; (2)29.4XlO^psi; (3)31,000 psi
(4)51,000 psi; (5)34,000 psi; (6)43.5%; (7)72%
9-2.Ut=——
9-3. (6)ao=K
n+I
9-5. (c)(1)89,000 psi; (2)136,000 psi; (3)1.05; (4)0.182; (5)0.87; (6)74,700 psi
(7)n=0.15,K=116,000 psi('^.)-

9-7. In—=nIn h«»
9-9. 100,000 psiAnswers toSelected Problems 601
9-8. b=22.0, c=36; .Y=26.7%
Chapter 10
10-1. (b)49,000 psi; (d)to=22,900 psi,G=11.2X10«psi
Uo=11.7in.-lb/in.3; (e)v=0.29
10-2. Hollow shaft willbe3.5times stronger; fihoiiow=0.149soiid
Both shafts willbethesame weight
10-3. (a)92in.-lb; (6)torsion emax=1.5X10 3,tension tmax=1.2X10"'
Chapter 11
11-1. (a)8;(6) 1;(c)1.5; (d)7;(e)9
11-3. Annealed: k=5.0,n'=3.2,C=79.5
1.^hard: k=26.3, n'=2.52,C=86.8
Hhard: A;=40.0, n'=2.42,C=105
11-4. (a)
Load, kg

602 Answers toSelected Problems
Chapter14^
w( I ae\
14-4.PE=120ft-lb; 13.2 ft/sec 14-5. <^=JI^+a/^+'^^wlj
14-6. Steel: 22.5 lb;copper: 42.2 lb 14-7. 370,000 psi
Chapter 15
15-3. 1stlayer: -31,800 psi;4thlayer: +70,400 psi
15-4. cr,=11,100 psi; en=<7i=6,250 15-5. 80,000 psi
Chapter 16
16-1. (o)Mean— 44.84%, median— 46%,mode— 48%
(d)range—24%, standard deviation—4.21%
16-2. (o)44.34 to45.34%; (6)3in1,000
16-3. (a)logiV=4.9661, s=0.0726-
(b)4.9053 to5.0269
16-4. t=0.516; notstatistically significant
16-8.X=46,27a psi; s=2,920 psi
Chapter 17
17-2.Wd=(ToVln (Ao/A-f) 17-3.W^=H<Toei
17-4.Q„=1-exp (-SIn
Chapter 18
(1mv^\
2^)18-2.—=exp(^^^)18-5. 10ft^cross-sectional area
ho
18-8. (c)4.9hp
Chapter 19
19-2. (a)34,700 psiatrollentrance; 38,000 psiatneutral point
(6)109,000 psi
(c)32,600 psi , .
19-5. /=0.5 19-8. 14.5tons /in.
Chapter 20
Dpd
20-2. /=—In^
4L pb
20-3. a)138,000 psi; (6)50,000 psi; (c)7,800 tons
20-5. p=(To
20-6. Increase thediameter4/LInR-I)exp—'—+1
Chapter 21
21-4. 3.5XlO'sec-i
Chapter 22
22-3. 8,700 lb

NAME INDEX
Achter, M.R.,366
Adams, M.A.,585
Ainslie, N.G.,129
Airy, G.B.,45
Alder, J.F.,459
Alexander, J.M.,77,480,508,566,576
Allen, N.P.,200,334
Amelinckx, S.,161
Anderson, O.L.,196
Anderson, R.J.,405
Andrade, E.N.,338
Andrews, C.W.,241
Andrus, J.,173
Angier, R.P.,128
Ansel, G.,483
Arnold, R.R.,508
Aronofsky, J.,252
Arthur, D.F.,500
Aul, E.L.,375, 558,560
Averbach, B.L.,147,201, 202, 269,383,
502
Aytekin, V.,349
Azdroff, L.v.,117
Backofen, W.A.,272, 276, 470,499
Baeyertz, M.,267
Bain, E.C,263
Baker, R.M.,504,597
Baldwin, W.M., Jr.,396, 418, 503, 504,
542, 543, 548,597
Balluffi, R.W.,347
Barker, R.S.,418
Barnett, W.J.,386
Barrett, C.S.,103, 106, 111, 117, 151,
152, 157, 199,220, 408,410
Barton, J.W.,472
Basinski, Z.S.,114
Bassett, G.A.,159
Bauscher, J.A.,575
Bauschinger, J.,112
Bayce, A.E.,353
Bechtold, J.H.,257-259Beck, P.A.,153
Bennett, J.A.,328
Berghezen, A.,109
Bergsman, E.B.,282
Bever, M.B.,148
Bilby, B.A.,134, 181,182
Birchenall, C.E.,157
Birnbaum, H.K.,205
Bishop, J.F.W.,122,480,531
Bland, D.R.,507,508
Boas, W.,102,117
Boegehold, A.L.,415
Bollmann, W.,161
Bond, W.L.,173
Bordoni, P.G.,231
Borik, F.,330,331
Boulger, F.W.,373
Brenner, S.S.,196
Brick, R.M.,94,128
Bridgman, P.W.,219,251
Brodrick, R.F.,417
Broom, T.,180,307,310
Brown, N.,132,152
Brown, W.R.,358,591
Brownlee, K.A.,439,441
Biickle, H.,292
Bucklin, A.G.,357,591
Budiansky, B.,68
Burgers, J.M.,189
Burke, E.C.,100
Burke, J.E.,153
Burton, M.S.,472
Cahn, R.W.,104,126
Carlson, R.L.,254,259
Carreker, R.P.,338
Castleman, L.S.,269
Caswell, J.S.,310
Chadwick, R.,531
Chalmers, B.,157,338
Chang, H.C,342-347
Chang, L.C,197
603

604 Name Index
Chapman, R.D.,330,331
Chaudhuri, A.R.,342,343
Chen, C.W.,347
Chen, N.K.,100, 117,179
Christenson, A.L.,408
Chubb, W.,295
Chung, S.Y.,566
Churchman, A.T.,100
Clarebrough, L.M.,117, 139,306
Clark, C.L.,355,356,469
Clark, D.S.,209,390
Clough, W.R.,219
Coakham, J.W.,520
Cochardt, A.W.,134,233
Cochran, W.G.,439
Coffin, L.F.,Jr.,219,334,502
Cohen, M.,189,201, 202, 269,383
Coleman, W.S.,417
Conrad, H.,354
Considere, A.,249
Cook, M.,479, 480,506,509
Cook, P.M.,499
Corten, H.T.,301
Cottrell, A.H.,116-117, 130-134, 145,
165,167-168, 170-171, 176, 180, 189,
205-207, 210, 309,348-349
Cox, J.J.,94,100,101
Crampton, D.K.,407,547
Crane, E.V.,576
Cross, H.C,360
Crowe, T.B.,290
Cummings, H.N.,421
Dana, A.W.,390
Dash, W.C,186
Datsko, J.,559
Davenport, E.S.,264
Davidenkov, N.N.,217,252,445
Davies, O.L.,439
Davis, E.A.,218, 281,367,540
Davis, H.E.,237,281
Demer, L.J.,232
Deruyttere, A.,199
Dieter, G.E.,328, 330,332
Dietrich, R.L.,483
Dixon, W.J.,427,430,433-435, 444,448,
450
Dodd, R.A.,401
Dodeja, L.C,527
Dokos, S.J.,540
Dolan, T.J.,301,307
Dorn, J.E.,129,137-138, 141-142, 218,
259-260, 329, 351,353
Drucker, D.C,67
DuMond, T.C,459
Dushman, S.,350
Duwez, P.E.,390Earnshaw, G.,534
Ebert, L.J.,263
Eckert, E.J.,590
Edwards, E.H.,112
Edwards, R.D.,562
Eisbein, W.,523
Ekelund, S.,511
Elken, R.M.L.,531
Ellis, O.W.,469
Entwistle, K.M.,234
Epremian, E.,328,329
Erickson, M.A.,330,331
Eshelby, J.D.,171,187
Espey, G.,402,546
Evans, U.R.,321
Ewen, D.,345
Fabel, D.C,487
Fahlman, E.G.,405
Faupel, J.H.,239,281
Felbeck, D.K.,197,217
Feltham, P.,350,597
Fields, D.S.,276
Findley, W.N.,326
Finney, D.J.,441,447
Finnic, I.,367,369
Fisher, J.C,131,144,219,259,338,446
Fisher, R.S.,450
Flinn, P.A.,132
Fluck, P.G.,316
Ford, H.,465, 499, 507, 508,512,513
Forrest, P.G.,334
Forsyth, P.J.E.,305
Fourdeux, A.,109
Frank, F.C,164, 167, 184,187
Frazier, R.H.,373
French, H.J.,385-387
French, R.S.,129
Frenkel, J.I.,95,445
Freudenthal, A.M.,303,334,431
Friedel, J.,180
Frisch, J.,523
Frocht, M.M., 16,47
Frohmberg, R.P.,386
Frye, J.H.,128
Pullman, R.L.,338
Gaier, M.,316
Garofalo, F.,248, 294,358
Gardiner, F.J.,561
Garwood, M.F.,330,331
Gay, P.,147
Geisler, A.H.,151
Gemmell, G.D.,343
Gensamer, M.,129-130, 133, 141-142,
191,264,280-281
Gilbert, P.T.,320

Name Index 605
Gilman, J.J.,159,211
Goldberg, A.,260
Goldhoff, R.M.,358
Goodier, J.N.,18,32,44,46,53
Goodman, J.,324
Gorsuch, P.D.,262
Gough, H.J.,305, 321,326
Granato, A.,231
Grange, R.A.,266
Grant, E.L.,442
Grant, N.J.,342-347, 357, 361,591
Green, A.P.,472, 480,523,541
Greenberg, H.,381
Greenough, G.B.,199
Griffith, A.A.,194
Grobe, A.H.,270
Guard, R.W.,94,129
Guenter, O.J.,109
Gumbel, E.J.,303,431
Gurland, J.,143,395,583
Guttman, L.,122
Guy, A.G.,157
Haferd, A.M.,358
Haffner, E.K.L.,522,531
Hahn, G.T.,201,202
Hald, A.,428, 431,450
Hall, E.O.,104,122
Hammond, R.A.R.,317
Hanson, D.,343
Hardrath, H.F.,590
Hargreaves, M.E.,117,306
Harris, W.J.,Jr.,381-382
Hart, E.W.,144
Hazlett, T.H.,126, 129, 131
Head, A.K.,187,306,307,327
Hedges, J.M.,161
Heidenreich, R.D.,165
Heindlhofer, K.,418
Hencky, H.,72
Herman, M.,132
Hermann, L.,567
Heslop, J.,122
Hess, J.A.,Ill
Hessenberg, W.C.F.,500
Hetenyi, M.,47
Heyer, R.H.,291,293
Heywood, R.B.,315
Hibbard, W.R.,Jr.,129
Hildorf, W.G.,271
Hill,H.N.,418
Hill, R.,77,480, 523,541
Hinsley, J.F.,290
Hirsch, P.B.,109,120, 141, 147,159-162,
166-167
Hirst, S.,521,597
Hirth, J.P.,169Hitchcock, J.H.,463,497
Hockett, J.E.,459
Hodge, P.G.,Jr.,59,71,77
Hoffman, O.,77,467, 470, 487,536-537,
539,542-543, 545,548
Holden, A.N.,81
Hollomon, J.H.,256, 258, 259, 266, 272,
446
Honeycombe, R.W.K.,81
Hopkins, B.E.,200,382
Horger, O.J.,315,417-418
Home, G.T.,94,100, 101,310,328,330Home, R.S.,120, 161,162
Howald, T.S.,543
Hoyt, S.L.,233
Hull, D.,205,309
Hull, F.C.,279
Hume-Rothery, W.,128
Hundy, B.B.,77,272
Hyler, W.S.,320
Ihrig, H.K.,469
Imbemo, E.A.,377
Ingerson, W.E.,291
Inglis, C.E.,47,195
Intrater, J.,347
Irwin, G.R.,198
Jackson, L.R.,598
Jaffe, L.D.,266, 272,387
Janitsky, E.J.,267
Jeffries, Z.,345
Jevons, J.D.,576
Jillson, D.C.,100,582
Joffe, A.F.,197
Johnson, A.E.,367
Johnson, W.,519,521, 523,525,527,568
Johnston, W.G.,159
Jominy, W.E.,331
Jordon, T.F.,523
Kahn, N.A.,377
Kauzmann, W.,350
Ke,T.S.,227,228
Keeler, J.H.,248
Kelly, A.,147
Kemmis, O.H.,575
Kennedy, A.J.,309
Klier, E.P.,197,281
Klingler, L.J.,386
Kobayashi, S.,483
Kocks, U.F.,122
Koehler, J.S.,177, 188,231
Koistinen, D.P.,408
Kolsky, H.,391
Kommers, J.B.,327

606 Name Index
Kontorova, T.A.,445
Koster, W.,231
Kramer, I.R.,262
Kuhn, P.,590
Kyle, P.E.,487
Lacy, C.E.,129,130
Lang, A.R.,162
Lankford, W.T.,250,254, 259,575
Larke, E.C,479,480,497,503,506,509,
511-513
Larson, F.R.,357
Larson, H.,281
Lawson, W.D.,81
Lazan, B.J.,232
Lazlo, F.,395
Leak, G.M.,182
Lenhart, R.E.,288
Lessens, J.M.,272,417
Letner, H.R.,320
Leven, M.M.,313
Levy, J.C,310
Lieblein, J.,431-432
Linicus, W.,547-548
Lipsitt, H.A.,310
Lissner, H.R.,41
Lode, W.,63
Lomer, W.M.,168
Loria, E.A.,270
Louat, N.,307,321
Love, A.E.H.,53,172
Low, J.R.,94,133, 141, 142, 220, 208,
248,264
Lowell, L.C,160
Lubahn, J.D.,136,262,558
Lxicke, K.,231
Ludwik; P.,57,215,244
Lynch, J.J.,401, 404,405
Lysaght, V.E.,295
McCammon, R.D.,307
McCaughy, J.M.,480
McClintock, F.A.,35
MacDonald, A.G.,483
MacDonald, F.J.,254,259
McEvily, A.J.,Jr.,309,574
MacGregor, C.W.,247,502
Machlin, E.S.,309,347
Mack, D.J.,241
McLean, D.,119, 121,343,345
Macleary, D.L.,332
McLennan, J.E.,200
Maddin, R.,100,117
Manjoine, M.J.,254
Manson, S.S.,368,591
Marburger, R.E.,408Marin, J.,272,281
Markus, H.,480
Marshall, E.R.,252
Martin, D.L.,128
Massey, F.J.,Jr.,427,430,433-435, 444,
448,450
Mathar, J.,407
Mathur, P.N.,326
Mattson, R.L.,416-417
Maxwell, J.C.,223
Meakin, J.D.,160, 187,350
Mehl, R.F.,94,100, 101, 155,270, 271.
300, 328,330,332
Menter, J.W.,159
Merrington, M.,433
Mesnager, M.,400
Meyer, E.,284
Miller, J.,357
Mitchell, J.W.,161
Mochel, N.L.,333
Molineux, J.H.,307,310
Monson, L.A.,154
Moon, D.P.,362
Mott, B.W.,295
Mott, N.F.,143,210,231,309,348,354
MuUer-Stock, H.,302
Murphy, G.,35
Nabarro, F.R.N.,143,171, 187,348,395
Nadai, A.,28,65-66, 72,77,254, 255,
272, 276,501
Naujoks, W.,487
Neifert, H.R.,417
Neuber, H.,47
Neugebauer, G.H.,48-49
Newhouse, D.L.,262
Newton, C.J.,395
Niblett, D.H.,234
Nicholson, R.B.,140
Nielsen, S.,81
Nishimatsu, C.,143
Norbury, A.L.,128
Norton, J.T.,342
Nowick, A.S.,226,234
Nutting, J.,140,159
Olds, E.G.,450,593-594
Olleman, R.D.,279
Opinsky, A.J.,248
Orowan, E.,88,111, 144, 150, 158, 175,
196, 197,214, 217, 220, 308, 349, 506,
510,511
Orr,R.L.,353
Otte, H.M.,109
Otto, F.,196
Owen, W.S.,201

Name Index 607
Parker, E.R.,104, 112, 126, 127, 131,
220,363, 364,366, 381,392
Partridge, P.G.,306
Pashley, D.W.,159
Patton, W.G.,267-268
Pearsall, E.B.,141, 142,264
Pearson, C.E.,531
Pearson, J.,390
Pellini, W.S.,141, 142,264,374,375,378
Perry, C.C,41
Petch, N.J.,122, 188, 199,204,205,213,
220
Peterson, R.E.,50,311,313,589
Phillips, A.,77
Phillips, C.E.,315
Phillips, V.A.,459
Phillips, W.L.,92
Pickering, F.B.,461
Pickus, M.R.,366
Podnieks, E.R.,232
Polakowski, N.H.,306,480
Polanyi, M.,88,158
Pond, R.B.,179
Prager, W.,59,71,77
Prandtl, L.,480
Preston, O.,361
Prot, M.,301
Pry,R.H.,144
Puttick, K.E.,213
Queneau, B.R.,392
Quinney, H.,63,535
Rachinger, W.A.,343
Rally, F.C.,310
Ransom, J.T.,300, 303,324,332
Read, T.A.,231,480
Read, W.T.,Jr.,89-91, 125, 171, 177,
179, 184, 185, 189,402
Rees,W.P.,382
Rhines, F.N.,344
Riches, J.W.,329
Ricksecker, R.E.,504,597
Rinebolt, J.A.,381-382
Rinehart, J.S.,390
Roberts, A.C.,585
Roberts, D.K.,210
Robertson, T.S.,211,377
Robertson, W.D.,398
Robinson, E.L.,368
Rosenberg, H.M.,307
Rosenhain, W.,345
Rosi, F.D.,100
Rowland, E.S.,408
Royle, B.W.,358
Russ, J.,469Sachs, G.,77,101,375,401-402, 408,467
470, 472, 485, 487, 523, 525, 531,536-
537, 539,542-543, 545-549, 553, 558,
560-562, 566-568, 570-571, 575
Sack, R.A.,195
Saibel, E.,250
Sangdahl, G.S.,375,558,560
Sauveur, A.,279
Schardin, H.,211
Schmid, E.,99,100, 102,117
Schoek, G.,134, 189,349
Schroeder, W.,484
Schulte, W.C.,421
Seeger, A.,114,169
Seely, F.B.,16
Segall, R.L.,306
Seigle, L.L.,347
Seitz, F.,97,180
Sejournet, J.,522
Semchyshen, M.,294
Servi, I.S.,342,343,346
Shaffer, B.W.,558
Shahinian, P.,366
Shaler, A.J.,272
Shank, M.E.,219, 370,393
Shanley, F.R.,16,36
Shaw, M.C.,252
