Repository: Ketankham/chatbot-meta-books

File: fracture-book.txt (part 27 of 34)
Thus Ko is the opening stress intensity for  R = 0.
Hudak and Davidson [18] attributed the confusion and controversy over the effect of loading
variables on closure to experimental factors. McClung [32] conducted an extensive review of exper-imental and analytical closure results and concluded that there are three distinct regimes of crackclosure. Near the threshold, closure levels decrease with increasing stress intensity, while U is
independent of K
max at intermediate ∆K levels. At high ∆K values, the specimen experiences a loss
in constraint, and U decreases with increasing stress intensity. McClung found that no single equation
could describe closure in all three regimes. According to McClung, most of the seemingly contradic-tory data in the literature can be reconciled by considering the regimes in which the data were collected.
Microstructural effects can also lead to differences in observed closure behavior in various
materials. Figure 10.5, for example, shows the effect of grain size on crack closure in 1018 steel.Moreover, various closure mechanisms can occur in different materials and environments, asFigure 10.4 illustrates. A correlation developed for, say, plasticity-induced closure cannot beexpected to apply to a situation where roughness-induced closure dominates.
10.4 THE FA TIGUE THRESHOLD
The fatigue threshold ∆Kth is the point below which a fatigue crack will not grow. Experimental
measurements of the threshold are usually inferred from a load-shedding procedure, where ∆K is
gradually reduced until the crack growth rate reaches a very small value. In most experiments inthe threshold range, either K
max or the R ratio is held constant, while ∆K is reduced. The way in
which the test is conducted can affect the measured ∆Kth for reasons described later. Section 10.8
describes the experimental procedures for measuring da/dN and ∆Kth.
Most experts believe that the threshold consists of two components: an intrinsic threshold that is
a material property, and an extrinsic component that is a function of loading variables such as the R
ratio. The precise mechanism for the intrinsic threshold has not been established, but several researchershave developed models based on dislocation emission from the crack tip [33] or blockage of slipUK
Ko=−1
max
=−−11KR
Ko()
∆
KKRRop=−−−
∆1
105 04..
KK R K Rop o=− + ()max1
=− +−KRKR
Ro()11∆1656_C010.fm  Page 464  Monday, May 23, 2005  6:02 PM
Fatigue Crack Propagation 465
bands by grain boundaries [34] (see Section 10.7.2). Most experts believe that the R ratio effects on
the threshold are due to crack closure. This viewpoint is discussed in Section 10.4.1.
There is a minority opinion in the fatigue community that believes that closure plays a minor
role in fatigue behavior near the threshold. Instead, they believe that there are two intrinsic
thresholds: a ∆K threshold and a Kmax threshold. Section 10.4.2 describes this model.
Both points of view ﬁnd support in the published data. While the empirical evidence supports
a Kmax threshold, such a threshold is also consistent with the crack closure argument. The potential
proof of who is correct lies in closure measurements. That is, can closure measurements reconcilethe R ratio effect on ∆K
th? 
Unfortunately, this issue is clouded by the fact that traditional closure measurements are
notoriously subjective and inconsistent. There are examples in the literature where investigatorspurport to correct for R ratio effects in ∆K
th with closure measurements. Such measurements,
however, can potentially be biased by knowledge of the desired outcome. That is, knowing theintrinsic threshold after extrinsic effects are removed could inﬂuence the measurement of theapparent closure loads. Unless correlation comes from closure measurements that are made blindlywithout knowledge of the desired outcome, or if a completely unambiguous deﬁnition of closureis adopted, there will continue to be debates about the role of crack closure in the fatigue threshold.
10.4.1 T HE CLOSURE  MODEL FOR THE THRESHOLD
Figure 10.10 schematically illustrates the effect of crack closure on the apparent fatigue threshold.Let us assume that a given material has an intrinsic threshold ∆K
th*and that Kop is also a material
constant that is independent of the R ratio. The relationship between the apparent threshold ∆Kth
and the intrinsic threshold is given by
(10.18)
where U is deﬁned in Equation (10.12). Rewriting U in terms of ∆Kth and R gives
(10.19)
FIGURE 10.10 Schematic illustration of the relationship between closure behavior and the R ratio, assuming
Kop is constant.UK Kth th∆∆ =*
URK
Kop
th=−−





min ,1
11∆
1656_C010.fm  Page 465  Monday, May 23, 2005  6:02 PM
466 Fracture Mechanics: Fundamentals and Applications
Substituting Equation (10.19) into Equation (10.18) and solving for ∆Kth leads to
(10.20)
where R* is the R ratio above which closure no longer exerts an inﬂuence, as Figure 10.10 illustrates;
R* is given by
(10.21)
Figure 10.11 is a schematic plot of Equation (10.20). This expression predicts that the threshold
stress intensity range varies linearly with R below R* and is constant at higher R ratios. Figure 10.12
is a plot of actual threshold data for a variety of steels. Equation (10.20) appears to provide a verygood description of the data. For most of the steels on this plot, R
* appears to be around 0.8 and
∆Kth* is between 2 and 3 MPa  The exception to the trend in Figure 10.12 is a 1590 MPa
(230 ksi) yield strength steel that does not exhibit an R ratio dependence. It turns out that Equation
(10.20) accurately describes the ratio dependence of ∆Kth in a wide range of alloys.
Figure 10.13 shows crack growth data for a mild steel in the threshold range at various R ratios
[7]. Crack growth is plotted against both ∆K and ∆Keff, where the latter quantity corresponds to
data corrected for closure by Equation (10.11). For the highest R ratios, closure was not observed,
so ∆K = ∆Keff. When data at lower R ratios are corrected for closure, the R ratio effect disappears
and all data exhibit the same threshold, which corresponds to ∆Kth* for the material. Provided the
closure measurements in Ref. [7] are accurate and unbiased, Figure 10.13 presents strong evidencein favor of the closure mechanism in the threshold range.
10.4.2 A TWO-CRITERION  MODEL
Vasudevan et al. [35–40] have proposed an alternative way of looking at threshold behavior. Theyargue that there are two intrinsic thresholds, one on ∆K and one on K
max. They believe that the latter
parameter is not associated with closure. Rather, they contend that the Kmax threshold reﬂects the
minimum stress-intensity level that must be achieved at the crack tip for fatigue damage to occur,FIGURE 10.11 Schematic illustration of the effect of R ratio on ∆Kth, as implied by Figure 10.10.
∆∆
∆KKK R R R
KR Rthop th
th=+() −≤
>

* *
**() ,
,1
RK
KKth
op th**
*=−+1∆
∆
m.1656_C010.fm  Page 466  Monday, May 23, 2005  6:02 PM
Fatigue Crack Propagation 467
and it is an intrinsic material property. They point out that their approach is analogous to the Goodman
diagram for S-N curves, where fatigue life is a function of both stress amplitude and mean stress.
Figure 10.14 is a schematic illustration of the two-criterion threshold concept. The two thresholds
on cyclic stress intensity ∆Kth*and maximum stress intensity Kmax*form an L-shaped curve. Both
thresholds must be exceeded for crack growth to occur, according to this model. Figure 10.15 shows anL-shaped threshold plot for Ti – 6Al – V [35]. 
Referring to the right-hand side of Figure 10.14, we see that when an L-shaped threshold curve
is plotted as ∆K
th vs. R, the resulting trend is identical to Figure 10.11. This trend can be expressed
mathematically as follows:
Therefore, the existence of thresholds for both Kmax and ∆K is wholly consistent with the closure
argument. If the R ratio effects on the measured threshold are, indeed, a result of crack closure,
then the Kmax threshold is simply the sum of the opening K and the intrinsic ∆K threshold:
(10.22)
However, Vasudevan et al. [35–40] contend that Kmax*is an intrinsic material property, not the result
of crack closure. Their main arguments are threefold:FIGURE 10.12 Effect of R ratio on the threshold stress-intensity range for various steels. Taken from Tanaka,
K., “Mechanics and Micromechanics of Fatigue Crack Propagation.” ASTM STP 1020, American Society for
Testing and Materials, Philadelphia, PA, 1989, pp. 151–183.
∆∆KKR R R
KR Rth
th=−≤
>

max**
**() ,1
KK Kop th max**=+ ∆1656_C010.fm  Page 467  Monday, May 23, 2005  6:02 PM
468 Fracture Mechanics: Fundamentals and Applications
FIGURE 10.13 Fatigue crack growth data near the threshold for mild steel at various R ratios. Taken from
Tanaka, K., “Mechanics and Micromechanics of Fatigue Crack Propagation.” ASTM STP 1020, American
Society for Testing and Materials, Philadelphia, PA, 1989, pp. 151–183.
FIGURE 10.14 Schematic illustration of the dual threshold model. According to this model, thresholds on
both ∆K and Kmax must be exceeded for crack growth to occur. Note that this model predicts the same R ratio
dependence on ∆Kth as the closure model (Figure 10.11).
1656_C010.fm  Page 468  Monday, May 23, 2005  6:02 PM
Fatigue Crack Propagation 469
1. A comparison of threshold data for air and vacuum environments indicates that plasticity-
induced closure is not a signiﬁcant factor in the threshold region.
2. While roughness-induced closure can occur to some degree, traditional methods that deﬁne
closure from changes in the slope of the load-displacement curve grossly overestimate Kop.
3. Closure measurements tend to be highly scattered, but the R ratio dependence of ∆Kth
is highly consistent and reproducible. If closure were responsible for the R ratio effects,
they argue, ∆Kth should exhibit scatter comparable to that of Kop.
The ﬁrst point appears to have some merit, as discussed later, but the other two arguments are
less convincing. The contention that closure measurements grossly overestimate the true closure
behavior is based largely on an analysis similar to the single-particle model illustrated inFigure 10.8. If crack wedging, either through roughness or a corrosion product, were indeedcontrolled by a single obstruction or asperity, Vasudevan and his colleagues would be correct thatdeﬁning K
op at the point at which the slope changes would lead to a gross overestimate of the effect
of closure on the fatigue driving force. Figure 10.9 illustrates a more realistic case, where thereare multiple obstructions or asperities along the entire crack face. Although there is a ﬁnite loadrange where the compliance is continually changing due to an increasing number of obstructionscoming into contact with the crack face, the true K
op, as deﬁned in Figure 10.9, generally occurs
relatively close to the initial contact point. The region of nonlinearity in the load-displacementcurve has led to somewhat subjective deﬁnitions of closure. The ambiguity in closure measurementsis undoubtedly partially responsible for the observed scatter. If a self-consistent and physicallybased deﬁnition of K
op is adopted (Section 10.8.3), the scatter in closure measurements may well
reduce to a level of scatter comparable to that observed in ∆Kth measurements.FIGURE 10.15 Threshold ∆K vs. Kmax for Ti – 6Al – 4V . These threshold data were generated using the
load-shedding method, where ∆K decreases at a constant Kmax or R. Taken from Vasudevan, A.K., Sadananda,
K., and Loutat, N., “A Review of Crack Closure, Fatigue Crack Threshold, and Related Phenomena.” Materials
Science and Engineering , V ol. A188, 1994, pp. 1–22.
1656_C010.fm  Page 469  Monday, May 23, 2005  6:02 PM
470 Fracture Mechanics: Fundamentals and Applications
10.4.3 T HRESHOLD  BEHAVIOR  IN INERT ENVIRONMENTS
When fatigue crack growth experiments are performed in a vacuum environment, the data can be
signiﬁcantly different from that in air. One does not normally think of air as a corrosive environment,but there is deﬁnitely an environmental interaction when air is present at the tip of a fatigue crack. Theseeffects can be particularly pronounced in the threshold region. The primary corrosive agents in air areapparently moisture combined with oxygen, because the environmental interaction increases withrelative humidity. By comparing the threshold behavior for a given material in air and vacuum environ-ments, it is possible to infer information about the role, if any, of plasticity-induced closure on ∆K
th.
Figure 10.16 compares air and vacuum threshold values for a 7075 aluminum alloy [40]. The
threshold in air is signiﬁcantly less than in a purely inert environment, especially at high R ratios.
Moreover, the vacuum data do not exhibit an R ratio dependence for positive values of R. It appears
that signiﬁcant crack closure is deﬁnitely not occurring in the vacuum. Most fatigue experts viewthe existence of an R ratio dependence on ∆K
th as an indication of closure effects. The reverse
argument is that the absence  of an R ratio dependence on ∆Kth in a speciﬁc data set would imply
the lack of signiﬁcant closure.8 The formation of a plastic zone in front of the crack and the plasticFIGURE 10.16 Comparison of ∆Kth for an aluminum alloy in air and vacuum environments. Taken from
Vasudevan, A.K., Sadananda, K., and Glinka, G., “Critical Parameters for Fatigue Damage.” International
Journal of Fatigue , V ol. 23, 2001, pp. S39–S53.
8 The lack of an R ratio effect on the threshold is not absolute proof of the absence of closure. It is theoretically possible for
∆Kth to be independent of the R ratio in the presence of closure if Kop exhibits an R ratio dependence that exactly cancels the
effect indicated by Equation (10.20). Such a coincidence appears unlikely, however. If Kop did have such an R ratio dependence
in a vacuum environment, one would expect the same dependence to occur in air if Kop was driven by plasticity-induced closure.
1656_C010.fm  Page 470  Monday, May 23, 2005  6:02 PM
Fatigue Crack Propagation 471
wake behind the crack tip should not be affected by the presence or absence of air in the crack. If
signiﬁcant closure is not occurring in the vacuum data, the R ratio dependence of ∆Kth for the air
data cannot be due to plasticity-induced closure.
Even if plasticity-induced closure does not play a signiﬁcant role near the threshold, there is
compelling evidence that other closure mechanisms are important in this regime. The published literaturecontains multiple data sets like Figure10.5 and Figure 10.13, where the R ratio dependence of ∆K
th has
been correlated with closure measurements. There are many sets of corrosion fatigue data where themeasured ∆K
th is elevated (relative to the value in air) due to corrosion product wedging in the crack.
The most likely explanation for the different closure behavior in air and vacuum is associated
with surface morphology. Fatigue crack growth in moist air is typically transgranular in the thresholdregime, as discussed in Section 10.7. This cleavage-like crack path is apparently due to environmentalinteractions, and it apparently results in roughness-induced closure. Fatigue crack growth in an inertenvironment is relatively planar, so the roughness-induced closure is not as signiﬁcant.
The differing behavior between air and inert environments in Figure 10.16 is fairly typical for
a range of alloys. Vasudevan et al. [35] have compiled published threshold data for a variety ofalloy systems and plotted ∆K
th vs. Kmax to obtain L-shaped threshold curves like Figure 10.14 and
Figure 10.15. The dual thresholds inferred from such plots, ∆Kth*and Kmax*,were then correlated to
each other for both air and vacuum environments. Figure 10.17 shows the results of this exercise.There is approximately a 1:1 correlation between the two thresholds in a vacuum environment.Referring to Equation (10.22), this implies that in a vacuum environment near the threshold.The trend for the air data has a slope of 0.4, which implies that , assuming closure isresponsible for the observed R ratio effects.
FIGURE 10.17 Correlation between ∆Kth*and Kmax*in air and vacuum environments. Taken from Vasudevan,
A.K., Sadananda, K., and Loutat, N., “A Review of Crack Closure, Fatigue Crack Threshold, and Related
Phenomena.” Materials Science and Engineering , V ol. A188, 1994, pp. 1–22.Kop≈0
KKop≈06.max*
1656_C010.fm  Page 471  Monday, May 23, 2005  6:02 PM
472 Fracture Mechanics: Fundamentals and Applications
Figure 10.18 is a replot of the data from Figure 10.17 in terms of the apparent Kop, which was
inferred from Equation (10.22). The authors who originally created the ∆Kth*– Kmax*plot would
probably object to having their data re-plotted in this manner because they contend that the Kmax
threshold is not driven by closure. Nevertheless, Figure 10.18 supports their opinion that plasticity-
induced closure does not play a signiﬁcant role near the threshold. The apparent Kop for the vacuum
data is approximately zero, which would not be the case if plasticity-induced closure was occurringto any signiﬁcant degree.
The fatigue threshold in a vacuum environment exhibits an R ratio dependence at negative R
values. Figure 10.19 schematically illustrates the typical threshold behavior at positive and negativeR ratios for both air and vacuum environments. It is intuitively obvious that closure would play arole when the R ratio is negative, because compressive loads would force the crack faces together.
For the special case where R < 0 and K
op = 0, ∆Keff = Kmax, and only the tensile part of the cycle
contributes to fatigue damage.
Finally, it should be noted that the role of plasticity-induced closure in the threshold regime is
a controversial topic, and is the subject of ongoing studies. Proponents of plasticity-induced closurecite more recent data (unpublished as of this writing) where tests in vacuum do exhibit an R ratio
dependence.
There are certain instances where plasticity does appear to inﬂuence the threshold measurement,
whether in air or vacuum environments. In the load-shedding test procedure, for example, where ∆K
is reduced at a constant K
max or constant R ratio, the measured threshold can be artiﬁcially elevated
if ∆K decreases too abruptly. Such results imply that the plastic wake produced at higher ∆K levelsFIGURE 10.18 Data from Figure 10.17, replotted in terms of the apparent Kop, as estimated from
Equation  (10.22).
1656_C010.fm  Page 472  Monday, May 23, 2005  6:02 PM
Fatigue Crack Propagation 473
affects the threshold measurement unless the decrease in ∆K is sufﬁciently gradual that the crack tip
can grow beyond the inﬂuence of the earlier plasticity. New test procedures are being developed for
the threshold regime to avoid the potential pitfalls of the load-shedding method. One such techniqueinvolves testing at constant load amplitude following precracking in compression [41].
10.5 V ARIABLE AMPLITUDE LOADING AND RETARDATION
Similitude of crack-tip conditions, which implies a unique relationship between da/dN, ∆K, and R,
is rigorously valid only for constant amplitude loading (i.e., dK/da = 0). Real structures, however,
seldom conform to this ideal. A typical structure experiences a spectrum of stresses over its lifetime.In such cases, the crack growth rate at any moment in time may depend on the prior history aswell as current loading conditions. Equation (10.3) is a general mathematical representation of thedependence on past and present conditions.
Variable amplitude fatigue analyses that account for prior loading history are considerably
more cumbersome than analyses that assume similitude. Therefore, the latter type of analysis isdesirable if the similitude assumption is justiﬁed. There are many practical situations where suchan assumption is reasonable. Such cases normally involve cyclic loading at high R ratios, where
crack closure effects are negligible. Steel bridges, for example, have high dead loads due to theirown weight, which translates into high R ratios. Fatigue of welds that have not been stress relieved
often obey similitude because tensile residual stresses, which are static, increase the effectiveR ratio.
When similitude applies, at least approximately, the linear damage model  is suitable for variable
amplitude loading. There are a variety of other variable amplitude fatigue models that account forhistory effects. The linear damage model is described in the next section. This is followed by adiscussion of the mechanisms for history dependence, as well as an overview of existing modelsthat attempt to include history effects.FIGURE 10.19 Schematic illustration of the threshold behavior in air and vacuum environments, at both
positive and negative R ratios.
1656_C010.fm  Page 473  Monday, May 23, 2005  6:02 PM
474 Fracture Mechanics: Fundamentals and Applications
10.5.1 L INEAR DAMAGE  MODEL FOR VARIABLE  AMPLITUDE  FATIGUE
Consider a case where a cracked component experiences N1 cycles at a cyclic stress of ∆s1, N2
cycles at ∆s2, and so on. The total crack growth during this load history is ∆a. If we assume that
, such that da/dN for a given cyclic stress does not change signiﬁcantly during the loading
history,9 the crack growth can be estimated as follows:
(10.23)
If the crack growth is described by the Paris equation (Equation (10.5)), the above expression
becomes:
(10.24)
where Y is a geometry factor in the stress-intensity solution. It is possible to deﬁne an equivalent
constant amplitude stress range from Equation (10.24):
(10.25)
This weighted average cyclic stress corresponds to an average growth rate for the loading spectrumat a given crack size:
(10.26)
Life prediction is performed as if the loading were constant amplitude, with  outside of the integral:
(10.27)
The above procedure for handling variable amplitude loading must be modiﬁed when account-
ing for a threshold. Consider the following simpliﬁed growth law:
(10.28)
In this case, an equivalent constant amplitude stress can still be computed from Equation (10.25).However, only cyclic stresses that contribute to fatigue should be included in the summation. Thisconcept is illustrated in Figure 10.20. The threshold cyclic stress is given by
(10.29)
Stresses below ∆s
th do not contribute to fatigue damage, and thus should not be included in the
numerator in Equation (10.25). However, Ntot in the denominator should include all cycles, even
9 The assumption of small crack growth during the load history is not actually necessary, but such an assumption makes
the derivation easier to follow. A more rigorous derivation would consider the integrated average growth rate over the
interval a to a + ∆a. The ﬁnal result would not change, however.∆aa<<
∆ada
dNNda
dNN ≈
++
11
22
∆∆ ∆aC K N K Nmm≈+ +[( ) ( ) ]11 2 2
=+ + () CY a N Nmm m m()/πσσ2
11 22∆∆ 
∆∆
σσ
=



=∑ im
iin
totm
N
N11/
da
dNCY am=()∆σπ
∆σ
NCda
Yamm
aa
of
= ∫1
2()/∆σπ
da
dNCK K K
KKm
th
th=>
≤

∆∆ ∆
∆∆,
, 0
∆∆σπththK
Ya=1656_C010.fm  Page 474  Monday, May 23, 2005  6:02 PM
Fatigue Crack Propagation 475
those that do not contribute to fatigue damage. One complication of introducing a threshold is that
∆sth is a function of crack size. As the crack grows, ∆sth decreases and a larger fraction of the loading
spectrum contributes to fatigue. Consequently, must remain inside of the integral (Equation(10.27)) because it is a function of crack size.
We can generalize the linear damage model for an arbitrary growth law by computing an average
crack growth rate for the loading spectrum:
(10.30)
Figure 10.21 illustrates the construction of a da/dN histogram from a cyclic stress histogram and
the crack growth law. Note that the unshaded histogram bar on the left-hand side of the diagramrepresents cyclic stress levels where da/dN = 0. The total number of cycles in the above expression,
N
tot, must include all cycles, including those where da/dN = 0.10 Life prediction is achieved through
integration of the average growth rate:
(10.31)
Of course, the da/dN histogram and the average crack growth rate are a function of crack size, so
they must be continually recomputed during the life calculation.
10.5.2 R EVERSE  PLASTICITY  AT THE CRACK TIP
History effects in fatigue are a direct result of the history dependence of plastic deformation.Figure 10.22 schematically illustrates the cyclic stress-strain response of an elastic-plastic materialwhich is loaded beyond yield in both tension and compression. If we wish to know the stress at aparticular strain e
*, it is not sufﬁcient merely to specify the strain. For the loading path inFIGURE 10.20 Schematic cyclic stress histogram. Only cycles below ∆sth contribute to fatigue damage. This
threshold cyclic stress decreases with crack growth in accordance with Equation (10.29).
10 Consider the following analogy. A professor gives a ﬁnal exam to a class of 30 students. However, three out of the 30 students
do not show up for the exam, so they each receive a score of zero. When computing the average score for the exam, the
professor adds up the total scores of all students and divides by 30. The three scores of zero bring down the average score forthe class in the same way that fatigue cycles below the threshold reduce the average da/dN for the loading spectrum.
∆σ
da
dN Nda
dNN
tot ii
in
=

=∑1
1
Nda
dNda
aa
of
=−
∫11656_C010.fm  Page 475  Monday, May 23, 2005  6:02 PM
476 Fracture Mechanics: Fundamentals and Applications
FIGURE 10.21 Derivation of a da/dN histogram from a cyclic stress histogram and the growth law.
FIGURE 10.22 Schematic stress-strain response of a material that is yielded in both tension and compression.
The stress at a given strain e*, depends on prior loading history.
1656_C010.fm  Page 476  Monday, May 23, 2005  6:02 PM
Fatigue Crack Propagation 477
Figure 10.22, there are three different stresses that correspond to e*; we must specify not only e*,
but also the deformation history that preceded this strain.
Figure 10.23 illustrates the crack-tip deformation resulting from a single load-unload cycle. As
the load is applied, a plastic zone forms and the crack-tip blunts. When the load is removed, the(a)
(b)
(c)
FIGURE 10.23 Deformation at the tip of a crack subject to a single load-unload cycle: (a) crack in a virgin
material, (b) crack blunting and plastic zone formation resulting from an applied tensile load, and (c)
compressive residual stresses at the crack tip after unloading.
1656_C010.fm  Page 477  Monday, May 23, 2005  6:02 PM
478 Fracture Mechanics: Fundamentals and Applications
surrounding elastic material forces the material at the crack-tip to conform to its original shape.
This results in compressive residual stresses in the former plastic zone. A smaller compressiveplastic zone forms close to the crack tip [42, 43]
Figure 10.24 is a plot of the J integral computed from an elastic-plastic ﬁnite element analysis
11
of a load-unload cycle. Note that J becomes negative when the load is removed. Figure 10.25 shows
the CTOD during this same load-unload cycle. The normal stress in front of the crack tip for thisanalysis is plotted in Figure 10.26.
Now consider the case where the cracked plate is compressively loaded after having previously
been loaded in tension. Figure 10.27 illustrates the deformation at the crack tip under this scenario.The crack faces are forced together as a result of the compressive stress. When the load is removed,the previously blunted crack is resharpened and a tensile residual stress forms at the crack tip.Figure 10.28 is a plot of CTOD from an elastic-plastic ﬁnite element analysis of the compressiveload-unload scenario. Figure 10.29 is a plot of crack-tip stresses from this same analysis.
10.5.3 T HE EFFECT OF OVERLOADS  AND UNDERLOADS
Consider the fatigue loading history illustrated in Figure 10.30. Constant amplitude loading isinterrupted by a single overload, after which the  K amplitude resumes its previous value. Prior toFIGURE 10.24 J-integral results obtained from an elastic-plastic ﬁnite element analysis of a load-unload
cycle in a plate with a semielliptical surface crack.
11 The elastic-plastic ﬁnite element results presented in Figure 10.24, Figure 10.25, Figure 10.26, Figure 10.28, and
Figure 10.29 were generated by the author especially for this book.
1656_C010.fm  Page 478  Monday, May 23, 2005  6:02 PM
Fatigue Crack Propagation 479
the overload, the plastic zone would have reached a steady-state size, but the overload cycle produces
a signiﬁcantly larger plastic zone. When the load drops to the original Kmin and Kmax, the residual
stresses that result from the overload plastic zone (Figure 10.26) are likely to inﬂuence subsequentfatigue behavior.
Figure 10.31 illustrates the typical behavior following an overload. Retardation , where the
crack growth rate decelerates by an order of magnitude or more, generally results from an overload.In some instances, there is a brief period of acceleration in da/dN following an overload, and
retardation occurs later. As the crack grows following the overload, the rate eventually approachesthat observed for constant amplitude loading immediately prior to the overload.
Three possible mechanisms have been proposed to explain retardation following an overload:
1. The crack blunts following an overload, and crack growth is delayed while the crack tip
resharpens.
2. The compressive residual stresses in front of the crack tip (Figure 10.23 and Figure 10.26)
retard the crack growth rate.
3. As the crack grows into the overload zone, residual stresses behind the crack tip result
in plasticity-induced closure.
The crack blunting theory was popular at one time, but it has since been rejected by most experts.
The second explanation is favored by proponents of a dual ∆K – K
max threshold (Section 10.4.2).FIGURE 10.25 Crack-tip-opening displacement (CTOD) results obtained from an elastic-plastic ﬁnite
element analysis of a load-unload cycle in a plate with a semielliptical surface crack.
1656_C010.fm  Page 479  Monday, May 23, 2005  6:02 PM
480 Fracture Mechanics: Fundamentals and Applications
The compressive residual stresses in front of the crack, they argue, result in a reduction in Kmax,
and thus a reduction in crack growth rate. However, the majority opinion among fatigue specialists
is that plasticity-induced closure is responsible for retardation effects.
Perhaps the most compelling evidence in favor of the closure argument is the phenomenon of
delayed retardation . That is, retardation generally does not occur immediately following the appli-
cation of an overload. In some cases, the crack growth rate actually accelerates for a brief periodafter the overload, as Figure 10.31 illustrates. If retardation were driven by a reduced K
max due to
compressive stresses in front of the crack tip, one would expect the effect to be immediate. Theelastic-plastic ﬁnite element results presented in Figure 10.24 to Figure 10.26 clearly show that thecrack-tip stresses are compressive following the application and removal of a tensile stress. Moreover,the J integral is actually negative when the applied load is removed. Therefore, the reduction in
K
max is immediate following an overload, but the reduction in crack growth rate is delayed.
The closure mechanism provides a plausible explanation for the momentary acceleration of
crack growth rate following an overload. If closure is occurring during constant amplitude loading,∆K
eff < ∆K and the crack growth rate is less than it would be in the absence of closure. When an
overload is applied, the resulting crack blunting causes the crack faces to move apart. Closure doesnot occur in the cycles immediately following the overload, so the crack growth rate is momentarilyhigher than it was prior to the overload. Once the crack grows a short distance into the overloadzone, compressive residual stresses result in plasticity-induced closure, which in turn results inretardation.FIGURE 10.26 Normal stress vs. distance from the crack tip computed from an elastic-plastic ﬁnite element
analysis of a load-unload cycle in a plate with a semielliptical surface crack.
1656_C010.fm  Page 480  Monday, May 23, 2005  6:02 PM
Fatigue Crack Propagation 481
(a)
(b)
(c)
FIGURE 10.27 Compressive underload of a blunted crack with an initial zone of compressive residual stress
at the crack tip: (a) initial state prior to application of compressive load, (b) application of compressive load,
which results in crack face contact, and removal of compressive load. The crack tip resharpens and a tensileresidual stress forms at the crack tip.
1656_C010.fm  Page 481  Monday, May 23, 2005  6:02 PM
482 Fracture Mechanics: Fundamentals and Applications
Figure 10.32 illustrates the closure mechanism for retardation. The blunting following the
overload may result in a momentary acceleration due to the absence of closure, but retardation
occurs once the crack grows into the overload zone.
Proponents of the dual ∆K – Kmax threshold concept reject the closure mechanism for retardation.
They explain delayed retardation and momentary acceleration by invoking the concept of “internalstresses” which inﬂuence the effective fatigue driving force [38]. They argue that tensile stresses occurimmediately behind the crack tip following an overload. However, this argument seems to run counterto their assertion that stresses in front of the crack tip drive fatigue. Moreover, the elastic-plastic ﬁnite
element analysis results in Figure 10.24 to Figure 10.26 indicate that the crack driving force, asquantiﬁed by the J integral, is negative following the application of a tensile overload.
Underloads (i.e., a compressive load or a tensile load that is well below previous minimum loads)
can result in an acceleration of crack growth or a reduction in the level of retardation. In certaincircumstances, an underload can produce tensile residual stresses at the crack tip. Figure 10.27illustrates this phenomenon. A blunted crack is forced closed by a compressive underload. The crackresharpens and a tensile residual stress forms ahead of the crack tip, as the ﬁnite element results inFigure 10.28 and Figure 10.29 illustrate. In order for an underload to produce a tensile residual stresszone, the crack must be blunted and open at the time of the underload. If the crack faces are in contactat the time an underload is applied, a tensile residual stress zone will not form at the crack tip, butcompressive forces on the crack faces may ﬂatten asperities. This may have the effect of reducingthe magnitude of roughness-induced closure in subsequent crack growth.FIGURE 10.28 Crack-tip-opening displacement (CTOD) obtained from an elastic-plastic ﬁnite element anal-
ysis of the compressive underload scenario illustrated in Figure 10.27. The compressive load was applied
following the tensile load-unload cycle corresponding to the ﬁnite element results plotted in Figure 10.24 toFigure 10.26.
1656_C010.fm  Page 482  Monday, May 23, 2005  6:02 PM
Fatigue Crack Propagation 483
FIGURE 10.29 Normal stress vs. distance from the crack tip, obtained from an elastic-plastic ﬁnite element
analysis of the compressive underload scenario illustrated in Figure 10.27. The compressive load was applied
following the tensile load-unload cycle corresponding to the ﬁnite element results plotted in Figure 10.24 toFigure 10.26.
FIGURE 10.30 A single overload during cyclic loading.
1656_C010.fm  Page 483  Monday, May 23, 2005  6:02 PM
484 Fracture Mechanics: Fundamentals and Applications
10.5.4 M ODELS  FOR RETARDATION  AND VARIABLE  AMPLITUDE  FATIGUE
A number of models have been proposed to account for load interaction effects in fatigue crack
propagation. The earliest models assume that history effects stem from residual stresses in frontof the crack tip due to overloads and underloads. More recent models are based on the assumptionthat plasticity-induced closure is responsible for load interaction effects.
Retardation models developed by Wheeler [44] and Willenborg et al. [45] are based on the
premise that residual stresses in front of the crack inﬂuence the growth rate. Figure 10.33 illustratesfatigue crack growth following an overload. The overload produced a plastic zone of size r
y(o) and
the crack has grown a distance ∆a following the overload. The current plastic zone size is ry(o).
Both the Wheeler and Willenborg models relate the current crack growth rate to the distance thecrack has grown into the overload zone.FIGURE 10.31 Typical crack growth behavior following the application of a single overload.
FIGURE 10.32 Retardation caused by plasticity-induced closure.
1656_C010.fm  Page 484  Monday, May 23, 2005  6:02 PM
Fatigue Crack Propagation 485
The Wheeler model contains a retardation factor fR, which is a function of the relative amount
of crack growth into the overload zone.
(10.32)
where g is a ﬁtting parameter. The crack growth rate is reduced from a baseline value by fR:
(10.33)
The overload plastic zone size can be estimated from the following expression:
(10.34)
where Ko is the stress intensity at the peak overload, and b = 2 for plane stress and b = 6 for plane
strain. The plastic zone size that corresponds to the current Kmax is given by
(10.35)
Wheeler assumed that retardation effects persist as long as the current plastic zone is contained
within the overload zone, but the effects disappear when the current plastic zone touches the outerboundary of the overload zone.
Unlike the Wheeler model, the Willenborg model does not contain a ﬁtting parameter. Willenborg
et al. deﬁned a residual stress-intensity factor as follows:
(10.36)FIGURE 10.33 Growth of a fatigue crack following an overload. The Wheeler and Willenborg retardation
models relate the current crack growth rate to the distance the crack has grown into the overload zone. Taken
from Wheeler, O.E., “Spectrum Loading and Crack Growth.” Journal of Basic Engineering , V ol. 94, 1972,
pp. 181–186. Willenborg, J., Engle, R.M., Jr., and Wood, R.A., “A Crack Growth Retardation Model Using anEffective Stress Concept.” Air Force Flight Dynamics Laboratory Report AFFDL-TM-71-1-FBR, January 1971.
φγ
Ryc
yoar
r=+ 

∆()
()
da
dNda
dN RR
=
φ
rK
yoo
YS()=

12
βπ σ
rK
yc
YS()max=

12
βπ σ
KKa
rKa r
arRo
yoyo
yo=−

−≤
>


1
012
∆∆
∆()/
max ( )
(),
,1656_C010.fm  Page 485  Monday, May 23, 2005  6:02 PM
486 Fracture Mechanics: Fundamentals and Applications
They then introduced an effective R ratio:
(10.37)
In order for the Willenborg model to have any effect on the fatigue calculation, the growth equation
must include an R ratio dependence. For example, the Walker expression [13] is a modiﬁcation of
the Paris power law:
(10.38)
where n is a material constant. When applying the Willenborg model, Reff is substituted into Equation
(10.38) in place of R. The same is true for any growth equation that includes an R ratio dependence.
Retardation models such as the Wheeler and Willenborg approaches can be applied to variable
amplitude loading. These models are implemented in much the same manner as for overload cases,except that K
o and the current Kmax must be evaluated for each cycle in a variable amplitude problem.
Figure 10.34 illustrates the basic concept. The most recent overload is used to compute the currentcrack growth rate. In the example depicted in Figure 10.34, the second overload is used to computer
y(o) because this overload zone extends further ahead of the current crack tip.
FIGURE 10.34. Simple example of variable amplitude loading. The Wheeler and Willenborg retardation
models would compute the current crack growth rate based on Overload 2 because the overload zone extends
further ahead of the crack tip. Taken from Wheeler, O.E., “Spectrum Loading and Crack Growth.” Journal of
