Repository: Ketankham/chatbot-meta-books

File: physical-meta.txt (part 27 of 44)
Modern Physical Metallurgy and Materials Engineering
The actual hardening mechanism which operates in agiven alloy will depend on several factors, such asthe type of particle precipitated (e.g. whether zone,intermediate precipitate or stable phase), the mag-nitude of the strain and the testing temperature. Inthe earlier stages of ageing (i.e. before over-ageing)the coherent zones are cut by dislocations movingthrough the matrix and hence both coherency strainhardening and chemical hardening will be important,e.g. in such alloys as aluminium–copper, copper-beryllium and iron–vanadium–carbon. In alloys suchas aluminium–silver and aluminium–zinc, however,the zones possess no strain ﬁeld, so that chemicalhardening will be the most important contribution. Inthe important high-temperature creep-resistant nickelalloys the precipitate is of the Ni
3Al form which has
a low particle/matrix misﬁt and hence chemical hard-ening due to dislocations cutting the particles is againpredominant. To illustrate that more than one mech-anism of hardening is in operation in a given alloysystem, let us examine the mechanical behaviour ofan aluminium–copper alloy in more detail.
Figure 8.10 shows the deformation characteristics
of single crystals of an aluminium–copper (nominally4%) alloy in various structural states. The curves were
obtained by testing crystals of approximately the sameorientation, but the stress–strain curves from crystalscontaining GP [1] and GP [2] zones are quite differentfrom those for crystals containing /DC2
0or/DC2precipitates.
When the crystals contain either GP [1] or GP [2]
zones,thestress–straincurvesareverysimilartothoseof pure aluminium crystals, except that there is a two-or threefold increase in the yield stress. In contrast,when the crystals contain either /DC2
0or/DC2precipitates the
yield stress is less than for crystals containing zones,but the initial rate of work-hardening is extremely
rapid. In fact, the stress–strain curves bear no simi-
larity to those of a pure aluminium crystal. It is alsoobserved that when /DC2
0or/DC2is present as a precipitate,
deformation does not take place on a single slip sys-tem but on several systems; the crystal then deforms,morenearlyasapolycrystaldoesandtheX-raypatterndevelops extensive asterism. These factors are consis-
tent with the high rate of work-hardening observed in
crystals containing /DC2
0or/DC2precipitates.
The separation of the precipitates cutting any slip
plane can be deduced from both X-ray and electron-microscope observations. For the crystals, relating toFigure 8.10, containing GP [1] zones this value is15 nmandforGP [2]zonesitis25 nm.Itthenfollowsfrom equation (8.3) that to avoid these precipitates the
dislocations would have to bow to a radius of cur-
vature of about 10 nm. To do this requires a stressseveral times greater than theobserved ﬂow stressand,
Figure 8.10 Stress–strain curves from single crystals of aluminium–4% copper containing GP [1] zones, GP [2], zones,
/DC20-precipitates and /DC2-precipitates respectively (after Fine, Bryne and Kelly) .
268Modern Physical Metallurgy and Materials Engineering
in consequence, it must be assumed that the disloca-
tions are forced through the zones. Furthermore, if wesubstitute the observed values of the ﬂow stress in the
relation /SYNb//FS DL, it will be evident that the bowing
mechanism is unlikely to operate unless the particlesare about 60 nm apart. This is conﬁrmed by electron-
microscope observations which show that dislocations
pass through GP zones and coherent precipitates, but
bypass non-coherent particles. Once a dislocation has
cut through a zone, however, the path for subsequentdislocations on the same slip plane will be easier,
so that the work-hardening rate of crystals containing
zones should be low, as shown in Figure 8.10. The
straight, well-deﬁned slip bands observed on the sur-
faces of crystals containing GP [1] zones also supportthis interpretation.
If the zones possess no strain ﬁeld, as in alu-
minium–silver or aluminium-zinc alloys, the ﬂowstress would be entirely governed by the chemical
hardening effect. However, the zones in aluminium
copper alloys do possess strain ﬁelds, as shown in
Figure 8.4, and, consequently, the stresses around a
zone will also affect the ﬂow stress. Each dislocationwill be subjected to the stresses due to a zone at a
small distance from the zone.
It will be remembered from Chapter 7 that temper-
ature profoundly affects the ﬂow stress if the barrier
which the dislocations have to overcome is of a short-range nature. For thisreason, the ﬂow stressof crystals
containing GP [1] zones will have a larger dependence
on temperature than that of those containing GP [2]zones. Thus, while it is generally supposed that the
strengthening effect of GP [2] zones is greater than
that of GP [1], and this is true at normal tempera-
tures (see Figure 8.10), at very low temperatures it
is probable that GP [1] zones will have the greaterstrengthening effect due to the short-range interactions
between zones and dislocations.
The/DC2
0and/DC2precipitates are incoherent and do not
deform with the matrix, so that the critical resolved
shear stress is the stress necessary to expand a loopof dislocation between them. This corresponds to theover-aged condition and the hardening to dispersion-
hardening. The separation of the /DC2particles is greater
than that of the /DC2
0, being somewhat greater than 1 µm
and the initial ﬂow stress is very low. In both cases,however, the subsequent rate of hardening is high
because, as suggested by Fisher, Hart and Pry, the
gliding dislocation interacts with the dislocation loopsin the vicinity of the particles (see Figure 8.8b). Thestress–strain curves show, however, that the rate ofwork-hardening falls to a low value after a few per
cent strain, and these authors attribute the maximum
in the strain-hardening curve to the shearing of theparticles. This process is not observed in crystals con-taining /DC2precipitates at room temperature and, con-
sequently, it seems more likely that the particles will
be avoided by cross-slip. If this is so, prismatic loops
of dislocation will be formed at the particles, by themechanism shown in Figure 8.11, and these will giveapproximately the same mean internal stress as that
calculated byFisher, Hartand Pry, buta reduced stress
on the particle. The maximum in the work-hardeningcurve would then correspond to the stress necessary toexpand these loops; this stress will be of the order of
µb/rwhere ris the radius of the loop which is some-
whatgreaterthantheparticlesize.Atlowtemperatures
cross-slip is difﬁcult and the stress may be relievedeither by initiating secondary slip or by fracture.
8.2.4 Vacancies and precipitation
Itisclearthatbecauseprecipitationiscontrolledbytherate of atomic migration in the alloy, temperature willhave a pronounced effect on the process. Moreover,
since precipitation is a thermally activated process,
other variablessuch as time of annealing, composition,grain size and prior cold work are also important.However, the basic treatment of age-hardening alloysis solution treatment followed by quenching, and the
introduction of vacancies by the latter process must
play an important role in the kinetic behaviour.
It has been recognized that near room temperature,
zone formation in alloys such as aluminium–copperand aluminium–silver occurs at a rate many orders
of magnitude greater than that calculated from the
Figure 8.11 Cross-slip of (a) edge and (b) screw dislocation over a particle producing prismatic loops in the process .
Strengthening and toughening 269
diffusion coefﬁcient of the solute atoms. In alu-
minium–copper, for example, the formation of zonesis already apparent after only a few minutes at room
temperature, and is complete after an hour or two,
so that the copper atoms must therefore have moved
through several atomic spacings in that time. This cor-
responds to an apparent diffusion coefﬁcient of copper
in aluminium of about 10
/NUL20–10/NUL22m2s/NUL1,w h i c hi s
many orders of magnitude faster than the value of
5ð10/NUL29m2s/NUL1obtained by extrapolation of high-
temperature data. Many workers have attributed this
enhanced diffusion to the excess vacancies retainedduringthequenchingtreatment.Thus,sincetheexpres-
sionfor the diffusioncoefﬁcient at a given temperature
contains a factor proportional to the concentration of
vacanciesatthattemperature, ifthesamplecontainsan
abnormally large vacancy concentration then the diffu-sion coefﬁcient should be increased by the ratio c
Q/co,
where cQisthequenched-invacancyconcentrationand
cois the equilibrium concentration. The observed clus-
tering rate can be accounted for if the concentration of
vacancies retained is about 10/NUL3–10/NUL4.
The observation of loops by transmission electron
microscopy allows an estimate of the number of
excess vacancies to be made, and in all cases of
rapid quenching the vacancy concentration in these
alloys is somewhat greater than 10/NUL4, in agreement
with the predictions outlined above. Clearly, as
the excess vacancies are removed, the amount of
enhanced diffusion diminishes, which agrees with the
observations that the isothermal rate of clustering
decreases continuously with increasing time. In fact,
it is observed that Ddecreases rapidly at ﬁrst and
then remains at a value well above the equilibriumvalue for months at room temperature; the process is
therefore separated into what is called the fast and
slow reactions. A mechanism proposed to explain the
slow reaction is that some of the vacancies quenched-
in are trapped temporarily and then released slowly.
Measurements show that the activation energy in the
fast reaction ( ³0.5 eV) is smaller than in the slow
reaction( ³1 eV)byanamountwhichcanbeattributed
to the binding energy between vacancies and trapping
sites. These traps are very likely small dislocation
loops or voids formed by the clustering of vacancies.
The equilibrium matrix vacancy concentration wouldthen be greater than that for a well-annealed crystal by
a factor exp [ /CR/DEL/rkT], where /CRis the surface energy,
/DELthe atomic volume and rthe radius of the defect
(see Chapter 4). The experimental diffusion rate can
be accounted for if r³2 nm, which is much smaller
thantheloopsandvoidsusuallyseen,buttheydoexist.
The activation energy for the slow reaction would thenbeE
D/NUL⊿/CR/DEL/r/triangleleftor approximately 1 eV for r³2n m .
Other factors known to affect the kinetics of the
early stages of ageing (e.g. altering the quenching rate,
interrupted quenching and cold work) may also be
rationalized on the basis that these processes lead to
different concentrations of excess vacancies. In gen-
eral, cold working the alloy prior to ageing causesa decrease in the rate of formation of zones, which
must mean that the dislocations introduced by cold
work are more effective as vacancy sinks than as
vacancy sources. Cold working or rapid quenching
therefore have opposing effects on the formation ofzones. Vacancies are also important in other aspects
of precipitation-hardening. For example, the excess
vacancies, by condensing to form a high density of
dislocation loops, can provide nucleation sites for
intermediate precipitates. This leads to the interest-ing observation in aluminium–copper alloys that cold
working or rapid quenching, by producing dislocations
for nucleation sites, have the same effect on the for-
mation of the /DC2
0phase but, as we have seen above, the
opposite effect on zone formation. It is also interestingto note that screw dislocations, which are not normally
favourable sites for nucleation, can also become sites
for preferential precipitation when they have climbed
into helical dislocations by absorbing vacancies, and
have thus become mainly of edge character. The longarrays of /DC2
0phase observed in aluminium–copper
alloys, shown in Figure 8.4c, have probably formed
on helices in this way. In some of these alloys, defects
containing stacking faults are observed, in addition to
the dislocation loops and helices, and examples havebeen found where such defects nucleate an interme-
diate precipitate having a hexagonal structure. In alu-
minium–silver alloys it is also found that the helical
dislocationsintroducedbyquenchingabsorbsilverand
degenerate into long narrow stacking faults on f111g
planes; these stacking-fault defects then act as nuclei
for the hexagonal /CR
0precipitate.
Many commercial alloys depend critically on
the interrelation between vacancies, dislocations and
solute atoms and it is found that trace impuritiessigniﬁcantly modify the precipitation process. Thus
trace elements which interact strongly with vacancies
inhibit zone formation, e.g. Cd, In, Sn prevent zone
formation in slowly quenched Al–Cu alloys for up
to 200 days at 30
°C. This delays the age-hardening
processatroomtemperaturewhichgivesmoretimefor
mechanically fabricating the quenched alloy before it
gets too hard, thus avoiding the need for refrigeration.
On the other hand, Cd increases the density of /DC20
precipitate by increasing the density of vacancy loops
and heliceswhich act as nucleifor precipitationand by
segregatingtothematrix- /DC20interfacestherebyreducing
the interfacial energy.
Since grain boundaries absorb vacancies in many
alloys there is a grain boundary zone relatively freefrom precipitation. The Al–Zn–Mg alloy is one com-
mercial alloy which suffers grain boundary weakness
but it is found that trace additions of Ag have a ben-
eﬁcial effect in reﬁning the precipitate structure and
removing the precipitate free grain boundary zone.Here it appears that Ag atoms stabilize vacancy clus-
ters near the grain boundary and also increase the
stability of the GP zone thereby raising the GP zone
solvus temperature. Similarly, in the ‘Concorde’ alloy,
RR58(basically Al–2.5Cu–1.2Mg with additions), Si
270Modern Physical Metallurgy and Materials Engineering
addition (0.25Si) modiﬁes the as-quenched dislocation
distribution inhibiting the nucleation and growth of
dislocation loops and reducing the diameter of helices.TheS-precipitate ⊿Al
2CuMg /triangleleftishomogeneouslynucle-
ated in the presence of Si rather than heterogeneouslynucleated at dislocations, and the precipitate growsdirectly from zones, giving rise to improved and moreuniform properties.
Apart from speeding up the kinetics of ageing,
and providing dislocations nucleation sites, vacan-
cies may play a structural role when they precipi-
tate cooperatively with solute atoms to facilitate thebasic atomic arrangements required for transformingthe parent crystal structure to that of the productphase. In essence, the process involves the system-aticincorporationofexcessvacancies,producedbytheinitial quench or during subsequent dislocation loopannealing, in a precipitate zone or plate to change the
atomic stacking. A simple example of /DC2
0formation in
Al–Cu is shown schematically in Figure 8.12. Ideally,the structure of the /DC2
00phase in Al–Cu consists of
layers of copper on f100gseparated by three lay-
ers of aluminium atoms. If a next-nearest neighbourlayer of aluminium atoms from the copper layer isremoved by condensing a vacancy loop, an embryonic/DC2
0unit cell with Al in the correct AAA ...stacking
sequence is formed (Figure 8.12b). Formation of the
ﬁnal CuAl 2/DC20ﬂuorite structure requires only shufﬂing
half of the copper atoms into the newly created next-nearest neighbour space and concurrent relaxation ofthe Al atoms to the correct /DC2
0interplanar distances
(Figure 8.12c).
The structural incorporation of vacancies in a pre-
cipitate is a non-conservative process since atomicsites are eliminated. There exist equivalent conserva-
tive processes in which the new precipitate structure is
created from the old by the nucleation and expansionof partial dislocation loops with predominantly shearcharacter.Thus,forexample,the BABAB f100gplane
stacking sequence of the fcc structure can be changed
toBAABA by the propagation of an a/2h100ishear
loop in the f100gplane, or to BAAAB by the propa-
gation of a pair of a/2h100ipartials of opposite sign
on adjacent planes. Again, the AAAstacking resulting
from the double shear is precisely that required for theembryonic formation of the ﬂuorite structure from thefcc lattice.
In visualizing the role of lattice defects in the nucle-
ation and growth of plate-shaped precipitates, a simple
analogy with Frank and Shockley partial dislocationloopsisuseful.IntheformationofaFrankloop,alayerof hcp material is created from the fcc lattice by the(non-conservative) condensation of a layer of vacan-cies in f111g. Exactly the same structure is formed by
the(conservative)expansionofaShockleypartialloopon af111gplane. In the former case a semi-coherent
‘precipitate’ is produced bounded by an a/3h111idis-
location, and in the latter a coherent one bounded byana/6h112i. Continued growth of precipitate plates
occursbyeitherprocessoracombinationofprocesses.Of course, formation of the ﬁnal precipitate structurerequires, inadditiontothesestructuralrearrangements,thelong-rangediffusionofthecorrectsoluteatomcon-centration to the growing interface.
The growth of a second-phase particle with a dis-
parate size or crystal structure relative to the matrix
is controlled by two overriding principles–the accom-modation of the volume and shape change, and theoptimized use of the available deformation mecha-nisms. In general, volumetric transformation strainsare accommodated by vacancy or interstitial conden-sation, or prismatic dislocation loop punching, whiledeviatoric strains are relieved by shear loop prop-
agation. An example is shown in Figure 8.13. The
formation of semi-coherent Cu needles in Fe–1%Cuis accomplished by the generation of shear loops in
Figure 8.12 Schematic diagram showing the transition of /DC200to/DC20in Al–Cu by the vacancy mechanism. Vacancies from
annealing loops are condensed on a next-nearest Al plane from the copper layer in /DC200to form the required AAAAl stacking.
Formation of the /DC20ﬂuorite structure then requires only slight redistribution of the copper atom layer and relaxation of the Al
layer spacings (courtesy of K. H. Westmacott) .
Strengthening and toughening 271
0.5 µm
Figure 8.13 The formation of semicoherent Cu needles in
Fe–1% Cu (courtesy of K. H. Westacott) .
the precipitate/matrixinterface. Expansionof theloops
into the matrix and incorporation into nearby precipi-tate interfaces leads to a complete network of disloca-tions interconnecting the precipitates.
8.2.5 Duplex ageing
In non-ferrous heat-treatment there is considerable
interest in double (or duplex) ageing treatments to
obtain the best microstructure consistent with opti-mum properties. It is now realized that it is unlikelythat the optimum properties will be produced in alloysof the precipitation-hardening type by a single quenchand ageing treatment. For example, while the interiorof grains may develop an acceptable precipitate sizeand density, in the neighbourhood of efﬁcient vacancysinks, such as grain boundaries, a precipitate-free zone(PFZ) is formed which is often associated with over-ageing in the boundary itself. This heterogeneousstructure gives rise to poor properties, particularlyunder stress corrosion conditions.
Duplex ageing treatments have been used to over-
come this difﬁculty. In Al–Zn–Mg, for example, itwas found that storage at room temperature beforeheating to the ageing temperature leads to the forma-tion of ﬁner precipitate structure and better properties.Thisisjustonespecialexampleoftwo-stepormultipleageing treatments which have commercial advantagesand have been found to be applicable to several alloys.
Duplex ageing gives better competitive mechanical
properties in Al-alloys (e.g. Al–Zn–Mg alloys) withmuch enhanced corrosion resistance since the grainboundary zone is removed. It is possible to obtain
strengths of 267–308 MN/m
2in Mg–Zn–Mn alloyswhich have very good strength/weight ratio applica-
tions, and nickel alloys also develop better properties
with multiple ageing treatments.
The basic idea of all heat-treatments is to ‘seed’
a uniform distribution of stable nuclei at the lowtemperature which can then be grown to optimumsize at the higher temperature. In most alloys, there isa critical temperature T
cabove which homogeneous
nucleation of precipitate does not take place, andin some instances has been identiﬁed with the GPzone solvus. On ageing above T
cthere is a certain
critical zone size above which the zones are able toact as nuclei for precipitates and below which thezones dissolve.
In general, the ageing behaviour of Al–Zn–Mg
alloys can be divided into three classes which can bedeﬁned by the temperature ranges involved:
1. Alloys quenched and aged above the GP zone
solvus (i.e. the temperature above which the zonesdissolve, which is above ¾155
°C in a typical
Al–Zn–Mg alloy). Then, since no GP zones are
ever formed during heat treatment, there are noeasy nuclei for subsequent precipitation and a verycoarse dispersion of precipitates results with nucle-ation principally on dislocations.
2. Alloys quenched and aged below the GP zone
solvus. GP zones form continuously and grow toa size at which they are able to transform to pre-cipitates. The transformation will occur rather moreslowly in the grain boundary regions due to thelower vacancy concentration there but since age-ing will always be below the GP zone solvus, noPFZ is formed other than a very small ( ¾30 nm)
solute-denuded zone due to precipitation in thegrain boundary.
3. Alloys quenched below the GP zone solvus and
aged above it (e.g. quenched to room temperatureandagedat180
°CforAl–Zn–Mg).Thisisthemost
common practical situation. The ﬁnal dispersion ofprecipitatesand the PFZ widthare controlledby thenucleation treatment below 155
°C where GP zone
size distribution is determined. A long nucleationtreatment gives a ﬁne dispersion of precipitates anda narrow PFZ.
It is possible to stabilize GP zones by addition of
trace elements. These have the same effect as raisingT
c, so that alloys are effectively aged below Tc.O n e
example is Ag to Al–Zn–Mg which raises Tcfrom
155°C to 185 °C, another is Si to Al–Cu–Mg, another
Cu to Al–Mg–Si and yet another Cd or Sn to Al–Cualloys. It is then possible to get uniform distributionand optimum properties by single ageing, and is anexample of achieving by chemistry what can similarlybe done with physics during multiple ageing. Whetherit is best to alter the chemistry or to change the physicsfor a given alloy usually depends on other factors (e.g.economics).
272Modern Physical Metallurgy and Materials Engineering
8.2.6 Particle-coarsening
With continued ageing at a given temperature, there is
a tendency for the small particles to dissolve and the
resultant solute to precipitate on larger particles caus-ing them to grow, thereby lowering the total interfacialenergy. This process is termed particle-coarsening, orsometimesOstwaldripening.Thedrivingforceforpar-ticlegrowthisthedifferencebetweentheconcentrationof solute ⊿S
r/triangleleftin equilibrium with small particles of
radius rand that in equilibrium with larger particles.
The variation of solubility with surface curvature is
givenbytheGibbs–ThomsonorThomson–Freundlichequation
ln⊿S
r/S/triangleleftD2/CR/DEL/kTr (8.11)
where Sis the equilibrium concentration, /CRthe par-
ticle/matrix interfacial energy and /DELthe atomic vol-
ume; since 2 /CR/DEL−kTrthenSrDS[1C2/CR/DEL/kTr].
To estimate the coarsening rate of a particle it is
necessary to consider the rate-controlling process for
material transfer. Generally, the rate-limiting factor isconsidered to be diffusion through the matrix and therate of change of particle radius is then derived fromthe equation
4/EMr
2⊿dr/dt/triangleleftDD4/EMR2⊿dS/dR/triangleleft
where d S/dRis the concentration gradient across an
annulus at a distance Rfrom the particle centre.
Rewriting the equation after integration gives
dr/dtD/NULD⊿Sr/NULSa/triangleleft/r (8.12)
where Sais the average solute concentration a large
distance from the particle and Dis the solute diffusion
coefﬁcient. When the particle solubility is small, the
total number of atoms contained in particles may be
assumed constant, independent of particle size distri-bution. Further consideration shows that
⊿S
a/NULSr/triangleleftDf2/CR/DELS/kTg[⊿1/r/triangleleft/NUL⊿1/r/triangleleft]
andcombiningwithequation (8.11)givesthevariation
of particle growth rate with radius according to
dr/dtDf2DS/CR/DEL/kTrg[⊿1/r/triangleleft/NUL⊿1/r/triangleleft] (8.13)
This function is plotted in Figure 8.14, from which
it is evident that particles of radius less than rare
dissolving at increasing rates with decreasing valuesofr. All particles of radius greater than
rare growing
but the graph shows a maximum for particles twicethe mean radius. Over a period of time the numberof particles decreases discontinuously when particlesdissolve, and ultimately the system would tend to formonelargeparticle.However,beforethisstateisreachedthe mean radius
rincreases and the growth rate of the
whole system slows down.
A more detailed theory than that, due to Green-
wood, outlined above has been derived by Lifshitz andSlyozov, and by Wagner taking into consideration the
Figure 8.14 The variation of growth rate dr/dt with particle
radius r for diffusion-controlled growth, for two values of r.
The value of r for the lower curve is 1.5 times that for the
upper curve. Particles of radius equal to the mean radius of
all particles in the system at any instant are neither growing
nor dissolving. Particles of twice this radius are growing at
the fastest rate. The smallest particles are dissolving at a
rate approximately proportional r2(after Greenwood, 1968;
courtesy of the Institute of Metals) .
initial particle size distribution. They show that the
mean particle radius varies with time according to
r3/NULr3
0DKt (8.14)
where r0is the mean particle radius at the onset of
coarsening and Kis a constant given by
KD8DS/CR/DEL/9kT
This result is almost identical to that obtained by
integrating equation (8.13) in the elementary theory
and assuming that the mean radius is increasing at halfthe rate of that of the fastest-growing particle.
Coarsening rate equations have also been derived
assuming that the most difﬁcult step in the process
is for the atom to enter into solution across the pre-
cipitate/matrix interface; the growth is then termedinterface-controlled. The appropriate rate equation is
dr/dtD/NULC⊿S
r/NULSa/triangleleft
and leads to a coarsening equation of the form
r2/NULr2
0D⊿64CS/CR/DELt/8kT/triangleleft (8.15)
where Cis some interface constant.
Measurements of coarsening rates so far carried
out support the analysis basis on diffusion control of
the particle growth. The most detailed results havebeen obtained for nickel-based systems, particularlythe coarsening of /CR
0⊿Ni3Al–Ti or Si), which show a
good r3versus trelationshipover a wide range of tem-
peratures. Strains due to coherency and the fact that /CR0
precipitates are cube-shaped do not seriously affect the
Strengthening and toughening 273
Figure 8.15 The variation of r3with time of annealing for
manganese precipitates in a magnesium matrix (after Smith,1967; courtesy of Pergamon Press) .
analysis in these systems. Concurrent measurements
ofrand the solute concentration in the matrix dur-
ing coarsening have enabled values for the interfacial
energy ³13 mJ/m2to be determined. In other sys-
tems the agreement between theory and experiment is
generally less precise, although generally the cube of
the mean particle radius varies linearly with time, as
showninFigure 8.15forthegrowthofMnprecipitates
in a Mg–Mn alloy.
Because of the ease of nucleation, particles may
tend to concentrate on grain boundaries, and hence
grainboundariesmay playan importantpart inparticle
growth. For such a case, the Thomson–Freundlich
equation becomes
ln⊿Sr/S/triangleleftD⊿2/CR/NUL/CRg/triangleleft/DEL/kTx
where /CRgis the grain boundary energy per unit area
and 2 xthe particle thickness, and their growth follows
al a wo ft h ef o r m
r4
f/NULr4
0DKt (8.16)
where the constant Kincludes the solute diffusion
coefﬁcient in the grain boundary and the boundary
width. The activation energy for diffusion is lower in
the grain boundary than in the matrix and this leads
to a less strong dependence on temperature for the
growth of grain boundary precipitates. For this reasontheir preferential growth is likely to be predominant
only at relatively low temperature.
8.2.7 Spinodal decomposition
For any alloy composition where the free energy curve
has a negative curvature, i.e. ⊿d2G/dc2/triangleleft<0, small
ﬂuctuations in composition that produce A-rich and
B-rich regions will bring about a lowering of the total
free energy. At a given temperature the alloy must lie
between two points of inﬂection (where d2G/dc2D0)
and the locus of these points at different temperatures
is depicted on the phase diagram by the chemical
spinodal line (see Figure 8.16).
Figure 8.16 Variation of chemical and coherent spinodal
with composition .
Figure 8.17 Composition ﬂuctuations in a spinodal system .
For an alloy c0quenched inside this spinodal, com-
position ﬂuctuations increase very rapidly with time
andhaveatimeconstant /FSD/NUL/NAK/4/EM2D,where /NAKisthe
wavelength of composition modulations in one dimen-sion and Dis the interdiffusion coefﬁcient. For such
a kinetic process, shown in Figure 8.17, ‘uphill’ diffu-sion takes place, i.e. regions richer in solute than theaveragebecomericher,andpoorerbecomepooreruntilthe equilibrium compositions c
1andc2of the A-rich
274Modern Physical Metallurgy and Materials Engineering
andB-richregionsareformed.Asfornormalprecipita-
tion, interfacial energy and strain energy inﬂuency the
decomposition. During the early stages of decomposi-tion the interface between A-rich and B-rich regions
is diffuse and the interfacial energy becomes a gradi-
ent energy which depends on the composition gradientacross the interface according to
G
intDK⊿c//NAK/triangleleft2(8.17)
where /NAKis the wavelength and cthe amplitude of
the sinusoidalcompositionmodulation, and Kdepends
on the difference in bond energies between like and
unlike atom pairs. The coherency strain energy term
is related to the misﬁt εbetween regions A and B,
where εD⊿1/a/triangleleftda/dc, the fractional change in lattice
parameter aper unit composition change, and is given
for an elastically isotropic solid, by
GstrainDε2c2EV/⊿1/NUL/ETB/triangleleft (8.18)
withEYoung’s modulus, /ETBPoisson’s ratio and Vthe
molar volume. The total free energy change arisingfrom a composition ﬂuctuation is therefore
GD/bracketleftbiggd2G
dc2C2K
/NAK2C⊿2ε2EV/⊿1/NUL/ETB/triangleleft/bracketrightbigg
c2/2
⊿8.19/triangleleft
and a homogeneous solid solution will decompose
spinodally provided
/NUL⊿d2G/dc2/triangleleft>⊿2K//NAK2/triangleleftC⊿2ε2EV/1/NUL/ETB/triangleleft(8.20)
For/NAKD1, the condition [ ⊿d2G/dc2/triangleleftC⊿2ε2EV/1/NUL
/ETB/triangleleft]D0 is known as the coherent spinodal, as shown
in Figure 8.16. The /NAKof the composition modulations
has to satisfy the condition
/NAK2>2K/[d2G/dc2C⊿2ε2EV/1/NUL/ETB/triangleleft] (8.21)
and decreases with increasing degree of undercool-
ing below the coherent spinodal line. A /NAK-value of
5–10 nm is favoured, since shorter /NAK’s have too sharp
a concentration gradient and longer /NAK’s have too large
a diffusion distance. For large misﬁt values, a largeundercooling is required to overcome the strain energy
effect. In cubic crystals, Eis usually smaller along
h100idirections and the high strain energy is accom-
modated more easily in the elastically soft directions,
with composition modulations localized along this
direction.
Spinodal decompositions have now been studied in
a number of systems such as Cu–Ni–Fe, Cu–Ni–Si,
Ni–12Ti, Cu–5Ti exhibiting ‘side-bands’ in X-ray
small-angle scattering, satellite spots in electrondiffraction patterns and characteristic modulation ofstructure along h100iin electron micrographs. Many
of the alloys produced by splat cooling might be
expected to exhibit spinodal decomposition, and it hasbeen suggested that in some alloy systems GP zones
form in this way at high supersaturations, becausethe GP zone solvus (see Figure 8.1) gives rise to ametastable coherent miscibility gap.
The spinodally decomposed microstructure is
believed to have unusually good mechanical stabilityunder fatigue conditions.
8.3 Strengthening of steels by
heat-treatment
8.3.1 Time–temperature–transformation
diagrams
Eutectoid decomposition occurs in both ferrous
(e.g. iron–carbon) and non-ferrous (e.g. cop-per–aluminium, copper–tin) alloy systems, but it is
of particular importance industrially in governing the
hardening of steels. In the iron–carbon system (seeFigure 3.18) the /CR-phase, austenite, which is a solid
solution of carbon in fcc iron, decomposes on cool-ing to give a structure known as pearlite, composedof alternate lamellae of cementite ⊿Fe
3C/triangleleftand ferrite.
However, when the cooling conditions are such thatthe alloy structure is far removed from equilibrium, analternative transformation may occur. Thus, on very
rapid cooling, a metastable phase called martensite,
which is a supersaturated solid solution of carbon inferrite,isproduced.Themicrostructureofsuchatrans-formed steel is not homogeneous but consists of plate-like needles of martensite embedded in a matrix ofthe parent austenite. Apart from martensite, anotherstructure known as bainite may also be formed ifthe formation of pearlite is avoided by cooling theaustenite rapidly through the temperature range above
550
°C, and then holding the steel at some temperature
between 250 °C and 550 °C. A bainitic structure con-
sists of platelike grains of ferrite, somewhat like theplates of martensite, inside which carbide particles canbe seen.
The structure produced when austenite is allowed
to transform isothermally at a given temperature canbe conveniently represented by a diagram of the typeshown in Figure 8.18, which plots the time necessaryat a given temperature to transform austenite of eutec-
toidcompositiontooneofthethreestructures:pearlite,
bainite or martensite. Such a diagram, made up fromthe results of a series of isothermal-decompositionexperiments, is called a TTT curve, since it relates thetransformation product to the time at a given tempera-ture. It willbe evidentfrom such a diagram thata widevariety of structurescan be obtainedfrom the austenitedecomposition of a particular steel; the structure mayrange from 100% coarse pearlite, when the steel will
be soft and ductile, to fully martensitic, when the steel
will be hard and brittle. It is because this wide rangeof properties can be produced by the transformation ofa steel that it remains a major constructional materialfor engineering purposes.
Strengthening and toughening 275
Figure 8.18 TTT curves for (a) eutectoid, (b) hypo-eutectoid and (c) low alloy (e.g. Ni/Cr/Mo) steels (after ASM Metals
Handbook) .
From the TTT curve it can be seen that just below
the critical temperature, A1, the rate of transforma-
tion is slow even though the atomic mobility must
be high in this temperature range. This is because any
phase change involving nucleation and growth (e.g.
the pearlite transformation) is faced with nucleation
difﬁculties, which arise from the necessary surface andstrainenergycontributionstothenucleus.Ofcourse,as
the transformation temperature approaches the temper-
ature corresponding to the knee of the curve, the trans-formation rate increases. The slowness of the transfor-
mation below the knee of the TTT curve, when bainite
is formed, is also readily understood, since atomicmigration is slow at these lower temperatures andthe bainite transformation depends on diffusion. The
lower part of the TTT curve below about 250–300
°C
indicates, however, that the transformation speeds up
again and takes place exceedingly fast, even though
atomic mobilityin thistemperature range must be very
low. For this reason, it is concluded that the marten-
site transformation does not depend on the speed ofmigration of carbon atoms and, consequently, it is
often referred to as a diffusionless transformation. The
austenite only starts transforming to martensite whenthe temperature falls below a critical temperature, usu-
ally denoted by M
s.B e l o w Msthe percentage of
austenite transformed to martensite is indicated on thediagram by a series of horizontal lines.
276Modern Physical Metallurgy and Materials Engineering
TheMstemperature may be predicted for steels
containingvariousalloyingelementsinweightpercentby the formula, due to Steven and Haynes, given byM
s⊿°C/triangleleftD561–474C–33Mn–17Ni–17Cr–21Mo.
8.3.2 Austenite–pearlite transformation
8.3.2.1 Nucleation and growth of pearlite
If a homogeneous austenitic specimen of eutectoid
composition were to be transferred quickly to abath held at some temperature between 720
°Ca n d
550°C, decomposition curves of the form shown in
Figure 8.19a would be obtained. These curves, typical
of a nucleation and growth process, indicate thatthe transformation undergoes an incubation period, anaccelerating stage and a decelerating stage; the volumetransformed into pearlite has the time-dependencedescribed by the Avrami equation (7.44). When the
transformation is in its initial stage the austenite
contains a few small pearlite nodules each of whichgrow during the period A to B (see curve obtainedat 690
°C) and, at the same time, further nuclei form.
The percentage of austenite transformed is quite small,since the nuclei are small and their total volume
represents only a fraction of the original austenite.
During the B to C stage the transformation rateaccelerates, since as each nodule increases in size thearea of contact between austenite and pearlite regionsalso increases: the larger the pearlite volumes, thegreateristhesurfaceareauponwhichtodepositfurther
transformation products. At C, the growing nodules
begin to impinge on each other, so that the area ofcontact between pearlite and austenite decreases andfrom this stage onwards, the larger the nodules thelower is the rate of transformation. Clearly, the rate oftransformation depends on (1) the rate of nucleation ofpearlitenodules, N(i.e.thenumberofnucleiformedin
unit volume in unit time), and (2) the rate of growth
of these nodules, G(i.e. the rate that the radius of
the nodule increases with time). The variation of NandGwith temperature for a eutectoid steel is shown
in Figure 8.19b.
The rate of nucleation increases with decreasing
temperature down to the knee of the curve and in
this respect is analogous to other processes of phase
precipitation where hysteresis occurs (see Chapter 3).
In addition, the nucleation rate is very structure sen-
sitive so that nucleation occurs readily in regions of
high energy where the structure is distorted. In homo-
geneous austenite the nucleation of pearlite occurs
almost exclusively at grain boundaries and, for this
reason,thesizeoftheaustenitegrains,priortoquench-
ing, has an important effect on hardenability (a term
which denotes the depth in a steel to which a fully
martensitic structure can be obtained). Coarse-grained
steels can be hardened more easily than ﬁne-grained
steelsbecause to obtainmaximum hardeningina steel,
the decomposition of austenite to pearlite should be
avoided, and this is more easily accomplished if the
grainboundaryarea,orthenumberofpotentialpearlite
nucleation sites, is small. Thus, an increase in austen-ite grain size effectively pushes the upper part of the
TTT curve to longer times, so that, with a given cool-
ing rate, the knee can be avoided more easily. The
structure-sensitivity of the rate of nucleation is also
reﬂected in other ways. For example, if the austenite
grain is heterogeneous, pearlite nucleation is observed
at inclusions as well as at grain boundaries. Moreover,
