Repository: Ketankham/chatbot-meta-books

File: reed-hill-book.txt (part 27 of 48)
given in Table 13.2. The value given in the table for the diffusion of carbon in iron is notthe same as that given above, for it is a later and somewhat more accurate value. In gen-eral, it is noted that in the elements listed, the activation energies of interstitial diffusionare somewhat smaller than those of substitutional diffusion.
13.5 ANELASTIC MEASUREMENTS AT CONSTANT STRAIN
In addition to measurements made at constant stress, as exempliﬁed by the techniqueof the elastic after-effect (zero stress) and vibrational studies, of which the torsionpendulum is only one of a number of techniques, there is a third basic type of meas-urement. This involves the measurement of the relaxation of the stress under the con-dition of a constant strain. In a typical experiment of this type, a specimen may beloaded in a universal (constant deformation rate) testing machine to some predeter-mined stress, whereupon the machine is stopped. Because the specimen is subjected toa stress, it continues to deform anelastically. For the purpose of this discussion it willbe assumed that the testing machine and its grips are very hard elastically. Under this
assumption, the ends of the specimen will be ﬁxed in space so that the total strain inthe specimen is constant, or
/H9255/H11005/H9255an/H11001/H9255el/H110050 13.51
Thus as the specimen increases its length anelastically there must be a correspon-ding decrease in its elastic strain. This will, of course, relax the stress in the speci-men in a manner like that shown schematically in Fig. 13.12. This curve is similarin its general form to the elastic after-effect curve and follows a similar law. It is,accordingly, possible to measure a relaxation time at constant strain, designated 
τ/H9255.
It is not the same as τs, the relaxation time at constant stress, but it is related to it
by the equation
13.52τs
τ/H9255/H11005MU
MR
TABLE 13.2 Diffusivity Equations for Interstitial Diffusion in Certain 
Body-Centered Cubic Metals.
Diffusing Element 
Solvent Metal C N O
Iron*/H90042.0/H1100310/H110026e/H1100284,100/ RT1.00/H1100310/H11546/H115467e/H11546/H1154674,100/ RT
Vanadium†50.21 /H1100310/H11546/H115467e/H11546/H11546151,000/ RT26.61 /H1100310/H11002/H110027e/H11546/H11546125,000/ RT
Tantalum†5.21/H1100310/H11546/H115467e/H11546/H11546158,000/ RT10.50 /H1100310/H11002/H110027e/H11546/H11546110,000/ RT
Niobium†25.62 /H1100310/H11546/H115467e/H11546/H11546152,000/ RT7.31 /H1100310/H11002/H110027e/H11546/H11546110,000/ RT
* Wert, C., Phys. Rev ., 79601 (1950)
/H9004Wert, C., and Zener, C., Phys. Rev ., 761169 (1949)
†Boratto, F., Univ. of Florida Thesis (1977)13Ch13.qxd  11/6/08  3:51 PM  Page 405
Chapter 13 Interstitial Diffusion 406
FIG. 13.12 The relaxation of the stress at constant strainStress when specimen 
is completely relaxed 
Time 0Stress σmax σo 
σ = σo – σmax(1 – e       )– t
τε
PROBLEMS
13.1 For interstitial diffusion in a body-centered cubic
lattice, prove that a, in the diffusion equation D/H11005aa2/τ,
equals 1/24.
13.2 (a) Determine the mean time of stay of an oxygen
atom in an interstitial site in niobium at 300 K. See Table
13.2 for the necessary diffusion parameters and take the
lattice parameter, a, for niobium as 0.3301 nm.
(b) Do the same for a temperature of 400 K.
13.3 In a special torsion pendulum used for elastic after-
effect measurements, it is not practical to measure the
relaxation time if it is less than 1 minute. On this basis,
determine the maximum temperature at which the
apparatus should be used for determining the relaxation
time of nitrogen atoms in iron. Take a/H110050.28664 nm
and see Table 13.2 for the diffusion equation of iron.
13.4 Compare the relaxation times, τs, of vanadium and
tantalum, due to the presence of oxygen atoms in solid
solution, at 400 K. The lattice parameters of vanadium
and tantalum are, respectively, equal to 0.3029 and
0.3303 nm.13.5 (a) Determine the mean time of stay, τ, of a nitrogen
atom in a tantalum interstitial site at 400 K.
(b) At what temperature would τequal 1.0 second?
13.6 A torsion pendulum with a tantalum wire has a pen-
dulum frequency, n, of 0.82 Hz. When the logarithmic
decrement, d, is measured with this pendulum, 
the peak in the plot of dversus 1/ Toccurs at 415.5 K.
Show by using Eq. 13.45, with T/H11005415.5 K, that this peak
corresponds to the presence of oxygen in the tantalum.
13.7 A torsion pendulum with a vanadium wire contain-
ing nitrogen and a period of 2.00 seconds shows a
decrease in the pendulum amplitude, A, of 10 percent in
100 cycles of oscillation at 350 K. Compute:
(a) The speciﬁc damping capacity.
(b) The logarithmic decrement.
(c) Tan a, where ais the phase angle by which the strain
lags the stress.
13.8 Write a computer program suitable for obtaining
data to make a plot of the logarithmic decrement, d,where MUis the unrelaxed modulus and MRis the relaxed modulus. Both of these relax-
ation times are related to that obtained in a torsion pendulum as follows16
τR/H11005(τsτ/H9255)1/213.53
This shows that τR, obtained in a torsion pendulum, is the geometric mean of the other
two relaxation times.13Ch13.qxd  11/6/08  3:51 PM  Page 406
407 References
REFERENCES
1. McLellan, R. B., and Wasz, M. L., J. Phys. Chem. Solids,
54583 (1993).
2. Wuttig, M., Scripta Metal., 533 (1971).
3.  Kimura, H., and Yoshioko, K., Mater. Sci. Eng., 26171
(1976).
4. McLellan, R. B., Rudee, M. L., and Ishibachi, T., Trans.
Metall. Soc. AIME, 2331938 (1965).
5. Homan, C. G., Acta Metall., 121071 (1964).
6. Farraro, R., and McLellan, R. B., Mater. Sci. Eng., 3947
(1979).7. Murch, G. E., and Thorn, R. J., J. Phys. Chem. Solids, 38
789 (1977).8. Snoek, J., Jour. Physica , 6591 (1939).9. Nowick, A. S., Prog. in Metal Phys ., 41(1953).
10. Nowick, A. S., and Berry, B. S., Anelastic Relaxation in
Crystalline Solids , Academic Press, New York and London,
1972.11. Ké, T. S., Phys. Rev ., 71553 (1947).
12. Berry, B. S., Acta Meta ., 10271 (1962).
13. Buzzichelli, G., and Baldi, G., Scripta Met., 5943
(1971).14. Numakura, H., Kashiwazaki, K., Yokoyama, H., and
Koiwa, M., J. Alloys and Compounds, 310344 (2000).
15. Golovin, I. S., Mat. Sci. Eng., A442 92 (2006).
16. Zener, Clarence M., Elasticity and Anelasticity of Metals ,
The University of Chicago Press, Chicago, Ill., 1948.versus the reciprocal of the absolute temperature, 1/ T
using Eq. 13.42, in order to obtain a “bell shaped”Lorentz curve. In determining the data, vary 1/ Tfrom
1.4/H1100310
/H110023to 2.1 /H1100310/H110023in steps of 1.0 /H1100310/H110025andassume that the pendulum frequency is 0.9 Hz and thependulum wire is made of niobium containing nitrogenin solid solution. With the aid of this curve and Eq.13.45, determine the relaxation time, τ
R.13Ch13.qxd  11/6/08  3:51 PM  Page 407
408Most commercial metal objects are frozen from a liquid phase into either their ﬁnal shapes,
called castings , or intermediate forms, called ingots , which are then worked into the ﬁnal
product. A large number of metal objects are also made by hot pressing and sintering ofalloy particles, which are produced via liquid-solid transformation. Since the properties ofthe end result are determined, in large measure, by the nature of the solidiﬁcation process,the factors involved in the transformation from liquid to solid are of the utmost practicalimportance. Before the subject of solidiﬁcation is considered, however, the nature of theliquid state will be treated brieﬂy.
14.1 THE LIQUID PHASE
For most cases of practical importance, liquid metal alloys occur as a single homogeneousliquid phase. To simplify the present discussion, we shall treat a special case—a pure metal-lic element with only a single solid phase. Figure 14.1 is a schematic phase diagram of asingle-component system.
From what we have previously learned, we know that the solid is a crystalline phase
in which the atoms are aligned in space in deﬁnite patterns over long distances. The reg-ularity of crystal lattices makes it easy to study their structures with the aid of X-ray dif-fraction and electron microscopy; therefore, a great deal is known about the internalarrangements of atoms in metal crystals. At the same time, the uniformity of the structureof crystals makes it possible to employ mathematics in the study of their properties. On theother hand, the gas phase represents the other extreme from the solid phase wherethe structure is one of almost complete randomness, or disorder, instead of almost com-plete order. Here, in most cases, the atoms can be assumed to be removed far enough fromeach other that metallic gases can be treated as ideal gases. The physical properties ofmetallic gases, like those of metallic solids, are therefore capable of mathematical analysis.
While the solid crystalline phase is pictured as a completely ordered arrangement of
atoms (neglecting defects such as dislocations and vacancies) and the gas phase as a stateof random disorder (ideal gas), no simple picture has as yet been devised to represent thestructure of the liquid phase. The principal trouble is the difﬁculty of the problem. Theliquid phase possesses neither the long-range order of the solid nor the lack of interactionbetween atoms characteristic of the gas phase. It is, therefore, essentially an indeterminantstructure. Actually, in a liquid, the average separation between atoms is very close to thatin the solid. This fact is shown by the small change in density on melting, which for close-packed metals amounts to 2 to 6 percent only, where part of this density change isprobably associated with the formation of additional structural defects in the liquid phase.A compilation of physical properties of pure metals at elevated temperatures and those ofliquid metals can be found in Reference 1. Further, the latent heat of fusion released
Chapter 14
Solidiﬁcation of Metals14Ch14.qxd  11/6/08  8:01 PM  Page 408
409 14.1 The Liquid Phase
when a metal melts is relatively small, being only to of the latent heat of vaporiza-
tion. Since the latter is a measure of the energy required to place the atoms in the gas
phase, where it can be assumed that they are so far apart that they do not interact, it serves
as a good measure of the energy binding atoms together. Both the small size of the energy
released when a metal melts and the fact that the atoms in the liquid and solid phases have
almost identical separations lead to the conclusion that the bonding of atoms in the solid
and liquid phases are probably similar. X-ray diffraction studies of liquid metals tend to
conﬁrm this assumption. Time does not permit us to delve into X-ray-diffraction tech-
niques as applied to liquid metals, but the results of these investigations are interpreted as
showing the following: liquid metals possess a structure in which the atoms, over short
distances, are arranged in an ordered fashion and have a coordination number approxi-
mately the same as the solid. The X-ray results also show that liquid metals do not possess
long-range order. A plausible picture of the liquid structure might be the following: the
atoms over short distances approach arrangements close to those exhibited in crystals, but
due to the presence of many structural defects, the exact nature of which is unknown, the
long-range order typical of a crystal cannot be achieved. In a number of cases, it has been
suggested that the liquid phase is essentially the same as that of the solid, with the incor-
poration into the structure of a large number of structure defects, such as vacancies, inter-
stitial atoms, or dislocations. However, these models have not been completely satisfactory
and it must be admitted that the exact nature of the defects that exist in the liquid phase
are not known. The fact that the atoms in the liquid have an extremely high mobility mod-
iﬁes this essentially static picture of the liquid phase. Diffusion measurements of liquids,
made at temperatures just above the melting point, show that atomic movements in liq-
uids are several orders of magnitude2(several powers of 10) more rapid than in solids just
below the melting point. The rapid diffusion rates in liquids are undoubtedly a result of
structural defects characteristic in the liquid phase. Since the nature of the liquid state is
unresolved, a simple picture of the way atoms move in a liquid cannot be presented. This
is in contrast to solids, where the evidence strongly favors the vacancy-motion concept.
One thing is clear, however: the energy barriers for atom movements in liquid diffusion
are very small. Since diffusion in the liquid state must be associated with a corresponding
motion of structural defects and the motion is very rapid, we are led to the conclusion
that the liquid phase is one of everchanging structure. The local order existing at any one1
401
25Temperature Pressure 
Gas Triple point Solid Liquid FIG. 14.1 Pressure-temperature phase diagram
for a single-component system14Ch14.qxd  11/6/08  8:01 PM  Page 409
Chapter 14 Solidiﬁcation of Metals 410
position in space changes continually with time. This represents a basic difference between
liquid and solid phases. In a solid, diffusion by vacancy movement does not, in general,alter the structure of the crystal, whereas in the liquid the local structure is one of constantchange resulting from atomic motion. Another important consequence of the ease of atommovements in the liquid phase is the development of the property that is most character-istic of the liquid phase: ﬂuidity, or the inability of a liquid to support shear stresses of evenvery low magnitudes.
A surprising fact is that the liquid phases of most metals are very similar in their prop-
erties, even though their properties may be quite different in the solid state.
3Thus, on
melting, the close-packed metals are inclined to lower their coordination slightly, but met-als of loose packing, such as gallium and bismuth, usually increase their coordination. Theultimate result is that liquid metals tend to have the same number of nearest neighbors.The recent X-ray analysis shows that 8–11 nearest neighbors surround each atom in a liq-uid.
4The analysis further shows that a metallic liquid consists of clusters of atoms which
have crystal-like structure. The clusters are in turn surrounded by free atoms and free elec-trons. Various behavior of metals, such as heat capacity, heat of fusion, and diffusion, canbe explained based on the assumption that clusters rotate around the center of their mass.Similarly, the electrical and thermal conductivities of the liquid phases of metals also tendtoward common values.
The above facts may be interpreted as demonstrating that the properties of the liquid
phases of metals are more dependent on the structural defects characteristic of liquids thanthey are upon the nature of the bonding forces between the atoms. On the other hand, insolid crystalline phases, the physical properties are very dependent on the nature of thebonding forces between atoms, since these interatomic forces determine the types of crys-tals that form and, as a consequence, the properties of the solids.
From the standpoint of the free energy of the phases and the reasons for the existences
of transformations between solid, liquid, and gases, consider the following. Of the threephases, the solid crystalline phase possesses the lowest internal energy and the highestdegree of order or lowest entropy. The liquid represents a phase with a slightly higherinternal energy as measured by the heat of fusion, and a slightly larger entropy correspon-ding to its more random structure. Finally, the gas phase has the highest internal energyand the greatest entropy or disorder. The free-energy curves for these three phases may beplotted in a manner similar to those for the two solid phases of tin and, in each case, theslope will be steeper, in a more negative sense, the greater the inherent entropy of thephase. Thus, the free energy of the gas phase falls most rapidly with increasing tempera-ture, the liquid phase next, and the solid phase least rapidly. The free energies of the threephases are also functions of the pressure, so that their positions relative to each other arenot the same at different pressures. This fact is illustrated in Fig. 14.3, where the free-energy curves are drawn schematically for three isobaric lines (constant pressure) aa, bb ,
and ccof Fig. 14.2, which is based on Fig. 14.1. In the left-hand ﬁgure, corresponding to
the isobaric aa, it can be seen that at temperatures below the melting point, T
m, the solid
phase has the lowest free energy, but at Tmthe free-energy curve of the liquid phase
crosses that of the solid, and the liquid phase becomes the more stable until Tb, the boil-
ing temperature, is reached. At this point, the free-energy curve of the gas phase crossesthat of the liquid phase and for all higher temperatures the gas phase is the most stable.The middle ﬁgure corresponds to a constant-pressure line that passes through the triplepoint. Along this isobaric line ( bb) the three free-energy curves cross at a single point (the
triple point) where all three phases may coexist. At temperatures below the triple point,14Ch14.qxd  11/6/08  8:01 PM  Page 410
411 14.2 Nucleation
TmTb
TemperatureTt
TemperatureTs
TemperatureTriple-point
temperatureSublimation
temperatureFree energy
Free energy
Free energy
GasGas
GasGasGas
LiquidLiquidGas
Liquid Liquid
Solid Solid
Solid
FIG. 14.3 Free-energy curves for the phases in a one-component system at three
different pressures corresponding to isobars aa, bb , and cc, respectively, of Fig. 14.2Temperature Pressure a a 
b 
c b 
c Solid Liquid 
Gas Triple pointTm Tb FIG. 14.2 Same as Fig. 14.1, but showing the
isobars considered in Fig. 14.3
the solid phase has the lowest free energy, and at all temperatures above it the gas phase
has the least free energy. At this particular pressure, the liquid phase is only stable at one
temperature—the triple-point temperature. Finally, on the right in Fig. 14.3 is shown
the relative positions of the three free-energy curves when the pressure is very low (that
is, at cc). In this case, the free-energy curve of the liquid phase lies above that of the gas
phase, so that the liquid phase is not stable at any temperature.
14.2 NUCLEATION
The solidiﬁcation of metals occurs by nucleation and growth. The same is also true of melt-
ing, but there is one important difference. Nucleation of the solid phase during freezing is
a much more difﬁcult process than the formation of nuclei of the liquid phase during melt-
ing. As a result, metals do not superheat to any appreciable extent before they are lique-
ﬁed, whereas some supercooling occurs almost every time a metal is frozen. Further,
under appropriate conditions, liquid metals can be cooled to temperatures far below their
equilibrium freezing points before solidiﬁcation begins. This fact is illustrated in Table 14.1,
which gives the maximum supercooling observed for a number of metals. It is not known14Ch14.qxd  11/6/08  8:01 PM  Page 411
Chapter 14 Solidiﬁcation of Metals 412
Liquidus 
Solidus 
1083°C
0 800 900 1000 1100 1200 1300 1400 1452 
20 40 60 80 100 
Ni Cu
Percent copperTemperature, °C
FIG. 14.4 Supercooling of Cu-Ni alloys as a
function of composition (Cech, R. E., and
Turnbull, D., Trans. AIME , 191242 [1951].)TABLE 14.1 Maximum Supercooling of Some Pure
Metal Liquids.
Substance Max. Supercooling, K
(1) Mercury 88
(2) Cadmium 110
(3) Lead 153
(4) Aluminum 160
(5) Tin 187
(6) Silver 227
(7) Gold 230
(8) Copper 236
(9) Iron 286
(10) Manganese 308
(11) Nickel 365
(12) Platinum 370
(13) Niobium 525
(1 to 5) After Perepezko, J. H., Mat. Sci. Eng ., 65125 (1984).
(6 to 13) After Flemings, M. C., and Shiohara, Y., Mat. Sci. Eng ., 65157 (1984).
whether any of the values listed in Table 14.1 correspond to freezing by homogeneous
nucleation, since heterogeneous nucleation, where crystals are formed on foreign nucle-
ating sites, reduces the magnitudes of the attainable supercooling. Moreover, the level of
the attainable supercooling depends on the potency of the heterogeneous nucleation sites.
We can conclude that the supercooling corresponding to homogeneous nucleation is at
least as large, if not larger, than the values in Table 14.1.
The difﬁculty associated with the formation of homogeneous nuclei of the solid crys-
talline phase is typical not only of pure metals, but also it occurs in alloys, as can be seen
in Fig. 14.4, which shows it is possible to supercool copper-nickel alloys approximately14Ch14.qxd  11/6/08  8:01 PM  Page 412
413 14.3 Metallic Glasses
Liquid nucleus Liquid nucleus
(A) (B)FIG. 14.5 The formation of a liquid nucleus
during melting
300°C (300 K) at all compositions. The very large magnitudes of the supercooling shown
in Table 14.1 and Fig. 14.4 are only observed under rigidly controlled experimental con-
ditions designed to retard the occurrence of potent heterogeneous nucleants.5In the usual
metals of commerce, the formation of nuclei are aided by the presence in the liquid melt
of accidental particles of impurities or by the mold surfaces. When nucleation occurs in this
manner, supercooling is reduced and can only amount to a few degrees. The subject
of nucleation in commercial metals will be discussed in more detail when the freezing
of ingots is discussed. Let us ﬁrst, however, brieﬂy treat the subject of nucleation during
melting—the reverse of freezing.
In melting most metals do not normally superheat, although superheating on the
order of 0.1 K has been reported for gallium.5,6
An explanation for this fact has been ordered by Hollomon and Turnbull7based on
the assumption that nucleation in melting occurs on the surfaces of solids. In this case, the
nucleus, consisting of a region of the liquid phase, will be enveloped by two basically dif-
ferent surfaces. On one side is a liquid-solid interface and on the other, a gas-liquid inter-
face. The total surface energy of this pair of surfaces is usually smaller than that of a single
solid-gas interface. This conclusion is obtained from the experimental fact that when a
solid and a liquid are in contact at the melting point, the liquid normally wets the surface
of the solid so that, as proved in college physics textbooks,
ggs/H11022gsl/H11001ggl14.1
where ggs, gsland gglare the surface tensions or surface energies of the gas-solid, solid-liq-
uid, and gas-liquid interfaces, respectively. What Eq. 14.1 really signiﬁes is that the surface
energy associated with liquid nuclei can aid rather than hinder the formation of the nucleus.
Thus, let Fig. 14.5A represent a liquid nucleus at an early stage of development, and Fig.
14.5B the same nucleus at a slightly later time. Spreading of the liquid nucleus along the sur-
face, as shown in these ﬁgures, decreases the area on the gas-solid interface, while increas-
ing those of the gas-liquid and liquid-solid interface. As a result, there is a decrease in surface
energy, and since any rise of the temperature above the equilibrium melting temperature
causes a decrease in the volume free energies, it can be seen that both surface and volume
free energies favor melting for even the slightest amount of superheating. There is also
another factor: the diffusion rate also increases with rising temperature. The rate of a melt-
ing reaction should therefore tend to increase with superheating because of this fact.
14.3 METALLIC GLASSES
In recent years, techniques have been developed to very rapidly cool or quench certain
liquid metallic alloys in order to produce an amorphous or glassy structure. Since some
of these metallic glasses have very unusual and unique properties, the subject of metal-
lic glasses is of considerable interest. To better understand these materials, it is worth14Ch14.qxd  11/6/08  8:01 PM  Page 413
Chapter 14 Solidiﬁcation of Metals 414
considering the basic nature of the glassy state. For this purpose, we will consider the
commercial inorganic glasses, which may be considered as alloys with inorganic oxides
as components. A representative bottle glass, for example, might contain 71 percent
SiO2, 15 percent Na2O, 12 percent CaO, and 2 percent other oxides.
Normally when a composition like the above is cooled from the liquid state, it may
solidify in two alternative ways. If the rate of cooling is below some critical rate, the liquid
may freeze to form a crystalline solid. On the other hand, if the rate of cooling is faster
than the critical rate, it may pass through the freezing range without crystallizing so that
it becomes a supercooled liquid that then transforms into a glass at a lower temperature.
The critical cooling rate, below which crystallization occurs and above which a glass is
formed, is quite low in a common inorganic glass; that is, /H1134910/H110021K/s. This means it is rel-
atively easy to obtain glass structures with these compositions. For metallic alloys, on the
other hand, the formation of a glass structure is quite difﬁcult and requires cooling rates
normally in excess of 105K/s.
At the glass transition point, where a supercooled liquid changes into a glass, disconti-
nuities may appear in plots of certain important properties made against the tempera-
ture. For example, the upper curve of Fig. 14.6A shows schematically the speciﬁc volume,
V(m3/mol), of a liquid that is cooled fast enough to produce a glass. There is an inﬂection or
a change of slope at the point marked Ig, which denotes the glass transition point. On the
other hand, in the lower curve, corresponding to a cooling rate slow enough to allow crys-
tallization to occur, a sharp decrease in volume occurs when the liquid freezes at Tmp. Note
that the slope of this latter cooling curve is less after crystallization than it was before.
Conversely, there is no change in the slope of curve of the more rapidly cooled material as
the melt is cooled past the freezing point and becomes supercooled. It is also signiﬁcant that
the glass transition is not associated with a volume change as is the case when a more
slowly cooled melt freezes. At temperatures below the glass transition the slopes of both the
glass and crystallized solid curves are nearly identical. The volume of the glass, as may be
seen in Fig. 14.6A, is greater than that of the crystalline solid at all temperatures where
the two solid forms can coexist. Furthermore, the volume difference as well as the glass
Liquid 
Supercooled 
liquid 
Glass 
Crystal Crystal
Tg Tg2 Tg3 Tmp Tmp 
Temperature 
(A) Temperature 
(B) Speci fic volume 
Specific volume 
Slow coolingFast cooling
FIG. 14.6 Speciﬁc volume of liquid, glass, and crystal versus temperature14Ch14.qxd  11/6/08  8:01 PM  Page 414
415 14.3 Metallic Glasses
transition temperature, Tg, depend on the cooling rate, as shown in Fig. 14.6B. This volume
difference, which can be attributed to a more open structure in the glass, is normally not
large; it is in the range of a few percent for silicate glasses. In metallic glasses it is usually ofthe order of 0.5 percent.
8In a glass, long-range order does not exist as in a crystalline solid.
It is generally agreed,9however, that the glass structure has limited short-range order.
The transition on cooling from a supercooled liquid to a glass is believed to be caused
by the very rapid rise of the viscosity of a supercooled liquid when the temperature isdecreased. Although a liquid is normally incapable of supporting a shear stress, a shearstress applied to a liquid can still cause it to ﬂow. This shear of the liquid is resisted by africtional force, and generally one may write:
τ/H11005hdg/H20862dt 14.2
where τis the shear stress, dg/dtis the shear rate of the liquid, and his a constant of
proportionality known as the viscosity. The classical viscosity unit is the poise, which canbe viewed as the shear stress required to move two parallel layers of ﬂuid, 1 cm apart, pasteach other with a velocity of 1 cm/sec. In the international system of units, the unit ofdynamic viscosity is a pascal second (Pa-s). One Pa-s equals 10 poise.
As mentioned previously, the viscosity of a typical glass melt increases rapidly as the
temperature is decreased. With the aid of empirical observations combined with theoreti-cal deductions, an approximate equation has been developed
10that is capable of describ-
ing with some accuracy the temperature dependence of the viscosity. This is known as theVogel-Futcher-Tammann equation (VFT equation) and has the form:
log h/H11005A/H11001B/H20862(T/H11002T0) 14.3
where his the viscosity; Tis the absolute temperature; and A, B, and T0are constants.
These constants may be evaluated for a given material by using corresponding values of h
and Tfor three points on the viscosity-temperature curve. Three convenient points to use
for this purpose are:
1.The Glass Transition Point . At the glass transition point the viscosity is normally
1012Pa-s. The glass transition temperature can be measured in terms of the inﬂec-
tion point on a dilatometric curve, which gives the variation in length of a glassspecimen as a function of its temperature. Such a curve will be similar to thatshown schematically in Fig. 14.6, where the glass transition occurs at the inﬂec-tion point marked T
g.
2.The Softening Point (Littleton Point) . This point is measured10using a glass ﬁber with
a diameter between 1 and 6.5 mm with a length of 27.9 cm. The ﬁber is hung ver-tically from its upper end inside a furnace where it is heated at a rate between5 and 10 K/min. The creep rate is measured by following the movement of thelower end of the ﬁber. On the basis of empirical measurements it has been deter-mined that when the creep rate of the ﬁber is 1 mm/min, h/H1100510
5.5Pa-s. Thus,
the softening point is determined by measuring the temperature at which a creeprate of 1 mm/min is attained and by assuming that the viscosity equals 10
5.5Pa-s
at this temperature.
3.The Sinking Point . This point was developed11by Dietzel and Bruckner. It involves
the use of a small 80 percent platinum 20 percent rhodium rod with a diameterof 0.5 mm, a length of 20 cm, and a weight of 0.746 gm. The temperature atwhich this rod sinks to a depth of 2 cm in a time of 2.0 min. has been found to14Ch14.qxd  11/6/08  8:01 PM  Page 415
Chapter 14 Solidiﬁcation of Metals 416
correspond to a viscosity of 103.22Pa-s. In essence, this technique involves vary-
ing the temperature in small steps until the desired sinking rate is observed.
Scholze12has given the following viscosity-temperature data (for the three ﬁxed
points listed above) for a speciﬁc glass; Jena thermometer Glass 16III.
500051015
1000 1500 2000
Temperature, KLog η, η in Pa-sGlass transition point
Softening point
Sinking point
FIG. 14.7 The relation between the viscosity, h,
and the temperature, T, in a speciﬁc glass
(Jena Thermometer Glass). (Based on data in
Sholze, H., Glas, p. 125, Springer Verlag,
Berlin-Heidelberg-New York, 1979.)Temp., K h, Pa-s
(1) Glass Transition Point 828 1012
(2) Softening Point 988 105.5
(3) Sinking Point 1246 103.22
Substituting these data in Eq. 14.3 gives three simultaneous equations, which allows
the three constants in Eq. 14.3 to be evaluated. The results are A/H11005/H110022.866, B/H110053830.3,
and T0/H11005561.8 K so that Eq. 14.3 becomes, for this glass,
log h/H11005/H110022.386 /H110013830.3/( T/H11002561.8) 14.4
The variation of log h, with temperature, T, computed with this equation is shown in
Fig. 14.7. The positions of the glass transition and the softening and sinking points are also
marked in Fig. 14.7. It is interesting that glass is normally mechanically worked between a
viscosity of 105and 102.5Pa-s, or roughly between the softening and sinking points. In addi-
tion, glass is annealed to remove internal stresses near the glass transition point.
As mentioned earlier, at the glass transition point, signiﬁcant changes occur in the
physical properties of a material cooled so as to yield a glass. For example, Fig. 14.6 shows
that the coefﬁcient of volume expansion (or linear expansion) decreases sharply below the
glass transition point. Figure 14.8 shows that the speciﬁc heat ( Cp) of a crystalline solid14Ch14.qxd  11/6/08  8:01 PM  Page 416
417 14.3 Metallic Glasses
Crystalline solidGlassSupercooled 
liquid 
Liquid 
0 Tg Cp 
Tm 
Temperature, K FIG. 14.8 A schematic drawing that shows the
difference between the variation with
temperature of the speciﬁc heat ( Cp) of a glass
and a crystalline solid
decreases smoothly and continuously on cooling. The same substance, when cooled so as
to give a glass, will have a larger speciﬁc heat as it becomes a supercooled liquid. Also, as
the temperature decreases, the difference between the speciﬁc heats of the supercooled
liquid and the crystalline solid increases until the glass transition point is reached.
However, at the transition point, the Cpof the supercooled melt falls and becomes approx-
imately equal to that of the crystalline solid. Below the glass transition point, the speciﬁc
heats of glass and solid are approximately the same.
As suggested above, the changes that occur in the supercooled liquid as it becomes a
glass are believed to be directly associated with the viscosity of the melt. Below the glass
point, viscous ﬂow of the melt becomes so slow that it begins to behave as if it were elas-
tic, and the diffusive motion of atoms past each other becomes so slow that material
becomes, as described by Turnbull,13conﬁgurationally frozen . That is, the supercooled liquid
state existing at the glass transition becomes to all intents and purposes frozen in place at
temperatures below Tg.
It is also true that the viscosity is closely related to the rate at which a shear stress can
be relaxed. Accordingly, if a viscous ﬂow produced by a shear stress is interrupted, the
shear stress, τ, existing at this time will normally decrease at a rate proportional to the
shear stress remaining or:
dτ/dt/H11005/H11002 τ/tr14.5
where τis the shear stress, tis the time, and tris a constant called the relaxation time . As
originally proposed by Maxwell, tris closely related to the viscosity by the equation:
h/H11005Gtr14.6
where Gis the shear modulus.
The shear modulus of a typical glass is of the order of 2 /H110031010Pa-s. Assuming that
this value does not change signiﬁcantly for small temperature changes near Tgand that
h/H110051012Pa-s at Tg, then at Tg, trshould be about 50 s or approximately 1 min. Thus, in
terms of the data in Fig. 14.7, a shear stress can be effectively relaxed in about 1 min. at
550 K. Lowering the temperature to 500 K, according to Fig. 14.7, increases hto about14Ch14.qxd  11/6/08  8:01 PM  Page 417
Chapter 14 Solidiﬁcation of Metals 418
1016Pa-s and the relaxation time to approximately 5 /H11003105s or 140 hours or nearly
6 days. Thus, below the glass transition temperature the glass relaxes so slowly that it may
be considered to be elastic for all practical purposes.
In summary, above Tg, a supercooled liquid that is being cooled at a ﬁxed rate is able
to maintain a state of internal equilibrium. Its free energy, however, is higher than that of
the crystalline solid and it is metastable relative to the crystalline solid. Because atomic dif-
fusion is so slow below Tg, it is no longer possible to maintain internal equilibrium in a
supercooled liquid when it is cooled below Tg. However, it should be remembered that Tg
is normally measured in glass samples subjected to a ﬁxed rate of cooling and that the glass
transition point normally depends on this cooling rate. The slower this cooling rate, the
lower the temperature below which internal equilibrium can no longer be maintained;
that is, the lower Tg. In practice, a standard rate of 4 K/s is commonly used so that Tgwill
have a ﬁxed reference value.
As already suggested, the rate of cooling also has an important bearing on whether or
not a given substance can be converted into a glass. Normally, a critical cooling rate exists
below which a sufﬁcient degree of crystallization will occur so that it cannot be considered
a glass. Above this critical rate, of course, a glass is obtained. This critical cooling rate is a
measure of the ease with which one can attain a glass structure on cooling. In a typical
inorganic glass, crystallization occurs with difﬁculty and the critical cooling rate is very
slow and of the order of 10/H110021K/s.
Thus, in theory it should be possible to attain a glass structure in any metal provided
that it can be cooled fast enough from the melt so that crystallization does not occur.
Unfortunately, metal liquids tend to have very low viscosities and to crystallize very rapidly.
According to Turnbull13there have been no reports of the successful quenching of pure
metal melts to glasses. On the other hand, metallic glasses have been successfully obtained
with a number of metallic alloys. These alloys, for the most part, have had compositions
lying near deep eutectic points, whose temperatures were very low. The reason for this is
not difﬁcult to understand. A schematic two-component phase diagram is shown in 
Fig. 14.9. It is important to remember that, to obtain a glass, crystallization should be
prevented. The liquid must be cooled through the freezing range and past the glass
transition temperature before a signiﬁcant number of crystals have been able to form. Once
a1
b2
Tg
ABFIG. 14.9 A binary phase diagram with a single
deep eutectic14Ch14.qxd  11/6/08  8:01 PM  Page 418
419 14.3 Metallic Glasses
the supercooled melt is below Tg, crystallization is in theory no longer possible. According
to Turnbull,13Tgis not strongly dependent upon composition. With this in mind, compare
the freezing of the two compositions 1 and 2 in Fig. 14.9. Composition 1 passes through the
liquidus line at a high temperature designated as ain Fig. 14.9. At this temperature the
atomic mobility is very high so that crystallization of the aphase should occur easily in the
melt. Furthermore, the freezing range is large since it extends roughly from ato Tg. This
means that the melt has to be cooled over a very large temperature range in which it is pos-sible for acrystals to form and grow. On the other hand, at Composition 2 the liquidus lies
at a much lower temperature so that the thermal energy available for crystal growth issmaller and at the same time the temperature interval between the liquidus and T
gis short.
Practically speaking, this means that a glass structure can be obtained with this latter com-position using a slower rate of cooling. It should be emphasized, however, that the above-mentioned practical reasoning may not hold true for all cases. For example, consider theglass-forming ability of binary alloy Cu
100/H11002xZrx(x/H1100534, 36, 38.2, and 40 at. %) series. It
has been recently shown14that the best glass former Cu64Zr36corresponds neither to the
largest supercooling region nor to the highest reduced glass transition temperature.Obviously, there are other factors
15that have a bearing on the ease of glass formation. Large
differences in the sizes of the atoms of the components may tend to inhibit crystallizationand make the formation of a glass easier. Another consideration is the nature of the atomicbinding between the components.
The early works on production of metallic glasses had concentrated mainly on
binary alloy compositions, using very fast cooling rates of 10
5k/s or higher. For a com-
prehensive description of some of these works, see the 1967 Campbell Memorial Lectureof Pol Duwez.
16Because of the high cooling rate requirement, these metallic glasses
were generally in the form of powders, wires, and ribbons since the cooling rate duringsolidiﬁcation is roughly proportional to the inverse square of sample thickness. As anexample, Gilman
17has described the continuous casting of speciﬁc ferrous alloys to pro-
