Repository: Ketankham/chatbot-meta-books

File: tem-book.txt (part 27 of 71)
 هب انم خدا 
What we did in the previous section was to calculate the
reciprocal lattice of a simple-cubic crystal with a basis off o u ra t o m si nf c ca n dt w oa t o m si nb c c .W ec a nt a k et h i sanalysis one step further by starting with fcc and adding a
basis. This extension both illustrates the technique and
deduces structure-factor rules for three important materials.
NaCl, GaAs, and Si : Each of these three crystal
structures is an fcc lattice with a basis. In other words,we can separate out the atoms lying on the fcc lattice andthose which make up the basis.
NaCl : Let’s locate each of the Na atoms on an fcc
site; although NaCl is ionic, we’ll refer to the ions as
atoms since we generally do not take account of the
charge on the ion.
We usually say that for every Na atom, there is a Cl
atom related to it by the vector [1/2, 0, 0]. However, toemphasize the cubic symmetry, we can choose the alter-nate basis vector [1/2, 1/2, 1/2]. The phase factor for theCl atom will be the same as for the Na atom, but with an
additional phase of pi(h+k+l). Of course, the atomic
scattering amplitudes, f, are also different for the two
atoms. We can write this expression for Fas
F¼fNaþfClepihþkþl ðÞno
1þepihþkðÞþepihþlðÞþepikþlðÞno
(16:19)
This again gives rise to some rules:
&F=4 ( fNa+fC1)i fh,k,lare all even,
&F=4 ( fNa/C0fC1)i fh,k,lare all odd,
&F=0 i f h,k,lare mixed.
Clearly, the third condition is the same as for any fcc
structure because the factor with four terms is then zero,exactly as we deduced for fcc. You can check this if youimagine that f
Clis zero. Whether the sign in (f Na/C6fC1)i s
positive or negative is the new feature. What this means inpractice is that reflections with h,k,lall even will appear
much more intense in the DP than those with h,k,lall odd.
Look at the values given for fin Table 16.1. LiF, KCl, MgO,
NiO, FeO, and ErAs all have the NaCl structure. Since theyhave different pairs of atomic-scattering amplitudes, theterm corresponding to 4(f
Na/C0fC1) will be different in each
case. Reflections with h,k,a n d lall odd are thus sensitive to
the chemistry of the compound and we call them ‘chemicallysensitive reflections.’ We will see further examples in Chap-ter 29 of how this sensitivity can be used in imaging.
GaAs : You should repeat the above exercise with
the Ga located on the fcc lattice and the As relatedto it by the basis vector [1/4, 1/4, 1/4]. (Crystallogra-phers will immediately note that this puts the As atomin the tetrahedron instead of the octahedron asfound in NaCl.) Now the expression for Fbecomes
(see equation 16.9 for F
fcc)
F¼fGaþfAsep
2ihþkþl ðÞno
Ffcc (16:20)
So the rules are slightly more complicated:
&F=0 i f h,k,lare mixed as always for fcc,
&F=4 ( fGa/C6ifAs)i fh,k,lare all odd,
&F=4 ( fGa/C0fAs)i f h,k,lare all even and h+k+l
=2Nwhere Nis odd (e.g., the
200 reflection),
&F=4 ( fGa+fAs)i f h,k,lare all even and h+k+l
=2Nwhere Nis even (e.g., the
400 reflection).
You can appreciate the difference between the
200 reflection and the 400 reflection by drawing a pro-jection onto the (001) plane and applying the physicalideas we discussed in Chapter 11. The case where all
three indices are odd is interesting. However, for this
case remember that we only see intensities (i.e., | F|
2not
F)s o| F|2is 16(f Ga2+fAs2) and is independent of theac
xy
az
u
FIGURE 16.3. The hcp unit cell showing the four axes used in the Miller-
Bravais indexing system. The three axes in the basal plane, x,y, and u, are
all crystallographically equivalent and the z-axis is normal to the basal
plane.
16.4 E XTENDING FCC AND HCP TOINCLUDE A BASIS ..................................................................................................................... 261
www .Iran -mavad .com  
ﻣﺮﺟﻊ ﺩﺍﻧﺸﺠﻮﻳﺎﻥ ﻭ ﻣﻬﻨﺪﺳﻴﻦ ﻣﻮﺍﺩ
sign initially present. Of course, the structure factor is
still different from the others derived here.
Si: Now we can easily extend this analysis to Si, Ge,
or diamond. Just replace both fGaandfAsin our results
byfSi. The major change is that Fis zero when h+k+l
=2NandNis odd. The best known example of this is
again the 200 reflection. For Si and Ge, it has F= 0, but
Fis finite for GaAs.
Now for ‘hcp.’
Wurtzite : The wurtzite structure is to hcp what GaAs
(or zinc blende) is to fcc! It is an important structure
because it includes BeO, ZnO, AlN, and GaN, all of
which have been widely studied. We can think of it asadding a second hcp lattice displaced by [1/3, 1/3, 1/8] or
[0, 0, 3/8] relative to the first. The problem is that we
now have a four-atom basis because the second atom in
the hcp cell does not lie at a lattice site. This is a good
exercise for Section 16.8, if you look ahead.
16.5 APPLYING THE BCC AND FCC
ANALYSIS TO SIMPLE CUBIC
Extending bcc to NiAl ( B2) : For this material, we can
easily modify the original treatment of the bcc structure,
since now the centering atom is different, so NiAl is
simple cubic. If we choose to place the Ni atom at (0,
0, 0) and the Al atoms at [1/2, 1/2, 1/2], then
F¼fNiþfAlepihþkþl ðÞno
(16:21)
This leads to two values for F,neither of which is zero.
&F=fNi+fAlifh+k+lis even,
&F=fNi/C0fAlifh+k+lis odd.
This would, of course, be the bcc result if fNiandfAl
were the same. The result of this difference is that all ofthe reflections for NiAl will be present in a DP because F
is never zero. This result is, of course, exactly what we
would expect, because NiAl really is simple cubic. Othermaterials with this structure include CsCl, CoGa, FeAl,
and CuZn. Reflections like (100) are chemically sensi-
tive for NiAl.
The Cu
3Au (L1 2) structure : There are many impor-
tant ordered intermetallics with this structure such as
Al3Li and Fe 3Al. The most important is Ni 3A1 (because
of its role in Ni-base superalloys). We can treat Ni 3Al in
a similar manner to NiAl. Here the Al atom sits on the
(0, 0, 0) site and the three Ni atoms center the faces. Theexpression for Fnow becomes
F¼f
AlþfNiepihþkðÞþepihþlðÞþepikþlðÞno
(16:22)
The rules for Ni 3Al are&F=(fA1+3fNi)i fh,k,lare all even or all odd.
&F=(fA1/C0fNi)i f h,k,lare mixed.
Again, all of the possible reciprocal-lattice points for
Ni3Al will give rise to Bragg reflections because the
structure is really simple cubic. The mixed hklreflec-
tions are now the chemically sensitive reflections. This
material is particularly interesting since it can be heat-treated so as to randomize the distribution of the twoelements; then each site will be occupied by 75% Ni,
25% Al, and Ffor mixed hklwill be zero. For this
reason, reflections with mixed hklare referred to as
superlattice reflections (see Section 16.7).
16.6 EXTENDING HCP TO TiAl
The TiAl structure is not as well known as the previous
two cases, but illustrates a similar class of materials. Wenoted in Section 16.4 that the two atoms in the hcpstructure are not equivalent. In TiAl, we actually makethem chemically distinct too. This means that the rulesfor hcp will be modified again. Using equation 16.11, wefind that
F¼f
TiþfAle2pih
3þ2k
3þl
2 ðÞ(16:23)
The most important result is that the (0001) reflection is
now allowed since F=fTi/C0fAl. TiAl really does have a
primitive hexagonal unit cell.
16.7 SUPERLATTICE REFLECTIONS
AND IMAGING
The reciprocal lattices for Ni 3Al and NiAl are shown in
Figure 16.4; the small circles indicate the chemically
sensitive reciprocal-lattice points. The terminology
which has developed calls the chemically sensitive reflec-
tions superlattice reflections; the idea is that the fcc
lattice is viewed as the lattice and the chemically sensi-tive reflections then lie on a lattice with a finer scale inreciprocal space. The chemically sensitive superlatticreflections are all forbidden in the disordered fccstructure.
Superlattice reflections are those present because the
material is ordered such that the actual real-space unitcell is larger and thus the reciprocal-space cell is smaller.
For many years, these superlattice reflections were
regarded as a special feature in some unusual materials.However, ordered materials, particularly the orderedintermetallics which we mentioned in Section 16.4, arefinding increased uses. We will illustrate the wide varietyof superlattice effects by selecting some examples.
Figure 16.5 shows an image from Cu
3Au, the arche-
typal A 3B ordered fcc structure. The crystal has been
262 .................................................................................................................................................................D IFFRACTION FROM CRYSTALS
www .Iran -mavad .com  
ﻣﺮﺟﻊ ﺩﺍﻧﺸﺠﻮﻳﺎﻥ ﻭ ﻣﻬﻨﺪﺳﻴﻦ ﻣﻮﺍﺩ
irradiated with ions so that small regions known as
cascades have been damaged just enough that the Cu
and Au have been mixed up, i.e., the ordering has been
destroyed locally (Jenkins et al.). The DF image hasbeen formed using the 110 reflection, which we know
is a superlattice reflection. By destroying the ordering,we ‘destroy’ the superlattice reflection for the disorderedregion, so the disordered region appears black when the
ordered matrix appears bright. Thus, we can ‘see’ thedisordered region, measure its size, etc., even though it isnot diffracting electrons. The dark bands between the
domains are inclined anti-phase domain boundaries
(APBs), a specific kind of planar defect which we’llexamine in more detail in Section 24.6.
Figure 16.6A and B shows a 002 DF image and the
corresponding DP from a GaAs/Al
xGa1/C0xAs quantum-
well structure. The Al xGa1/C0xAs appears lighter than the
GaAs because the 002 reflection is a superlattice reflec-tion; remember, it would be forbidden for GaAs if f
Ga
andfAswere equal. The reason the Al xGa1/C0xAs appears
lighter is that we have replaced a fraction xof the Ga
atoms with the lighter Al atoms, thus increasing thedifference f
III/C0fV. Clearly, this is a classic example of
chemically sensitive reflections. At this point we should
(B)
FIGURE 16.4. The reciprocal lattices for (A) the Ni 3Al and (B) the NiAl
structures. In (A) Ni 3Al is fcc, so the fcc-forbidden reflections ( h, k, l
mixed even and odd) are allowed and become chemically sensitive (super-
lattice) reflections. In (B) NiAl is bcc, so the bcc-forbidden reflections (ifh+k+lodd) are now allowed superlattice reflections.
(A)
FIGURE 16.5. DF image from a chemically sensitive 110 reflection
showing bright ordered domains in Cu 3Au. The dark areas in the bright
domains are regions of local disorder induced by ion beam damage.
(A) (B)
FIGURE 16.6. (A) DF image from a 002 chemically sensitive reflection in
GaAs/Al xGa1-xAs. The Al xGa1-xAs is the lighter region because Al has
replaced Ga in the GaAs (darker regions). (B) DP showing the less intense002 and other superlattice reflections.
16.7 S UPERLATTICE REFLECTIONS AND IMAGING ............................................................................................................................... 263
www .Iran -mavad .com  
ﻣﺮﺟﻊ ﺩﺍﻧﺸﺠﻮﻳﺎﻥ ﻭ ﻣﻬﻨﺪﺳﻴﻦ ﻣﻮﺍﺩ
remind you about intensities in images and DPs. The
discussion we have just gone through assumes that wehave a thin specimen, so that we are within the firstthickness zone (i.e., the specimen is thinner than one
extinction distance). In other words, be wary of trying to
be quantitative about these intensities since superlatticebeams are also dynamically diffracted.
Our third example is from a ceramic, vanadium
carbide. The structure of VC is the same as for NaCl
so we already have the rules. However, this carbide is
usually non-stoichiometric, having the compositionV
xCy, where x>y. The two images and DPs shown in
Figure 16.7 were taken from well-ordered V 6C5and
V8C7where 1/6 and 1/8 of the carbon sites are not
occupied by C: we say these sites are occupied by vacan-cies and the vacancies have formed ordered arrays.
Clearly since we only have four atoms of each element
in the unit cell, the vacancies must be distributed overmore than one cell so the new lattice parameter must begreater than the lattice parameter ( a) of the VC fcc
lattice. So, we expect to see extra spots that are closerto the origin than (001). This is the case in both patternsshown here. The ordering actually destroys the cubicsymmetry, so we have several orientations of theordered carbides that are related to one another by theway they break the symmetry. By forming DF images,we can identify which region of the specimen corre-
sponds to which variant (Dodsworth et al. ).
16.8 DIFFRACTION FROM LONG-PERIOD
SUPERLATTICES
In the previous section, the atoms or vacancies in the
different structures essentially arranged themselves to
increase the lattice parameter and therefore give rise tosuperlattice reflections. In this section, we will discuss
several examples where either we (or nature) have
arranged the materials to give much larger superlattices.We will begin by considering the image and DP shownin Figure 16.8, which are from an artificial GaAs/Al
x-
Ga1/C0xAs superlattice. The superlattice is created chemi-
cally by changing from four layers of GaAs to four of(Al
xGa1/C0x)As. So we see a series of three closely spaced
extra spots in the DP which correspond to the new long
lattice parameter in real space.
Another example is shown in Figure 16.9. This is a
very long period ( /C2410 nm) artificial superlattice of alter-
nating layers of Si and Mo. The extra reflections
are very close and are not as useful as they were in
Figure 16.6, but they do allow us to check the periodic-
ity of the real-space structure very easily and quicklyand without needing to use HRTEM (Chapter 28). Thiscan be useful, particularly for artificially grown super-
lattices, since the superlattice periodicity is ‘internally
calibrated’ in the DP by the lattice spacing of the mate-rial. (Remember that, for comparison, the magnifica-
tion of a TEM image is usually subject to a /C610%
uncertainty.)(A) (B)
(C) (D)
FIGURE 16.7. (A) DF image of ordered V 6C5and (B) accompanying
DP. (C) DF image of V 8C7and (D) DP. In both carbides the ordering is
due to vacancies on the C sublattice.
(A) (B)
FIGURE 16.8. (A) GaAs/Al xGa1-xAs structure in which order is created
by alternating four layers of GaAs and four of (Al xGa1–x)As. (B) DP
showing three superlattice spots between the fundamental reflections in
the 020 direction.
264 .................................................................................................................................................................D IFFRACTION FROM CRYSTALS
www .Iran -mavad .com  
ﻣﺮﺟﻊ ﺩﺍﻧﺸﺠﻮﻳﺎﻥ ﻭ ﻣﻬﻨﺪﺳﻴﻦ ﻣﻮﺍﺩ
16.9 FORBIDDEN REFLECTIONS
We mentioned in Section 16.2 that certain reflections are
always forbidden for some structures because they haveF= 0. They are known as kinematically forbidden reflec-
tions, because such reflections can sometimes actually bepresent due to dynamical scattering events. This processis illustrated in Figure 16.10. The DP is the [011] patternin Si so that the 200 reflection should be absent accordingto Section 16.4. The reason it is usually present is that,since we are oriented at the zone axis, the 11 /C221b e a m ,
which has F6¼0, acts like a new incident beam and is
rediffracted by the (1 /C2211) plane. The result is that we
appear to excite the 200 reflection since
ð11/C221Þþð1/C2211Þ¼ð 200Þ (16:24)
From this example, you can appreciate the use of the
phrase ‘kinematically forbidden.’
16.10 USING THE INTERNATIONAL
TABLES
As long as you work with fcc or bcc metals or the other
special structures listed here, you can use the simple
rules derived in this chapter. Once you venture further,you should quickly become familiar with the Interna-
tional Tables for Crystallography (Hahn), in particularwith the introductory booklet. You must know the
crystal structure of your material; if not, you will in
principle be able to determine it after studying Chapter21. If, for example, you were working with a-Al
2O3, you
(A) (B)
FIGURE 16.9. (A) Artificial superlattice of Si and Mo layers /C245n m
thick. (B) Expanded DP around 000 showing many superlattice spots
(arrowed). The large spacing of the superlattice in real space results in
very small spacing of the superlattice reflections in the DP in reciprocalspace. Compare with Figure 16.8.
FIGURE 16.10. The [011] DP from Si. The 200 reflection is forbidden,
but it is present because the allowed 11 /C221 diffracted beam acts like a new
incident beam and is rediffracted by the (1 /C2211) plane. The sum of the two
allowed reflections (11 /C221) + (1 /C2211) results in a 200 reflection, which is so
weak you may not see it.
FIGURE 16.11. (continued).
16.10 U SING THE INTERNATIONAL TABLES ........................................................................................................................................... 265
www .Iran -mavad .com  
ﻣﺮﺟﻊ ﺩﺍﻧﺸﺠﻮﻳﺎﻥ ﻭ ﻣﻬﻨﺪﺳﻴﻦ ﻣﻮﺍﺩ
would know that the space group is R /C223c or No. 167.
Looking this up in the International Tables, you would
find the information shown in Figure 16.11A. In thiscase, you’d have to decide whether you want to use
rhombohedral axes or hexagonal axes; you’ll notice
that there are three times as many atoms in the hexago-nal cell. The tables in Figure 16.11B tell you whichreflections are allowed, although you can work out orlook up the values of Fif you want them. You know the
chemical formula of your material, but you still need toknow which sites are occupied. Look up the positions
from X-ray diffraction data. The paper by Lee and
Lagerlof summarizes the analysis for this particularexample.
FIGURE 16.11. (A) Symmetry information, as given in the International Tables for trigonal a-Al2O3, with space group R/C223c(No. 167), showing the two
possible unit cells based on the rhombohedral and hexagonal cells. The symmetry elements at specific lattice points are also indicated. (B) The atomic
positions for the two choices of unit cells in (A).
266 .................................................................................................................................................................D IFFRACTION FROM CRYSTALS
www .Iran -mavad .com  
ﻣﺮﺟﻊ ﺩﺍﻧﺸﺠﻮﻳﺎﻥ ﻭ ﻣﻬﻨﺪﺳﻴﻦ ﻣﻮﺍﺩ
That was the traditional approach. Now, you
should have access to EMS or Crystal Kit. Alterna-
tively, use jEMS over the WWW (Section 1.6). In allthese software packages you can just type in your space
group or pull down a menu to find the structure-factor
information.
CHAPTER SUMMARY
When we introduced the primitive lattice at the beginning of this chapter, we only con-
sidered the lattice sites which actually define the unit cell. If there are other lattice points,these would give us the Bravais lattices. We will conclude by summarizing some of theselection rules for the different structures in Table 16.2.
In practice, it will become important that you simply know some of the DPs for your
material. You can, however, look up these patterns in some of the textbooks listed in
Chapter 1, but the best sources are the texts by Andrews et al. and Edington; we reproduce
some of them in Figures 18.17–18.19. Alternatively, software (e.g., jEMS) available on theWWW (Section 1.5) will print out standard spot patterns of most important crystalstructures. When you’re sitting at the TEM, you don’t have time to index a pattern fromfirst principles and then decide whether or not you are at a pole that contains the reflectionyou want to use. To do this you’ll have to be able to index the DPs and determine the beamdirection, which we’ll describe in detail in Chapter 18.
REFERENCES
Examples of indexed DPs are given in the texts by Edington and Andrews et al. As usual, we recommend
your checking the books by Kelly and Groves, Cullity.
DPs and Crystal Data
Andrews, KW, Dyson, DJ and Keown, SR (1971) Interpretation of Electron Diffraction Patterns 2nd Ed.
Plenum Press New York. Stereographic projections, angles, spacings, and much more.
Massalski, T, Okamoto, H, Subramanian, PR and Kacprzak, L (Eds.) (1990) Binary Alloy Phase Diagrams
2nd Ed. ASM International Materials Park OH. Appendix A1 gives a complete list of the Pearson
Symbols (L1 2, etc.) with their space group and Strukturbericht designation.
Misell, DL and Brown, EB (1987) Electron Diffraction: An Introduction for Biologists , Volume 12 of the
series Practical Methods in Electron Microscopy Ed. AM Glauert Elsevier New York. Materials science
students should not be put off by the title: this is an invaluable practical guide to indexing DPs and
more.TABLE 16.2 Examples of Selection Rules for Several Crystal Structures. Fis the Structure Factor
Crystal type Reflection present for F No. of lattice points
per cell
Primitive Anyh,k,lf 1
Body centered (h+k+l)=2n 2f 2
Face centered including GaAs
and NaClh,kandlall odd or all even 4f 4
Diamond As fcc but if all even and h+k+l6¼4nthen
absent, anyway
Base centered h,kandlall odd or all even 2f 2
Example reflection
Hexagonal close-packed h+2k=3nwithlodd 0 0001
h+2k=3nwithleven 2f 0002
h+2k=3n/C61 with lodd f/C2030 1 /C2211
h+2k=3n/C61 with leven f 01/C2210
CHAPTER SUMMARY ........................................................................................................................................................................................... 267
www .Iran -mavad .com  
ﻣﺮﺟﻊ ﺩﺍﻧﺸﺠﻮﻳﺎﻥ ﻭ ﻣﻬﻨﺪﺳﻴﻦ ﻣﻮﺍﺩ
SOME CRYSTALLOGRAPHY
Dodsworth, J, Kohlstedt, DL and Carter, CB 1983 Grain Boundaries in Transition Metal Carbides Adv.
Ceram. 6102–109.
Frank, FC 1965 On Miller-Bravais Indices and Four-Dimensional Vectors Acta Cryst. 18862–866. A
favorite.
Hahn, T 1988 International Tables for Crystallography. Brief teaching edition of volume A, space-group
symmetry , Kluwer Academic Publishers Dordrecht Netherlands.
Ibers, JA 1957 New Atomic Form Factors for Beryllium and Boron Acta Cryst. 1086. One page.
Jenkins, ML, Katerbau, K-H and Wilkens, M 1976 Transmission Electron Microscopy Studies of Displace-
ment Cascades in Cu 3AuPhil. Mag. 341141–1153.
Lee, WE and Lagerlof, KPD 1985 Structural and Electron Diffraction Data for Sapphire ( a-Al2O3)
J. Electron Microsc. Tech. 2247–258.
THE COMPANION TEXT
You’ll find jEMS useful for simulating DPs.
SELF-ASSESSMENT QUESTIONS
Q16.1 What is the key assumption that is made in the amplitude calculation in this chapter?
Q16.2 Give one reason why DP selection rules are sometimes broken.
Q16.3 In a bcc Fe specimen, will any kinematically forbidden reflections occur in the DP?
Q16.4 In a bcc specimen, is the 110 reflection allowed?Q16.5 In fcc, will you see the 111 and/or 100 reflections?
Q16.6 In NaCl, which hklreflections are chemically sensitive?
Q16.7 In GaAs, which reflections are forbidden?
Q16.8 When determining if a reflection is forbidden or allowed, need we only consider the structure factor, F?
Q16.9 If a material is very well ordered, what does it mean to have formed a superlattice in the DP?Q16.10 List some advantages in determining superlattice spacings from a DP rather than an image.Q16.11 Why is the 200 reflection of Si seen in Figure 16.9?
Q16.12 Why are hcp DPs more difficult to index than cubic DPs?
Q16.13 Explain the concept of structure factor in words?Q16.14 What two things should you keep in mind when looking up tabulated values of the atomic scattering factor?Q16.15 In Figure 16.8, what is the true periodicity in the [020] direction?
Q16.16 What do we mean by the term ‘chemically sensitive reflection’? Give two examples.
Q16.17 When is it particularly important to use the International Tables?Q16.18 Why does the uncertainty in fvalues not usually affect our analysis of DPs?
Q16.19 Why are fvalues not precisely known?
Q16.20 Give the general equation for the structure factor.Q16.21 Write down the structure factor rules for a bcc crystal and describe the reciprocal lattice.
Q16.22 Write down the structure factor rules for an fcc crystal and describe the reciprocal lattice.
Q16.23 Write down the structure factor rules for an hcp crystal. Can you describe the reciprocal lattice?Q16.24 What is the Cartesian vector which is normal to the plane ( hkil)?
Q16.25 How many atoms are needed (minimum number) to calculate the structure factor for simple cubic, fcc,
bcc and hcp structures?
Q16.26 How do the structures of NaCl and NiAl differ?Q16.27 In Figure 16.5, why can we see the ordered domains but not the disordered domains?
Q16.28 In Figure 16.6, why is the Al
xGa1/C0xAs region brighter than the GaAs region?
Q16.29 In Figure 16.7, why is the symmetry of the two DPs changed?
Q16.30 In Figure 16.8, why are there rows of fainter spots between bright spots?
Q16.31 In Figure 16.9, why can we see superlattice reflections even though half the material is amorphous?
Q16.32 If the crystal is ionic, do we use ffor the atom or for the ion?
Q16.33 What is a basis?
Q16.34 Describe three equivalent descriptions of systematic absences in crystals.
Q16.35 How can you easily distinguish GaAs from Si given two (001) DPs?Q16.36 Why didn’t we see superlattice spots in the DP in Figure 16.6B?
TEXT-SPECIFIC QUESTIONS
T16.1 Starting with the fcc case, deduce the structure factor rules for NaCl.T16.2 Deduce the structure factor rules for NiAl.
268 .................................................................................................................................................................D IFFRACTION FROM CRYSTALS
www .Iran -mavad .com  
ﻣﺮﺟﻊ ﺩﺍﻧﺸﺠﻮﻳﺎﻥ ﻭ ﻣﻬﻨﺪﺳﻴﻦ ﻣﻮﺍﺩ
T16.3 Consider Figure 16.6. Draw a schematic of the DP. Index all the remaining reflections. Look at the 002
row of reflections; indicate the location of the extra reflections which should be present due to the
superlattice. Justify your answer.
T16.4 Sketch the DP shown in Figure 16.10 with a box as large as that shown in this figure. Add all the other
reflections you would expect to see. Justify your answer.
T16.5 Look at Figure 16.9. Explain all the contrast features you see in this image (after you’ve read Part 3).
T16.6 Using Figure 16.11, explain which positions are occupied in both the rhombohedral and hexagonal cells
for Al 2O3. Neglecting the possibility of dynamical scattering, explain why you will, or will not, see the
0001, 1 /C22100 and/or 11 /C2220 reflections. Will you see the 112, 111 and/or 100 reflections?
T16.7 A simple orthorhombic lattice has the following lattice constants: a=0 . 3 0n m ; b=0 . 4 0n m ; c=0 . 5 0n m .
Draw the DP when a crystal is observed along the [100], [010] and [001] directions, respectively. The DPs
should be drawn in the same scale. NB: There are no ‘forbidden’ reflections in this structure. (Courtesy
Anders Thølen.)
T16.8 The alloy CuAu3has an ordered structure. What does the DP look like when the crystal is viewed along
the [110] direction? (Courtesy Anders Thølen.)
T16.9 Electron diffraction from a powder material gives a ring pattern. When the incoming beam is tilted an
angleyrelative to the optical axis the ring pattern moves. Calculate the angle ythe incoming beam has
been tilted when the center of the DP is moved so it falls on the {222} ring of the original pattern. Thematerial is Pt (fcc) with a lattice constant 0.392 nm. The acceleration voltage is 100 kV. (Courtesy Anders
Thølen.)
T16.10 What reflections would you expect to observe in an electron DP(s) from a c-centered monoclinic cell?
(Courtesy Lucille Giannuzzi.)
T16.11 The unit cell of a crystal of Ti
2Nb10O29is orthorhombic (space group Amma ) with a= 28.5 A ˚,b= 3.8 A ˚,
c= 20.5 A ˚. The DP of 1a is from one of the principal axis patterns. Give the Miller indices for this
pattern. The pattern 1b is from a slightly tilted crystal. Find the tilt axis, tilt angle and the excitation error
from the spot circled. A further tilt of the crystal gave the pattern of 1c printed to the same scale. What is
the Miller index of the spot arrowed? ( l= 0.037 A ˚) (See J. Appl. Phys. 425891.) (Courtesy John
Spence.)
T16.12 LaMnO 3has a perovskite structure shown below. Calculate the structure factors for {110}, {100}, {200}
and {220} in terms of the atomic-scattering factors (such as fLa,fMn,fO). (A) Use the size of the spot to
represent the intensity, sketch the [001] DP of this structure. (B) Index the first eight diffraction spots.
(Courtesy ZL Wang.)
T16.13 A ternary phase has the following atoms in a cubic unit cell: A at (0,0,0), B at (1/2, 1/2,0) and C at
(1/2,0,1/2), (0,1/2,1/2). Calculate the following structure factors in terms of fA,fBandfC: (a) (001) and
(010) and (b) (100) and (200). (Courtesy ZL Wang.)
T16.14 A ternary alloy (A 2BC) has the fcc structure shown in (a) below at elevated temperatures. As the
temperature is lowered, all the C atoms go to the corners of the lattice while the A and B atoms randomlyoccupy the face centers, as shown in (b). At still lower temperatures, the B atoms occupy the (1/2,1/2,0)sites, indicated in (c). Sketch the [100] DPs for each of these structures, plotting the positions and relative
intensities of the different reflections. (Courtesy ZL Wang.)
T16.15 Consider a face-centered orthorhombic lattice. By means of the definition of the reciprocal lattice, obtain
expressions for the three basic vectors of the reciprocal lattice of this real-space lattice, in terms of thevectors a, bandc. (Courtesy ZL Wang.)
T16.16 A phase in the Fe-C-Al system as the following structure: Al at (0,0,0), Fe at (1/2,1/2,0), (1/2,0,1/2),
(0,1/2,1/2) and C at (1/2, 1/2,1/2). The atomic-scattering factors for the three elements are shown in the
plot below. (a) Derive the expression for the structure factor in terms of f
Al,fFeandfC. (b) Calculate the
relative intensity ratios for the following reflection in the DP: (i) I(001)/I(002)and (ii) I(011)/I(002). (c) Sketch
and index the [100] DP of this phase. (Courtesy ZL Wang.)
CHAPTER SUMMARY ........................................................................................................................................................................................... 269
www .Iran -mavad .com  
ﻣﺮﺟﻊ ﺩﺍﻧﺸﺠﻮﻳﺎﻥ ﻭ ﻣﻬﻨﺪﺳﻴﻦ ﻣﻮﺍﺩ
17
Diffraction from Small Volumes
CHAPTER PREVIEW
A very important concept in TEM is that we only ever diffract from small volumes. These
volumes are now called nanoparticles, nanograins, nanobelts, etc. By definition, no TEMspecimen is infinite in all directions and all defects are small. Of course, the beam is alsonever infinitely wide! This chapter therefore discusses how the size of what we are examining
influences the appearance of the DP. Although we will discuss many different aspects of
diffraction, there are three important ideas that underlie all this discussion
&We are diffracting from small volumes.
&We are diffracting from crystals.
&We need to index the DPs we see and relate the patterns to the image.
The fact that it is possible to obtain diffraction from several planes in a zone at the same
time is due to the effect of the specimen shape on the diffracted-intensity distribution. Thediffraction spot is only a mathematical point if the specimen is perfect and infinite in alldirections. For example, a TEM specimen is effectively infinite ( /C243 mm) relative to the unit-
cell dimensions in the plane of the specimen, but very thin ( <0.5mm) parallel to the electron
beam. This means that the diffracted intensity can be represented in the reciprocal lattice asa relrod (see Chapter 12) stretched parallel to the electron beam in reciprocal space, ratherthan as a point, and the relrod does have a width. Therefore, over a range of angles, theEwald sphere will still intercept the relrod and diffracted intensity will still be generated.
This is equivalent to saying that the Laue condition is relaxed in one dimension in the TEM
owing to the specimen shape. For this reason, accurate structural analysis of unknownspecimens is very difficult in conventional TEM diffraction, and X-rays are usually the mostaccurate method for structure determination if your specimen is large. However, we will
reconsider this statement in Chapter 21.
17.1 INTRODUCTION
In Chapter 12, we stated that each point in the recipro-
cal lattice can actually be associated with a rod. Thisconstruction allowed us to discuss the geometry of DPs,taking account of the experimental fact that we see spotsin the DP even when sis not exactly zero. In fact, with-
out this construction, there is no reason to discuss s.
Now we are going to show quantitatively why we haverods. As we suggested earlier, the reason is that we havea thin specimen: a small thickness in real space gives a
large length in reciprocal space. This concept is valid in
all directions, not just parallel to the electron beam.Hence, we call this the ‘shape effect.’ The intensity inthe diffracted beam is strongest for a given thicknesswhen K¼g, but we still have intensity when Kis not
exactly equal to g, or when
K¼gþs (17:1)
Then we can write, from equation 13.48
f
g/C12/C12/C12/C122¼pt
xg !2
/C1sin2ptseffðÞ
ptseffðÞ2(17:2)
We model the specimen as a thin rectangular slab as
shown in Figure 17.1. To keep the math simple, we will
assume that we have a rectangular unit cell with sides a,
b,cand that there are Nxcells in the xdirection, Nyin
17.1 I NTRODUCTION .................................................................................................................................................................................... 271
www .Iran -mavad .com  
ﻣﺮﺟﻊ ﺩﺍﻧﺸﺠﻮﻳﺎﻥ ﻭ ﻣﻬﻨﺪﺳﻴﻦ ﻣﻮﺍﺩ
theydirection and Nzin the zdirection. All that we have
to do to determine the total diffracted amplitude is to
add the amplitudes from each cell, allowing for thephase factor that is present, because the cells are dis-placed from one another. Each cell has the same struc-ture factor F.
We can do the addition of amplitudes in two ways.
The first way is to do the summation. In the second, wewill show how the same result follows if you start withthe integral expression for f
g. These expressions lead to
the important idea of a relrod and subsidiary maxima; inDPs we can see the effects of the relrods, but you maynever see the subsidiary maxima.
What we are going to do is derive equations for the
shape of the relrods which were introduced in Section12.5 and which we used in Chapter 13 to explain why we‘see’ spots in the DP even when s6¼0. This whole
approach gives us a pictorial aid to understanding dif-fraction from small volumes. After developing the the-ory for the simple case, we will go on to discuss thecomplications introduced because we look at real mate-rials, and specimens of real materials are usually not flatplatelets.
17.1.A The Summation Approach
This approach starts with expressing the total ampli-tude, A, of the diffracted beam as the sum of contribu-
tions from all the individual cells in a parallel-sidedspecimen. (Note: this is a kinematical approach andignores dynamical scattering.)
A¼FX
nxei2pnxK/C1aX
nyei2pnyK/C1bX
nzei2pnzK/C1c(17:3)
Here nx,nyandnzhave their usual meanings and all are
integers; we have Nx/C2Ny/C2Nzcells in the specimen. As
shown in Figure 17.1, we will let nxvary from 0 to Nx–1
and similarly with nyandnz. The location of each unit
cell is then defined by the vector rn
rn¼nxaþnybþnzc (17:4)
To simplify the first summation we set Xequal to ei2pK/C1a.
Then each separate summation term is a geometric se-ries, so we can sum the n
xseries asS¼Pnx¼Nx/C01
nx¼0Xn¼X0þX1þ:::XNx/C01
SX¼X1þX2þ:::XNx¼XNx/C0X0þS
S¼1/C0XNx
1/C0X(17:5)
Now replace Xbyei2pK/C1ato find the sum.
Xnx¼Nx/C01
nx¼0ei2pnxK/C1a¼1/C0ei2pNxK/C1a
1/C0ei2pK/C1a(17:6)
Since we are interested in the intensities, we multiply this
sum by its complex conjugate. To do this we use somesimple trigonometric relationships
1/C0e
/C0ia/C0/C1
1/C0eia/C0/C1
¼1/C0cosaþisina ðÞ 1/C0cosa/C0isina ðÞ
¼1/C02cosaþcos2a/C0/C1
þsin2a¼21/C0cosa ðÞ ¼ 4sin2a
2
(17:7a)
or
1/C0e/C0ia/C0/C1
1/C0eia/C0/C1
¼4eia
2/C0e/C0ia
2
2 !
e/C0ia
2/C0eia
2
2 !
(17:7b)
The intensity is then related to
Xnx¼Nx/C01
nx¼0ei2pnxK/C1a/C12/C12/C12/C12/C12/C12/C12/C12/C12/C12
2
¼1/C0e/C0i2pNxK/C1a/C0/C1
1/C0e/C0i2pK/C1a1/C0e/C0i2pNxK/C1a/C0/C1
1/C0e/C0i2pK/C1a(17:8a)
or
Xnx¼N/C01
nx¼0ei2pNxK/C1a/C12/C12/C12/C12/C12/C12/C12/C12/C12/C122
¼4 sin2pNxK/C1a ðÞ
4 sin2pK/C1aðÞ(17:8b)
Then we can write
I¼Ajj2¼Fjj2sin2pNxK/C1a ðÞ
sin2pK/C1aðÞ !
sin2pNyK/C1b/C0/C1
sin2pK/C1bðÞ !
sin2pNzK/C1c ðÞ
sin2pK/C1cðÞ !
(17:9)
If the dot product K/C1ais an integer, then the first of
these terms is unity. This is, of course, the Bragg condi-
tion and the intensity is then a maximum. There are also
subsidiary maxima or minima when
pNxK/C1a¼p
2C (17:10)
where C= an integer. Reordering this equation, we have
K/C1a¼C
2Nx(17:11)Nzaz
xy
NzbNzc
FIGURE 17.1. An idealized thin-foil specimen modeled as a rectangular
slab made up of rectangular unit cells of sides a, b, c . There are Nxcells in
thexdirection, Nyin the ydirection and Nzin the zdirection.
272 .................................................................................................................................................... D IFFRACTION FROM SMALL VOLUMES
www .Iran -mavad .com  
ﻣﺮﺟﻊ ﺩﺍﻧﺸﺠﻮﻳﺎﻥ ﻭ ﻣﻬﻨﺪﺳﻴﻦ ﻣﻮﺍﺩ
Equation 17.9 is the basis of the shape effect and leads
to the idea of the relrod, which you recall is the
name we give to a reciprocal-lattice rod (look back at
Section 12.5).
17.1.B The Integration Approach
If we take equation 13.2, which is the amplitude dif-fracted by a single unit cell, and sum this over all the
cells in the specimen, the amplitude of the diffracted
beam can be written as
f
g¼e2pik/C1r
rX
nFne/C02piK/C1rn ðÞ(17:12)
Since we have defined Kto be g+s, we can rewrite this
equation as
fg¼e2pik/C1r
rX
nFge/C02pigþsgðÞ /C1rn ðÞ(17:13)
Now we know that g/C1rnis an integer by the definition of
gandrnand we will refer to sgass. Hence we can write
equation 17.13 as
fg¼e2pik/C1r
rX
nFge/C02pis/C1rn ðÞ(17:14)
where sis the deviation parameter for reflection g.I f
we make the approximation that the crystal containsmany unit cells, we can replace this sum by an inte-
gral to give
f
g¼e2pik/C1r
rVcFgð
crystale/C02pis/C1rn ðÞdv (17:15)
This is where the present treatment differs from the first.If we now express sandr
nas the vectors
s¼ua/C3þvb/C3þwc/C3(17:16)
and
rn¼haþkbþlc (17:17)
then we can write
fg¼e2pik/C1r
rVcFgðC
0ðB
0ðA
0e/C02piuxþvyþwz ðÞdxdydz (17:18)
where A=Nxa, etc. This integral is straightforward.ðA
0e/C02piux¼e/C02piuA/C01
/C02piu¼e/C0piuA
pu/C18/C19epiuA/C0e/C0piuA
2i/C18/C19
¼e/C0piuA
pusinpuAðÞ ð 17:19Þ
fg¼e2pik/C1r
rVcFgsinpAu ðÞ
puðÞsinpBv ðÞ
pvðÞsinpCw ðÞ
pwðÞeiD(17:20)
(Dis an unimportant phase factor.) The intensity is then
as given by equation 17.9, but we have explicitly kept the
r/C02andVc/C02dependence for the intensities.
You should recognize the form of equations 17.9 and
17.20. These equations have the same form as that givenback in equation 2.12 for diffraction from a diffractiongrating. The corresponding diffraction grating has N
x
lines which are spaced a distance aapart. The physical
similarity is that the grating, just like our crystal, has afinite size.
17.2 THE THIN-FOIL EFFECT
Equation 17.9 is very important for TEM. It tells uswhy the relrods we introduced in Chapter 12 have afinite length if we measure them to the first minimum.
It also tells us that the diffracted intensity does depend on
the value of s; it is not a constant for any position along the
rod.
We can better appreciate this variation along the rod if
we plot the intensity and draw the Ewald sphere, as shown
in Figure 17.2. We only draw the intensity plot for onedirection at a time. This diagram shows the Ewald spherecutting the relrod on one side while showing the intensity
along the relrod on the right-hand plot.
Figure 17.2 is an extension of Ewald’s ‘pictorial
representation’ of diffraction. We can now draw the
reciprocal lattice as shown for a simple-cubic crystal inFigure 17.3, such that every point is replaced by a relrod
and every relrod is described by equation 17.9. If the
surface of the crystal is exactly parallel to the (112)plane, but we orient the specimen slightly off the [001]pole, then the Ewald sphere cuts the relrod as different
positions relative to the square array of spots, which is
