Repository: Ketankham/chatbot-meta-books

File: callister-book.txt (part 28 of 65)
diffusive motion. Possible charged species include another vacancy, an impurity atom, or an electronic carrier [i.e., a free electron or hole (Section 18.6)]. It follows that the rate of diffusion of these electrically charged couples is limited by the diffusion rate of the slowest-moving species.
When an external electric field is applied across an ionic solid, the electrically 
charged ions migrate (i.e., diffuse) in response to forces that are brought to bear on them. As we discuss in Section 18.16, this ionic motion gives rise to an electric cur-rent. Furthermore, the electrical conductivity is a function of the diffusion coefficient (Equation 18.23). Consequently, much of the diffusion data for ionic solids come from electrical conductivity measurements.
12.7 CERAMIC PHASE DIAGRAMS
Phase diagrams have been experimentally determined for many ceramic systems. For binary or two-component phase diagrams, it is frequently the case that the two compo-nents are compounds that share a common element, often oxygen. These diagrams may have configurations similar to those for metal–metal systems, and they are interpreted in the same way. For a review of the interpretation of phase diagrams, the reader is referred to Section 9.8.
The Al2O3–Cr2O3 System
One of the relatively simple ceramic phase diagrams is the one for the aluminum oxide–chromium oxide system, Figure 12.22. This diagram has the same form as the isomor-phous copper–nickel phase diagram (Figure 9.3 a), consisting of single liquid-phase 
and single solid-phase regions separated by a two-phase solid–liquid region having the shape of a blade. The Al
2O3–Cr2O3 solid solution is a substitutional one in which Al3+ 
substitutes for Cr3+ and vice versa. It exists for all compositions below the melting point 
Figure 12.22  The 
aluminum oxide–chromium 
oxide phase diagram.
(Adapted from E. N. Bunting, 
“Phase Equilibria in the System Cr
2O3–Al2O3,” Bur. Standards 
J. Research, 6, 1931, p. 948.)
(Al2O3)Al2O3–Cr2O3 Solid Solution
(Cr2O3)02000
20 40
Composition (wt% Cr2O3)Composition (mol% Cr2O3)
60 80 1002100220023000 20 40 60 80 100
40002275 ± 25°C
2045 ± 5°C3800
3600Temperature (°C)
Temperature (°F)Liquid
Liquid + Solid Solution
426  •   Chapter 12  /  Structures and Properties of Ceramics
of Al2O3 because both aluminum and chromium ions have the same charge as well as 
similar radii (0.053 and 0.062 nm, respectively). In addition, both Al2O3 and Cr2O3 have 
the same crystal structure.
The MgO–Al2O3 System
The phase diagram for the magnesium oxide–aluminum oxide system (Figure 12.23) is 
similar in many respects to the lead–magnesium diagram (Figure 9.20). There exists an intermediate phase, or better, a compound, called spinel, which has the chemical for-
mula MgAl
2O4 (or MgO–Al2O3). Even though spinel is a distinct compound [of compo-
sition 50 mol% Al2O3–50 mol% MgO (72 wt% Al2O3–28 wt% MgO)], it is represented 
on the phase diagram as a single-phase field rather than as a vertical line, as for Mg2Pb 
(Figure 9.20)—that is, there is a range of compositions over which spinel is a stable com-pound. Thus, spinel is nonstoichiometric for other than the 50 mol% Al
2O3–50 mol% 
MgO composition. Furthermore, there is limited solubility of Al2O3 in MgO below 
about 1400°C (2550°F) at the left-hand extreme of Figure 12.23, which is due primarily to the differences in charge and radii of the Mg
2+ and Al3+ ions (0.072 vs. 0.053 nm). 
For the same reasons, MgO is virtually insoluble in Al2O3, as evidenced by a lack of a 
terminal solid solution on the right-hand side of the phase diagram. Also, two eutectics are found, one on either side of the spinel phase field, and stoichiometric spinel melts congruently at about 2100°C (3800°F).
The ZrO2–CaO System
Another important binary ceramic system is that for zirconium oxide (zirconia) and calcium oxide (calcia); a portion of this phase diagram is shown in Figure 12.24. The horizontal axis extends to only about 31 wt% CaO (50 mol% CaO), at which composi-tion the compound CaZrO
3 forms. It is worth noting that one eutectic (2250° C and 
23 wt% CaO) and two eutectoid (1000°C and 2.5 wt% CaO, and 850°C and 7.5 wt% CaO) reactions are found for this system.Figure 12.23  The 
magnesium oxide–aluminum 
oxide phase diagram; ss denotes solid solution.
(Adapted from B. Hallstedt, 
“Thermodynamic Assessment of the System MgO–Al
2O3,” J. Am. Ceram. 
Soc., 75[6], 1992, p. 1502. Reprinted by permission of the American Ceramic Society.)
(MgO) (Al2O3) Composition (wt% Al2O3)Composition (mol% Al2O3)
2800
2400
2000
1600
12005000
45004000
35003000
25002000
00
20 40 60 80 10020 40 60 80
Liquid
MgO
(ss)MgO (ss)
+
LiquidMgAl
2O4 (ss)
+ Liquid
MgO (ss)
+
MgAl2O4 (ss)MgAl2O4 (ss)
+
Al2O3MgAl2O4
(ss)Al2O3
+
Liquid
Temperature (°F)Temperature (°C)
12.7 Ceramic Phase Diagrams  •   427
It may also be observed from Figure 12.24 that ZrO2 phases having three different 
crystal structures exist in this system—tetragonal, monoclinic, and cubic. Pure ZrO2 
experiences a tetragonal-to-monoclinic phase transformation at about 1150°C (2102°F). 
A relatively large volume change accompanies this transformation, resulting in the formation of cracks that render a ceramic ware useless. This problem is overcome by “stabilizing” the zirconia by adding between about 3 and 7 wt% CaO. Over this compo-sition range and at temperatures above about 1000 °C, both cubic and tetragonal phases 
are present. Upon cooling to room temperature under normal cooling conditions, the monoclinic and CaZr
4O9 phases do not form (as predicted from the phase diagram); 
consequently, the cubic and tetragonal phases are retained, and crack formation is cir-cumvented. A zirconia material having a calcia content within the range cited is termed a partially stabilized zirconia, or PSZ. Yttrium oxide (Y
2O3) and magnesium oxide are 
also used as stabilizing agents. Furthermore, for higher stabilizer contents, only the cubic phase may be retained at room temperature; such a material is fully stabilized.
The SiO2–Al2O3 System
Commercially, the silica–alumina system is an important one because the principal constituents of many ceramic refractories are these two materials. Figure 12.25 shows the SiO
2–Al2O3 phase diagram. The polymorphic form of silica that is stable at these Figure 12.24  A portion 
of the zirconia–calcia phase 
diagram; ss denotes solid solution.
(Adapted from V. S. Stubican 
and S. P. Ray, “Phase Equilibria and Ordering in the System ZrO
2–CaO,” J. Am. Ceram. 
Soc., 60[11–12], 1977, p. 535. Reprinted by permission of the American Ceramic Society.)
Composition (wt% CaO)0
(ZrO2)3000
2500
1500
1000
50020005000
4000
2000
10003000Liquid01 0 2 0 3 0
10 20 3040 50
Cubic
+ Liquid
Cubic + 
MonoclinicCubic
ZrO2 (ss)
Cubic ZrO2 (ss)
+
CaZrO3
Monoclinic
+
CaZr4O9CaZr4O9
+
CaZrO3Temperature (°C)
Temperature (°F)Composition (mol% CaO)
Liquid +
CaZrO3
Cubic +
Tetragonal
Tetragonal
ZrO2 (ss)
Monoclinic
ZrO2 (ss)
CaZr4O9Cubic ZrO2 (ss)
+
CaZr4O9
CaZrO3
428  •   Chapter 12  /  Structures and Properties of Ceramics
Mechanical Propertiestemperatures is termed cristobalite, the unit cell for which is shown in Figure 12.10. 
Silica and alumina are not mutually soluble in one another, which is evidenced by the absence of terminal solid solutions at both extremes of the phase diagram. Also, it may be noted that the intermediate compound mullite, 3Al
2O3–2SiO2, exists, which is 
represented as a narrow phase field in Figure 12.25; furthermore, mullite melts incon-gruently at 1890° C (3435° F). A single eutectic exists at 1587° C (2890° F) and 7.7 wt% 
Al
2O3. Section 13.5 discusses refractory ceramic materials, the prime constituents for 
which are silica and alumina.100
(Al2O3)20 0
(SiO2)Temperature (°C)
Temperature (°F)2200
2000
1800
1600
14004000
3800
3600
3400
3200
3000
2800
260020 40 60 80
40 60 80Composition (mol% Al
2O3)
Composition (wt% Al2O3)Liquid
Mullite (ss)
+
Liquid
Mullite (ss)
+
CristobaliteLiquid
+
Alumina
1890   10°C
1587  10°CAlumina
+
Mullite (ss)Mullite
(ss)Cristobalite
+
Liquid
±±Figure 12.25
The silica–alumina 
phase diagram; ss denotes solid solution. 
(Adapted from F. J. 
Klug, S. Prochazka, and R. H. Doremus, “Alumina–Silica Phase Diagram in the Mullite Region,” J. Am. Ceram. Soc., 70[10], 1987, p. 758. Reprinted by permission of the American Ceramic Society.)
Prior to the Bronze Age, human tools and vessels were primarily made of stone (a 
ceramic). Between 3000 and 4000 years ago, metals came into widespread use because of their toughness that is derived from their ductility. For most of that history, ceramic materials were somewhat limited in applicability because of their brittle nature. Their principal drawback has been a disposition to catastrophic fracture in a brittle manner with very little energy absorption. Although many new composites and other Concept Check 12.4 (a) For the SiO2–Al2O3 system, what is the maximum temperature 
that is possible without the formation of a liquid phase? (b) At what composition or over what 
range of compositions will this maximum temperature be achieved?
[The answer may be found in all digital versions of the text and/or at www.wiley.com/college/callister  
(Student Companion Site).]
12.8 Brittle Fracture of Ceramics  •   429
mult iphase ceramics with useful toughness are being developed (often mimicking 
naturally occurring composite ceramics such as seashells), the bulk of ceramic materi-
als currently in use are brittle.
12.8 BRITTLE FRACTURE OF CERAMICS
At room temperature, both crystalline and noncrystalline ceramics almost always frac-ture before any plastic deformation can occur in response to an applied tensile load. The topics of brittle fracture and fracture mechanics, as discussed previously in Sections 8.4 and 8.5, also relate to the fracture of ceramic materials; they will be reviewed briefly in this context.
The brittle fracture process consists of the formation and propagation of cracks 
through the cross section of material in a direction perpendicular to the applied load. Crack growth in crystalline ceramics may be either transgranular (i.e., through the grains) or intergranular (i.e., along grain boundaries); for transgranular fracture, cracks propa-gate along specific crystallographic (or cleavage) planes, planes of high atomic density.
The measured fracture strengths of most ceramic materials are substantially lower 
than predicted by theory from interatomic bonding forces. This may be explained by very small and omnipresent flaws in the material that serve as stress raisers—points at which the magnitude of an applied tensile stress is amplified and no mechanism such as plastic deformation exists to slow down or divert such cracks. For single-phase (i.e., monolithic) ceramics, the degree of stress amplification depends on crack length and tip radius of curvature according to Equation 8.1, being greatest for long and pointed flaws. These stress raisers may be minute surface or interior cracks (microcracks), inter-nal pores, inclusions, and grain corners, which are virtually impossible to eliminate or control. For example, even moisture and contaminants in the atmosphere can introduce surface cracks in freshly drawn glass fibers, thus deleteriously affecting the strength. A stress concentration at a flaw tip can cause a crack to form that may propagate until the eventual failure.
The measure of a ceramic material’s ability to resist fracture when a crack is present 
is specified in terms of fracture toughness. The plane strain fracture toughness K
Ic, as 
discussed in Section 8.5, is defined according to the expression
 KIc=Y𝜎√𝜋a (12.5)
where Y is a dimensionless parameter or function that depends on both specimen 
and crack geometries, 𝜎 is the applied stress, and a is the length of a surface crack or 
half of the length of an internal crack. Crack propagation will not occur as long as the right-hand side of Equation 12.5 is less than the plane strain fracture toughness of the material. Plane strain fracture toughness values for ceramic materials are smaller than for metals; typically, they are below 10 MPa
√m (9 ksi √in.). Values of KIc for several 
ceramic materials are included in Table 8.1 and Table B.5 of Appendix B.
Under some circumstances, fracture of ceramic materials will occur by the slow 
propagation of cracks, when stresses are static in nature, and the right-hand side of Equation 12.5 is less than K
Ic. This phenomenon is called static fatigue, or delayed 
fracture; use of the term fatigue is somewhat misleading because fracture may occur in the absence of cyclic stresses (metal fatigue was discussed in Chapter 8). This type of fracture is especially sensitive to environmental conditions, specifically when moisture is present in the atmosphere. With regard to mechanism, a stress–corrosion process probably occurs at the crack tips. That is, the combination of an applied tensile stress and atmospheric moisture at crack tips causes ionic bonds to rupture; this leads to a sharpening and lengthening of the cracks until, ultimately, one crack grows to a size capable of rapid propagation according to Equation 8.3. Furthermore, the duration of Plane strain fracture 
toughness for mode I crack surface displacement [Figure. 8.10(a)]
430  •   Chapter 12  /  Structures and Properties of Ceramics
stress application preceding fracture decreases with increasing stress. Consequently, 
when specifying the static fatigue strength, the time of stress application should also be stipulated. Silicate glasses are especially susceptible to this type of fracture; it has also been observed in other ceramic materials, including porcelain, Portland cement, high-alumina ceramics, barium titanate, and silicon nitride.
There is usually considerable variation and scatter in the fracture strength for many 
specimens of a specific brittle ceramic material. A distribution of fracture strengths for a silicon nitride material is shown in Figure 12.26. This phenomenon may be explained by the dependence of fracture strength on the probability of the existence of a flaw that is capable of initiating a crack. This probability varies from specimen to specimen of the same material and depends on fabrication technique and any subsequent treatment. Specimen size or volume also influences fracture strength; the larger the specimen, the greater this flaw existence probability, and the lower the fracture strength.
For compressive stresses, there is no stress amplification associated with any exis-
tent flaws. For this reason, brittle ceramics display much higher strengths in compres-sion than in tension (on the order of a factor of 10), and they are generally used when load conditions are compressive. Also, the fracture strength of a brittle ceramic may be enhanced dramatically by imposing residual compressive stresses at its surface. One way this may be accomplished is by thermal tempering (see Section 13.11).
Statistical theories have been developed that in conjunction with experimental data 
are used to determine the risk of fracture for a given material; a discussion of these is beyond the scope of the present treatment. However, because of the dispersion in the measured fracture strengths of brittle ceramic materials, average values and factors of safety as discussed in Sections 6.11 and 6.12 typically are not used for design purposes.
Fractography of Ceramics
It is sometimes necessary to acquire information regarding the cause of a ceramic frac-ture so that measures may be taken to reduce the likelihood of future incidents. A fail-ure analysis normally focuses on determination of the location, type, and source of the Figure 12.26  The frequency distribution of 
observed fracture strengths for a silicon nitride 
material.Frequency of fracture
Strength (MPa)300 40060 80Strength (ksi)
100 120
500 600 700 800 9000.0000.0020.0040.0060.008
12.8 Brittle Fracture of Ceramics  •   431
crack-initiating flaw. A fractographic study (Section 8.3) is normally a part of such an 
analysis, which involves examining the path of crack propagation, as well as microscopic features of the fracture surface. It is often possible to conduct an investigation of this type using simple and inexpensive equipment—for example, a magnifying glass and/or a low-power stereo binocular optical microscope in conjunction with a light source. When higher magnifications are required, the scanning electron microscope is used.
After nucleation and during propagation, a crack accelerates until a critical (or ter-
minal) velocity is achieved; for glass, this critical value is approximately one-half of the speed of sound. Upon reaching this critical velocity, a crack may branch (or bifurcate), a process that may be successively repeated until a family of cracks is produced. Typical crack configurations for four common loading schemes are shown in Figure 12.27. The site of nucleation can often be traced back to the point where a set of cracks converges. Furthermore, the rate of crack acceleration increases with increasing stress level; corre-spondingly, the degree of branching also increases with rising stress. For example, from experience we know that when a large rock strikes (and probably breaks) a window, more crack branching results [i.e., more and smaller cracks form (or more broken frag-ments are produced)] than for a small pebble impact.
During propagation, a crack interacts with the microstructure of the material, the 
stress, and with elastic waves that are generated; these interactions produce distinc-tive features on the fracture surface. Furthermore, these features provide important information on where the crack initiated and the source of the crack-producing defect. In addition, measurement of the approximate fracture-producing stress may be useful; stress magnitude is indicative of whether the ceramic piece was excessively weak or the in-service stress was greater than anticipated.
Several microscopic features normally found on the crack surfaces of failed ceramic 
pieces are shown in the schematic diagram of Figure 12.28 and the photomicrograph in Figure 12.29. The crack surface that formed during the initial acceleration stage of propa-gation is flat and smooth and is appropriately termed the mirror  region (Figure 12.28). 
For glass fractures, this mirror region is extremely flat and highly reflective; for polycrys-talline ceramics, the flat mirror surfaces are rougher and have a granular texture. The outer perimeter of the mirror region is roughly circular, with the crack origin at its center.Figure 12.27  For brittle ceramic materials, schematic 
representations of crack origins and configurations that 
result from (a) impact (point contact) loading, (b) bending, (c) torsional loading, and (d) internal pressure.
(From D. W. Richerson, Modern Ceramic Engineering, 2nd 
edition, Marcel Dekker, Inc., New York, 1992. Reprinted from Modern Ceramic Engineering, 2nd edition, p. 681, by courtesy of Marcel Dekker, Inc.)
BendingOriginOrigin
Impact or point loading
Internal pressureOrigin
TorsionOrigin(a) (b)
(c) (d)
432  •   Chapter 12  /  Structures and Properties of Ceramics
Upon reaching its critical velocity, the crack begins to branch—that is, the crack 
surface changes propagation direction. At this time there is a roughening of the crack 
interface on a microscopic scale and the formation of two more surface features— mist 
and hackle; these are also noted in Figures 12.28 and 12.29. The mist is a faint annular 
region just outside the mirror; it is often not discernible for polycrystalline ceramic 
Mist region
Origin Mirror regionHackle regionHackle region
Mist region
2rmSmooth mirror
regionSource offailureFigure 12.28  Schematic diagram that shows 
typical features observed on the fracture surface 
of a brittle ceramic.
(Adapted from J. J. Mecholsky, R. W. Rice, and S. W. 
Freiman, “Prediction of Fracture Energy and Flaw Size in Glasses from Measurements of Mirror Size,” J. Am. Ceram. Soc., 57[10], 1974, p. 440. Reprinted with permission of The American Ceramic Society, www.ceramics.org. Copyright 1974. All rights reserved.)
Figure 12.29  Photomicrograph of the fracture surface of a 6-mm-diameter fused silica rod that was fractured 
in four-point bending. Features typical of this kind of fracture are noted—the origin as well as the mirror, mist, and 
hackle regions. 60×.
Courtesy of George Quinn, National Institute of Standards and Technology, Gaithersburg, MD
12.9 Stress–Strain Behavior  •   433
pieces. Beyond the mist is the hackle, which has an even rougher texture. The hackle is 
composed of a set of striations or lines that radiate away from the crack source in the 
direction of crack propagation; they intersect near the crack initiation site and may be used to pinpoint its location.
Qualitative information regarding the magnitude of the fracture-producing stress 
is available from measurement of the mirror radius ( r
m in Figure 12.28). This radius 
is a function of the acceleration rate of a newly formed crack—that is, the greater this acceleration rate, the sooner the crack reaches its critical velocity, and the smaller the mirror radius. Furthermore, the acceleration rate increases with stress level. Thus, as fracture stress level increases, the mirror radius decreases; experimentally it has been observed that
 𝜎
f ∝1
r0.5
m (12.6)
Here, 𝜎f is the stress level at which fracture occurred.
Elastic (sonic) waves are also generated during a fracture event, and the locus of 
intersections of these waves with a propagating crack front gives rise to another type of 
surface feature known as a Wallner line. Wallner lines are arc shaped, and they provide information regarding stress distributions and directions of crack propagation.
12.9 STRESS–STRAIN BEHAVIOR
Flexural Strength
The stress–strain behavior of brittle ceramics is not usually ascertained by a tensile test as outlined in Section 6.2, for three reasons. First, it is difficult to prepare and test specimens having the required geometry. Second, it is difficult to grip brittle materi-als without fracturing them. Third, ceramics fail after only about 0.1% strain, which necessitates that tensile specimens be perfectly aligned to avoid the presence of bend-ing stresses, which are not easily calculated. Therefore, a more suitable transverse bending test is most frequently used in which a rod specimen having either a circular or rectangular cross section is bent until fracture using a three- or four-point loading technique.
3 The three-point loading scheme is illustrated in Figure 12.30. At the point 
of loading, the top surface of the specimen is placed in a state of compression, whereas the bottom surface is in tension. Stress is computed from the specimen thickness, the bending moment, and the moment of inertia of the cross section; these parameters are noted in Figure 12.30 for rectangular and circular cross sections. The maximum tensile stress (as determined using these stress expressions) exists at the bottom speci-men surface directly below the point of load application. Because the tensile strengths of ceramics are about one-tenth of their compressive strengths, and because fracture occurs on the tensile specimen face, the flexure test is a reasonable substitute for the tensile test.
The stress at fracture using this flexure test is known as the flexural strength,  
modulus of rupture, fracture strength, or bend strength, an important mechanical parameter for brittle ceramics. For a rectangular cross section, the flexural strength 
𝜎
fs is given by
 𝜎fs=3FfL
2bd2 (12.7a)flexural strength
Flexural strength for 
a specimen having a rectangular cross section
3ASTM Standard C1161, “Standard Test Method for Flexural Strength of Advanced Ceramics at Ambient Temperature.”
434  •   Chapter 12  /  Structures and Properties of Ceramics
where Ff is the load at fracture, L is the distance between support points, and the other 
parameters are as indicated in Figure 12.30. When the cross section is circular, then
 𝜎fs=FfL
𝜋R3 (12.7b)
where R is the specimen radius.
Characteristic flexural strength values for several ceramic materials are given in 
Table 12.5. Furthermore, 𝜎fs depends on specimen size; as explained previously, with in-
creasing specimen volume (i.e., specimen volume exposed to a tensile stress) there is an Flexural strength for 
a specimen having a circular cross sectionFigure 12.30  A three-point 
loading scheme for measuring the 
stress–strain behavior and flexural strength of brittle ceramics, including expressions for computing stress for rectangular and circular cross sections.
Support
= stress =
= maximum bending moment where M
Mc I= distance from center of specimen
   to outer fibersc
= moment of inertia of cross sectionI
= applied load
Rectangular
CircularFPossible cross sections
Rectangular
CircularF
Rdb
2L L
2
Mc
I
FL
4d
2bd3
123FL
2bd2
FL
4RR4
4FL
R3𝜎𝜎
𝜋
𝜋
Table 12.5
Tabulation of Flexural 
Strength (Modulus of Rupture) and Modulus of Elasticity for Ten Common Ceramic Materials  Modulus of 
 Flexural Strength Elasticity
Material MPa ksi GPa 106 psi
Silicon nitride (Si3N4) 250–1000 35–145 304 44
Zirconiaa (ZrO2) 800–1500 115–215 205 30
Silicon carbide (SiC) 100–820 15–120 345 50
Aluminum oxide (Al2O3) 275–700 40–100 393 57
Glass-ceramic (Pyroceram) 247 36 120 17
Mullite (3Al2O3–2SiO2) 185 27 145 21
Spinel (MgAl2O4) 110–245 16–35.5 260 38
Magnesium oxide (MgO) 105b 15b 225 33
Fused silica (SiO2) 110 16 73 11
Soda-lime glass 69 10 69 10
aPartially stabilized with 3 mol% Y2O3.
bSintered and containing approximately 5% porosity.
12.10 Mechanisms Of Plastic Deformation  •   435
increase in the probability of the existence of a crack-producing flaw and, consequently, 
a decrease in flexural strength. In addition, the magnitude of flexural strength for a spe-cific ceramic material is greater than its fracture strength measured from a tensile test. This phenomenon may be explained by differences in specimen volume that are exposed to tensile stresses: The entirety of a tensile specimen is under tensile stress, whereas only some volume fraction of a flexural specimen is subjected to tensile stresses—those regions in the vicinity of the specimen surface opposite to the point of load application (see Figure 12.30).
Elastic Behavior
The elastic stress–strain behavior for ceramic materials using these flexure tests is similar to the tensile test results for metals: a linear relationship exists between stress and strain. Figure 12.31 compares the stress–strain behavior to fracture for aluminum oxide and glass. Again, the slope in the elastic region is the modulus of elasticity; the range of moduli of elasticity for ceramic materials is between about 70 and 500 GPa (10 × 10
6 and 70 × 106 psi), being slightly higher than for metals. Table 12.5 lists values for 
several ceramic materials. A more comprehensive tabulation is contained in Table B.2 of Appendix B. Also, from Figure 12.31 note that neither material experiences plastic deformation prior to fracture.Figure 12.31  Typical stress–
strain behavior to fracture for 
aluminum oxide and glass.40
30
20
10
0 0250
200
150
100
50
0 0.0004 0.0008 0.0012
StrainGlassAluminum oxide
Stress (103 psi) Stress (MPa)
12.10 MECHANISMS OF PLASTIC DEFORMATION
Although at room temperature most ceramic materials suffer fracture before the onset 
of plastic deformation, a brief exploration into the possible mechanisms is worthwhile. Plastic deformation is different for crystalline and noncrystalline ceramics; each is discussed below.
Crystalline Ceramics
For crystalline ceramics, plastic deformation occurs, as with metals, by the motion of dis-locations (Chapter 7). One reason for the hardness and brittleness of these materials is the difficulty of slip (or dislocation motion). For crystalline ceramic materials for which 
436  •   Chapter 12  /  Structures and Properties of Ceramics
the bonding is predominantly ionic, there are very few slip systems (crystallographic 
planes and directions within those planes) along which dislocations may move. This is a consequence of the electrically charged nature of the ions. For slip in some directions, ions of like charge are brought into close proximity to one another; because of electro-static repulsion, this mode of slip is very restricted, to the extent that plastic deformation in ceramics is rarely measurable at room temperature. By way of contrast, in metals, because all atoms are electrically neutral, considerably more slip systems are operable and, consequently, dislocation motion is much more facile.
However, for ceramics in which the bonding is highly covalent, slip is also difficult, and 
they are brittle for the following reasons: (1) the covalent bonds are relatively strong, (2) there are also limited numbers of slip systems, and (3) dislocation structures are complex.
Noncrystalline Ceramics
Plastic deformation does not occur by dislocation motion for noncrystalline ceramics because there is no regular atomic structure. Rather, these materials deform by viscous 
flow, the same manner in which liquids deform; the rate of deformation is proportional to the applied stress. In response to an applied shear stress, atoms or ions slide past one another by the breaking and re-forming of interatomic bonds. However, there is no prescribed manner or direction in which this occurs, as with dislocations. Viscous flow on a macroscopic scale is demonstrated in Figure 12.32.
The characteristic property for viscous flow, viscosity, is a measure of a noncrystal-
line material’s resistance to deformation. For viscous flow in a liquid that originates from shear stresses imposed by two flat and parallel plates, the viscosity 𝜂 is the ratio of 
the applied shear stress 𝜏 and the change in velocity d 𝜐 with distance dy in a direction 
perpendicular to and away from the plates, or
 𝜂=𝜏
d𝜐/dy=F/A
d𝜐/dy (12.8)
This scheme is represented in Figure 12.32.
The units for viscosity are poise (P) and pascal-seconds (Pa ·s); 1 P = 1 dyne ·s/cm2, 
and 1 Pa ·s = 1 N ·s/m2. Conversion from one system of units to the other is according to
10 P =1 Pa ·s
Liquids have relatively low viscosities; for example, the viscosity of water at room tem-
perature is about 10−3 Pa ·s. However, glasses have extremely large viscosities at ambient 
temperatures, which is accounted for by strong interatomic bonding. As the temperature is raised, the magnitude of the bonding is diminished, the sliding motion or flow of the atoms or ions is facilitated, and subsequently there is an attendant decrease in viscosity. A discus-sion of the temperature dependence of viscosity for glasses is deferred to Section 13.11.viscosity
Figure 12.32  Representation of 
the viscous flow of a liquid or fluid 
glass in response to an applied shear force.A
vF
y
12.11 Miscellaneous Mechanical Considerations  •   437
12.11 MISCELLANEOUS MECHANICAL CONSIDERATIONS
Influence of Porosity
As discussed in Sections 13.12 and 13.13, for some ceramic fabrication techniques, the pre-
cursor material is in the form of a powder. Subsequent to compaction or forming of these powder particles into the desired shape, pores or void spaces exist between the powder particles. During the ensuing heat treatment, much of this porosity will be eliminated; however, often this pore elimination process is incomplete and some residual porosity will remain (Figure 13.24). Any residual porosity will have a deleterious influence on both the elastic properties and strength. For example, for some ceramic materials the magnitude of the modulus of elasticity E  decreases with volume fraction porosity P  according to
 
E=E0(1−1.9P +0.9P2)  (12.9)
where E0 is the modulus of elasticity of the nonporous material. The influence of volume 
fraction porosity on the modulus of elasticity for aluminum oxide is shown in Figure 
12.33; the curve in the figure is according to Equation 12.9.
Porosity is deleterious to the flexural strength for two reasons: (1) pores reduce the 
cross-sectional area across which a load is applied, and (2) they also act as stress concen-trators—for an isolated spherical pore, an applied tensile stress is amplified by a factor of 2. The influence of porosity on strength is rather dramatic; for example, 10 vol% porosity often decreases the flexural strength by 50% from the measured value for the nonporous material. The degree of the influence of pore volume on flexural strength is demon-strated in Figure 12.34, again for aluminum oxide. Experimentally, it has been shown that the flexural strength decreases exponentially with volume fraction porosity ( P) as
 
𝜎fs=𝜎0 exp( −nP)  (12.10)
where 𝜎0 and n are experimental constants.
Hardness
Accurate hardness measurements are difficult to conduct inasmuch as ceramic materi-als are brittle and highly susceptible to cracking when indenters are forced into their surfaces; extensive crack formation leads to inaccurate readings. Spherical indenters (as with Rockwell and Brinell tests) are normally not used for ceramic materials because they produce severe cracking. Rather, hardnesses of this class of materials are mea-sured using Vickers and Knoop techniques that use indenters having pyramidal shapes Dependence of 
modulus of elasticity on volume fraction porosity
Dependence of 
flexural strength on volume fraction porosity
Figure 12.33  The influence of porosity on 
the modulus of elasticity for aluminum oxide 
at room temperature. The curve drawn is  according to Equation 12.9.
(From R. L. Coble and W. D. Kingery, “Effect of 
Porosity on Physical Properties of Sintered Alumina,” J. Am. Ceram. Soc., 39[11], 1956, p. 381. Reprinted by permission of the American Ceramic Society.)
0.0 0.2 0.4 0.6 0.8 1.060
50
40302010
0
Volume fraction porosity
Modulus of elasticity (106 psi)Modulus of elasticity (GPa)400
300200100
0
438  •   Chapter 12  /  Structures and Properties of Ceramics
(Section 6.10, Table 6.5).4 Vickers is widely used for measuring hardnesses of ceramics; 
however, for very brittle ceramic materials, Knoop is often preferred. For both tech-
niques, hardness decreases with increasing load (or indentation size), but ultimately reaches a constant hardness plateau that is independent of load; the value of hardness at this plateau varies from ceramic to ceramic. An ideal hardness test would be designed so as to use a sufficiently large load that lies near this plateau, yet of a magnitude that does not introduce excessive cracking.
Possibly the most desirable mechanical characteristic of ceramics is their hardness; 
the hardest known materials belong to this group. A listing of a number of different ceramic materials according to Vickers hardness is contained in Table 12.6.
5 These ma-
terials are often utilized when an abrasive or grinding action is required (Section 13.6).
Creep
Often, ceramic materials experience creep deformation as a result of exposure to stresses (usually compressive) at elevated temperatures. In general, the time–deformation creep  behavior of ceramics is similar to that of metals (Section 8.12); however, creep occurs at higher temperatures in ceramics. High-temperature compressive creep tests are conducted on ceramic materials to ascertain creep deformation as a function of temperature and stress level.Figure 12.34  The influence of porosity on 
the flexural strength for aluminum oxide at 
room temperature.
(From R. L. Coble and W. D. Kingery, “Effect 
of Porosity on Physical Properties of Sintered Alumina,” J. Am. Ceram. Soc., 39[11], 1956, p. 382. Reprinted by permission of the American Ceramic Society.)
0.0 0.2 0.4 0.6 0.540
20
10250
200
150
50
0
Volume fraction porosity
Flexural strength (103 psi)Flexural strength (MPa)30
100
0
0.3 0.1
4ASTM Standard C1326, “Standard Test Method for Knoop Indentation Hardness of Advanced Ceramics,” and Stan-
dard C1327 , “Standard Test Method for Vickers Indentation Hardness of Advanced Ceramics.”
5In the past, the units for Vickers hardness were kg/mm2; in Table 12.6, we use the SI units of GPa.Table 12.6  Vickers (and Knoop) Hardnesses for Eight Ceramic Materials
 Vickers Knoop 
Material Hardness (GPa) Hardness (GPa) Comments
Diamond (carbon) 130 103 Single crystal, (100) face
Boron carbide (B4C) 44.2 — Polycrystalline, sintered
Aluminum oxide (Al2O3) 26.5 — Polycrystalline, sintered, 99.7% pure
Silicon carbide (SiC) 25.4 19.8 Polycrystalline, reaction bonded, sintered
Tungsten carbide (WC) 22.1 — Fused
Silicon nitride (Si3N4) 16.0 17.2 Polycrystalline, hot pressed
Zirconia (ZrO2) (partially 11.7 — Polycrystalline, 9 mol% Y2O3
 stabilized)
Soda-lime glass 6.1 —
Summary  •   439
SUMMARY
• Interatomic bonding in ceramics ranges from purely ionic to totally covalent.
• For predominantly ionic bonding:
Metallic cations are positively charged, whereas nonmetallic ions have negative 
charges.
Crystal structure is determined by (1) the charge magnitude on each ion and (2) 
the radius of each type of ion.
• Many of the simpler crystal structures are described in terms of unit cells:
Rock salt (Figure 12.2)
Cesium chloride (Figure 12.3)Zinc blende (Figure 12.4)Fluorite (Figure 12.5)Perovskite (Figure 12.6)
• Some crystal structures may be generated from the stacking of close-packed planes 
of anions; cations fill interstitial tetrahedral and/or octahedral positions that exist between adjacent planes.
• The theoretical density of a ceramic material may be computed using Equation 12.1.
• For the silicates, structure is more conveniently represented in terms of interconnect-
ing SiO
4−
4 tetrahedra (Figure 12.9). Relatively complex structures may result when 
other cations (e.g., Ca2+, Mg2+, Al3+) and anions (e.g., OH−) are added.
• Silicate ceramics include the following:
Crystalline silica (SiO2) (as cristobalite, Figure 12.10)
Layered silicates (Figures 12.13 and 12.14)
Noncrystalline silica glasses (Figure 12.11)
• Carbon (sometimes also considered a ceramic) may exist in several polymorphic 
forms, to include:
Diamond (Figure 12.16)
Graphite (Figure 12.17)
• With regard to atomic point defects, interstitials and vacancies for each anion and 
cation type are possible (Figure 12.18).
• Inasmuch as electrical charges are associated with atomic point defects in ceramic 
materials, defects sometimes occur in pairs (e.g., Frenkel and Schottky) in order to 
maintain charge neutrality.
• A stoichiometric ceramic is one in which the ratio of cations to anions is exactly the 
same as predicted by the chemical formula.
• Nonstoichiometric materials are possible in cases where one of the ions may exist in 
more than one ionic state (e.g., Fe(1−x)O for Fe2+ and Fe3+).
• Addition of impurity atoms may result in the formation of substitutional or interstitial 
solid solutions. For substitutional, an impurity atom substitutes for that host atom to which it is most similar in an electrical sense.
• Diffusion in ionic materials normally occurs by a vacancy mechanism; localized 
charge neutrality is maintained by the coupled diffusive motion of a charged vacancy and some other charged entity.
• The general characteristics of ceramic phase diagrams are similar to those for metallic 
systems.
• Diagrams for Al
2O3–Cr2O3 (Figure 12.22), MgO–Al2O3 (Figure 12.23), ZrO2–CaO 
(Figure 12.24), and SiO2–Al2O3 (Figure 12.25) systems were discussed.Crystal Structures
Silicate Ceramics
Carbon
Imperfections in 
Ceramics
Diffusion in Ionic 
Materials
Ceramic Phase 
Diagrams
440  •   Chapter 12  /  Structures and Properties of Ceramics
• For ceramic materials, microcracks, the presence of which is very difficult to control, 
result in amplification of applied tensile stresses and account for relatively low frac-
ture strengths (flexural strengths).
• Considerable variation in fracture strength for specimens of a specific material re-
sults inasmuch as the size of a crack-initiating flaw varies from specimen to specimen.
