Repository: Ketankham/chatbot-meta-books

File: dieter.txt (part 28 of 28)
Shaw, R.B.,141-142
Sherby, O.D.,259,329,353
Shewart, W.A.,443
Shockley, W.,165,171
Shortsleeve, F.J.,390
Siebel, E.,316, 463,535
Silcox, J.,167
Simmons, W.F.,360,362
Simnad, M.T.,321
Sims, R.B.,466,500, 508, 510,513
Sinclair, G.M.,307, 310,328,329
Sines, G.,325,326
Singer, A.R.E.,520
Smallman, F.E.,152, 167,585
Smith, C.R.,435
Smith, C.S.,122
Smith, G.C.,305
Smith, G.v.,294,358,369
Smith, J.O.,16
Snoek, J.,229
Snyder, S.C,575
Soderberg, C.R.,325,367
Sopwith, D.G.,321
Southwell, R.v.,45,53
Spretnak, J.W.,373
Stanley, F.A.,551
Starr, C.D.,137, 138,141-142
Steijn, R.P.,94
Stewartson, R.,493
Stokes, R.J.,116

608 Name Indc
Stone, M.D.,478, 484, 500,527
Storchheim, S.,489
Stringer, J.D.,596
Stroh, A.N.,169, 175, 188,204,220
Stubbington, C.A.,305
Stulen, F.B.,421
Succop, G.,591
Sully, A.H.,342,369
Sutton, H.,417
Sutton, R.S.,291
Suzuki, H.,131
Swift, H.W.,271, 543,566
Tabor, D.,76,286-288, 295,589
Tarasov, L.P.,292,320
Tardiff, H.P.,471
Taylor, G. I.,63,88,98,121, 122, 158,
635
Teed, P.L.,322
Thomas, G.,140
Thompson, C.M.,433
Thompson, N.,307,321
Thomsen, E.G.,77,483,523
Tietz, T.E.,260
Timoshenko, S.P.,18,32,44,46,53
Tipler, H.R.,382
Tipper, C.F.,392
Titchener, A.L.,148
Tomlinson, A.,596
Toolin, P.R.,333
Treuting, R.G.,402
Trinks, W.,493, 502,506
Troiano, A.R.,386,390
Troxell, G.E.,237,281
Trozera, T.A.,259
Tupper, S.J.,541
Turkalo, A.,141
Underwood, E.E.,358-359
Underwood, L.R.,497, 506,513
Unger, E.E.,558
Unkel, H.,461
Ursell, D.H.,521,597
Vacher, H.C,395
VanBueren, H.G.,189
VanHorn, K.R.,472,487,525,531,548,
566
VanRooyen, G.T.,470,499
Voce, E.,248
Vogel, F.L.,94,160
Voight, W.,223
Volterra, V.,172
vonK^rm^n, T.,506Wadsworth, N.,307,321
Wagner, C.N.J.,109
Wagner, C.T.,19,32,53
Warekois, E.P.,108
Warren, B.E.,108, 109,147
Washburn, J.,104, 112,127
Waterhouse, R.B.,322
Watts, A.B.,465
Webster, D.A.,484
Weertman, J.,354
Weerts, J.,101,408
Weibull, W.,303, 431,445
Welchner, J.,271
Wells, A.A.,210
Wells, C.,270-271, 450,593-594
Wernick, J.H.,160
Wert, C.,222
Wessel, E.T.,258,279
Westbrook, J.H.,294
Westmacott, K.H.,167
Wheeler, M.A.,343
Whelan, M.J.,120, 161, 162,169
Whiteley, R.L.,575
Whitmore, D.H.,383
Whittaker, V.N.,307,310
Whittman, F.,217,445
Whitton, P.W.,466, 499,507,508,527,
540
Wiedersich, H.,134
Wilcox, R.J.,466,527
Wilks, J.,234
Willey, L.A.,418
Williams, C.,317
Williams, M.L.,370
Willis, J.,576
Wilms, G.R.,343
Wilsdorf, H.G.F.,160,187
Winlock, J.,254
Winne, D.H.,198
Wiskocil, C.T.,237,281
Wistreich, J.G.,467, 540,548
Wood, W.A.,305,308,343
Woodfme, B.C.,387
Worden, C.O.,203
Worrel, F.T.,227
Wundt, B.M.,198
Wyatt, O.H.,348
Yang, C.T.,559
Yoshida, K.,576
Zackay, V.F.,129
Zappfe, C.A.,203
Zener, C.,204, 221, 230, 234, 256, 258,
272,347
Zurburg, H.H.,330,331

SUBJECT INDEX
Airy stress function, 45
Allowable stress, 12
Anelastic behavior, 56,221,224-226
Anisotropy, ofelastic constants, 41,42
ofmechanical properties, 153,213,
269-272, 332,384
Annealing, 153-156
Annealing textures, 156-157
Annealing twins, 106-107
Autofrettage, 397
Back stress, 112
Bauschinger effect, 112,149-150
Bend test,469
Bending methods, 557-562
Bending radius, minimum, 469,559
Blue brittleness, 136,383
Bordoni peak, 231
Brinell hardness, 283-284
Brittle fracture, 28,194-211, 370-388
Brittle material, 9,10,50
Buckling, 11
Bulkmodulus, 38
Burgers circuit, 163
Burgers vector, 88,162-164
Charpy impact test,371-375
Cleavage (brittle fracture), 28,194-211,
370-388
Climb ofdislocation, 89,177-178
Close packing, 84-85
Clustering, 129
Coherency, 139
Cold-work-anneal cycle, 457
Cold working, 146,457-458
Combined stress tests, 62-64
Combined stresses, 17-23
Compression ofcylinders, 479-480
Corrosion fatigue, 320-322
Cottrell locking, 131
Cottrell-Lomer barrier, 113,168-169
Coulomb's lawofsliding friction. 470Crack-extension force, 198
Crack formation, bydislocation glide,
170-171
atgrain boundaries, 345-347
{See alsoFracture)
Crack-propagation velocity, 210-211
Creep, 335-369
activation energy for,353
Andrade's analysis of,338-339
under combined stresses, 367
effect on,ofmetallurgical variables,
363-366
ofvacuum melting, 366
environmental effects, 366
logarithmic, 348
low-temperature, 347-349
prediction oflong-time results, 356-359
presentation ofdata, 354-356
primary, 340
secondary, 340
steady-state, 349-354
tertiary, 340
time-temperature parameter, 351-352
Creep curve, 336-340
Creep rate,minimum, 340
Creep strength, 355
Critical resolved shear stress, 99-102
temperature dependence of,101
fortwinning, 106
Cross slip, 104, 110, 166,306
Crystal structure, 82-85
interplanar spacing, 85
Crystallographic directions, 83
Cubical dilatation, 33
Cumulative frequency distribution, 424
Cupping, 563-568
Damping capacity, 221,232-233
Decoration ofdislocations, 160-161
Deep drawing, 563-568
Defects, dislocation {seeDislocation)
imperfections incrystals, 85-90
609

610 Subject Index
Defects, interstitial, 87
vacancy, 86-87
Deformation bands, 110
Delayed fracture, 12,389
Delayed yielding, 209-210
Diamond-pyramid hardness, 289-290
Discontinuous yielding, 136
Dislocation, 86-90, 111-114, 158-189
inbcclattice, 169-171
climb, 89,177-178
damping, 230-231
decoration of,160-161
detection of,158-162
extended, 109,165
infeelattice, 164-169
forces between, 175-177
forces on,174
forest, 113
glissile, 167
inhep lattice, 169
imperfect, 164
interaction, with solute atoms, 129-
131,181-183
with vacancies, 179-181
intersection, 113
jog, 113,178-179
linetension, 144,174-175
multiplication, 111-112, 184-186
node, 163
partial, 165
pile-up, 112, 120,186-189
screw, 90-91, 173
sessile, 113,167
sources, 183-184
strain energy of,164,173
stress field of,171-173
Dispersion hardening, 139-145, 361,583
dislocation theories of,143-145
Distortion-energy theory, 60-64, 74
Draw stress, 538
Drawability, 567
Drawbench, 533
Drawing, 532-548
defects in,534
with friction, 539
without friction, 536-538
plug, 541
strip, 544
variables in,535-536
(See alsoTube drawing; Wiredrawing)
Drop-weight test,378
Ductile fracture, 211-213
Ductility, 9-10, 238
Earing, 573-574
Elastic aftereffect, 224Elastic behavior, 6,56
Elastic compliance, 41,42
Elastic constants, 37,38,41,42
Elastic deformation, 11
Elastic hysteresis, 56,149
Elastic limit, 6,9
Elastic recovery, 560
Elastic strain energy, 52,53
Elasticity, theory of,43-45
Elongation, effect ofgage length on,253,
587
total, 239
uniform, 239
zero-gage-length, 587
Endurance limit, 300,303
Engineering stress-strain curve, 237-243
Equicohesive temperature, 119,345-346
Etch pits,159-160
Explosion-bulge test,378
Extended dislocation, 109,165
Extrusion, 514-531
constant, 519
defects in,524-525
deformation in,522-523
direct, 514-515, 518
effect on,ofspeed, 520-521
oftemperature, 520-521
equipment, 517-518
with friction, 526-527
ideal conditions, 525-526
impact, 515-516
indirect, 514-515, 518
lubrication for,521-522
slip-band, 305,309
oftubing, 527-529
Extrusion ratio, 519
Factor ofsafety, 12,13
Fatigue, 12,296-334
coaxing, 328
under combined stresses, 326
corrosion, 320-322
effect on,ofmean stress, 323-325
ofmicrostructure, 329-332
ofresidual stress, 317-320
ofstress concentration, 310-314
ofstress gradient, 312-313
ofsurface roughness, 316
high-temperature, 333
low-temperature, 332
overstressing, 327
size effect, 314-315
static, 389
statistical nature, 301-304, 446-449
stored energy in,306
structural changes, 304-307
theories, 308-310

Subject Index 611
Fatigue, thermal, 333-334
transverse properties, 332
understressing, 328
vacancy formation in,306-307
Fatigue limit, 300,303
statistical treatment, 446-449
Fatigue-notch factor, 311
Fatigue ratio, 329
Ferromagnetic damping, 233
Fibering, crystallographic, 152,573-574
mechanical, 152,269,460-461
Flakes, 390,486
Flow curve (true stress-strain curve),
55-57, 243-248
Forging, 473-487
classification, 473-476
defects, 484-486
equipment, 476-479
impact, 473
inplane strain, 481-484
secondary tensile stresses, 486
upset, 473-474
Forging rolls, 478
Formability tests, 468-470, 574-576
Forming processes, classification, 453-455
effect on,ofmicrostructure, 459-462
ofspeed ofdeformation, 458-459
oftemperature, 455-458
experimental techniques, 471-472
friction in,470
mechanical principles, 462-468
Forward slip,499
Fractography, 203
Fracture, 11,190-220
under combined stresses, 218-219
delayed, 12,389
dislocation theories of,204-209
ductile, 211-213
effect on,ofgrain size, 204,207-208,
383
ofnotch, 213-215, 371-375
oftwinning, 205
offibers, 196
Griffith theory, 194-198
highhydrostatic pressure, 219-220
under high-speed loading, 390-392
high-temperature, 345-347
intergranular, 192,203
relation ofmicrostructure to,200-203
section size effect, 384-385, 444-446
ofsingle crystals, 199-200
statistical aspects, 444-446
torsion, 278
transgranular, 192
types of,190-192
Fracture curve, 215-216
Fracture mechanics, 198Frank partial dislocation, 167
Frank-Read source, 111-112, 184-186
Free-body diagram, 5,7
Frequency distribution, 421-424
extreme-value, 430-432
logarithmic-normal, 428
normal, 426-430
Weibull, 431
Fretting, 322
Friction hill,499
Glide, easy, 114-115
{See also Slip)
Glide strain, 102
Goodman diagram, 324-325
Grain boundaries, 119-121
Grain-boundary deformation, 344-345
Grain-boundary relaxation, 227-228
Grain growth, 156
Grain size,dependence on,offracture
stress, 204
ofyield stress, 121-122, 188-189
measurement, 122-123
Guinier-Preston (GP) zones, 140
Hardening, dispersion, 139-145, 361,583
grain-boundary effects, 119-123
point defect, 145-146
precipitation, 139-141, 394
quench, 146
radiation, 145
solid-solution, 128-132
strain, 68,111-117, 121,146-149
subgrain effects, 123-127
transformation, 462
Hardness test,282-295
conversion relationships, 292-293
relationship toflowcurve, 287-289
High-temperature alloys, 359-363
High-temperature deformation, 342-345
Histogram, 423
Hooker process, 516-517
Hooke's law, 6,8,35,36,41
Hothardness, 293-295, 359
Hotshortness, 457,520
Hottwist test,469
Hotworking, 455-457, 466
Hydraulic-bulge test,575-576
Hydrogen embrittlement, 388-390
Hydrostatic compression, 29,219-220,
464
Hydrostatic tension, 28
Impact forging, 473
Impact test,371-375
Imperfections incrystals, 85-90
Impurity atom, 87

612 Subject Index
Internal friction, 221-234
Interstitial, 87
Ironing, 565,569-571
Isochronous stress-strain curve, 356
Joffe effect, 197
Kink bands, 111
Lame's constant, 39
Larson-Miller parameter, 357
Lattice defects, 85-90
Lode's strain parameter, 64,68-69
Lode's stress parameter, 64,68-69
Long-range order, 132
Low-angle grain boundaries, 123-128
Liiders bands, 133
Mannesmann mill,529-530
Manson-Haferd parameter, 358
Maximum-shear-stress theory, 58-59,
63-64
Mechanical equation ofstate, 259,348
Mechanical twins, 106-107
Metalworking, general principles,
453-472
Meyer hardness, 284-286
Microcracks, 200-202
Microhardness, 291-292
Microstresses, 394
Miller indices, 82-83
Modulus, ofelasticity, inshear, 37,276
(See alsoModulus ofrigidity)
intension orcompression (Young's
modulus), 8,240-241
volumetric, 38
ofrigidity, 37
ofrupture, 275,278
Mohr's circle, ofstrain, 34,35
ofstress, three dimensions, 27-30
twodimensions, 23,24
Navy tear test,377
Necking intension, 245,248-252
Neumann bands, 106-107
Normal frequency distribution, 426-430
Notch effect, 213-215
Notch sensitivity, 260,312
Notch tensile test,260-262
Notch toughness, effect ofmicrostructure
on,383
heat-treated steels, 385-387
orientation effects, 384
Orange peel,572
Ordering, byclustering, 129-131
long-range, 132Ordering, short-range, 129-131
Overaging, 140
Partial dislocations, 165
Peierls-Nabarro force, 98,122
Piercing, 475, 528,530
Plane strain, 73-74
Plane stress, 19-23, 63-64
Plastic constraint, 73,214,465
Plastic deformation, 6,54,67
ofpolycrystalline aggregates, 118-157
ofsingle crystals, 81-117
(See alsoYielding)
Plasticity, theory of,54,67-73
deformation, 68,72-73
flow, 68
elastic-plastic material, 70-72
rigid-ideal plastic material, 69-70
slip-field, 74-77
Plugdrawing, 541
Plug rolling mill,530
Point defects, hardening dueto,145-146
Poisson's ratio, 36
Polygonization, 126,178
Portevin-Le Chatelier effect, 136
Porthole die,529
Precipitation hardening, 139-141, 394
Preferred orientation, 150-153
Press brake, 552
Presses, 551
Principal axes, 22,32
Principal normal strains, 32
Principal normal stresses, 22-26
calculation from strain-gage readings,
39,40
Principal plane, 22
Principal shearing strains, 33
Principal shearing stresses, 26,27
Progressive forming, 551-552
Proportional limit, 9
Proportional loading, 67
Proportional straining, 464
Pure shear, 30,51
Quench aging, 137,383
Quench cracks, 415
Quench hardening, 146
Quenching stresses, 411-415
Radiation hardening, 145
Recovery, 153-154
Recrystallization, 154-155.
Reduction ofarea, 240
effect oftemperature on,257-258
Redundant work ofdefoimation, 467
Relaxation spectrum, 227

Subject Index 613
Residual stress, 393-418
due, tocooling, 395-397, 411-415
toprecipitation, 395
effects of,397-398
inforgings, 486
from induction hardening, 415-416
measurement, bydeflection methods,
403-407
forrolled sheet, 404-405
forround bar,405
forthin-wall tube, 405-407
bymechanical methods, 398-403
Bauer&Heyn, 398-400
Sachs boring-out, 400-402
Treuting-Read, 402-403
byXrays, 407-411
origin of,393-397
removal, 417-418
inrod,tube,andwire, 547-548
inrolled products, 503-504
from shotpeening, 416
surface, 415-417
Resilience, 241-242
Robertson test,377-378
Rockwell hardness, 290-291
Rollforming, 489,552
Rolling, 488-513
barsandshapes, 493-494
classification, 488-489
cold,492-493
analysis of,504-508
defects, 502-503
deformation in,502
distribution ofpressure, 496
effect on,ofrolldiameter, 498
ofsheet thickness, 498
oftension, 500-501
equipment, 489-491
forces involved, 494-497
friction, 499-500
hot,491-492
analysis of,508-511
neutral point, 495
separating force, 495,507,510
strain rate,509
thin sheets, 508
torque andhorsepower, 511-513
Rubber hydroforming, 552-553
Rupture strength, 355
Schmid's law, 100
Seamless-pipe production, 529-531
Secondary recrystallization, 156
Shearing, 555-556
Sheet-metal forming, 549-576
bending, 557-562
springback, 561-562Sheet-metal forming, bending methods,
553-554
blanking, 555-556
classifications, 549-550
cupping tests, 574-575
deep drawing, 563-568
defects in,571-574
ironing, 565-571
redrawing, 568-569
shearing, 555-556
sinking, 569-571
strain ratio, 574
stretch forming, 561-562
Short-range order, 129,131
Shot peening, 319,416-417
Single-crystal deformation, 102-104
rotation ofslipplanes, 103
shear test for,104
Single crystals, 81
Slip,90-102
ofbccmetals, 94,169
bydislocation movement, 97-98
duplex, 104
offeemetals, stage I,114
stage II,115
stage III,115
inperfect lattice, 95-96
Slip-band extrusion, 305,309
Slipbands, 91-94
Slip-field theory ofplasticity, 74-77
Slipsystems, 93-95, 104
conjugate, 104
primary, 104
Slow-bend test,375-376
S-Ncurve, 299-301
Sohncke's law,199
Solid-solution hardening, 128-132
Spinning, 554
Springback, 561-562
Stacking ofspheres, 84-85
Stacking-fault energy, 109-110
Stacking faults, 86,108-110, 165-167
Standard linear solid, 225
State ofstress, 24
three dimensions, 17-19
twodimensions, 19-23
Static fatigue, 389
Statistical design ofexperiments, 438-
441
factorial design, 439
fractional replication, 441
Statistical methods, 419-450
analysis ofvariance, 435-438
confidence limits, 429-430
control charts, 442-444
linear regression, 441-442
mean value, 424r-425

614 Subject Index
Statistical methods, median, 425
mode, 425
probit analysis, 447-448
range, 426,443
staircase method, 448-449
standard deviation, 426
tests ofsignificance, 432-435
Statistical population, 420
Steckel mill, 491
Stereographic triangle, 103,116
Stiffness, 240
Stored energy ofdeformation, 148,306
Strain, average linear, 7,15
deviator of,51
effective, 66
measurement atsurface, 33-35
normal, 7,15
octahedral shear, 65-67
plane, 73-74
atapoint, 31
principal, 32
representation byMohr's circle, 34,35
shear, 16
significant, 66
spherical component of,51
stretcher, 133,572-573
true, 15,57-58
uniform, true, 246
volume, 33
Strain aging, 135-137, 383
relationship tofatigue limit, 310
Strain deviator, 51
Strain energy, 52,53
Strain gage, 33-35, 39,40
Strain hardening, 68,111-117, 121,146-
149
Strain-hardening coefficient, 247-248
Strain-rate sensitivity, 256
Strength ofmaterials, basic assumptions,
5-6
Stress, allowable, 12
average, 8
back, 112
definition of,5,13-14
deviator of,50
effective, 66
invariants of,51,66-67
atmaximum load, true, 245
normal, 14,17-19
octahedral shear, 65-67
plane, 19-23, 63-64
atapoint, 17-23
principal, 22-26, 39,40
quenching, 411-415
residual (seeResidual stress)
shear, 14,17-19
significant, 66Stress, spherical orhydrostatic compo-
nent of,50
tessellated, 395
textural, 394
working, 12
Stress concentration, 46,50,310-314
Stress-corrosion cracking, 398
Stress deviator, 50
Stress raiser (seeStress concentration)
Stress relaxation, 367-368
Stress relief, 417-418
Stress rupture, 12,341
Stress-strain curve, engineering, 237-243
true, 55-57, 243-248
Stress waves, 391
Stretch forming, 562-563
Stretcher strains, 133,572-573
Strip drawing, 544
Structural failure, 10
Structure, atomic, 82-85
Structure-insensitive properties, 86
Structure-sensitive properties, 86
Subgrains, 123-128
Surface residual stresses, 415-417
Swagging, rotary, 478
Temper embrittlement, 387-388
Tempered-martensite embrittlement,
386-387
Tensile properties, anisotropy, 269-272
ofannealed steel, 262-263
effect on,ofcoldwork, 263
ofisothermal transformation tem-
perature, 264
ofstrain rate,254-256
oftesting temperature, 256-258
oftorsion prestrain, 271-272
ofheat-treated steels, 265-269
Tensile strength, 9,238
Tension test,237-260
strain distribution, 252-254
stress distribution atneck, 250-252
Tessellated stresses, 395
Textural stresses, 394
Texture (preferred orientation), 150-153
Theoretical cohesive strength, 192-194
Theoretical shear strength, 96
Theoretical stress-concentration factor,
46-49, 311
Thermal fatigue, 333-334
Thermoelastic effect, 229-230
Thin-foil electronmicroscopy, 161-162
Tiltboundary, 123-125
Torsion, 273-278
advantages of,279
forlarge plastic strain, 276-278
stress-strain curve, 280-281

Subject Index 615
Toughness, 242-243
{See alsoNotch toughness)
Transition temperature, 373-385
classical theory, 216-218
effect ofgrain sizeon,383
metallurgical factors, 381-384
significance of,379-381
specialized tests for,377-379
{See alsoNotch toughness)
True fracture strain, 246
True fracture stress, 246
True local necking strain, 246
True stress atmaximum load, 245
True stress-strain curve, 55-57, 243-248
Trueuniform strain, 246
Tube drawing, 541-547
withmoving mandrel, 545-547
with stationary mandrel, 543
Tube sinking, 542-543
Twinning, 104-107
Twinning plane, 105-106
Ugine-Sejournet process, 470
Ultimate tensile strength, 9,238
Unit dislocation, 164
Upset forging, 473-474
Vacancy, 86-87
Vacancy formation infatigue, 306-307Vickers hardness, 289-290
vonMises yielding criterion, 62-64, 74
Warm working, 365
Weakest-link concept, 445
Whiskers ofmetal, 102,196
Wiper forming, 553-554
Wire drawing, 532-541
Work ofplastic deformation, 466-467
Work hardening {seeStrain hardening)
Work softening, 116
Working stress, 12
Wrap forming, 553-554
X-ray studies ofcoldwork, 147
Yield point, 132-134
dislocation theory of,134
Yield strength, 9,239
effect oftemperature on,257
Yielding, 11
delayed, 209-210
discontinuous, 136
Yielding criteria, 58-62
Young's modulus, 8,240-241
Zener-Hollomon parameter, 259,352
