Repository: Ketankham/chatbot-meta-books

File: fracture-book.txt (part 28 of 34)
Basic Engineering , V ol. 94, 1972, pp. 181–186; Willenborg, J., Engle, R.M., Jr., and Wood, R.A., “A Crack
Growth Retardation Model Using an Effective Stress Concept.” Air Force Flight Dynamics Laboratory ReportAFFDL-TM-71-1-FBR, January 1971.RKK
KKeffR
R=−
−min
max
da
dNCK
Rnm
=−

∆
()1
1656_C010.fm  Page 486  Monday, May 23, 2005  6:02 PM
Fatigue Crack Propagation 487
Figure 10.35 shows a ﬂow chart for computing fatigue crack growth with the Wheeler model.
Although the algorithm is relatively simple, the analysis can be very time consuming, since a cycle-
by-cycle summation is required. The stress input consists of two components: the spectrum andthe sequence. The former is a statistical distribution of stress amplitudes, which quantiﬁes therelative frequency of low, medium, and high stress cycles. The sequence, which deﬁnes the orderof the various stress amplitudes, can be either random or a regular pattern.
An alternative to retardation models that focus on residual stress in front of the crack tip is a
closure-based model. A number of investigators have extended the Dugdale-Barenblatt strip-yieldmodel to a growing crack. Budiansky and Hutchinson [17] developed an analytical model forplasticity-induced closure based modiﬁed strip-yield model, which incorporates residual stressesin the wake behind the crack tip. Newman [46] has developed a numerical crack closure modelthat is also a modiﬁcation of the Dugdale-Barenblatt strip-yield concept. The Newman numericalmodel can be applied to variable amplitude fatigue analysis, but the Budiansky and Hutchinsonanalytical model is not well suited to engineering problems.
Figure 10.36 illustrates the Newman closure model. The plastic zone is divided into discrete
segments. As the crack advances, segments are broken and become part of the plastic wake. Theresidual stress in each broken segment is computed from the maximum stretch the segment wasFIGURE 10.35 Flow chart for variable amplitude fatigue analysis with the Wheeler model.
1656_C010.fm  Page 487  Monday, May 23, 2005  6:02 PM
488 Fracture Mechanics: Fundamentals and Applications
subjected to when it was intact. At the maximum far-ﬁeld stress Smax, the crack is fully open, and
plastic zone is stressed to asy, where a = 1 for plane stress and a = 3 for plane strain. At the
minimum stress Smin, the crack is closed. The residual stress distribution in the plastic wake
determines the far-ﬁeld opening stress So. The effective stress intensity Keff is then computed from
the effective stress amplitude Smax − So. Load interaction and history effects are accounted for
through their inﬂuence on the calculated opening stress.
10.6 GRO WTH OF SHORT CRACKS
The concepts of fracture mechanics similitude and a ∆K threshold break down near the point of
crack initiation. Were this not the case, fatigue cracks would never nucleate from a smooth surface
because ∆K = 0 when crack size = 0. Figure 10.37 illustrates the effect of crack size on the threshold
stress for fatigue ∆sth. Equation (10.29) describes the relationship between ∆sth and crack size
when fracture mechanics similitude applies. According to Equation (10.29), ∆sth is proportional to
a−1/2, provided the crack is sufﬁciently small that the geometry factor Y is constant. This relationship
implies that the stress required to nucleate a crack is inﬁnite. In reality, ∆sth reaches a plateau for
very small cracks. This plateau represents the minimum cyclic stress required to nucleate a crackfrom a smooth surface. The short crack regime  corresponds to the transition from crack nucleation
regime to the long crack regime where fracture mechanics similitude applies.
The fatigue behavior of short cracks is often very different from that of longer cracks. There
is not a precise deﬁnition of what constitutes a “short” crack, but most experts consider cracks lessthan 1 mm deep to be small. Because most fatigue cracks spend the vast majority of their lives asshort cracks, the behavior of such ﬂaws is of signiﬁcant practical importance.FIGURE 10.36 The Newman closure model. Taken from Newman, J.C., “Prediction of Fatigue Crack Growth
under Variable Amplitude and Spectrum Loading Using a Closure Model.” ASTM STP 761, American Society
for Testing and Materials, Philadelphia, PA, 1982, pp. 255–277.
1656_C010.fm  Page 488  Monday, May 23, 2005  6:02 PM
Fatigue Crack Propagation 489
Figure 10.38 compares short crack data with long crack data near the threshold [47]. In this
case, the short cracks were initiated from a blunt notch. Note that the short cracks exhibit ﬁnite
growth rates well below ∆Kth for long cracks. Also, the trend in da/dN is inconsistent with expected
behavior; the crack growth rate actually decreases with ∆K when the stress range is 60 MPa, and
the da/dN − ∆K curve exhibits a minimum at the other stress level.FIGURE 10.37 Relationship between threshold cyclic stress ∆sth and crack size. Fracture mechanics simil-
itude does not apply in the crack nucleation regime.
FIGURE 10.38 Growth of short cracks in a low-carbon steel. Taken from Tanaka, K. and Nakai, Y .,
“Propagation and Non-Propagation of Short Fatigue Cracks at a Sharp Notch.” Fatigue of Engineering
Materials and Structures , V ol. 6, 1983, pp. 315–327.
1656_C010.fm  Page 489  Monday, May 23, 2005  6:02 PM
490 Fracture Mechanics: Fundamentals and Applications
(a)
(b)
FIGURE 10.39 Short crack fatigue crack growth data from Figure 10.38, corrected for closure: (a) crack
closure data for short and long cracks and (b) closure-corrected data. Taken from Tanaka, K. and Nakai, Y .,
“Propagation and Non-Propagation of Short Fatigue Cracks at a Sharp Notch.” Fatigue of Engineering
Materials and Structures , V ol. 6, 1983, pp. 315–327.
1656_C010.fm  Page 490  Monday, May 23, 2005  6:02 PM
Fatigue Crack Propagation 491
A number of factors can contribute to the anomalous behavior of small fatigue cracks. The
fatigue mechanisms depend on whether the crack is microstructurally short or mechanically short,
as described in the next section.
10.6.1 M ICROSTRUCTURALLY  SHORT CRACKS
A microstructurally short crack has dimensions that are on the order of the grain size. Cracks lessthan 100 µm long are generally considered microstructurally short. The material no longer behavesas a homogeneous isotropic continuum at such length scales; the growth is strongly inﬂuenced bymicrostructural features in such cases. The growth of microstructurally short cracks is often verysporadic; the crack may grow rapidly at certain intervals, and then virtually arrest when it encountersbarriers such as grain boundaries and second-phase particles [7]. Potirniche et al. [48] have simulatedsmall fatigue crack growth near a grain boundary using ﬁnite element analysis and constitutivematerial relations derived from crystal plasticity theory, which considers the plastically anisotropicbehavior of individual grains.
10.6.2 M ECHANICALLY  SHORT CRACKS
A crack that is between 100 µm and 1 mm in depth is mechanically short. The size is sufﬁcient to
apply continuum theory, but the mechanical behavior is not the same as in longer cracks. Mechanicallyshort cracks typically grow much faster than long cracks at the same ∆K level, particularly near the
threshold (Figure 10.38).
Two factors have been identiﬁed as contributing to faster growth of short cracks: plastic zone
size and crack closure.
When the plastic zone size is signiﬁcant compared to the crack length, an elastic singularity
does not exist at the crack tip, and  K is invalid. The effective driving force can be estimated by
adding an Irwin plastic zone correction. El Haddad et al. [49] introduced an “intrinsic crack length”which, when added to the physical crack size, brings short crack data in line with the correspondinglong crack results. The intrinsic crack length is merely a ﬁtting parameter, however, and does notcorrespond to a physical length scale in the material. Tanaka [7], among others, proposed adjustingthe data for crack-tip plasticity by characterizing da/dN with ∆ J rather than ∆K.
According to the closure argument, short cracks exhibit different crack closure behavior than
long cracks, and data for different crack sizes can be rationalized through ∆K
eff. Figure 10.39(a)
[47] shows Kop measurements for the short and long crack data in Figure 10.38. The closure loads
are signiﬁcantly higher in the long cracks, particularly at low ∆K levels. Figure 10.39(b) shows the
small and large crack data lie on a common curve when da/dN is plotted against ∆Keff, thereby
lending credibility to the closure theory of short crack behavior.
10.7 MICROMECHANISMS OF F ATIGUE
Figure 10.40 summarizes the failure mechanisms for metals in the three regions of the fatigue crackgrowth curve. In Region II, where da/dN follows a power law, the crack growth rate is relatively
insensitive to microstructure and tensile properties, while da/dN at either extreme of the curve is
highly sensitive to these variables. The fatigue mechanisms in each region are described in moredetail in the following sections.
10.7.1 F ATIGUE  IN REGION  II
In Region II, the fatigue crack growth rate is not a strong function of microstructure or monotonicﬂow properties. Two aluminum alloys with vastly different mechanical properties, for instance, are1656_C010.fm  Page 491  Monday, May 23, 2005  6:02 PM
492 Fracture Mechanics: Fundamentals and Applications
likely to have very similar fatigue crack growth characteristics. Steel and aluminum, however,
exhibit signiﬁcantly different fatigue behavior. Thus, da/dN is not sensitive to microstructure and
tensile properties within a given material system .
One explanation for the lack of sensitivity to metallurgical variables is that cyclic  ﬂow prop-
erties, rather than monotonic tensile properties, control fatigue crack propagation. Figure 10.41schematically compares monotonic and cyclic stress-strain behavior for two alloys of a givenFIGURE 10.40 Micromechanisms of fatigue in metals.
FIGURE 10.41 Schematic comparison of monotonic and cyclic stress-strain curves.
1656_C010.fm  Page 492  Monday, May 23, 2005  6:02 PM
Fatigue Crack Propagation 493
material. The low strength alloy tends to strain harden, while the strong alloy tends to strain soften
with cyclic loading. In both cases, the cyclic stress-strain curve tends toward a steady-state hysteresis
loop, which is relatively insensitive to the initial strength level.
Propagating fatigue cracks often produce striations  on the fracture surface. Striations are
small ridges that are perpendicular to the direction of crack propagation. Figure 10.42 illustratesone proposed mechanism for striation formation during fatigue crack growth [50]. The cracktip blunts as the load increases, and an increment of growth occurs as a result of the formationof a stretch zone. Local slip is concentrated at ±45° from the crack plane. When the load
decreases, the direction of slip reverses, and the crack tip folds inward. The process is repeatedwith subsequent cycles, and each cycle produces a striation on the upper and lower crackFIGURE 10.42 The crack-blunting mechanism for striation formation during fatigue crack growth. Taken
from Laird, C., “Mechanisms and Theories of Fatigue.” Fatigue and Microstructure , American Society for
Metals, Metals Park, OH, 1979, pp. 149–203.
1656_C010.fm  Page 493  Monday, May 23, 2005  6:02 PM
494 Fracture Mechanics: Fundamentals and Applications
faces. The striation spacing, according to this mechanism, is equal to the crack growth per
cycle ( da/dN).
An alternative view of fatigue is the damage accumulation mechanism, which states that a
number of cycles are required to produce a critical amount of damage, at which time the crackgrows a small increment [51]. This mechanism was supported by Lankford and Davidson [52],who observed that the striation spacing did not necessarily correspond to crack growth after onecycle. Several cycles may be required to produce one striation, depending on the ∆K level; the
number of cycles per striation apparently decreases with increasing ∆K, and striation spacing
= da/dN at high ∆K values.
A number of researchers have attempted to relate the observed crack growth rate to the
micromechanism of fatigue, with limited success. The blunting mechanism, where crack advanceoccurs through the formation of a stretch zone, implies that the crack growth per cycle is proportionalto ∆CTOD. This, in turn, implies that da/dN should be proportional to ∆K
2. Actual Paris law
exponents, however, are typically between three and four for metals. One possible explanation forthis discrepancy is that the blunting mechanism is incorrect. An alternate explanation for exponentsgreater than 2 is that the shape of the blunted crack is not geometrically similar at high and lowK values [7]. Figure 10.43 [7] shows the crack-opening proﬁle for copper at two load levels. Notethat the shapes of the blunted cracks are different.
10.7.2 M ICROMECHANISMS  NEAR THE THRESHOLD
The fracture surface that results from fatigue near the threshold has a ﬂat, faceted appearance thatresembles cleavage [53]. The crack apparently follows speciﬁc crystallographic planes, and changesdirections when it encounters a barrier such as a grain boundary.
The fatigue crack growth rate in this region is sensitive to grain size, in part because coarse-
grained microstructures produce rough surfaces and roughness-induced closure (Figure 10.5).Grain size can also affect the intrinsic  threshold in certain cases. One model for ∆K
th* [34] states
that the threshold occurs when grain boundaries block slip bands and prevent them from propa-gating into the adjoining grain. This apparently happens when the plastic zone size is approximatelyFIGURE 10.43 Crack-opening proﬁle in copper. Taken from Tanaka, K., “Mechanics and Micromechanics
of Fatigue Crack Propagation.” ASTM STP 1020, American Society for Testing and Materials, Philadelphia,
PA, 1989, pp. 151–183.
1656_C010.fm  Page 494  Monday, May 23, 2005  6:02 PM
Fatigue Crack Propagation 495
equal to the average grain diameter, which suggests the following relationship between ∆Kth*and
grain size:
(10.39)
where d is the average grain diameter and A is a constant. Thus, the intrinsic threshold increases
with grain size, assuming sYS is constant. The Hall-Petch relationship, however, predicts that yield
strength decreases with grain coarsening:
(10.40)
Consequently, the grain size dependence of yield strength offsets the tendency for the intrinsic
threshold to increase with grain coarsening.
10.7.3 F ATIGUE  AT HIGH ∆K VALUES
In Region III, there is an apparent acceleration in da/dN. In some instances, this may be due to an
interaction between fatigue and fracture mechanisms. Fracture surfaces in this region may includea mixture of fatigue striations, microvoid coalescence, and (depending on the material and thetemperature) cleavage facets. The overall growth rate can be estimated by summing the effects ofthe various mechanisms:
(10.41)
where the subscript MVC refers to microvoid coalescence (Chapter 5). The relative contributionof fatigue decreases with increasing K
max. At Kc, crack growth is completely dominated by microvoid
coalescence, cleavage, or both.
An alternative explanation for the apparent upswing in the crack growth rate at high ∆K values
involves plasticity effects. If the plastic zone produced at Kmax comprises a signiﬁcant fraction of
the remaining ligament, the stress-intensity factor (computed from linear elastic relationships) isan underestimate of the true crack driving force. If an appropriate plasticity correction were appliedto ∆K, the Paris power law would extend to higher load levels.
The dominant mechanism in Region III probably depends on material properties. One would expect
the superimposed fracture/fatigue phenomenon to occur in low-toughness materials. The plasticitymechanism would dominate in tough materials, where signiﬁcant plastic ﬂow precedes fracture.
In any event, the crack growth behavior in Region III is of little practical importance in most
instances. Typical fatigue failures involve the growth of a small initial ﬂaw to a critical size. Insuch cases, the growing fatigue crack probably spends less than 1% of its life in Region III.
10.8 FA TIGUE CRA CK GRO WTH EXPERIMENTS
The American Society for Testing and Materials (ASTM) has published Standard E 647 [54], whichoutlines a test method for fatigue crack growth measurements. This standard, described later,includes a recommended practice for estimating the crack-opening load P
op. However, the standard
admits that its recommended Pop measurement procedure does not necessarily give an accurate
indication of the true ∆Keff in the presence of crack closure. A new proposed procedure for computing
∆Keff is described in Section 10.8.3.dAKth
YS=∆*
σ
σσYS i ykd =+−12/
da
dNda
dNda
dNda
dN total fatigue cleavage=+ +
MVC1656_C010.fm  Page 495  Monday, May 23, 2005  6:02 PM
496 Fracture Mechanics: Fundamentals and Applications
10.8.1 C RACK GROWTH  RATE AND THRESHOLD  MEASUREMENT
The Standard Test Method for Measur ement of Fatigue Crack Growth Rates , ASTM E 647 [54],
describes how to determine da/dN as a function of ∆K from an experiment. The crack is grown by
cyclic loading, and Kmin, Kmax, and crack length are monitored throughout the test.
The test ﬁxtures and specimen design are essentially identical to those required for fracture
toughness testing, which are described in Chapter 7. The E 647 document allows tests on compact
specimens and middle tension panels (Figure 7.1).
The ASTM standard for fatigue crack growth measurements requires that the behavior of the
specimen be predominantly elastic during the tests. This standard speciﬁes the following require-ment for the uncracked ligament of a compact specimen:
(10.42)
There are no speciﬁc requirements on specimen thickness. This standard is often applied to thinsheet alloys for aerospace applications. The fatigue properties, however, can depend on thickness,so the thickness of the test specimen should match the section thickness of the structure of interest.
All specimens must be fatigue precracked prior to the actual test. The K
max at the end of fatigue
precracking should not exceed the initial Kmax in the fatigue test. Otherwise, retardation effects may
inﬂuence the growth rate.
During the test, the crack length must be measured periodically. Crack length measurement
techniques include optical, compliance, and potential drop methods (see Chapter 7). Accurateoptical crack length measurements require a traveling microscope. One disadvantage of thismethod is that it can only detect growth on the surface. In thick specimens, the crack lengthmeasurements must be corrected for tunneling, which cannot be done until the specimen is brokenopen after the test. Another disadvantage of the optical technique is that the crack lengthmeasurements are usually recorded manually,
12 while the other techniques can be automated.
The unloading compliance technique may involve interrupting the test for each crack lengthmeasurement. If the specimen is statically loaded for a ﬁnite length of time, material in theplastic zone may creep. In an aggressive environment, long hold times may result in environ-mentally assisted cracking or the deposition of an oxide ﬁlm on the crack faces. Consequently,the compliance measurements should be made as quickly as possible. The ASTM standardrequires that hold times be limited to 10 min; it should be possible to perform an unloadingcompliance measurement in less than 1 min. Depending on the instrumentation, it may be possibleto obtain accurate compliance measurements during cyclic loading, thereby eliminating the needto interrupt the test.
The ASTM Standard E 647 outlines two types of fatigue tests: (1) constant load amplitude
tests where  K increases and (2) K-decreasing tests. In the latter case, the load amplitude decreases
during the test to achieve a negative  K gradient. The K-increasing test is suitable for crack growth
rates greater that 10
−8 m/cycle, but is difﬁcult to apply at lower rates because of fatigue precracking
considerations. The K-decreasing procedure is preferable when near-threshold data are required.
In a typical K-decreasing test, either Kmax or the R ratio is held constant while ∆K decreases. These
two approaches usually result in different behavior in the threshold region due to the R ratio effect
on ∆Kth (Section 10.4).
12 It is possible to automate optical crack length measurements with image analysis hardware and software, but most
mechanical testing laboratories do not have this capability.WaK
YS−≥

42
πσmax1656_C010.fm  Page 496  Monday, May 23, 2005  6:02 PM
Fatigue Crack Propagation 497
Because of the potential for history effects when the  K amplitude varies, ASTM E 647 requires
that the normalized  K gradient be computed and reported:
(10.43)
The K-decreasing test is more likely to produce history effects, because prior cycles produce larger
plastic zones, which can retard crack growth. Retardation in a rising  K test is not a signiﬁcant problem,
since the plastic zone produced by a given cycle is slightly larger than that in the previous cycle. A
K-increasing test is not immune to history effects, however; the width of the plastic wake increases
with crack growth, which may result in different closure behavior than in a constant  K amplitude test.
The ASTM standard recommends that the algebraic value of G be greater than −0.08 mm−1 in
a K-decreasing test. If the test is computer controlled, the load can be programmed to decrease
continuously to give the desired  K gradient. Otherwise, the load amplitude can be decreased in
steps, provided the step size is less than 10% of the current ∆P. In either case, the load should be
decreased until the desired crack growth rate is achieved. It is usually not practical to collect databelow da/dN = 10
−10 m/cycle. 
The E 647 standard outlines a procedure for assessing whether or not history effects have
occurred in a K-decreasing test. First, the test is performed at a negative G value until the crack
growth rate reaches the intended value. Then the  K gradient is reversed, and the crack is grown
until the growth rate is well out of the threshold region. The K-decreasing and K-increasing portions
of the test should yield the same da/dN – ∆K curve. This two-step procedure is time consuming,
but it need only be performed once for a given material and  R ratio to ensure that the true threshold
behavior is achieved by subsequent K-decreasing tests.
Figure 10.44 schematically illustrates typical crack length vs. N curves. These curves must be
differentiated to infer da/dN. The ASTM Standard E 647 suggests two alternative numerical methods
to compute the derivatives. A linear differentiation approach is the simplest, but it is subject to scatter.The derivative at a given point on the curve can also be obtained by ﬁtting several neighboring pointsto a quadratic polynomial (i.e., a parabola).
The linear method computes the slope from two neighboring data points: ( a
i, Ni) and ( ai+1, Ni+1).
The crack growth rate for is given by
(10.44)
where .
FIGURE 10.44 Schematic fatigue crack growth curves. da/dN is inferred from numerical differentiation of
these curves.GKdK
da KdK
da KdK
da KdK
da≡= = =11 1 1
∆∆
minmin
maxmax
aa=
da
dNaa
NN aii
ii
=−
−+
+11
aa aii=+−() /12
1656_C010.fm  Page 497  Monday, May 23, 2005  6:02 PM
498 Fracture Mechanics: Fundamentals and Applications
The incremental polynomial approach involves ﬁtting a quadratic equation to a local region of
the crack length vs. N curve, and solving for the derivative mathematically. A group of (2 n + 1)
neighboring points are selected, where n is typically 1, 2, 3, or 4, and ( ai, Ni) is the middle value
in the (2 n + 1) points. The following equation is ﬁtted to the range :
(10.45)
where bo, b1, and b2 are the curve-ﬁtting coefﬁcients, and is the ﬁtted value of crack length at
Nj. The coefﬁcients  and scale the data in order to avoid
numerical difﬁculties. ( Nj is often a large number.) The crack growth rate at  is determined by
differentiating Equation (10.45):
(10.46)
10.8.2 C LOSURE  MEASUREMENTS
A number of experimental techniques for measurement of closure loads in fatigue have been applied.
Allison [55] has reviewed the existing procedures. A brief summary of the more common techniquesis given below, including the recommended practice in ASTM E 647 [54].
Most measurements of closure conditions are inferred from compliance. Figure 10.45 sche-
matically illustrates the load-displacement behavior of a specimen that exhibits crack closure.The precise opening load is ill-deﬁned because there is often a signiﬁcant range of loads wherethe crack is partially closed. The crack load can be deﬁned by a deviation in linearity in either thefully closed or fully open case ( P
1 and P3, respectively), or by extrapolating the fully closed and
fully open load-displacement curve to the point of intersection ( P2). See Section 10.8.3 for a
deﬁnition of Pop that is intended to give a true indication of ∆Keff.
FIGURE 10.45 Alternative deﬁnitions of the closure load.aa aii−+≤≤11
ˆ () abbNC
CbNC
Cin jinjojj=+− 

+− 

−≤≤ +11
221
22
ˆaj
CN Nin i 112 =+−+() / CN Nin i 212 =−−+() /
ˆai
da
dNb
CBN C
C ai
i
=+−
ˆ()1
221
222
1656_C010.fm  Page 498  Monday, May 23, 2005  6:02 PM
Fatigue Crack Propagation 499
Figure 10.46 illustrates the required instrumentation for the three most common compliance
techniques for closure measurements. The closure load can be inferred from clip gage displace-
ment at the crack mouth, back-face strain measurements, or laser interferometry applied to surfaceindentations. Specimen alignment is critical when inferring closure loads from compliancemeasurements.
Displacement measurements remote from the crack tip often lack sensitivity, which can result
in scatter in compliance estimates. A signal-processing technique called compliance offset  can
enhance sensitivity of global displacement measurements. This is the technique that ASTM E 647recommends for the measurement of P
op. A baseline compliance is inferred from the fully open
portion of the load-displacement curve, and the measured compliance is compared with thisbaseline. The compliance offset is deﬁned as follows:
(10.47)
where C
o is the open-crack compliance. Figure 10.47 schematically illustrates a plot of load vs.
compliance offset. The ASTM standard recommends estimating opening loads corresponding to1%, 2%, and 4% compliance offset.
Interferometric techniques provide a local measurement of crack closure [56]. Monochromatic
light from a laser is scattered off of two indentations on either side of the crack. The two scatteredbeams interfere constructively and destructively, resulting in fringe patterns. The fringes change asthe indentations move apart.
Crack closure is a three-dimensional phenomenon. The interior of a specimen exhibits
different closure behavior than the surface. The clip gage and back-face strain gage methodsprovide a thickness-average measure of closure, while laser interferometry is strictly a surfacemeasurement.
More elaborate experimental techniques are available to study three-dimensional effects. For
example, optical interferometry [57] has been applied to transparent polymers to infer closurebehavior through the thickness. Fleck [58] has developed a special gage to measure crack-openingdisplacements at the interior of a specimen.FIGURE 10.46 Instrumentation for the three most common closure measurement techniques.
Compliance offset =−×CC
Co
o100%1656_C010.fm  Page 499  Monday, May 23, 2005  6:02 PM
500 Fracture Mechanics: Fundamentals and Applications
10.8.3 A PROPOSED  EXPERIMENTAL  DEFINITION  OF ∆Keff
As was previously discussed, crack closure measurements tend to be highly subjective because
closure is a gradual process that occurs over a ﬁnite load range (Figure 10.45). The important pointto keep in mind is that closure is of practical concern because of its effect on fatigue driving force.Therefore, the goal of any closure measurement should be the determination of the true ∆K
eff. A
deﬁnition of Pop that is consistent with this goal is outlined below.
The ﬁrst part of this proposed measurement entails adjusting the clip gage displacement to
correct for the compliance of the notch. A typical laboratory specimen contains a machined notchof ﬁnite width. When the fatigue crack faces are in contact, the notch faces are separated. In suchcases, the slope of the load vs. clip gage displacement curve reﬂects compliance of a notched butuncracked specimen (Figure 10.3). Removing this contribution to compliance should have a ben-eﬁcial effect on the sensitivity of closure measurements. Therefore, let us deﬁne an adjusted clipgage displacement as follows:
where C(a
N) is the compliance of an uncracked specimen with notch depth aN.
The left-hand side of Figure 10.48 is a schematic plot of load vs. adjusted clip gage displacement.
The corresponding plot of KI vs. load is on the right-hand side of Figure 10.48. The part of
the load-displacement curve labeled Region 1 corresponds to the regime where the crack is
fully open and the applied KI is driven by the remotely applied load. In Region 2, the crack is
partially or fully closed, and KI is driven by the displacement of the crack faces. Even when
the fatigue crack is completely closed, the P vs. V* curve may have a ﬁnite slope due to the
compliance of asperities or corrosion products in the crack. The true applied KI at Pmin can be
inferred through the construction that is illustrated in Figure 10.48. The steps in this procedureare as follows:FIGURE 10.47 The compliance offset method. This technique enhances the sensitivity of closure measure-
ments from clip gage displacement.
VV C a PN*() ≡−1656_C010.fm  Page 500  Monday, May 23, 2005  6:02 PM
Fatigue Crack Propagation 501
1. Determine the adjusted clip gage displacement at Pmin.
2. Construct a vertical line at the V*value from Step 1.
3. Extrapolate the load-displacement curve for the fully open condition (Region 1) down
to lower load levels. The opening load Pop is deﬁned at the point where the extrapolated
load-displacement curve for Region 1 intersects the vertical line constructed in Step 2.
4. Compute Kop from Pop using the standard relationship for the test specimen.
As the right-hand side of Figure 10.48 illustrates, the Kop value inferred from the above
procedure corresponds to the actual applied KI at Pmin. That is, Kop is deﬁned in such a way that
(Kmax – Kop) = ∆Keff reﬂects the true driving force for fatigue.
To understand the physical basis of this method, consider the case where closure is due to a
pure wedging mechanism, such as a corrosion product in the crack. Figure 10.6(b) illustrates this
scenario, in which the load-displacement curve in the fully open regime extrapolates to the origin.The above procedure should apply equally well to plasticity-induced closure or mixed conditions,where there is an offset in the load-displacement curve (Figure 10.6(a) and Figure 10.6(c)), but thesimpliﬁed case in Figure 10.6(b) makes the following explanation more straightforward. Supposethat the initial applied load is sufﬁcient that the crack faces are not in contact with the wedge. Inthis case, the applied K
I can be computed from the load using standard formulas. As the load is
gradually removed and the crack faces begin to contact the wedge, the slope of the load-displacementcurve gradually changes. In this case, the true applied K
I is a function of the applied crack opening
rather than the applied load. This would be the case whether the crack is in full contact with thewedge or in partial contact. At P
min, there is a residual crack opening that results in KI = Kop. If we
now remove the wedge, the applied KI = Kmin, which is the stress intensity corresponding to the
applied load Pmin. In order to achieve the condition KI = Kop in the absence of the wedge , the applied
load must be increased to Pop. This higher load is necessary to achieve the same crack opening that
was previously imposed by the wedge.
10.9 DAMA GE TOLERANCE METHODOLOGY
This section describes how to apply fatigue data and growth models to structures, as part of adamage tolerance design scheme. The term damage tolerance  has a variety of meanings, but
normally refers to a design methodology in which fracture mechanics analyses predict remainingFIGURE 10.48 Proposed deﬁnition of Pop, designed to give a true indication of ∆Keff.
1656_C010.fm  Page 501  Monday, May 23, 2005  6:02 PM
502 Fracture Mechanics: Fundamentals and Applications
life, and quantify inspection intervals. This approach is usually applied to structures that are
susceptible to time-dependent ﬂaw growth (e.g., fatigue, environmental-assisted cracking, creepcrack growth). As its name suggests, the damage tolerance philosophy allows ﬂaws to remain inthe structure, provided they are well below the critical size.
Fracture control procedures vary considerably among various industries; a detailed description
of each available approach is beyond the scope of this book. This section outlines a generic damagetolerance methodology and discusses some of the practical considerations. Although fatigue is theprimary subject of this chapter, the approaches described below can, in principle, be applied to alltypes of time-dependent crack growth.
One of the ﬁrst tasks of a damage tolerance analysis is the estimation of the critical ﬂaw size
a
c. Chapter 9 describes approaches for computing critical crack size. Depending on material
properties, ultimate failure may be governed by fracture or plastic collapse. Consequently, an elastic-plastic fracture mechanics analysis that includes the extremes of brittle fracture and collapse asspecial cases is preferable. The possibility of geometric instabilities, such as buckling, should alsobe considered.
Once the critical crack size has been estimated, a safety factor is normally applied to determine
the tolerable  ﬂaw size a
t. The safety factor is often chosen arbitrarily, but a more rational deﬁnition
should be based on uncertainties in the input parameters (e.g., stress and toughness) in the fractureanalysis. Another consideration in specifying the tolerable ﬂaw size is the crack growth rate; a
t
should be chosen such that da/dt at this ﬂaw size is relatively small, and a reasonable length of
time is required to grow the ﬂaw from at to ac.
Fracture mechanics analysis is closely tied to nondestructive evaluation (NDE) in fracture
control procedures. The NDE provides input to the fracture analysis, which in turn helps to deﬁneinspection intervals. A structure is inspected at the beginning of its life to determine the size ofinitial ﬂaws. If no signiﬁcant ﬂaws are detected, the initial ﬂaw size is set at an assumed value a
o,
which corresponds to the largest ﬂaw that might be missed  by NDE. This ﬂaw size should not be
confused with the NDE detectability limit, which is the smallest ﬂaw that can be detected  by the
NDE technique (on a good day). In most cases, ao is signiﬁcantly larger than the detectability limit,
due to the variability in operating conditions and the skill of the operator.
Figure 10.49(a) illustrates the procedure for determining the ﬁrst inspection interval in the
structure. The lower curve deﬁnes the “true” behavior of the worst ﬂaw in the structure, whilethe predicted curve assumes the initial ﬂaw size is a
o. The time required to grow the ﬂaw from
ao to at (the tolerable ﬂaw size) is computed. The ﬁrst inspection interval I1 should be less than
this time, in order to preclude ﬂaw growth beyond at before the next inspection. If no ﬂaws
greater than ao are detected, the second inspection interval I2 is equal to I1, as Figure 10.49(b)
illustrates. Suppose that the next inspection reveals a ﬂaw of length a1, which is larger than ao.
In this instance, a ﬂaw growth analysis must be performed to estimate the time required to growfrom a
1 to at. The next inspection interval I3 might be shorter than I2, as Figure 10.49(c) illustrates.
Inspection intervals would then become progressively shorter as the structure approaches the endof its life. The structure is repaired or taken out of service when the ﬂaw size reaches themaximum tolerable size, or when required inspections become too frequent to justify continuedoperation.
In many applications, a variable inspection interval is not practical; inspections must be often
carried out at regular times that can be scheduled well in advance. In such instances a variation ofthe above approach is required. The main purpose of any damage tolerance assessment is to ensurethat ﬂaws will not grow to failure between inspections. The precise methods for achieving this goaldepend on practical circumstances.
The schematic in Figure 10.49(c) illustrates a ﬂaw growth analysis that is conservative. If
retardation effects are not taken into account, the analysis will be considerably simpler and willtend to overestimate growth rates. If a more detailed analysis is applied, a comparison of actualand predicted ﬂaw sizes after each inspection interval can be used to calibrate the analysis.1656_C010.fm  Page 502  Monday, May 23, 2005  6:02 PM
Fatigue Crack Propagation 503
(a)
(b)
(c)
FIGURE 10.49 Schematic damage tolerance analysis: (a) determination of ﬁrst inspection interval I1,
(b) determination of second inspection interval I2, and (c) determination of third inspection interval I3.
1656_C010.fm  Page 503  Monday, May 23, 2005  6:02 PM
504 Fracture Mechanics: Fundamentals and Applications
APPENDIX 10: APPLICA TION OF THE J CONT OUR INTEGRAL 
TO CYCLIC LO ADING
A10.1 DEFINITION OF ∆J
Material ahead of a growing fatigue crack experiences cyclic elastic-plastic loading, as Figure A10.1
illustrates. The material deformation can be characterized by the stress range ∆sij and the strain
range ∆eij in a given cycle.
Consider the loading branch of the stress-strain curve, where the stresses and strains have
initial values sij(1) and eij(1), and increase to sij(2) and eij(2). It is possible to deﬁne a J-like integral
as follows [3–6]:
(A10.1)
where Γ deﬁnes the integration path around the crack tip, and ∆Ti and ∆ui are the changes in traction
and displacement between points (1) and (2). The quantity y is analogous to the strain energy
density:
(A10.2)
Note that y represents the stress work per unit volume performed during loading, rather than the
stress work in a complete cycle. The latter corresponds to the area inside the hysteresis loop(Figure A10.1). For the special case where , ∆J = J. Thus ∆J is merely a generalization
of the J integral, in which the origin is not necessarily at zero stress and strain.
Although ∆J is normally deﬁned from the loading branch of the cyclic stress-strain curve,
it is also possible to deﬁne a ∆J from the unloading branch. The two deﬁnitions coincide if the
cyclic stress-strain curve forms a closed loop, and the loading and unloading branches aresymmetric.
Just as it is possible to estimate J experimentally from a load-displacement curve (Chapter 3
and Chapter 7), ∆J can be inferred from the cyclic load-displacement behavior. Consider a specimen
FIGURE A10.1 Schematic cyclic stress-strain behavior ahead of a growing fatigue crack.∆∆ ∆∆
ΓJd y Tu
xdsij ii=( ) −∂
∂

 ∫ψε
ψε σ εε
() =∫∆∆ ∆∆
kl ij ijdkl
()
0
=− ()∫σσ ε
εε
ij ij ijd
klkl()
()()
1
12
σεij ij() ()110 ==
1656_C010.fm  Page 504  Monday, May 23, 2005  6:02 PM
Fatigue Crack Propagation 505
with thickness B and uncracked ligament length b that is cyclically loaded between the loads Pmin
and Pmax and the load-line displacements Vmin and Vmax, as Figure A10.2(a) illustrates.13 The ∆J can
be computed from an equation of the form:
(A10.3)
where the dimensionless constant h has the same value as for monotonic loading. For example,
