Repository: Ketankham/chatbot-meta-books

File: physical-meta.txt (part 28 of 44)
Modern Physical Metallurgy and Materials Engineering
plasticdeformationduringtransformationincreasesthe
rate of transformation, since the introduction of dislo-
cations provides extra sites for nucleation, while the
vacanciesproducedbyplasticdeformationenhancethe
diffusion process.
The rate of growth of pearlite, like the rate of nucle-
ation,alsoincreaseswithdecreasingtemperaturedown
to the knee of the curve, even though it is governed
by the diffusion of carbon, which, of course, decreases
withdecreasing temperature. The reason for thisisthat
the interlamellar spacing of the pearlite also decreases
rapidly with decreasing temperature, and because the
Figure 8.19 Effect of temperature on (a) amount of pearlite formed with time and (b) rate of nucleation and rate of growth of
pearlite (after Mehl and Hagel, 1956; courtesy of Pergamon Press) .
Strengthening and toughening 277
carbon atoms do not have to travel so far, the carbon
supply is easily maintained. In contrast to the rate ofnucleation, however, the rate of growth of pearlite is
quite structure-insensitive and, therefore, is indiffer-
ent to the presence of grain boundaries or inclusions.These two factors are important in governing the size
of the pearlite nodules produced. If, for instance, the
steel is transformed just below A
1,w h e r et h er a t eo f
nucleation is very low in comparison with the rate
of growth (i.e. the ratio N/Gis small), very large
nodules are developed. Then, owing to the structure-
insensitivity of the growth process, the few nodules
formed are able to grow across grain boundaries, withthe result that pearlite nodules larger than the original
austenite grain size are often observed. By compari-
son, if the steel is transformed at a lower temperature,
just above the knee of the TTT curve where N/Gis
large, the rate of nucleation is high and the pearlitenodule size is correspondingly small.
8.3.2.2 Mechanism and morphology of pearlite
formation
The growth of pearlite from austenite clearly involves
two distinct processes: (1) a redistribution of carbon
(since the carbon concentrates in the cementite and
avoids the ferrite) and (2) a crystallographic change
(sincethestructureofbothferriteandcementitediffersfrom that of austenite). Of these two processes it is
generally agreed that the rate of growth is governed by
the diffusion of carbon atoms, and the crystallographicchangeoccurs asreadilyas theredistributionofcarbon
will allow. The active nucleus of the pearlite nodule
may be either a ferrite or cementite platelet, depending
on the conditions of temperature and composition
which prevail during the transformation, but usually itis assumed to be cementite. The nucleus may form at a
grain boundary as shown in Figure 8.20a, and after its
formationthesurroundingmatrixisdepletedofcarbon,sothatconditionsfavourthenucleationofferriteplates
adjacent to the cementite nucleus (Figure 8.20b). The
ferrite plates in turn reject carbon atoms into the
surrounding austenite and this favours the formation
of cementite nuclei, which then continue to grow. Atthe same time as the pearlite nodule grows sideways,
the ferrite and cementite lamellae advance into the
austenite, since the carbon atoms rejected ahead of theadvancing ferrite diffuse into the path of the growing
cementite (Figure 8.20c). Eventually,a cementite plate
of different orientation forms and this acts as a new
nucleus as shown in Figures 8.20d and 8.20e.
Homogeneous austenite, when held at a constant
temperature, produces pearlite at a constant rate
and with a constant interlamellar spacing. However,
the interlamellar spacing decreases with decreasingtemperature, and becomes irresolvable in the optical
microscope as the temperature approaches that
corresponding to the knee of the curve. An increase
in hardness occurs as the spacing decreases. Zener
explains the dependence of interlamellar spacing
Figure 8.20 Nucleation and growth of pearlite nodules.
(a) Initial Fe3Cnucleus; (b) Fe3Cplate full grown, ˛-Fe
now nucleated; (c) ˛-Fe plates now full grown, new Fe3C
plates nucleated; (d) Fe3Cnucleus of different orientation
forms and original nodule grows; (e) new nodule at
advanced stage of growth (after Mehl and Hagel; courtesy
of Pergamon Press) .
on temperature in the following way. If the
interlamellar spacing is large, the diffusion distanceof the carbon atoms in order to concentrate inthe cementite is also large, and the rate of carbon
redistribution is correspondingly slow. Conversely, if
the spacing is small the area, and hence energy,of the ferrite-cementite interfaces become large.In consequence, such a high proportion of thefree energy released in the austenite to pearlitetransformation is needed to provide the interfacialenergy that little will remain to provide the ‘drivingforce’ for the change. Thus, a balance betweenthese two opposing conditions is necessary to allowthe formation of pearlite to proceed, and at aconstant temperature the interlamellar spacing remainsconstant. However, because the free energy change,
G, accompanying the transformation increases with
increasing degree of undercooling, larger interfacialareas can be tolerated as the temperature oftransformation is lowered, with the result thatthe interlamellar spacing decreases with decreasingtemperature.
The majority of commercial steels are not usu-
ally of the euctectoid composition (0.8% carbon), buthypo-eutectoid (i.e. <0.8% carbon). In such steels,
pro-eutectoid ferrite is ﬁrst formed before the pearlitereaction begins and this is shown in the TTT curveby a third decomposition line. From Figure 8.18b itcan be seen that the amount of pro-eutectoid ferrite
decreases as the isothermal transformation temperature
is lowered. The morphology of the precipitated fer-rite depends on the usual precipitation variables (i.e.temperature, time, carbon content and grain size) andgrowth occurs preferentially at grain boundaries andon certain crystallographic planes. The Widmanst ¨atten
278Modern Physical Metallurgy and Materials Engineering
pattern with ferrite growing along f111gplanes of the
parent austenite is a familiar structure of these steels.
8.3.2.3 Inﬂuence of alloying elements on
pearlite formation
With the exception of cobalt, all alloying elements in
small amounts retard the transformation of austenite
to pearlite. These elements decrease both the rate ofnucleation, N, and the rate of growth, G, so that the
top part of the TTT curve is displaced towards longertimes. This has considerable technological importancesince in the absence of such alloying elements, a steel
can only transform into the harder constituents of bai-
nite or martensite if it is in the form of very thinsections so that the cooling rate will be fast enough toavoid crossing the knee of the TTT curve during thecooling process and hence avoid pearlite transforma-tion. For this reason, most commercially heat-treatable
steels contain one or more of the elements chromium,
nickel, manganese, vanadium, molybdenum or tung-sten. Cobalt increases both NandG, and its effect
on the pearlite interlamellar spacing is contrary to theother elements in that it decreases the spacing.
Withlargeadditionsofalloyingelements,thesimple
form of TTT curve often becomes complex, as shown
in Figure 8.18c. Thus to obtain any desired structureby heat treatment a detailed knowledge of the TTTcurve is essential.
8.3.3 Austenite–martensite transformation
8.3.3.1 Crystallography of martensite formation
Martensite, the hardening constituent in quenched
steels, is formed at temperatures below about 200 °C.
The regions of the austenite which have transformedto martensite are lenticular in shape and may easily berecognized by etching, or from the distortion they pro-
duce on the polished surface of the alloy. These relief
effects, shown schematically in Figure 8.21, indicatethat the martensite needles have been formed not withtheaidofatomicdiffusionbutbyashearprocess,sinceif atomic mobility were allowed the large strain energyassociated with the transformed volume would then be
largely avoided. The lenticular shape of a martensite
needle is a direct consequence of the stresses producedin the surrounding matrix by the shear mechanism ofthe transformation and is exactly analogous to the sim-ilar effect found in mechanical twinning. The strainenergy associated with martensite is tolerated because
the growth of such sheared regions does not depend on
diffusion, and since the regions are coherent with thematrix they are able to spread at great speed throughthe crystal. The large free energy change associatedwith the rapid formation of the new phase outweighsthe strain energy, so that there is a net lowering offree energy.
Direct TEM observations of martensite plates have
shown that there are two main types of martensite, onewith a twinned structure (see Figure 8.22), known as
Figure 8.21 Schematic diagram of the observed shape
deformation produced by a martensite plate. (a) Contour
lines on an originally ﬂat surface; (b) section of the surface
through AB. Vertical scale much exaggerated (after Bilby
and Christian, 1956; courtesy of the Institute of Metals) .
acicular martensite, and the other with a high density
of dislocations but few or no twins, called massive
martensite.
In contrast to the pearlite transformation, which
involves both a redistribution of carbon atoms anda structural change, the martensite transformationinvolves only a change in crystal structure.
The structure cell of martensite is body-centred
tetragonal, which is a distorted form of a body-centred
cubic structure, and hence may be regarded as a super-saturated solution of carbon in ˛-iron. X-ray examina-
tion shows that while the c/aratio of the bct structure
of martensite increases with increasing carbon content,the curve of c/aratio against composition extrapolates
backto c/aD1forzero carboncontent,andthelattice
parameter is equal to that of pure ˛-iron (Figure 8.23).
From the crystallographic point of view the most
importantexperimentaldatainanymartensitetransfor-mation are the orientation relations of the two phasesand the habit plane. In steel, there are three groups of
orientations often quoted; those due to Kurdjumov and
Sachs, Nishiyama, and Greninger and Troiano, respec-tively. According to the Kurdjumov–Sachs relation, iniron–carbon alloys with 0.5–1.4% carbon, a f111g
/CR
plane of the austenite lattice is parallel to the f110g˛
plane of the martensite, with a h110i/CRaxis of the
former parallel to a h111i˛axis of the latter; the asso-
ciated habit plane is f225g/CR. In any one crystal there
are 24 possible variants of the Kurdjumov–Sachs rela-tionship, consisting of 12 twin pairs, both orientations
Strengthening and toughening 279
Figure 8.22 (a) Formation of a martensite platelet in a crystal of austenite; (b) the inhomogeneous twinning shear within the
platelet (after Kelly and Nutting, 1960; courtesy of the Royal Society) .
of a pair having the same habit plane. However, for
general discussion it is usual to choose one relationwhich may be written
⊿111/triangleleft
/CRk⊿101/triangleleft˛with [110] /CRk[111]˛
In the composition range 1.5–1.8% carbon the habit
plane changes to ³f259g/CRwith the orientation rela-
tionship unspeciﬁed. This latter type of habit plane hasalsobeenreportedbyNishiyamaforiron–nickelalloys(27–34%nickel) for which the orientationrelationship
is of the form
⊿111/triangleleft
/CRk⊿101/triangleleft˛with [121] /CRk[101]˛
However, Greninger and Troiano have shown by pre-
cision orientation determinations that irrational rela-tionships are very probable, and that in a ternaryiron–nickel–carbon alloy (0.8% carbon, 22% nickel),
⊿111/triangleleft
/CRis approximately 1 °from ⊿101/triangleleft˛with [121] /CR
approximately 2 °from [101] ˛, and is associated with
a habit plane about 5 °from ⊿259/triangleleft.
Figure 8.23 Variation of c and a parameters with carbon
content in martensite (after Kurdjumov, 1948) .8.3.3.2 Mechanism of martensite formation
The martensite transformation is diffusionless, and
therefore martensite forms without any interchange inthe position of neighbouring atoms. Accordingly, theobserved orientation relationships are a direct conse-
quence of the atom movements that occur during the
transformation.Theﬁrstsuggestionofapossibletrans-formation mechanism was made by Bain in 1934. Hesuggested that since austenite may be regarded as a
body-centred tetragonal structure of axial ratiop
2, the
transformation merely involves a compression of thec-axis of the austenite unit cell and expansion of the
˛-axis. The interstitially dissolved carbon atoms pre-
vent the axial ratio from going completely to unity,and, depending on composition, the c/aratio will be
between 1.08 and 1.0. Clearly, such a mechanism canonly give rise to three martensite orientations whereas,in practice, 24 result. To account for this, Kurdju-mov and Sachs proposed that the transformation takesplace not by one shear process but by a sequenceof two shears (Figure 8.24), ﬁrst along the elements⊿111/triangleleft
/CRh112i/CR, and then a minor shear along the ele-
ments ⊿112/triangleleft˛h111i˛; these elements are the twinning
elements of the fcc and bcc lattice, respectively. Thismechanism predicts the correct orientation relations,butnotthecorrecthabitcharacteristicsorreliefeffects.Accordingly, Greninger and Troiano in 1941 proposeda different two-stage transformation, consisting of aninitial shear on the irrational habit plane which pro-duces the relief effects, together with a second shearalong the twinning elements of the martensite lattice.If slight adjustments in spacing are then allowed, themechanism can account for the relief effects, habitplane, the orientation relationship and the change ofstructure.
Further additions to these theories have been made
in an effort to produce the ideal general theoryof the crystallography of martensite transformation.Bowles, for example, replaces the ﬁrst shear of the
280Modern Physical Metallurgy and Materials Engineering
Figure 8.24 Shear mechanisms of Kurdjumov and Sachs.
(a) Face-centred austenite with f111 g/CRin horizontal plane,
(b) body-centred tetragonal martensite ( ˛0), (c) cubic ferrite
(˛) (after Bowles and Barrett, 1952; courtesy of Pergamon
Press).
Greninger–Troiano mechanism by the general type of
homogeneous deformation in which the habit plane
remains invariant, i.e. all directions in this plane are
unrotated and unchanged in length. However, in allsuch cases the problem resolves itself into one ofdetermining whether a homogeneous strain can trans-
form the /CR-lattice into the ˛-lattice, while preserv-
ing coherency at the boundary between them. Thehomogeneous strain does not do this, so that some
reasonable additional type of strain has to be added.
This shear can occur either by twinning or by slip,
the mode prevailingdependingonthe compositionand
cooling rate. Between carbon contents of 0.2% and
0.5% the martensite changes from dislocated marten-site arranged in thin lathes or needles to twinned aci-cular martensite arranged in plates. In the martensite
formed at low C contents (e.g. Fe–Ni alloys) the thin
lathes lie parallel to each other, with a f111g
/CRhabit,
to form pockets of massive martensite with jagged
boundaries due to the impingement of other nearby
pockets of lathes. The inhomogeneous shear producedbydeformationtwinningoccurson f112gplanesinthe
martensite, so that each martensite plate is made up of
parallel twin plates of thickness 2–50 nm. By oper-
ation of such a complex transformation mode with ahighindexhabitplanthesystemmaintainsaninvariant
interfacial plane.
Because of the shears involved and the speed of
the transformation it is attractive to consider that
dislocations play an important role in martensite for-
mation. Some insight into the basic dislocation mech-anisms has been obtained by in situobservations
during either cooling below M
sor by straining, but
unfortunately only for Ni–Cr austenitic steels with
low stacking-fault energy (i.e. /CR³20 mJ/m2). For
these alloys it has been found that stacking faults
are formed either by emitting partial dislocations with
bDa/6h112ifrom grain boundaries or by the dis-
sociation of unit dislocations with bDa/2h110i.I n
regions of the grain where on cooling or deformation
a high density of stacking faults developed, the corre-
sponding diffraction pattern revealed cph ε-martensite.
On subsequent deformation or cooling, regions of ε-
martensite transform rapidly into bcc ˛-martensite,
and indeed, the only way in which ˛-martensite was
observed to form was from an εnucleus.
(a) (b)A
BBA113
200
0.5 µm
Figure 8.25 Electron micrographs showing (a) contrast from overlapping faults on ⊿111 /triangleleft; A is extrinsic and B is intrinsic in
nature. (b) Residual contrast arising from a supplementary displacement across the faults which is intrinsic in nature for both
faults A and B (after Brooks, Loretto and Smallman, 1979) .
Strengthening and toughening 281
Because straining or cooling can be interrupted
during the in situexperiments it was possible to
carry out a detailed analysis of the defect structureformed prior to a region becoming recognizably(from diffraction patterns) martensitic. In this wayit has been shown that the interplanar spacing
across the individual stacking faults in the austenite
decreased to the ⊿0001 /triangleleftspacing appropriate to
ε-martensite. Figure 8.25 shows micrographs which
reveal this change of spacing; no contrast is expectedin Figure 8.25b if the faulted f111gplanes remained
at the fcc spacing, since the condition of invisibility
g.RDnis obeyed. The residual contrast observed
arises from the supplementarydisplacement Racross
the faults which, from the white outer fringe, ispositive (intrinsic) in nature for both faults and ³
2% of the f111gspacing. The formation of regions
of˛from εcould also be followed although in
this case the speed of the transformation precluded
detailed analysis. Figure 8.26 shows a micrograph
taken after the formation of ˛-martensite and this,
together with continuous observations, show that themartensite/matrix interface changes from f111gto the
well-known f225gas it propagates. Clearly, one of
the important roles that the formation of ε-martensite
plays in acting as a precursor for the formation
of˛-martensite is in the generation of close-packed
planes with ABABstacking so that atomic shufﬂes
can subsequently transform these planes to f110gbcc
whichare, of course, stacked ABAB(see Figure 8.27).
The˛-martensite forms in dislocation pile-ups where
thea/6h112ipartials are forced closer together by the
applied stress. The volume of effective bcc materialincreases as more dislocationsjoin the pile-upuntil thenucleus formed by this process reaches a critical sizeand rapid growth takes place. The martensite initiallygrows perpendicular to, and principally on, one side of
thef111g
/CRslipplane associatedwiththenucleus,very
likelycorrespondingtothesideofthedislocationswithmissing half-planes since ˛-martensite is less dense
than austenite.
0.5 µm200
Figure 8.26 Electron micrograph showing an ˛-martensite
plate, the austenite–martensite interface, and the faults in
the austenite matrix .
Figure 8.27 A shear of a/6h112imoves atoms in the fcc
structure from A sites to B sites, and after half this shear thestructure has pseudo-bcc packing .
8.3.3.3 Kinetics of martensite formation
One of the most distinctive features of the martensite
transformation is that in most systems martensite is
formed only when the specimen is cooling, and thatthe rate of martensite formation is negligible if cool-
ing is stopped. For this reason, the reaction is often
referred to as an athermal
1transformation, and the
percentage of austenite transformed to martensite is
indicated on the TTT curve by a series of horizontallines. The transformation begins at a temperature M
s,
which is not dependent on cooling rate, but is depen-
dent on prior thermal and mechanical history, and oncomposition. For example, it is well established that
theM
stemperature decreases approximately linearly
with increasing concentration of solutes such as car-
bon, nickel or manganese.
Speed of formation The observation that martensite
plates form rapidly and at a rate which is
temperature-independent shows that thermal activation
is not required for the growth process. Electronicmethods show that the martensite needles form, in
iron–nickel–carbon alloys, for example, in about
10
/NUL7s and, moreover, that the linear growth velocity
is about 103ms/NUL1even at very low temperatures.
Such observations show that the activation energy for
the growth of a martensite plate is virtually zero, and
that the velocity of growth approaches the speed ofsound in the matrix. Sometimes a ‘burst phenomenon’
is exhibited, as, for example, in iron–nickel alloys,
when the stresses produced by one martensite plateassist in the nucleation of others. The whole process is
autocatalytic and about 25% of the transformation can
occur in the time interval of an audible click.
The effect of applied stress Since the formation of
martensite involves a homogeneous distortion of the
parent structure, it is expected that externally applied
1In some alloys, such as iron–manganese–carbon and
iron–manganese–nickel, the martensitic transformation
occurs isothermally. For these systems, growth is still very
rapid but the nuclei are formed by thermal activation.
282Modern Physical Metallurgy and Materials Engineering
stresses will be of importance. Plastic deformation is
effective in forming martensite above the Mstempera-
ture, provided the temperature does not exceed a criti-cal value usually denoted by M
d. However, cold work
above Mdmay either accelerate or retard the transfor-
mation on subsequent cooling. Even elastic stresses,when applied above the M
stemperature and main-
tained during cooling, can affect the transformation;
uniaxial compression or tensile stresses raise the Ms
temperature while hydrostatic stresses lower the Ms
temperature.
Stabilization When coolingis interruptedbelow Ms,
stabilization of the remaining austenite often occurs.Thus, when cooling is resumed martensite forms only
after an appreciable drop in temperature. Such ther-
mal stabilization has been attributed by some workersto an accumulation of carbon atoms on those dislo-cations important to martensite formation. This may
be regarded as a direct analogue of the yield phe-
nomenon. The temperature interval before transfor-mation is resumed increases with holding time and is
analogous to the increase in yield drop accompanying
carbon build-up on strain-ageing. Furthermore, whentransformation in a stabilized steel does resume, itoften starts with a ‘burst’, which in this case is analo-
gous to the lower yield elongation.
8.3.4 Austenite–bainite transformation
The bainite reaction has many features common toboth the pearlite and martensite reactions. The pearlite
transformation involves the redistribution of carbonfollowed by a structure change, the martensite trans-formation involves the structure change alone, and, in
contrast, the bainite transformation involves a struc-
ture change followed by the redistribution of car-bon, which precipitates as a carbide. Consequently,
the austenite–bainite decomposition may be regarded
as a martensite transformation involving the diffusionof carbon atoms, so that, in this case, the rate ofcoherent growth is necessarily slow compared with
that of martensite. Lower bainite is hardly distinguish-
able from martensite tempered at the same tempera-ture, while upper bainite exhibits an acicular structure.
The metallographic appearance of the transformed
steel is found to alter continuously between these twoextremes,theactualstructureexhibitedbeinggoverned
by the diffusion rate of the carbon, which in turn
depends on the temperature of the transformation. Thehardness of the reaction product also increases con-tinuously with decreasing temperature, lower bainite
being harder than upper bainite, which is harder than
most ﬁne pearlite.
The ferrite in bainite has a martensite-like appear-
ance and is, in most cases, clearly distinguished from
both ferrite and pro-eutectoid ferrite formed in thepearlite range. The bainitic ferrite exhibits the samesurface relief effects as martensite, while pro-eutectoid
ferrite and pearlite do not. Such surface tilting is fur-
ther evidence for a shear-like transformation, but theorientation relationship between austenite and bainite
is not necessarily the same as that between austeniteand martensite. In fact, the bainitic ferrite has the same
orientation with respect to the parent austenite as does
pro-eutectoid ferrite, which suggests that ferrite maynucleate bainite.
8.3.5 Tempering of martensite
The presence of martensite in a quenched steel, while
greatly increasing its hardness and TS, causes the
material to be brittle. Such behaviour is hardly surpris-ing, since the formation of martensite is accompanied
byseverematrixdistortions.Thehardnessandstrength
of martensite increase sharply with increase in C con-tent.Contributionstothestrengtharisefromthecarbon
in solution, carbides precipitated during the quench,
dislocations introduced during the transformation andthe grain size.
Although the martensite structure is thermodynam-
ically unstable, the steel will remain in this conditionmore or less indeﬁnitely at room temperature because
for a change to take place bulk diffusion of car-
bon, with an activation energy Qof approximately
83 kJ/mol atom is necessary. However, because there
is an exponential variation of the reaction rate with
temperature, the steel will be able slowly to approachthe equilibrium structure at a slightly elevated temper-
ature, i.e. rate of reaction DAexp[/NULQ/kT]. Thus, by
acarefullycontrolledtemperingtreatment,thequench-ingstressescanberelievedandsomeofthecarboncan
precipitate from the supersaturated solid solution to
form a ﬁnely dispersed carbide phase. In this way, thetoughnessofthesteelcanbevastlyimprovedwithvery
little detriment to its hardness and tensile properties.
The structural changes which occur on tempering
may be considered to take place in three stages. In
the primary stage, ﬁne particles of a cph carbide
phase ( ε-carbide) of composition about Fe
2,4C, pre-
cipitates, with the corresponding formation of low-
carbon martensite. This low-carbon martensite grows
at the expense of the high-carbon martensite until atthe end of this stage the structure consists of retained
austenite, ε-carbide and martensite of reduced tetrago-
nality. During the second stage any retained austenitein the steel begins to transform isothermally to bainite,
while the third stage is marked by the formation of
cementite platelets. The precipitation of cementite isaccompanied by a dissolution of the ε-carbide phase
so that the martensite loses its remaining tetragonality
and becomes bcc ferrite. The degree to which thesethree stages overlap will depend on the temperature
of the anneal and the carbon content. In consequence,
the ﬁnal structure produced will be governed by theinitial choice of steel and the properties, and hence
thermal treatment, required. Alloying elements, with
the exception of Cr, affect the tempering of marten-site. Plain carbon steels soften above 100
°Co w i n gt o
the early formation of ε-carbide, whereas in Si-bearing
steels the softening is delayed to above 250 °C, since
Strengthening and toughening 283
Si stabilizes ε-carbide and delays its transformation
to cementite. Alloying additions (see Table 8.2) thusenable the improvement in ductility to be achieved at
higher tempering temperatures.
When a steel specimen is quenched prior to temper-
ing, quenching cracks often occur. These are caused
by the stresses which arise from both the transfor-
mation and the differential expansion produced whendifferent parts of the specimen cool at different rates.
To minimize such cracking, the desired properties of
toughness and strength are often produced in the steelby alternative heat-treatment schedules; examples of
these schedules are summarized in Figure 8.28, from
whichitwillbecomeevidentthatadvantageistakenofthe shape of the TTT curve to economize on the timethe specimen is in the furnace, and also to minimize
quenchingstresses. During conventionalannealing, for
example, the steel is heated above the upper criticaltemperature and allowed to cool slowly in the fur-
nace. In isothermal annealing the steel is allowed to
transform in the furnace, but when it has completelytransformed, the specimen is removed from the fur-
nace and allowed to air-cool, thereby saving furnace
time. In martempering, the knee of the TTT curve isavoided by rapid cooling, but the quench is interrupted
above M
sand the steel allowed to cool relatively
slowly through the martensite range. With this treat-ment the thermal stresses set up by very rapid cooling
are reduced. Such a procedure is possible because at
the holding temperature there is ample time for thetemperature to become equal throughout the sample
before the transformation begins, and as a result the
transformation occurs much more uniformly. After thetransformation is complete, tempering is carried out
in the usual way. In austempering, quenching is again
arrested above M
sand a bainite product, having sim-
ilar properties to tempered martensite, is allowed to
form.
Alloying elements also lower the Mstemperatures
and, consequently, greater stresses and distortion are
introduced during quenching. This can be minimized
by austempering and martempering as discussedabove, but such treatments are expensive. Alloying
Table 8.2 Inﬂuence of alloying additions on tempering
Element Retardation in Ratio of retardation
tempering per 1% of tempering to
addition depression of Ms
C /NUL40 negative
Co 8 >8
Cr 0 0Mn 8 0.24Mo 17 0.8
Ni 8 0.5
Si 20 1.8V3 0 >1.0
W1 0 0 . 9elements should therefore be chosen to produce the
maximum retardation of tempering for minimum
depression of Ms; Table 8.2 shows that (1) C should
be as low as possible, (2) Si and Co are particularlyeffective, and (3) Mo is the preferred element of theMo, W, V group since it is easier to take into solution
than V and is cheaper than W.
Some elements, particularly Mo and V, produce
quite high tempering temperatures. In quantities above
about 1% for Mo and
1
2% for V, a precipitation reac-
tion is also introduced which has its maximum hard-
ening effect at 550 °C. This phenomenon of increased
hardness by precipitation at higher temperatures isknown as secondary hardening and may be classiﬁed
as a fourth stage of tempering. 2–2
1
2Mo addition pro-
duces adequate temper resistance and changes the pre-
cipitate to Mo 2C which is more resistant to overageing
than Cr 7C3which is present in most alloy steels. High
V additions lead to undissolved V 4C3at the quench-
ing temperature, but 0.5 V in conjunction with 2Mo
does not form a separate carbide during tempering butdissolves in the Mo
2C. Cr also dissolves in Mo 2C
but lowers the lattice parameters of the carbide andhence lowers the temper resistance by decreasing the
matrix/carbide mismatch. However, 1Cr may be toler-
ated withoutseriousreductionintemper resistance andreduces the tendency to quench crack. Si decreases thelattice parameter of matrix ferrite and hence increasestemper resistance. A typical secondary hardening steelusually contains 0.4C, 2Mo, 0.5V, 0.5Si and 1.5Cr,
with 1 .8 GN/m
2TS and 15% elongation.
8.3.6 Thermo-mechanical treatments
To produce steels with an improved strength/ductility
ratio the heat-treatment may be modiﬁed to include
a deformation operation in the process. The combineduseofmechanicalworkingandheat-treatmentisgener-ally called thermo-mechanical treatment (THT). Threetypesoftreatmenthaveprovedsuccessfulwithmarten-
sitic and bainitic steels. These may be classiﬁed as
follows:
1. Deformation in the stable austenite range above A
3
before transformation, i.e. (HTHT).
2. Deformation below A 1before transformation; this
(LTHT) low-temperature thermo-mechanical treat-
ment is called ausforming.
3. Deformation during isothermal transformation to
pearlite, i.e. below A 3, known as isoforming.
The main advantage of HTHT is in grain reﬁne-
ment, and steels such as silicon-steels that recrystallizeslowly are particularly suitable. It can, however, beapplied to low-alloy high-carbon tool steels which arenot suitable for ausforming, with signiﬁcant increases
in strength and toughness. The fatigue limit is also
improved in many steels provided the deformation islimited to 25–30%. In ausforming, the deformation is
284Modern Physical Metallurgy and Materials Engineering
Figure 8.28 Diagrams showing the heat-treatment procedure during (a) isothermal annealing, (b) martempering and
(c) austempering .
usually carried out in the range 450–550 °C and hence
the steel must have a large bay in the TTT diagram
to enable the deformation to be carried out. A suitable
steel is Fe–0.35C–0.5Mn–1.5Ni–1.25Cr–0.25Mofor
which the strength increases by about 4 .6–7.7M N / m2
for each per cent of deformation. The properties are
improved as the deformation temperature is lowered,
provideditisnotbelow Ms,andwithhighdeformation
treatments ⊿>70%/triangleleftstrengths up to about E/70 with
good ductility have been achieved. A very ﬁne carbide
dispersionisproducedintheausteniteduringdeforma-
tion together with a high density of dislocations. The
removalofcarbonfromsolutionintheaustenitemeans
thatduringtransformationthemartensiteformedislesssupersaturated in C and thus has lower tetragonality
and is more ductile. The carbides also pin the dis-
locations in the austenite, helping to retain some of
them together with those formed during the transfor-
mation.Themartensiteformedisthereforeheavilydis-locatedwithrelativelystabledislocations(comparedto
those which would be formed by deforming marten-
site at room temperature), and has superior strengthand toughness. Such steels are, of course, somewhat
difﬁcult to machine.
Isoforming has potential in improving the toughness
of low-alloy steels. During isoforming to pearlite the
normal ferrite/pearlite structure is modiﬁed, by thepolygonization of sub-grains in the ferrite and the
spheroidizing of cementite particles. Isoforming to
bainite is also possible.
8.4 Fracture and toughness
8.4.1 Grifﬁth micro-crack criterion
Most materials break at a stress well below the theo-
retical fracture stress, which is that stress, /ESCt, required
to pull apart two adjoining layers of atoms. This stress
varies with the distance between the atom planes and,
as shown in Figure 8.29, may be approximated to asine curve of wavelength such that
/ESCD/ESC
tsin/parenleftbigg2/EMu
/NAK/parenrightbigg
'/ESCt/parenleftbigg2/EMu
/NAK/parenrightbigg
Figure 8.29 Model for estimating the theoretical fracture
strength /ESCt.
where uis the displacement from the equilibrium
spacing b. From Hooke’s law /ESCD⊿Eu/b/triangleleftand hence
/ESCtD/NAKE/2/EMb. Now in pulling apart the two atomic
planes it is necessary to supply the surface energy /CR
and hence
/CRD/integraldisplay/NAK/2
0/ESCtsin/parenleftbigg2/EMu
/NAK/parenrightbigg
duD/NAK/ESCt
2/EM
so that the theoretical tensile strength is given by
/ESCtD/radicalbig
⊿E/CR/b/triangleleft (8.22)
Glass ﬁbres and both metallic and non-metallic
whiskers have strengths approaching this ideal value
of about E/10, butbulkmetals even when testedunder
favourableconditions(e.g.at4 K)canrarelywithstand
stresses above E/100. Grifﬁth, in 1920, was the ﬁrst to
suggest that this discrepancy was due to the presence
of small cracks which propagate through the crystal
and cause fracture. Grifﬁth’s theory deals with elastic
cracks, where at the tip of the crack atomic bonds
exist in every stage of elongation and fracture. As thecrack grows, each of the bonds in its path take up the
strain, and the work done in stretching and breaking
these bonds becomes the surface energy /CRof the
fractured faces. If separation of the specimen between
two atomic layers occurs in this way, the theoretical
Strengthening and toughening 285
strength only needs to be exceeded at one point at a
time,andtheappliedstresswillbemuchlowerthanthe
theoretical fracture stress. The work done in breakingthebondshastobesuppliedbytheappliedforce,orby
the elastic energy of the system. Assuming for a crack
of length 2 cthat an approximately circular region of
radius cis relieved of stress /ESCand hence strain energy
⊿/ESC
2/2E/triangleleft/EMc2bythe presence of the crack, the condition
when the elastic strain of energy balances the increaseof surface energy is given by
d
dc/parenleftbigg/EMc2/ESC2
2E/parenrightbigg
Dd
dc⊿2c/CR/triangleleft
and leads to the well-known Grifﬁth formula
/ESCD/radicalBigg/parenleftbigg2/CRE
/EMc/parenrightbigg
'/radicalBigg/parenleftbigg/CRE
2c/parenrightbigg
(8.23)
for the smallest tensile stress /ESCable to propagate a
crack of length 2 c. The Grifﬁth criterion therefore
depends on the assumption that the crack will spreadif the decrease in elastic strain energy resulting froman increase in 2 cis greater than the increase in surface
energy due to the increase in the surface area of
the crack.
Grifﬁth’s theory has been veriﬁed by experiments
on glasses and polymers at low temperatures, where a
simple process of fracture by the propagationof elastic
cracks occurs. In such ‘weak’ brittle fractures thereis little or no plastic deformation and /CRis mainly
the surface energy ⊿³1–10Jm
/NUL2/triangleleftand the fracture
strength /ESCf³10/NUL5E. In crystalline solids, however,
the cracks are not of the elastic type and a plastic zoneexists around the crack tip as shown in Figure 8.30.
In such specimens, fracture cannot occur unless the
applied tensile stress /ESCis magniﬁed to the theoretical
strength /ESC
t. For an atomically sharp crack (where the
radius of the root of the crack ris of the order of b)o f
length 2 cit can be shown that the magniﬁed stress /ESCm
will be given by /ESCmD/ESCp⊿c/r/triangleleftwhich, if the crack is
to propagate, must be equal to the theoretical fracturestress of the material at the end of the crack. It follows
that substituting this value of /ESC
tin equation (8.22)
leads to the Grifﬁth formula of equation (8.23).
Figure 8.30 shows the way the magniﬁed stress
drops off with distance from the tip of the crack.
Clearly, at some distance rythe stress reaches the
yield stress and plastic ﬂow occurs. There is thus azone of plastic ﬂow around the tip of radius r
y.T h e
larger the plastic zone, as in ductile metals, the moreenergy is absorbed in fracture. In ceramics this zoneis usually small.
In ‘strong’ fractures /CRis greatly increased by the
contribution of the plastic work around the cracktip which increases the work required for crackpropagation.Theterm /CRmustnowbereplacedby ⊿/CRC
/CR
p/triangleleftwhere /CRpis the plastic work term; generally ⊿/CRC
/CRp/triangleleftis replaced by G, the strain energy release rate,
Figure 8.30 Variation of stress from the tip of a crack and
the extent of the plastic zone, radius ry.
so that equation (8.23) becomes the Orowan–Irwin
relationship
/ESCD/radicalbig
⊿EG//EMc/triangleleft (8.24)
Here, Gmight be ¾104Jm/NUL2and/ESCf³10/NUL2–10/NUL3E.
8.4.2 Fracture toughness
In engineering structures, particularly heat-treated
steels, cracks are likely to arise from weld defects,
inclusions, surface damage, etc. and it is necessary todesign structures with the knowledge that cracks arealready present and capable of propagation at stressesbelow the macroscopic yield stress as measured in atensile test. Since different materials show differentcrack propagation characteristics (e.g. hard steel andglass) it is necessary for the design engineers to ﬁndthe limiting design stress in terms of some propertyor parameter of the material. For this reason, a
fracture toughness parameter is now being employed
to measure the tendency of cracks of given dimensionsto propagate under particular stress conditions.
