Repository: Ketankham/chatbot-meta-books

File: reed-hill-book.txt (part 28 of 48)
duce glass ribbons of great length at speeds ranging from 7.5 to 30 m/s. The thickness ofthese ribbons was between 25 and 130 mm and their width was between 0.08 and
50 mm. One set of alloys was based on the Fe–Be system, with other elements added toenhance either processing conditions or some of the physical aspects of the materials inthe ribbons. These ribbons may be produced by projecting a narrow stream of liquidalloy onto a rotating cold copper wheel. Under the proper conditions, the jet spreads outas it contacts the wheel and solidiﬁes into a continuous ribbon.
In the past two decades, it has been shown that bulk metallic glasses can be formed
from a variety of multicomponent bulk glass-forming alloys at rather low cooling rates.For example, Pd
40Cu30Ni10P20requires a critical cooling rate of 0.10 k/s to form metallic
glass.18As such, the alloy can be produced by normal casting techniques with thick-
nesses approaching 100 mm. Other bulk metallic galls alloys consist of Mg-, lanthanide-,
Zr-, Ti-, Fe-, Co-, Pd-Cu, and Ni-based systems. A comprehensive review of the other bulkmetallic glass produced can be found in a paper by Inoue,
19who attributes the enhanced
glass-forming ability of these alloys to the stabilization of the supercooled liquid. Inoue alsosuggests the following three empirical requirements to form bulk metallic glasses: (1) mul-ticomponent alloy systems consisting of more than three elements, (2) atomic size ratiodifference larger than 12 percent among the three main constituents, and (3) negativeheat of mixing of the three main constituents.
It is signiﬁcant that although metallic glasses are formed from supercooled liquids,
as are the inorganic glasses, and that the former as well as the latter can be considered14Ch14.qxd  11/6/08  8:01 PM  Page 419
Chapter 14 Solidiﬁcation of Metals 420
amorphous solids, the metallic glasses still possess many of the aspects of a true metal. Thus,
they can have the high conductivity and characteristic metallic sheen of a metal. Therefore,it is difﬁcult to visually differentiate between a metallic glass and a crystalline metal.
Metallic glasses exhibit many unique physical and mechanical properties, such as high
strength coupled with high ductility, high corrosion resistance, and soft ferromagnetism inFe-NI-Co-based metallic glasses.
19These glasses are among the most easily magnetized of
all the ferromagnetic materials, while at the same time possessing high saturation magne-tizations. As far as their mechanical behavior is concerned, metallic glasses deform byhomogeneous shear above their glass transition temperatures. In this type of ﬂow, everyatom or molecule responds to the applied shear stress and participates in the deformationprocess. Homogeneous shear ﬂow is the common deformation mechanism in liquids, andin this respect metallic glasses above their transition temperatures behave like liquids (pro-vided that they do not crystallize).
Below the glass transition temperature, however, the deformation of metallic glasses is
highly inhomogeneous,
20and occurs as a result of the formation of highly locallized shear
bands. Each shear band is normally accompanied by an extensive local offset. For example,Masumato and Maddin
21found 20 nm thick shear bands in the alloy Pd80-Si20, with shear
offsets of about 200 nm. Consequently, the formation of multiple shear bands can produceextensive or macroscopic ductility. Pampillo and Chen
22have shown that a 40 percent
reduction in height could be obtained from shear bands upon compressing small cylindersof Pd75-Cu6-Sil6.5. The existence of shear bands in metallic glasses is considered to indicatethe absence of work hardening in these materials. In general, in materials that undergo workhardening, shear bands may move laterally into undeformed regions only at low strains. Onthe other hand, in metallic glasses, the absence of work hardening allows continuing defor-mation along existing shear bands. Because of their lack of work hardening, the tensilestrengths of metallic glasses are normally approximately equal to their yield strengths.
Another attractive property of metallic glasses is higher corrosion resistance than
observed in polycrystalline materials. A factor contributing heavily to this is the superiorchemical homogeneity of metallic glasses. Another consideration is their general lack ofgrain boundaries and defects such as dislocations. For these same reasons, metallic glassesare more resistant to pitting attack in acidic solutions.
19,23For example, the pitting resist-
ance of Fe70-P13-C7 in sulfuric acid solutions containing chloride ions is considerably bet-ter than that of 18Cr-8Ni stainless steel.
14.4 CRYSTAL GROWTH FROM THE LIQUID PHASE
It has been shown24that the movement of the boundary separating a liquid from a solid
crystalline phase, under a temperature gradient normal to the boundary, may be consid-ered the resultant of two different atomic movements. Thus, at the interface, those atomsthat leave the liquid and join the solid determine a rate of attachment, while those thattravel in the opposite direction determine a rate of detachment. Whether the boundarymoves so as to increase or decrease the amount of solid depends on whether or not therate of attachment is larger than the rate of detachment. This point of view is equivalentto viewing the movement of the interface as a two-directional diffusion problem in which
Rf/H11005Rf0e/H11002Qf/RT
14.7Rm/H11005Rm0e/H11002Qm/RT14Ch14.qxd  11/6/08  8:01 PM  Page 420
421 14.5 The Heats of Fusion and Vaporization
where Rfand Rmare the rates of attachment and detachment respectively, Rf0and Rm0are
approximate constants, Qfand Qmare activation energies, and Rand Thave their usual
signiﬁcance.
The activation energy Qfrepresents the energy to take an atom that lies on the liquid
side of the boundary to the saddle point, as shown in Fig. 14.10. Similarly, Qmrepresents
the energy required to bring an atom on the solid side of the interface up to the saddle
point. In Fig. 14.10, the potential energy wells shown on each side of the saddle point dif-
fer by the latent heat of fusion. An atom in the solid possesses a lower energy than one in
the liquid, but it should be noted that it also possesses a lower entropy.
The rates of attachment, Rf, and detachment, Rm, may be expressed either as atoms per
second crossing the boundary or as velocities of the boundary in centimeters per second.
The constants Rf0and Rm0depend on a number of factors that can be estimated. This has
been done for copper by Chalmers, as may be seen in Fig. 14.11, which shows the curves
for the freezing rate and the melting rate as functions of temperature. Notice that they inter-
sect at the equilibrium melting point of copper. Another interesting feature of Fig. 14.11 is
that on either side of the true melting point the curves diverge sharply. The difference in
the individual rates determines the actual rate with which the interface moves, which sig-
niﬁes that the observed growth rate, or melting rate, increases as the temperature deviates
from the equilibrium freezing point.
14.5 THE HEATS OF FUSION AND VAPORIZATION
The heat of vaporization can be considered a measure of the energy to remove an atom
from a solid surface and place it in the vapor. In other words, this is the energy required
to break the bonds binding the atom to its neighbors at the surface. Atoms leaving the sur-
face to enter the vapor are generally believed to do so at jogs in ledges on the surface. Such
a ledge with jog is shown in Fig. 14.12, where the shaded circles represent the atoms of an
incomplete plane. The atom, marked A, in the uppermost row of the incomplete plane
lying next to the jog is in nearest neighbor contact with three other atoms in the incom-
plete plane as well as with three atoms in the complete plane below it. The total number
of atomic bonds that are broken when this atom leaves the surface is therefore six.Distance Latent heat 
of freezing 
Solid Liquid Saddle point Internal energyQm Qf 
FIG. 14.10 The relationship between the
activation energies for attachment and
detachment2000 1000 2000 3000 4000 5000 6000 
400 600 800 1000
Temperature, in KRate, cm per sec. Rate of 
freezing Rate of 
melting 
Equilibrium freezing 
or melting point 
1200 1400 1600 1800 2000
FIG. 14.11 Rates of freezing and melting for copper.
(Chalmers B., Trans. AIME , 200519 [1954].)14Ch14.qxd  11/6/08  8:01 PM  Page 421
Chapter 14 Solidiﬁcation of Metals 422
B
AFIG. 14.12 Atoms leaving the surface of a crystal
to join the vapor phase are normally assumed to
do so at a jog in a surface ledge, as shown at
atom( A)
Furthermore, when an atom is removed from a jog, the atom behind it assumes an equiv-
alent position so that the removal or addition of atoms to a jog is a repeatable process.
Another possibility is the loss or addition of a single atom sitting on a close-packed plane,
such as the atom Bin Fig. 14.12. These are bound to the surface by only three bonds so
that their vaporization requires much less energy than the removal of an atom from a jog.
However, such an event is not repeatable as is the loss of an atom from a jog. A possibil-
ity does exist, nevertheless, that an atom at an Aposition may leave the jog and diffuse to
a Bposition, and then leave the surface. This dual event still requires breaking six bonds;
three when it leaves the jog and three when it leaves the surface by evaporation. This
sequence is therefore, equivalent to the direct removal of an atom from a jog.
Consequently, the heat of vaporization of a single atom is generally assumed to be equiva-
lent to breaking six atomic bonds.
The relations involved in the evaporation of atoms from a surface can be reversed
when one considers growth from the vapor. An individual atom may arrive at a position
such as Bin Fig. 14.12, with the formation of three solid bonds, and then move by surface
diffusion to a jog where three more bonds are created.
Solidiﬁcation to a faceted interface from a melt is normally treated as analogous to
growth from the vapor; that is, by the addition of atoms from the liquid to jogs or by the
deposition of atoms on close-packed surfaces followed by surface diffusion to jogs.
However, a noticeable difference exists in the size of the bonds formed when an atom
leaves the melt to join a solid, compared to those formed when it leaves the vapor to join
a solid. The size of the latter bonds is naturally much smaller, in agreement with the large
difference between the heats of fusion and vaporization. In a pure metal, the heat of fusion
is normally about 1/20th the heat of vaporization. Thus, in pure mercury at 234 K the heat
of fusion is 11.8 J/gr-mol, while the heat of vaporization is 309 J/gr-mol.
The breaking of the bonds associated with removing an atom from the surface is rea-
sonably easy to model for vaporization. Here an atom is removed from intimate contact
with its neighbors and placed into a gas where its interaction energy with other gaseous
atoms may be considered negligible. On the other hand, when an atom leaves the surface
to enter the melt, the picture is not well deﬁned. Atomic binding in the liquid is not well
understood. It is, moreover, only slightly less than that in the solid as implied by the small
size of the heat of fusion. In spite of this difﬁculty, the freezing or melting process has been
reasonably well modeled using concepts developed to explain the growth or loss of a solid
in contact with its vapor. Thus, a metal is assumed to solidify primarily by the movement
of jogs along ledges. As an atom attaches itself to a solid at a jog, six bonds are assumed to
be formed with each bond representing one-sixth of the heat of fusion. The major differ-
ence in the solidiﬁcation of different materials will, however, depend on the population of
the jogs and the nature of the liquid-solid interface.14Ch14.qxd  11/6/08  8:01 PM  Page 422
423 14.6 The Nature of the Liquid-Solid Interface
14.6 THE NATURE OF THE LIQUID-SOLID INTERFACE
It is now realized that the interface between the liquid and the solid can vary consider-
ably in structure depending on the nature of the material solidifying and the amount of
the supercooling at the interface. However, to reduce the complexity of the problem one
usually considers only the two extreme cases. These are (1) the diffuse and (2) the atom-
ically smooth interfaces. In the diffuse interface, the change from the liquid to solid is
assumed to occur over a number of atomic layers in which the liquid structure changes
gradually to that of the solid.25In other words, the ordering of atoms from the non-crys-
talline liquid state to the crystalline solid state is gradual. This type of interface is repre-
sented very roughly in Fig. 14.13A, where the solid lies at the left of the ﬁgure and liquid
at its right. This two-dimensional cut through the interface indicates the presence of
numerous closely spaced ledges. In three dimensions one can also assume that many
closely spaced jogs occur on these ledges. The signiﬁcant feature of this model is that it
implies that this interface has a very high accommodation factor for the liquid atoms.
Thus, growth occurs by the addition of atoms continuously at every atomic site and the
Bulk solid Bulk liquid Diffuse 
interface 
(A) (B)
FIG. 14.13 Two models for a liquid-solid (crystalline) interface.
(A)The diffuse interface. (B)The atomically smooth interface14Ch14.qxd  11/6/08  8:01 PM  Page 423
Chapter 14 Solidiﬁcation of Metals 424
{111}
(A){100}
(B)
FIG. 14.14 Planes of looser packing, such as {100}, are better able
to accommodate an atom that leaves the liquid to join the solid than
a closer packed plane, such as {111}. Illustrated planes correspond
to a face-centered cubic lattice. (After Chalmers, B., Trans. AIME , 200
519 [1954].)interface advances normal to itself. This type of growth mechanism is called continuous
or normal growth . A two-dimensional cut of an atomically ﬂat interface is shown in
Fig. 14.13B. While this interface is basically closed-packed, it is also assumed to have a
few ledges with jogs. These ledges spread parallel to the interface, that is, laterally, upon
the attachment of atoms to them. As will be described later, the interface remains sta-
tionary except during the passage of the ledges.
We shall now return to a consideration of the constants Rf0and Rm0, which appear
in the rate equations (Eqs. 14.7). One of the factors that determine the magnitude of
these constants is known as the accommodation factor , the chance that an atom in a given
phase, either the liquid or the solid, can ﬁnd a position on the other side of the bound-
ary where it can attach itself. For the movement of atoms from the solid to the liquid,
the accommodation factor should be more or less independent of the chemical nature
of the atoms composing the liquid. This follows from the fact that the liquid phases of
metals have very similar structures. On the other hand, different crystalline structures
present entirely different types of surfaces toward the liquid phase, so that the accom-
modation factor for the motion of atoms from the liquid toward the solid varies with the
nature of the solid. It is also true that the motion of atoms from the liquid to the solid
depends on the indices of the particular crystalline plane that faces the liquid. The less
close-packed the plane, the easier it is for liquid atoms to attach themselves to the crys-
tal. This fact may be explained with the aid of Fig. 14.14, which represents a face-cen-
tered cubic structure, which shows the atomic arrangements on {100} and {111}
surfaces. The holes, or pockets, in the surface available for the accommodation of a liq-
uid atom as it joins the crystal are larger for the less close-packed {100} plane than for
the more closely packed {111} plane. As a result of this difference, for a given amount
of supercooling there is a difference in the growth velocity of the two crystallographic
planes: the least closely packed plane grows with the greater velocity.
The fact that low-atomic-density planes grow faster does not mean that a
growing crystal assumes faces that are planes of this type. On the contrary, the ten-
dency is for the crystal to assume faces that are close-packed, or slow-growing.
The reason for this is easy to understand, for the low-density planes of fast growth
tend to grow themselves out of existence, leaving behind only close-packed surfaces.
This effect is shown schematically in Fig. 14.15, where several stages in the growth
of the faces of a crystal are shown.14Ch14.qxd  11/6/08  8:01 PM  Page 424
425 14.7 Continuous Growth
It has already been indicated that the rate with which the interface between liquid and
solid moves during solidiﬁcation is a function of the amount of super-cooling. In addition,
the interface motion is also affected by the sign of the temperature gradient in front of the
interface. Thus, the crystal-growth process, when the temperature gradient in advance of
the interface is a rising one, is different from that when the gradient is a falling one. These
two cases will be considered later.
14.7 CONTINUOUS GROWTH
An ideal diffuse liquid-solid interface is predicted to undergo continuous growth at a rate
varying linearly with the amount of undercooling at the interface. This may be rational-
ized as follows:
The jump rate of the atoms in a pure metal liquid, /H9263l, is related to the liquid diffusion
coefﬁcient by the expression:
/H9263l/H110056Dl/l214.8
where Dlis the liquid diffusion coefﬁcient and lis the mean jump distance. It is now
assumed that Dlcan be expressed by:
Dl/H11005l2/H92630exp[ /H11002/H9004Gl/RT] 14.9
where /H92630is the atomic vibration frequency. Thus,
/H9263l/H110056/H92630exp[ /H11002/H9004Gl/RT] 14.10
and /H9004Glis the free energy of activation for liquid diffusion. A relation can now be written
for the rate at which atoms jump from the liquid to the solid
/H9263ls/H11005/H9263l/6/H11005/H92630exp[ /H11002/H9004Gl/RT] 14.11
In deriving Eq. 14.11, it is assumed that the atomic migration and diffusion at or
near the interface is the same as that in the bulk liquid. This may not be true for a dif-
fuse interface for which the properties are expected to change gradually from that of the
bulk liquid to that of the bulk solid. In other words, within the interfacial region, the
portion near the solid is more like a solid while the portion near the liquid is more like
a liquid. Therefore, the diffusivity is expected to vary and depend on the location within
the interface, and particularily to be different from D1.Slow growing plane
Fast growing planeSuccessive stages
in the growth of
the crystal
FIG. 14.15 A crystal growing in a liquid  tends to develop faces
that are slow-growing (close-packed)14Ch14.qxd  11/6/08  8:01 PM  Page 425
Chapter 14 Solidiﬁcation of Metals 426
The corresponding atomic jump rate from solid to liquid, /H9263sl, involves the breaking of
the atomic bonds holding the atoms to the solid surface. In other words, the free energy
of melting, /H9004Gm, must be added to /H9004Gl. Accordingly,
/H9263sl/H11005/H92630exp[ /H11002(/H9004Gl/H11001/H9004Gm)/RT] 14.12
The net rate of interchange of atoms between solid and liquid is therefore
/H9263net/H11005/H9263ls/H11002/H9263sl/H11005/H92630exp[ /H11002/H9004Gl/RT] /H11080{1/H11002exp[ /H11002/H9004Gm/RT]} 14.13
Near the equilibrium freezing point, /H9004Gmis small compared to RTso that /H9004Gm/RTis
small compared to unity and Eq. 14.13 can be reduced, with the aid of Eq. 14.8, to
/H9263net/H11005/H92630[exp( /H11002/H9004Gl/RT)] /H11080(/H9004Gm/RT)/H11005Dl/H9004Gm/l2RT 14.14
Now consider /H9004Gm. At Tm, the equilibrium freezing temperature, /H9004Gm/H110050 and
/H9004Gm/H11005/H9004H/H11002Tm/H9004S/H110050 14.15
where /H9004Hand /H9004Sare the enthalpy and entropy of freezing. However, if under-cooling
should occur:
/H9004Gm/H11005/H9004H/H11002T/H9004S/H110140 14.16
where Tis the temperature at which freezing occurs. Now letting T/H11005Tm/H11002/H9004T, we have
/H9004Gm/H11005/H9004H/H11002Tm/H9004S/H11001/H9004T/H9004S 14.17
Since most bulk metals tend to freeze at temperatures very close to Tm, and /H9004Hand /H9004Sare
not strongly temperature dependent, we may assume that the ﬁrst two terms on the right-hand side of Eq. 14.17 cancel (see Eq. 14.15), and remembering that /H9004S/H11005/H9004H/T
m, one
obtains
/H9004Gm/H11005/H9004H/H9004T/Tm14.18
Substituting this last relation into Eq. 14.14 gives
/H9263net/H11005Dl/H9004H/H9004T/(l2RTm) 14.19
If it is now assumed that lcan be equated to the lattice parameter of the solid, a, and
that the rate of advance of the interface, V, equals atimes /H9263netthen:
V/H11005a/H9263net/H11005bDl/H9004Hm/H9004T/(aRTm2) 14.20
where Vis the growth rate, /H9004Hmthe freezing enthalpy, Dlthe liquid diffusion coefﬁcient at Tm,
Tmthe equilibrium freezing point temperature, athe lattice parameter of the solid, /H9004Tthe
amount of undercooling, and the coefﬁcient bis introduced to correct for the various assump-
tions made in deriving the rate equation.26Equation 14.20 may now be simpliﬁed to read:
V/H11005B/H9004T 14.21
which shows that the solidiﬁcation rate of a diffuse interface is a linear function of theinterface supercooling.14Ch14.qxd  11/6/08  8:01 PM  Page 426
427 14.8 Lateral Growth
14.8 LATERAL GROWTH
The diffuse interface represented by Fig. 14.13A is replete with many ledges containing
jogs at which an atom moving from the liquid may attach itself to the solid and attain the
six bonds of the heat of fusion. Such a surface has a very high accommodation factor and
growth occurs readily. This is not the case when the surface may be described as atomi-
cally ﬂat (faceted), as is the case with many metals. Examples include Bi, Ga, Si, and inter-
metallic compounds such as Nb5Si3and NbSi2.
Atomically ﬂat interfaces are believed to grow primarily by the movement of ledges
over these surfaces. This type of growth is known as lateral growth . The existence of ledges
on this type of interface can be explained in several ways. One explanation involves sur-
face nucleation and growth of two-dimensional discs as indicated in Figs. 14.16A and
14.16B. Another explanation is related to the surface discontinuity caused by the intersec-
tion of a twin boundary with the surface. However, of more importance is the fact that
when a screw dislocation emerges at the surface of a crystal, a ledge is automatically pro-
duced. This may be seen in the simple screw dislocation models of Figs. 4.13, 4.14, and
14.16C. As indicated in Fig. 14.17, these ledges are capable of moving across a crystal sur-
face as atoms join or leave the solid at jogs lying along the ledges. Since one end of the
ledge in Fig. 14.17 is anchored at a screw dislocation, the movement of the ledge across
the surface tends to make the ledge take the shape of a spiral whose center is at the point
of emergence of the dislocation line, as shown in Fig. 14.16C. As the spiral ledge makes a
complete rotation about the screw dislocation, an extra plane is either added or removed
from the crystal depending upon whether the crystal is growing or decreasing in size.
Support for believing that growth spirals associated with screw dislocations are important
(A) (B)s 
s s 
(C)FIG. 14.16 Schematic drawings showing the
interfacial processes for the lateral growth
mechanisms. (A)Mononuclear. (B)
Polynuclear. (C)Spiral growth. (Note the nega-
tive curvature of the clusters and/or islands is
just a drawing artifact.)14Ch14.qxd  11/6/08  8:01 PM  Page 427
Chapter 14 Solidiﬁcation of Metals 428
Dislocation
axis
Added
atomFIG. 14.17 A crystal may grow by the
addition of atoms to a jog on the ledge
that forms when a screw dislocation
intersects a crystal surface
in crystal growth comes from the fact that most crystals in bulk are known to contain sig-
niﬁcant numbers of growth dislocations.
Lateral growth by screw dislocation ledges has been treated theoretically and is pre-
dicted to be controlled by an equation of the form
V/H11005B2(/H9004T)214.22
where B2is a constant and /H9004Tis the amount of undercooling.
For lateral growth by two-dimensional nucleation, the growth rate is an exponential
function of the reciprocal of the supercooling.27,28The rate equation depends on whether
a single nucleus forms per layer (mononuclear) or many nuclei form simultaneously. The
two respective equations are
V/H11005B3Aexp( /H11002B4//H9004T)
14.23
V/H11005B5exp( /H11002B4/3/H9004T)
where B3, B4, and B5are constants, and Ais the surface area.
14.9 STABLE INTERFACE FREEZING
The foregoing discussions dealt with the atomistic mechanisms of growth and the nature
of the interface on an atomic scale. Another factor that has a strong effect on the shape of
the interface on a macroscopic scale is the removal of the heat of fusion from the inter-
face. Let it be assumed that the temperature gradient rises as we move from an interface
into a pure liquid, and that the temperature gradient is linear and perpendicular to the
interface. Under these conditions, the interface is believed to maintain a stable planar
shape and move forward as a unit. If by chance a close-packed plane (one of slow growth)
lies perpendicular to the heat-ﬂow direction, a strictly planar interface should, in theory,
develop. However, the chance of ﬁnding a close-packed plane in exactly the right position14Ch14.qxd  11/6/08  8:01 PM  Page 428
429 14.10 Dendritic Growth in Pure Metals
is very small, and one has to consider those cases where a crystallographic plane of 
high-atomic density is almost parallel to the interface, as well as those situations where the
interface does not approximate any high-density plane.
Consider the ﬁrst of these possibilities. Here the interface tends to develop a series of
close-packed planar steps. A schematic example of such a surface is shown in Fig. 14.18.
Since each of the facets has an inclination in the heat-ﬂow direction, the temperature can-
not be uniform over its entire area. Because of the rising temperature in advance of the
interface, those portions of each facet that are most advanced will be in contact with hot-
ter liquid than those portions to the rear. Since, for a given crystallographic plane, the rate
of growth is a function of the degree of supercooling, it is not possible for the facets to
maintain a strictly crystallographic surface and grow with a constant velocity. As a conse-
quence, the steps assume a curved shape. The most advanced, or hotter, portion of each
facet corresponds to a lower indice, or higher accommodation factor surface, while the
most retarded, or cooler, portion corresponds to a slow-growing, or lower, accommodation
factor surface. In this manner, it should be possible to obtain an interface that grows at a
constant speed.
The structure described in the preceding paragraph is that which attains when close-
packed planes are nearly parallel to the interface. When there are no close-packed planes
approximately parallel to the interface, a simpler interface, consisting of a random (crys-
tallographic) planar surface, may be more stable. Such an interface is similar to one
obtained when a close-packed crystallographic plane is strictly perpendicular to the heat
ﬂow direction, but differs in that it is not a close-packed plane, but a plane with high, or
irrational, indices.
14.10 DENDRITIC GROWTH IN PURE METALS
A very important type of crystalline growth occurs when the liquid-solid interface moves
into a supercooled liquid whose temperature falls, or decreases, in advance of the inter-
face. One of the most important ways that a temperature gradient of this nature can form
is as follows.
Suppose that Fig. 14.19 represents a region containing a liquid-solid interface and that
the heat is ﬂowing away from the interface in both directions; that is, the heat is being
removed through both the solid and the supercooled liquid. Because of the heat of fusionArea of higher
accommodation factorArea of lower
accommodation factor
Heat flow direction 
Solid Liquid FIG. 14.18 A stable interface when a
close-packed lattice plane is almost
parallel  to the interface14Ch14.qxd  11/6/08  8:01 PM  Page 429
Chapter 14 Solidiﬁcation of Metals 430
released at the interface, the temperature of the interface usually rises above that of both
the liquid and the solid. Under these conditions, the temperature drops as one moves from
the interface into the solid, because this is the heat-ﬂow direction. It also falls off into the
liquid because there is a natural ﬂow of heat from the interface into the supercooled liq-
uid. The resulting temperature contour is shown in Fig. 14.19 and is known in general as
a temperature inversion .29
When the temperature falls in the liquid in advance of the interface, the latter
becomes unstable and, in the presence of any small perturbation, cells may grow out from
the general interface into the liquid. The resulting structure may also become quite com-
plicated, with secondary branches forming on the primary cell, and possibly with tertiary
branches forming on the secondary ones. The resulting branched crystal often has the
appearance of a miniature pine tree and is, accordingly, called a dendrite after the Greek
word dendrites meaning “of a tree.”
The reasons for the branched growth of a crystal into a liquid whose temperature falls
in advance of the solid are not hard to understand. Whenever a small section of the inter-
face (perturbation) ﬁnds itself ahead of the surrounding surface, it will be in contact with
liquid metal at a lower temperature. Its growth velocity will be increased relative to the
surrounding surface, which is in contact with liquid at a higher temperature, and the for-
mation of a cell is only to be expected. Associated with the development of each cell is the
release of a quantity of heat (latent heat of fusion). This heat raises the temperature of the
liquid adjacent to any given cell and retards the formation of other similar projections on
the general interface in the immediate vicinity of a given projection. The net result is that
a number of cells of almost equal spacing are formed that grow parallel to each other in
the fashion shown in Fig. 14.20. The direction in which these cells grow is crystallographic
and is known as the dendritic growth direction . The direction of dendritic growth depends on
the crystal structure of a metal, as may be seen in Table 14.2.
The branches, or cells, shown in Fig. 14.20 are ﬁrst order, or primary, in nature.
How secondary branches may form from primary ones will now be considered. For this
Solid Temperature 
Liquid Equilibrium freezing temperature
FIG. 14.19 Temperature inversion
during freezing. (After Chalmers, B.,
Trans. AIME , 200519 [1954].)Solid
General
interfaceDendrite growth
direction
Dendrite arm
or cellLiquid
FIG. 14.20 Schematic represen-
tation of the ﬁrst stage of
dendritic growth. A temperature
inversion is assumed to exist
at the interface; that is, the
temperature in the liquid drops
in advance of the interface14Ch14.qxd  11/6/08  8:01 PM  Page 430
431 14.10 Dendritic Growth in Pure Metals
purpose consider Fig. 14.21, where section aarepresents the general interface. Notice
that in this ﬁgure the direction of dendritic growth is assumed to be normal to the gen-
eral interface. This is done to simplify the presentation. Once the cells have formed,
growth at the general interface will be slow because here the supercooling is small and
the latent heat of fusion associated with the formation of the cells tends to further
decrease its magnitude. At section bb, on the other hand, the average temperature of the
liquid is, by deﬁnition, lower than at aa. However, even on this section at points in the
liquid close to the cell walls, the temperature will be higher than midway between the
cells ( TA/H11022TB) because of the latent heat released at the cells. There is, therefore, a
decreasing temperature gradient not only in front of the primary cells, but also in direc-
tions perpendicular to the primary branches. This temperature gradient is responsible for
the formation of secondary branches, which form at more or less regular intervals along
the primary branches, as shown in Fig. 14.22. Since the secondary branches form for the
same basic reasons as the primary branches, their directions of rapid growth are along
directions equivalent crystallographically to those taken by primary arms. In the case of
cubic metals, dendrite arms may form along all of the /H20855100 /H20856directions and the arms are
perpendicular to each other. Similarly, tertiary branches will form from the secondary
branches if the space is available for their growth. The shape of the dendrite tip and
formation of secondary branches during growth of transparent materials are shown in
Fig. 14.23. The materials, succinonitrile and pivalic anhydride were grown under micro-
gravity conditions by M. E. Glicksman and his colleagues. For additional information,
consult references 30–32. The dendrite arms usually grow in thickness as they grow in
length, with the eventual result that the arms grow together to form a single nearly homo-
geneous crystal.TABLE 14.2 Dendritic Growth Directions in Various Crystal Structures.*
Crystal Structure Dendritic Growth Direction
Face-centered cubic /H20855100 /H20856
Body-centered cubic /H20855100 /H20856
Hexagonal close-packed /H2085510 0 /H20856
Body-centered tetragonal (tin) /H20855110 /H20856
* Chalmers, B., Trans. AIME , 200519 (1954).1
TA 
TA TB ab
a b FIG. 14.21 Secondary dendrite arms form
because there is a falling temperature gradient
starting at a point close to a primary arm and
moving to a point midway between the primary
arms. Thus, TB/H11021TA14Ch14.qxd  11/6/08  8:01 PM  Page 431
Chapter 14 Solidiﬁcation of Metals 432
ab
Secondary 
arms 
ab
FIG. 14.22 In a cubic crystal, the
dendrite arms form along /H20855100 /H20856
directions. Primary and secondary
arms are thus normal to each
other
Dendritic growth, as outlined above, will occur in the freezing of pure metals when
the interface is allowed to move forward into sufﬁciently supercooled liquid. In metals of
relatively low purity, however, it is almost impossible to obtain enough thermal supercool-
ing, so the entire freezing process is not dendritic unless heat is constantly removed from
the liquid. In the absence of efﬁcient heat removal from the liquid, the temperature rises
very rapidly to its melting point because of the heat release at the interface. This rapid tem-
perature rise, which follows nucleation of a supercooled liquid, is called recalescence .
In the absence of cooling from outside, a very large supercooling (of the order of 100 K)
is required in pure metals for complete dendritic freezing. The amount of solid that forms
from a supercooled liquid without heat removal by the surroundings can be estimated from:
fs/H11005Cp/H11080 /H9004T//H9004Hm14.24
where fsis the fraction solidiﬁed, Cpis the average speciﬁc heat of the solid and liquid, /H9004Hm
is the heat of fusion, and /H9004Tis the supercooling.
14.11 FREEZING IN ALLOYS WITH PLANAR INTERFACE
Several examples of freezing in simple alloy systems will now be discussed. Consider an
isomorphous-alloy system with the phase diagram shown in Fig. 14.24A. In this system
at the temperature T1, solid of composition ( a) is in equilibrium with liquid of composi-
tion ( b). Let it now be assumed that Fig. 14.24B represents a volume of liquid of compo-
sition ( b) placed in a long tubular mold and that heat is only removed from the left end
of the mold so that the heat ﬂow is linear and from right to left. Under these conditions,
freezing will start at the left end of the liquid and the small volume element ( dx) may be
taken to represent the ﬁrst solid to form. The freezing of this volume element will take
place at temperature T1and the composition of the solid will correspond to point ( a) in
Fig. 14.24A. If this layer of solid is frozen in a relatively short period of time with
negligible solid-state diffusion, we can assume that it is formed from the liquid layer
SCN PVA
FIG. 14.23 Dendrite tip and side
branching in (left) succinonitrile
(SCN) a body-centered cubic crystal;
(right) pivalic anhydride (PVA) a 
face-centered cubic crystal. (Reprinted
from Journal of Crystal Growth 264,
M.E. Glicksman and A.O. Lupulescu,
Dendritic crystal growth in pure 
materials, 541–549 Fig. 1, Copyright
2004, with permission from Elsevier.
http://www.sciencedirect.com/
science/journal/00220248)14Ch14.qxd  11/6/08  8:01 PM  Page 432
433 14.11 Freezing in Alloys with Planar Interface
(B)Solid of composition a
dx
Heat-flow directionLiquid of composition b(A)T1 
T2 
T3 
a cd ab 
b Temperature 
0 percent B 
100 percent A Composition, in percent B b 
e e 
FIG. 14.24(A) Part of an isomorphous binary phase diagram.
(B)Unidirectional freezing
adjacent to the interface and not from the entire volume of the liquid. Since the solid
contains a higher ratio of Ato Batoms than does the liquid layer from which it forms,
the latter is depleted in Aatoms and enriched in Batoms. This composition change in the
liquid just ahead of the interface increases as more solid is formed, but the increase even-
tually stops when a steady-state condition is attained. Concurrent with the change in
composition of the liquid next to the interface is a similar change in the composition of
the solid that can form from this layer of liquid. Thus, if the composition of the liquid cor-
responds to point din Fig. 14.24A, then the solid that freezes must have the composition
of point c. It is also important to recognize that the indicated freezing process can only
occur if the temperature at the interface is lowered from T1to T2. The concentration of
an excess of Batoms in the liquid adjacent to the interface reaches a maximum when the
liquid next to the solid attains the composition of point e. At this instant the liquid is able
to freeze solid of composition b. When this occurs, the steady state has been attained and
the solid, which is formed from the liquid layer enriched in Batoms, is the same as the
liquid drawn into this layer. At this time, the temperature at the interface must be T3, as
shown in Fig. 14.24A. The composition as a function of distance along the mold is shown
in Fig. 14.25. This ﬁgure corresponds to the time when the steady-state freezing process
has just been attained. A similar illustration is found in Fig. 14.25B, but pertains to a later
time when the interface has moved farther to the right. Notice that, in both cases, the
composition of the solid rises from its original value ato that of the original liquid b. At
the interface there is also a sudden rise in composition to the value eas one passes from14Ch14.qxd  11/6/08  8:01 PM  Page 433
Chapter 14 Solidiﬁcation of Metals 434
b 
a Solid 
Distance 
(A)
Distance 
(B)Liquid region with an 
excess of B atoms Compos ition e 
b 
a Compos ition e 
Solid Liquid Liquid FIG. 14.25 Composition-distance curves corre-
sponding to two different stages in the one-
dimensional freezing problem of Fig. 14.24B
solid into liquid. Following this sudden rise, the composition in the liquid decreases expo-
nentially back to the value of the original liquid, which is b. The shape of the composition-
distance curve in this exponential region is a function of the rate of freezing and the
atomic diffusion rates in the liquid. It is important to note that in the above discussion it
is implied that there are no liquid convection currents. In the presence of such currents
it is not possible to attain as large a concentration of Batoms in advance of the interface.
There are other factors that may also limit the magnitude of the composition change in
the liquid at the interface. However, for our purposes we can assume that the distance-
