Repository: Ketankham/chatbot-meta-books

File: tem-book.txt (part 28 of 71)
 هب انم خدا 
the projection of the spots at zero tilt (Figure 17.3B).The DP will appear as shown in Figure 17.3C. In Figure
17.3C, C is the projected position of the center of theRELRODS AND INTENSITY
Just remember that when we said ‘‘the intensity’’ we
meant ‘‘the intensity which the diffracted beam willhave if stakes a particular value; i.e., if the Ewald
sphere cuts the relrod at that point.’’
17.2 T HETHIN-FOILEFFECT ................................................................................................................................................................... 273
www .Iran -mavad .com  
ﻣﺮﺟﻊ ﺩﺍﻧﺸﺠﻮﻳﺎﻥ ﻭ ﻣﻬﻨﺪﺳﻴﻦ ﻣﻮﺍﺩ
Ewald sphere. As an exercise, consider whether the
pattern would differ if the surface were cut slightly off(001) but oriented at the [001] pole. Then repeat the firstexercise but instead of tilting the specimen, tilt the elec-tron beam through the same small angle.
Remember that we deduced equation 17.9 by simply
adding the amplitudes from all the unit cells, taking theposition of the cells into account.
We calculated a ‘structure factor’ for the whole
volume which contributes to f
g: we call this calculated
factor the shape factor.
We should then use this shape factor rather than the
structure factor (since Fis included in equation 17.9) in
our dynamical calculations of fg. The problem is, of
course, that the shape factor can be different for everyspecimen we examine.
We have just deduced a method for picturing how the
shape of a perfect parallelepiped (of sides N
xa,Nyband
Nzc) affects the DP. Now for the next step, we will use this
concept of the shape factor to examine how the DPs will beaffected by more complex shapes, such as the wedge shapeof many real TEM specimens or the perfect parallelepipedof the stacking fault. Then we will consider defects whichthemselvesdonothavesharpboundaries;thedislocationis
a perfect example of such an imperfection.
17.3 DIFFRACTION FROM WEDGE-
SHAPED SPECIMENS
Most TEM specimens do not have parallel surfaces but are
wedge-shaped. In drawing the relrods for such a wedge-
shaped specimen, we extend the results of Section 17.2by saying that the relrod will always be normal to the
surface. So, for a wedge-shaped specimen (Figure 17.4A)
we must have two relrods as shown in Figure 17.4B. What
we see in the DP is determined by how the Ewald spherecuts these two relrods. As shown in Figure 17.4C and D,we will see two spots which lie along a line which is normalto the edge of the wedge. Notice that all the pairs of spotsare aligned in the same direction as we expected and thattheir separation is larger for larger values of s. This simple
relrod model predicts that we would see only one spot ifs¼0. In fact, we should see two or more spots because the
relrod model fails when we are in a strongly dynamicaldiffraction condition. We will return to this point in then e x ts e c t i o na n da g a i ni nC h a p t e r2 4 .(A)
(B)
(C)x*z*
y*010
110100101 111011001
000
To  C
g 0[001]
2g 3gEwald
sphere
g 4g
h =– 2 –1 012k=
2
1
0
–1
–2C34
34[112]
4g
3g
2g
g
gEwald
sphere
cuts
ZOLZ
2gRelrodRelrod
FIGURE 17.3. (A) For a thin specimen, every point is replaced by a
relrod. (B) The Ewald sphere cutting the relrods in (A) when the crystal
is tilted slightly off the (001) axis. (C) The effect of the tilt in (B) on the DP.
Notice that all of the spots in the DP are displaced relative to theirpositions on the square grid (the projection of the spots at zero tilt), butthat the magnitude of the displacement varies depending on the sign and
size of s. Of course, spots on the Ewald sphere must be the ‘correct’
distance from 000.
FIGURE 17.2. The relrod at ghklwhen the beam is Dyaway from the
exact Bragg condition. The Ewald sphere intercepts the relrod at a nega-tive value of swhich defines the vector K=g+s. The intensity of the
diffracted beam as a function of where the Ewald sphere cuts the relrod is
shown on the right of the diagram. In this case the intensity has fallen toalmost zero.
274 .................................................................................................................................................... D IFFRACTION FROM SMALL VOLUMES
www .Iran -mavad .com  
ﻣﺮﺟﻊ ﺩﺍﻧﺸﺠﻮﻳﺎﻥ ﻭ ﻣﻬﻨﺪﺳﻴﻦ ﻣﻮﺍﺩ
17.4 DIFFRACTION FROM PLANAR
DEFECTS
The shape factor concept can be readily applied to
understand diffraction from a flat platelet or planar
fault. The geometry is shown in Figure 17.5. The idea
is that the platelet is itself a thin parallelepiped which isinclined to the specimen parallelepiped (Figure 17.5A).The result is that we have two relrods, one normal to the
specimen surface and a much longer one normal to the
thin platelet (Figure 17.5B and C). When we cut theserelrods with the Ewald sphere we produce two spots inthe DP and, as for the wedge specimen, the separation of
the spots increases with increasing s. The line MN lies
normal to the trace of the platelet. There are, however,
some differences in this case. Although the mandn
relrods are very different in length and actual intensity,the diffracting volume is much greater for the specimen
than for the platelet. Thus, we can usually distinguish
reflections M and N.
Providing we know the orientation of the specimen
relative to the DP, we can tell whether the inclinationangle is less than or greater than 90 8; i.e., we can deter-
mine the inclination of the planar defect without moving
the specimen or using any theory of image contrast (see
Chapter 24). As in Section17.3, we would actually seetwo spots when s¼0 if we could make the spots small
enough. We’ll return to this topic in Section 17.7.
A stacking fault in an fcc crystal can be thought of as
a very thin platelet of hcp material as shown in Figure17.6; so it really is a platelet with perfect lattice matchingparallel to its surface.
We can understand diffraction effects from other
planar interfaces by considering two cases
&If the grains on either side of the interface contain a
common reflection, then the diffraction effects canbe modeled by the thin platelet.
&In the case where a reflection is not common to thetwo grains, then for that reflection the diffracting
crystal behaves like a wedge specimen with one sur-
face parallel to the planar defect. We can ignore thecrystal that is not diffracting.
The two DPs in Figure 17.7 show that you really do
see pairs of spots for these two types of boundary. As
(A)
(B)
(C)
(D)
FIGURE 17.4. (A) Diffraction from a wedge-shaped crystal. (B) Notice
that when s<0, relrod 1 is on the left of relrod 2 but the order reverses
when sbecomes >0. The effect of this pair of relrods is to create a doublet
shown in (C) and (D). The middle spot is the matrix relrod for a parallel-
sided thin foil and is absent for the wedge in A.
(A)
(B)
(C)
FIGURE 17.5. The effect of a thin inclined plate in a thin specimen. (A)
Two plates are shown to illustrate the effect of changing the inclination of
the plate relative to the foil surface. When s6¼0 we see two spots in the DP
because there are two relrods for the two different planar-defect inclina-
tions in (B) and (C).
17.4 D IFFRACTION FROM PLANAR DEFECTS ............................................................................................................................... .......... 275
www .Iran -mavad .com  
ﻣﺮﺟﻊ ﺩﺍﻧﺸﺠﻮﻳﺎﻥ ﻭ ﻣﻬﻨﺪﺳﻴﻦ ﻣﻮﺍﺩ
before, the two spots lie normal to the boundary traces,
i.e., the intersection of the boundary with the surface of
the specimen.
There are two reasons for emphasizing the extra
spots which are present because of the interface
&You should always check that any extra spots yousee cannot be explained in this way.&You must be careful when determining spot spacing(as when estimating lattice parameters). You must
setsto zero for this purpose and that can usually
only be done for a few reflections at any time (one
reflection always being O, not D, of course).
Twin boundaries are often found to consist of flat
segments in particular orientations. The first-order twin
boundary in fcc crystals tends to facet parallel to the
common {111} plane as shown schematically in Figure
17.8A. This means that if we orient the specimen so thatthis common plane is nearly parallel to the beam, we will
excite the common {111} reflection. Now our platelet is
parallel to the beam so that its relrod is normal to thebeam. If the specimen is also thin, we can arrange thatthe Ewald sphere cuts along the length of the relrod.
Now, as we can see in Figure 17.8B, we see a ‘streak’ in
the DP rather than a spot. The streak actually extendsfrom in the [111] direction because, as you can appreci-ate from Figure 17.8A, the twin is a verythin platelet.
FIGURE 17.7. Pairs of spots in a DP from a grain boundary.
(A)
(B)
FIGURE 17.8. (A) Schematic of twin and (B) DP with a streak (arrowed)
normal to the twin plane. Note that s¼0 for the two bright diffracted
spots.AB
A
C
C
B
AC
hcp
block
FIGURE 17.6. Schematic of the stacking sequence of close-packed planes
A, B, C, in an fcc crystal showing that the SF is similar to a thin layer of
hcp material, stacking ACAC.FROM NANOPARTICLES
Since we’ll only detect any effect when the particle is
/C20100 nm, these particles could be called nanoparti-cles. Anyone working with such particles mustunderstand this effect which is closely related toDebye-Scherrer analysis in XRD.
276 .................................................................................................................................................... D IFFRACTION FROM SMALL VOLUMES
www .Iran -mavad .com  
ﻣﺮﺟﻊ ﺩﺍﻧﺸﺠﻮﻳﺎﻥ ﻭ ﻣﻬﻨﺪﺳﻴﻦ ﻣﻮﺍﺩ
If we regard the surface as a planar defect, we can
also observe extra spots in the DP due to a reconstruc-
tion of the surface. One factor to be cautious about isthat the apparent reconstruction might be influenced by
contamination since the TEM is not generally a UHV
system.
17.5 DIFFRACTION FROM PARTICLES
Particles come in all shapes and sizes, so we will not tryto be exhaustive. Actually, the principle involved indetermining the shape factor in reciprocal space is sim-
ply ‘small becomes large’ and vice versa. The shape
factors are shown schematically for several particles inFigure 17.9. You should be aware that you will prob-ably never see the subsidiary minima shown in these
diagrams.
One example which is common is the platelet shown
in Figure 17.10; these can occur as GP zones or otherthin disk-shaped precipitates. When the platelets are
oriented parallel to the beam, we see streaks in the DP
just as we saw them in Figure 17.8B. The difference in
this figure is that the platelets can lie on all the crystal-lographically equivalent planes in the crystal. For theseGP zones they lie on {001} planes so the streaks run in<001 ¼directions for the cubic crystal connecting, for
example, 000 and 200. You should notice that thesespots would still be connected if the crystal were notcubic. You’ll also see that there is a sharp point at the100 position even though 100 is not an allowed reflec-
tion for bcc crystals. The reason we see this spot is that
we are cutting the relrod which runs parallel to theelectron beam in the [001] direction.
The smallest ‘particle’ can be thought of as a
vacancy, a substitutional atom or an interstitial atom.We will not expect to see any clear effect of a single pointdefect but, as we saw in Section 16.7, these point defects
can order to give a clear superlattice, and therefore extra
spots.
As you might expect then, if we have many point
defects but not enough to give long-range order, wemight expect short-range ordering. Perhaps the clearestexample of this phenomenon again occurs in the metal
carbides. The effect is shown in Figure 17.11. The short-
range ordering gives rise to diffuse scattering in the DPwhich at first appears quite random, sometimes as cir-cles around the spots and appearing at other times ascircles between spots or not circles at all! By combining
many different patterns, Sauvage and Parthe ´proposed
that the diffuse scattering could be mapped out as
shown in Figure 17.11D. This figure strongly resemblesa Fermi surface diagram which you may have encoun-tered in condensed-matter physics. We will discuss some
aspects of imaging using diffusely scattered electrons in
Section 29.4, but the important points to recognize are
&Point defects really can cause diffraction effects,
especially if they interact with one another.
&Diffuse scattering can still be interpreted by the
Ewald-sphere construction.
Cube
Sphere
Discz
y
xz
y
x
RodRods
Shells
Rod
Disk and
rings
FIGURE 17.9. Examples of how spots in reciprocal space have different
shapes depending on the shape of the particles which are diffracting.
(A) (B)
FIGURE 17.10. Very thin plate-like precipitates (A) cause long streaks in
the DP (B). In this example, the precipitates are GP zones in an Fe-
2.9 at.% Mo alloy.
17.5 D IFFRACTION FROM PARTICLES ...................................................................................................................................................... 277
www .Iran -mavad .com  
ﻣﺮﺟﻊ ﺩﺍﻧﺸﺠﻮﻳﺎﻥ ﻭ ﻣﻬﻨﺪﺳﻴﻦ ﻣﻮﺍﺩ
If you are intrigued by this topic, you will find the
literature on discommensurate structures in intercalated
material a complementary challenge. A library/websearch on ‘discommensurate’ and ‘intercalated’ will
quickly net more recent papers.
17.6 DIFFRACTION FROM DISLOCATIONS,
INDIVIDUALLY AND COLLECTIVELY
In Chapter 25 we will discuss images of dislocations. A
dislocation is a line defect that is characterized by its line
direction and its Burgers vector. The crystal around thedefect is distorted or strained.
For a single dislocation, this strain is not expected to
cause new spots in the DP, but we do expect diffusescattering since the dislocation is a line defect. If a region
from 0.2 to 1 nm around the core is greatly distorted
(we’ll see the effect of this strain in Chapter 25), then thediffuse scattering will extend from 1 nm
/C01to perhaps
5n m/C01from the reciprocal-lattice points, giving a dif-
fuse disk (the reciprocal shape of a long needle). Someplanes are essentially unaffected by the dislocations, sowe might expect the diffuse scattering to vary in magni-
tude for the different reciprocal-lattice points. (We’ll
examine this g/C1b= 0 effect in Chapter 24.)With this simple discussion and without ever seeing
this diffuse scattering, we can draw an important con-clusion: if we want to learn about the structure of adislocation core, we must include the diffuse scattering
in the image-formation process. We must include that
intensity in the objective aperture and the correspond-ing image calculations.
Because the distorted volume associated with a sin-
gle dislocation is so small, we do not expect to see this
intensity in the DP unless we have many dislocations in
an ordered array (just like the point defects in Section17.5). We can demonstrate that this intensity is presentby diffracting from an ordered array of dislocations as
shown in Figure 17.12. The specimen used to form this
image was rather special. Dislocations are present inregion A, but not in region B. The array actuallyforms a structured grain boundary in A, but a layer of
glass is present in B. The insets show the same part of the
SADPs from the two regions. In B, you can see threespots. The top two are from one grain, the bottom one is
from the other grain. The reason for the pair is that sis
(A) (B)
(C) (D)
xyz
FIGURE 17.11. Short-range ordering can cause diffuse scattering in the
DP (A /C0C). The DPs in this example were obtained from a vanadium
carbide. In this case, the 3D map of diffuse intensity has a shape which
strongly resembles a Fermi surface shown in (D).DIFFUSE SCATTERING
The diffuse intensity from a dislocation is notlocated
at the reciprocal-lattice point.
FIGURE 17.12. Diffraction from an ordered array of dislocations. Dis-
locations are present in region A, but not in region B. The insets show asmall part of the DP from the two regions. The extra spots present in A are
caused by the visible array of dislocations; these spots are a doublet
because there is also a second, nearly orthogonal, set of dislocationspresent which acts as a separate grating. The other pair is due to thewedge shape and so is common to both DPs.
278 .................................................................................................................................................... D IFFRACTION FROM SMALL VOLUMES
www .Iran -mavad .com  
ﻣﺮﺟﻊ ﺩﺍﻧﺸﺠﻮﻳﺎﻥ ﻭ ﻣﻬﻨﺪﺳﻴﻦ ﻣﻮﺍﺩ
large for that grain, but almost zero for the other. This is
an example of the application of Section 17.3.
In A you see the same three spots (because the two
grains are still present) but now there are two extra
spots. The reason we see two extra spots is that we
have two arrays of dislocations. You are seeing thescattering from the dislocations because they have
formed an array with long-range ordering, just like the
vacancies in V
8C7in Chapter 16.
If you look at the DP when the array of dislocations
lies parallel to the beam, you may be able to see a set of
streaks as shown in Figure 17.13. The separation of the
streaks is the inverse of the actual separation of the
dislocations. You see streaks because you have relrods
in reciprocal space and we are cutting along these rodswith the Ewald sphere. The length of the relrods gives
you a measure of how far the strain field of the disloca-
tions extends out into the two grains. In other words, we
are seeing a thickness of the strain-field regions. The
object of this discussion is not to examine grain bound-aries, but to show that the strain field from an array of
dislocations causes scattering in the DP and thus to infer
that one dislocation will also cause scattering, but it willjust be much more diffuse (and very weak).Before moving on, consider the diffraction spots in
Figure 17.12 again. Why are the pairs of dislocation
spots (arrowed) located where they are? Put anotherway: which of the two spots in region B corresponds to
the N relrod and which corresponds to the M relrod?
(See Figure 17.5 for the definition of M and N.)
We then ask a simple question: how many objects are
required in order to produce a detectable effect in the
DP? The answer is two! This point is illustrated in
Figure 17.14, which shows a DP and an image of two
twin boundaries which are /C2415 nm apart. The spacing
of the new spots between the twin spots in the DP(expanded in the inserts) is 0.067 nm
/C01, as expected.
Now, why can this occur? The analogy is the Young’sslits experiment in visible-light optics. The illustrationalso reminds us of a special feature of the TEM, namely,that even without a FEG, the electron beam is remark-
ably coherent.
17.7 DIFFRACTION AND THE DISPERSION
SURFACE
Several times in this chapter, we have said ‘‘actually, we
will see two spots when s¼0,’’ even though the relrod
model says that you will only see one. The origin of twospots from a wedge specimen (there may be more formore complicated defects) is due to the dynamical na-ture of the scattering process. The theory has been
derived by Amelinckx and his co-workers in a series of
papers. Unfortunately, this group used a different nota-tion, but they did summarize their results graphically.We will also return to this topic when we discuss images inChapter 24. As an example, the relrod diagram given forthe stacking fault in Figure 17.5 should be drawn sothat the relrods are the asymptotic to two straight lines,as shown in Figure 17.15. When the Ewald sphere cuts
these curves at s¼0, we see that there are two spots
which move apart as we increase s(either positive or, as
shown here, negative) until they are at the points
defined by the straight lines. So, will there not be avector that exactly corresponds to g?T h ea n s w e r ,o f
course, is yes, because of the adjacent perfect crystal sowe must have three spots, but these are very difficult tosee because smust be very close to zero. Without going
into any theory, we can guess the origin of these curves:they look remarkably like the curves of the dispersionTHE PERIODICITY RULE
If there is a structural periodicity in real space, thenthere will be an array of points or relrods in reciprocalspace and an array of spots or streaks in the DP.
(A)
(B)
FIGURE 17.13. (A) The set of streaks from an array of dislocations in
Al2O3lying parallel to the electron beam. The distance between the
streaks is inversely related to the spacing of the dislocations shown in
the image (B).
17.7 D IFFRACTION AND THE DISPERSION SURFACE ........................................................................................................................... 279
www .Iran -mavad .com  
ﻣﺮﺟﻊ ﺩﺍﻧﺸﺠﻮﻳﺎﻥ ﻭ ﻣﻬﻨﺪﺳﻴﻦ ﻣﻮﺍﺩ
surface which also had asymptotes (see Figure 15.3).
These curves are indeed directly related.
When you increase s,you move out of the dynam-
ical regime and into the kinematical one, where the
simple relrod model applies (see Chapter 26). Ats¼0, the distance between the curves is inversely
proportional to x
g, the extinction distance for reflec-
tion g.
You can understand why this is so in the following
pictorial way. What you see in the image will be deter-mined by the DP. What you see in the DP is determined
by which relrods, or surfaces, the Ewald sphere inter-
sects. All the information about extinction distancesand coupling of diffracted beams is fundamentallycontained in the dispersion surface ( x
gis just Dk/C01at
s¼0). Both the dispersion surface and the reciprocal-
lattice/Ewald-sphere models are just pictorial repre-sentations of the same diffraction process. So, all the
information in the dispersion-surface model should
also be present in the reciprocal-lattice/Ewald-spheremodel.
The relrods are the asymptotes to these two hyper-
bolas. Alternatively, we could say that the relrods andthe asymptotes are a result of the kinematical diffraction
(A) (B)
FIGURE 17.14. Extra spots can be formed in the DP (A) when only two defects are scattering in phase. The separation of the extra spots is related to the
inverse of the separation of the two twin boundaries seen in the image (B).
FIGURE 17.15. The relrods from two planes inclined at angle aare
actually the asymptotes to two straight lines, so that they don’t cross at
G; when s¼0, the distance between these two curves is xg/C01.
280 .................................................................................................................................................... D IFFRACTION FROM SMALL VOLUMES
www .Iran -mavad .com  
ﻣﺮﺟﻊ ﺩﺍﻧﺸﺠﻮﻳﺎﻥ ﻭ ﻣﻬﻨﺪﺳﻴﻦ ﻣﻮﺍﺩ
approximation. There is a one-to-one correlation
between what happens at the dispersion surface in the
vicinity of the BZB to what happens when the Ewald
sphere cuts the relrods in the vicinity of the reciprocal-lattice point, G. Imagine rotating the dispersion-surfacediagram through 90 8. These ideas have been extensively
studied by van Landuyt, de Ridder, Gevers, Amelinckxet al., as summarized in the general references at the endof this chapter. What Amelinckx’s group has done is to
give us the rules on how to transfer this information
from the dispersion surface to the reciprocal lattice andhence to the DP. In Section 24.9, we’ll relate this conceptto images. If you thought dispersion surfaces were diffi-cult, make slarge and stick to relrods!
CHAPTER SUMMARY
In this chapter, we have begun to examine the unique features of diffraction in the TEM.These features arise because we are always diffracting from small volumes. The sizes of bothour specimen and the special features present in our specimen are always small, so that we
must take into account the shape effect. This is particularly important for nanoparticles and
nanograins—you must keep this in mind when imaging. Of course, the same considerationswill also apply to other forms of diffraction; it’s just that only TEM can examine thediffraction information from the vicinity of crystal defects. In other words, the shape effectis not a limitation due to the fact that we are using high-energy electrons. By understandingthe concept of the shape effect you can actually learn more about defects in crystals;conversely, you can make some major errors if you do not understand the shape effect.Two points to remember are
&When a platelet is parallel to the beam its relrod is normal to the beam. If the specimen isalso thin, we can arrange that the Ewald sphere cuts along the length of the relrod. Nowyou see a ‘streak’ in the DP rather than a spot.
&Beam splitting at s¼0 and the dispersion surface both arise because of dynamical scattering.
DIFFRACTION FROM INTERFACES
The relation between diffraction and images from planar defects has been the subject of a long series of
papers from the group led by Prof. Severin Amelinckx. The examples below from Phys. stat. sol. will
give you a start to your study.
Carter, CB (1984) Electron Diffraction from Microtwins and Long-Period Polytypes Phil. Mag. A 50
133–141. The Young’s slit experiment in the TEM.
de Ridder, R, Van Landuyt, J, Gevers, R and Amelinckx, S (1968) The Fine Structure of Spots in Electron
Diffraction Resulting from the Presence of Planar Interfaces and Dislocations. IV. Wedge Crystals Phys. stat.
sol.30797–815; See also: (1970) ibid. 38747; (1970) ibid. 40271; (1970) ibid. 41519; (1970) ibid. 42645.
Gevers, R (1971) in Electron Microscopy in Materials Science (Ed. U. Valdre `) p302–310, Academic Press,
New York. An introduction to the work of Amelinckx’ group.
Gevers, R, Van Landuyt, J and Amelinckx, S (1966) The Fine Structure of Spots in Electron Diffraction
Resulting from the Presence of Planar Interfaces and Dislocations. I. General Theory and Its Application
to Stacking Faults and Anti-phase Boundaries Phys. stat. sol. 18343–361; See also (1967) ibid. 21393;
(1967) ibid.23549; (1968) ibid. 26577.
Van Landuyt, J (1964) An Electron Microscopic Investigation of Phenomena Associated with Solid Solution
of Oxygen in Niobium Phys. stat. sol. 6957–974.
Van Landuyt, J, Gevers, R and Amelinckx, S (1966) On the Determination of the Nature of Stacking Faults
in fcc Metals from the Bright Field Image Phys. stat. sol. 18167–172.
DIFFUSE SCATTERING AND INTERCALATION
Carter, CB and Williams, PM, 1972, An Electron Microscopy Study of Intercalation in Transition Metal
Dichalcogenides Phil. Mag. 26(2), 393–398. To encourage new students!
Sauvage, M and Parthe ´, E (1972) Vacancy Short-Range Order in Substoichiometric Transition Metal Carbides and
Nitrides with the NaCl structure. II. Numerical Calculationof VacancyArrangement ActaCryst. A28607–616.
Wilson, JA, Di Salvo, FJ and Mahajan, S (1975) Charge-Density Waves and Superlattices in the Metallic
Layered Transition Metal Dichalcogenides Adv. Phys. 24117–201. An early review of intercalation.
CHAPTER SUMMARY ........................................................................................................................................................................................... 281
www .Iran -mavad .com  
ﻣﺮﺟﻊ ﺩﺍﻧﺸﺠﻮﻳﺎﻥ ﻭ ﻣﻬﻨﺪﺳﻴﻦ ﻣﻮﺍﺩ
THE COMPANION TEXT
Although there is great interest in nanomaterials and XRD is often used to characterize them, diffraction
from such materials in the TEM is used much less because imaging is then almost routine. Hence there have
not been recent advances in electron diffraction except as CBED, which is treated in the companion text.
SELF-ASSESSMENT QUESTIONS
Q17.1 When the Bragg condition is not satisfied exactly, why do spots appear in the DP?
Q17.2 Reproduce the summation and integral calculations of amplitudes to explain the existence of relrods.Q17.3 When the specimen is tilted slightly off a particular zone, why might spots in the DP move away from
their ideal positions in the DP?
Q17.4 Is a relrod a ‘real’ object?Q17.5 In a specimen containing thin platelets, how is it possible to distinguish the DP spots associated with the
thinness of the specimen from those due to the platelets?
Q17.6 If a single dislocation is observed in the specimen, should the DP change?Q17.7 When is it possible to view along the entire length of a relrod?Q17.8 The spots in the right inset of Figure 17.14 are very clear. Why did we show this region rather than the
region between 000 and the common 111?
Q17.9 What is the definition of a twin boundary?Q17.10 For what conditions might you see diffuse circles surround the DP spots?
Q17.11 How does the thickness of the TEM foil affect how (when) the Laue conditions are satisfied?
Q17.12 How can the thickness of the specimen affect the accuracy of lattice-parameter determination?Q17.13 How can the wedge shape of a specimen influence the appearance of the diffraction spots?
Q17.14 When s¼0, the (curved) relrod models predicts two spots will be seen in the DP. Why?
Q17.15 In Figure 17.8, we can see a streak between two spots in the DP. What does this tell us?
Q17.16 It is only possible to see a streak in the DP when the specimen is thin. Explain.Q17.17 Does short-range ordering give rise to effects in the DP?
Q17.18 In Figure 17.5, what determines the distance between spots M and N?
Q17.19 When viewing a twist boundary nearly flat on, we look at the DP and see that there are three spots at /C02g
and two spots at + g? Why is there an extra spot at /C02g?
Q17.20 Why is the 2 greflection inside the square but 4 greflection outside for the DP in Figure 17.3C?
Q17.21 For a wedge specimen, we say we have two sets of relrods because there are two surfaces. How does this
fit with our idea of relrods arising from thin plates?
Q17.22 Can you see an effect in the DP if a twin boundary is viewed flat on?Q17.23 Why do we see the (100) reflection in Figure 17.10?Q17.24 How many objects are required in order to produce a detectable periodicity in the DP?
TEXT-SPECIFIC QUESTIONS
T17.1 Consider Figure 17.13 and the relationship of streak length to defect (interface) width. What is the width
of the grain boundary according to the DP?
T17.2 Examine the extra spots in inset A of Figure 17.12. Compare the spacing of dislocations giving rise to
these spots with the periodicity of the spots.
T17.3 Explain why there are spots in inset B of Figure 17.12.
T17.4 Consider Figure 17.15. How would this figure change if the top half of the figure (above the planar
defect) were removed?
T17.5 Consider Figure 17.14B. Construct the DP you expect to see, assuming it’s Si.T17.6 Consider Figure 17.7. If this DP is from an 001 twist boundary, what is the angle of misorientation?
T17.7 Consider Figure 17.7. How can the lower reflection be the brighter in both insets?T17.8 Consider Figure 17.3. Redraw the figure with the Ewald sphere cutting through ( /C02,/C02) and (0, /C02).
T17.9 Fully index the DP in Figure 17.10. Explain why this material must be BCC and not FCC.T17.10 Why is the streak seen where it is in Figure 17.8?T17.11 Figure 17.8A shows two grains. Which spots in Figure 17.8B correspond to which grains?
T17.12 Look at Figure 17.14. Is the spacing of the fine spots in the inset consistent with the image? Justify your
answer.
T17.13 Consider Figure 17.14. Why are there several spots in a row rather than just one extra spot?
T17.14 Why do the streaks in Figure 17.13 shift parallel to their length as we look from one spot to the other in
the insert?
T17.15 A thin Al metal foil contains needle-shaped precipitates which are 2 nm in diameter and 20 nm long. The
needle lies in the (001) plane and its axis is parallel to the [110] direction. Sketch the [001] DP of the foil.
(Courtesy ZL Wang.)
282 .................................................................................................................................................... D IFFRACTION FROM SMALL VOLUMES
www .Iran -mavad .com  
ﻣﺮﺟﻊ ﺩﺍﻧﺸﺠﻮﻳﺎﻥ ﻭ ﻣﻬﻨﺪﺳﻴﻦ ﻣﻮﺍﺩ
18
Obtaining and Indexing Parallel-Beam
Diffraction Patterns
CHAPTER PREVIEW
The core strength of TEM is that you can obtain both a DP and an image from the same part
of your specimen (not to mention various spectra). To obtain the crystallographic data, amethod for interpreting and indexing the DP is essential and this aspect is the theme for thenext four chapters. We’ll start in this chapter by considering classic selected-area diffraction(SAD) patterns (SADPs) and how to index them, but also introduce other related, if lesswidely used, parallel-beam diffraction methods.
You can proceed to index your pattern in several ways, depending on how much informa-
tion you already know about your specimen. We will begin the chapter by considering the
experimental approach with the aim of being able to identify shortcuts whenever possible. The
experienced microscopist will readily identify many patterns just by looking at them, but willstill need to index new patterns or to identify unfamiliar ones. The fastest and most efficientexperimental approach may take advantage of several concepts covered in the preceding twochapters and the following three. Today, sophisticated computer software is available whichtakes much of the tedium out of the indexing process.
Most DPs in a TEM are single-crystal (spot) patterns because the area from which we can
routinely obtain SADPs ( <1mm) is smaller than typical grain sizes of most engineering
materials. However, with increased emphasis on nanocrystalline materials (grain size<0.1mm), it is more usual for the DPs to contain contributions from many crystals and
so ring/textured SADPs are increasingly common. (We’ll cover convergent-beam (CBED) andother forms of micro/nanodiffraction patterns, which can come from regions <10 nm, in
Chapters 20 and 21.) Using the DP, we can identify the crystal (which we often already know)and its orientation (which we probably don’t) with respect to both the beam and to anyadjacent crystals. The positions of the allowed hklreflections are characteristic of the crystal
system. Indexing associates each spot or ring in the DP with a plane ( hkl) ,o rs e to fp l a n e s{ hkl},
in the crystal. From the indexing of the spots, you can deduce the orientation of the crystal interms of the zone axis [ UVW ] in which the indexed planes lie.
If you want to know the orientation relationship between two crystals, you need to know
more than one [ UVW] for each crystal and, as we’ll show, it is the determination of
orientation relationships between different phases or differently oriented crystals that isthe most useful information to come out of DP indexing. Orientation determination in theTEM is so important that we devote a complete chapter to the topic in the companion text.Now, computer control of both DP formation and DP indexing is very much the norm, but
if you don’t understand the principles, you shouldn’t believe the computer output (GIGO).
So we deliberately confine our discussion of computer-assisted indexing to the end of thischapter.
BEAM DIRECTION
It is convention to define [ UVW] as the beam direc-
tion. This direction is normal to the plane of the DP
andanti-parallel to the electron beam.
OBTAINING AND INDEXING PARALLEL -BEAM DIFFRACTION PATTERNS ...................................................................................... 283
www .Iran -mavad .com  
ﻣﺮﺟﻊ ﺩﺍﻧﺸﺠﻮﻳﺎﻥ ﻭ ﻣﻬﻨﺪﺳﻴﻦ ﻣﻮﺍﺩ
18.1 CHOOSING YOUR TECHNIQUE
The technique you choose to study your specimen will
depend on what you want to learn and what you can
learn. For example, if you want to learn about the crystal
structure of a particular region, diffraction is generallythe way to go although you may find moire ´fringes
(Chapter 23) or HRTEM (Chapter 28) more appropriate.Basically there are three diffraction approaches:
&You can spread the beam to give nearly parallel
illumination and then use an aperture to select an
area in the first image formed by the objective lens
(giving the SADPs of Chapters 9 and 11). Weemphasize SAD indexing in this chapter.
&SADPs often contain Kikuchi lines which givemore accurate orientation determination (seeChapter 19).
&You can focus the beam on a small area of yourspecimen to form a CBED pattern (we won’t use
CBDP) (see Chapters 20 and 21).
We can also summarize the possibilities as a function
of the grain size of the material. Let’s consider this
particular specimen characteristic
&The grain size may be very small, <<10 nm, typical
of many nanocrystalline thin films. This is a problem
because it’s rare that a single grain will extend
through the thickness of your specimen, in whichcase you can’t easily index an individual crystal pat-tern. (This is the rhino problem (Figure 1.7) forDPs!) However, in this case you probably won’twant to know the orientation of a particular grain
but will instead be interested in knowing the texture
of the material.
&The grain size is between 10 and /C24100 nm. Here CBED
may be useful because it gives you a small probe.However, much of the benefit of CBED comes fromhaving specimens which are >100 nm thick; the best
thickness depends on the structure factor (atomic num-ber) of your specimen. If you’re careful and are using arecent-model TEM in which C
sandlare small, you
might be able to use SAD in this range of grain size, as
we saw in Table 11.1.
&The grain size is in the range 100 nm to /C242mm. In this
situation, SAD can be used quite routinely in a mod-
ern TEM. You must be aware of the limitations andbe prepared to unravel a complex DP. Because oferrors due to C
sandDf, the problem will be distin-
guishing which spots arise from the area you selectedand which spots arise from neighboring areas.
&The specimen is uniformly thin with grain size>2mm. This type of specimen is just a simpler ver-
sion of the last case. You should have no problem inapplying SAD techniques even at lower voltages andin older microscopes. Now CBED will be very usefulin examining local changes within a grain.
&The grains of interest are large ( >2mm, even better if
they are >5mm) with both thin areas ( <100–300 nm
thick, depending on the material) and areas whichare sufficiently thick for Kikuchi lines to be visible(see next chapter). Now you can use any of thesetechniques, except texture analysis, which becomesmore difficult! For the latter, you should now con-sider the electron-backscatter diffraction (EBSD)
technique using a bulk specimen in an SEM to give
better statistics (Schwartz et al.).
In this chapter, we’ll concentrate on the hands-on
approach to SAD analysis and leave CBED to Chapters
20 and 21. We’ll also introduce hollow-cone and preces-
sion diffraction which make your SADPs more useful at
times. We can’t give you a foolproof guide since the best
technique(s) will depend on your specimen.
18.2 EXPERIMENTAL SAD TECHNIQUES
By now you should know how the experimental camera
length ( L) compares to the value you read from the
microscope. You also know how the SADP is rotatedwith respect to the image as the magnification changes
(unless your particular TEM automatically compen-
sates for this rotation). You’ve checked that you haven’t
missed a 180 8inversion; leading researchers have missed
this in the past. Go back to Sections 9.3–9.6 and 11.9 ifyou need to refresh the details of the practical stepsinvolved in obtaining SADPs.
You can vary Lbut your pattern may rotate as you
do so. We generally use a value of /C24500 mm for SAD,
but that will depend on your TEM, whether you want
t os e ed e t a i li nt h eH O L Za n do nt h ei n t e r p l a n a r
spacings in your specimen. It’s good practice to choose
a particular value of Land always use that value for
your SADPs with a particular instrument/specimencombination. You may want to increase Lfor special
high-resolution diffraction, but you’ll give up a largenumber of other reflections and enlarging the photo-
graphic film will almost always provide the magnifica-
tion you need. This is where a wide-angle CCD camera
(Chapter 7) that captures a much larger area of recip-rocal space than standard TEM film can be really
useful.SAD ACRONYMS
SADP versus SAD pattern, SAED versus SAD and
CBEDP versus CBDP versus CBED pattern. We tryto use DP throughout the book but some conventionsare very well established!
