Repository: Ketankham/chatbot-meta-books

File: callister-book.txt (part 29 of 65)
• This stress amplification does not occur with compressive loads; consequently, ceram-
ics are stronger in compression.
• Fractographic analysis of the fracture surface of a ceramic material may reveal the 
location and source of the crack-producing flaw (Figure 12.29).
• The stress–strain behaviors and fracture strengths of ceramic materials are deter-
mined using transverse bending tests.
• Flexural strengths as measured from three-point transverse bending tests may be 
determined for rectangular and circular cross-sections using, respectively, Equations 12.7a and 12.7b.
• Any plastic deformation of crystalline ceramics is a result of dislocation motion; the 
brittleness of these materials is explained, in part, by the limited number of operable slip systems.
• The mode of plastic deformation for noncrystalline materials is by viscous flow; a 
 material’s resistance to deformation is expressed as viscosity (in units of Pa
·s). At 
room temperature, the viscosities of many noncrystalline ceramics are extremely high.
• Many ceramic bodies contain residual porosity, which is deleterious to both their 
moduli of elasticity and fracture strengths.
Modulus of elasticity depends on and decreases with volume fraction porosity 
according to Equation 12.9.
The diminishment of flexural strength with volume fraction porosity is described 
by Equation 12.10.
• Hardness of ceramic materials is difficult to measure because of their brittleness and 
susceptibility to cracking when indented.
• Microindentation Knoop and Vickers techniques are normally used, which employ 
pyramidal-shaped indenters.
• The hardest known materials are ceramics, which characteristic makes them espe-
cially attractive for use as abrasives (Section 13.6).Brittle Fracture of 
Ceramics
Stress–Strain 
Behavior
Mechanisms of 
Plastic Deformation
Influence of Porosity
Hardness
Equation Summary
Equation   
Number Equation Solving For
   12.1 𝜌=n′(ΣAC+ΣAA)
VCNA Density of a ceramic material
   12.7a 𝜎fs=3FfL
2bd2 Flexural strength for a bar specimen having a
   rectangular cross section
   12.7b 𝜎fs=FfL
𝜋R3 Flexural strength for a bar specimen having a
   circular cross section
   12.9 E=E0 (1−1.9P+0.9P2) Elastic modulus of a porous ceramic
   12.10 𝜎fs=𝜎0 exp( −nP) Flexural strength of a porous ceramic
References  •   441
List of Symbols
Symbol Meaning
 ΣAA Sum of the atomic weights of all anions in a formula unit
 ΣAC Sum of the atomic weights of all cations in a formula unit
 b, d Width and height of flexural specimen having a rectangular cross section
 E0 Modulus of elasticity of a nonporous ceramic
 Ff Applied load at fracture
 L  Distance between support points for flexural specimen
 n  Experimental constant
 n′ Number of formula units in a unit cell
 NA Avogadro’s number (6.022 × 1023 formula units/mol)
 P  Volume fraction porosity
 R  Radius of a cylindrical flexural specimen
 VC Unit cell volume
 𝜎0 Flexural strength of a nonporous ceramic
Important Terms and Concepts
anion
cationdefect structureelectroneutralityflexural strengthFrenkel defectoctahedral positionSchottky defectstoichiometrytetrahedral positionviscosity
REFERENCES
Barsoum, M. W., Fundamentals of Ceramics, CRC Press, Boca 
Raton, FL, 2002.
Bergeron, C. G., and S. H. Risbud, Introduction to Phase 
Equilibria in Ceramics, American Ceramic Society, 
Westerville, OH, 1984.
Carter, C. B., and M. G. Norton, Ceramic Materials Science and 
Engineering, 2nd edition, Springer, New York, 2013.
Chiang, Y. M., D. P. Birnie, III, and W. D. Kingery, Physical 
Ceramics: Principles for Ceramic Science and Engineering, John Wiley & Sons, New York, 1997.
Engineered Materials Handbook, Vol. 4, Ceramics and Glasses, 
ASM International, Materials Park, OH, 1991.
Green, D. J., An Introduction to the Mechanical Properties of 
Ceramics, Cambridge University Press, Cambridge, 1998.
Hauth, W. E., “Crystal Chemistry in Ceramics,” American 
Ceramic Society Bulletin, Vol. 30, 1951: No. 1, pp. 5–7; No. 2, pp. 47–49; No. 3, pp. 76–77; No. 4, pp. 137–142; No. 5, pp. 165–167; No. 6, pp. 203–205. A good overview of silicate structures.
Hummel, F. A., Introduction to Phase Equilibria in Ceramic 
Systems, Marcel Dekker, New York, 1984.Kingery, W. D., H. K. Bowen, and D. R. Uhlmann, Introduction 
to Ceramics, 2nd edition, John Wiley & Sons, New York, 1976. Chapters 1–4, 14, and 15.
Phase Equilibria Diagrams (for Ceramists), American Ceramic 
Society, Westerville, OH. In fourteen volumes, published between 1964 and 2005. Also on CD-ROM.
Richerson, D. W., The Magic of Ceramics,  2nd edition, 
American Ceramic Society, Westerville, OH, 2012.
Richerson, D. W., Modern Ceramic Engineering, 3rd edition, 
CRC Press, Boca Raton, FL, 2006.
Riedel, R., and I. W. Chen (editors), Ceramic Science and 
Technology, Vol. 1, Structure, Wiley-VCH, Weinheim, Germany, 2008.
Riedel, R., and I. W. Chen (editors), Ceramic Science and 
Technology, Vol. 2, Materials and Properties, Wiley-VCH, 
Weinheim, Germany, 2010.
Wachtman, J. B., W. R. Cannon, and M. J. Matthewson, 
Mechanical Properties of Ceramics, 2nd edition, John Wiley & Sons, Hoboken, NJ, 2009.
  •  442Chapter 13   Applications and 
Processing of Ceramics
M icrographs showing particles of (a) quartz, (b) clay, and (c) feldspar—the primary constituents 
of porcelain. In order to produce a porcelain object, these three ingredients are mixed in the proper 
proportions, water is added, and an object having the desired shape is formed (either by slip  casting or hydroplastic forming). Next, most of the water is removed during a drying operation, and the  object is fired at an elevated temperature in order to improve its strength and impart other desirable properties. Decoration of this porcelain body is possible by applying a glaze to its surface.(d) Scanning electron micrograph of a fired porcelain.(e) and (f) Fired and glazed porcelain objets d’art.
[Figure (a) courtesy Gregory C. Finn, Brock University; (b) courtesy of Hefa Cheng and Martin Reinhard, Stanford 
University; (c) courtesy of Martin Lee, University of Glasgow; (d) courtesy of H. G. Brinkies, Swinburne University of Technology, Hawthorn Campus, Hawthorn, Victoria, Australia; (e) © Maria Natalia Morales/iStockphoto and (f) © arturoli/iStockphoto.]
(
a)
(
(
(
b)
(
(
(
c)
(
d)
(
(
(
()
e)
(f(()ff
442  •   
  •  443WHY STUDY Applications and Processing of Ceramics?
The preceding discussions of the properties of materials have demonstrated that there 
is a significant disparity between the physical characteristics of metals and  ceramics. Consequently, these materials are used in completely different kinds of applications and, in this regard, tend to complement each other and also the polymers. Most ceramic materials fall into an application–classification scheme that includes the follow ing groups: glasses, structural clay products, whitewares,  refractories, abrasives, 
cements, ceramic biomaterials, carbons, and the newly developed advanced  ceramics. Figure 13.1  presents a taxonomy of these several types; some discussion is devoted to each in this chapter.13.1 INTRODUCTIONLearning Objectives
After studying this chapter, you should be able to do the following:
1.  Describe the process that is used to produce 
glass-ceramics.
2.  Name the two types of clay products, and give 
two examples of each.
3.  Cite three important requirements that normally 
must be met by refractory ceramics and abrasive ceramics.
4.  Describe the mechanism by which cement 
hardens when water is added.
5.  Name three forms of carbon discussed in this 
chapter and note at least two distinctive characteristics for each.6.  Name and briefly describe four forming 
 methods that are used to fabricate glass pieces.
7.  Briefly describe and explain the  procedure 
by which glass pieces are thermally  tempered.
8.  Briefly describe processes that occur during 
the drying and firing of clay-based ceramic ware.
9.  Briefly describe/diagram the sintering process 
of powder particle aggregates.
Figure 13.1  Classification of ceramic materials on the basis of application.Glasses
Glasses Glass-
ceramicsStructural
clay productsWhitewares Clay NonclayClay products Refractories Abrasives Cements Carbons Advanced
ceramicsCeramic materials
Diamond GraphiteCeramic
biomaterials
FibersIt is important for the engineer to realize how the  applications and processing of ceramic materials are influenced by their mechanical and thermal proper-ties, such as hardness, brittleness, and high melting temperatures. For example, ceramic pieces normally cannot be fabricated using conventional metal-forming techniques (Chapter 11). As we discuss in this chapter, they are often formed using powder compaction methods, and subsequently fired (i.e., heat-treated).
444  •   Chapter 13  /  Applications and Processing of Ceramics
The glasses are a familiar group of ceramics; containers, lenses, and fiberglass represent 
typical applications. As already mentioned, they are noncrystalline silicates containing other oxides, notably CaO, Na
2O, K2O, and Al2O3, which influence the glass properties. 
A typical soda–lime glass consists of approximately 70 wt% SiO2, the balance being 
mainly Na2O (soda) and CaO (lime). The compositions of several common glass materials 
are given in Table 13.1. Possibly the two prime assets of these materials are their optical transparency and the relative ease with which they may be fabricated.Types and Applications of Ceramics
13.2 GLASSES
Table 13.1  Compositions and Characteristics of Some Common Commercial Glasses
 Composition (wt%)
Glass Type SiO2 Na2O CaO Al2O3 B2O3 Other Characteristics and Applications
Fused silica >99.5      High melting temperature, very low
        coefficient of expansion (thermally
        shock-resistant)
96% Silica 96    4  Thermally shock- and chemically 
 (Vycor)        resistant—laboratory ware
Borosilicate 81 3.5  2.5 13  Thermally shock- and chemically 
 (Pyrex)        resistant—ovenwareContainer 74 16 5 1  4 MgO Low melting temperature, easily
 (soda–lime)        worked, also durable
Fiberglass 55  16 15 10 4 MgO Easily drawn into fibers—glass–resin 
        composites
Optical flint 54 1     37 PbO, High density and high index of       8 K
2O  refraction—optical lenses
Glass-ceramic 43.5 14  30 5.5 6.5 TiO2, Easily fabricated; strong; resists 
 (Pyroceram)      0.5 As2O3  thermal shock—ovenware13.3 GLASS-CERAMICS
Most inorganic glasses can be made to transform from a noncrystalline state into one 
that is crystalline by the proper high-temperature heat treatment. This process is called 
crystallization, and the product is a fine-grained polycrystalline material that is often 
called a glass-ceramic. The formation of these small glass-ceramic grains is, in a sense, a 
phase transformation, which involves nucleation and growth stages. As a  consequence, 
the kinetics (i.e., the rate) of crystallization may be described using the same principles that were applied to phase transformations for metal systems in Section 10.3. For  example, dependence of degree of transformation on temperature and time may be expressed using isothermal transformation and continuous-cooling transformation  diagrams (Sections 10.5 and 10.6). The continuous-cooling transformation diagram for the crystallization of a lunar glass is presented in Figure 13.2; the begin and end trans-formation curves on this plot have the same general shape as those for an iron–carbon alloy of eutectoid composition (Figure 10.26). Also included are two continuous-cooling curves, which are labeled 1 and 2; the cooling rate represented by curve 2 is much greater than that for curve 1. As also noted on this plot, for the continuous-cooling path crystallization
glass-ceramic
13.3 Glass-Ceramics  •   445
represented by curve 1, crystallization begins at its intersection with the upper curve and 
progresses as time increases and temperature continues to decrease; upon crossing the lower curve, all of the original glass has crystallized. The other cooling curve (curve 2) just misses the nose of the crystallization start curve. It represents a critical cooling rate (for this glass, 100° C/min)—that is, the minimum cooling rate for which the final room-
temperature product is 100% glass; for cooling rates less than this, some glass-ceramic material will form.
A nucleating agent (frequently titanium dioxide) is often added to the glass to 
promote crystallization. The presence of a nucleating agent shifts the begin and end transformation curves to shorter times.
Properties and Applications of Glass-Ceramics
Glass-ceramic materials have been designed to have the following characteristics: rela-tively high mechanical strengths; low coefficients of thermal expansion (to avoid thermal shock); good high-temperature capabilities; good dielectric properties (for  electronic packaging applications); and good biological compatibility. Some glass- ceramics may be made optically transparent; others are opaque. Possibly the most  attractive attribute of this class of materials is the ease with which they may be fabricated; conventional glass-forming techniques may be used conveniently in the mass production of nearly pore-free ware.
Glass-ceramics are manufactured commercially under the trade names of Pyroceram, 
CorningWare, Cercor, and Vision. The most common uses for these materials are as 
ovenware, tableware, oven windows, and range tops—primarily because of their strength and excellent resistance to thermal shock. They also serve as electrical insulators and as 
substrates for printed circuit boards and are used for architectural cladding and for heat exchangers and regenerators. A typical glass-ceramic is also included in Table 13.1; Figure 13.3 is a scanning electron micrograph that shows the microstructure of a glass-ceramic material.Figure 13.2  Continuous-cooling transformation 
diagram for the crystallization of a lunar glass 
(35.5 wt% SiO2, 14.3 wt% TiO2, 3.7 wt% Al2O3, 
23.5 wt% FeO, 11.6 wt% MgO, 11.1 wt% CaO, and 0.2 wt% Na
2O). Superimposed on this plot are two 
cooling curves, labeled 1 and 2. 
(Reprinted from Glass: Science and Technology, Vol. 1, 
D. R. Uhlmann and N. J. Kreidl (Editors), “The Formation of Glasses,” p. 22, copyright 1983, with permission from Elsevier.)Temperature (ºC)
Time (s)
(logarithmic scale)11 0210410610810101012101470080090010001200
1100Crystallization
begins
Crystallization
endsCritical
cooling
rateGlass-ceramicGlass100ºC/min2 1
Concept Check 13.1 Briefl  y explain why glass-ceramics may not be transparent. Hint: 
You may want to consult Chapter 21.
[The answer may be found in all digital versions of the text and/or at www.wiley.com/college/callister  
(Student Companion Site).]
446  •   Chapter 13  /  Applications and Processing of Ceramics
Figure 13.3  Scanning electron micrograph 
showing the microstructure of a glass-ceramic 
material. The long, acicular, blade-shape  particles yield a material with unusual strength and toughness. 40,000×.
One of the most widely used ceramic raw materials is clay. This inexpensive ingredient, 
found naturally in great abundance, often is used as mined without any upgrading of quality. Another reason for its popularity lies in the ease with which clay products may be formed; when mixed in the proper proportions, clay and water form a plastic mass that is very amenable to shaping. The formed piece is dried to remove some of the moisture, after which it is fired at an elevated temperature to improve its mechanical strength.
Most clay-based products fall within two broad classifications: the structural clay 
products and whitewares. Structural clay products include building bricks, tiles, and 
sewer pipes—applications in which structural integrity is important. Whiteware ceramics 
become white after high-temperature firing. Included in this group are porcelain, pot-
tery, tableware, china, and plumbing fixtures (sanitary ware). In addition to clay, many of these products also contain nonplastic ingredients, which influence the changes that take place during the drying and firing processes and the characteristics of the finished piece (Section 13.12).structural clay product
whiteware
firing13.4 CLAY PRODUCTS
Another important class of ceramics used in large tonnages is the refractory ceramics. 
The salient properties of these materials include the capacity to withstand high tem-
peratures without melting or decomposing and the capacity to remain unreactive and inert when exposed to severe environments (e.g., hot and corrosive fluids). In addition, their abilities to provide thermal insulation and support mechanical loads are often im-portant considerations, as well as resistance to thermal shock (fracture caused by rapid temperature changes). Typical applications include linings for furnaces and smelters that refine steel, aluminum, and copper, as well as other metals; furnaces used for glass manufacturing and metallurgical heat treatments; cement kilns; and power generators.
The performance of a refractory ceramic depends on composition and how it is 
processed; most common refractories are made from natural materials—for example refractory oxides such as SiO
2, Al2O3, MgO, CaO, Cr2O3, and ZrO2. On the basis of 
composition, there are two general classifications— clay and nonclay. Table 13.2 notes 
compositions for several commercial refractory materials.refractory ceramic13.5 REFRACTORIES
0.4 μm
Courtesy of L. R. Pinckney and G. J. Fine, Corning Incorporated
13.5 Refractories  •   447
Clay Refractories
The clay refractories are subclassified into two categories: fireclay and high-alumina. 
The primary ingredients for the fireclay refractories are high-purity fireclays—alumina and silica mixtures usually containing between 25 and 45 wt% alumina. According to the SiO
2–Al2O3 phase diagram, Figure 12.25, over this composition range the highest 
temperature possible without the formation of a liquid phase is 1587°C (2890°F). Below this temperature, the equilibrium phases present are mullite and silica (cristobalite). During refractory service use, the presence of a small amount of a liquid phase may be allowable without compromising mechanical integrity. Above 1587 °C, the fraction of 
liquid phase present depends on refractory composition. Upgrading the alumina con-tent increases the maximum service temperature, allowing for the formation of a small amount of liquid.
The principal ingredient of the high-alumina refractories is bauxite, a naturally 
occurring mineral that is composed mainly of aluminum hydroxide Al(OH)
3 and 
kaolinite clays; the alumina content varies between 50 and 87.5 wt%. These materials are more robust at high temperatures than the fireclay refractories and may be exposed to more severe environments.
Nonclay Refractories
Raw materials for nonclay refractories are other than clay minerals. Refractories included in this group are silica, periclase, extra-high alumina, zircon, and silicon carbide materials.
The prime ingredient for silica refractories, sometimes termed acid refractories, is 
silica. Silica refractories, well known for their high-temperature load-bearing capacity, are commonly used in the arched roofs of steel- and glass-making furnaces; for these applications, temperatures as high as 1650 °C (3000° F) may be realized. Under these 
conditions, some small portion of the brick actually exists as a liquid. The presence of even small concentrations of alumina has an adverse influence on the performance of these refractories, which may be explained by the silica–alumina phase diagram, Figure 12.25. Because the eutectic composition (7.7 wt% Al
2O3) is very near the silica 
extremity of the phase diagram, even small additions of Al2O3 lower the liquidus tem-
perature significantly, which means that substantial amounts of liquid may be present at temperatures in excess of 1600°C (2910°F). Thus, the alumina content should be held to a minimum, normally to between 0.2 and 1.0 wt%. These refractory materials are also resistant to slags that are rich in silica (called acid slags) and are often used as contain-
ment vessels for them. However, they are readily attacked by slags composed of high proportions of CaO and/or MgO (basic slags), and contact with these oxide materials should be avoided.Table 13.2  Compositions of Seven Ceramic Refractory Materials
Refractory TypeComposition (wt%)
Al2O3 SiO2 MgO Fe2O3 CaO Other
Fireclay 25–45 70–50 <1 <1 <1 1–2 TiO2
High-alumina fireclay 50–87.5 45–10 <1 1–2 <1 2–3 TiO2
Silica <1 94–96.5 <1 <1.5 <2.5
Periclase <1 <3 >94 <1.5 <2.5
Extra-high alumina 87.5–99+< 10 — <1 — <3 TiO2
Zircon — 34–31 — <0.3 — 63–66 ZrO2
Silicon carbide 12–2 10–2 — <1 — 80–90 SiC
448  •   Chapter 13  /  Applications and Processing of Ceramics
Refractories that are rich in periclase (the mineral form of magnesia, MgO), chrome 
ore, and mixtures of these two minerals are termed basic; they may also contain calcium 
and iron compounds. The presence of silica is deleterious to their high-temperature 
performance. Basic refractories are especially resistant to attack by slags containing high concentrations of MgO; these materials find extensive use in the steel-making basic oxygen process (BOP) and electric arc furnaces.
The extra-high alumina refractories have high concentrations of alumina—between 
87.5 and 99+ wt%. These materials can be exposed to temperatures in excess of 1800 °C 
without experiencing the formation of a liquid phase; in addition, they are highly re-sistant to thermal shock. Common applications include use in glass furnaces, ferrous foundries, waste incinerators, and ceramic kiln linings.
Another nonclay refractory is the mineral zircon, or zirconium silicate (ZrO
2∙SiO2); 
composition ranges for these commercial refractory materials are noted in Table 13.2. Zircon’s most outstanding refractory characteristic is its resistance to corrosion by molten glasses at high temperatures. Furthermore, zircon has a relatively high mechanical strength and is resistant to thermal shock and creep. Its most common application is in the construction of glass-melting furnaces.
Silicon carbide (SiC), another refractory ceramic, is produced by a process called 
reaction bonding—reacting sand and coke
1 in an electric furnace at an elevated tempera-
ture (between 2200°C and 2480°C). Sand is the source of silicon and coke the source of carbon. The high-temperature load-bearing characteristics of SiC are excellent, it has an exceptionally high thermal conductivity, and it is very resistant to thermal shock that can result from rapid temperature changes. The primary use of SiC is for kiln furniture to support and separate ceramic pieces that are being fired.
Carbon and graphite are very refractory, but find limited application because they 
are susceptible to oxidation at temperatures in excess of about 800 °C (1470°F).
Refractory ceramics are available in precast shapes, which are easily installed and 
economical to use. Precast products include bricks, crucibles, and furnace structural parts.
The monolithic refractories are typically marketed as powders or plastic masses 
that are installed (cast, poured, pumped, sprayed, vibrated) on site. Types of monolithic refractories include the following: mortars, plastics, castable, ramming, and patching.
Figure 13.4 shows a workman removing a sample of molten steel from a high-
temperature furnace that is lined with a refractory ceramic.
Figure 13.4
Photograph of a 
workman removing a sample of molten steel from a high-temperature furnace that is lined with a refractory ceramic material.
jordachiar/Getty Images
1Coke is produced by heating coal in an oxygen-deficient furnace such that all volatile impurity constituents are 
driven off.
13.6 Abrasives  •   449
Concept Check 13.2 Upon consideration of the SiO2–Al2O3 phase diagram (Figure 12.25) 
for the following pair of compositions, which would you judge to be the more desirable refractory? 
Justify your choice.
20 wt% Al2O3–80 wt% SiO2
25 wt% Al2O3–75 wt% SiO2
[The answer may be found in all digital versions of the text and/or at www.wiley.com/college/callister  
(Student Companion Site).]
Abrasive ceramics (in particulate form) are used to wear, grind, or cut away other ma-terial, which necessarily is softer. The abrasive action occurs by rubbing action of the abrasive, under pressure, against the surface to be abraded, which surface is worn away. The prime requisite for this group of materials is hardness or wear resistance; most abra-sive materials have a Mohs hardness of at least 7. In addition, a high degree of toughness is essential to ensure that the abrasive particles do not easily fracture. Furthermore, high temperatures may be produced from abrasive frictional forces, so some refractoriness is also desirable. Common applications for abrasives include grinding, polishing, lapping, drilling, cutting, sharpening, buffing, and sanding. A host of manufacturing and high-tech industries use these materials.
Abrasive materials are sometimes classified as naturally occurring (minerals that 
are mined) and manufactured (created by a manufacturing process); some abrasives (e.g., diamond) fall into both classifications. Naturally occurring abrasives include the following: diamond, corundum (aluminum oxide), emery (impure corundum), garnet, calcite (calcium carbonate), pumice, rouge (an iron oxide), and sand. Those that fall within the manufactured category are as follows: diamond, corundum, borazon (cubic boron nitride or CBN), carborundum (silicon carbide), zirconia–alumina, and boron carbide. Those extremely hard manufactured abrasives (e.g., diamond, borazon, and boron carbide) are sometimes termed superabrasives. The abrasive selected for a specific application will depend on the hardness of the work-piece material, its size, and its shape, as well as the desired finish.
Several factors influence the rate of surface removal and the abraded surface 
smoothness. These include the following:
 • Difference in hardness between abrasive and work-piece to be ground/polished. The 
greater this difference, the faster and deeper the cutting action.
 • Grain size—the larger (coarser) the grains, the more rapid the abrasion and the 
rougher the ground surface. Abrasive media containing small (fi  ne) grains are used 
to produce smooth and highly polished work-piece surfaces. Furthermore, all abra-
sive media consist of a distribution of grain (particle) sizes. Average particle size for abrasives ranges between about 1 μm and 2 mm (2000 μm) for fi  ne and coarse grains, respectively.
 • Contact force created between abrasive and work-piece surface; the higher this 
force, the faster the rate of abrasion.
Abrasives are used in three forms—as bonded abrasives, coated abrasives, and loose 
grains. • Bonded abrasives consist of abrasive grains that are embedded within some type 
of matrix and typically bonded to a wheel (grinding, polishing, and cut-off abrasive ceramic13.6 ABRASIVES
450  •   Chapter 13  /  Applications and Processing of Ceramics
wheels)—abr asive action is achieved by rotation of the wheel. Resin/bonding mate-
rials include glassy ceramics, polymer resins, shellacs, and rubbers. The surface struc-
ture should contain some porosity; a continual fl  ow of air currents or liquid coolants within the pores that surround the refractory grains prevents excessive heating. Fig-ure 13.5 shows the microstructure of a bonded abrasive, revealing abrasive grains, the bonding phase, and pores. Applications for bonded abrasives include saws to cut concrete, asphalt, metals, and for sectioning specimens for metallographic analysis; and wheels for grinding, sharpening, and deburring. The photograph of Figure 13.6 is of a clutch lining pressure plate that is being ground with a grinding wheel.
100 μmFigure 13.5  Photomicrograph of an 
aluminum oxide–bonded ceramic abrasive. 
The light regions are the Al2O3 abrasive 
grains; the gray and dark areas are the bonding phase and porosity, respectively. 100×.
(From W. D. Kingery, H. K. Bowen, and D. R. 
Uhlmann, Introduction to Ceramics, 2nd edition, p. 568. Copyright © 1976 by John Wiley & Sons. Reprinted by permission of John Wiley & Sons, Inc.)
Figure 13.6 Photograph of a clutch 
lining pressure plate that is being ground 
with a grinding wheel.
1001slide/iStock/Getty Images
13.7 Cements  •   451
 • Coated abrasives are those in which abrasive particles are affi  xed (using an adhe-
sive) to some type of cloth or paper backing material; sandpaper is probably the 
most familiar example. Typical backing materials include paper, and several types of fabrics—for example, rayon, cotton, polyester, and nylon; backings may be fl exible or rigid. Polymers are commonly used for backing-particle adhesives—for 
example, phenolics, epoxies, acrylates, and glues. Alumina, alumina–zirconia, silicon carbide, garnet, and the superabrasives are possible abrasive components. Typical applications for the coated abrasives are abrasive belts, hand-held abrasive tools, and for lapping (i.e., polishing) of wood, ophthalmic equipment, glass, plastics, jewelry, and ceramic materials.
 • Grinding, lapping, and polishing wheels often employ loose abrasive grains that are 
delivered in some type of oil- or water-based vehicle. Particles are not bonded to another surface, but are free to roll or slide; their sizes run in the micron and submicron ranges. Loose abrasive processes are typically used in high-precision fi  nishing opera-
tions. The objectives of lapping and polishing are different. Whereas polishing is used to reduce surface roughness, the purpose of lapping is to improve the accuracy of an object’s shape—for example, to increase the fl  atness of fl  at objects and the sphericity of spherical balls. Typical applications for loose abrasives include mechanical seals, jewel watch bearings, magnetic recording heads, electronic circuit substrates, auto-motive parts, surgical instruments, and optical fi  ber connectors.
It should be noted that bonded abrasives (sectioning saws), coated abrasives, and 
loose abrasive grains are used to cut, grind, and polish specimens for microscopic exami-nation as discussed in Section 4.10.
Several familiar ceramic materials are classified as inorganic cements: cement, plaster 
of Paris, and lime, which, as a group, are produced in extremely large quantities. The 
characteristic feature of these materials is that when mixed with water, they form a paste that subsequently sets and hardens. This trait is especially useful in that solid and rigid structures having just about any shape may be formed expeditiously. Also, some of these materials act as a bonding phase that chemically binds particulate aggregates into a single cohesive structure. Under these circumstances, the role of the cement is similar to that of the glassy bonding phase that forms when clay products and some refractory bricks are fired. One important difference, however, is that the cementitious bond  develops at room temperature. Of this group of materials, Portland cement is consumed in the largest tonnages. It is produced by grinding and intimately mixing clay and lime-bearing minerals in the proper proportions and then heating the mixture to about 1400 °C (2550°F) in a  rotary 
kiln; this process, sometimes called calcination, produces physical and  chemical changes 
in the raw materials. The resulting “clinker” product is then ground into a very fine  powder, to which is added a small amount of gypsum (CaSO
4–2H2O) to  retard the 
setting process. This product is Portland cement. The properties of Portland cement, including setting time and final strength, to a large degree depend on its composition. Several different constituents are found in Portland cement, the principal ones  being tricalcium silicate (3CaO–SiO
2) and dicalcium silicate (2CaO–SiO2). The setting 
and hardening of this material result from relatively complicated hydration reactions that occur among the various cement constituents and the water that is added. For  example, one hydration reaction involving dicalcium silicate is as follows:
 2CaO–SiO
2+xH2O  →  2CaO–SiO2–xH2O (13.1)cement
calcination13.7 CEMENTS
452  •   Chapter 13  /  Applications and Processing of Ceramics
where x is variable that depends on how much water is available. These hydrated products 
are in the form of complex gels or crystalline substances that form the cementitious 
bond. Hydration reactions begin just as soon as water is added to the cement. These are first manifested as setting (the stiffening of the once-plastic paste), which takes place soon after mixing, usually within several hours. Hardening of the mass follows as a result of further hydration, a relatively slow process that may continue for as long as several years. It should be emphasized that the process by which cement hardens is not one of drying, but rather of hydration in which water actually participates in a chemical bonding reaction. Portland cement is termed a hydraulic cement because its hardness develops by chemical reactions with water. It is used primarily in mortar and concrete to bind aggre-gates of inert particles (sand and/or gravel) into a cohesive mass; these are considered to be composite materials (see Section 16.2). Other cement materials, such as lime, are nonhydraulic—that is, compounds other than water (e.g., CO
2) are involved in the hard-
ening reaction.
Concept Check 13.3 Explain why it is important to grind cement into a fi  ne powder.
[The answer may be found in all digital versions of the text and/or at www.wiley.com/college/callister  
(Student Companion Site).]
Ceramic materials are also used in a number of biomedical applications. Properties that make them desirable for use as biomaterials include chemical inertness, hardness, wear resistance, and low coefficient of friction; their prime liability is their disposition to brittle fracture (i.e., low fracture toughness values). Those ceramics typically used for implants (i.e., bioceramics) include crystalline oxide materials, glasses, and glass-ceramics. The 
following are typical examples of the use of bioceramic materials:
 • High-purity and dense aluminum oxide, a highly inert and unreactive ceramic, is 
used in some load-bearing, orthopedic applications (involving skeletal injuries)—for 
example, in artifi  cial hip prostheses. A highly porous form of alumina is used for bone repair and to assist the healing process. The implant acts as a structural  scaffold; new bone tissue grows into and infi  ltrates the pores (but does not replace the alumina).
 • Zirconia (the tetragonal form), partially stabilized with yttria [sometimes termed 
Y-TZP (yttria tetragonal zirconia polycrystal)] is used in some orthopedic and dental applications. Some femoral heads for hip replacements are composed of high-purity and dense alumina to which has been added small particles of Y-TZP .
2 This type of 
zirconia has found another niche as a dental restoration material (e.g., for use in dental crowns).
 • When placed within the human body, the surfaces of some glasses and glass-ceramic 
materials interact with and bond to surrounding tissues (notably bone). Mechani-cally, these interfacial bonds are very strong, often equivalent to or greater than the str ength of either the tissue or the implant ceramic. Consequently, these 
glasses/glass-ceramics are used extensively as coatings on other materials to promote  bonding—for example as coatings on some metal orthopedic and dental implants.13.8 CERAMIC BIOMATERIALS
2This material has a relatively large fracture toughness as a result of the phenomenon of transformation toughening, 
which is discussed in Section 16.10.
13.9 Carbons  •   453
 • For some bone injuries, it is desirable to implant a material that is gradually infi  ltrated 
with and replaced by natural bone tissue during the healing process. The implant 
ultimately dissolves and becomes absorbed (or resorbed) into the body of the host. Two types of calcium phosphate materials are typically used for these resorbable implants: tricalcium phosphate [Ca
3(PO4)2] and hydroxyapatite [Ca10(PO4)6(OH)2].3 
The primary application of these resorbable ceramics is as porous bone grafts, which are used to replace bone loss or to assist in the repair of bone fractures. These ma-terials are also used for implantable drug-delivery systems.
3Some body tissues (found in bone and teeth) are natural composites that contain a calcium phosphate material 
similar to hydroxyapatite.Section 12.4 presented the crystal structures of two polymorphic forms of carbon— diamond and graphite. Furthermore, fibers are made of carbon materials that have other structures. In this section, we discuss these structures and, in addition, the important properties and applications for these three forms of carbon.
Diamond
The physical properties of diamond are extraordinary. Chemically, it is very inert and resistant to attack by a host of corrosive media. Of all known bulk materials, diamond is the hardest—as a result of its extremely strong interatomic sp
3 bonds. In addition, 
of all solids, it has the lowest sliding coefficient of friction. Its thermal conductivity is extremely high, its electrical properties are notable, and, optically, it is transparent in the visible and infrared regions of the electromagnetic spectrum—in fact, it has the widest spectral transmission range of all materials. The high index of refraction and optical bril-liance of single crystals makes diamond a most highly valued gemstone. Several im portant 
properties of diamond, as well as other carbon materials, are listed in Table 13.3. It should be noted that diamond’s high modulus of elasticity and relatively low density 13.9 CARBONS
Table 13.3  Properties of Diamond, Graphite, and Carbon (for Fibers)
 Material
 GraphiteProperty Diamond In-Plane Out-of-Plane Carbon (Fibers)
Density (g/cm
3) 3.51 2.26  1.78–2.15
Modulus of elasticity 700–1200 350 36.5 230–725a
 (GPa)
Strength (MPa) 1050 2500 — 1500–4500a
Thermal Conductivity 2000–2500 1960 6.0 11–70a
 (W/m ·K)
Coefficient, Thermal 0.11–1.2 −1 +29 −0.5– −0.6a
 Expansion (10−6 K−1)    7–10b
Electrical Resistivity 1011–1014 1.4 × 10−5 1 × 10−2 9.5 × 10−6–17 × 10−6
 (Ω ·m)
aLongitudinal fiber direction.
bTransverse (radial) fiber direction.
454  •   Chapter 13  /  Applications and Processing of Ceramics
means it is extremely desirable for some applications that require a high specific stiffness 
(elastic modulus–density ratio). High-pressure high-temperature (HPHT) techniques to produce synthetic dia-monds were developed beginning in the mid-1950s. These techniques have been refined to the degree that today a large proportion of industrial-quality diamonds are synthetic, as are some of those of gem quality. The HPHT process can also be used to upgrade low-quality natural diamonds; in addition, natural diamonds may be colored by the incorporation of impurity atoms by diffusion. Industrial-grade diamonds are used for a host of applications that exploit diamond’s extreme hardness, wear resistance, and low coefficient of friction. These include diamond-tipped drill bits and saws, dies for wire drawing, and as abrasives used in cutting, grinding, and polishing equipment (Section 13.6).
Polycrystalline Diamond
Polycrystalline diamond (PCD) —a solid aggregate of many small diamond crystals or
