Repository: Ketankham/chatbot-meta-books

File: fracture-book.txt (part 29 of 34)
h = 2.0 for a deeply notched bend specimen.(a)
(b)
FIGURE A10.2 Cyclic load displacement behavior for fatigue under large-scale yielding conditions: (a) no
closure and (b) with crack closure.
13 The convention of previous chapters, where ∆ represents the load-line displacement, is suspended here to avoid confusion
with the present use of this symbol.
∆∆ ∆∆
JBbPd VV
=∫η()
0
=−∫η
BbPP d V
VV
()min
minmax1656_C010.fm  Page 505  Monday, May 23, 2005  6:02 PM
506 Fracture Mechanics: Fundamentals and Applications
Because the ∆J parameter is often applied to crack growth under large-scale yielding conditions,
plasticity induced closure often has a signiﬁcant effect on the results. If the crack is closed below
Pcl and Vcl (Figure 10.2(b)), Equation (A10.3) can be modiﬁed as follows:14
(A10.4)
A10.2 PATH INDEPENDENCE OF ∆J
If y exhibits the properties of a potential, the stresses can be derived by differentiating y with
respect to the strains:
(A10.5)
The validity of Equation (A10.5) is both necessary and sufﬁcient for path independence of ∆J. The
proof of path independence is essentially identical to the analysis in Appendix 3.2, except thatstresses, strains, and displacements are replaced by the changes in these quantities from states (1)
to (2). Evaluating ∆J along a closed contour Γ
* (Figure A3.2) and invoking Green’s theorem gives
(A10.6)
where A*is the area enclosed by Γ*. By assuming y displays the properties of a potential
(Equation (A10.5)), the ﬁrst term in the integrand can be written as
(A10.7)
By invoking the strain-displacement relationships for small strains, it can be shown thatEquation (A10.7) is equal to the absolute value of the second term in the integrand in Equation(A10.6). (See Equation (A3.16) to Equation (A3.18) for the mathematical details.) Thus ∆J
* = 0
for any closed contour. Path independence of ∆J evaluated along a crack-tip integral can thus be
readily demonstrated by considering the contour illustrated in Figure A3.3, and noting that  J1 = −J2.
The validity of Equation (A10.5) is crucial in demonstrating path independence of ∆J. This
relationship is automatically satisﬁed when there is proportional loading on each branch of thecyclic stress-strain curves. That is, ∆s
ij must increase (or decrease) in proportion to ∆skl, and the
shapes of the ∆sij−∆ eij hysteresis loops must be similar to one another.
Proportional loading also implies a single-parameter characterization of crack-tip conditions.
Consequently, ∆J uniquely deﬁnes the changes in stress and strain near the crack tip when there
is proportional loading in this region.
In the case of monotonic loading, the J integral ceases to provide a single-parameter description
of crack-tip conditions when there is excessive plastic ﬂow or crack growth (Section 3.6). Similarly,one would not expect ∆J to characterize fatigue crack growth beyond a certain level of plastic
deformation. The limitations of ∆J have yet to be established.
14 The global displacement at closure Vcl, is not necessarily zero. The crack-tip region may be closed, while the crack mouth
is open. Thus, Vcl is often positive.∆JBbPP d Veff cl
VV
cl=−∫η()max
∆∆σψ
εij
ij=∂
∂()
∆∆∆Jxxu
xdxdy
jijj
A*
*=∂
∂−∂
∂∂
∂





 ∫ψσ
∂
∂=∂
∂∂
∂=∂
∂ψψ
εεσε
xx xijij
ijij
()() ()
∆∆∆∆1656_C010.fm  Page 506  Monday, May 23, 2005  6:02 PM
Fatigue Crack Propagation 507
A10.3 SMALL-SCALE YIELDING LIMIT
When the cyclic plastic zone is small compared to specimen dimensions, ∆J should characterize
fatigue crack growth, since it is related to ∆K. The precise relationship between ∆K and ∆ J under
small-scale yielding conditions can be inferred by evaluating Equation (A10.1) along a contour in
the elastic singularity dominated zone. For a given ∆KI, the changes in the stresses, strains, and
displacements are given by
(A10.8a)
(A10.8a)
(A10.8c)
where fij and hij are given in Table 2.1 and Table 2.2, and gij can be inferred from Hooke’s law or
the strain-displacement relationships.
Inserting Equation (A10.8a) to Equation (A10.8c) into Equation (A10.1) and evaluating J along
a circular contour of radius r leads to
(A10.9)
where E′ = E for plane stress conditions and E′ = E/(1 − n2) for plane strain. Note that although
∆K = (Kmax − Kmin), ∆J ≠ (Jmax − Jmin), since
REFERENCES
1. Paris, P.C., Gomez, M.P., and Anderson, W.P., “A Rational Analytic Theory of Fatigue.” The Trend
in Engineering , V ol. 13, 1961, pp. 9–14.
2. Paris, P.C. and Erdogan, F., “A Critical Analysis of Crack Propagation Laws.” Journal of Basic
Engineering , V ol. 85, 1960, pp. 528–534.
3. Dowling, N.E. and Begley, J.A., “Fatigue Crack Growth During Gross Plasticity and the J-Integral.”
ASTM STP 590, American Society for Testing and Materials, Philadelphia, PA, 1976, pp. 82–103.
4. Lambert, Y ., Saillard, P., and Bathias, C., “Application of the J Concept to Fatigue Crack Growth in
Large-Scale Yielding.” ASTM STP 969, American Society for Testing and Materials, Philadelphia,
PA, 1988, pp. 318–329.
5. Lamba, H.S., “The J-Integral Applied to Cyclic Loading.” Engineering Fracture Mechanics , V ol. 7,
1975, pp. 693–703.
6. Wüthrich, C., “The Extension of the J-Integral Concept to Fatigue Cracks.” International Journal of
Fracture , V ol. 20, 1982, pp. R35–R37.
7. Tanaka, K., “Mechanics and Micromechanics of Fatigue Crack Propagation.” ASTM STP 1020,
American Society for Testing and Materials, Philadelphia, PA, 1989, pp. 151–183.
8. Foreman, R.G., Keary, V .E., and Engle, R.M., “Numerical Analysis of Crack Propagation in Cyclic-
Loaded Structures.” Journal of Basic Engineering , V ol. 89, 1967, pp. 459–464.
9. Weertman, J., “Rate of Growth of Fatigue Cracks Calculated from the Theory of Inﬁnitesimal Dislo-
cations Distributed on a Plane.” International Journal of F racture Mechanics , V ol. 2, 1966, pp.
460–467.∆∆σπθijI
ijK
rf =2()
∆∆επθijI
ijK
rg =2()
∆∆uK rhiI
ij =22µπθ()
∆∆JK
EI=′2
∆KK K K K22 22 =− +() ()max max min min1656_C010.fm  Page 507  Monday, May 23, 2005  6:02 PM
508 Fracture Mechanics: Fundamentals and Applications
10. Klesnil, M. and Lukas, P., “Inﬂuence of Strength and Stress History on Growth and Stabilisation of
Fatigue Cracks.” Engineering Fracture Mechanics , V ol. 4, 1972, pp. 77–92.
11. Donahue, R.J., Clark, H.M., Atanmo, P., Kumble, R., and McEvily, A.J., “Crack Opening Displacement
and the Rate of Fatigue Crack Growth.” International Journal of Fracture Mechanics , V ol. 8, 1972,
pp. 209–219.
12. McEvily, A.J., “On Closure in Fatigue Crack Growth.” ASTM STP 982, American Society for Testing
and Materials, Philadelphia, PA, 1988, pp. 35–43.
13. Walker, K., “The Effect of Stress Ratio During Crack Propagation and Fatigue for 2024-T3 and 7075-
T6 Aluminum.” ASTM STP 462, American Society for Testing and Materials, Philadelphia, PA, 1970,
pp. 1–14.
14. Forman, R.G. and Mettu, S.R., “Behavior of Surface and Corner Cracks Subjected to Tensile and
Bending Loads in Ti – 6Al – 4V Alloy.” ASTM STP 1131, American Society for Testing and Materials,Philadelphia, PA, 1992, pp. 519–546.
15. Elber, W., “Fatigue Crack Closure under Cyclic Tension.” Engineering Fracture Mechanics , V ol. 2,
1970, pp. 37–45.
16. Suresh, S. and Ritchie, R.O., “Propagation of Short Fatigue Cracks.” International Metallurgical
Reviews , V ol. 29, 1984, pp. 445–476.
17. Budiansky, B. and Hutchinson, J.W., “Analysis of Closure in Fatigue Crack Growth.” Journal of
Applied Mechanics , V ol. 45, 1978, pp. 267–276.
18. Hudak, S.J., Jr. and Davidson, D.L., “The Dependence of Crack Closure on Fatigue Loading Variables.”
ASTM STP 982, American Society for Testing and Materials, Philadelphia, PA, 1988, pp. 121–138.
19. Newman, J.C., “A Finite Element Analysis of Fatigue Crack Closure.” ASTM STP 590, American
Society for Testing and Materials, Philadelphia, PA, 1976, pp. 281–301.
20. McClung, R.C. and Raveendra, S.T., “On the Finite Element Analysis of Fatigue Crack Closure—1.
Basic Modeling Issues.” Engineering Fracture Mechanics , V ol. 33, 1989, pp. 237–252.
21. RoyChowdhury, S. and Dodds, R.H., Jr., “Three Dimensional Effects on Fatigue Crack Closure in
the Small-Scale Yielding Regime.” Fatigue & Fracture of Engineering Materials and Structures , V ol.
26, 2003, pp. 663–673.
22. RoyChowdhury, S. and Dodds, R.H., Jr., “A Numerical Investigation of 3-D Small-Scale Yielding
Fatigue Crack Growth.” Engineering Fracture Mechanics,  V ol. 70, 2003, pp. 2363–2383.
23. RoyChowdhury, S. and Dodds, R.H., Jr., “Effect of T-Stress on Fatigue Crack Closure in 3-D Small-
Scale Yielding.” International Journal for Solids and Structur es , V ol. 41, 2004, pp. 2581–2606.
24. Solanki, K., Daniewicz, S.R., Newman, J.C., “Finite Element Analysis of Plasticity-Induced Fatigue
Crack Closure: An Overview.” Engineering Fracture Mechanics , V ol. 71, 2004, pp. 149–171.
25. James, M.N. and Knott, J.F., “An Assessment of Crack Closure and the Extent of the Short Crack
Regime in Q1N (HY 80) Steel.” Fatigue of Engineering Materials and Structur es , V ol. 8, 1985, pp.
177–191.
26. Gray, G.T., Williams, J.C., and Thompson, A.W., “Roughness Induced Crack Closure: An Explanation
for Microstructurally Sensitive Fatigue Crack Growth.” Metallurgical Transactions , V ol. 14A, 1983,
pp. 421–433.
27. Schijve, J., “Some Formulas for the Crack Opening Stress Level.” Engineering Fracture Mechanics ,
V ol. 14, 1981, pp. 461–465.
28. Gomez, M.P., Ernst, H., and Vazquez, J., “On the Validity of Elber’s Results on Fatigue Crack Closure
for 2024-T3 Aluminum.” International Journal of Fracture , V ol. 12, 1976, pp. 178–180.
29. Clerivet, A. and Bathias, C., “Study of Crack Tip Opening under Cyclic Loading Taking into Account
the Environment and R Ratio.” Engineering Fracture Mechanics , V ol. 12, 1979, pp. 599–611.
30. Shih, T.T. and Wei, R.P., “A Study of Crack Closure in Fatigue.” Engineering Fracture Mechanics ,
V ol. 6, 1974, pp. 19–32.
31. Shih, T.T. and Wei, R.P., “Discussion.” International Journal of Fracture , V ol. 13, 1977, pp. 105–106.
32. McClung, R.C., “The Inﬂuence of Applied Stress, Crack Length, and Stress Intensity Factor on Crack
Closure.” Metallurgical Transactions , V ol. 22A, 1991, pp. 1559–1571.
33. Yokobori, T., Yokobori, A.T., Jr., and Kamei, A., “Dislocation Dynamic Theory for Fatigue Crack
Growth.” International Journal of Fracture , V ol. 11, 1975, pp. 781–788.
34. Tanaka, K., Akiniwa, Y ., and Yamashita, M., “Fatigue Growth Threshold of Small Cracks.” Interna-
tional Journal of Fracture , V ol. 17, 1981, pp. 519–533.1656_C010.fm  Page 508  Monday, May 23, 2005  6:02 PM
Fatigue Crack Propagation 509
35. Vasudevan, A.K., Sadananda, K., and Loutat, N., “A Review of Crack Closure, Fatigue Crack Thresh-
old, and Related Phenomena.” Materials Science and Engineering , V ol. A188, 1994, pp. 1–22.
36. Vasudevan, A.K. and Sadananda, K., “Classiﬁcation of Fatigue Crack Growth Behavior.” Metallurgical
and Materials Transactions , V ol. 26A, 1995, pp. 1221–1234.
37. Vasudevan, A.K., Sadananda, K., and Rajan, K., “Role of Microstructures on the Growth of Long
Fatigue Cracks.” International Journal of Fatigue , V ol. 19, 1997, pp. S151–S159.
38. Sadananda, K., Vasudevan, A.K., Holtz, R.L., and Lee, E.U., “Analysis of Overload Effects and Related
Phenomena.” International Journal of Fatigue , V ol. 21, 1999, pp. S233–S246.
39. Vasudevan, A.K., Sadananda, K., and Glinka, G., “Critical Parameters for Fatigue Damage.” Interna-
tional Journal of Fatigue , V ol. 23, 2001, pp. S39–S53.
40. Sadananda, K. and Vasudevan, A.K., “Crack Tip Driving Forces and Crack Growth Representation
under Fatigue.” International Journal of Fatigue , V ol. 26, 2004, pp. S39–S47.
41. Forth, S.C., Newman, J.C., and Forman, R.G., “On Generating Fatigue Crack Growth Thresholds.”
International Journal of Fatigue , V ol. 25, 2003, pp. 9–15.
42. Rice, J.R., “Mechanics of Crack-Tip Deformation and Extension by Fatigue.” ASTM STP 415,
American Society for Testing and Materials, Philadelphia, PA, 1967, pp. 247–309.
43. McClung, R.C., “Crack Closure and Plastic Zone Sizes in Fatigue.” Fatigue and Fracture of Engi-
neering Materials and Structures , V ol. 14, 1991, pp. 455–468.
44. Wheeler, O.E., “Spectrum Loading and Crack Growth.” Journal of Basic Engineering , V ol. 94, 1972,
pp. 181–186.
45. Willenborg, J., Engle, R.M., Jr., and Wood, R.A., “A Crack Growth Retardation Model Using an
Effective Stress Concept.” Air Force Flight Dynamics Laboratory Report AFFDL-TM-71-1-FBR,
January 1971.
46. Newman, J.C., “Prediction of Fatigue Crack Growth under Variable Amplitude and Spectrum Loading
Using a Closure Model.” ASTM STP 761, American Society for Testing and Materials, Philadelphia,PA, 1982, pp. 255–277.
47. Tanaka, K. and Nakai, Y ., “Propagation and Non-Propagation of Short Fatigue Cracks at a Sharp
Notch.” Fatigue of Engineering Materials and Structur es , V ol. 6, 1983, pp. 315–327.
48. Potirniche, G.P., Daniewicz, S.R., and Newman, J.C., “Simulating Small Crack Growth Behavior
Using Crystal Plasticity Theory and Finite Element Analysis.” Fatigue and Fracture of Engineering
Materials and Structures , V ol. 27, 2004, pp. 59–71.
49. El Haddad, M.H., Topper, T.H., and Smith, K.N., “Prediction of Non-Propagating Cracks.” Engineer-
ing Fracture Mechanics , V ol. 11, 1979, pp. 573–584.
50. Laird, C., “Mechanisms and Theories of Fatigue.” Fatigue and Microstructure , American Society for
Metals, Metals Park, OH, 1979, pp. 149–203.
51. Starke, E.A. and Williams, J.C., “Microstructure and the Fracture Mechanics of Fatigue Crack Prop-
agation.” ASTM STP 1020, American Society for Testing and Materials, Philadelphia, PA, 1989, pp.184–205.
52. Lankford, J. and Davidson, D.L., “Fatigue Crack Micromechanisms in Ingot and Powder Metallurgy
7XXX Aluminum Alloys in Air and Vacuum.” Acta Metallurgica , V ol. 31, 1983, pp. 1273–1284.
53. Hertzberg, R.W., Deformation and Fracture of Engineering Materials , John Wiley & Sons, New York,
1989.
54. E 647-93, “Standard Method for Measurement of Fatigue Crack Growth Rates.” American Society
for Testing and Materials, Philadelphia, PA, 1993.
55. Allison, J.E., “The Measurement of Crack Closure during Fatigue Crack Growth.” ASTM STP 945,
American Society for Testing and Materials, Philadelphia, PA, 1988, pp. 913–933.
56. Sharpe, W.N. and Grandt, A.F., “A preliminary study of Fatigue Crack Retardation using Laser
Egterferometry to Measure Crack Surface Displacement.” ASTM STP 590. American Society forTesting and Materials, Philadelphia, PA, 1976, pp. 302–320.
57. Pitoniak, F.J., Grandt, A.F., Jr., Montulli, L.T., and Packman, P.F., “Fatigue Crack Retardation and
Closure in Polymethylmethacrylate.” Engineering Fracture Mechanics , V ol. 6, 1974, pp. 663–670.
58. Fleck, N.A. and Smith, R.A., “Crack Closure—Is it Just a Surface Phenomenon?” International
Journal of Fatigue , V ol. 4, 1982, pp. 157–160.1656_C010.fm  Page 509  Monday, May 23, 2005  6:02 PM
1656_C010.fm  Page 510  Monday, May 23, 2005  6:02 PM
 
511 
Environmentally Assisted 
Cracking in Metals 
Environmentally assisted cracking (EAC) is a common problem in a variety of industries. In the
petroleum industry, for example, EAC is pervasive. Offshore platforms are susceptible to corrosion-assisted fatigue. Equipment in reﬁneries and petrochemical plants are exposed to a myriad of aggres-sive environments that lead to stress corrosion cracking and hydrogen embrittlement. Similar problemsexist in other settings, including fossil and nuclear power plants, pulp and paper plants, ships, bridges,and aircrafts. Environmental cracking can occur even when there are no visible signs of corrosion.
The published literature is full of experimental data, as well as theoretical models that attempt to
explain environmental cracking phenomena. There is no shortage of controversy in the environmentalcracking literature. It is not unusual to ﬁnd two articles that present data or models that directlycontradict one another.
This chapter presents an overview of a highly complex subject. The focus is on aspects of envi-
ronmental cracking that are relevant to a fracture mechanics specialist. Basic principles of corrosionand electrochemistry are summarized, and the various mechanisms for environmental cracking areintroduced, but detailed discussions on theoretical models are avoided. For readers who desire a morein-depth understanding of this subject, a number of excellent books and reviews have been publishedin the past two decades [1–5]. 
11.1CORROSION PRINCIPLES
11.1.1 E 
LECTROCHEMICAL 
 R 
EACTIONS 
All corrosion processes involve electrochemical reactions. Figure 11.1 illustrates a simple elec-
trochemical cell. The  
anode 
 and  
cathode 
 are physically connected to one another and are immersed
in a conductive medium called an  
electrolyte 
. 
1 
 Atoms from the anode material give up electrons,
resulting in ions being released into the electrolyte and electrons ﬂowing to the cathode. Notethat the corrosion cell forms an electrical circuit. There is a voltage drop,  
∆ 
E 
, between the anode
and cathode. Over time, the anode is consumed (i.e., corrodes), as it releases ions into theelectrolyte.
In cases where the two electrodes in an electrochemical cell are different metals, the anode is the
metal that has a higher propensity to give up electrons (oxidize). For example, in an electrochemicalcell with gold and iron electrodes, iron would be the anode because it oxidizes more readily than gold.Such a conﬁguration is an example of  
galvanic coupling 
.
If an external power source is applied to an electrochemical cell, the ﬂow of electric current can
be reversed, such that the anode becomes the cathode and vice versa. This approach is used inelectroplating. External power sources can also be used as a form of  
cathodic protection 
, as discussed
in Section 11.1.4.
An electrochemical cell need not include a bond between dissimilar metals. A single metal in
contact with an electrolyte may be sufﬁcient to form a corrosion cell, depending on the respective 
1  
Corrosion and cracking in a gas environment involve chemical reactions where an electrolyte is not present.11 
1656_C011.fm  Page 511  Monday, May 23, 2005  5:27 PM
 
512 
Fracture Mechanics: Fundamentals and Applications 
chemical compositions of the metal and electrolyte. For example, consider a coupon of iron
immersed in hydrochloric acid (HCl). The chemical reaction is
(11.1)
The iron is consumed by this reaction and hydrogen gas (H 
2 
) is generated. If we consider only the
interaction between iron and hydrogen, the above reaction can be written in the following form:
(11.2)
Therefore, iron reacts with hydrogen ions to form iron ions, atomic hydrogen, and hydrogen gas.This reaction can be divided into two parts:
(11.3a)
(11.3b)
Iron is  
oxidized 
 to iron ions and hydrogen ions are  
reduced  
to H atoms that can either be absorbed
by the electrode or recombine and evolve into the electrolyte as hydrogen gas. 
2 
 The former is an
anodic reaction and the latter is a cathodic reaction. An oxidizing or anodic reaction involves theproduction of electrons, while the consumption of electrons indicates a reducing or cathodic reaction. 
FIGURE 11.1 
Schematic illustration of a simple electrochemical cell. 
2  
The former scenario, where atomic hydrogen is absorbed into the electrode, can lead to hydrogen embrittlement, as
discussed in Section 11.4.
Fe 2HCl FeCl H+→ +22
Fe H Fe H Fe H+→+ →+++ +2222
2
Fe Fe→++22e
2H 2H H++→ →22e 
1656_C011.fm  Page 512  Monday, May 23, 2005  5:27 PM
 
Environmentally Assisted Cracking in Metals 
513 
Figure 11.2 schematically illustrates the anodic and cathodic reactions involved in the corrosion
of iron by hydrochloric acid. In this particular case, both the anodic and cathodic reactions occur
at the same physical location. In other instances, such as a galvanic cell or cathodic protection, theanode and cathode reactions can occur at different locations. However, irrespective of the preciseconﬁguration of the electrochemical cell and relative locations of the anodic and cathodic reactions, 
both reactions must occur simultaneously and at the same r ate 
.
Every corrosion process consists of an anodic and cathodic reaction. The anodic reaction
normally involves the oxidation of a metal to its ion. The general form for the anodic reaction isgiven by
(11.4)
where  
n 
 is the number of electrons produced, which equals the valence of the ion. Most metallic
corrosion processes involve one or more of the cathodic (reduction) reactions listed below [1].
• Hydrogen evolution:
(11.5)
• Oxygen reduction (acid solutions):
(11.6)
• Oxygen reduction (neutral or basic solutions):
(11.7)
• Metal ion reduction:
(11.8)
• Metal deposition:
(11.9) 
FIGURE 11.2 
Anodic and cathodic reactions for iron exposed to hydrochloric acid. Hydrogen gas is released
into the electrolyte and atomic hydrogen is absorbed by the iron electrode.
MM→++nne
222HH++→e
OH H O2244 2++ →+e
OH O O H2224 4++ →−e
MM32+++→e
MMnne++→ 
1656_C011.fm  Page 513  Monday, May 23, 2005  5:27 PM
 
514 
Fracture Mechanics: Fundamentals and Applications 
Nearly all corrosion problems can be explained in terms of the above reactions. For example,
consider the corrosion of steel (which, of course, is predominately iron) immersed in water that is
exposed to the atmosphere. The anodic reaction in this case is Equation (11.3a). Since water isnearly neutral and is aerated, the cathodic reaction is Equation (11.7). The overall reaction can beinferred by adding Equation (11.3a) and Equation (11.7):
(11.10)
Ferrous hydroxide, which is the product of the above reaction, is unstable in oxygenated water. Itoxidizes to ferric hydroxide, which is known to the layperson as rust:
(11.11)
Note that both water and oxygen are required to corrode steel. Steel that is completely submerged
in water normally corrodes very slowly because the cathodic reaction is starved for oxygen. Steelcorrodes most quickly when there is an ample supply of both moisture and oxygen, such as in aclimate with high relative humidity and frequent rain showers. The corrosion rate is also accelerated ifsteel is coupled galvanically to a more noble metal.
Consider a steel structure in a seawater environment, such as an offshore platform. The most
aggressive environments occur just above and below the water surface. In the splash zone abovethe surface, both oxygen and water are plentiful. Within the ﬁrst few feet below the surface, thewater is oxygen rich because wave motion traps air bubbles. This relatively simple situation iscomplicated by tight crevice geometries (Section 11.2.2), the presence of additional dissolved ionsin the electrolyte, and the imposed cathodic protection (Section 11.1.4). 
11.1.2 C 
ORROSION 
 C 
URRENT 
  
AND 
 P 
OLARIZATION 
Since corrosion is an electrochemical process, the magnitude of the electric current in the corrosioncell is a fundamental measure of the corrosion rate. As stated earlier, both the anodic and cathodicreactions occur simultaneously and at the same rate. The corrosion current can be reduced byinhibiting either reaction, or by reducing the conductivity of the electrolyte.
When an electrochemical reaction is retarded by one or more environmental factors, it is said
to be  
polarized 
. There are three types of polarization:  
activation polarization, 
  
concentration polar-
ization 
, and  
resistance polarization 
. Activation polarization refers to processes that are controlled
by the rate of the reaction at the metal-electrolyte interface. Concentration polarization occurs whenthe rate-limiting step is diffusion of ions in the electrolyte. Resistance polarization is a consequenceof the resistivity of the electrolyte. A reaction can also be polarized by an externally applied current(galvanostatic polarization) or potential (potentiostatic polarization).
Resistance polarization is a major factor in the corrosiveness of seawater compared to tap water
and de-ionized water. Seawater is very conductive because there is an ample supply of sodium andchloride ions, while de-ionized water has relatively low electrical conductivity. Normal tap waterfalls somewhere between these extremes. 
11.1.3 E 
LECTRODE 
 P 
OTENTIAL 
  
AND 
 P 
ASSIVITY 
A key factor that controls the corrosion current is the  
electrode potential 
. Recall the simple corrosion
cell in Figure 11.1, which showed an electric potential drop ( 
∆ 
E 
) between the anode and cathode.
The electrode potential refers to the half-cell potential of the electrode. It is deﬁned as the potentialdifference between the electrode of interest and a reference electrode, such as a standard hydrogenelectrode (SHE). The magnitude of the electrode potential is a function of the chemical compositionof the electrode and the oxidizing power of the electrolyte. The oxidizing power is a function ofthe reagents that are present as well as their concentration.22 2 4 2222
2Fe H O O Fe OH Fe OH++ →+ →+−()
21
2222 3Fe(OH) H O O Fe(OH)2++ → 
1656_C011.fm  Page 514  Monday, May 23, 2005  5:27 PM
 
Environmentally Assisted Cracking in Metals 
515 
Normally, the corrosion current increases exponentially with increasing electrode potential.
However, many technologically important materials (e.g., steel, aluminum, and titanium alloys)
exhibit a more complex behavior called  
passivity 
.
Figure 11.3 illustrates the typical behavior of a metal that exhibits passivity effects. There are
three distinct regimes: active, passive, and transpassive. In the active region, a small increase inelectrode potential causes a large increase in corrosion rate. A plot of electrode potential vs. thelogarithm of current density is a straight line in the active region. As electrode potential is increasedfurther by any of the polarization processes described in Section 11.1.2, the current density exhibitsa sudden decrease at the beginning of the passive region. The corrosion rate in the passive regionis typically 3 to 6 orders of magnitude slower than one would predict by extrapolating the trendin the active region. In the passive region, a surface ﬁlm that acts as a protective barrier forms onthe surface. This surface ﬁlm remains stable over a wide range of electrode potential. The surfaceﬁlm breaks down in the transpassive region due to the presence of very powerful oxidizers. Thehighly protective surface ﬁlms are very thin, perhaps tens of nanometers. Such ﬁlms are easilydamaged by mechanical means, but quickly reform to protect the metal from corrosion. 
11.1.4 C 
ATHODIC 
 P 
ROTECTION 
Cathodic protection entails suppressing corrosion by reversing the direction of electric current. Inthe absence of such protection, corrosion occurs when current passes from the metal surface to theelectrolyte and the rate of the anodic (dissolution) reaction is high. Therefore, the corrosion reactioncan be suppressed if current enters the metal from the electrolyte. One can view cathodic protectionas supplying electrons to the metal surface that is to be protected. As a result, one or more of thecathodic reactions are stimulated on the metal surface in place of the anodic reaction.
Cathodic protection can be achieved either through an external power source or appropriate
galvanic coupling. In the former case, the external power source imposes an electric current in theopposite direction of the naturally occurring electrochemical reaction. The galvanic couplingmethod entails the use of a sacriﬁcial anode, which corrodes instead of the protected material. 
FIGURE 11.3 
Polarization diagram of a metal that exhibits passivity effects.
 
1656_C011.fm  Page 515  Monday, May 23, 2005  5:27 PM
 
516 
Fracture Mechanics: Fundamentals and Applications 
The sacriﬁcial anode must oxidize more readily than the protected material, and it must be electrically
connected to the protected material. Typical materials for sacriﬁcial anodes include magnesium,zinc, and aluminum-tin alloys.
It is important to understand the active environmental degradation mechanism in a given
application before applying a remediation technique such as cathodic protection. This is particularlytrue for environmental cracking. Cathodic protection can be an effective means to prevent or minimizegeneral corrosion or stress corrosion cracking, but it can actually exacerbate cracking due tohydrogen embrittlement. 
11.1.5 T 
YPES 
  
OF 
 C 
ORROSION 
Corrosion can manifest itself in a number of forms, and there are generally accepted categories ofcorrosion based on the appearance and electrochemical processes. The types of corrosion include(but are not limited to):
• Uniform attack
• Galvanic (two-metal) corrosion• Crevice corrosion• Pitting• Intergranular corrosion• Erosion corrosion
• Environmental cracking
The last item is, of course, the subject of this chapter and is considered in detail. Within the contextof the present chapter, the other forms of corrosion are relevant to the extent that they inﬂuenceenvironmental cracking. For example, corrosion pits and crevices often act as crack nucleationsites. Not only do such surface features concentrate stress, they also provide a chemical concen-tration, as discussed in Section 11.2.2. Uniform corrosion is of less concern from the standpointof crack initiation, but can inﬂuence crack propagation. For example, if the cracking is driven bya cathodic reaction at the crack tip (i.e., hydrogen embrittlement) a corresponding anodic reactionon the surface outside of the crack can play a role. 
11.2 ENVIRONMENTAL CRACKING OVERVIEW 
Section 11.3 to Section 11.5 go into detail about speciﬁc types of environmental cracking. There are,however, certain observations one can make about environmental cracking that are not speciﬁc to oneparticular mechanism. Some of these more general phenomena, such as occluded chemistry, thresholdstress intensity, ﬂuctuating vs. static loads, and crack morphology, are discussed in this section. Thesediscussions are preceded by brief descriptions of the four types of environmental cracking. 
11.2.1 T 
ERMINOLOGY 
  
AND 
 C 
LASSIFICATION 
  
OF 
 C 
RACKING 
 M 
ECHANISMS 
The terminology of environmental cracking varies in the published literature. This chapter adoptsthe most common nomenclature. The term  
environmentally assisted cracking 
 (EAC) is meant to
be generic, as it refers to all cracking in metals that is aided by a chemical environment. There arefour recognized types of EAC.
• Stress corrosion cracking (SCC)
• Hydrogen embrittlement (HE)• Corrosion fatigue (CF)
• Liquid metal embrittlement (LME) 
1656_C011.fm  Page 516  Monday, May 23, 2005  5:27 PM
 
Environmentally Assisted Cracking in Metals 
517 
SCC refers to crack propagation that is driven by an anodic corrosion reaction at the crack tip.
In the past, the term  
stress corrosion cracking 
 was used to refer to a broad range of environmental
cracking mechanisms, but this chapter adopts the more recent and more restrictive deﬁnition of
SCC. Section 11.3 describes SCC in more detail.
HE involves the loss of a metal’s bond strength due to the presence of atomic hydrogen at grain
boundaries and interstitial sites in the crystal lattice. Of particular interest in the present contextare situations where the presence of atomic hydrogen leads to crack propagation. In many of theseinstances, an electrochemical corrosion reaction acts as a hydrogen source at the crack tip. Whatdistinguishes hydrogen embrittlement cracking from stress corrosion cracking is that the  
cathodic 
reaction drives crack propagation in the former. Section 11.4 covers HE in greater detail.
This chapter separates environmental cracking mechanisms into anodic (SCC) and cathodic
(HE) processes for the sake of simplicity and convenience. In reality, the distinction between anodic-and cathodic-driven crack growth is not always clear. For example, there are cases where environ-mental cracking initiates through an anodic process but propagates as a result of cathodic hydrogenproduction. Alternatively, both anodic and cathodic reactions can occur near the crack tip, withboth contributing to propagation.
CF is deﬁned as the acceleration of fatigue failure in a chemical environment compared to the
fatigue life in an inert environment. Damage results from a synergistic interaction between plasticdeformation and electrochemical reactions at the crack tip. See Section 11.5 for a more detaileddiscussion of CF.
LME or  
liquid metal cracking 
 normally does not involve an electrochemical corrosion reaction.
Cracking occurs when liquid metal penetrates grain boundaries of another metal that (obviously)is in a solid state. Several alloy systems are susceptible to LME, including aluminum, titanium,stainless steel, and nickel-based alloys. Metals with low melting points, such as lead, mercury, andzinc, tend to be the materials that cause cracking in certain situations. One of the more commonoccurrences of liquid metal cracking involves contamination of austenitic stainless steel by zinc.Such contamination normally occurs as a result of contact between galvanized parts and the stainlesssteel at elevated temperatures. 
11.2.2 O 
CCLUDED 
 C 
HEMISTRY 
  
OF 
 C 
RACKS 
, P 
ITS 
,  
AND 
 C 
REVICES 
Shielded areas such as cracks, corrosion pits, and crevices often experience different corrosionbehavior than the surrounding material because of restricted mass transport between the bulk andlocal environments. The phenomenon of  
crevice corrosion 
 refers to preferential attack associated
with small volumes of stagnant solutions at holes, lap joints, gasket surfaces, and under bolt andrivet heads. The different corrosion behavior at shielded or  
occluded 
 areas is a very important factor
in nearly all forms of environmental cracking.
Figure 11.4 schematically illustrates a corrosion pit and a crack exposed to an electrolyte.
Electrochemical reactions in these occluded volumes result in a different local chemistry, whichinﬂuences subsequent reactions. At corrosion pits, the occluded chemistry at the bottom of the pitcan lead to initiation of environmental cracks. The occluded chemistry at the tip of an environmentalcrack often has a signiﬁcant effect on the propagation rate.
To illustrate the electrochemical processes that lead to occluded chemistry, consider a steel
component with a surface crack exposed to aerated seawater. Assuming the seawater is neutral (pH 7),the overall reaction consists of the dissolution of iron (Equation (11.3(a))) and the reduction ofoxygen to hydroxide ions (Equation (11.7)). Charge conservation is maintained in both the steeland the water. Each electron that is produced during the oxidation of iron is immediately consumedby the oxygen reduction reaction. Over time, oxygen in the crack is depleted, and the oxygenreduction reaction ceases. However, the oxidation of iron continues, which results in an excess ofpositive iron ions. In order to maintain charge balance, chloride ions migrate into the crack. Theiron and chloride ions react with water to form ferric hydroxide hydrogen ions in the form of 
1656_C011.fm  Page 517  Monday, May 23, 2005  5:27 PM
 
518 
Fracture Mechanics: Fundamentals and Applications 
hydrochloric acid. A crack or crevice exposed to a neutral dilute sodium chloride solution may
contain as much as 10 times the bulk concentration of chlorine and have a pH in the range of 2 to 3.
The occluded crack-tip chemistry can accelerate both anodic stress-corrosion cracking and
hydrogen-embrittlement cracking. In the former case, the local acidic and chloride-rich solutiontends to be more aggressive than the bulk environment. In the case of hydrogen embrittlement,occluded environments aid the production of hydrogen, which is then absorbed into the metal atthe crack tip. 
11.2.3 C 
RACK 
 G 
ROWTH 
 R 
ATE 
  
VS 
. A 
PPLIED 
 S 
TRESS 
 I 
NTENSITY 
As is the case with fatigue (Chapter 10), environmental cracking is subcritical and time dependent.Moreover, fracture mechanics similitude can be applied to the crack growth rate. That is, equal crackgrowth rates are observed for equal applied stress-intensity values. In the case of corrosion fatigue, thestress-intensity range  
∆ 
K 
 is the main characterizing parameter as it is with fatigue in inert environments
(Chapter 10). For static loading, the crack growth rate  
da 
/ 
dt 
 can be correlated to the applied  
K 
.
Figure 11.5 illustrates typical environmental crack growth behavior for static loading. In Stage I,
the crack growth rate  
da 
/ 
dt 
 is highly sensitive to the applied  
K 
. One can deﬁne a threshold stress
intensity  
K 
IEAC 
, below which the anticipated crack growth is negligible. The threshold concept is
discussed further in Section 11.2.4. In Stage II, there are two types of behavior that have beenobserved. With Type A behavior (Figure 11.5(a)), the crack growth rate is insensitive to the applied 
K 
 in Stage II. With Type B behavior (Figure 11.5(b)), the crack growth increases with the applied 
K 
 in Stage II, but the slope of the log( 
da 
/ 
dt 
) vs.  
K 
 curve is much lower than in Stage I. Stage III
corresponds to ﬁnal fracture when the applied K reaches the fracture toughness of the material.
Figure 11.6 and Figure 11.7 show examples of Type A and Type B environmental cracking
behavior, respectively. Figure 11.6 is a plot of environmental cracking data for an aluminum alloyin a saturated salt water solution [6]. Figure 11.7 shows data for hydrogen-embrittlement crackingin a high strength steel [7]. Type A behavior, where there is a plateau in Stage II, is more commonthan Type B behavior.FIGURE 11.4 Occluded environment at the bottom of a pit and the tip of a crack differs from the bulk
environment.
1656_C011.fm  Page 518  Monday, May 23, 2005  5:27 PM
Environmentally Assisted Cracking in Metals 519
(a)
(b)
FIGURE 11.5 Typical environmental crack growth behavior for static loading: (a) Type A: crack growth rate
independent of K in Stage II and (b) Type B: crack growth rate sensitive to K in Stage II.
1656_C011.fm  Page 519  Monday, May 23, 2005  5:27 PM
520 Fracture Mechanics: Fundamentals and Applications
11.2.4 T HE THRESHOLD  FOR EAC
The concept of a threshold stress intensity for environmental cracking KIEAC has been a subject
of considerable debate over the years. When fracture mechanics was ﬁrst applied to environmental
cracking problems, many viewed KIEAC as a unique property that applied to a particular combi-
nation of material and environment. More recently, environmental cracking experts have becomeskeptical about the existence of a true threshold stress intensity. When conducting environmentalcracking experiments, the apparent threshold tends to decrease as the duration of the testincreases. Some experts have gone so far as to argue that the true threshold is zero. They believe
that the apparent  threshold, as measured in an experiment, will decrease indeﬁnitely as the time
of exposure increases.
Since it is not possible to run an experiment of inﬁnite duration, we may never obtain scientiﬁc
proof of the existence or absence of a true threshold for environmental cracking. While this may bean interesting issue for theoreticians, it is of little practical signiﬁcance to engineers because theyusually need not be concerned with environmental cracking that occurs over geologic time scales.
It is important to remember that the crack growth rate is plotted on a logarithmic scale, and
that the Stage I curve tends to be very steep. In fact, the Stage I crack growth curve for hydrogencracking of 4130 steel (Figure 11.7) is almost vertical. In Stage I, the crack growth rate can decreaseby several orders of magnitude with a modest decrease in the applied K. Consequently, it is possible
to establish a practical  threshold for environmental cracking.FIGURE 11.6 Effect of an overaging heat treatment on the stress corrosion cracking behavior of 7079-T651
aluminum exposed to a saturated salt water solution. This material–environment combination exhibits Type A
