Repository: Ketankham/chatbot-meta-books

File: physical-meta.txt (part 29 of 44)
Modern Physical Metallurgy and Materials Engineering
In Section 8.4.1 it was shown that /ESCp
⊿/EMc/triangleleftDp⊿EG/triangleleft, which indicates that fast fracture will occur
when a material is stressed to a value /ESCand the crack
reaches some critical size, or alternatively when a
286Modern Physical Metallurgy and Materials Engineering
materialcontainingacrackissubjectedtosomecritical
stress /ESC,i.e.thecriticalcombinationofstressandcrack
length for fast fracture is a constant,p⊿EG/triangleleftfor the
material, where Eis Young’s modulus and Gis the
strain energy release rate. The term /ESCp⊿/EMc/triangleleftis given
the symbol Kand is called the stress intensity factor
with units MN m/NUL3/2. Fast fracture will then occur
when KDKc,w h e r e Kc[Dp⊿EGc/triangleleft] is the critical
stress intensity factor, or more commonly the fracture
toughness parameter.
The fracture toughness of a material can alter
markedly depending on whether the elastic-plasticﬁeld ahead of the crack approximates to plane strainor plane stress conditions, much larger values beingobtained under plane stress conditions as operate in
thin sheets. The important and critical factor is the
size of the plastic zone in relation to the thickness ofthe section containing the crack. When this is small,as in thick plates and forgings, plane strain conditionsprevail and the hydrostatic tension ahead of the crackresults in a semi-brittle ‘ﬂat’ fracture. When the value
is large as in thin sheets of ductile metals plane stress
conditions operate and the tension at the crack front issmaller, giving rise to a more ductile mode of failure.At intermediate values a mixed fracture, with a ﬂatcentre bordered by shear lips, is obtained. Thus with-
outchangingthestructureorpropertiesofthematerials
in any way it is possible to produce a large differ-ence in fracture toughness by changing the sectionthickness. For thick sections, when a state of completeconstraint is more nearly approached, the values of K
c
andGcapproach minimum limiting values. These val-
ues are denoted by KIcandGIcand are considered to
be material constants; the subscript I denotes the ﬁrstmode of crack extension, i.e. the opening mode (seeFigure 8.31).
The general procedure in measuring the fracture
toughness parameter is to introduce a crack of suit-
able size into a specimen of suitable dimension and
geometry. The specimen is then loaded at a slow rateand the crack extension measured up to the criticalcondition. The measurement of K
Icwill be valid if the
plastic zone size is small (by a factor 10) in relationto the cross-section of the specimen. The zone size
r
ymay be obtained by equating the stress ﬁeld of the
crack at rDryto the strength /ESCyof the material and
is given by
ryDK2
Ic/2/EM/ESC2
y
An Ashby property chart of fracture toughness versus
strength, given in Figure 8.32, shows that the size ofthe zone (broken lines) varies from atomic dimensions
for brittle ceramics to tens of centimetres for ductile
metals.
In designing safe structures for a given load, the
structure is required to yield before it breaks. For aminimum detectable crack size of 2 cthis condition is
given by ⊿K
Ic//ESCy/triangleleft½p/EMc. The safest material is the
one with the greatest value of KIc//ESCy. Clearly, a highyield stress /ESCyis also required. The chart shows that
steel satisﬁes both these requirements and indicates
why it is still the best material for highly stressedstructures where weight is not important.
Fracture toughness requirements are now written
intothegeneralspeciﬁcationofhigh-technologyalloysand hence it is necessary to determine the effect
of heat-treatment and alloying additions on fracture
toughness parameters. Processes such as ausformingand controlled rolling improve the fracture toughness
of certain steels. Carbon has a considerable effect and
there are advantages in reducing the C-level below0.1% where possible. High-strength low-alloy (HSLA)
steels have C
/H113890.1% and the Nb, V and Ti addi-
tions form ﬁne carbides which together with the smallgrain sizes enable good strength levels and acceptable
fracture toughness values to be achieved. Maraging
steels with high alloy and low carbon ⊿<0.04%/triangleleftgive
very high strength combined with high toughness (see
Chapter 9).
The brittleness of ceramics is directly linked to their
high notch-sensitivity. The fracture toughness of most
ceramics is low: expressed in quantitative terms, it is
commonly less than 8 MN m
/NUL3/2.F l a w s ,o f t e nv e r y
minute, are almost invariably present in ceramics and
act as stress-concentrating notches. It is extremely dif-
ﬁcult to prevent these ﬂaws from forming during man-ufacture and service. In terms of engineering practice,
brittle ceramic components are intolerant of misalign-
ment and poor ﬁts within assemblies. The presence ofﬂaws is also responsible for the variability or ‘spread’
of results from mechanical tests and introduces uncer-
tainty into the design process. (The ‘spread’ is muchless for metallic materials.) Design procedures have
movedwellbeyondtheprinciplethatceramicsareonly
safe when compressive stresses are dominant. Prob-abilistic assessments of mechanical test results from
ceramics now tackle the difﬁcult task of allowing for
randomness in the size, shape and distribution of ﬂaws(see Section 10.6).
Despite these underlying problems, progress has
been made in producing tough ‘ductile ceramics’.
Figure 8.31 Variation in the fracture toughness parameter
with section thickness .
Strengthening and toughening 287
Figure 8.32 Ashby property chart of fracture toughness versus strength (Ashby, 1989, pp. 1273–93; with permission of
Elsevier Science Ltd) .
Fracture toughness values above 20 MN m/NUL3/2have
been achieved. Typical measures include eliminationof ﬂaws (microcracks, pores), incorporation of crack-retarding phases (in zirconia) and reduction of averagegrain size (below 1 mm).
At ambient temperature, fracture surfaces of ceram-
ics are conchoidal (glassy), intergranular or cleavagein character, depending on the material. The strainat fracture is very small, being about 0.001. At ele-vated temperatures, under creep conditions, fracturestrain is greater. Conventional ceramics have littleor no capacity for slip and crack tips therefore tendto remain sharp. As the crack propagates, the load-
supporting cross-section gets smaller and the general
level of stress increases so that failure can be sudden.These remarks refer to tensile stresses since compres-
sive stresses will, of course, tend to close the crack.
In some polycrystalline ceramics, such as magnesia,
the von Mises criterion for maintenance of cohesionsis not satisﬁed. Slip is limited and cracks are not effec-
tively blunted. However, raising the temperature often
enables the necessary minimum of ﬁve independentdeformationmodestooperate,leadingtoductility.Any
treatments which eliminate surface ﬂaws will natu-
rally enhance this ductility. (Against this background,one can readily appreciate why fabrication methodsfor polycrystalline ceramic components, in contrast to
those for metals, are not based upon bulk deforma-
tion.) At these higher temperatures the environmentbecomesincreasinglymorelikelytoreactwithsurfaces
288Modern Physical Metallurgy and Materials Engineering
of the ceramic: it may even penetrate an open texture
and cause crack-blunting. The mechanisms of ﬂow
in polycrystalline ceramics at elevated temperatures
are similar to those encountered in metallic systems
(e.g. glide and climb of dislocations, vacancy diffu-sion, grain boundary sliding). The similarity between
deformation processes in polycrystalline ceramics and
metals is evident if one compares the layout of thecorresponding deformation-mechanism maps. A minor
phase is usually present at grain boundary surfaces in
ceramics, functioning as a ceramic bond, and if it soft-
ens with rise in temperature, then the grains may be
able to slide past each other. These regions tend toliquefy before the actual grains so that it is advisable
not to exceed the solidus temperature. Grain boundary
surfaces are particularly susceptible to the nucleationof cracks. As in the ﬁnal accelerating stage of metal-
lic creep, these cracks form in planes normal to the
direction of applied stress.
8.4.3 Cleavage and the ductile–brittle
transition
The fracture toughness versus strength chart, shown
in Figure 8.32, indicates the wide spread of values
for the different classes of material. Metals dissi-pate much energy in the plastic zone, which accounts
for the difference between the fracture energy G
Ic
and the true surface energy /CR. The larger the zone,
the more energy is absorbed; GIcis high and so is
KIc⊿³100 MN m/NUL3/2/triangleleft. Ceramics and glasses fracture
without much plastic ﬂow to blunt the cracks by sim-ply breaking atomic bonds, leading to cleavage; for
these materials K
Icis less than 10 MN m/NUL3/2.
At low temperatures some metals, notably steels,
also become brittle and fracture by cleavage. Sincethey are ductile at room temperature this transitionto brittle cleavage behaviour is quite spectacular and
has led to several engineering catastrophes. In general,
brittle cleavage can occur in metals with bcc and cphunder the appropriate conditions while in fcc materialsit does not. The most important factor linking thesethree different structures is the Peierls stress and theway the yield stress varies with temperature. In steel,for example, the yield stress increases rapidly withlowering of temperature below room temperature suchthat plastic deformation at the crack tip is minimized
and the fracture mechanism changes from plastic tear-
ing to cleavage. Even in these materials some plasticdeformation does occur.
Several models have been suggested for the pro-
cess whereby glide dislocations are converted intomicro-cracks. The simplest mechanism, postulated byStroh,isthatinvolvingapile-upofdislocationsagainsta barrier, such as a grain boundary. The appliedstress pushes the dislocations together and a crack
forms beneath their coalesced half-planes, as shown
in Figure 8.33a. A second mechanism of crack for-mation, suggested by Cottrell, is that arising from thejunction of two intersecting slip planes. A dislocationgliding in the ⊿101/triangleleftplane coalesces with one gliding
in the ⊿10
1/triangleleftplane to form a new dislocation which
lies in the ⊿001/triangleleftplane according to the reaction,
a/2[111]Ca/2[111] !a[001]
The new dislocation, which has a Burgers vector
a[001], is a pure edge dislocation and, as shown
in Figure 8.33b, may be considered as a wedge, onelattice constant thick, inserted between the faces of the⊿001/triangleleftplanes. It is considered that the crack can then
grow by means of other dislocations in the ⊿101/triangleleftand
⊿10
1/triangleleftplanes running into it. Although the mechanism
readily accounts for the observed ⊿100/triangleleftcleavage
Figure 8.33 Formation of a crack (a) by the piling up of dislocations against a grain boundary after strain and (b) by the
dislocations on ⊿101 /triangleleftand⊿101/triangleleftplanes running together (after Cottrell, 1958, p. 192) .
Strengthening and toughening 289
plane of bcc metals, examples have not been directly
observed.
While these dislocation coalescence mechanisms
may operate in single-phase materials, in two-phasealloysitisusuallyeasiertonucleatecracksbypilingup
dislocations at particles (e.g. grain boundary cementite
or cementite lamellae in pearlite). The pile-up stressthen leads to cracking of either the particle or theparticle/matrix interface. A brittle–ductile transition
can then be explained on the basis of the criterion
that the material is ductile at any temperature, if theyield stress at that temperature is smaller than thestress necessary for the growth of these micro-cracks,but if it is larger the material is brittle. If cleavage
cracks are formed by such a dislocation mechanism,
the Grifﬁth formula may be rewritten to take accountof the number of dislocations, n, forming the crack.
Thus, rearranging Grifﬁth’s formula we have
/ESC⊿2c/ESC/E/triangleleftD/CRD2c/ESC
2/E
where the product of length 2 cand the strain /ESC/Eis
the maximum displacement between the faces of thecrack. This displacement will depend on the number
of dislocations forming the cleavage wedge and may
be interpreted as a pile-up of nedge dislocations, each
of Burgers vector a, so that equation (8.23) becomes
/ESC⊿na/triangleleftD/CR (8.25)
and gives a general criterion for fracture. Physically,
this means that a number of glide dislocations, n,r u n
together and in doing so cause the applied stress actingon them to do some work, which for fracture to occurmustbeatleastsufﬁcienttosupplytheenergytocreate
the new cracked faces, i.e. ⊿/CRC/CR
p/triangleleft.
Qualitatively, we would expect those factors which
inﬂuence the yield stress also to have an effect on the
ductile–brittle fracture transition. The lattice ‘friction’term /ESC
i, dislocation locking term ky, and grain size 2 d
should also all be important because any increase in
/ESCiandky, or decrease in the grain size, will raise the
yield stress with a corresponding tendency to promote
brittle failure.
These conclusions have been put on a quantitative
basis by Cottrell, who considered the stress neededto grow a crack at or near the tensile yield stress,/ESC
y, in specimens of grain diameter, 2 d. Let us con-
sider ﬁrst the formation of a micro-crack. If /FSyis the
actual shear stress operating, the effective shear stress
acting on a glide band is only ⊿/FSy/NUL/FSi/triangleleft,w h e r e ,i t
will be remembered, /FSiis the ‘friction’ stress resist-
ing the motion of unlocked dislocations arising from
the Peierls–Nabarro lattice stress, intersecting disloca-tions or groups of impurities. The displacement nais
then given by
naD[⊿/FS
y/NUL/FSi/triangleleft//SYN]d (8.26)
where /SYNis the shear modulus and dis the length
of the slip band containing the dislocations (assumedhere to be half the grain diameter). Once a microcrack
is formed, however, the whole applied tensile stress
normal to the crack acts on it, so that /ESCcan be written
as (/FSyðconstant), where the constant is included to
account for the ratio of normal stress to shear stress.
Substituting for naand/ESCin the Grifﬁth formula
(equation (8.25)) then fracture should be able to occurat the yield point when /ESCD/ESC
yand
/FSy⊿/FSy/NUL/FSi/triangleleftdDC/SYN/CR (8.27)
where Cisaconstant.Theimportanceoftheavalanche
ofdislocationsproducedattheyielddropcanbeseenifwe replace /FS
yby (constant ð/ESCy),/FSiby (constant ð/ESCi)
andusethePetchrelationship /ESCyD/ESCiCkyd/NUL1/2,when
equation (8.27) becomes
⊿/ESCid1/2Cky/triangleleftkyDˇ/SYN/CR (8.28)
where ˇis a constant which depends on the stress
system; ˇ³1 for tensile deformation and ˇ³1
3for a
notched test.
This is a general equation for the propagation of a
crack at the lower yield point and shows what factors
are likely to inﬂuence the fracture process. Alternativemodels for growth-controlled cleavage fracture havebeendevelopedtoincorporatethepossibilityofcarbideparticles nucleating cracks. Such models emphasizethe importance of yield parameters and grain size aswell as carbide thickness. Coarse carbides give rise tolow fracture stresses, thin carbides with high fracture
stresses and ductile behaviour.
8.4.4 Factors affecting brittleness of steels
Many of the effects of alloying, heat treatment, and
condition of testing on brittle fracture can be rational-ized on the basis of the above ‘transition’ equation.
Ductile–brittle transition Under conditions where
thevalueoftheleft-handsideofequation (8.28)islessthan the value of the right-hand side, ductile behaviour
should be observed; when the left-hand side exceeds
the right-hand side the behaviour should be brittle.Sincetheright-handsideofequation (8.28)variesonlyslowlywithtemperature,itisthewayinwhichchangesoccur in values of the terms on the left of the equationwhich are important in determining the ductile–brittletransition. Thus, in a given material brittleness should
be favoured by low temperatures and high strain-rate,
because these give rise to large values of /ESC
iandky,
and by large grain sizes. On the right-hand side, the
typical effect of a sharp notch is to raise the transitiontemperature of structural steel from around 100 K fora normal tensile test into the range of 200–300 K,because the value of ˇis lowered.
Effects of composition and grain size At a con-
stant temperature, because the values of /ESCiandky
remain ﬁxed, thetransitionpointwilloccur ata critical
grain size above which the metal is brittle and belowwhich it is ductile.
290Modern Physical Metallurgy and Materials Engineering
Figure 8.34 Inﬂuence of hydrogen on fracture behaviour showing (a) time-dependence and (b) temperature-dependence .
The inclusion in equation (8.28) of the grain-size
term, d1/2, in combination with the /ESCiterm, enables
many previous metallurgical misunderstandings to becleared up. It shows that there is no simple connection
between hardness and brittleness, since hardening pro-
duced by reﬁning the grain size reduces the brittleness,
whereas hardening due to an increase in /ESC
iincreases
the brittleness.
Heat treatment is generally used to control the grain
size of the sample and reﬁne the structure. ‘Killed’
steel has very good notch toughness, because alu-
minium additions reﬁne the grain size. Manganese
reduces the grain size and by combining with car-bon also reduces the k
yvalue so that this addition
is especially beneﬁcial in improving low-temperature
ductility. It is fairly evident that an improved notch
toughness steel, compared with that used for welded
ships in World War II, is given by increasing the man-
ganesecontentanddecreasingthecarboncontent,i.e.ahigh manganese-to-carbon ratio. Other additions, par-
ticularly nickel and chromium, have a similar effect on
low-temperature ductility.
The Group 6A metals (Cr, Mo and W) are more
susceptible to brittle fracture than the Group 5A met-als (V, Nb and Ta). A comparison of these metals in
terms of cleavage fracture is difﬁcult, however, since
Cr, Mo and W are susceptible to grain boundary frac-
ture because segregation of impurities to such regions
reduces the effective surface energy /CR. However, even
if this effect is eliminated by lowering the impurity
level, it appears that Ta, Nb and V are more ductile
than Fe, Mo, Cr and W, presumably because they have
al o w e r k
y//SYNratio, and a higher /CRvalue.
Work-hardening and irradiation-hardening Small
amounts of plastic deformation at room temperature,
which overcomes the yield point and unlocks some of
the dislocations, improves the ductility at low temper-atures. The room-temperature ductility of chromium is
similarlyaffectedbysmallamountsofplasticdeforma-
tionat 400
°C. In general, however, plastic deformation
which leads to work-hardening embrittles the metalbecause it raises the /ESCicontribution, due to the forma-
tion of intersecting dislocations, vacancy aggregates
and other lattice defects.
The importance of twins in fracture is not clear as
there are several mechanisms other than twinning forthe formation of a crack which can initiate fracture,
and there is good evidence that micro-cracks form in
steel in the absence of twins, and that cracks startat inclusions. Nevertheless, twinning and cleavage are
generally found under similar conditions of tempera-
ture and strain-rate in bcc transition metals, probablybecause both phenomena occur at high stress levels.
The nucleation of a twin requires a higher stress than
the propagation of the twin interface.
Irradiation-hardening also embrittles the metal.
According to the theory of this type of hardeningoutlined in Chapter 7, radiation damage can produce
an increase in both k
y(migration to dislocations
of vacancies or interstitials) and /ESCi(formation of
dislocation loops and other aggregated defects).However, for steel, radiation-hardening is principally
due to an increased /ESC
icontribution, presumably
because the dislocations in mild steel are already too
heavily locked with carbon atoms for any change
in the structure of the dislocation to make anyappreciable difference to k
y. Nevertheless, a neutron
dose of 1 .9ð1023nm/NUL2will render a typical ﬁne-
grained, unnotched mild steel, which is normally
ductileat /NUL196°C,quitebrittle.Moreover,experiments
onnotchedﬁne-grainedsteelsamples(seeFigure 7.1c)
show that this dose increases the ductile–brittletransition temperature by 65
°C.
Microstructure The change in orientation at indi-
vidual grain boundaries impedes the propagation ofthe cleavage crack by (1) creating cleavage steps,
(2) causing localized deformation, and (3) tearing near
the grain boundary. It is the extra work done ⊿/CR
p/triangleleftin
such processes which increases the apparent surface
energy /CRto⊿/CRsC/CRp/triangleleft. It follows, therefore, that the
smaller the distance a crack is able to propagate with-out being deviated by a change of orientation of thecleavage plane, the greater is the resistance to brittle
Strengthening and toughening 291
fracture. In this respect, the coarser high-temperature
products of steel, such as pearlite and upper bainite,have inferior fracture characteristics compared withthe ﬁner lower bainite and martensite products. Thefact that coarse carbides promote cleavage while ﬁne
carbides lead to ductile behaviour has already been
discussed.
8.4.5 Hydrogen embrittlement of steels
It is well known that ferritic and martensitic steelsare severely embrittled by small amounts of hydrogen.The hydrogen may be introduced during melting andretained during the solidiﬁcation of massive steel cast-ings. Plating operations (e.g. Cd plating of steel for
aircraft parts) may also lead to hydrogen embrittle-
ment. Hydrogen can also be introduced during acidpickling or welding, or by exposure to H
2Sa t m o -
spheres.
The chief characteristics of hydrogen embrittle-
ment are its (1) strain-rate sensitivity, (2) temperature-
dependence and (3) susceptibility to produce delayedfracture (see Figure 8.34). Unlike normal brittle frac-ture, hydrogen embrittlement is enhanced by slowstrain-rates and consequently, notched-impact tests
have little signiﬁcance in detecting this type of embrit-
tlement. Moreover, the phenomenon is not more com-mon at low temperatures, but is most severe in someintermediate temperature range around room tempera-ture (i.e. /NUL100
°C to 100 °C). These effects have been
taken to indicate that hydrogen must be present in the
material and must have a high mobility in order tocause embrittlement in polycrystalline aggregates.
A commonly held concept of hydrogen embrittle-
ment is that monatomic hydrogen precipitates at inter-
nal voids or cracks as molecular hydrogen, so that as
the pressure builds up it produces fracture. Alterna-tively, it has been proposed that the critical factor isthe segregation of hydrogen, under applied stress, to
regions of triaxial stress just ahead of the tip of the
crack, and when a critical hydrogen concentration isobtained, a small crack grows and links up with themain crack. Hydrogen may also exist in the void orcrack but it is considered that this has little effect on
the fracture behaviour, and it is only the hydrogen in
the stressed region that causes embrittlement. Neithermodel considers the Grifﬁth criterion, which must besatisﬁed if cracks are to continue spreading.
Anapplicationofthefracturetheorymaybemadeto
thisproblem.Thus,ifhydrogencollectsinmicrocracks
and exerts internal pressure P, the pressure may be
directly added to the external stress to produce a totalstress⊿PCp/triangleleftfor propagation. Thus the crack will
spread when
⊿PCp/triangleleftnaD⊿/CR
sC/CRp/triangleleft (8.29)
where the surface energy is made up from a true sur-
face energy/CRsand a plastic work term /CRp. The possi-
bilitythathydrogencausesembrittlement bybecoming
adsorbed on the crack surfaces thereby lowering /CRisthought to be small, since the plastic work term /CRp
is the major term controlling /CR, whereas adsorption
would mainly effect /CRs.
Supersaturated hydrogen atoms precipitate as
molecular hydrogen gas at a crack nucleus, or theinterface between non-metallic inclusions and the
matrix. The stresses from the build-up of hydrogen
pressure are then relieved by the formation ofsmall cleavage cracks. Clearly, while the crack is
propagating, an insigniﬁcant amount of hydrogen will
diffusetothecrack and,as aconsequence, thepressureinsidethecrackwilldrop.However,becausethelengthof the crack has increased, if a sufﬁciently large and
constant stress is applied, the Grifﬁth criterion will
still be satisﬁed and completely brittle fracture can,in theory, occur. Thus, in iron single crystals, the
presence or absence of hydrogen appears to have
little effect during crack propagation because the crackhas little difﬁculty spreading through the crystal. Inpolycrystalline material, however, the hydrogen must
be both present and mobile, since propagation occurs
during tensile straining.
When a sufﬁciently large tensile stress is applied
such that⊿pCP/triangleleftis greater than that required by the
Grifﬁth criterion, the largest and sharpest crack willstart to propagate, but will eventually be stopped at amicrostructural feature, such as a grain boundary, as
previously discussed. The pressure in the crack will
then be less than in adjacent cracks which have notbeen able to propagate. A concentration gradient will
then exist between such cracks (since the concentra-
tion is proportional to the square root of the pressureof hydrogen) which provides a driving force for dif-fusion, so that the hydrogen pressure in the enlarged
crack begins to increase again. The stress to propa-
gate the crack decreases with increase in length ofcrack, and since pis increased by straining, a smaller
incrementPof pressure may be sufﬁcient to get the
crack restarted. The process of crack propagation fol-lowed by a delay time for pressure build-up continueswith straining until the specimen fails when the area
between the cracks can no longer support the applied
load. In higher strain-rate tests the hydrogen is unableto diffuse from one stopped crack to another to help
the larger crack get started before it becomes blunted
by plastic deformation at the tip. The decrease in thesusceptibility to hydrogen embrittlement in specimenstested at low temperatures results from the lower pres-
sure build-up at these temperature since PVD3nRT,
and also because hydrogen has a lower mobility.
8.4.6 Intergranular fracture
Intergranular brittle failures are often regarded as a
special class of fracture. In many alloys, however,
there is a delicate balance between the stress requiredto cause a crack to propagate by cleavage and thatneeded to cause brittle separation along grain bound-
aries. Although the energy absorbed in crack propa-
gation may be low compared to cleavage fractures,
292Modern Physical Metallurgy and Materials Engineering
much of the analysis of cleavage is still applica-
ble if it is considered that chemical segregation tograin boundaries or crack faces lowers the surfaceenergy/CRof the material. Fractures at low stresses are
observed in austenitic chromium–nickel steels, due tothe embrittling effect of intergranular carbide precipi-tationatgrainboundaries.Hightransitiontemperaturesand low fracture stresses are also common in tungsten
and molybdenum as a result of the formation of thin
second-phase ﬁlms due to small amounts of oxygen,nitrogen or carbon. Similar behaviour is observed inthe embrittlement of copper by antimony and iron byoxygen,althoughinsome casesthesecond-phaseﬁlmscannot be detected.
A special intergranular failure, known as temper
embrittlement, occurs in some alloy steels when tem-pered in the range 500–600
°C. This phenomenon is
associated with the segregation of certain elements orcombinations of elements to the grain boundaries. Theamount segregated is very small ( ¾a monolayer) but
the species and amount has been identiﬁed by AES onspecimens fractured intergranularly within the ultra-high vacuum of the Auger system. Group VIB ele-ments are known to be the most surface-active in ironbut, fortunately, they combine readily with Mn and Crthereby effectively reducing their solubility. ElementsinGroupsIVBandVBarelesssurface-activebutoftenco-segregate in the boundaries with Ni and Mn. InNi–Cr steels, the co-segregation of Ni–P and Ni–Sboccurs, but Mo additions can reduce the tendency fortemper embrittlement. Since carbides are often presentin the grain boundaries, these can provide the cracknucleus under the stress concentration from disloca-tion pile-ups either by cracking or by decohesion ofthe ferrite/carbide interface, particularly if the interfa-cial energy has been lowered by segregation.8.4.7 Ductile failure
Ductile failure was introduced in Chapter 4 because
of the role played by voids in the failure processes,
which occurs by void nucleation, growth and coa-lescence. The nucleation of voids often takes placeat inclusions. The dislocation structure around parti-cle inclusions leads to a local rate of work-hardeninghigher than the average and the local stress on reach-
ing some critical value /ESC
cwill cause fracture of the
inclusion or decohesion of the particle/matrix inter-face, thereby nucleating a void. The critical nucleationstrainε
ncan be estimated and lies between 0.1 and
1.0 depending on the model. For dispersion-hardeningmaterials where dislocation loops are generated the
stress on the interface due to the nearest prismatic
loop, at distance r,i s/SYNb/r, and this will cause sepa-
ration of the interface when it reaches the theoreticalstrength of the interface, of order /CR
w/b. The param-
eterris given in terms of the applied shear strain
ε, the particle diameter dand the length kequal to
half the mean particle spacing as rD4kb/εd. Hence,
void nucleation occurs on a particle of diameter dafter
as t r a i nε,g i v e nb yεD4k/CRw//SYNdb. Any stress con-
centration effect from other loops will increase withparticle size, thus enhancing the particle size depen-dence of strain to voiding.
Once nucleated, the voids grow until they coalesce
to provide an easy fracture path. A spherical-shapedvoid concentrates stress under tensile conditions and,as a result, elongates initially at about C⊿³2/trianglelefttimes
the rate of the specimen, but as it becomes ellipsoidalthe growth-rate slows until ﬁnally the elongated void
grows at about the same rate as the specimen. At
some critical strain, the plasticity becomes localizedand the voidsrapidlycoalesce and fracture occurs. Thelocalization of the plasticity is thought to take placewhen the voids reach a critical distance of approach,
Figure 8.35 Schematic representation of ductile fracture. (a) Voids nucleate at inclusions, (b) voids elongate as the specimen
extends, (c) voids coalesce to cause fracture when their length 2h is about equal to their separation (after Ashby et al., 1979) .
Strengthening and toughening 293
given when the void length 2 his approximately equal
to the separation, as shown in Figure 8.35. The truestrain for coalescence is then
εD⊿1/C/triangleleftln[˛⊿2l/NUL2r
v/triangleleft/2rv]
'⊿1/C/triangleleftln[˛⊿1/fv1/2/triangleleft/NUL1] ⊿8.30/triangleleft
where˛³1a n dfvis the volume fraction of inclu-
sions.
Void growth leading to failure will be much more
rapid in the necked portion of a tensile sample follow-
inginstabilitythanduringstabledeformation,sincethe
stresssystemchangesintheneckfromuniaxialtensionto approximately plane strain tension. Thus the over-all ductility of a specimen will depend strongly on themacroscopic features of the stress–strain curves which(from Consid `ere’s criterion) determines the extent of
stable deformation, as well as on the ductile rupture
process of void nucleation and growth. Nevertheless,
an equation of the form of (8.30) reasonably describesthe fracture strain for cup and cone failures.
The work of decohesion inﬂuences the progress of
voiding and is effective in determining the overallductilityinasimpletensiontestintwoways.Theonset
of voiding during uniform deformation depresses the
rate of work-hardening which leads to a reduction inthe uniform strain, and the void density and size at theonsetofneckingdeterminestheamountofvoidgrowthrequired to cause ductile rupture. Thus for matriceshavingsimilarwork-hardeningproperties,theonewiththe least tendency to ‘wet’ the second phase will show
both lower uniform strain and lower necking strain.
For matrices with different work-hardening potentialbut similar work of decohesion the matrix havingthe lower work-hardening rate will show the lowerreduction prior to necking but the greater reductionduring necking, although two materials will showsimilar total reductions to failure.
The degree of bonding between particle and matrix
may be determined from voids on particles annealedto produce an equilibrium conﬁguration by measuringthe contact angle /DC2of the matrix surface to the particle
surface. Resolving surface forces tangential to theparticle, then the speciﬁc interface energy /CR
Iis given
approximately in terms of the matrix surface energy
/CRmand the particle surface energy /CRPas/CRID/CRP/NUL
/CRmcos/DC2. The work of separation of the interface /CRwis
then given by
/CRwD/CRPC/CRm/NUL/CRID/CRm⊿1Ccos/DC2/triangleleft (8.31)
Measurements show that the interfacial energy of TD
nickel is low and hence exhibits excellent ductilityat room temperature. Speciﬁc additions (e.g. Zr toTD nickel, and Co to Ni–Al
2O3alloys) are also
effective in lowering the interfacial energy, therebycausingthematrixto‘wet’theparticleandincreasethe
ductility. Because of their low /CR
I, dispersion-hardened
materials have superior mechanical properties at hightemperatures compared with conventional hardenedalloys.
Figure 8.36 Schematic representation of rupture with
dynamic recrystallization (after Ashby et al., 1979) .
8.4.8 Rupture
If the ductile failure mechanisms outlined above are
inhibited then ductile rupture occurs (see Figure 8.36).
Specimens deformed in tension ultimately reach a
stageofmechanicalinstabilitywhenthedeformationis
localized either in a neck or in a shear band. With con-
tinued straining the cross-section reduces to zero and
the specimen ruptures, the strain-to-rupture depending
on the amount of strain before and after localization.
These strains are inﬂuenced by the work-hardening
behaviour and strain-rate sensitivity. Clearly, rupture
is favoured when void nucleation and/or growth isinhibited. This will occur if (1) second-phase particles
are removed by zone-reﬁning or dissolution at high
temperatures, (2) the matrix/particle interface is strong
andε
nis high, (3) the stress state minimizes plas-
tic constraint and plane strain conditions (e.g. single
crystals and thin sheets), (4) the work-hardening rate
and strain-rate sensitivity is high as for superplastic
materials (in some superplastic materials voids do not
form but in many others they do and it is the growth
and coalescence processes which are suppressed), and
(5) there is stress relief at particles by recovery or
dynamic recrystallization. Rupture is observed in most
fcc materials, usually associated with dynamic recrys-
tallization.
8.4.9 Voiding and fracture at elevated
temperatures
Creep usually takes place above 0 .3Tmwith a rate
given by PεDB/ESCn,w h e r eBandnare material param-
eters, as discussed in Chapter 7. Under such condi-
tions ductile failure of a transgranular nature, sim-
ilar to the ductile failure found commonly at low
temperatures, may occur, when voids nucleated at
294Modern Physical Metallurgy and Materials Engineering
inclusions within the grains grow during creep defor-
mation and coalesce to produce fracture. However,because these three processes are occurring at T³
0.3T
m, local recovery is taking place and this delays
both the onset of void nucleation and void coales-cence. More commonly at lower stresses and longer
times-to-fracture, intergranular rather than transgranu-
lar fracture is observed. In this situation, grain bound-ary sliding leads to the formation of either wedgecracks or voids on those boundaries normal to thetensile axis, as shown schematically in Figure 8.37b.This arises because grain boundary sliding produces a
higher local strain-rate on an inclusion in the bound-
ary than in the body of the grain, i.e. Pε
local'Pε⊿fd/2r/triangleleft
wheref³0.3 is the fraction of the overall strain due
to sliding. The local strain therefore reaches the crit-ical nucleation strain ε
nmuch earlier than inside the
grain.
The time-to-fracture tfis observed to be /⊿1/Pεss/triangleleft,
which conﬁrms that fracture is controlled by power-law creep even though the rounded-shape of grainboundary voidsindicatesthat local diffusionmust con-tribute to the growth of the voids. One possibility is
that the void nucleation, even in the boundary, occu-
pies a major fraction of the lifetime t
f, but a more
likely general explanation is that the nucleated voidsorcracksgrowbylocaldiffusioncontrolledbycreepinthe surrounding grains. Figure 8.37c shows the voidsgrowing by diffusion, but between the voids the mate-
rial is deforming by power-law creep, since the dif-
fusion ﬁelds of neighbouring voids do not overlap.Void growth therefore depends on coupled diffusionand power-law creep, with the creep deformation con-trolling the rate of cavity growth. It is now believedthat most intergranular creep fractures are governed by
this type of mechanism.
At very low stresses and high temperatures where
diffusion is rapid and power-law creep negligible, thediffusion ﬁelds of the growing voids overlap. Under
these conditions, the grain boundary voids are able to
grow entirely by boundary diffusion; void coalescencethen leads to fracture by a process of creep cavita-tion(Figure 8.38). In uniaxialtensionthedrivingforcearises from the process of taking atoms from the void
surface and depositing them on the face of the grain
that is almost perpendicular to the tensile axis, so thatthe specimen elongates in the direction of the stressand work is done. The vacancy concentration near thetensileboundaryis c
0exp⊿/ESC/DEL/kT/triangleleftandnearthevoidof
radiusrisc0exp⊿2/CR/DEL/rkT/triangleleft, as discussed previously
in Chapter 7, where /DELis the atomic volume and /CRthe
surface energy per unit area of the void. Thus vacan-cies ﬂow usually by grain boundary diffusion from the
boundaries to the voids when /ESC½2/CR/r, i.e. when the
chemical potential difference ⊿/ESC/DEL/NUL2/CR/DEL/r/triangleleftbetween
the two sites is negative. For a void r'10
/NUL6ma n d
/CR³1J / m2the minimum stress for hole growth is
³2M N / m2. In spite of being pure diffusional con-
trolledgrowth,thevoidsmaynotalwaysmaintaintheir
equilibrium near-spherical shape. Rapid surface diffu-
sion is required to keep the balance between growthrate and surface redistribution and with increasingstress the voids become somewhat ﬂattened.
8.4.10 Fracture mechanism maps
The fracture behaviour of a metal or alloy in different
stress and temperature regimes can be summarized
conveniently by displaying the dominant mechanisms
Figure 8.37 Intergranular, creep-controlled, fracture. Voids nucleated by grain boundary sliding (a) and (b) growth by
diffusion in (c) (after Ashby et al., 1979) .
Strengthening and toughening 295
Figure 8.38 Voids lying on ‘tensile’ grain boundaries (a)
grow by grain boundary diffusion (b) (after Ashby et al.,1979).
onafracturemechanismmap.Sevenmechanismshave
been identiﬁed, three for brittle behaviour including
cleavage and intergranular brittle fracture, and fourductile processes. Figure 8.39 shows schematic mapsforfcc andbcc materials,respectively.Notallthefrac-
ture regimes are exhibited by fcc materials, and even
