Repository: Ketankham/chatbot-meta-books

File: reed-hill-book.txt (part 29 of 48)
composition curves shown in Fig. 14.25 are representative of what can actually happen
under similar conditions during the freezing of an alloy. The equations describing the
composition-distance curves in the solid and liquid can be found elsewhere.33
14.12 THE SCHEIL EQUATION
The one-dimensional freezing problem has also been considered by several authors34–36for
freezing under normal conditions. From this has come a signiﬁcant relationship, the Scheil
equation or the nonequilibrium lever rule. Several important assumptions are made in its
derivation. First, diffusion of the solute does not occur in the solid; second, in the liquid the
diffusion of the solute is rapid and complete; and third, the solid and liquid across the inter-
face are in local equilibrium. The ﬁrst assumption requires that the composition of the freez-
ing solid vary continuously as the freezing front advances and that the solid retain this
compositional variation after the front has passed. On the other hand, because of complete
diffusion in the liquid, the liquid composition is always uniform, although this uniform
composition changes as freezing continues. The physical bases for these assumptions about
the diffusion in the liquid and the solid come from the fact that the diffusion rate is nor-
mally several orders of magnitude greater in the liquid than in the solid and the mass trans-
port in the liquid is further aided by convective mixing. The Scheil equation is normally
derived using an idealized eutectic phase diagram, such as that in Fig. 14.26, where the
liquidus and solidus are assumed to be straight lines. At any temperature, Ti, the linear liq-
uidus and solidus lines give the solid and liquid compositions. These compositions are
assumed to be in equilibrium at the freezing front, linearly related to each other by the14Ch14.qxd  11/6/08  8:01 PM  Page 434
435 14.12 The Scheil Equation
A B
0.07 0.12 0.56 CαCo Ce Cav ′ (average 
composition of 
solid) 
Te Tl Cs Co Co
Cl Cs 
FIG. 14.26 Idealized eutectic phase diagram with the liquidus and
solidus drawn as straight lines
equation Cs/H11005kCl, where kis the equilibrium redistribution coefﬁcient and Csand Clare the
solute concentrations by weight in the solid and liquid, respectively. Finally, it is assumed
that any difference between the molar volumes of the liquid and solid can be ignored.
Now let fsrepresent the fraction by weight of the solid in the alloy. The corresponding
liquid fraction is (1 /H11002fs). When a small increment of the solid, dfs, freezes, a quantity of
the solute equal to Csdfsis transferred from the liquid to the solid. However, since the con-
centration of the solute in the solid is less than that in the liquid, the liquid will have its
solute concentration increased by an amount:
dCl/H11005(Cl/H11002Cs)dfs/(1/H11002fs) 14.25
Using the relation Cs/Cl/H11005kfrom the phase diagram, this equation reduces to:
dCl/Cl/H11005(1/H11002k)/H11080dfs/( 1/H11002fs) 14.26
Equation 14.26 is now integrated using the boundary conditions existing at the initi-
ation of freezing; namely fs/H110050 and Cl/H11005Co. This yields:
Cl/H11005Co(1/H11002fs)(k/H110021)14.27
or in terms of the solute concentration in the solid
Cs/H11005kCo(1/H11002fs)(k/H110021)14.28
Equation 14.28 gives Cs, the concentration of the solid that freezes at the interface.
This concentration increases as the interface advances along the mold. The average com-
position of the solid also changes as the freezing progresses. A schematic curve showing
the variation of this average composition is given by the curved dashed line to the left of14Ch14.qxd  11/6/08  8:01 PM  Page 435
Chapter 14 Solidiﬁcation of Metals 436
the solidus line in Fig. 14.26. Note that in this non-equilibrium freezing process, solidiﬁ-
cation continues to a much lower temperature than it does in equilibrium freezing, which
is at the solidus temperature (see Fig. 14.26). Normally the freezing continues down to the
eutectic temperature. When the eutectic temperature is reached, the remaining liquid will
have the eutectic composition, and it freezes to form eutectic solid. Thus, the solid result-
ing from this non-equilibrium freezing normally will contain eutectic in its microstruc-
ture. The variation of the solid composition, Cs, with fraction solidiﬁed, fs, in this non-
equilibrium freezing is shown in Fig. 14.27. The amount of eutectic can be calculated using
Eq. 14.27 and letting Clequal Ce, where Ceis the composition of the eutectic.
It should be noted that in most solidiﬁcation processes, the extent of the segregation
is usually less than that calculated using the Scheil equation. This is because of solid-
state diffusion and the depression of the temperature at the dendrite tip.37Moreover, in
practice, the actual redistribution coefﬁcient deviates from the equilibrium value calcu-
lated from the phase diagram and becomes dependent on the solidiﬁcation velocity. At
sufﬁciently rapid solidiﬁcation rates, the value of kbecomes equal to unity since the
solute atoms do not have time to move away from the interface and they become
933
Al
(A)
35
5.65
1
0
AA1.0CE = 33.2
kCo= 0.840.15.65 33.2
(Wt%)(Wt%)
T(K)
Cu →
fs →L
821
(B)
(C)FIG. 14.27 Dendritic growth of Al-4.9 pct Cu.
(A)Pertinent part of the phase diagram.
(B)Composition profile as predicted by the
Scheil model for trace A-A on dendrite arms
shown in (C)14Ch14.qxd  11/6/08  8:01 PM  Page 436
437 14.13 Dendritic Freezing in Alloys
entrapped by the advancing interface.38The effect of solidiﬁcation velocity on kcan be
estimated with the following equation:
k/H11032/H11005(k/H11001bR)/(1 /H11001bR) 14.29
where k/H11032is the actual redistribution coefﬁcient, Ris the solidiﬁcation rate, kis the equilib-
rium redistribution coefﬁcient, and bis a constant to be determined experimentally.
14.13 DENDRITIC FREEZING IN ALLOYS
Dendritic freezing is a common phenomenon in many alloy systems. Here the supercool-
ing that furnishes the driving force for dendritic growth is normally of a different type. The
form discussed in Sec. 14.10 is called thermal supercooling and can also be a factor in the
freezing of alloys, but constitutional supercooling, which we shall now consider, following
in general the proposals of Rutter and Chalmers,39is of much greater importance.
Constitutional supercooling results when a solid freezes with a composition different from
that of the liquid from which it forms.
For the sake of the present argument, let us assume that we can neglect considera-
tions of convection currents and other complicating factors and that the steady-state com-
position variation shown in Fig. 14.25 holds. In most practical examples of freezing, liquid
metal is poured into a mold cavity and freezes as a consequence of heat losses through the
mold shell. As a result, the temperature is always lowest at the mold walls and rises toward
the center of the mold. Solidiﬁcation, accordingly, starts at the walls and proceeds inward.
Applying these considerations to the present problem signiﬁes that we should concentrate
our attention on a freezing process in which the temperature rises in advance of the liquid-
solid interface. This situation is illustrated in Fig. 14.28, where the temperature of the liq-
uid is assumed to rise linearly with distance from the interface. A second curve in the
ﬁgure shows the freezing point of the liquid alloy as a function of distance from the inter-
face. This varies with distance from the interface due to the change in composition of the
liquid as one moves away from the interface. At the interface, the freezing temperature,
as shown in Fig. 14.23, is T3, but away from the interface it at ﬁrst rises rapidly and then
levels off to the temperature T1, the temperature at which the bulk of the liquid will begin
to freeze. As shown in Fig. 14.28, the temperature of the liquid and the freezing point of
the liquid intersect at two points: at the interface, and at the distance xfrom the interface.
The pertinent point, however, is that within the distance xthe liquid lies at a temperature
below its freezing point. Inside this range it is effectively supercooled in spite of the fact
Position of liquid-solid interface 
Liquidus point of liquid alloy 
Temperature of liquid alloy 
Distance T1
T3 Temperature 
x FIG. 14.28 Inside the distance ( x), the tempera-
ture of the alloy is lower than its freezing point.
This is known as constitutional supercooling14Ch14.qxd  11/6/08  8:01 PM  Page 437
Chapter 14 Solidiﬁcation of Metals 438
T1 
T2 
Liquid 
Cell walls Solid 
FIG. 14.29 When the region of consti-
tutional supercooling is narrow, a
cellular structure may form as the
result of the movement of a stable
interface of the type shown abovethat the temperature gradient is positive. This is the direct result of the concentration gra-
dient in the liquid alloy in front of the interface.
Whether or not true dendritic freezing, with its associated shooting out of branches of
primary and higher order, occurs when the liquid in advance of the interface is constitu-
tionally supercooled depends on the amount of the supercooling. In large commercial cast-
ings, the supercooled layer (distance xin Fig. 14.28) is usually large because of a low
temperature gradient ahead of the interface and/or a low freezing rate, and dendritic freez-
ing is important. On the other hand, if the supercooled layer is thin, the growth of fully
developed dendrites is not possible because of the limited depth of the supercooled layer
into which they can grow. In this case, the instability of the interface may result in the for-
mation of a surface composed of more or less oval projections of the type shown in
Fig. 14.29. Because the movement of an interface of this type is coupled with the forward
motion of the narrow supercooled region, its shape is stable. This leads to a very interest-
ing result. In order for the surface to maintain its shape, freezing must occur uniformly
over the entire surface. However, the solid lying on the surface at the centers of the pro-
jections, which are farthest to the right, lies at a temperature ( T1) higher than that at the
cusps ( T2), which are farthest to the left. Coupled with this temperature difference is a dif-
ference in the composition of the liquid that freezes at the two positions. That which solid-
iﬁes at the cusps has a higher concentration of solute than that at the center of the
projections. The result of this freezing process is the formation of a cellular structure in
which the cell walls (horizontal lines in Fig. 14.29) are deﬁned as regions of high-solute
concentration. Figure 14.30 shows an actual photograph taken normal to the interface of
one of these cellular structures. Notice that what one sees in this ﬁgure is the surface of a
single crystal which is not uniform in composition; the dark lines represent areas of
increased solute concentration.
FIG. 14.30 Cellular structure in tin as viewed normal to the inter-
face. 100X. (Rutter, J.W., ASM Seminar, Liquid Metals and Solidiﬁca-
tion, 1958, p. 243. Reprinted with permission of ASM International
(R). All rights reserved. www.asminternational.org)14Ch14.qxd  11/6/08  8:01 PM  Page 438
439 14.14 Freezing of Ingots
The cellular structure discussed above is noteworthy, for it shows how a nonuniform
solute distribution can be obtained on a scale smaller than the crystal size. In general, this
type of phenomenon is called micro-segregation . This is only one aspect of the segregation
problem that occurs during the freezing of alloys. In a later part of this chapter the impor-tant subject of segregation in alloy castings will be considered in more detail.
As may be seen in Fig. 14.28, the curves showing the liquidus point and the temper-
ature gradient are drawn so that they only coincide at two points; this leads to constitu-tional supercooling. A planar interface under this condition is unstable and leads to theformation of cells or dendrites. On the other hand, if the temperature in the liquid risesfaster (corresponding to a steeper temperature gradient) than that of the liquidus point,the planar interface would be stable and no dendrites will form. A planar interface is desir-able for growing single crystals. The constitutional supercooling criterion for the stabilityof a planar interface during steady-state solidiﬁcation can be written
40as:
GL/R/H11005mlCo(1/H11002k)/kDl14.30
where GLis the temperature gradient in the liquid, Ris the solidiﬁcation rate, mlis the
slope of the liquidus, Cois the alloy composition, kis the redistribution coefﬁcient, and DL
is the liquid diffusivity. For most solidiﬁcation processes, Eq. 14.30 can be used to deter-mine whether or not an interface will remain stable. However, for some solidiﬁcationprocesses, particularly for rapid solidiﬁcation, the criterion can lead to erroneous results.This is because the constitutional supercooling criterion ignores the temperature gradientin the solid and the solid-liquid surface energy. The constitutional supercooling criterionalso ignores the inﬂuence of surface energy on the stabilization of the interface. For thesecases it would be more accurate to use the morphological stability criterion developed byMullins and Sekerka,
41which will not be considered here.
14.14 FREEZING OF INGOTS
The casting of ingots is a very important step in the manufacture of wrought products:items such as plates and beams which are plastically worked into their ﬁnal shape. The sizeof these castings depends on the type of metal and its eventual use. In the manufacture ofsteel, large ingots, weighing 6 to 8 metric tons, are common.
When an ingot is frozen, three separate phases of the freezing process may occur,
with each phase developing a characteristic arrangement of grain sizes and shapes. Thebasic structures are illustrated in Fig. 14.31. In a narrow band following the contour ofthe mold lies the “chill zone,” consisting of small equiaxed (equal-sized) grains whichusually have random orientations. Inside of this outer zone, the grains become largerin size, elongated in shape, and with their lengths parallel to the heat-ﬂow direction(normal to the mold walls). These grains have a very strong preferred orientation witha direction of dendritic growth parallel to their long axis. Because of the shape of thecrystals in this zone, it is customary to call it the columnar zone . The last zone lies at
the center of the ingot and represents the last metal to freeze. In this region the grainsare again equiaxed and of random orientation, but are much larger than the grains inthe chill zone.
The factors
42instrumental in developing the above structures will now be considered.
First take the case of a pure metal. When liquid metal is poured into a mold, the moldwalls, which are at a much lower temperature (usually room temperature) than the 14Ch14.qxd  11/6/08  8:01 PM  Page 439
Chapter 14 Solidiﬁcation of Metals 440
Chill 
zone 
Mold 
wall Mold 
wall Chill 
zone Columnar 
zone Columnar 
zone Central 
zone 
FIG. 14.31 A section through a large ingot, and the three basic zones
of freezing that may be found in a casting
liquid, rapidly cool the layer of liquid with which they are in contact. As a result, the tem-
perature of the liquid metal for a short distance away from the mold walls drops below the
equilibrium freezing temperature. Because of the rapidity with which the liquid tempera-
ture falls, a considerable magnitude of supercooling usually results. When nucleation
(usually heterogeneous) occurs, its rate will be relatively rapid, with the result that the
average size of the grain of this solid will be small. Because the crystals form independ-
ently, their orientation will be random. Finally, because their growth is limited by similar
neighboring crystals nucleated at approximately identical times, their sizes will be nearly
uniform and the structure is said to be equiaxed .
The crystals in the chill zone develop through both nucleation and growth. Crystal
nuclei form in the liquid and grow in size until they make contact with neighboring crys-
tals. The columnar zone forms in a different manner. Here crystal growth predominates
and very little nucleation is observed. As soon as nucleation starts in the chill zone, the
temperature in this region begins to rise again toward the equilibrium freezing tempera-
ture. This is the natural result of the release of the latent heat of fusion.
The columnar zone is thus composed of crystals that start at the chill zone and grow
side by side in one direction, the heat-ﬂow direction. In a pure metal, these crystals may
continue to grow in this manner to the center of the ingot. Their growth stops when they
meet the grains growing out from the opposite wall. The central equiaxed zone shown in
Fig. 14.31 is not found in pure metal ingots. It is, however, a phenomenon commonly
observed in the freezing of alloys. While it would appear that dendritic growth occurs
only brieﬂy during the freezing of pure metals, it has been proposed by Walton and
Chalmers42that the preferred orientation found in the columnar zone results from the
dendritic freezing phase. At the start of dendritic freezing, those crystals on the interface
(chill zone) which possess a direction of rapid dendritic growth nearly normal to the
interface will, in general, shoot out their spikes more rapidly than their less favorably ori-
ented neighbors. The growth of these latter is also adversely affected by the heat of fusion
released by the more rapidly growing crystals. In this manner, certain crystals are sup-
pressed while others continue to grow in size, with the end result that only those crys-
tals survive that have dendritic-growth directions nearly parallel to the heat-ﬂow14Ch14.qxd  11/6/08  8:01 PM  Page 440
441 14.14 Freezing of Ingots
Solid Solid Solid Solid 
Regions of constitutional
supercooling
Freezing temperature 
(liquidus) Freezing
temperature
(liquidus)
Temperature
of liquidTemperature
of liquid
Distance
(A)Distance
(B)Temperature 
Temperature 
FIG. 14.32 The development of the constitutional supercooled region at the
center of an alloy ingot that produces the central equiaxed zone of the ingotdirection. The general nature of the development of the preferred orientation is shown
schematically in Fig. 14.31. Notice that as the columnar grains grow in length there is also
an increase in their diameter. This is, above all, the result of the elimination of less favor-
ably oriented crystals. Still, there is other evidence that grain coarsening in ingots can
arise from other causes, such as the grain-boundary movements that would be due to
grain-boundary surface-energy factors.
When a pure metal freezes in a mold, the supercooling promoting dendritic growth
can only be of the thermal form. In alloys, on the other hand, in addition to the thermal
supercooling, one has the possibility of producing constitutional supercooling. When this
occurs, dendritic freezing is also observed and with it a corresponding development of a
preferred orientation. The resulting preferred orientation is of the same type as that dis-
cussed above with a dendritic-growth direction in each columnar grain parallel to the
heat-ﬂow direction. The mechanism by which dendritic growth in alloy castings eliminates
the less favorably oriented crystals differs42somewhat from that in pure metals, but need
not concern us here.
One important result of constitutional supercooling in alloys is that it favors the
development of the central equiaxed zone. As the solid-liquid interfaces that start
from opposite sides of a mold approach each other at the center of a large ingot, their
respective zones of constitutional supercooling eventually overlap. This is shown
schematically in Fig. 14.32. The left-hand figure represents an early stage in the
freezing process, while the right-hand figure represents a later stage when the zones
have come together. At this point, a very large supercooling can occur in the liquid
near the center of the ingot. There are two basic causes for this. First, the concentra-
tion of solute in the liquid just ahead of the interface tends to increase with increas-
ing growth of the columnar zone, thus requiring lower and lower temperatures at the
interface for continued solidification. Second, the temperature at the center of the
ingot tends to approach that of the interfaces as the latter get closer together. This
effectively flattens out the contour of the temperature-distance curve in the liquid.
When a central equiaxed zone appears in an ingot, it is indicative of the fact that con-
stitutional supercooling may have occurred in this region and that it was able to14Ch14.qxd  11/6/08  8:01 PM  Page 441
Chapter 14 Solidiﬁcation of Metals 442
develop to the point where nucleation could occur in the liquid at the center of the
casting. Crystallization in this central zone may occur, therefore, through the appear-
ance and growth of new crystals, and not through the continued growth of the elon-
gated crystals of the columnar zone.
One other point is worth noting, relative to the formation of the central zone of
an ingot. When nuclei form in this region, the heat of fusion that they release raises
the temperature in the immediate surroundings of each nucleus. Each new crystal is
thus surrounded by a temperature field and, as a result, begins its growth dendriti-
cally. However, since they form freely in the liquid, dendrite arms will shoot out along
all the directions of dendrite growth. In a cubic crystal, arms form along all of the six
/H20855100 /H20856directions, as shown schematically in Fig. 14.33. Notice that geometrical consid-
erations are such, in this case, that tertiary branches can form on the second-order
branches.
Dendritic growth in the central zone only continues until the heat of fusion removes
the constitutional supercooling. When this happens, freezing is completed by the ﬁlling in
of the spaces between the dendrite arms and between neighboring crystals.
It should be mentioned that grain nucleation, as a result of constitutional super-
cooling, is just one way that the equiaxed grains can form at the center of an ingot.
Another way they can form is by grain multiplication, which will be described in the
next section.
Primary
Tertiary
Second
FIG. 14.33 A dendritic crystal formed by three-dimensional
dendritic growth. Tertiary arms are shown on one set of second-
ary arms only (see right side of ﬁgure). (After Grignon {1775}
and Tschernoff {1878}.)14Ch14.qxd  11/6/08  8:01 PM  Page 442
443 14.16 Segregation
14.15 THE GRAIN SIZE OF CASTINGS
A detailed description of the factors in freezing that determine the ﬁnal grain size of a cast-
ing is beyond our scope. Cole and Bolling43have summarized many of them in a paper
that has particular reference to techniques used to obtain small grain sizes, primarily in theequiaxed central zone of a casting. Under the right conditions, this zone can become quitelarge. There are a number of signiﬁcant reasons why it is desirable to produce castings witha very ﬁne grain size. For example, it has been found that superplasticity (see Chapter 23)occurs primarily as a result of a very ﬁnely divided structure.
There are two basic ways of increasing the number of grains in a casting. One involves
increasing the basic nucleation rate, while the other depends on breaking up the dendritesas they grow so as to form additional crystal seeds. This latter is called grain multiplication .
Rapid cooling, as in die casting and casting into small cold molds, tends to increase thenucleation rate. It can also increase grain multiplication because of the enhanced convec-tion currents associated with this type of casting. The nucleation rate can also be increasedby adding catalysts (inoculants) to the melt. These inoculants are normally small, second-phase particles that increase the rate of heterogeneous nucleation. For example, boron andtitanium are often added to aluminum alloys to increase nucleation. These elements can beconsidered to react with the aluminum in the alloy to form particles that act as catalysts.
Of the two basic methods of decreasing the grain size, the one of most general appli-
cation is grain multiplication. This process probably occurs in most casting operations. Asthe dendrite arms grow and branch out, there is a continual release of the heat of fusion.This heat release, under the right conditions, can produce local melting and cause somedendrite arms to neck and pinch off. When this occurs, a small crystal fragment is formed.Agitation of the liquid metal due to convection currents tends to remove these crystallitesfrom the liquid-solid interface and distribute them throughout the liquid. Many of themmay eventually melt, but others grow into new, randomly-oriented crystals.
Artiﬁcial means can be employed to increase grain multiplication. In general, these
involve fragmenting the growing dendrites at the growing liquid-solid interface and caus-ing them to be redistributed throughout the melt by a forced ﬂuid ﬂow. Forced vibrations,alternating magnetic ﬁelds, ultrasonic vibrations, and a number of other methods may beused for this purpose. An effective method
43involves the oscillation of a mold through
several revolutions, followed by a change in the direction of rotation. This not only pro-motes the detachment of dendrite arms, but also causes them to be rather uniformly dis-tributed throughout the liquid as a result of the agitation of the liquid.
14.16 SEGREGATION
The liquids that are frozen to form industrial alloys usually contain, in addition to soluteelements added intentionally for their beneﬁcial effects, many impurity elements that ﬁndtheir way into the liquid metal by a number of different routes. Thus, impurity elements,present in the ores from which the basic metals were obtained, are frequently only partlyeliminated during the smelting and reﬁning operations. The refractory brick linings of fur-naces used in melting or reﬁning (purifying) and the gases in the furnace atmospheresmay be other sources. In the latter case, elements enter the liquid metal in the form of dis-solved gases. The various elements dissolved in commercial liquid metals can and often doreact with each other to form compounds (oxides, silicates, sulﬁdes, etc.). In many cases,the latter may be less dense than the liquid, and rise to the surface and join the slag which14Ch14.qxd  11/6/08  8:01 PM  Page 443
Chapter 14 Solidiﬁcation of Metals 444
ﬂoats on top of the liquid metal. On the other hand, it is quite possible for small impurity
particles (compounds) to exist in the liquid. Certain of the latter undoubtedly form nucle-ation centers for heterogeneous nucleation. This fact has been used to some extent to con-trol the grain size of castings by inoculating liquid metals with elements that combine toform nucleation catalysts. Increasing the number of nucleation centers will, of course, pro-duce a ﬁner grain size in the solidiﬁed casting.
When an alloy is frozen, a more or less general rule which applies is that solute ele-
ments, whether present as alloying elements or as impurities, are more soluble in the liq-uid state than in the solid state. This fact usually leads to a segregation of the solute elementsin the ﬁnished casting. There are two basic ways of looking at the resulting nonuniformityof the solute. First, because the liquid becomes progressively richer in the solute as freezingprogresses, the solute concentrations in a casting tend to rise in those regions that solidifylast (center of the ingot). This and similar long-range composition ﬂuctuations fall in theclassiﬁcation of macrosegregation. In general, macrosegregation refers to the change in theaverage composition of the metal as one moves from place to place in an ingot. Segregationof this form is not always caused by the selective freezing out of high-melting-point con-stituents. Gravitational effects are often a factor in producing macrosegregation, especiallyduring the formation of the central equiaxed zone. The crystals that form freely in the liq-uid often have a different density from that of the liquid. As a result, they may either risetoward the surface of the casting, or settle toward the bottom. An extreme example
44of
gravity-induced segregation occurs in an alloy system somewhat different from the solid-solution alloys presently being considered. Thus, in the lead-antimony system, an eutecticforms at 11.1 percent Sb and 252°C. When alloys containing more than 11.1 percent Sb(say 20 percent) are frozen, crystals of almost pure antimony form from the liquid until thecomposition of the latter reaches the eutectic composition, at which time the eutectic mix-ture begins to freeze. Since antimony crystals have a lower density than the liquid fromwhich they originate, they tend to rise toward the surface. Slow cooling of this alloy, there-fore, results in a structure whose lower fraction is composed almost entirely of eutecticsolid, with an upper portion containing the primary-alpha antimony crystals with someeutectic solid ﬁlling in the gaps between the primary crystals.
In castings not only do we ﬁnd composition variations (macrosegregation) over large
distances, but it is also possible to have localized composition variations on a scale smallerthan the crystal size. This is called microsegregation and one form has already been described;
the composition segregation associated with the cellular structure resulting from the com-bined movement of the liquid-solid interface and a very narrow zone of constitutionalsupercooling. A much more frequent form of microsegregation, commonly known ascoring , is caused by dendritic freezing in alloys. The original dendrite arms, which shoot out
into the liquid metal, freeze as relatively pure metal. The liquid surrounding these arms is,accordingly, enriched in solutes and normally, when this liquid solidiﬁes, the spacesbetween the arms become regions high in solute concentration.
Dendritic segregation, or coring, is very common in alloy castings solidiﬁed under nor-
mal conditions. It can occur with a solute concentration as low as 0.01 percent under theproper conditions. Rapid solidiﬁcation, however, can drastically reduce segregation and insome cases lead to its total elimination. When a casting is sectioned and the surface preparedfor metallographic examination, the exposed surface will usually be a planar section cuttingthrough the forest of dendrite arms. Since the composition at the center of an arm differs fromthat at points midway between arms, the dendrite arms can be revealed by etching with asuitable metallographic etch. Dendritic segregation in a copper-tin alloy is shown in Fig. 14.34.14Ch14.qxd  11/6/08  8:01 PM  Page 444
445 14.17 Homogenization
FIG. 14.34 Coring, or dendritic segregation, in a copper-tin
alloy. Several different grains are shown. Note that the dendrite
arms have different orientations in each crystal. 200X
14.17 HOMOGENIZATION
The segregation of the solute due to coring can usually be removed if the equilibrium
structure of the alloy is a single phase. This is accomplished by a heat treatment known asa homogenizing anneal . In this process, the metal is heated to a high temperature for a suf-
ﬁcient time to allow diffusion to homogenize the structure.
Before considering the kinetics of homogenization, the freezing process that leads to cor-
ing will be re-examined. Fig. 14.35 shows one corner of an isomorphous phase diagram. Ifa metal of composition xis frozen under equilibrium conditions, the solid will follow the
solidus curve from point bto point c. This curve represents both the composition of the solid
that is forming at any instant and the average composition of all the solid that has previouslyformed. In normal freezing there is insufﬁcient time for diffusion to homogenize the struc-ture, and coring results. In this case, the solidus line from point bto point frepresents only
the composition of the solid that can form at any given temperature. Since the metal thathas solidiﬁed earlier is always richer in component Athan the solid that is just freezing, the
average composition of the solid has to lie to the left of the solidus line. The average compo-sition of the solid during normal freezing, therefore, follows a line such as bein Fig. 14.35.
At the same time, because there is always some diffusion, the composition of the ﬁrst solidto form (at the center of the dendrite arms) also changes and follows a path such as bd.
Note that one of the signiﬁcant features of normal freezing is that it tends to occur
over a greater temperature range than required for equilibrium freezing. Thus, point d,
which represents the end of the normal freezing process in Fig. 14.35, lies well below pointc, corresponding to the completion of equilibrium freezing.
At the end of normal freezing the composition will vary over the range from point b
to fin the phase diagram of Fig. 14.35. For the purpose of deriving an equation, it will
now be assumed that the dendrites can be considered as a set of parallel plates whose14Ch14.qxd  11/6/08  8:01 PM  Page 445
Chapter 14 Solidiﬁcation of Metals 446
b Temperature 
Composition x 100%
Aa 
c 
f d e FIG. 14.35 During nonequilibrium freezing, the
average composition of the solid follows a path
such as bd
composition varies linearly and periodically through this composition range, as indicated
in Fig. 14.36. The horizontal dashed line in this ﬁgure represents the average composition
of the alloy nBav. At the center of each dendrite arm, such as at point m, the composition
is less than the average by the amount /H9004nB, and midway between the dendrite arms, as at
point n, it is greater than the average by /H9004nB. The distance from the center of a dendrite
arm to a point midway between a pair of arms is assumed to equal l. This quantity is equal
to one-half the dendrite arm spacing, the distance between the centers of the two arms.
In a time interval dt, the concentration at point mmay be assumed to increase by /H9004nB,
while at point nit should decrease by the same amount. In order for this to happen, a
number of Batoms equal to
14.31
has to pass through the cross-section aa, where d(/H9004nB)l/H208622 is the area of the small cross-
hatched triangles in Fig. 14.36, and Ais the cross-section area of the specimen. This num-
ber can be equated to JAdt, where Jis the ﬂux in atoms/s /H11080m2. Since the concentration
gradient is assumed to be linear and equal to /H9004nB/(l/2), we may write:
d/H9004nB/H11080l/2/H11005J/H11080dt/H11005/H11002 D/H11080/H9004nB/H20862(l/H208622) /H11080dt 14.32
where Dis the diffusion coefﬁcient. This equation reduces to
14.33
Note that the rate of change of /H9004nBis proportional to /H9004nB. This means that /H9004nBmust vary
exponentially with the time, or
/H9004nB/H11005/H9004nB0e/H11002(4D/H20862l2)td(/H9004nB)
dt/H11005/H110024D(/H9004nB)
l2d(/H9004nB)1
2A14Ch14.qxd  11/6/08  8:01 PM  Page 446
447 14.17 Homogenization
ΔnB
llnBav ΔnB 
n m Center of a
dendrite armCompos ition 
Distance 
(A) 
(B) a a 
n Midpointbetween arms
Δ  nB d  Δ  nB 
d  Δ  nB l
2
l
2
FIG. 14.36 An assumed linear concentration gradient in a cored
metal specimen
where /H9004nB0is the concentration differential when the time is zero. The quantity l2/4Dis
equivalent to a relaxation time τ, so that we may also write
/H9004nB/H11005/H9004nB0e/H11002t/τ14.34
A somewhat better approximation is to assume that the concentration varies sinusoidally
with the distance rather than linearly. Figure 14.37 shows this type of variation, which
corresponds45to a relaxation time τ/H11005l2/p2Dinstead of l2/4D.
As demonstrated in Sec. 13.3, the relaxation time is equal to the time required to
make a function that depends exponentially on the time decrease in value by a factor 1/ e.
In a typical cored specimen, the dendrite arm spacing may be of the order of 10/H110024m or
10/H110022cm. The diffusion coefﬁcient (see Table 12.4) at elevated temperatures is, in many
cases, equal to about 10/H1100213m2/s. Using these values gives a relaxation time
τ/H11005l2
p2D/H1100510/H110028
p210/H1100213/H11015104 s/H110153 hours14Ch14.qxd  11/6/08  8:01 PM  Page 447
Chapter 14 Solidiﬁcation of Metals 448
ΔnB
ΔnB
Center of
dendrite arm
Distance Midpoint between
dendrite armsCompos ition nBavl
FIG. 14.37 A hypothetical sinusoidal concentration proﬁle in a cored
metal specimen
This result clearly shows that for a relatively coarse dendrite arm spacing, a very long
annealing time may be required in order to approach complete homogenization.
When only a single phase is present, it may not be of major importance whether or
not complete homogenization is attained. However, if coring yields a second nonequilib-
rium phase, this may not be true. This is particularly the case in a number of precipitation
hardening alloys. As an example, consider the alloy of aluminum with 4 percent copper.
If equilibrium is maintained during freezing, this alloy will freeze as a homogeneous solid
solution. In practice, equilibrium is never attained and the metal becomes badly cored. The
aluminum side of the aluminum-copper phase diagram is shown in Fig. 14.38. During
freezing, the average composition of the solid of a 4 percent copper alloy should move
along a line such as bc. Point clies on the eutectic isotherm. When the alloy is cooled to
Eutectic isotherm660 
600 
500 
a + θa + liquid 
θ + liquid
θ phaseLiquid a 
b 
c
400 
300 
0 10 20 30 40 50 
Weight percent copper Temperature, °C
Al FIG. 14.38 Coring in an eutectic alloy system14Ch14.qxd  11/6/08  8:01 PM  Page 448
449 14.17 Homogenization
90 14 
12 
10 
8 
6 
4 
2 80 
70 
60 Ultimate
stress
Yield 
stress 
(A) (B) 50 
40 
30 0 0.2 
Volume fraction of second phase Stress in 103 psi 
Elongation in percent 
0.4 0.6 0.8 1.0 1.2 0 0.2 
Volume fraction of second phase 0.4 0.6 0.8 1.0 1.2 
FIG. 14.39 (A) The ultimate stress and the yield stress of age-hardened
7075 aluminum alloy as a function of the volume fraction of second
phase. (B)The elongation of age-hardened 7075 aluminum alloy as a
function of the volume fraction of second phase. (From Singh, S. N., and
Flemings, M. C., TMS-AIME , 2451811 [1969].)this temperature it is still a mixture of solid and a small quantity of liquid lying between
the dendrite arms. The liquid has the eutectic composition and will freeze to form an
eutectic composed of the alpha and theta phases. The amount of eutectic may be
computed with Eq. 14.27. Sometimes when an eutectic forms and the primary phase (in
this example the alpha phase) occurs as a widely distributed set of closely spaced dendrite
arms, the corresponding phase ( a) in the eutectic may form preferentially on the existing
primary dendrites. This leaves the second phase ( u) as the only remaining visible phase in
the eutectic. When this occurs, the eutectic is said to be a divorced eutectic .
In any case, precipitation hardening alloys, such as the aluminum–4 percent copper
alloy, can develop a two-phase structure as a result of coring. This is undesirable for sev-
eral reasons. First, it ties up a large fraction of the hardening agent (the copper) in the pre-
cipitate where it is not available for strengthening the metal during a precipitation
hardening treatment. Second, as will be shown in Chapter 21 on fracture, precipitates can
have a harmful effect on the ductility of a metal. Homogenizing a cored precipitation hard-
ening alloy of this type will increase not only its strength, but also its ductility. This is
clearly demonstrated in Fig. 14.39, where the tensile and yield strengths, as well as the
elongation, of a commercial aluminum alloy are plotted as a function of the volume frac-
tion of the second phase in the alloy.
Considerable attention is currently being devoted to attempts to develop casting tech-
