Repository: Ketankham/chatbot-meta-books

File: tem-book.txt (part 29 of 71)
 هب انم خدا 
284 ....................................................................................... O BTAINING AND INDEXING PARALLEL -BEAM DIFFRACTION PATTERNS
www .Iran -mavad .com  
ﻣﺮﺟﻊ ﺩﺍﻧﺸﺠﻮﻳﺎﻥ ﻭ ﻣﻬﻨﺪﺳﻴﻦ ﻣﻮﺍﺩ
Tilting and rotating your specimen . One of the biggest
assets of the TEM is that you can monitor the DP as you
tilt or rotate your specimen. Rotating the pattern
requires a rotation holder (Chapter 8), which is ideal
if you want to align a particular reflection parallel to
the tilt axis, especially for a side-entry holder. This
alignment is particularly helpful in stereomicroscopy
(see Chapter 29). Tilting the specimen is far more com-
mon than rotating, since all side-entry holders auto-matically have one tilt axis parallel to the specimen
rod. We discussed the importance of eucentricity in
Chapter 9.
It is good practice to note the tilt settings whenever
you are recording images. If you want to use thesesettings to give a rough estimate of how far you’re tiltingthe specimen, you should remember that there may besome backlash due to mechanical hysteresis. So you will
always need to approach a particular setting from the
same tilt direction if you need to be exact. In the nextchapter, we’ll describe how we use Kikuchi maps toguide us as we tilt the specimen. If you don’t have
Kikuchi lines because your specimen is too thin, or too
bent, you can still use the idea. Select a particularstrongly diffracted beam and then tilt the specimen sothat that particular beam remains excited. What you aredoing is tilting the specimen so that the same plane
remains nearly parallel to the electron beam (think
about what this means and the crystallographic infor-mation that it can give you).
Tilting the beam. If you are really interested in exam-
ining the detail present in the DP and the image is lessimportant, you can change the diffraction conditions in a
very controlled and reversible way by tilting the beam
using the DF deflection coils. You can be much moreprecise than mechanical tilting with the goniometer sincethere is no problem with backlash. To increase your
accuracy, you may want to increase L. This technique is
particularly helpful when you want to examine the effect
of small changes in son the appearance of diffraction
spots.
For example, if you want to excite the third-order
reflection 3 gin BF, you could use the approach shown
in Figure 18.1. (You wouldn’t, but this exercise isuseful!)
&Use the beam tilt (dark-field deflection coils) to put /C22g
on the optic axis (where 0was) (Figure 18.1A). Now
tilt the sample so that gis excited. Then tilt the beam
to put 0back on the optic axis. 3 gis now excited.Next, repeat the exercise but with the aim of exciting 5 g.
&Use the beam tilt (dark-field deflection coils) to put
2/C22gon the optic axis (where 0was) (Figure 18.1B).
Now tilt the sample so that gis excited (as before).
Then tilt the beam to put 0back on the optic axis. 5 g
is now excited.
Repeat the exercise again but with the aim of exciting 7 g.
&Use the beam tilt (dark-field deflection coils) to put
3/C22gon the optic axis (where 0was) (Figure 18.1C).
Now tilt the sample so that gis excited (as before).
Then tilt the beam to put 0back on the optic axis. 7 g
is now excited.
Now you can see that if you want to excite 11 g, but
you won’t be able to see 11 gon the DP, start by moving
5/C22gto the optic axis. You should now appreciate the
possibilities.
We’ll develop other variations of this technique in
Chapter 19, and we’ll see in Chapter 27 that the situation
in Figure 18.1 does arise in weak-beam microscopy athigher voltages. Computerized control of the beam tilt is
essential to hollow-cone and precession diffraction meth-
ods which we’ll discuss toward the end of the chapter.
(A)
(B)
(C)
FIGURE 18.1. Exercises in exciting high-order reflections. (A) To excite
3G in BF, tilt the beam so –G is on axis with G strongly excited, then tilt O
back onto the optic axis. (B) To excite 5G in BF, tilt the beam so –2G is onaxis with G strongly excited, then tilt O back onto the optic axis. (C) To
excite 7G in BF, tilt the beam so /C03G is on axis with G strongly excited,
then tilt O back onto the optic axis.TILTING
Tilting the specimen changes the diffraction conditions
and may change the focus.
18.2 E XPERIMENTAL SAD T ECHNIQUES .............................................................................................................................................. 285
www .Iran -mavad .com  
ﻣﺮﺟﻊ ﺩﺍﻧﺸﺠﻮﻳﺎﻥ ﻭ ﻣﻬﻨﺪﺳﻴﻦ ﻣﻮﺍﺩ
18.3 THE STEREOGRAPHIC PROJECTION
DPs not only tell us the direction of the electron beam
but also the complete orientation of that region of thespecimen illuminated by the beam. If we have a grainboundary or interphase interface (or indeed any planardefect) present in the specimen, we can determine theorientation of both grains and the plane of the interface.
As we show in great detail in the companion text, what
we often want to know is how the two crystals arerelated to one another. But first, we need a method forvisualizing this relationship; this is where the stereo-graphic projection or stereogram is an invaluable aid.Unfortunately the classic materials texts by Johari and
Thomas and by Smaill are out of print, so to get an in-
depth appreciation of this technique, you’ll have toresort to crystallography texts, such as those listed inthe general reference section or a dedicated stereo-graphic-projection text in another field (e.g., Lisle andLeyshon). Like other tools, you’ll have to understand itand use it before you fully appreciate its value. We
strongly recommend that you take time out to do this
if you’re not already familiar with the construction. Anyintroductory crystallography text is a good place to startand several are listed in the references.
The construction . Imagine a crystal located inside a
sphere as shown in Figure 18.2. Draw a line normal toeach crystal plane from the center of the sphere (thesphere of projection) to intersect the sphere at point P
in the northern hemisphere; the cross section view may
be easier to visualize. Now draw a second line from the
south pole to point P.
This second line cuts the equatorial plane at the
point P
0. The disk of the equatorial plane is the stereo-
graphic projection and the point P0uniquely represents
the plane whose radial normal cuts through P. If P is inthe southern hemisphere, we draw the line from the
north pole instead and identify this P
0on the projection
with a circle instead of a dot.
Look again at the crystal; it’s cubic to keep it simple
but the construction is completely general. The normals
to the planes (100), (111), (011) and ð/C22111Þall lie on the
circumference of a circle around the sphere of projec-
tion. In this special case, all of the points on this cir-
cumference project onto the same great circle on
the stereographic projection whose circumference
we call the ‘primitive’ great circle. The Wulff net in
Figure 18.3 shows 90 such great circles all passing
from the north pole to the south pole and another
around the equator: a great circle always passes through
opposite ends of a diameter in the projection. These are
the familiar lines of longitude on the globe. Circles on
the sphere which do not contain the center of the sphere
are smaller; they also project as circles called the small
FIGURE 18.2. The stereographic projection. The crystal is at the center
of the sphere. Normals to the crystal planes are projected until they
intercept the sphere at P, then projected back to the south pole ð00/C221Þof
the sphere. Where this projected line crosses the equatorial plane at P’ is
the point that uniquely represents the original plane in the crystal. Notethat planes in the same zone on the crystal project as a great circle in thestereographic projection. An example of such a great circle is its diameter
(or line of longitude); another is the circumference in the equatorial plane.
FIGURE 18.3. A Wulff net which contains 90 great circles like the one in
Figure 18.2; each great circle is 2 8apart so the net covers 180 8. The only
great circle that actually appears as a circle in the net is the circumference
of the projection, called the primitive great circle. Points on the primitive
represent planes whose normals are 90 8from the north pole (which
projects in the center of the Wulff net). Thus all distances on the net are
proportional to angles in real space but only correspond exactly to anglesaround the primitive.
286 ....................................................................................... O BTAINING AND INDEXING PARALLEL -BEAM DIFFRACTION PATTERNS
www .Iran -mavad .com  
ﻣﺮﺟﻊ ﺩﺍﻧﺸﺠﻮﻳﺎﻥ ﻭ ﻣﻬﻨﺪﺳﻴﻦ ﻣﻮﺍﺩ
circles which, if concentric with the primitive, are famil-
iar as lines of latitude. (Note, however, that most smallcircles are not concentric with the primitive.) We canthen rotate the Wulff net, as we wish, to realign our
great circles.
&We can represent plane normals (also called poles)
and directions on the same projection even if they are
not parallel to one another. Better still, we can readoff the angles between them. Remember that, ingeneral, the normal to the plane ( hkl) is parallel to
the direction [ hkl] only for cubic materials.
&The zone axis is always 90 8away from any plane
normal that is in its zone. All the plane normals in aparticular zone, [ UVW], will lie on a single great
circle.
&The angle between any two planes is the anglebetween their plane normals, measured along agreat circle using the Wulff net.
&We can use the same construction to summarize all thesymmetry elements of any particular crystal system.
These poles at the UVW zone axis represent the
possible diffracting planes for that zone; [ UVW ]i st h e
beam direction. So if [ UVW ] is in the center of the projec-
tion, the hklreflections will be around the circumference
of the projection (the primitive great circle). Now you
should appreciate why stereograms can be so useful ininterpreting DPs.
Several examples of stereographic projections are
shown in Figure 18.4. Look at the Wulff net and check
some simple facts. For example, for the cubic system,
check which poles are 90 8away from the [001] direction.
How large is the angle between ð0/C2211Þand (011)? How
would this angle change if the material were forced to be
tetragonal with c/a>1? What happens in this case to the
ð1/C2211Þpole or the ð1/C2210Þpole? Now consider the more
extensive plot shown in Figure 18.5. If the specimen is
cubic with the [001] foil normal, what pole would you tiltto if you wanted to form an image with the 0 /C2222 reflec-
tion? (One answer is the [011] zone axis, but why?). For
the same specimen, if you want to excite the /C22111 reflec-
tion, you could tilt toward the ½0/C2211/C138zone axis keeping
the 200 reflection excited, not toward the [011] zone axis.
&You could work this out using equations, but the
stereographic projection tells you what to do whileyou are sitting at the microscope.
&If you are working with a non-cubic material, buy alarge Wulff net and construct your own stereo-graphic projection; you can buy standard projec-
tions for cubic materials so, as usual, it’s easier to be
a metallurgist than a ceramist or mineralogist.
&Use a program like EMS to help you plot the points,or download appropriate software from the Web(e.g., URL #1).
&Wulff nets and plotting software are also availableon-line (e.g., URL #2).
18.4 INDEXING SINGLE-CRYSTAL DPs
Remember the fundamental relationship in a DP
(Section 9.6.B).
Rd¼lL (18:1)
Any distance between the direct beam and a specific dif-
fraction spot or the radius of a diffraction ring, R,w h i c h
we measure on the DP, is related to a specific spacing
between planes in the crystal, d.S i n c e lLis a constant,
we can measure several values of Rand know that
R1d1¼R2d2¼R3d3¼R4d4¼... (18:2)
If you know the lattice parameter of your crystal,then you know the allowed reflections and only certaind-spacings will be associated with diffraction spots.
(C) (A) (B)
FIGURE 18.4. Some standard cubic stereographic projections. The pole in the center defines each projection, so these are 001, 011 and 111.
18.4 I NDEXING SINGLE -CRYSTAL DP S................................................................................................................................................ 287
www .Iran -mavad .com  
ﻣﺮﺟﻊ ﺩﺍﻧﺸﺠﻮﻳﺎﻥ ﻭ ﻣﻬﻨﺪﺳﻴﻦ ﻣﻮﺍﺩ
Table 18.1 lists allowed and forbidden reflections for
some cubic systems. Rules for more crystal systems aregiven in Table 16.2.Once you have tentatively identified possible values
forg
1and g2, you need to cross-check your answers
using the angles between the gvectors (i.e., the angles
between the plane normals). The fully indexed patternsat the end of this chapter (Figures 18.19–18.21) show theprincipal interplanar angles and the principal ratios ofg
1/g2. Hence, in practice, you will rarely have to measure
more than two or three spacings in order to index a
FIGURE 18.5. The stereographic projection for a cubic foil with a [001] normal, assuming the beam is down [001] also. If you want to form an image with
the 0 /C2222 reflection, you need to tilt the specimen so the 0 /C2211 pole rotates until it is on the primitive, i.e., it is 90 8from the beam direction. To do this, you need
to tilt about a pole that is 90 8from the 0 /C2222 reflection, such as the [100], [111] or [311] zone axes.
RAND d-SPACINGS
The ratio of any two Rvalues gives the inverse ratio
of the d-spacings.
288 ....................................................................................... O BTAINING AND INDEXING PARALLEL -BEAM DIFFRACTION PATTERNS
www .Iran -mavad .com  
ﻣﺮﺟﻊ ﺩﺍﻧﺸﺠﻮﻳﺎﻥ ﻭ ﻣﻬﻨﺪﺳﻴﻦ ﻣﻮﺍﺩ
particular zone-axis DP. However, if your specimen is
not oriented close to a zone axis, you’ll need to lookahead to Section 18.10.
The Weiss zone law only holds for diffraction into the
zeroth layer of the reciprocal lattice and the diffraction
spots that we see here are called the zero-order Laue zone
(ZOLZ). There are circumstances when we can see diffrac-
tion from higher-order Laue zones (HOLZ) and we’ll talka lot more about this phenomenon in Chapters 20 and 21.
All SADPs, particularly those that we talk about and
index in this and the next chapter, are ZOLZ patterns.
The angle between normals to the planes ( h
1k1l1) and
(h2k2l2)i sf; the angle between directions [ U1V1W1] and
[U2V2W2]i sr. You can work these out and cross-check
them with your DPs. These are standard equations inmany texts (e.g., those by Edington and Andrews et al.).You’ll probably find that the equations for the cubicsystem are the most useful.
cosf¼
h1h2þk1k2þl1l2
h2
1þk21þl2
1/C0/C11=2h22þk22þl2
2/C0/C11=2(18:3)cosr¼U1U2þV1V2þW1W2
U2
1þV2
1þW2
1/C0/C11=2U2
2þV2
2þW2
2/C0/C11=2ð18:4Þ
Remember that you can always work out these expres-
sions for any crystal system using the equation for thedot product of the two appropriate vectors.
In principle, if we don’t know the crystal structure,
we can still work out the d-spacings of the diffracting
planes using equation 18.1. However, you shouldremember that SAD is not the most accurate methodfor determining the spacing of lattice planes, d
hkl,o rt h ea n g l e s
between them, f. SAD is generally very good at distinguish-
ing patterns, but it completely fails when the differencebetween the two patterns is a 180 8rotation, as occurs in
s o m ep a t t e r n so fp o l a rm a t e r i a l ,l i k eG a A so rG a N .
To summarize
&Tilt your specimen to a low-index pole.
&Sets= 0 for the innermost reflections.
&Record the SADP.
&Repeat the exercise using higher-order reflectionsafter tilting the specimen to set s¼0. These measure-
ments will be more accurate, but only if you makesure that s¼0.
The discussion on relrods in Chapter 16 told you
that both dandfcould be seriously in error if reflec-
tions are not set to have s¼0, especially since you’ve
probably tilted the specimen.
So far, you have only indexed one DP. You’ll prob-
ably need more than one to determine orientation rela-tionships. While you’re at the microscope, tilt to pole #2keeping g
1(see Figure 18.6) strongly excited. Repeat theTABLE 18.1. The Selection Rules for Cubic Crystal Structures
bcc fcc Diamond cubic
h2+k2+l2hkl h2+k2+l2hkl h2+k2+l2hkl
2 110
3 111 3 111
4 200 4 200 4 200
6 2118 220 8 220 8 220
10 310
11 331 11 331
12 222 12 222
14 321
16 400 16 400 16 40018 411
330
19 331 19 331
20 420 20 42022 332
24 422 24 422 24 422
26 431
27 511 27 511
27 333 27 333
30 521
32 440 32 440 32 440
Opole #2
G1OG1pole #1 G3
G2
pole #3G2
O
FIGURE 18.6. How to confirm your indexing of reflections and poles by
tilting to other poles. Start with g1andg2strongly excited at pole #1. Tilt
to pole #2 keeping g1strong, then go back to pole #1 and tilt to pole #3,
keeping g2strong. Index all the strong reflections each time, measure the
tilt angles between each reflection and estimate the tilt between poles.WEISS ZONE LAW
Check the consistency of your indexing using the
Weiss zone law. Each hklreflection must lie in the
[UVW] zone, i.e., hU+kV+lW=0 .
18.4 I NDEXING SINGLE -CRYSTAL DP S................................................................................................................................................ 289
www .Iran -mavad .com  
ﻣﺮﺟﻊ ﺩﺍﻧﺸﺠﻮﻳﺎﻥ ﻭ ﻣﻬﻨﺪﺳﻴﻦ ﻣﻮﺍﺩ
indexing procedure. Go back to pole #1 and tilt to pole
#3 keeping g2strongly excited. You can repeat this
indexing as many times as you wish. The importantidea is that you now have angular measurements allow-ing you to cross-check your determination of both g
1
andg2and the zone axes. Of course the task is simple for
an fcc crystal, as you can see in Figure 18.7, which is anexperimental illustration of this procedure. The chal-lenge comes when the crystal has less symmetry. If youalready know the crystal structure, then you should plot
out the most important poles, relating their orientations
to one another (more on this in Section 18.11 andChapter 19) and pay particular attention to the infor-
mation from systematic absences which occur when the
structure factor is zero (go back and check Section 3.9and Chapter 13).
18.5 RING PATTERNS FROM
POLYCRYSTALLINE MATERIALS
Diffraction from polycrystalline specimens (especially
when the grain sizes are at the nanoscale) can be viewed
in much the same way as X-ray diffraction from pow-
ders. For a completely random polycrystal, we rotatethe reciprocal lattice about all axes and produce a set ofnested spheres. When we intersect these spheres with theEwald sphere (which, in the TEM, approximates to aplane) we will see the rings which are recorded in powderpatterns.
If a polycrystal is textured, then there is usually one
special plane which is common to nearly all the grains.Since the grains are small, all the reciprocal-lattice
points will be broadened by the shape effect; so will
the sphere or circles for the polycrystals. This situationwill be exacerbated for nanocrystals.
If we then rotate the reciprocal lattice about the
lattice vector normal to the texture plane, we pro-
duce a set of circles in reciprocal space, as shown in
Figure 18.8. If we are examining cubic materials, thereciprocal-lattice vector g
hklwill be parallel to the direc-
tion [ hkl] in real space. Otherwise this will not generally
be the case.
The DP in either of these examples appears as shown
in Figure 18.9A and B which differs because the grain
FIGURE 18.7. A practical illustration of the procedure described in
Figure 18.6 for an fcc material, in this case MgO.
Origin
of reciprocal
lattice–1012[UVW ]N = hU  + kV + lW
FIGURE 18.8. The generation of a set of circles in reciprocal space by a
textured polycrystal. When the reciprocal lattice is rotated about a partic-
ular direction [UVW ] (in this case the normal to the texture plane) each
Laue zone ( N¼1, 2, etc.) produces a set of concentric circles for each
allowed reflection in each zone.THE GOLDEN RULE
Make the task as easy as possible. Record ALL the
DPs you might need and how they relate to one
another (draw road maps) while you’re at themicroscope.NANO AND DPs
Smaller grains give broader spots in the DP. Nano-crystals should give the largest spots, or ...
290 ....................................................................................... O BTAINING AND INDEXING PARALLEL -BEAM DIFFRACTION PATTERNS
www .Iran -mavad .com  
ﻣﺮﺟﻊ ﺩﺍﻧﺸﺠﻮﻳﺎﻥ ﻭ ﻣﻬﻨﺪﺳﻴﻦ ﻣﻮﺍﺩ
size is different. A larger grain size gives a more speckled
pattern.
You can distinguish the pattern produced by a textured
specimen from one produced by a random polycrystal by
tilting. If your specimen is textured, the rings become arcsas shown in the pattern in Figure 18.10A together with the
Ewald-sphere construction in Figure 18.10B. You can
locate the grains which give rise to the arcs by forming aCDF image with the arc of diffracted intensity. In Figure
18.10C, these oriented grains are uniformly distributed,but you might encounter a situation where this is not thecase. Think how the pattern might differ in this case.
Figure 18.10D and E emphasizes that these ring
patterns can be quite varied. In this case the specimenisa-Ag
2Se, which is textured about an axis inclined to
the beam. When the Ewald sphere cuts the circles now, itproduces elongated spots which lie on an ellipse.Vainshtein et al. point out that all the ‘spots’ on one
ellipse can be indexed with the same hkindices but a
different l, and call such a pattern an oblique-textured
electron DP. You should also be careful in indexing
these textured patterns since not all possible d
hklvalues
need be present, depending on the texture plane.
There is more information in ring patterns than spot
patterns. Like a powder pattern, you could estimate thegrain size from the width of the rings, but it’s more direct(and more reliable) to just look at the DF image. Youcan see kinematically forbidden rings because you don’tnecessarily have single scattering from each grain but
there are ways around this problem.
Nanocrystalline materials, which fall into our small-
est range of /C2410-nm grain size, are very challenging
because there’s probably always more than one grain
through the foil thickness. Careful DF imaging com-bined with HRTEM or CBED with the smallest possibleprobe (often called nanodiffraction, see Section 21.8.B),is probably optimal, but you need to look for clusteringof similarly oriented grains.
18.6 RING PATTERNS FROM
HOLLOW-CONE DIFFRACTION
We can combine the advantages of ring patterns from
small-grained materials with individual spot patternsfrom larger-grained materials, As we noted back inSection 9.3.D, if you have a nano/microcrystalline speci-men, it is rather inefficient to get a DP from one grain ata time by carefully tilting your specimen and then get-
ting individual DF images of single areas, or of phases
within a single grain, by carefully tilting the incidentbeam. So we can use a computer to continuously changethe beam orientation so it samples many angles of inci-dence and gather DPs from all the crystals superim-posed on one another (i.e., get a ring pattern, evenfrom a relatively large-grain material). This is the prin-ciple behind hollow-cone (sometimes called ‘conical’)diffraction (go back and look at Figure 9.15). In thesame section we also introduced the idea of hollow-
cone DF imaging. In earlier TEMs, before computer
control of the beam, hollow-cone illumination wasachieved by using an annular C2 aperture rather thana circular hole. Thus the beam that came through theannulus irradiated the spe c i m e nf r o maf i x e da n g l e
(A)
(B)
FIGURE 18.9. (A) and (B) Ring DPs from polycrystalline foils. In (A) the
grain size is larger than in (B) so the rings are made up of discrete spots. A
finer grain size, as in (B) produces a more continuous ring pattern, but the
width of the rings of diffracted intensity in fact becomes broader and canbe used as an inverse measure of the grain size.
18.6 R INGPATTERNS FROM HOLLOW -CONE DIFFRACTION ........................................................................................................... 291
www .Iran -mavad .com  
ﻣﺮﺟﻊ ﺩﺍﻧﺸﺠﻮﻳﺎﻥ ﻭ ﻣﻬﻨﺪﺳﻴﻦ ﻣﻮﺍﺩ
(A)
(B)
(C)
(E)(D)
φ
0
hk0b*
a*hklPlanar
Ewald
 spherec*c*Intersection with
Ewald sphere
Rotation axisPoint
on
reciprocal
latticePlane of Ewald sphere
FIGURE 18.10. (A) A textured ring pattern where the rings are more intense over a certain angular range. (B) The corresponding interception of
the Ewald sphere (plane) with the reciprocal lattice. (C) A DF image of the textured grains, taken from a brighter potion of one of the hklrings, showing
an equiaxed structure. In (D) the specimen is textured about a direction at an angle to the beam, so the Ewald sphere creates elongated spots or arcs in the
DP (E).
292 ....................................................................................... O BTAINING AND INDEXING PARALLEL -BEAM DIFFRACTION PATTERNS
www .Iran -mavad .com  
ﻣﺮﺟﻊ ﺩﺍﻧﺸﺠﻮﻳﺎﻥ ﻭ ﻣﻬﻨﺪﺳﻴﻦ ﻣﻮﺍﺩ
around the optic axis, as shown schematically back in
Figure 9.15A. It’s much easie r and more flexible to use
the computer to control the pre-specimen scan coilsand bring the beam onto the specimen at a fixed (or arange of) conical scan angle and a typical conical-scanD Pi ss h o w ni nF i g u r e9 . 1 5 B .( I fy o ul o o ka h e a d ,y o ucan see another example of a hollow-cone DF imagefrom an amorphous DP in Figure 18.14C.) Of course,we index the rings in exactly the same way as wedescribed in Section 18.5 for ring patterns obtained
from a polycrystalline specimen where the grain size
is much smaller than the beam size.
With hollow-cone illumination, we can create a DF
image of allthe crystals in a film that are diffracting
from their { hkl} planes, rather than imaging only that
small fraction diffracting into the part of the diffractionring that happens to be selected by the aperture. Thedifference in information content between these two
approaches is shown back in Figure 9.15B and C. The
hollow-cone technique is widely used in CBED (seeChapter 21) and has more recently been used as thebasis for precession diffraction (see Section 18.8.)
18.7 RING PATTERNS FROM
AMORPHOUS MATERIALS
Amorphous materials used to represent somewhat of a
fringe field in materials science but the rapid growth inglass technology over the last decade, fueled by the
optical-communications bubble, the development of
bulk metallic glasses and the increased awareness ofthe role of glassy films at interfaces (particularly thegate oxide in semiconductors) have all conspired tocrystallize the following question: is the material really
amorphous or is it (sub) nanocrystalline? Actually this
question is still debated when discussing both amor-phous materials and, more intensely, oxide and metallic
glasses because there’s still no broadly accepted defini-
tion of when grains become small enough that a deter-minable crystal structure no longer exists. At best weshould think of a continuum of states from nanocrystal-line to amorphous.
Rudee and Howie showed that electron scattering
from regions of /C201.5 nm diameter could be coherent.
Graczyk and Chaudhari proposed modeling these
materials as random networks. If we are careful, we
can learn quite a lot about the structure of amorphousmaterials, but we should first say what we mean by‘amorphous.’
An amorphous material is one where the locations
of the neighboring atoms are defined by a prob-ability function such that the probabilities arenever unity.
This idea is best illustrated by a plot of the probability
which we call the radial distribution function (RDF). The
RDF, r(r), is the probability, per unit element of volume,
that an atom will be found at a distance rfrom another
atom. The first example in Figure 18.11A compares the
curves for liquid sodium and crystalline sodium; the
numbers on the crystalline curve remind us that in thecrystal each sodium has eight nearest neighbors, etc. Thesecond plot, Figure 18.11B, shows the RDF for vitreous
silica. This time the peaks are associated with distances
(A)
25
20
1510
5
0246
8 10
r in Å24 24
812
6 68RDF for
liquid N aAveragedensity
++
++++++++++++
4πr2ρ(r)
Neighbors in
Crystalline Na
10,000
6000
2000
0 2.0 4.0 6.0Si¥Si
0¥0
0¥0Si¥SiSi¥0
Si¥0
Vitreous SiO2
r in Å∑K m4πr2ρ(r)(B)
FIGURE 18.11. (A) Radial distribution functions for liquid Na and the
average density curve superimposed on the distribution of the nearest
neighbors in crystalline Na (vertical lines). (B) The RDF for vitreous SiO 2
is peaked at a distance that represents spacings between Si and O atoms.DPs AND AMORPHOUS MATERIALS
The DP from an amorphous material looks similar to
that from polycrystalline material but the rings are
broader and there is no speckle.
18.7 R INGPATTERNS FROM AMORPHOUS MATERIALS ..................................................................................................................... 293
www .Iran -mavad .com  
ﻣﺮﺟﻊ ﺩﺍﻧﺸﺠﻮﻳﺎﻥ ﻭ ﻣﻬﻨﺪﺳﻴﻦ ﻣﻮﺍﺩ
between different pairs of Si and O atoms. The features to
notice are
&The two curves both show definite peaks.
&The two curves are different.
Some diffraction theory . Since these materials are so
different, we’ll give a brief introduction to the theory ofscattering from amorphous materials. We make theassumption that the electron beam is only scattered
once; this is kinematical, but it’s more realistic than for
crystals at the Bragg condition. Following Howie, weexpress the kinematical intensity, I(k), by the expression
IðkÞ¼fðkÞjj
2X
i;jei2pk/C1ri/C0rjðÞ(18:5)
Here we assume that there are Nidentical atoms con-
tributing to the scattered intensity and they are locatedat the different positions ( r
iorrj).
Thef(k) terms are the atomic scattering amplitudes,
with kreminding us that there is an angular dependence
tof. If the material is isotropic, we can simplify equation
18.5 as follows
IðkÞ¼NfðkÞjj21þFðkÞ
k/C18/C19
(18:6)
where
FðkÞ¼X
i6¼jei2pk/C1ri/C0rjðÞ(18:7)
FðkÞ¼kð
rrðÞei2pk/C1rdV (18:8)
FðkÞ¼4pð1
0rrðÞsin 2pkrðÞ rd r (18:9)
The term r(r) is the RDF. Equation 18.9 can be inverted
to give an expression for r
rrðÞ/C0r0¼1
rð1
0FkðÞsin 2pkr dk (18:10)
This equation means that, in principle, the RDF can be
obtained directly from DPs. This process is enhanced if
the patterns are energy-filtered to remove inelastic con-tributions (see Chapter 37 and the work of Cockayneet al.) as shown graphically in Figures 18.12 and 18.13.Compare these figures with Figure 2.13A. Other ways todetermine the RDF include extended X-ray absorptionfine structure (EXAFS) studies in a synchrotron X-rayand, less expensively but more noisily, via EXELFS (see
Chapter 40). Alternatively, we can rearrange equation
18.6 again to give a ‘reduced-intensity function’ as illu-strated by the work of Graczyk and Chaudhari whoshowed clearly that the structure correlation can extend
to 1.5 nm or more. Life gets more interesting as weexplore the structure out beyond the nanometerlevel and Treacy et al. review a new imaging technique
called fluctuation microscopy which is a hybrid imaging/
diffraction technique sensitive to the presence of me-dium-range order in amorphous materials. We’ll discuss
this technique more in Chapter 29. If you get the idea that
FIGURE 18.12. An intensity profile across an energy-filtered DP from
amorphous Si obtained by scanning the pattern across the entrance slit to
a serial EELS spectrometer and recording only the elastic (on-axis)
electrons.
FIGURE 18.13. A computer plot of the diffracted intensity distribution
from an amorphous structure, showing diffuse rings of intensity. Thedirect-beam intensity is off-scale.
294 ....................................................................................... O BTAINING AND INDEXING PARALLEL -BEAM DIFFRACTION PATTERNS
www .Iran -mavad .com  
ﻣﺮﺟﻊ ﺩﺍﻧﺸﺠﻮﻳﺎﻥ ﻭ ﻣﻬﻨﺪﺳﻴﻦ ﻣﻮﺍﺩ
the study of amorphous materials is at the frontiers of
TEM materials-structure determination, you are right!
To summarize this discussion, the scattering theory
is well known but the capability for routinely removingthe inelastic contribution is only now becoming avail-able and is still not commonplace. Probably the bestway to answer whether a material is nanocrystalline oramorphous will come from a combination of SAD andEELS. A BF image of amorphous material is generallyuninformative (Figure 18.14A), but if you try to form aDF image you will see a speckle of white spots against adark background, as shown in Figure 18.14B. The sizeof the speckle increases as the defocus increases, so bewary of interpreting the image in terms of the size ofregions in the amorphous structure. Hollow-cone DFimaging, as shown in Figure 18.14C, gives even moreand finer ‘structure’ in the image. The fact that you canproduce this type of speckled contrast is importantbecause you may well want to study small particles(e.g., catalysts) supported by an amorphous film. Insuch a case, you need to know what the image of thesupport film looks like before you add a newcomponent.
Glass at interfaces and grain boundaries. Another
area where it is important to know whether or not anamorphous material is present, occurs in the analysis ofgrain boundaries in ceramic materials or gate oxides in
semiconductor devices. Answering this problem
severely taxes the limits of HRTEM when the filmthicknesses are <1 nm, which is the case for the gate
oxide in the latest semiconductor devices. For somewhatthicker films we can use conventional HRTEM andanother technique, known as diffuse-dark-field (DDF)imaging, which essentially forms an image from theregion in the SADP where the amorphous ring wouldbe, if glass were present. We’ll return to DDF imaging inChapter 29.18.8 PRECESSION DIFFRACTION
Precession is a relatively new approach to performing
electron diffraction; it is similar to the X-ray method
which goes by the same ‘name’ (although in XRD thecrystal, rather than the beam, is precessed) and it isclosely related to hollow-cone diffraction that we justtalked about. The main advantage that precession brings
is to remove strong dynamical effects from the patterns
leaving high-quality kinematical data, eliminating, e.g.,extra spots due to dynamical effects. Precession diffrac-tion can also be used for crystal structure and full sym-metry determination. While the method was first tried in
a TEM by Vincent and Midgley, recent advances in both
CCD cameras and (you’ve guessed it) aberration correc-tion make both the operational aspects and the interpre-tation of precession DPs much easier.
In precession diffraction we double-deflect the inci-
dent beam (either parallel or convergent) using the usual
DF scan coils in a circular hollow cone (radius G and
angle C) about a centered zone-axis direction (Figure18.15) and de-scan the beam onto the plane of the DP.So it is really a double conical beam-rocking system.
(A) (B) (C)
FIGURE 18.14. (A) BF image of amorphous carbon. (B) DF image from
the diffuse diffracted intensity taken with a defocused beam and (C)
hollow-cone image showing more structure.
G
CBeam-tilt
coils
Objectivepre-field
Eucentricspecimen
plane
De-scan coilsPositions of
specimen
IIIz
FIGURE 18.15. Schematic ray diagram for precession diffraction.
18.8 P RECESSION DIFFRACTION ............................................................................................................................... .............................. 295
www .Iran -mavad .com  
ﻣﺮﺟﻊ ﺩﺍﻧﺸﺠﻮﻳﺎﻥ ﻭ ﻣﻬﻨﺪﺳﻴﻦ ﻣﻮﺍﺩ
Unlike standard TEM hollow-cone where we are seek-
ing to get multiple (i.e., ring) patterns sampling manygrains, in precession mode we are usually trying toaverage out the diffraction conditions within a singlegrain and obtain a single-crystal pattern in which dynam-ical effects are reduced. If the hollow-cone angle islarge enough, all the diffraction data correspond to atwo-beam condition and show reduced dynamical dif-fraction because not many reflections are simulta-neously excited off the zone-axis condition. When weprecess the beam, we integrate the diffracted intensitiesthrough the Bragg condition, so small specimen-tiltchanges are averaged out and we can more reliablyinterpret crystal-symmetry information in the DP. Con-tinuous changing of the precession angle over severaldegrees can help with point and space-group determina-tion (see Chapter 21, the companion text and Morniroliet al.’s paper). Figure 18.16A and B shows, respectively,
the differences between small and large precession-angle
DPs from a Si single crystal. The larger angle removesthe kinematically forbidden reflections that are presentin the smaller-angle DP because the multiple-diffractionpaths to them are unlikely to occur during the preces-sion movement. Most of the time, only the direct beamand one diffracted beam are strongly excited as thebeam precesses. This does not mean that the dynamicalinteractions disappear, they just occur between thedirect beam and one diffracted beam (as in the two-beam case).Precession is an area of electron diffraction that is
seeing a rapid growth in applications across many fields.
Commercial retrofits are available for any TEM (e.g.,URL #3) but, if you want to do it on your own, thenOwn et al. give good detailed instructions.
18.9 DOUBLE DIFFRACTION
Double diffraction occurs when a diffracted beam trav-eling through a crystal is rediffracted either within the
same crystal or when it passes into a second crystal. If
the initial diffraction vector of the beam is g
1and it is
rediffracted by reflection /C22g2, then the resultant diffrac-
tion vector of the double-diffracted beam is ( g1–g2). Ifg2
is not an allowed reflection in the first crystal, the dou-
ble-diffracted beam is characteristic of neither the firstnor the second crystal.
Reflections attributable to double diffraction are a
common feature of DPs recorded from two-phase mate-rials exhibiting epitaxy or topotaxy including, e.g., oxi-dized metallic specimens. Quite complicated patternsmay be formed, requiring careful analysis to distinguishthe ‘real’ reflections from the double-diffraction reflec-tions. Double diffraction is directly responsible for themoire ´effect in the electron images that we will discuss in
Chapter 23. As an example of this effect, we’ll consider
small a-Fe
2O3(hematite) islands grown on a single-
crystal a-Al2O3(alumina or sapphire) substrate as
(A) (B)
FIGURE 18.16. Si<130>DP taken (A) with a small precession angle (1 8) and (B) with a large precession angle (3 8). The kinematically forbidden
reflections 002, 006, 0010 disappear at the larger precession angle. Note also the appearance of strong differences in the intensity of individual hklmaxima.
296 ....................................................................................... O BTAINING AND INDEXING PARALLEL -BEAM DIFFRACTION PATTERNS
www .Iran -mavad .com  
ﻣﺮﺟﻊ ﺩﺍﻧﺸﺠﻮﻳﺎﻥ ﻭ ﻣﻬﻨﺪﺳﻴﻦ ﻣﻮﺍﺩ
shown in Figure 18.17A. The position of the double-
diffraction spots relative to the hematite and aluminareflections actually changes depending on whether theislands were on the top or bottom surface of the speci-men. This particular top–bottom effect can be derivedfrom simple geometry; however, dynamical diffractioneffects must also be considered when the materials are
thicker.
Figure 18.17B shows the [0001] SADP recorded
from one of these a-Fe
2O3particles. The closest reflec-
tions to the direct beam are the six f11/C2220greflections.
The next closest reflections are the six f3/C22300greflec-
tions, only four of which are visible in the figure.
Double-diffraction spots are visible around each ofthese primary reflections. They also surround the directbeam, although they are hidden by the flare from thatbeam in Figure 18.17B.
Figure 18.17C and D shows enlargements of regions
near the f11/C2220greflections in the [0001] SADPs
recorded when the hematite island was on the top sur-
face in (C) and on the bottom surface of the sapphire in(D). Both gand /C22greflections are shown for the two
cases. In (C) the ring of six double-diffraction spots
surrounds the Al
