Repository: Ketankham/chatbot-meta-books

File: callister-book.txt (part 30 of 65)
grains—is used for some industrial applications. This form of diamond is created by sub-jecting synthetic diamond powders to high temperatures and high pressures (similar to the HPHT technique used to manufacture synthetic diamonds), a process that sinters the pow-der particles together and forms a cohesive mass. The sintering process is typically carried out with the diamond powder mass in contact with a tungsten carbide/cobalt mixture base support substrate. During sintering, cobalt diffuses from the base throughout the diamond powder; this process removes impurities from the diamond as well as catalyzes the diamond interparticle bonding reaction. Furthermore, a very strong bond forms between the carbide substrate and the PCD layer as a result of diffusional processes. Powder particle sizes are typically in the micron range, and two or more size ranges may be used to facilitate compaction. The sintering temperature is approximately 1400 °C, 
and pressures on the order of 1300 atm are required. Typically, PCD parts are manufac-tured as individual inserts or pads that are integrated into and attached to multicomponent cutters, drills, or bearings. Thus, an attachment mechanism is required, which is in the form of a tungsten carbide substrate that is integrally bonded to the PCD insert/pad during its HPHT treatment; the substrate also acts as a durable base and provides mechanical sup-port for the PCD. Attachment of the substrate/PCD insert/pad unit is possible by brazing, 
adhesives, or mechanical means. The properties of diamond single crystals (and each grain of a polycrystalline diamond) are anisotropic—that is, properties vary with crystallographic direction. This is  especially true of what is called cleavage —the tendency of a crystal (of diamond) to split or break 
apart along a specific crystallographic plane in response to a stress applied on that plane. Inasmuch as crystallographic orientations of the grains in a polycrystalline diamond are ran-dom, it is isotropic with respect to cleavage—that is, the susceptibility to cleavage is uniform in all directions (i.e., there is no preferred cleavage direction). Thus, this resistance to cleav-age of PCD materials leads to high degrees of strength, hardness, and wear resistance. Primary uses of PCD products are in the oil/gas exploration and hard rock mining industries—for example, drilling tools and bits, cutters, and downhole bearings. Other  applications include cutting tools for machining metals, and wire-drawing dies. The  extreme abrasion resistance combined with the high thermal conductivity of the diamond makes PCD an ideal material for hard rock mining. The high thermal conductivity of the diamond reduces the cutting-edge temperature of the PCD insert, which, in turn, reduces the edge wear rate. Also, although diamond is a brittle material, use of the tungsten carbide base improves the toughness of the diamond insert.
Graphite
As a consequence of its structure (Figure 12.17), graphite is highly anisotropic—property values depend on crystallographic direction along which they are measured. For  example, 
13.9 Carbons  •   455
electrical resistivities parallel and perpendicular to the graphene plane are, respectively, 
on the order of 10−5 and 10−2 Ω·m. Delocalized electrons are highly mobile, and their 
motions in response to the presence of an electric field applied in a direction parallel to the plane are responsible for the relatively low resistivity (i.e., high conductivity) in that direction. Also, as a consequence of the weak interplanar van der Waals bonds, it is relatively easy for planes to slide past one another, which explains the excellent lubrica-tive properties of graphite. There is a significant disparity between the properties of graphite and diamond, as may be noted in Table 13.3. For example, mechanically, graphite is very soft and flaky, and has a significantly smaller modulus of elasticity. Its in-plane electrical conductivity is 10
16 to 1019 times that of diamond, whereas thermal conductivities are approximately the 
same. Furthermore, whereas the coefficient of thermal expansion for diamond is rela-tively small and positive, graphite’s in-plane value is small and negative, and the plane-perpendicular coefficient is positive and relatively large. Graphite is optically opaque with a black–silver color. Other desirable properties of graphite include good chemical stability at elevated temperatures and in nonoxidizing atmospheres, high resistance to thermal shock, high adsorption of gases, and good machinability. Applications for graphite are many, varied, and include lubricants, pencils, battery electrodes, friction materials (e.g., brake shoes), heating elements for electric furnaces, welding electrodes, metallurgical crucibles, high-temperature refractories and insula-tions, rocket nozzles, chemical reactor vessels, electrical contacts (e.g., brushes), and air purification devices.
Carbon Fibers
Small-diameter, high-strength, and high-modulus fibers composed of carbon are used as reinforcements in polymer-matrix composites (Section 16.8). Carbon in these fiber  materials is in the form of graphene layers. However, depending on precursor (i.e., material from which the fibers are made) and heat treatment, different structural arrangements of these graphene layers exist. For what are termed graphitic carbon fibers, the graphene layers assume the ordered structure of graphite—planes are parallel to one another, hav-ing relatively weak van der Waals interplanar bonds. Alternatively, a more disordered structure results when, during fabrication, graphene sheets become randomly folded, tilted, and crumpled to form what is termed turbostratic carbon. Hybrid graphitic– 
turbostratic fibers, composed of regions of both structure types, may also be synthesized. Figure 13.7, a schematic structural representation of a hybrid fiber, shows both graphitic and turbostratic structures.
4 Graphitic fibers typically have higher elastic moduli than 
turbostratic fibers, whereas turbostratic fibers tend to be stronger. Furthermore, carbon fiber properties are anisotropic—strength and elastic modulus values are greater parallel to the fiber axis (the longitudinal direction) than perpendicular to it (the transverse or radial direction). Table 13.3 also lists typical property values for carbon fiber materials. Because most of these fibers are composed of both graphitic and turbostratic forms, the term carbon rather than graphite is used to denote these fibers. Of the three most common reinforcing fiber types used for polymer-reinforced composites (carbon, glass, and aramid), carbon fibers have the highest modulus of  elasticity and strength; in addition, they are the most expensive. Properties of these three (as well as other) fiber materials are compared in Table 16.4. Furthermore,  carbon fiber– reinforced polymer composites have outstanding modulus- and strength-to-weight ratios.
4Another form of turbostratic carbon— pyrolytic carbon —has properties that are isotropic. It is used extensively as a 
biomaterial because of its biocompatibility with some body tissues.
456  •   Chapter 13  /  Applications and Processing of Ceramics
Figure 13.7  Schematic 
diagram of a carbon fiber 
that shows both graphitic and  turbostratic carbon structures.
(Adapted from S. C. Bennett 
and D. J. Johnson, Structural Heterogeneity in Carbon Fibres, “Proceedings of the Fifth London International Carbon and Graphite Con-ference,” Vol. I, Society of Chemical Industry, London, 1978. Reprinted with permis-sion of S. C. Bennett and D. J. Johnson.) 
Graphitic carbonFiber
axisTurbostratic
carbon
Although the traditional ceramics discussed previously account for the bulk of production, 
the development of new and what are termed advanced ceramics has begun and will 
continue to establish a prominent niche in advanced technologies. In particular, elec-trical, magnetic, and optical properties and property combinations unique to ceramics have been exploited in a host of new products; some of these are discussed in Chapters 18, 20, and 21. Advanced ceramics include materials used in microelectromechanical systems as well as the nanocarbons (fullerenes, carbon nanotubes, and graphene). These are discussed next.
Microelectromechanical Systems (MEMS)
Microelectromechanical systems (abbreviated MEMS) are miniature “smart” systems (Section 1.5) consisting of a multitude of mechanical devices that are integrated with large numbers of electrical elements on a substrate of silicon. The mechanical com-ponents are microsensors and microactuators. Microsensors collect environmental information by measuring mechanical, thermal, chemical, optical, and/or magnetic phenomena. The microelectronic components then process this sensory input and subse-quently render decisions that direct responses from the microactuator devices—devices that perform such responses as positioning, moving, pumping, regulating, and filtering. These actuating devices include beams, pits, gears, motors, and membranes, which are of microscopic dimensions, on the order of microns in size. Figure 13.8 is a scanning electron micrograph of a linear rack gear reduction drive MEMS.microelectro-
 mechanical system13.10 ADVANCED CERAMICS
13.10 Advanced Ceramics  •   457
Figure 13.8  Scanning electron micrograph showing 
a linear rack gear reduction drive MEMS. This gear 
chain converts  rotational motion from the top-left gear 
to linear motion to drive the linear track (lower right).  Approximately 100×. 
(Courtesy Sandia National Laboratories, SUMMiT* Technol-
ogies, www.mems.sandia.gov.)
100 μm
 The processing of MEMS is virtually the same as that used for the production of 
silicon-based integrated circuits; this includes photolithographic, ion implantation, etch-ing, and deposition technologies, which are well established. In addition, some mechani-cal components are fabricated using micromachining techniques. MEMS components are very sophisticated, reliable, and minuscule in size. Furthermore, because the preceding fabrication techniques involve batch operations, the MEMS technology is very economi-cal and cost effective. There are some limitations to the use of silicon in MEMS. Silicon has a low fracture toughness ( ∼0.90 MPa
√m) and a relatively low softening temperature (600°C) and 
is highly active to the presence of water and oxygen. Consequently, research is being conducted into using ceramic materials—which are tougher, more refractory, and more inert—for some MEMS components, especially high-speed devices and nanoturbines. The ceramic materials being considered are amorphous silicon carbonitrides (silicon carbide–silicon nitride alloys), which may be produced using metal organic precursors. One example of a practical MEMS application is an accelerometer (accelerator/decelerator sensor) that is used in the deployment of air bag systems in automobile crashes. For this application, the important microelectronic component is a free-standing micro-beam. Compared to conventional air bag systems, the MEMS units are smaller, lighter, and more reliable and are produced at a considerable cost reduction. Potential MEMS applications include electronic displays, data storage units, energy conversion devices, chemical detectors (for hazardous chemical and biological agents and drug screening), and microsystems for DNA amplification and identification. There are undoubtedly many unforeseen uses of this MEMS technology that will have a  profound impact on society; these will probably overshadow the effects that microelec-tronic integrated circuits have had during the past four decades.
Nanocarbons
A class of recently discovered carbon materials, the nanocarbons, have novel and excep-tional properties; they are currently being used in some cutting-edge technologies and will certainly play an important role in future high-tech applications. Three nanocarbons that belong to this class are fullerenes, carbon nanotubes, and graphene. The “nano” prefix denotes that the particle size is less than about 100 nanometers. In addition, the carbon atoms in each nanoparticle are bonded to one another through hybrid sp
2 orbitals.5nanocarbon
5As with graphite, delocalized electrons are associated with these sp2 bonds; these bonds are confined to within the molecule.
458  •   Chapter 13  /  Applications and Processing of Ceramics
Fullerenes
 One type of fullerene, discovered in 1985, consists of a hollow spherical cluster of 60 
carbon atoms; a single molecule is denoted by C60. Carbon atoms bond together so as to 
form both hexagonal (six-carbon atom) and pentagonal (five-carbon atom) geometrical configurations. One such molecule, shown in Figure 13.9, is found to consist of 20 hexagons and 12 pentagons, which are arrayed such that no two pentagons share a common side; the molecular surface thus exhibits the symmetry of a soccer ball. The material composed of C
60 molecules is known as buckminsterfullerene (or buckyball for short), named in honor 
of R. Buckminster Fuller, who invented the geodesic dome; each C60 is simply a molecular 
replica of such a dome. The term fullerene is used to denote the class of materials that are composed of this type of molecule.
6
 In the solid state, the C60 units form a crystalline structure and pack together in a face-
centered cubic array. This material is called fullerite, and Table 13.4 lists some of its properties. A number of fullerene compounds have been developed that have unusual chemical, physical, and biological characteristics and are being used or have the potential to be used in a host of new applications. Some of these compounds involve atoms or groups Figure 13.9  The structure 
of a C60 fullerene molecule 
(schematic).
6Fullerene molecules other than C60 exist (e.g., C50, C70, C76, C84) that also form hollow, spherelike clusters. Each of 
these is composed of 12 pentagons, whereas the number of hexagons is variable. Material
 C60 Carbon Nanotubes Graphene
Property (Fullerite) (Single-Walled) (In-Plane)
Density (g/cm3) 1.69 1.33–1.40 —
Modulus of elasticity (GPa) — 1000 1000
Strength (MPa) — 13,000–53,000 130,000
Thermal Conductivity (W/m ·K) 0.4 ~2000 3000–5000
Coefficient, Thermal Expansion (10−6 K−1) — — ∼−6
Electrical Resistivity (Ω ·m) 1014 10−6 10−8Table 13.4
Properties for Carbon 
Nanomaterials
13.10 Advanced Ceramics  •   459
of atoms that are encapsulated within the cage of carbon atoms (and are termed endo-
hedral fullerenes). For other compounds, atoms, ions, or clusters of atoms are attached to the outside of the fullerene shell (exohedral fullerenes). Uses and potential applications of fullerenes include antioxidants in personal care products, biopharmaceuticals, catalysts, organic solar cells, long-life batteries, high-temperature superconductors, and molecular magnets.
Carbon Nanotubes
 Another molecular form of carbon has recently been discovered that has some unique and technologically promising properties. Its structure consists of a single sheet of graphite (i.e., graphene) that is rolled into a tube and represented schematically in Figure 13.10; the term single-walled carbon nanotube (abbreviated SWCNT) is used to denote this structure. Each nanotube is a single molecule composed of millions of atoms; the length of this molecule is much greater (on the order of thousands of times greater) than its diameter. Multiple-walled carbon nanotubes (MWCNTs) consisting of 
concentric cylinders also exist.
 Nanotubes are extremely strong and stiff and relatively ductile. For single-walled nanotubes, measured tensile strengths range between 13 and 53 GPa (approximately an order of magnitude greater than for carbon fibers—viz. 2 to 6 GPa); this is one of the strongest known materials. Elastic modulus values are on the order of one tera-pascal [TPa (1 TPa = 10
3 GPa)], with fracture strains between about 5% and 20%. 
Furthermore, nanotubes have relatively low densities. Several properties of single-walled nanotubes are presented in Table 13.4. On the basis of their exceedingly high strengths, carbon nanotubes have the potential to be used in structural applications. Most current applications, however, are limited to the use of bulk nanotubes—collections of unorganized tube segments. Thus, bulk  nanotube materials will most likely never achieve strengths comparable to individual tubes. Bulk nanotubes are currently being used as reinforcements in polymer-matrix  nanocomposites (Section 16.16) to improve not only mechanical strength, but also thermal and electrical properties. Carbon nanotubes also have unique and structure-sensitive electrical character-istics. Depending on the orientation of the hexagonal units in the graphene plane 
(i.e., tube wall) with the tube axis, the nanotube may behave electrically as either a metal or a  semiconductor. As a metal, they have the potential for use as wiring for 
Figure 13.10  The structure of 
a single-walled carbon nanotube 
(schematic).
460  •   Chapter 13  /  Applications and Processing of Ceramics
small-scale circuits. In the semiconducting state they may be used for transistors and 
diodes. Furthermore, nanotubes are excellent electric field emitters. As such, they can be used for flat-screen displays (e.g., television screens and computer monitors). Other potential applications are varied and numerous, and include the following:
 • More efficient solar cells
 • Better capacitors to replace batteries • Heat removal applications • Cancer treatments (target and destroy cancer cells) • Biomaterial applications (e.g., artificial skin, monitor and evaluate engineered tissues) • Body armor • Municipal water-treatment plants (more efficient removal of pollutants and 
 contaminants)
Graphene
 Graphene, the newest member of the nanocarbons, is a single atomic layer of graphite, 
composed of hexagonally sp2 bonded carbon atoms (Figure 13.11). These bonds are 
 extremely strong, yet flexible, which allows the sheets to bend. The first graphene ma-terial was produced by peeling apart a piece of graphite layer by layer using plastic adhe-sive tape, until only a single layer of carbon remained.
7 Although pristine graphene is 
still produced using this technique (which is very expensive), other processes have been developed that yield high-quality graphene at much lower costs. Two characteristics of graphene make it an exceptional material. First is the perfect order found in its sheets—no atomic defects such as vacancies exist; also, these sheets are extremely pure—only carbon atoms are present. The second characteristic relates to the nature of the unbonded electrons: At room temperature, they move much faster than conducting electrons in ordinary metals and semiconducting materials.
8
 In terms of its properties (some are listed in Table 13.4), graphene could be labeled the ultimate material. It is the strongest known material (~130 GPa), the best thermal 
conductor (~5000 W/m
·K), and has the lowest electrical resistivity  (10−8 Ω·m)—that 
is, is the best electrical conductor. Furthermore, it is transparent, chemically inert, and has a modulus of elasticity comparable to the other nanocarbons (~1 TPa).
7This process is known as micromechanical exfoliation, or the adhesive tape method.
8This phenomenon is called ballistic conduction.Figure 13.11  The structure of a graphene 
layer (schematic).
13.10 Advanced Ceramics  •   461
 Given this set of properties, the technological potential for graphene is enormous, 
and it is expected to revolutionize many industries, including electronics, energy, trans-portation, medicine/biotechnology, and aeronautics. However, before this revolution can begin to be realized, economical and reliable methods for the mass production of graphene must be devised. The following is a short list of some of these potential applications for graph-ene: electronics—touch-screens, conductive ink for electronic printing, transparent 
conductors, transistors, heat sinks; energy—polymer solar cells, catalysts in fuel cells, battery electrodes, supercapacitors; medicine/biotechnology—artificial muscle, enzyme and DNA biosensors, photoimaging; aeronautics—chemical sensors (for explosives) and nanocomposites for aircraft structural components.
One chief concern in the application of ceramic materials is the method of fabrication. Many of the metal-forming operations discussed in Chapter 11 rely on casting and/or techniques that involve some form of plastic deformation. Because ceramic materials have rel-
atively high melting temperatures, casting them is normally impractical. Furthermore, in most instances the brittleness of these materials precludes deformation. Some  ceramic pieces are formed from powders (or particulate collections) that must ultimately be dried and fired. Glass shapes are formed at elevated temperatures from a fluid mass that becomes very viscous upon cooling. Cements are shaped by placing into forms a fluid paste that hardens and assumes a permanent set by virtue of chemical reactions. A taxonomical scheme for the several types of ceramic-forming techniques is presented in Figure 13.12.
Fabrication and Processing of Ceramics
Glass-forming
processesParticulate-forming
processesCementation
Pressing Blowing Drawing Fiber
formingPowder
pressingHydroplastic
formingSlip
castingTape
casting3D Printing
Hot Uniaxial Isostatic
Drying
FiringCeramic fabrication techniques Figure 13.12  A 
classification scheme 
for the ceramic-forming techniques discussed in this chapter.
462  •   Chapter 13  /  Applications and Processing of Ceramics
Glass Properties
Before we discuss specific glass-forming techniques, some of the temperature-sensitive 
properties of glass materials must be presented. Glassy, or noncrystalline, materials do not solidify in the same sense as do those that are crystalline. Upon cooling, a glass becomes more and more viscous in a continuous manner with decreasing temperature; there is no definite temperature at which the liquid transforms into a solid as with  crystalline materials. In fact, one of the distinctions between crystalline and noncrystalline materials lies in the dependence of specific volume (or volume per unit mass, the reciprocal of density) on temperature, as illustrated in Figure 13.13. For crystalline materials, there is a discontinuous decrease in volume at the melting temperature T
m. However, for glassy 
materials, volume decreases continuously with temperature reduction; a slight decrease in slope of the curve occurs at what is called the glass transition temperature, or fictive 
temperature, T
g. Below this temperature, the material is considered to be a glass; above 
it, the material is first a supercooled liquid and, finally, a liquid. Also important in glass-forming operations are the viscosity–temperature character-istics of the glass. Figure 13.14 plots the logarithm of viscosity versus the temperature for fused silica, high silica, borosilicate, and soda–lime glasses. On the viscosity scale, several specific points that are important in the fabrication and processing of glasses are labeled:
 1. The melting point corresponds to the temperature at which the viscosity is 10 Pa
·s 
(100 P); the glass is fluid enough to be considered a liquid.
 2. The working point represents the temperature at which the viscosity is 103 Pa ·s 
(104 P); the glass is easily deformed at this viscosity.
 3. The softening point, the temperature at which the viscosity is 4 × 106 Pa ·s (4 ×  107 P), 
is the maximum temperature at which a glass piece may be handled without causing 
significant dimensional alterations.
 4. The annealing point is the temperature at which the viscosity is 1012 Pa ·s (1013 P); 
at this temperature, atomic diffusion is sufficiently rapid that any residual stresses may be removed within about 15 min.
 5. The strain point corresponds to the temperature at which the viscosity becomes 
3 × 10
13 Pa ·s (3 ×  1014 P); for temperatures below the strain point, fracture will 
occur before the onset of plastic deformation. The glass transition temperature will be above the strain point.glass transition 
 temperature
melting point
working point
softening point
annealing point
strain point13.11 FABRICATION AND PROCESSING OF GLASSES AND GLASS-CERAMICS
TemperatureSpecific volume
Tg TmSupercooled liquid
GlassLiquid
Crystallization
Crystalline
solidFigure 13.13  Contrast of specific 
volume–versus–temperature behavior of 
crystalline and noncrystalline materials. Crystalline materials solidify at the melting temperature T
m. Characteristic of the 
noncrystalline state is the glass transition temperature T
g.
13.11 Fabrication and Processing of Glasses and Glass-Ceramics   •  463
 Most glass-forming operations are carried out within the working range—between 
the working and softening temperatures. The temperature at which each of these points occurs depends on glass composition. For example, from Figure 13.14, the softening points for soda–lime and 96% silica glasses are about 700°C and 1550°C (1300°F and 2825°F), respectively. That is,  forming operations may be carried out at significantly lower temperatures for the soda–lime glass. The formability of a glass is tailored to a large degree by its composition.
Glass Forming
Glass is produced by heating the raw materials to an elevated temperature above which melt-ing occurs. Most commercial glasses are of the silica–soda–lime variety; the silica is usually supplied as common quartz sand, whereas Na
2O and CaO are added as soda ash (Na2CO3) 
and limestone (CaCO3). For most applications, especially when optical transparency is 
important, it is essential that the glass product be homogeneous and pore free. Homogeneity is achieved by complete melting and mixing of the raw ingredients. Porosity results from small gas bubbles that are produced; these must be absorbed into the melt or otherwise eliminated, which requires proper adjustment of the viscosity of the molten material. Five different forming methods are used to fabricate glass products: pressing, blowing, drawing, and sheet and fiber forming. Pressing is used in the fabrication of relatively thick-walled pieces such as plates and dishes. The glass piece is formed by pressure application in a graphite-coated cast iron mold having the desired shape; the mold is typically heated to ensure an even surface. Although some glass blowing is done by hand, especially for art objects, the process has been completely automated for the production of glass jars, bottles, and light bulbs. The several steps involved in one such technique are illustrated in Figure 13.15. From a raw gob of glass, a parison, or temporary shape, is formed by mechanical pressing in a mold. This piece is inserted into a finishing or blow mold and forced to conform to the mold contours by the pressure created from a blast of air.Figure 13.14  Logarithm of viscosity versus 
temperature for fused silica and three silica 
glasses. 
(From E. B. Shand, Engineering Glass, Modern 
Materials, Vol. 6, Academic Press, New York, 1968, p. 262.)400
200 400 600 800 1000 1200 1400 1600 1800800 1200 1600 2000 2400 2800 3200
1018
1016
1014
1012
1010
108
106
104
102
11016
1014
1012
1010
108
106
104
102
1Borosilicate
glass 96% silica
glassFused
silica
Strain point
Annealing point
Softening point
Working point
Melting point
Soda–lime glassWorking rangeViscosity (Pa .s)
Viscosity (P)Temperature (°F)
Temperature (°C)
464  •   Chapter 13  /  Applications and Processing of Ceramics
Pressing operationGob
Parison
mold
Suspended
parisonFinishing
moldCompressed airFigure 13.15  The 
press-and-blow technique 
for producing a glass bottle. 
(Adapted from C. J. Phillips, 
Glass: The Miracle Maker. Reproduced by permission of Pitman Publishing Ltd., London.)
Combustion
gasesControlled
atmosphere
Heater
Heating
zoneCooling
zoneAnnealing
furnace (Lehr)Melting furnaceRaw
materials
Cutting
sectionFire
polishing
zone
Float Bath FurnaceLiquid tinMolten glass
Figure 13.16  Schematic diagram showing the float process for making sheet glass. 
(Courtesy of Pilkington Group Limited.) Drawing is used to form long glass pieces that have a constant cross section, such as 
sheet, rod, tubing, and fibers. Until the late 1950s, sheet glass (or plate) was produced by casting (or drawing) the glass into a plate shape, grinding both faces to make them flat and parallel, and finally, polishing the faces to make the sheet transparent—a procedure that was relatively expensive. A more economical float process was patented in 1959 in England. With this technique (represented schematically in Figure 13.16), the molten glass passes (on rollers) from one furnace onto a bath of liquid tin located in a second furnace. Thus, as this continuous glass ribbon “floats” on the surface of the molten tin, gravitational and surface tension forces cause the faces to become perfectly flat and parallel and the resulting sheet to be of uniform thickness. Furthermore, sheet faces acquire a bright, “fire-polished” finish in one region of the furnace. The sheet next passes into an annealing furnace (lehr), and is 
13.11 Fabrication and Processing of Glasses and Glass-Ceramics   •  465
finally cut into sections (Figure 13.16). The success of this operation requires rigid control 
of both temperature and chemistry of the gaseous atmosphere. Some continuous glass fibers are formed in a rather sophisticated drawing opera-tion. The molten glass is contained in a platinum heating chamber. Fibers are formed by drawing the molten glass through many small orifices at the chamber base. The glass viscosity, which is critical, is controlled by chamber and orifice temperatures.
Heat-Treating Glasses
Annealing
 When a ceramic material is cooled from an elevated temperature, internal stresses, called thermal stresses, may be introduced as a result of the difference in cooling rate and thermal contraction between the surface and interior regions. These thermal stresses are important in brittle ceramics, especially glasses, because they may weaken the material or, in extreme cases, lead to fracture, which is termed thermal shock (see Section 19.5). Normally, attempts 
are made to avoid thermal stresses, which may be  accomplished by cooling the piece at a sufficiently slow rate. Once such stresses have been introduced, however, elimination, or at least a reduction in their magnitude, is  possible by an annealing heat treatment in which the glassware is heated to the annealing point, then slowly cooled to room temperature.
Glass Tempering
 The strength of a glass piece may be enhanced by intentionally inducing compres-sive residual surface stresses. This can be accomplished by a heat treatment procedure called thermal tempering. With this technique, the glassware is heated to a temperature 
above the glass transition region yet below the softening point. It is then cooled to room temperature in a jet of air or, in some cases, an oil bath. The residual stresses arise from  differences in cooling rates for surface and interior regions. Initially, the surface cools more rapidly and, once it has dropped to a temperature below the strain point, it becomes rigid. At this time, the interior, having cooled less rapidly, is at a higher temperature (above the strain point) and, therefore, is still plastic. With continued cooling, the interior attempts to contract to a greater degree than the now-rigid exterior will allow. Thus, the inside tends to draw in the outside, or to impose inward radial stresses. As a consequence, after the glass piece has cooled to room temperature, it sustains compressive stresses on the surface and tensile stresses at interior regions. The room-temperature stress distribu-tion over a cross section of a glass plate is represented schematically in Figure 13.17.thermal shock
thermal tempering
Figure 13.17  Room-temperature 
residual stress distribution over the cross 
section of a tempered glass plate. 
(From W. D. Kingery, H. K. Bowen, and D. R. 
Uhlmann, Introduction to Ceramics, 2nd edition. Copyright © 1976 by John Wiley & Sons, New York. Reprinted by permission of John Wiley & Sons, Inc.)Stress (103 psi)
−120 120 −80 80 −40 40 0−20 20 −10 10 0
Stress (MPa) Compression Tension
466  •   Chapter 13  /  Applications and Processing of Ceramics
 The failure of ceramic materials almost always results from a crack that is initiated at 
the surface by an applied tensile stress. To cause fracture of a tempered glass piece, the magnitude of an externally applied tensile stress must be great enough to first overcome the residual compressive surface stress and, in addition, to stress the surface in  tension sufficient to initiate a crack, which may then propagate. For an untempered glass, a crack is introduced at a lower external stress level, and, consequently, the fracture strength is smaller. Tempered glass is used for applications in which high strength is important; these include large doors and eyeglass lenses.
Concept Check 13.4 How does the thickness of a glassware affect the magnitude of the 
thermal stresses that may be introduced? Why?
[The answer may be found in all digital versions of the text and/or at www.wiley.com/college/callister  
(Student Companion Site).]
Fabrication and Heat-Treating of Glass-Ceramics
The first stage in the fabrication of a glass-ceramic ware is forming it into the desired shape 
as a glass. Forming techniques used are the same as for glass pieces, as described previously (e.g., pressing and drawing). Conversion of the glass into a glass-ceramic (i.e., crystalliza-tion, Section 13.3) is accomplished by appropriate heat treatments. One such set of heat 
treatments for a Li
2O–Al2O3–SiO2 glass-ceramic is detailed in the time-versus-temperature 
plot of Figure 13.18. After melting and forming operations, nucleation and growth of the crystalline phase particles are carried out isothermally at two different temperatures.1600
Working
point
Softening
point
Annealing
point
TimeMelting
Forming
NucleationGrowth
Viscosity (Pa .s)Temperature (°C)
~2.5 × 1013~4 × 107~1031400
12001000
800
600Figure 13.18  Typical time-versus-
temperature processing cycle for a 
Li2O–Al2O3–SiO2 glass-ceramic. 
(Adapted from Y. M. Chiang, D. P. 
Birnie, III, and W. D. Kingery, Physical  Ceramics— Principles for Ceramic Science and Engineering. Copyright © 1997 by John Wiley & Sons, New York. Reprinted by permission of John Wiley & Sons, Inc.)
As Section 13.4 noted, this class of materials includes the structural clay products and 
the whitewares. In addition to clay, many of these products also contain other ingredients. After being formed, pieces most often must be subjected to drying and firing operations; each of the ingredients influences the changes that take place during these processes and the characteristics of the finished piece.13.12 FABRICATION AND PROCESSING OF CLAY PRODUCTS
13.12 Fabrication and Processing of Clay Products   •  467
9Flux, in the context of clay products, is a substance that promotes the formation of a glassy phase during the firing 
heat treatment.The Characteristics of Clay
The clay minerals play two very important roles in ceramic bodies. First, when water 
is added, they become very plastic, a condition termed hydroplasticity. This property 
is very important in forming operations, as discussed shortly. In addition, clay fuses or melts over a range of temperatures; thus, a dense and strong ceramic piece may be  produced during firing without complete melting such that the desired shape is maintained. This fusion temperature range depends on the composition of the clay. Clays are aluminosilicates composed of alumina (Al
2O3) and silica (SiO2) that  contain 
chemically bound water. They have a broad range of physical characteristics, chemical compositions, and structures; common impurities include compounds  (usually oxides) of barium, calcium, sodium, potassium, iron, and also some organic matter. Crystal structures 
for the clay minerals are relatively complicated; however, one  prevailing characteristic is a layered structure. The most common clay minerals that are of interest have what is called the kaolinite structure. Kaolinite clay [Al
2(Si2O5)(OH)4] has the crystal structure shown 
in Figure 12.14. When water is added, the water  molecules fit between these layered sheets and form a thin film around the clay particles. The particles are thus free to move over one 
another, which accounts for the resulting plasticity of the water–clay mixture.
Compositions of Clay Products
In addition to clay, many of these products (in particular the whitewares) also contain some nonplastic ingredients; the nonclay minerals include flint, or finely ground quartz, and a flux such as feldspar.
9 The quartz is used primarily as a filler material,  being 
inexpensive, relatively hard, and chemically unreactive. It experiences little change  during high-temperature heat treatment because it has a melting temperature well above the normal firing temperature; when melted, however, quartz has the ability to form a glass. When mixed with clay, a flux forms a glass that has a relatively low melting point. The feldspars are some of the more common fluxing agents; they are a group of alumi-nosilicate materials that contain K
+, Na+, and Ca2+ ions.
 As expected, the changes that take place during drying and firing processes, and also the characteristics of the finished piece, are influenced by the proportions of the three constituents: clay, quartz, and flux. A typical porcelain might contain approximately 50% clay, 25% quartz, and 25% feldspar.
Fabrication Techniques
The as-mined raw materials usually have to go through a milling or grinding operation in which particle size is reduced; this is followed by screening or sizing to yield a  powdered product having a desired range of particle sizes. For multicomponent systems,  powders must be thoroughly mixed with water and perhaps other ingredients to give flow  characteristics that are compatible with the particular forming technique. The formed piece must have sufficient mechanical strength to remain intact during transporting,  drying, 
and firing operations. Two common shaping techniques are used to form  clay-based compositions: hydroplastic forming and slip casting.
Hydroplastic Forming
 As mentioned previously, clay minerals, when mixed with water, become highly plastic and pliable and may be molded without cracking; however, they have extremely low yield strengths. The consistency (water–clay ratio) of the hydroplastic mass must give a yield strength sufficient to permit a formed ware to maintain its shape during handling and drying.hydroplastic forming
slip casting
468  •   Chapter 13  /  Applications and Processing of Ceramics
 The most common hydroplastic forming technique is extrusion, in which a stiff 
plastic ceramic mass is forced through a die orifice having the desired cross-sectional geometry; it is similar to the extrusion of metals (Figure 11.9 c). Brick, pipe, ceramic 
blocks, and tiles are all commonly fabricated using hydroplastic forming. Usually the plastic ceramic is forced through the die by means of a motor-driven auger, and often air is removed in a vacuum chamber to enhance the density. Hollow internal columns in the extruded piece (e.g., building brick) are formed by inserts situated within the die.
Slip Casting
 Another forming process used for clay-based compositions is slip casting. A slip is a suspension of clay and/or other nonplastic materials in water. When poured into a porous mold (commonly made of plaster of Paris), water from the slip is absorbed into the mold, leaving behind a solid layer on the mold wall, the thickness of which depends on the time. This process may be continued until the entire mold cavity becomes solid (solid casting), as demonstrated in Figure 13.19 a. Alternatively, it may be terminated
