Repository: Ketankham/chatbot-meta-books

File: fracture-book.txt (part 30 of 34)
behavior in Stage II. Taken from Speidel, M.O., “Current Understanding of Stress Corrosion Crack Growth inAluminum Alloys.” The Theory of Stress Corrosion Cracking in Alloys . NATO Scientiﬁc Affairs Division, Brussels,
Belgium, 1971, pp. 289–344.
1656_C011.fm  Page 520  Monday, May 23, 2005  5:27 PM
Environmentally Assisted Cracking in Metals 521
Figure 11.8 illustrates a procedure to estimate a practical threshold. Crack growth rate data in
Stage I can be used to establish the slope of the vs. K line. This line can then be
extrapolated down to an acceptably low target crack growth rate. For example, suppose that 1 mm
of crack growth in 10 years constitutes insigniﬁcant propagation over the life of the structure. Thiscorresponds to a target growth rate of 3.2 × 10
−12 m/sec. Of course, extrapolation introduces errors
and uncertainties, so it is best to obtain data at the lowest growth rate that is practical, givenexperimental time constraints and instrument sensitivity.
11.2.5 S MALL CRACK EFFECTS
As with fatigue crack propagation (Chapter 10), one must be extremely cautious when applyingthreshold concepts to design. This is especially true for small cracks, where applied K values may
be very low but crack propagation occurs nonetheless.
Figure 11.9 is a schematic plot of the threshold stress for environmental cracking vs. crack
size. A constant K
IEAC for a given material and environment implies that the threshold stress should
vary as (if we neglect the crack size dependence on the geometry factor Y). Such a model
predicts that threshold stress approaches inﬁnity as a → 0. This model obviously cannot be correct
at small crack sizes. Otherwise, environmental cracking would never occur on initially smoothsurfaces. The threshold K model cannot explain crack initiation from smooth surfaces, nor can it
explain propagation of small cracks. In the small crack regime, there are both mechanical andelectrochemical factors that enable crack propagation to occur below the apparent threshold.FIGURE 11.7 Cracking of 4130 steel exposed to gaseous hydrogen. This material–environment combination
exhibits Type B behavior. Taken from Nelson, H.G. and Williams, D.P.,  Stress Corrosion Cracking and Hydrogen
Embrittlement of Iron-Base Alloys , NACE International, Houston, TX, 1977, pp. 390–404.
log( )da dt/
1/a1656_C011.fm  Page 521  Monday, May 23, 2005  5:27 PM
522 Fracture Mechanics: Fundamentals and Applications
FIGURE 11.8 Obtaining a practical estimate of the threshold by extrapolating data in Stage I to a sufﬁciently
low target growth rate.
FIGURE 11.9 Effect of crack size on the threshold stress for environmental cracking. The concept of a
threshold stress intensity breaks down in the small crack regime.
1656_C011.fm  Page 522  Monday, May 23, 2005  5:27 PM
Environmentally Assisted Cracking in Metals 523
One mechanical factor that inﬂuences small crack behavior is that the plastic zone size may
be of the same order as the crack size, which invalidates linear elastic fracture mechanics. Even if
plastic zone effects are taken into account in the crack driving force, fracture mechanics similitudemay not apply to crack nucleation and the early stages of growth.
The crack size can inﬂuence the nature and rate of electrochemical reactions. For example,
there are instances where the anode reaction occurs outside of the crack and the cathode reactionoccurs at the crack tip (or vice versa). Since an electrochemical reaction requires transport of ionsand electrons between the anode and the cathode (Figure 11.1) and this ion transport can be therate-controlling step in some instances. This reaction may proceed at a faster rate when there isless distance for ions to travel, such as when the crack is shallow. Moreover, the occluded chemistryat the tip of a short crack may be different from that of a deep crack.
11.2.6 S TATIC, CYCLIC, AND FLUCTUATING  LOADS
Environmental cracking data, such as plotted in Figure 11.6 and Figure 11.7, are typically obtainedfrom static tests. As discussed in Section 11.6, most such tests are usually performed in either constantload or constant displacement conditions. In many applications, however, the applied loads ﬂuctuate.Corrosion fatigue experiments can characterize a material in the presence of both cyclic loads and acorrosive environment. In this case, factors such as the frequency of loading and the waveform caninﬂuence the crack growth rate. Refer to Section 11.5 for a more detailed discussion of corrosion fatigue.
There are applications in which loads ﬂuctuate mildly or infrequently. Such situations are not
normally considered corrosion fatigue, because fatigue damage would be negligible in an inertenvironment. However, minor or infrequent load ﬂuctuations can have an effect on the environ-mental cracking rate. Both stress corrosion cracking and hydrogen embrittlement can be sensitiveto the crack-tip strain rate. During periods where the K is increasing with time  the
material may be more susceptible to crack propagation. As a result, data from static tests mayunderestimate the crack growth rate and overestimate the threshold when . Examples of thisbehavior for hydrogen cracking are discussed in Section 11.4.
11.2.7 C RACKING  MORPHOLOGY
Figure 11.10 illustrates three typical cracking morphologies that can occur through environmentalmeans. Cracking can be either transgranular or intergranular. There may be a single planar crackor a branched network. Branched cracking can be either transgranular or intergranular. The crackingmorphology is a result of the interaction between the material and the environment.
Branched cracking is problematic from an analytical standpoint. There is no practical way to
compute rigorous stress-intensity solutions for severely branched cracks. Even if one decided tomodel such a crack with ﬁnite element analysis or another analytical technique, existing nonde-structive examination (NDE) technology is not capable of providing detailed information about theconﬁguration of a branched network. The good news is that treating branched cracking as a singleplanar crack with the equivalent depth is conservative. Multiple crack tips in a branched networktend to shield one another, resulting in a decrease in the effective crack driving force.
11.2.8 L IFE PREDICTION
In principle, life prediction for EAC can be performed in much the same way as it is for fatigue crackpropagation. For example, suppose that the crack growth rate is a known function of stress intensity:
(11.12)(/ ˙ ) dK dt K => 0
˙K>0
da
dtfK=()1656_C011.fm  Page 523  Monday, May 23, 2005  5:27 PM
524 Fracture Mechanics: Fundamentals and Applications
(a)
(b)
(c)
FIGURE 11.10 Examples of cracking morphology: (a) transgranular cracking, (b) intergranular cracking,
and (c) branched cracking, which can be transgranular or intergranular.
1656_C011.fm  Page 524  Monday, May 23, 2005  5:27 PM
Environmentally Assisted Cracking in Metals 525
The time required for a crack to propagate from an initial size to a ﬁnal size can be computed by
integrating the growth law:
(11.13)
In many practical situations, however, accurate life predictions are virtually impossible. Crack-
ing velocities, as well as the threshold, tend to be highly sensitive to environmental and metallurgicalvariables. Published environmental cracking data are available only for a limited number ofenvironment–material combinations. Even when experimental data are available for the materialand environment of interest, life prediction may still be difﬁcult. Laboratory EAC data are typicallyobtained under controlled environmental conditions, while the service environment may ﬂuctuateand be ill-deﬁned.
11.3 STRESS CORROSION CRA CKING
The term stress corrosion cracking  (SCC), as it is used in this chapter, refers to crack propagation
due to an anodic reaction at the crack tip. The crack propagates because the material at the cracktip is consumed by the corrosion reaction. In many cases, SCC occurs when there is little visibleevidence of general corrosion on the metal surface, and is commonly associated with metals thatexhibit substantial passivity.
Figure 11.11 is a simple illustration of SCC. In order for the crack to propagate by this mechanism,
the corrosion rate at the crack tip must be much greater than the corrosion rate at the walls of the crack.If the crack faces and crack tip corrode at similar rates, the crack will blunt. Under conditions that arefavorable to SCC, a passive ﬁlm (usually an oxide) forms on the crack walls. This protective layersuppresses the corrosion reaction on the crack faces. High stresses at the crack tip cause the protectiveﬁlm to rupture locally, which exposes the metal surface to the electrolyte, resulting in crack propagationdue to anodic dissolution. See Section 11.3.1 for further discussion of the ﬁlm rupture model.
Because of the need for a passive layer to form on the crack faces, conditions that favor SCC
often do not favor general corrosion. Figure 11.12 illustrates the typical regions of SCC suscepti-bility on a polarization diagram. Stress corrosion cracking tends to occur in the transition betweenactive and passive behavior, as well as the transition between passive and transpassive behavior.In the latter case, the region of SCC susceptibility coincides with susceptibility to corrosion pitting.Corrosion pits often act as nucleation sites for SCC due to local stress concentration and occludedchemistry effects.
Plots of electrode potential vs. pH, which are called Pourbaix diagrams, can be used to assess
the relative susceptibility to SCC as a function of environmental variables. Figure 11.13 shows the
FIGURE 11.11 Simple illustration of anodic SCC. The crack-tip corrosion rate must be much greater than
the corrosion rate at the crack walls. Such a condition requires that a passive ﬁlm form on the crack walls.tda
fKf
aa
of
=∫ ()
1656_C011.fm  Page 525  Monday, May 23, 2005  5:27 PM
526 Fracture Mechanics: Fundamentals and Applications
FIGURE 11.12 Polarization diagram, which illustrates the zones that tend to favor SCC. Taken from Jones,
R.H. (ed.), Stress-Corrosion Cracking: Materials Performance and Evaluation . ASM International, Metals
Park, OH, 1992.
FIGURE 11.13 Pourbaix diagram for iron in water. At a potential of 0.2V vs. standard hydrogen electrode
(SHE), the optimal pH for stress corrosion cracking is 7. Taken from Jones, R.H. (ed.), Stress-Corrosion
Cracking: Materials Performance and Evaluation . ASM International, Metals Park, OH, 1992.
1656_C011.fm  Page 526  Monday, May 23, 2005  5:27 PM
Environmentally Assisted Cracking in Metals 527
Pourbaix diagram for iron in water. Low pH levels (i.e., acidic conditions) combined with potentials
above –0.6 V vs. standard hydrogen electrode (SHE) correspond to regions of active corrosion. Inthis active region, iron will oxidize to Fe
2+ or Fe3+. Consider a potential of −0.2 V and a pH ranging
from 4 to 10, as indicated in Figure 11.13. At the upper end of this range, the oxide is stable andthe iron surface passivates. The low end of this region is in an area of active corrosion. The optimalpH for SCC in this case is 7. At higher pH levels, the oxide ﬁlm becomes stable, and the corrosionrate is very slow due to passivation. At lower pH levels, a passive ﬁlm does not form, and generalcorrosion occurs instead of SCC.
While Pourbaix diagrams may be useful in determining the susceptibility to SCC initiation,
they are often of less value when applied to crack propagation. The occluded environment at thecrack tip normally results in a different potential and pH compared to the bulk environment.Measuring the potential and pH at the crack-tip is not practical in most instances. Ongoingresearch is aimed at developing predictive models that enable the crack-tip environment to beinferred from the bulk environment, and signiﬁcant successes have been recorded over the pasttwo decades.
11.3.1 T HE FILM RUPTURE  MODEL
As Figure 11.11 illustrates, the crack-tip corrosion rate must be much greater than the corrosion rateon the crack faces in order for SCC to occur. One way to establish such a condition is for the cracktip to be exposed to the electrolyte while the crack faces are protected by a passive ﬁlm. Accordingto the ﬁlm rupture model , plastic strain at the crack tip causes the passive ﬁlm to fracture, thereby
exposing fresh metal to the environment. This exposed metal corrodes, resulting in SCC growth.
A number of versions of the ﬁlm rupture model have been proposed [3]. In one version of the
model, the crack tip does not repassivate once the ﬁlm is ruptured, so crack propagation iscontinuous. Figure 11.14 illustrates the continuous cracking model. Figure 11.15 depicts an alternateversion of the ﬁlm rupture model, which states that cracking is discontinuous. Local plasticdeformation at the crack tip exposes fresh metal, which then corrodes to produce an increment ofcrack growth. After a brief period, the crack tip repassivates as the ﬁlm thickens and metaldissolution is mitigated. At a critical combination of ﬁlm thickness and accumulated strain, theprocess repeats itself. Crack arrest marks may be seen on the fracture surface in the case of discontinuouspropagation. There is experimental evidence for both the continuous and discontinuous crackingmechanisms.
FIGURE 11.14 Film rupture model, where plastic strain at the crack tip fractures the passive ﬁlm, resulting
in preferential corrosion at the crack tip. Taken from Jones, R.H. (ed.), Stress-Corrosion Cracking: Materials
Performance and Evaluation . ASM International, Metals Park, OH, 1992.
1656_C011.fm  Page 527  Monday, May 23, 2005  5:27 PM
528 Fracture Mechanics: Fundamentals and Applications
The ﬁlm rupture model provides an explanation for Stage I cracking behavior (Figure 11.5),
where crack velocity is highly sensitive to the applied K. In Stage I, the crack growth rate is
controlled by deformation processes at the tip. Below the threshold, there is insufﬁcient plastic
strain at the crack tip to rupture the protective ﬁlm, and crack velocity is negligible. At the onsetof Stage II, there is ample plastic strain for ﬁlm rupture; so chemical factors control the crackingrate, as discussed in the following section.
11.3.2 C RACK GROWTH  RATE IN STAGE II
Most SCC processes exhibit Type A behavior in Stage II (Figure 11.5(a)), where crack velocity isindependent of the applied K. In this regime, the crack growth rate is controlled by chemical factors.
The overall speed of the electrochemical reaction is governed by the rate-controlling step. Severalprocesses must occur simultaneously, and it is the slowest process that governs the corrosion rateand consequently the crack growth rate. The processes that may occur during SCC include:
• Surface reactions
• Reactions in the solution near the crack tip
• Mass transport in the electrolyte, the crack tip, and the bulk environment.
Unlike hydrogen embrittlement (Section 11.4) there are no time-dependent reaction steps or masstransport that occurs ahead of the crack tip in the plastic zone.
11.3.3 M ETALLURGICAL  VARIABLES  THAT INFLUENCE  SCC
There are three main characteristics of a material that inﬂuence its cracking behavior in a givenenvironment:
• Alloy chemistry
• Microstructure
• Strength
Each of these factors is discussed brieﬂy here.FIGURE 11.15 Alternate version of the ﬁlm rupture model, where crack growth is discontinuous.  The crack
tip re-passivates after a small crack advance. Taken from Jones, R.H. (ed.), Stress-Corrosion Cracking:
Materials Performance and Evaluation . ASM International, Metals Park, OH, 1992.
1656_C011.fm  Page 528  Monday, May 23, 2005  5:27 PM
Environmentally Assisted Cracking in Metals 529
The various elements and compounds that are present in an alloy dictate which electrochemical
reactions can occur. The relative amounts of alloying elements and impurities inﬂuence the rate of
the electrochemical reactions and the stability of various compounds. Variations in alloy chemistrywithin a given material class can modify the polarization and Pourbaix diagrams, which can havea pronounced effect on the environmental cracking behavior at a given potential and pH. Alloycontent can also affect slip morphology, which plays a signiﬁcant role in the ﬁlm rupture process.
Microstructural heterogeneity can result in preferred paths for SCC. For example, intergranular
SCC is normally associated with either grain boundary precipitation or grain boundary segregation.An example of grain boundary precipitation is carbide formation on grain boundaries in austeniticstainless steels, which results in chromium depletion adjacent to the grain boundaries. Grainboundary segregation of impurities such as phosphorous and sulfur can occur as a result of temperembrittlement of alloy steels. Such impurity segregation can produce very thin grain boundary ﬁlmsthat make the material susceptible to intergranular SCC.
The conventional wisdom states that high-strength alloys are more susceptible to SCC than
low-strength alloys. This is by no means a universal rule, however. Much of the experimental datathat have been cited as evidence of a strength effect on environmental cracking actually pertain toa hydrogen embrittlement mechanism rather than anodic SCC. Figure 11.6, for example, shows adramatic increase in K
IEAC with overaging of an initially high strength aluminum alloy. In this
instance, cracking is driven by hydrogen production at the crack tip rather than anodic dissolution.Moreover, it is not clear whether the K
IEAC increase is due to a strength increase or to the micro-
structural changes that accompany overaging.
11.3.4 C ORROSION  PRODUCT  WEDGING
When anodic dissolution occurs inside a crack, the crack can become ﬁlled with a corrosion product,as has been observed in aluminum alloys in moist environments. A similar precipitation can alsooccur in the crack electrolyte under predominately cathodic conditions, such as has been observedin cathodically protected steel in seawater. The volume of this corrosion product, which is usuallyan oxide, can be several times greater than the metal that was consumed in the anodic reaction.The expansion of corrosion product inside a crack can result in applied loading on the crack faces.
Several researchers have proposed corrosion product wedging as a mechanism to drive SCC
[8–11]. While this mechanism has been demonstrated experimentally in a couple of instances, crackpropagation driven by corrosion product wedging does not appear to be widespread. Theoretically,the applied loading due to expanding corrosion product in a crack can lead to signiﬁcant appliedK
I values. On the other hand, the electrochemical conditions under which signiﬁcant corrosion
product is generated in a crack may not be favorable to SCC. That is, the generation of signiﬁcantcorrosion product may be associated with the general corrosion regime, where the crack facescorrode and the crack tip blunts. Another potential mitigating factor is that the corrosion productmay obstruct the electrolyte’s access to the crack tip.
Corrosion product wedging does play a signiﬁcant role in corrosion fatigue, particularly in the
threshold regime. See Section 11.5.4 for a detailed discussion of this mechanism.
11.4 HYDROGEN EMBRITTLEMENT
When atomic hydrogen is introduced into an alloy, the toughness and ductility can be reduceddramatically, and subcritical crack growth can occur. Many engineers and metallurgists think ofhydrogen embrittlement as a mechanism that affects only steel. This perception is due in part tothe fact that steel is a much more common structural material than other alloy systems. Hydrogenembrittlement actually affects most, if not all, important alloy systems, including titanium, alumi-num, nickel-based alloys and, of course, both ferritic and austenitic steel.1656_C011.fm  Page 529  Monday, May 23, 2005  5:27 PM
530 Fracture Mechanics: Fundamentals and Applications
Hydrogen embrittlement is responsible for much of what has traditionally been referred to as
“stress corrosion cracking.” For example, environmental cracking of high strength steel, aluminum,
and titanium alloys in aqueous solutions is usually driven by hydrogen production at the crack tip(i.e., the cathodic reaction) rather than anodic SCC.
11.4.1 C RACKING  MECHANISMS
Hydrogen atoms are small compared to most metallic atoms such as iron, aluminum, and titanium.As a result, hydrogen atoms can ﬁt within interstitial sites in a metallic crystal, as well as at grainboundaries. Moreover, atomic hydrogen readily diffuses through metals, even at room temperature.
The atomistic mechanism for hydrogen embrittlement has been the subject of much debate
over the years, and several competing models have been proposed. Currently, the majority opinionis that atomic hydrogen reduces the bond strength between metal atoms, thereby making fractureeasier. The reduction in cohesive strength due to the presence of atomic hydrogen can be explainedon theoretical grounds, but there is no direct experimental evidence for this mechanism.
Hydrogen embrittlement can lead to a reduction in fracture toughness as well as subcritical
crack growth. It is the latter that is of interest in this chapter. Hydrogen embrittlement is a verycommon mechanism for EAC.
Gangloff [12] suggests that crack propagation due to hydrogen embrittlement should be divided
into two categories: hydrogen-environment-assisted cracking  (HEAC) and internal-hydrogen-
assisted cracking  (IHAC). Figure 11.16 illustrates both types of cracking. The key difference between
these two designations is the source of the hydrogen.
In both HEAC and IHAC, hydrogen is concentrated at the fracture process zone near the crack tip.
The high degree of stress triaxiality near the crack tip causes the crystal lattice to expand, whichincreases the hydrogen solubility locally. The high local concentration of hydrogen causes theprocess zone to be embrittled. This embrittlement, along with the high local stresses, results inmicrocracking in the process zone. The microcracks that form in the process zone link up with themain crack, resulting in crack extension. The main crack propagates over time, as the local crack-tipprocesses of hydrogen uptake and microcracking occur continuously. The precise location of themicrocrack is controversial, but it is likely somewhere between the crack-tip surface and several
FIGURE 11.16 Environmentally assisted cracking driven by hydrogen embrittlement. Hydrogen-environment-
assisted cracking (HEAC) provides atomic hydrogen to the fracture process zone by means of a surface reaction
at the crack tip. With internal-hydrogen-assisted cracking (IHAC), the dissolved hydrogen in the bulk materialdiffuses to the process zone. Taken from Gangloff, R.P., “Hydrogen-Assisted Cracking in High-Strength Alloys.”Comprehensive Structural Integrity, Volume 6: Environmentally-Assisted Fracture . Elsevier, Oxford, 2003.
1656_C011.fm  Page 530  Monday, May 23, 2005  5:27 PM
Environmentally Assisted Cracking in Metals 531
crack-tip-opening displacements inward. Because of the different sources of hydrogen, microcrack-
ing probably occurs closer to the crack tip for HEAC than it does for IHAC.
HEAC involves hydrogen entering the material at the crack tip. An example of HEAC is when
a material is exposed to H2 gas. Atomic hydrogen is produced at the crack tip when H2 molecules
disassociate. In the absence of a crack under stress, the amount of atomic hydrogen absorbed intothe material is negligible at ambient temperature. However, the triaxial stress at the tip of a crackunder an applied load affects the equilibrium between H
2 and atomic hydrogen. When coupled with
a phenomenon called hydrogen trapping, the local stress ﬁeld results in very high hydrogenconcentrations near the crack tip. Figure 11.16 lists two other sources of hydrogen that can driveHEAC: water vapor and an electrolyte. In the latter case, a corrosion reaction occurs inside thecrack as in anodic SCC, but it is the cathodic  reaction that drives HEAC. Substantial levels of
hydrogen are absorbed on the surface through such electrochemical processes.
IHAC occurs when there is dissolved hydrogen in the material. The solubility of atomic
hydrogen in most materials is very low at ambient temperature but is signiﬁcant at elevatedtemperatures. A material can become hydrogen charged at an elevated temperature when it isexposed to H
2 gas or other compounds that contain hydrogen, such as H2S. Upon cooling to ambient
temperature, atomic hydrogen diffuses out of the material because it is supersaturated. Hydrogenoutgassing takes time, however, particularly in thick sections. Consequently, dissolved hydrogencan remain in the material for a signiﬁcant period of time. When a hydrogen-charged materialcontains a crack under stress, dissolved hydrogen diffuses into the fracture process zone, asFigure 11.16 illustrates. The concentration of hydrogen in the fracture process zone can be one ormore orders of magnitude greater than the bulk concentration.
11.4.2 V ARIABLES  THAT AFFECT CRACKING  BEHAVIOR
Both the threshold K and the crack growth rate for hydrogen-driven cracking are controlled by a
complex interaction between the environment, the material properties, and the applied loading.Some of the key factors that inﬂuence cracking behavior are described below.
11.4.2.1Loading Rate and Load History
Most environmental cracking experiments are performed under constant load or constant displace-
ment conditions, but loads typically ﬂuctuate in service environments. The effect of load variationson hydrogen-driven cracking is complex. On the one hand, hydrogen embrittlement is enhancedby an actively straining crack tip, which implies that a rising load should produce more crackingthan static conditions. On the other hand, a ﬁnite time is required for the various steps involved inthe embrittlement process illustrated in Figure 11.16. As a result of these competing factors, loadﬂuctuations can either increase or decrease the susceptibility to EAC, depending on the material,environment, and the rate of load ﬂuctuation.
Following the principles of fracture mechanics similitude, the rate of variation of load or
displacement is best characterized by the rate of change in the applied stress intensity or .For a constant load test, if the crack is growing. In the case of a ﬁxed crack-mouth-opening displacement (CMOD), K decreases with crack growth in most specimen geometries. Near
the threshold, where cracking velocities are very small, for both constant load andconstant CMOD experiments. This issue is explored further in Section 11.6.2. A variety ofconditions may be encountered in practice.
Figure 11.17 is a plot of the apparent threshold K vs. for a high strength steel subject to
a rising load and a gaseous hydrogen environment [13]. The threshold, deﬁned as the onset ofmeasurable crack growth, increases monotonically with loading rate. Cracking, or lack thereof, inthis instance is controlled by the surface reactions at the crack tip and diffusion of atomic hydrogento the fracture process zone. At a sufﬁciently low , the measured threshold from rising loadtests agrees with that measured from ﬁxed load or ﬁxed CMOD tests.
dK dt/ ˙K
dK dt/>0
dK dt/≈0
dK d t/
dK dt/
dK dt/1656_C011.fm  Page 531  Monday, May 23, 2005  5:27 PM
532 Fracture Mechanics: Fundamentals and Applications
For material/environment combinations that exhibit the behavior in Figure 11.17, the dK/dt
required to obtain a lower-bound threshold measurement from a rising load test is directly related
to the crack growth rate in Stage II [12]. In other words, if a material exhibits rapid crack growthin Stage II, the measured threshold is insensitive to dK/dt up to relatively high loading rates.
Figure 11.18 compares measured threshold values for rising load and ﬁxed CMOD tests in a
hydrogen-charged Cr-Mo steel [12]. At low strength levels, the rising load threshold is signiﬁcantlylower than the corresponding ﬁxed CMOD value. At high strength levels, slowly rising load andﬁxed CMOD tests give similar threshold estimates. The trend in Figure 11.18 may indicate thatthe threshold is sensitive to the crack-tip strain rate at lower strength levels. An alternate explanationis that the ﬁxed CMOD specimens, which were tested over a much longer time than the rising loadspecimens, lost hydrogen during the experiment.
Above the threshold, crack growth rates can increase with increasing dK/dt for low to moderate
loading rates. At high loading rates, the crack velocity is limited by electrochemical processes orthe rate of diffusion of hydrogen to the process zone.
In certain alloy/environment systems, HEAC can be exacerbated by small amplitude cyclic
loading (small ∆K and high R ratio). This so-called ripple loading  can signiﬁcantly reduce the
threshold K and signiﬁcantly increase the Stage II growth rate relative to static loading. Acceleration
of cracking due to ripple loading has been observed at very low amplitudes ,
where fatigue damage would be negligible in an inert environment. However, some have referredto this phenomenon as a form of corrosion fatigue. Whether or not one chooses to attach such alabel to HEAC under ripple loading depends on one’s deﬁnition of corrosion fatigue. FIGURE 11.17 Effect of loading rate on the apparent threshold for environmental cracking in hydrogen gas.
1 ksi  =  1.099 MPa . Taken from Clark, W.G., Jr. and Landes, J.D., “An Evaluation of Rising Load KISCC
Testing of 4340 Steel.” ASTM STP 601, American Society for Testing and Materials, Philadelphia, PA, 1976,
pp. 108–127.
in m
()∆K<1 MPa m1656_C011.fm  Page 532  Monday, May 23, 2005  5:27 PM
Environmentally Assisted Cracking in Metals 533
The cause of ripple loading effects is the subject of ongoing research [5,14]. These efforts are
focused on explaining the impact of small K ﬂuctuations on hydrogen production, uptake, and
damage at the crack tip. For low-strength alloys, Parkins [5] has stated that ripple loading effect
can be explained through passive ﬁlm rupture considerations.3
11.4.2.2 Strength
There is a large body of experimental evidence that indicates that the susceptibility to cracking by
a hydrogen embrittlement mechanism increases dramatically with increasing strength. Typically,the threshold K decreases and the Stage II growth rate increases with strength.
Figure 11.19 shows a signiﬁcant drop in the threshold stress intensity with increasing yield
strength in martensitic low-alloy steels stressed during immersion in a sodium chloride solution[15]. The effect is most pronounced at yield strength values below about 1350 MPa, whichcorresponds roughly to 200 ksi. 
Figure 11.20 is a plot of the Stage II crack growth rate vs. yield strength for turbine rotor steels
[20]. Note that da/dt increases exponentially with yield strength.
One possible explanation for the strength effect on hydrogen-driven EAC is that the stresses
inside the fracture process zone are proportional to yield strength. Higher stress in the process zoneFIGURE 11.18 Comparison of the apparent IHAC threshold for ﬁxed crack-mouth-opening displacement
(CMOD) and rising K. Taken from Gangloff, R.P., “Hydrogen-Assisted Cracking in High-Strength Alloys.”
Comprehensive Structural Integrity, Volume 6: Environmentally-Assisted Fracture . Elsevier, Oxford, 2003.
3 Film rupture mechanisms do not pertain only to anodic SCC. In the case of HEAC, passive ﬁlms inhibit hydrogen uptake
at the crack tip. Therefore, exposing a fresh metal surface to the environment by rupturing the passive ﬁlm promotes HEAC.
1656_C011.fm  Page 533  Monday, May 23, 2005  5:27 PM
534 Fracture Mechanics: Fundamentals and Applications
FIGURE 11.19 Yield strength dependence on the HEAC threshold of low-alloy steel in an NaCl solution. Taken
from Gangloff, R.P., Corrosion Prevention and Control , 33rd Sagamore Army Materials Research Conference, U.S.
Army Laboratory Command, Watertown, PA, 1986, pp. 64–111.
FIGURE 11.20 Effect of yield strength on the Stage II crack growth rate in steam turbine rotor steels. Taken
from Speidel, M.O. and Atrens, A., Corrosion of Power Generating Equipment . Plenum Press, New York, 1984.
1656_C011.fm  Page 534  Monday, May 23, 2005  5:27 PM
Environmentally Assisted Cracking in Metals 535
results in more distortion of the crystal lattice, which provides a more welcoming environment for
atomic hydrogen to concentrate.
It is often difﬁcult to separate the inﬂuence of strength from other metallurgical factors,
because variations in strength in a given alloy are usually achieved by modifying the micro-structure. Figure 11.6 shows the effect of overaging in 7079 aluminum. Overaging softens thematerial by precipitate particle coarsening. It is not clear how much of the improvement incracking resistance is due purely to yield strength effects vs. the change in microstructure. Insome alloy systems, nanoscale features that contribute to strength also provide effective sitesfor H segregation [12].
11.4.2.3Amount of Available Hydrogen
As one would expect, the relative amount of hydrogen available to the crack tip is an important
factor in both HEAC and IHAC. In general, the threshold decreases and the Stage II crack growthrate increases when more hydrogen is available from either the crack-tip environment or thematerial surrounding the fracture process zone. Figure 11.21 illustrates the effect of the diffusiblehydrogen content
4 on the threshold for IHAC in AerMet® 100 [17]. When the concentration falls
below 1 part per million in terms of weight (wppm), the threshold K increases dramatically. Figure
11.22 is a plot of the threshold for HEAC in high-strength steel vs. H2 gas pressure [15]. Given
that H2 pressure is plotted on a logarithmic scale, the effect on the threshold is more gradual than
it is for dissolved hydrogen. For HEAC due to an electrolyte in the crack, the threshold K and
the Stage II growth rate are a function of the amount of hydrogen that is absorbed on the cracksurfaces near the tip.
11.4.2.4 Temperature
The temperature dependence of hydrogen-driven EAC is a reﬂection of the kinetics of the various
processes that control cracking. For example, the rate of IHAC is often controlled by the rate ofhydrogen diffusion to the fracture process zone. Diffusivity obeys an Arrhenius law:
(11.4)
where
Q = activation energy
R = gas constant
T = absolute temperature
Most of the processes that occur in HEAC also exhibit an Arrhenius (exponential) temperature
dependence. Consequently, crack growth rate also follows an Arrhenius relationship, at least overa limited temperature range.
Figure 11.23 illustrates the typical behavior for both HEAC and IHAC. The slope of the curve
is a reﬂection of the activation energy of the rate-controlling step in crack growth [12]. The crackgrowth rate reaches a maximum and then drops abruptly. This peak growth rate typically occurswithin 50–100 °C of ambient temperature.
The threshold K for most steels increases monotonically with temperature, as Figure 11.24
schematically illustrates. A typical K
IEAC vs. temperature curve has a similar shape as a toughness-
temperature curve for steels. Just as toughness in steel undergoes a brittle-to-ductile transition with
4 A portion of dissolved hydrogen is typically trapped and is unable to diffuse. Only the diffusible portion of the dissolved
hydrogen is available to the fracture process zone.DD eoQR T=−/1656_C011.fm  Page 535  Monday, May 23, 2005  5:27 PM
536 Fracture Mechanics: Fundamentals and Applications
FIGURE 11.21 Effect of dissolved hydrogen concentration on the IHAC threshold in AerMet 100. Taken
from Thomas, R.L.S., Scully, J.R., and Gangloff, R.P., “Internal Hydrogen Embrittlement of Ultrahigh-Strength
AERMET 100 Steel.” Metallurgical and Materials Transactions , V ol. 34A, 2003, pp. 327–344.
FIGURE 11.22 Effect of H2 pressure on the HEAC threshold for high-strength steel. Taken from Gangloff,
R.P., Corrosion Prevention and Contr ol , 33rd Sagamore Army Materials Research Conference, U.S. Army
Laboratory Command, Watertown, PA, 1986, pp. 64–111.
1656_C011.fm  Page 536  Monday, May 23, 2005  5:27 PM
Environmentally Assisted Cracking in Metals 537
increasing temperature (Chapter 5), the susceptibility of a material to hydrogen embrittlement
apparently disappears at warmer temperatures.
The abrupt drop in crack growth rate at a critical temperature (Figure 11.23) is consistent with
the temperature dependence of the threshold (Figure 11.24). As temperature increases, a point iseventually reached where , at which time .FIGURE 11.23 Effect of temperature on Stage II cracking velocity for HEAC and IHAC. Taken from
Gangloff, R.P., “Hydrogen-Assisted Cracking in High-Strength Alloys.” Comprehensive Structural Integrity,
Volume 6: Environmentally-Assisted Fracture . Elsevier, Oxford, 2003.
FIGURE 11.24 Effect of temperature on the threshold for HEAC and IHAC.
KK≤IEACda dt/→0
1656_C011.fm  Page 537  Monday, May 23, 2005  5:27 PM
538 Fracture Mechanics: Fundamentals and Applications
11.5 CORROSION FATIGUE
Corrosion fatigue can be deﬁned as the acceleration of fatigue crack growth due to interaction with
the environment. Such acceleration of fatigue cracking can occur even in situations where EAC isnegligible under static loading (e.g., cyclic loads where K
max < KIEAC).
11.5.1 T IME-DEPENDENT  AND CYCLE-DEPENDENT  BEHAVIOR
Figure 11.25 illustrates three types of corrosion fatigue [18]. Corrosion fatigue can be cycle dependent(Figure 11.25(a)), time dependent (Figure 11.25(b)), or a combination of both (Figure 11.25(c)). Eachtype of behavior is discussed in more detail in this section.
Cycle-dependent corrosion fatigue, which is illustrated in Figure 11.25(a), corresponds to a simple
acceleration of the fatigue crack growth that is insensitive to the loading frequency. The crack growthrate can be represented by an acceleration factor Φ, multiplied by the inert growth rate:
(11.15)
This expression can be applied above the fatigue threshold ∆K
th for the inert environment. The
acceleration factor Φ may be a constant or it may vary with ∆K. Cycle-dependent corrosion fatigue
normally occurs in environments that do not result in signiﬁcant EAC under static loading and wheremass transport and electrochemical reactions that contribute to fatigue acceleration are very rapid.
Time-dependent corrosion fatigue (Figure 11.25(b)) can be modeled by a simple superposition
of the inert fatigue crack growth rate with the environmental cracking rate.
(11.16)
where is the average environmental crack growth rate over a loading cycle, and f is the
loading frequency. Figure 11.26 illustrates the superposition of the two cracking mechanisms, andFigure 11.27 deﬁnes the average EAC growth rate.
Most material–environment combinations exhibit both cycle-dependent and time-dependent
behavior. Combining Equation (11.15) and Equation (11.16) gives a more general expression forcorrosion fatigue:
(11.17)
Figure 11.28 illustrates the predicted effect of loading frequency on crack growth rate for
corrosion fatigue, based on the simple superposition model. By deﬁnition, the growth rate isindependent of frequency for cycle-dependent corrosion fatigue. Time-dependent corrosion fatigueis sensitive to frequency, as Equation (11.16) indicates. At high frequencies, the crack growth rateapproaches the inert rate because the EAC growth per cycle is negligible. At low frequencies, theenvironmental crack growth per cycle dominates over fatigue, and the rate is proportional to 1/ f.
When there is a combination of time-dependent and cycle-dependent acceleration of crack growthrate, the former dominates at low frequencies and the latter dominates at high frequencies.
Another variable that can affect the corrosion fatigue crack growth rate is the waveform of the
