Repository: Ketankham/chatbot-meta-books

File: physical-meta.txt (part 30 of 44)
Modern Physical Metallurgy and Materials Engineering
some of the ductile processes can be inhibitedby alter-ingthemetallurgicalvariables.For example,intergran-ular creep fracture is absent in high-purity aluminium
but occurs in commercial-purity material, and because
the dispersoid suppresses dynamic recrystallization inTD nickel, rupture does not take place whereas it doesinNimonic alloys at temperatures where the /CR
0and
carbides dissolve.
In the bcc metals, brittle behaviour is separated into
three ﬁelds; a brittle failure from a pre-existing crack,well below general yield, is called either cleavage
1 or brittle intergranular fracture BIF1, depending
on the fracture path. An almost totally brittle failurefrom a crack nucleated by slip or twinning, below
general yield, is called either cleavage 2 or BIF2, anda cleavage or brittle boundary failure after general
yield and with measurable strain-to-failure is calledeither cleavage 3 or BIF3. In many cases, mixed
transgranular and intergranular fractures are observed,
asaresultofsmallchangesinimpuritycontent,textureor temperature which cause the crack to deviate fromone path to another, no distinction is then made in
the regime between cleavage and BIF. While maps
for only two structures are shown in Figure 8.39 it isevident that as the bonding changes from metallic to
ionic and covalent the fracture-mechanism ﬁelds will
move from left to right: refractory oxides and silicates,for example, exhibit only the three brittle regimes and
intergranular creep fracture.
8.4.11 Crack growth under fatigue conditions
Engineering structures such as bridges, pressure ves-
sels and oil rigs all contain cracks and it is necessaryto assess the safe life of the structure, i.e. the num-ber of stress cycles the structure will sustain before a
crack grows to a critical length and propagates catas-
trophically. The most effective approach to this prob-lem is by the use of fracture mechanics. Under static
stress conditions, the state of stress near a crack tip is
described byK, the stress intensityfactor, but in cyclic
loadingKvaries over a range K⊿DK
max/NULKmin/triangleleft.
The cyclic stress intensity Kincreases with time at
constant load, as shown in Figure 8.40a, because thecrack grows. Moreover, for a crack of length athe rate
of crack growth ⊿da/dN/triangleleftin/SYNm per cycle varies with
Kaccording to the Paris–Erdogan equation
da/dNDC⊿K/triangleleft
m(8.32)
whereCandmare constants, with mbetween 2 and
4. A typical crack growth rate curve is shown in
Figure 8.40b and exhibits the expected linear relation-
ship over part of the range. The upper limit corre-sponds toK
Ic, the fracture toughness of the material,
and the lower limit of Kis called the threshold for
Figure 8.39 Schematic fracture mechanism maps for (a) fcc and (b) bcc materials .
296Modern Physical Metallurgy and Materials Engineering
Figure 8.40 (a) Increase in stress intensity Kduring fatigue; (b) variation of crack growth rate with increasing K.
crackgrowth⊿Kth/triangleleft.Clearly,whenthestressintensity
factor is less than Kththe crack will not propagate at
that particular stress and temperature, and hence Kth
is of signiﬁcance in design criteria. If the initial crack
length isa0and the critical length ac, then the number
of cycles to catastrophic failure will be given by
NfD/integraldisplayac
a0da/C⊿K/triangleleftm
D/integraldisplayac
a0da/C[/ESC/radicalbig
⊿/EMa/triangleleft]m⊿8.33/triangleleft
The mean stress level is known to affect the fatigue
life and therefore d a/dN. If the mean stress level
is increased for a constant value of K,Kmaxwill
increase and thus as KmaxapproachesKIcthe value
of da/dNincreases rapidly in practice, despite the
constant value of K.
A survey of fatigue fractures indicates there are four
general crack growth mechanisms: (1) striation forma-tion, (2) cleavage, (3) void coalescence and (4) inter-granular separation; some of these mechanisms havebeen discussed in Chapter 7. The crack growthbehaviour shown in Figure 8.40b can be divided intothree regimes which exhibit different fracture mecha-nisms. In regime A, there is a considerable inﬂuenceof microstructure, mean stress and environment onthe crack growth rate. In regime B, failure generallyoccurs, particularly in steels, by a transgranular ductilestriation mechanism and there is often little inﬂuenceofmicrostructure,meanstressormildenvironmentsoncrack growth. The degree of plastic constraint whichvaries with specimen thickness also appears to havelittle effect. At higher growth rate exhibited in regime
C, the growthrates become extremely sensitivetobothmicrostructure and mean stress, with a change fromstriation formation to fracture modes normally asso-ciated with noncyclic deformation, including cleavageand intergranular fracture.
Further reading
Ashby, M. F. and Jones, D. R. H. (1980). EngineeringMate-
rials—AnIntroductiontotheirpropertiesandapplications .
Pergamon.
Bilby, B. A. and Christian, J. W. (1956) The Mechanism of
Phase Transformations in Metals , Institute of Metals.
Bowles and Barrett. Progress in Metal Physics, 3 , 195. Perg-
amon Press.
Charles, J. A., Greenwood, G. W. and Smith, G. C. (1992).
Future Developments of Metals and Ceramics . Institute of
Materials, London.
Honeycombe, R. W. K. (1981). Steels, microstructure and
properties . Edward Arnold, London.
Kelly, A. and MacMillan, N. H. (1986). Strong Solids .
Oxford Science Publications, Oxford.
Kelly, A. and Nicholson, R. B. (eds). (1971). Strengthening
Methods in Crystals . Elsevier, New York.
Knott, J. (1973). Fundamentals of Fracture Mechanics .B u t -
terworths, London.
Knott, J. F. and Withey, P. (1993). Fracture mechanics,
Worked examples . Institute of Materials, London.
Pickering, F. B. (1978). Physical Metallurgy and the Design
of Steels. Applied Science Publishers, London.
Porter, D. A. and Easterling, K. E. (1992). Phase Transfor-
mations inMetals and Alloys , 2nd edn. Chapman and Hall,
London.
Chapter 9
Modern alloy developments
9.1 Introduction
In this chapter we will outline some of the devel-
opments and properties of modern metallic alloys.
Crucial to these materials have been the signiﬁcant
developments that have taken place in manufacturing,
made possible by a more detailed understanding ofthe manufacturing process itself and of the behaviour
of the material during both processing and in-service
performance. Casting techniques in particular haveadvanced much over the past decade and now pro-
vide reliable clean material with precision. Process
modelling is developing to the extent that the process
designer is able to take the microstructural speciﬁ-
cation for a given composition, which controls theproperties of the material, and deﬁne an optimum man-
ufacturing route to provide the desired material and
performance. Modern alloys therefore depend on the
proper integration of alloy composition and structure
with processing to produce the desired properties andperformance.
9.2 Commercial steels
9.2.1 Plain carbon steels
Carbon is an effective, cheap, hardening element foriron and hence a large tonnage of commercialsteels contains very little alloying element. They
may be divided conveniently into low-carbon
(<0.3% C), medium-carbon (0.3–0.7% C) and high-
carbon (0.7–1.7% C). Figure 9.1 shows the effect
of carbon on the strength and ductility. The low-carbon steels combine moderate strength with excellent
ductility and are used extensively for their fabrication
properties in the annealed or normalized conditionfor structural purposes, i.e. bridges, buildings, cars
and ships. Even above about 0.2% C, however, the
ductility is limiting for deep-drawing operations, and
brittle fracture becomes a problem, particularly for
Figure 9.1 Inﬂuence of carbon content on the strength and
ductility of steel .
welded thick sections. Improved low-carbon steels
⊿<0.2% C /triangleleftare produced by deoxidizing or ‘killing’
the steel with Al or Si, or by adding Mn to reﬁnethe grain size. It is now more common, however, toadd small amounts ⊿<0.1%/triangleleftof Nb which reduces
the carbon content by forming NbC particles. Theseparticles not only restrict grain growth but also giverise to strengthening by precipitation-hardening withinthe ferrite grains. Other carbide formers, such as Ti,may be used but because Nb does not deoxidize, it ispossible to produce a semi-killed steel ingot which,because of its reduced ingot pipe, gives increasedtonnage yield per ingot cast.
Medium-carbon steels are capable of being quenched
to form martensite and tempered to develop toughnesswith good strength. Tempering in higher-temperatureregions (i.e. 350–550
°C) produces a spheroidized car-
bide which toughens the steel sufﬁciently for use as
298 Modern Physical Metallurgy and Materials Engineering
axles, shafts, gears and rails. The process of ausform-
ing can be applied to steels with this carbon contentto produce even higher strengths without signiﬁcantlyreducing the ductility. The high-carbon steels are usu-ally quench hardened and lightly tempered at 250
°C
to develop considerable strength with sufﬁcient ductil-ity for springs, dies and cutting tools. Their limitationsstem from their poor hardenability and their rapid soft-ening properties at moderate tempering temperatures.
9.2.2 Alloy steels
In low/medium alloy steels, with total alloying con-tent up to about 5%, the alloy content is governedlargely by the hardenability and tempering require-ments, although solid solution hardening and car-bide formation may also be important. Some of theseaspects have already been discussed, the main con-
clusions being that Mn and Cr increase hardenabil-
ity and generally retard softening and tempering; Nistrengthens the ferrite and improves hardenability andtoughness; copper behaves similarly but also retardstempering; Co strengthens ferrite and retards soften-ing on tempering; Si retards and reduces the volumechange to martensite, and both Mo and V retard tem-pering and provide secondary hardening.
In larger amounts, alloying elements either open
up the austenite phase ﬁeld, as shown in Figure 9.2a,
or close the /CR-ﬁeld (Figure 9.2b). ‘Full’ metals with
atoms like hard spheres (e.g. Mn, Co, Ni) favour close-packed structures and open the /CR-ﬁeld, whereas thestable bcc transition metals (e.g. Ti, V, Cr, Mo) close
the ﬁeld and form what is called a /CR-loop. The develop-
ment of austenitic steels, an important class of ferrous
alloys, is dependent on the opening of the /CR-phase
ﬁeld. The most common element added to iron toachieve this effect is Ni, as shown in Figure 9.2a. From
this diagram the equilibrium phases at lower temper-
atures for alloys containing 4–40% Ni are ferrite andaustenite. In practice, it turns out that it is unnecessary
to add the quantity of Ni to reach the /CR-phase boundary
at room temperature, since small additions of other ele-
ments tend to depress the /CR/˛transformation tempera-
ture range so making the /CRmetastable at room temper-
ature. Interstitial C and N, which most ferrous alloys
contain, also expand the /CR-ﬁeld because there are
larger interstices in the fcc than the bcc structure. Theother common element which expands the /CR-ﬁeld is
Mn. Small amounts ( <1%) are usually present in most
commercial steels to reduce the harmful effect of FeS.Up to 2% Mn may be added to replace the more expen-
sive Ni, but additions in excess of this concentration
have little commercial signiﬁcance until 12% Mn is
reached. Hadﬁeld’s steel contains 12–14% Mn, 1% C,
is noted for its toughness and its used in railway points,drilling machines and rock-crushers. The steel is water-
quenched to produce austenite. The fcc structure has
good fracture resistance and, having a low stacking-fault energy, work-hardens very rapidly. During the
abrasion and work-hardening the hardening is further
intensiﬁed by a partial strain transformation of the
Figure 9.2 Effect of (a) Ni and (b) Cr on /CR-ﬁeld (from Smithells, 1967) .
Modern alloy developments 299
austenite to martensite; this principle is used also in
the sheet-forming of stainless steels (see below).
To make the austenitic steels resistant to oxida-
tion and corrosion (see Chapter 12) the element Cris usually added in concentrations greater than 12%.Chromium closes the /CR-ﬁeld, however, and with very
low carbon contents single-phase austenite cannotbe produced with the stainless ⊿>12%/triangleleftcomposition.
These alloys form the stainless (ferritic) irons andare easily fabricated for use as furnace components.Increasing the carbon content expands the /CR-loop
and in the medium-carbon range Cr contents withgood stainless qualities ⊿³15–18% /triangleleftcan be quench-
hardened for cutlery purposes where martensite isrequired to give a hard, sharp cutting edge. The com-bination of both Cr and Ni (i.e. 18/8) produces themetastable austenitic stainless steel which is used in
chemical plant construction, kitchenware and surgi-
cal instruments because of its ductility, toughness andcold-working properties. Metastable austenitic steelshave good press-forming properties because the strain-induced transformation to martensite provides an addi-tional strengthening mechanism to work-hardening,and moreover counteracts any drawing instability byforming martensite in the locally-thinned, heavily-deformed regions.
High-strength transformable stainless steels with
good weldability to allow fabrication of aircraft andengine components have been developed from the0.05–0.1% C, 12% Cr, stainless steels by secondaryhardening addition (1.5–2% Mo; 0.3–0.5% V). Smalladditions of Ni or Mn (2%) are also added to coun-
teract the ferrite-forming elements Mo and V to make
the steel fully austenitic at the high temperatures. Airquenching to give ˛followed by tempering at 650
°C
to precipitate Mo 2C produces a steel with high yield
strength (0 .75 GN/m2), high TS (1 .03 GN/m2)a n d
good elongation and impact properties. Even higherstrengths can be achieved with stainless (12–16% Cr;0.05% C) steels which although austenitic at roomtemperature (5% Ni, 2% Mn) transform on cooling to/NUL78
°C. The steel is easily fabricated at room temper-
ature, cooled to control the transformation and ﬁnallytempered at 650–700
°C to precipitate Mo 2C.
9.2.3 Maraging steels
A serious limitation in producing high-strength steelsis the associated reduction in fracture toughness. Car-bon is one of the elements which mostly affects thetoughness and hence in alloy steels it is reduced
to as low a level as possible, consistent with good
strength. Developments in the technology of high-alloysteels have produced high strengths in steels with verylow carbon contents ⊿<0.03%/triangleleftby a combination of
martensite and age-hardening, called maraging. Themaraging steels are based on an Fe–Ni containingbetween 18% and 25% Ni to produce massive marten-site on air cooling to room temperature. Additionalhardening of the martensite is achieved by precipita-
tion of various intermetallic compounds, principallyNi
3Mo or Ni 3⊿Mo, Ti /triangleleftbrought about by the addition
of roughly 5% Mo, 8% Co as well as small amountsof Ti and Al; the alloys are solution heat-treated at
815
°C and aged at about 485 °C. Many substitutional
elements can produce age-hardening in Fe–Ni marten-sites, some strong (Ti, Be), some moderate (Al, Nb,Mn, Mo, Si, Ta, V) and other weak (Co, Cu, Zr) hard-eners. There can, however, be rather strong interactions
between elements such as Co and Mo, in that the hard-
ening produced when these two elements are presenttogether is much greater than if added individually.It is found that A
3B-type compounds are favoured at
high Ni or ⊿NiCCo/triangleleftcontents and A 2B Laves phases
at lower contents.
In the unaged condition maraging steels have a yield
strength of about 0 .7 GN/m2. On ageing this increases
up to 2 .0 GN/m2and the precipitation-strengthening is
due to an Orowan mechanism according to the relation/ESCD/ESC
0C⊿˛/SYNb/L/triangleleft where /ESC0is the matrix strength,
˛a constant and Lthe interprecipitate spacing. The
primary precipitation-strengthening effect arises fromthe⊿CoCMo/triangleleftcombination, but Ti plays a double role
as a supplementary hardener and a reﬁning agent totie up residual carbon. The alloys generally have good
weldability, resistance to hydrogen embrittlement and
stress-corrosion but are used mainly (particularly the18% Ni alloy) for their excellent combination of highstrength and toughness.
9.2.4 High-strength low-alloy (HSLA) steels
The requirement for structural steels to be welded sat-isfactorily has led to steels with lower C ⊿<0.1%/triangleleft
content. Unfortunately, lowering the C content reduces
the strength and this has to be compensated for by
reﬁning the grain size. This is difﬁcult to achieve withplain C-steels rolled in the austenite range but theaddition of small amounts of strong carbide-formingelements (e.g. <0.1% Nb) causes the austenite bound-
aries to be pinned by second-phase particles and ﬁne-
grain sizes ⊿<10
µm/triangleleftto be produced by controlled
rolling. Nitrides and carbonitrides as well as carbides,predominantly fcc and mutually soluble in each other,may feature as suitable grain reﬁners in HSLA steels;
examples include AlN, Nb(CN), V(CN), (NbV)CN,
TiC and Ti(CN). The solubility of these particles in theaustenite decreases in the order VC, TiC, NbC whilethe nitrides, with generally lower solubility, decreasein solubility in the order VN, AlN, TiN and NbN.
Because of the low solubility of NbC, Nb is per-
haps the most effective grain size controller. However,Al, V and Ti are effective in high-nitrogen steels, Albecause it forms only a nitride, V and Ti by formingV(CN) and Ti(CN) which are less soluble in austenite
than either VC or TiC.
The major strengthening mechanism in HSLA steels
is grain reﬁnement but the required strength level is
300 Modern Physical Metallurgy and Materials Engineering
obtained usually by additional precipitation strength-
ening in the ferrite. VC, for example, is more soluble
in austenite than NbC, so if V and Nb are used incombination, then on transformation of the austen-ite to ferrite, NbC provides the grain reﬁnement andVC precipitation strengthening; Figure 9.3 shows astress–strain curve from a typical HSLA steel.
Solid-solution strengthening of the ferrite is also
possible. Phosphorus is normally regarded as deleteri-ous due to grain boundary segregation, but it is a pow-erful strengthener, second only to carbon. In car con-struction where the design pressure is for lighter bodiesand energy saving, HSLA steels, rephosphorized and
bake-hardened to increase the strength further, have
allowed sheet gauges to be reduced by 10–15% whilemaintaining dent resistance. The bake-hardening arisesfrom the locking of dislocations with interstitials, asdiscussed in Chapter 7, during the time at the temper-ature of the paint-baking stage of manufacture.
9.2.5 Dual-phase (DP) steels
Much research into the deformation behaviour of spe-ciality steels has been aimed at producing improvedstrength while maintaining good ductility. The con-ventional means of strengthening by grain reﬁnement,solid-solution additions (Si, P, Mn) and precipitation-hardening by V, Nb or Ti carbides (or carbonitrides)have been extensively explored and a conventionallytreated HSLA steel would have a lower yield stress
of 550 MN m
/NUL2, a TS of 620 MN m/NUL2and a total
elongation of about 18%. In recent years an improvedstrength–ductility relationship has been found for low-carbon, low-alloy steels rapidly cooled from an anneal-ing temperature at which the steel consisted of amixture of ferrite and austenite. Such steels have
a microstructure containing principally low-carbon,
ﬁne-grained ferrite intermixed with islands of ﬁnemartensite and are known as dualphase steels. Typi-cal properties of this group of steels would be a TS
of 620 MN m
/NUL2, a 0.2% offset ﬂow stress of 380 MN
m/NUL2and a 3% offset ﬂow stress of 480 MN m/NUL2with
a total elongation ³28%.
The implications of the improvement in mechan-
ical properties are evident from an examination ofthe nominal stress–strain curves, shown in Figure 9.3.The dual-phase steel exhibits no yield discontinuitybut work-hardens rapidly so as to be just as strongas the conventional HSLA steel when both have beendeformed by about 5%. In contrast to ferrite–pearlitesteels, the work-hardening rate of dual-phase steelincreases as the strength increases. The absence of
discontinuous yielding in dual-phase steels is an advan-
tage during cold-pressing operations and this featurecombined with the way in which they sustain work-hardening to high strains makes them attractive mate-rials for sheet-forming operations. The ﬂow stress andtensile strength of dual-phase steels increase as the
Figure 9.3 Stress–strain curves for plain carbon, HSLA and
dual-phase steels .
volume fraction of hard phase increases with a corre-
sponding decrease in ductility; about 20% volume frac-tion of martensite produces the optimum properties.
The dual phase is produced by annealing in the ( ˛C
/CR) region followed by cooling at a rate which ensures
that the /CR-phase transforms to martensite, although
some retained austenite is also usually present leadingto a mixed martensite–austenite (M–A) constituent.To allow air-cooling after annealing, microalloyingelements are added to low-carbon–manganese–siliconsteel, particularly vanadium or molybdenum and chro-mium. Vanadium in solid solution in the austeniteincreases the hardenability but the enhanced harden-ability is due mainly to the presence of ﬁne carboni-tride precipitates which are unlikely to dissolve ineither the austenite or the ferrite at the temperaturesemployed and thus inhibit the movement of the austen-ite/ferrite interface during the post-anneal cooling.
The martensite structure found in dual-phase steels
is characteristic of plate martensite having internalmicrotwins. The retained austenite can transform tomartensite during straining thereby contributing to theincreased strength and work-hardening. Interruptionof the cooling, following intercritical annealing, canlead to stabilization of the austenite with an increasedstrength on subsequent deformation. The ferrite grains(³5
µm) adjacent to the martensite islands are gen-
erally observed to have a high dislocation densityresulting from the volume and shape change associ-ated with the austenite to martensite transformation.Dislocations are also usually evident around retainedaustenitic islands due to differential contraction of theferrite and austenite during cooling.
Some deformation models of DP steels assume both
phases are ductile and obey the Ludwig relationship,with equal strain in both phases. Measurements by sev-eral workers have, however, clearly shown a partition-ing of strain between the martensite and ferrite, withthe mixed (M–A) constituent exhibiting no strain untildeformations well in excess of the maximum uniform
Modern alloy developments 301
strain. Models based on the partitioning of strain pre-
dict a linear relationship between yield stress, TS andvolume fraction of martensite but a linear relationship
is not sensitive to the model. An alternative approach
is to consider the microstructure as approximating to
that of a dispersion-strengthened alloy. This would be
appropriate when the martensite does not deform and
still be a good approximation when the strain differ-
ence between the two phases is large. Such a model
affords an explanation of the high work-hardening rate,
as outlined in Chapter 7, arising from the interaction
of the primary dislocations with the dense ‘tangle’ of
dislocations generated in the matrix around the hard
phase islands.
Several workers have examined DP steels to deter-
mine the effect of size and volume fraction of the
hard phase. Figure 9.4 shows the results at two dif-
ferent strain values and conﬁrms the linear rela-
tionship between work-hardening rate ⊿d/ESC/dε/triangleleftand
⊿f/d/triangleleft
1/2predicted by the dispersion-hardening the-
ory (see Chapter 7). Increasing the hard phase volume
fraction while keeping the island diameter constant
increases the work-hardening rate, increases the TS
but decreases the elongation. At constant volume frac-
tion of hard phase, decreasing the mean island diameter
produces no effect on the tensile strength but increases
the work-hardening rate and the maximum uniformelongation (Figure 9.5). Thus the strength is improved
by increasing the volume fraction of hard phase
while the work-hardening and ductility are improved
by reducing the hard phase island size. Although
dual-phase steels contain a complex microstructure
it appears from their mechanical behaviour that they
can be considered as agglomerates of non-deformable
hard particles, made up of martensite and/or bainite
and/or retained austenite, in a ductile matrix of ferrite.
Consistent with the dispersion-strengthened model, the
Figure 9.4 Dependence of work-harde ning rate on (volume
fraction f/particle size)1/2for a dual-phase steel at strain
values of 0.2 and 0.25 (after Balliger and Gladman, 1981) .Bauschinger effect, where the ﬂow stress in compres-
sion is less than that in tension, is rather large in dual-
phase steels, as shown in Figure 9.6 and increases withincrease in martensite content up to about 25%. TheBauschinger effect arises from the long-range back-
stress exerted by the martensite islands, which add to
the applied stress in reversed straining.
The ferrite grain size can give signiﬁcant strengthen-
ing at small strains, but an increasing proportion of the
strength arises from work-hardening and this is inde-
pendent of grain-size changes from about 3 to 30
µm.
Solid solution strengthening of the ferrite (e.g. by sil-icon) enhances the work-hardening rate; P, Mn and
V are also beneﬁcial. The absence of a sharp yield
point must imply that the dual-phase steel contains ahigh density of mobile dislocations. The microstruc-ture exhibits such a dislocation density around the
martensite islands but why these remain unpinned at
ambient temperature is still in doubt, particularly asstrain-ageing is signiﬁcant on ageing between 423 and573 K. Intercritical annealing allows a partitioning ofthe carbon to produce very low carbon ferrite, while
aluminium- or silicon- killed steels have limited nitro-
gen remaining in solution. However, it is doubtfulwhether the concentration of interstitials is sufﬁcientlylow to prevent strain-ageing at low temperature; hence
it is considered more likely that continuous yielding
is due to the residual stress ﬁelds surrounding second-phase islands. Two possibilities then arise: (1) yieldingcan start in several regions at the same time rather
than in one local region which initiates a general yield
process catastrophically, and (2) any local region isprevented from yielding catastrophically because theglide band has to overcome a high back stress from
the M–A islands. Discontinuous yielding on ageing
at higher temperatures is then interpreted in terms ofthe relaxation of these residual stresses, followed byclassical strain-ageing.
In dual-phase steels the nvalue ³0.2 gives the
high and sustained work-hardening rate required whenstretch formability is the limiting factor in fabrica-tion. However, when fracture per se is limiting, dual-
phase steels probably perform no better than other
steels with controlled inclusion content. Tensile failureof dual-phase steels is initiated either by decohesionof the martensite–ferrite interface or by cracking of
the martensite islands. Improved fracture behaviour is
obtained when the martensite islands are unconnected,when the martensite–ferrite interface is free from pre-cipitates to act as stress raisers, and when the hardphase is relatively tough. The optimum martensite con-
tent is considered to be 20%, because above this level
void formation at hard islands increases markedly.
9.2.6 Mechanically alloyed (MA) steels
For strengthening at high temperatures, dispersion
strengthening with oxide, nitride or carbide particles is
an attractive possibility. Such dispersion-strengthenedmaterials are usually produced by powder processing,
302 Modern Physical Metallurgy and Materials Engineering
Figure 9.5 Effect of second phase particles size d at constant volume fraction f on (a) work-hardening rate, (b) elongation and
(c) tensile strength (after Balliger and Gladman, 1981) .
Figure 9.6 Bauschinger tests for a 0.06%C, 1.5%Mn,
0.85%Si dual-phase steel (courtesy of D. V. Wilson) .
a special form of which is known as mechanical alloy-
ing (MA).
Mechanical alloying is a dry powder, high-energy
ball-milling process in which the particles of elemen-
tal or pre-alloyed powder are continuously welded
together and broken apart until a homogeneous mix-
ture of the matrix material and dispersoid is pro-
duced. Mechanical alloying is not simply mixing on
a ﬁne scale but one in which true alloying occurs.
The ﬁnal product is then consolidated by a combina-
tion of high temperature and pressure (i.e. extrusion of
canned powder) or hot isostatic pressing (i.e. HIPing).
Further processing is by thermo-mechanical process-
ing (TMP) to produce either (1) ﬁne equiaxed grains
for good room-temperature strength and good fatigue
strength or (2) coarser, elongated grains to give goodhigh-temperature stress–rupture strength and thermal-
fatigue resistance.
Various types of ferrous alloy have been made
by mechanical alloying, including 17%Cr, 7%Ni,
1.2%Al precipitation-hardened austenitic martensiticsteel and Fe–25Cr–6Al–2Y. However, the most
highly developed material is the 20%Cr, 4.5%Al
ferritic stainless steel, dispersion-strengthened with
0.5% Y
2O3(MA 956 ).MA 956 which has been
made into various fabricated forms has extremely
good high-temperature strength (0.2% proof strength
is 200 MN m/NUL2at 600 °C, 100 MN m/NUL2at 1000 °Ca n d
75 MN m/NUL2at 1200 °C).
The high-strength capability is combined with exce-
ptional high-temperature oxidation and corrosion resis-
tance, associated with the formation of an aluminium
oxide scale which is an excellent barrier to carbon. Nocarburization occurs in hydrogen–methane mixtures at
1000
°C. Sulphidation resistance is also good.
MA 956 was originally developed for use in sheet
form in gas-turbine combustors but, with its combi-
nation of high strength up to 1300 °C, corrosion resis-
tance and formability, the alloy has found many other
applications in power stations, including oil and coal
burners and swirlers, and fabricated tube assemblies
for ﬂuid-bed combustion.
9.2.7 Designation of steels
The original system for labelling wrought steels wasdevised in 1941 and used En numbers. This systemwas replaced in 1976 by the British Standard (BS)
designation of steels which uses a six-unit system.
Essentially, it enables the code to express composi-
tion, steel type and supply requirements. The latter
is shown by three letters: M means supply to spec-
iﬁed mechanical properties, H supply to hardenabil-
ity requirements and A supply to chemical analysisrequirements. For convenience, steels are divided
into types; namely, carbon and carbon–manganese
steels, free-cutting steels, high-alloy steels and alloy
steels. For example, carbon and carbon–manganese
steels are designated by mean of Mn/letter/mean of
C. Thus 080H41 signiﬁes 0.6–1.0 Mn/hardenability
Modern alloy developments 303
requirement/0.38–0.45 C. Free-cutting steels are des-
ignated by 200–240/letter/mean of C. Thus 225M44signiﬁes free-cutting 0.2–0.3 S/mechanical propertiesrequirement/0.4–0.48 C with 1.3–1.7 Mn. High-alloysteels include stainless and valve steels. The desig-nation is similar to the AISI system and is given by300–499/letters/variants 11–19. Thus 304S15 (pre-
viously known as Type 304 as used by the AISI)
signiﬁes 0.06 max. C, 8–11 Ni, 17.5–19 Cr. Alloysteels are designated by 500–999/letter/mean of C.Thus 500–519 are Ni steels, 520–539 Cr steels,630–659 Ni–Cr steels, 700–729 Cr–Mo steels and800–839 Ni–Cr–Mo steels. Typically 530M40 signi-ﬁes 0.36–0.44 C, 0.9–1.2 Cr, supplied to mechanicalproperties.
Tables 9.1 and 9.2 give the compositions of typical
carbon, alloy and stainless steels.
9.3 Cast irons
In the iron-carbon system (Chapter 3) carbon is ther-modynamically more stable as graphite than cementite.At the low carbon contents of typical steels, graphite
is not formed, however, because of the sluggishnessof the reaction to graphite. But when the carbon con-
tent is increased to that typical of cast irons (2–4% C)
either graphite or cementite may separate depending
on the cooling rate, chemical (alloy) composition and
heat treatment (see Figure 9.7). When the carbon existsas cementite, the cast irons are referred to as white
because of the bright fracture produced by this brit-
tle constituent. In grey cast irons the carbon existsas ﬂakes of graphite embedded in the ferrite–pearlite
matrix and these impart a dull grey appearance to the
fracture. When both cementite and graphite are present
a ‘mottled’ iron is produced.
High cooling rates, which tend to stabilize the
cementite, and the presence of carbide-formers give
rise to white irons. The addition of graphite-forming
elements (Si, Ni) produces grey irons, even when
rapidly cooled if the Si is above 3%. These elements,
particularly Si, alter the eutectic composition whichmay be taken into account by using the carbon equiv-
alent of the cast iron, given by [total %C C⊿%SiC
Table 9.1 Compositions of some carbon and alloy steels
BS AISI-SAE
designation numberŁ%C %S i %M n %N i %C r %o t h e r s
040A20 1020 0.18–0.23 0.30–0.50
080A62 1060 0.60–0.65 0.70–0.90
070A78 1080 0.75–0.82 0.60–0.80150M36 1340 0.32–0.40 1.30–1.70
212M44 1140 0.40–0.48 0.25 max 1.00–1.40 0.12–0.2 S
527A19 5120 0.17–0.22 0.70–0.90 0.70–0.90
665H20 4620 0.17–0.23 0.10–0.35 0.35–0.75 1.50–2.00 0.20–0.30 Mo
708M40 4140 0.36–0.44 0.10–0.35 0.70–1.00 0.90–1.20 0.15–0.25 Mo
ŁApproximately equivalent composition.
Table 9.2 Compositions and properties of some stainless steels
Steel BS % C % Cr % Ni Others Tensile Yield % Condition
designation strength strength elongation
(MN m/NUL2)( M N m/NUL2)
Austenitic
304 304S15 0.08 18–20 8.0–10.5 517 207 30 Annealed
1276 966 9 Cold-worked
316 316S16 0.08 16–18 10–14 2–3% Mo 517 207 30 Annealed
321 321S12 0.08 17–19 9–12 Ti (5 ð% C) 586 241 55 Annealed
347 347S17 0.08 17–19 9–13 Nb (10 ð% C) 621 241 50 Annealed
Ferritic
430 430S15 0.12 16–18 448 207 22 Annealed
Martensitic
416 416S21 0.15 12–14 0.60% Mo 1241 966 18 Quenched
431 431S29 0.20 15–17 1.25–2.50 1379 1035 16 and
tempered
Precipitation hardening
17–4 0.07 16–18 3–5 0.15–0.45% Nb 1310 1172 10 Age-
17–7 0.09 16–18 6.5–7.8 0.75–1.25% Al 1655 1586 6 hardened

304 Modern Physical Metallurgy and Materials Engineering
(a)
(b)
Figure 9.7 Microstructure of cast irons: (a) white iron and
(b) grey iron (400 ð). (a) shows cementite (white) and
pearlite; (b) shows graphite ﬂakes, some ferrite (white) anda matrix of pearlite .
%P/triangleleft/3], rather than the true carbon content. Phospho-
rus is present in most cast irons as a low meltingpoint phosphide eutectic which improves the ﬂuidityof the iron by lengthening the solidiﬁcation period; thisfavours the decomposition of cementite. Grey cast ironis used for a wide variety of applications because ofits good strength/cost ratio. It is easily cast into intri-cate shapes and has good machinability, since the chipsbreak off easily at the graphite ﬂakes. It also has a high
damping capacity and hence is used for lathe and other
machine frames where vibrations need to be dampedout. The limited strength and ductility of grey castiron may be improved by small additions of the car-bide formers (Cr, Mo) which reduce the ﬂake size andreﬁne the pearlite. The main use of white irons is as astarting material for malleable cast iron, in which thecementite in the casting is decomposed by annealing.Such irons contain sufﬁcient Si ⊿<1.3%/triangleleftto promote
the decomposition process during the heat-treatmentbut not enough to produce graphite ﬂakes during cast-
ing. White-heart malleable iron is made by heating thecasting in an oxidizing environment (e.g. hematite ironore at 900
°C for 3–5 days). In thin sections the carbon
is oxidized to ferrite, and in thick sections, ferrite atthe outside gradually changes to graphite clusters ina ferrite–pearlite matrix near the inside. Black-heartmalleable iron is made by annealing the white ironin a neutral packing (i.e. iron silicate slag) when thecementite is changed to rosette-shaped graphite nod-ules in a ferrite matrix. The deleterious cracking effectof the graphite ﬂakes is removed by this process and acast iron which combines the casting and machinabil-ity of grey iron with good strength and ductility, i.e.
TS 350 MN m
/NUL2and 5–15% elongation is produced.
It is therefore used widely in engineering and agricul-ture where intricate shaped articles with good strengthare required.
Even better mechanical properties (550 MN m
/NUL2)
can be achieved in cast irons, without destroying theexcellent casting and machining properties, by the pro-duction of a spherulitic graphite. The spherulitic nod-ules are roughly spherical in shape and are composedof a number of graphite crystals, which grow radiallyfrom a common nucleus with their basal planes nor-mal to the radial growth axis. This form of growthhabit is promoted in an as-cast grey iron by the addi-tion of small amounts of Mg or Ce to the moltenmetal in the ladle which changes the interfacial energybetween the graphite and the liquid. Good strength,toughness and ductility can thus be obtained in cast-ings that are too thick in section for malleabilizingand can replace steel castings and forgings in certainapplications.
Heat-treating the ductile cast iron produces austem-
pered ductile iron (ADI) with an excellent combinationof strength, fracture toughness and wear resistance fora wide variety of applications in automotive, rail andheavy engineering industries. A typical compositionis 3.5–4.0% C, 2–2.5% Si, 0.03–0.06% Mg, 0.015%maximum S and 0.06% maximum P. Alloying ele-ments such as Cu and Ni may be added to enhancethe heat-treatability. Heat-treatment of the cast ductileiron (graphite nodules in a ferrite matrix) consists ofaustenization at 950
°C for 1–3 hours during which the
matrix becomes fully austenitic, saturated with carbonas the nodules dissolve. The fully austenized castingis then quenched to around 350
°C and austempered
at this temperature for 1–3 hours. The austemperingtemperature is the most important parameter in deter-mining the mechanical properties of ADI; high austem-pering temperatures (i.e. 350–400
°C) result in high
ductility and toughness and lower yield and tensilestrengths, whereas lower austempering temperatures(250–300
°C) result in high yield and tensile strengths,
high wear resistance and lower ductility and tough-ness. After austempering the casting is cooled to roomtemperature.
The desired microstructure of ADI is acicular ferrite
plus stable, high-carbon austenite, where the presence
Modern alloy developments 305
(a)0,1mm
(b)(c)20 µm
10 µm 5 µm
(d)b
Figure 9.8 Microstructure and fracture mode of silicon sphero idal graphite (SG) iron, (a) and (b) as-cast and (c) and
(d) austempered at 350 °C for 1 h (L. Sidjanin and R. E. Smallman, 1992; courtesy of Institute of Metals) .
of Si strongly retards the precipitation of carbides.
When the casting is austempered for longer timesthan that to produce the desired structure, carbidesare precipitated in the ferrite to produce bainite. Low
austempering temperatures ⊿¾250
°C/triangleleftlead to cementite
precipitation, but at the higher austempering temper-atures ⊿300–400
°C/trianglelefttransition carbides are formed, ε
carbides at the lower temperatures and /DC1carbides at the
higher. With long austempering times the high-carbon
austenite precipitates /US-carbide at the ferrite–austenite
