Repository: Ketankham/chatbot-meta-books

File: reed-hill-book.txt (part 30 of 48)
niques that will reduce the dendrite arm spacing. This is because the relaxation time for
homogenization varies as the square of the dendrite arm spacing. The closer the dendrite
arms, the easier it is to remove the second phase by homogenization. The gains to be
achieved in precipitation hardening alloys by removing the second phase are clearly shown
in Fig. 14.39. The most important factor in determining the dendrite arm spacing is the rate
of cooling. Very rapid cooling can produce a dendrite arm spacing of a few microns. For
most alloys, the dendrite arm spacing (DAS) is related46to the cooling rate, /H9255, by
DAS /H11005k/H9255/H11002n14.3514Ch14.qxd  11/6/08  8:01 PM  Page 449
Chapter 14 Solidiﬁcation of Metals 450
where kis a constant and nis in the range of 1/3 to 1/2. Other factors that lead to a reduc-
tion in the time required for homogenization cannot be covered here. Information about
them is given in several papers.46,47
Finally, on the subject of homogenization, it should be mentioned that care should be
exercised in selecting the temperature for the homogenization anneal. Partial melting orliquation of the metal may occur if it is heated to just under the solidus curve of an equi-librium diagram. Coring normally allows part of the structure to freeze at a temperaturebelow that corresponding to the completion of freezing under equilibrium conditions. Thispart of the structure will melt if the metal is reheated to just below the solidus. In somecases, serious damage to a metal object may result from this cause.
14.18 INVERSE SEGREGATION
Dendritic freezing in the columnar zone of ingots may sometimes lead to a phenomenonknown as inverse segregation . In the normal freezing of ingots, the center and top portions of
the ingot, which freeze last, become richer in solutes than the outer portions of the ingot,which freeze ﬁrst. In some alloys, however, the dendrite arms may extend for long distancesbefore the spaces between them are ﬁlled in by the freezing operation. Under the proper con-ditons, channels between the dendrite arms offer a path by which liquid from the center ofthe casting can work its way back toward the surface. The latter phenomenon is promoted bythe fact that as solidiﬁcation progresses, the casting as a whole can shrink away from the moldwalls, causing a suction that pulls the liquid toward the surface. Other important factors arethe internal pressure that develops in an ingot due to gas evolution during freezing and con-vective currents developed in the liquid. “Tin sweat,” which occurs in tin bronzes (copper-tinalloys), is an example. When the liquid contains a relatively large concentration of dissolvedhydrogen, the release of this gas near the end of freezing forces the liquid enriched in tinthrough interdendritic pores to the surface, where it coats the normally yellow-bronze-colored surface with a ﬁne layer of white alloy (containing approximately 25 percent Sn).
14.19 POROSITY
Other than shrinkage cracks resulting from unequal cooling rates in different sections ofcastings, there are two basic causes for porosity in cast metals: gas evolution during freez-ing, and the shrinkage in volume that accompanies the solidiﬁcation of most metals.
Gases differ from other solutes in that their solubility in metals depends markedly on
the applied pressure. Many gases with which metals come in contact are diatomic: O
2, N2,
H2, etc. Providing that the solubility is small, it is often possible to express the relationship
between the pressure and the solubility of diatomic gases in a simple form, known asSievert’s law.
14.36
In Eq. 14.36, c
gis the solubility of the dissolved gas, pis the gas pressure, and kis a
constant. Some experimental data corresponding to hydrogen dissolved in pure magne-sium are shown in Fig. 14.40. The melting point of pure magnesium is 650°C (923 K).Notice that the data plots well as straight lines (on c
gand coordinates) both above and
below the melting point. This signiﬁes that Sievert’s law is probably valid for the solutionof hydrogen in both liquid and solid magnesium.vpcg/H11005kvp14Ch14.qxd  11/6/08  8:01 PM  Page 450
451 14.19 Porosity
40 775°C
(Liquid)
675°C
(Liquid)
640°C
(Solid)30 
20 
10 
0 5 10 Solubility, cc  /100 gm
15 20 25
Square root of pressure, (mm)1
2
FIG. 14.40 Solubility of hydrogen in both liquid and
solid magnesium as a function of the partial pressure
of hydrogen. (From Koene, J., and Metcalfe, A.G.,
Trans. ASM , 511072 [1959] Reprinted with permis-
sion of ASM International (R). All rights reserved.
www.asminternational.org)1600 
1400 
1200 
1000 
800 
600 
400 
200 
0 
0 0.02 0.04 0.06 0.08 
Atomic percent hydrogenFreezing point of 
copper Temperature, °C
FIG. 14.41 Solubility of hydrogen in
copper at one atmosphere pressure.
(From Constitution of Binary Alloys ,
by Hansen, M., and Anderko, K.
Copyright, 1958. McGraw-Hill Book
Co., Inc., New York, p. 587.
Used by permission.)
The solubility of gases in metals is also a function of temperature and, in most cases,
the solubility increases rapidly with temperature. If the maximum solubility is small, it is
often possible to express the equilibrium concentration of a gas in a metal, at a constant
gas pressure, as an exponential function of the type previously derived for the solubility of
carbon in iron; namely
cg/H11005Be/H11002Q/RT14.37
where cgis the concentration of the gas in the metal, Bis a constant, Qis the work to intro-
duce a mole of gas atoms into the metal, and Rand Thave their usual signiﬁcance.
The solubility of hydrogen as a function of temperature in copper at a constant pres-
sure of one atmosphere is given in Fig. 14.41. This curve shows not only the rapid increase
in solubility with increasing temperature, but also a large decrease in solubility when the
metal transforms from a liquid to a solid at 1083°C. Similar changes in the solubility of
gases in metals occur at the freezing points of most metals. It can be concluded that, in
general, when a metal freezes, its ability to hold gases is strongly decreased.
Let us consider these factors in relation to the freezing process. In almost all cases, the
solubility of dissolved gases undergoes a large drop when metals freeze. For this reason,
gaseous solutes segregate during freezing in a similar fashion to other solutes. Segregation
signiﬁes, therefore, localized increases in the gas concentration of a liquid. Gas bubbles may
form in the liquid in those regions where the concentration of gas rises above the equilib-
rium concentration (saturation value). Homogeneous nucleation of bubbles, however,
requires a high degree of supersaturation for the same reason as the nucleation of solid crys-
tals in a liquid. In both cases, a surface with its inherent surface energy is formed between
the old and new phases. As a result, gas bubbles usually form heterogeneously and, in most
cases, the nucleation centers lie on the liquid-solid interface. Nucleation at the interface is
also furthered by the build-up in concentration of the gaseous solutes at both the general
interface and in between the dendrite arms as a result of segregation effects.14Ch14.qxd  11/6/08  8:01 PM  Page 451
Chapter 14 Solidiﬁcation of Metals 452
A very important factor in gas-bubble formation is the local pressure in the liquid. As
previously mentioned, the equilibrium concentration of a gas in a liquid depends on the
pressure. In metals with a given quantity of absorbed gas, gas-bubble nucleation is there-fore promoted by a lowering of the pressure, and hindered by pressure increases. Thus, ifliquid metals are frozen under sufﬁciently high pressures, gas evolution may be prevented.In this respect, die castings are a form of casting in which small metal parts of close dimen-sional tolerances are manufactured by forcing liquid metals (under very high pressures)into steel dies. Gas porosity is effectively eliminated in this casting method. On the otherhand, it frequently happens that the normal shrinkage that occurs when a metal freezescauses pressure drops in the liquid. This situation may occur when the entire outer sur-face of a casting freezes over, leaving the liquid in the center surrounded by a shell of solidmetal. A similar effect may also happen in localized areas of complicated castings whereina small volume of liquid ﬁnds itself enclosed by solid. In either case, a vacuum maydevelop and, if it does, gas-bubble nucleation will be promoted.
Gas-bubble formation is a nucleation and growth phenomenon similar in many
respects to other nucleation and growth phenomena previously considered. In particular,as mentioned above, the formation of the interface makes it hard to nucleate bubbles.However, once a bubble has formed and grown to a size greater than its critical radius, itsgrowth becomes progressively easier. This fact is easily shown in the following manner. Agas bubble in a liquid is analogous to a soap bubble, except that it consists of a single liquid-gas interface separating a gas phase from a liquid phase. By analogy with the soap bubble,we may write
14.38
where gis the surface energy in dyne/cm, p
gis the internal pressure in the gas bubble in
dyne/cm2, plis the pressure in the liquid in dyne/cm2, and ris the radius of curvature of
the bubble in centimeters. As the bubble grows in size, its radius of curvature increases. Asa result, the pressure differential between the gas in the bubble and the pressure in the liq-uid falls. This implies (by Sievert’s law) that the bubble, as it grows in size, is able to be inequilibrium with a decreasing concentration of gas atoms in the surrounding liquid.Continued growth of gas bubbles is also furthered by the solute concentration gradient,which develops in the surrounding liquid as the gas bubble absorbs more and more gasatoms. The concentration falls toward the bubble, causing a diffusion of gas atoms fromthe surrounding liquid toward the bubble.
The effect of gas-bubble formation on the ﬁnal solid metal structure during freezing
depends upon whether or not the bubbles are trapped into the solid structure, and uponthe shape of the entrapped cavities. Rapidly growing bubbles have the tendency to freethemselves from the interface and rise toward the upper surface of the casting. If this sur-face is frozen over, a large cavity may form at the top of the ingot. If the upper surface isunfrozen, the gas is eliminated from the casting. In general, since gas bubbles that formnear the top of an ingot grow under a lower hydrostatic head, they will be larger in sizeand more inclined to escape. This action is further increased by the sweeping action ofbubbles that rise from points at greater depths in the mold.
When the growth rate is very slow, bubbles may be trapped by the solid growing
around them. In this case, the cavity formed in the solid is approximately spherical inshape and is commonly called a blowhole . See Fig. 14.42A. In some cases, blowholes maypg/H11002pl/H110052g
r14Ch14.qxd  11/6/08  8:01 PM  Page 452
453 14.19 Porosity
not be particularly harmful to the properties of the metal. This is especially true in those
metals that receive a high degree of hot-working during their manufacture, providing that
the blowholes are formed at some distance below the surface of the ingot. This is required
in order that the internal surfaces of the blowholes do not become oxidized through con-
tact with oxygen from the surrounding air. If the surface of the blowhole is not oxidized,
it is often possible, under the extreme pressures of hot-rolling, to collapse the blowholes
and to weld their sides together. If the welds are successful, the blowholes are eliminated
from the metal and any gas remaining in the cavities is reabsorbed into the metal (now a
solid). Conversely, if the surfaces of the collapsed blowhole do not weld, a long slitlike
defect is formed in the metal, which is called a seam.
Wormhole porosity is another form of cavity defect that may be found in castings.
These are long tubular cavities produced when gas is evolved at an intermediate rate, so
that gas bubbles grow in length at the same rate that the liquid-solid interface moves. The
nature of wormhole porosity is shown in Fig. 14.42B, where it may be observed that the
holes are elongated in the heat-ﬂow direction. Wormhole porosity is easily observed in a
nonmetallic ingot familiar to almost everyone: a large cake of ice frozen in a commercial
icehouse from water containing dissolved air. The central whitish areas are usually regions
of wormhole porosity.
Porosity of a much ﬁner and more irregular shape than that described above occurs
when shrinkage effects and gas evolution combine. Thus, in regions completely enclosed by
solid metal which still contain some interdendritic liquid, pores can develop, which more
or less parallel the dendrite arms. If the pores form primarily as a result of shrinkage, they
will be very ﬁne in cross-section and very numerous. On the other hand, if gas evolution
occurs while the pores are forming, the cavities will be larger and less numerous.
Another form of interdendritic porosity may occur as a result of shrinkage effects
alone. When dendrites form during freezing, a network of small channels is formed
between the dendrite arms. When the liquid at the end of the network (roots of the den-
drites) freezes, shrinkage takes place, which sucks in the liquid. If the channels are narrow
and extensive, as is the case when the dendrites are fully developed, the liquid ﬂow is
restricted. As a result, small pores form near the roots of the dendrite arms.
While considering the subject of gas evolution, it is worth noticing that controlled-
gas evolution may sometimes be used to advantage. Thus, a very large percentage of the
steel manufactured in this country is poured into ingots while it still contains a relativelySolid
(A)Liquid Liquid
(B)Solid Solid Solid FIG. 14.42 Two forms of gas porosity:
(A)blowholes and (B)wormhole porosity, both
of which are macroscopic in size as contrasted
to dendritic porosity, which is microscopic14Ch14.qxd  11/6/08  8:01 PM  Page 453
Chapter 14 Solidiﬁcation of Metals 454
high but controlled amount of gas. This gas content is adjusted so that when the ingot
freezes enough, blowholes are trapped in the metal to compensate for the normal shrink-age of the metal as it freezes. In subsequent manufacturing stages (hot-rolling), the blow-holes are eliminated as discussed earlier. This form of ingot casting greatly simpliﬁes theproblems associated with the casting of large steel ingots and is called rimming . Rimming
is associated with a relatively high concentration of oxygen in the liquid steel that com-bines with some of the carbon dissolved in the steel to form carbon monoxide on freezing.This is the gas primarily associated with the formation of the blowholes. A high-oxygencontent in the steel unfortunately leads to a relatively high concentration of oxides, sili-cates, and similar particles in the ﬁnished product. In many instances, nonmetallic inclu-sions may not be particularly detrimental in a steel. However, the higher the demands onthe steel, the more detrimental are nonmetallic inclusions to the steel properties. Thus,high concentrations cannot be tolerated in highly stressed machinery steels.Furthermore, for steels containing more than about 0.3 percent carbon, it becomes verydifﬁcult to weld blowholes during the rolling processes, and high-quality steels and steelscontaining more than 0.3 percent carbon are usually deoxidized before casting. Thesedegassed steels freeze without gas evolution and are said to be killed . The principal factor
to be avoided in a killed-steel ingot is the formation of a large shrinkage cavity along thecentral axis of the casting, known as a pipe. A properly designed killed-steel ingot mold
must feed liquid metal into the central regions of the casting as freezing progresses. Thisis accomplished by placing risers (liquid metal resevoirs) or hot tops at critical locationsof the casting. The casting of ingots by this method is more expensive because the moldsare complicated and more costly.
14.20 EUTECTIC FREEZING
For solidiﬁcation of a pure metal with a planar interface at a supercooling, /H9004T, the free-
energy decrease is given by Eq. 14.18, which shows the energy decrease to be linearly pro-portional to the supercooling. A similar equation applies for the volume free-energychange for solidiﬁcation of an eutectic liquid. In this case, however, two phases, aand b,
form upon solidiﬁcation, and the total free-energy change includes not only the volumefree-energy change, but also the surface energy created between these phases, thus requir-ing an additional energy expenditure. In a simple “plate-like” lamellar eutectic, the bound-ary area created is proportional to 2/ lper m
3, where lis the eutectic spacing; see
Fig. 14.43. The corresponding free-energy increment per mole is 2 gabVm/l, where gabis
the surface energy of the a-bboundary and Vmis the molar volume of the eutectic. This
additional free energy that is needed to form the solid requires an additional driving forcefor freezing. Thus, the freezing of a lamellar eutectic cannot take place at its equilibriumfreezing temperature, T
e, and the liquid must be cooled below Tefor freezing to occur.
Accordingly, for a given lamellar spacing, l, the free-energy change for freezing becomes:
/H9004G(/H9261)/H11005/H11002 /H9004 G(l/H11009)/H110012gabVm/l 14.39
where /H9004G(l/H11009) is the bulk free-energy change when lis so very large that the interfacial
energy is negligible. /H9004G(l/H11009) is, of course, a function of the amount of the undercooling,
/H9004T0, and may be represented by the approximate relationship:
/H9004G(l/H11009)/H11005/H9004H/H9004T0/Te14.4014Ch14.qxd  11/6/08  8:01 PM  Page 454
455 14.20 Eutectic Freezing
λ 
α 
α 
α 
α Growth direction 
β
β
β
β
FIG. 14.43 Simple plate-like lamellar eutectic with an interarm
spacing l
where /H9004His the change in the enthalpy, /H9004T0is the undercooling, and Teis the equilibrium
freezing temperature. Consequently:
/H9004G(l)/H11005/H11002 /H9004 H/H9004T0/Te/H110012gabVm/l 14.41
Setting /H9004G(l) equal to zero and solving for lyields:
lmin/H110052gabVmTe//H9004H/H9004T014.42
where lminrepresents a minimum achievable lamellar spacing. For a given amount of
undercooling, /H9004T0, a spacing greater than lminresults in a negative free-energy change,
/H9004G(l), while a value of l/H11021lmincorresponds to a positive free-energy change. In this lat-
ter case freezing cannot occur, so theoretically lcannot be smaller that lmin. But by
Eq. 14.42, /H9004H/H9004T0/Te/H110052gabVm/lmin, and one may write:
or
14.43
As shown in Fig. 14.44, when a coupled lamellar eutectic is forming, the liquid concen-
tration ahead of the interface varies sinusoidally.48When l/H11005lmin, it is apparent that, for
any given value of /H9004T0, /H9004G(l)/H110050. Thus, if l/H11005lmin, the solidiﬁcation process should be inﬁ-
nitely slow and the difference between the solute concentrations in the liquid in front of an
aand a blamella ( C/H11005Ca
1/H11002Cb
1) should become vanishingly small. In other words, the con-
centration of the solute in the liquid should be the same all along the liquid-solid interface/H9004G(l)/H11005/H11002/H9004H/H9004T0
Te /H208981/H11002lmin
l/H20899/H11005/H11002 /H9004 G(l/H11009)/H209021/H11002lmin
l/H20903/H9004G(l)/H11005/H110022gabVm
lmin /H208981/H11002lmin
l/H20899
and equal to Ce, the eutectic composition. On the other hand, when l/H11005l/H11009, the value of14Ch14.qxd  11/6/08  8:01 PM  Page 455
Chapter 14 Solidiﬁcation of Metals 456
Liquid 
T 
(A)
(C)A 
%BB ΔTθ 
β δ CE 
CE
xCs α 
B‘s
λβB‘sA‘s A‘sy
xCl β Cl α 
Clα
ClβCs βTE 
T ^ 
αβ βα
(B)
(C)FIG. 14.44 The factors involved in the freezing
of a coupled lamellar eutectic. (A)The freezing
process in relation to the phase diagram. (B) A
atoms are rejected by advancing bplates and B
atoms are rejected by the aplates. (C)The liq-
uid concentration ahead of the advancing inter-
face varies sinusoidally
/H9004G(l) will be a maximum and the concentration difference, /H9004C1, should be a maximum. On
the basis of arguments such as this, it has been assumed that /H9004C1/H11008/H9004G(l) and that
14.44
It is generally believed that the growth of the eutectic is controlled by the diffusion
of the solute in the liquid lying in front of the two-phased eutectic solid. This is based/H9004C1/H11005/H9004C1max/H208981/H11002lmin
l/H2089914Ch14.qxd  11/6/08  8:01 PM  Page 456
457 14.20 Eutectic Freezing
primarily on the assumption that the interfaces between the liquid and the aand b
phases are very mobile. If the growth rate of the solid, R, does depend on the solute dif-
fusion, then it should be proportional to D/H11080dC/dl , where Dis the liquid diffusion coefﬁ-
cient and dC/dl is the effective concentration gradient of the solute in the liquid. The
problem is complex but it is possible to obtain a reasonable model for the growth process
by simply writing:
R/H11005kD/H11080/H9004C1/l 14.45
where Ris the growth rate, kis a constant of proportionality, Dis the average diffusivity,
/H9004C1is the difference between the solute concentration in front of an alamella and that in
front of a blamella, and lis the interlamellar spacing as deﬁned in Fig. 14.44. If one sub-
stitutes for /H9004C1in this growth rate equation using the relation in Eq. 14.44, and assumes
that, by Eq. 14.42, lmin/H11005B//H9004T0where B/H110052gabVmTe//H9004H, it follows that:
R/H11005kD/H11080/H9004C1max(1/H11002B/l/H9004T0) 14.46
For this latter equation, /H9004C1can be estimated by extrapolating the aand bliquidus
lines below the eutectic temperature as shown in Fig. 14.44A. On the basis of this ﬁgureone can assume that /H9004C
1/H11005k1/H9004T0where k1is a constant of proportionality. On substitut-
ing this relationship in Eq. 14.46 we have:
14.47
where A/H110051/kk1D. Solving for the undercooling, /H9004T0, in Eq. 14.47 yields
14.48
Equation 14.48 involves three variables— /H9004T0, l, and R—but only two are independ-
ent, so its solution requires an additional condition. This problem can be handled byassuming several constant values for the growth velocity, R, and then plotting correspon-
ding curves of /H9004T
0versus l, as shown schematically in Fig. 14.45 for three assumed
growth velocities. Note that each of these curves passes through a minimum. In addition,experimental data generally imply that the eutectic growth rate tends to seek a minimumundercooling.
If it is now assumed that growth occurs in such a manner that undercooling is a
minimum, then one has the condition that d/H9004T
0/dl/H110050 and by Eq. 14.48, assuming R
constant:
14.49
l/H11005(B/AR )1/214.50
If the expression for lin Eq. 14.50 is substituted in Eq. 14.48, the following expres-
sion for /H9004T0will be obtained:
/H9004T0/H110052(ABR)1/214.51d/H9004T0
dl/H11005AR/H11002B
l2/H110050/H9004T0/H11005ARl/H11001B
lR/H11005/H9004T0
Al /H209021/H11002B
l/H9004T0/H2090314Ch14.qxd  11/6/08  8:01 PM  Page 457
Chapter 14 Solidiﬁcation of Metals 458
R1 
Interlamellar spacing ( λ) Supercooling (Δ To )
Δ To min
λ* R2 R3 FIG. 14.45 Curves of undercooling, /H9004To, versus
interlamellar spacing, l, for three different val-
ues of the growth rate, R
Equations 14.50 and 14.51 are signiﬁcant because they predict (1) that the lamellar spac-
ing of the eutectic should vary inversely as the square root of the growth rate, and (2) that
the undercooling should vary directly as the square root of the growth rate. Experimental
support for these predictions are shown in Figs. 14.46 and 14.47. Figure 14.46, from
Mollard and Flemings 
+ 
+ + + + + 
+ + + + + 
+ + + + Lamellar spacing (microns ) 
Chadwick 
Davies 
0 0 1 2 3 4 5 6 7 8 
50 
30 10 5 2 1 0.5 100 150 
(Growth rate)1/2 
Growth rate × 104 (cm/s)+ + + + + 
+ 
+ 
+ 
FIG. 14.46 Lamellar spacing as a function of growth rate; tin-lead
composites. [Results of Chadwick and Davies are for eutectic
composition. Points from Mollard and Flemings are for off-eutectic
alloys. (From Flemings, M.C., Solidiﬁcation processing , McGraw-Hill,
New York 1974. p. 101, Used with permission of the author.)]14Ch14.qxd  11/6/08  8:01 PM  Page 458
459 Problems
FIG. 14.47 Interface undercooling for tin-lead eutectic. [From
Hunt, J. D., and Chilton, J. R., J. Inst. Metals , 9221 (1963–64).]0.005
√R.01 .0150.511.5ΔT (°C)
(√cm/s )
PROBLEMS
14.1 (a) Suppose that 0.100 kg of liquid copper is super-
cooled 250 K, where it is allowed to nucleate and solidify
adiabatically (no heat is lost to the surroundings).
Calculate how much copper will solidify until the tem-
perature recalesces to its melting point of 1356 K. The
speciﬁc heats of solid and liquid copper in the tempera-
ture range of interest are, respectively:
Cps/H1100522.64 /H110015.86 /H1100310/H110023T, J/K /H11080mol
Cpl/H1100531.4, J/K /H11080mol
where Tis the temperature in degrees Kelvin. The heat of
fusion of copper is 13.20 kJ/mol and its molar weight is
0.0635 kg/mol.
(b)How much supercooling would be necessary in order
to solidify the entire sample adiabatically?
14.2 (a) Consider the face-centered cubic crystal struc-
ture and the planes (100), (110), and (111). On the basis
of the degree of close-packing associated with each plane,
rank these planes in order of their growth velocity during
freezing.(b) Also rank the (100), (110), and (111) planes for the
body-centered cubic lattice.
14.3 The dendrite arm spacing (DAS) is dependent on the
cooling rate, /H9255, by an equation of the form DAS /H11005k/H9255/H11002n.
Suppose for Al-4.9% Cu, DAS was measured as 100 and
10mm at the cooling rates 0.1 and 60 K/s, respectively.
(a) Determine kand nfor the alloy.
(b) What cooling rate is necessary to reduce the arm
spacing to 1.0 mm?
(c) Melt spinning and powder atomization are two tech-
niques which are commonly used to achieve rapid
cooling rates. Brieﬂy describe what these techniques are.
14.4 An Al-5% Cu ingot is unidirectionally solidiﬁed
under the conditions of no diffusion in the solid, com-
plete diffusion in the liquid, and local equilibrium at the
interface, so that the Scheil equation applies.
(a) Calculate the composition of the liquid when the
ingot is 50 percent solid. What is the average composition
of the solid?
(b) What is the interface temperature at this point?Flemings46shows a plot in which lplots linearly against R/H110021/2and uses experimental lead-
tin data taken from several sources. On the other hand, Fig. 14.47, from Hunt and Chilton49
is also based on lead-tin data and shows an example where /H9004Tovaries directly as R1/2.14Ch14.qxd  11/6/08  8:02 PM  Page 459
Chapter 14 Solidiﬁcation of Metals 460
(c) How much eutectic and second phase uwill have
formed when the ingot is completely solidiﬁed?
(d) Plot the composition proﬁle in the solidiﬁed ingot.
14.5 Some eutectics grow as rod eutectics while others
grow as lamellar eutectics, as shown in the accompany-
ing ﬁgure. Suppose that for an eutectic, the weight frac-
tion of the aphase is faand for the bphase it is fband the
densities of aand bare the same.
(a) Calculate fafor the rod eutectic as a function of land ra,
where lis the rod spacing and rais the radius of the arods.
(b) Calculate fafor the lamellar eutectic as a function of
land Sa, where lis the lamellar spacing and Sais the
thickness of the aplates.
(c) Calculate the a/binterface energy per unit volume of
each eutectic, using ga/bfor the interface energy per
unit area.
(d) At what fawould both eutectics have the same inter-
facial energy?
(e) What type of eutectic structure do you expect for an
alloy in which the volume fraction of ais less than that
calculated in part (d)? Justify your answer.
14.6 Assume that an alloy of nickel with 2 wt. percent
aluminum is cast and, by metallographic examination, a
dendrite arm spacing of 50 mis observed. It is also deter-
mined that the composition difference between the cen-
ter of an arm and the midpoint between two arms is
1 percent. Estimate the time required for homogenization
if the annealing temperature is to be 1400°C and the
composition difference is to be reduced to one-tenth of its
original value. Note: see Table 12.5.14.7 In a precipitation hardening alloy, coring usually
results in the precipitation of an eutectic between the
dendrite arms. With regard to aluminum-copper alloys,
Singh and Flemings50have assumed that this eutectic is
divorced (consists only of the uphase) and have derived
an equation to describe the kinetics of homogenization
that is similar to that discussed in the text for homoge-
nization of a cored solid solution alloy. This equation,
which applies to a solution treatment close to the
solvus, is
g/H11005g0e/H11002p2Dt/H208624l2
0
where gis the volume fraction of the uphase at time t,
g0is the volume fraction of uwhen tis zero, Dis the dif-
fusion coefficient, and l0is equal to half the dendrite
arm spacing, as shown in the schematic figure on the
next page. (Note that the concentration inside the pre-
cipitate is constant since it equals that of the uphase.
In the alpha phase, the concentration of copper is
assumed to vary sinusoidally with distance and to be a
minimum at the midpoint corresponding to the centers
of the dendrites.)
(a) Assuming that at the annealing temperature Dis
10/H1100214m2/s and that the original volume fraction of the u
phase is 1.0 percent, what solution time would be
required to obtain a volume fraction of 0.01 percent if the
dendrite arm spacing is 100 m?
(b) What would be the corresponding time if the dendrite
arm spacing was 10 m?
14.8 Care must be taken in melting certain copper
alloys to prevent absorption of hydrogen from the
furnace gases or as a result of reaction with water
λ λ Sα 
Rod eutectic Lamellar eutectic γα β
β
β 
β α 
α 
α 
α 
FIG. FOR PROB. 14.514Ch14.qxd  11/6/08  8:02 PM  Page 460
461 References
vapor. The release of this gas on freezing can result
in an open, porous structure of little value. As an exer-
cise, compute the volume of hydrogen that should
be released in 10 cc of copper melted in a hydrogenatmosphere at a pressure of one atmosphere when the
metal is frozen. The atomic volume of copper is
7.09 cm3per gm atom. Assume the ideal gas law and
refer to Fig. 14.41.
REFERENCES
1. Smithells Metals Reference Book , 6th edition, Brandes,
E. A., Editor, Butterworths, 1983, pp. 14–1 through 14–13.
2. Nachtrieb, N. H., ASM Seminar (1958), Liquid Metals
and Solidiﬁcation , p. 49.
3. Paskin, A., Advances in Physics , 16: 62, 1967, 223–240.
4. Fredriksson, H., and Fredriksson, E., Mat. Sci. Eng. A ,
413–414, 2005, 455–459.
5. Wilde, G., Sebright, J. L., and Perepezko, J. H., Acta
Mat., 54, 2006, 4759–4769.
6. Abbaschian, R., and Ravitz, S. F., Crystal Growth , 2816
(1975).
7. Hollomon, J. H., and Turnbull, D., Prog. in Metal Phys .,
4333 (1953). Pergamon Press, Inc., New York.
8. Turnbull, D., Scripta Met ., 11113 (1977).
9. Gilman, J. H., Metal Prog ., 42(July 1979).10. Scholze, H., Glas, p. 125, Springer Verlag, Berlin-
Heidelberg-New York, 1977.
11. Dietzel, A., and Bruckner, R., Glastechn. Ber ., 3073
1957.
12. Scholze, H., Glas, p. 125, Springer-Verlag, Berlin-
Heidelberg-New York, 1977.
13. Turnbull, D., Met. Trans. A , 12A 695 (1981).
14. XU, D., Lohwongwatana, B., Duan, G., and Johnson
W. L., Acta Mat ., 52, 2004, 2621–2624.
15. Polk, D. E., and Giessen, B. C., Metallic Glasses , p. 1,
ASM, Metals Park, Ohio, 1976.
16. Duwez, P., ASM Trans ., 60607 (1967).
17. Gilman, J. J., Met. Prog ., 4242 (July 1979).
18. Inoue, A., and Nishiyama, N., Mater. Sci. Eng .,
A226–228, 1997, 401.FIG. FOR PROB. 14.7lo lo 
Distance α θ
α α α Concentration of copper θ θ14Ch14.qxd  11/6/08  8:02 PM  Page 461
Chapter 14 Solidiﬁcation of Metals 462
19. Inoue, A., Acta Mater ., 48, 2000, 279–306.
20. Grant, N. J., and Giessen, B. C., Rapidly Quenched
Metals, Section I , p. 371, MIT Press, Cambridge, MA, 1976.
21. Masumato, T., and Maddin, R., Acta Met ., 19
725(1971).
22. Pampillo, C. A., and Chen, H. S., Mat. Sci. and Eng ., 13
181(1974).23. Polk, D. E., and Giessen, B. C., Metallic Glasses , p. 30,
ASM, Metals Park, Ohio, 1976.24. Chalmers, B., Trans. AIME , 200519 (1954).
25. Abbaschian, R., and Kurz, W., in Solidiﬁcation Processes
and Microstructures , Edited by M. Rappaz, C. Bekermann,
and R. Tvivedi, TMS publication, 2004, pp. 319–324.26. Cahn, J. W., Hillig, W. B., and Sears, G. W., Acta Metal-
lurgica , 12142 (1964).
27. Peteves, S. D., and Abbaschian, G. J., J. Crystal Growth ,
79775 (1986).
28. Peteves, S. D., and Abbaschian, R., Met. Trans. A , 22A,
1271 (1991).29. Weinberg, F., and Chalmers, B., Canadian Jour. of
Phys., 29382 (1951); 30488 (1952).
30. Glicksman, M. E., Mat. Sci. Eng ., 65, 1984, pp. 45–55.
31. Glicksman, M. E., and Lupulescu, A. O., J. Crystal
Growth , 264, 2004, pp. 541–549.
32. Lacombe, J. C., Koss, M. B., and Glicksman, M. E.,
Met. Mat. Trans. A , 38A, 2007, pp. 116–125.
33. Tiller, W. A., et al., Acta Met ., 1428 (1953).
34. Gulliver, G. M., Metallic Alloys , Charles Grifﬁn and Co.,
Ltd, London, 1922.
35. Scheil, E., Z. Metallk ., 3470 (1942).36. Pfann, W. G., Trans. AIME , 194747 (1952).
37. Sarreal, J., and Abbaschian, G. J., Met. Trans. A ., 17A
2036 (1986).38. Aziz, M. J., J. Appl. Phys ., 531158 (1982).
39. Rutter, J. W., and Chalmers, B., Canadian Jour. of Phys .,
3115 (1953).
40. Chalmers, B., Principles of Solidiﬁcation , John Wiley
and Sons, New York, 1964.41. Mullins, W. W., and Sekerka, R. F., J. Appl. Phys ., 444
(1964).42. Walton, D., and Chalmers, B., Trans. AIME , 215447
(1959).43. Cole, G. S., and Bolling, G. F., Ultraﬁne Grain Metals .
Ed. Burke, J. J., and Weiss, V., p. 31, Syracuse University
Press, Syracuse, N.Y., 1970.
44. Brick, R. M., and Phillips, A., Structure and Properties of
Alloys . McGraw-Hill Book Company, Inc., New York,
1949.45. Shewmon, P. G., Transformations in Metals , p. 41,
McGraw-Hill Book Co., New York, 1969.46. Flemings, M. C., Solidiﬁcation Processing , p. 148,
McGraw-Hill, New York, 1974.47. Bower, T. F., Singh, S. N., and Flemings, M. C., Met.
Trans ., 1191 (1970).
48. Jackson, K. A., and Hunt, J. D., Trans. Met. Soc. AIME ,
236, 1966, 1129.49. Hunt, J. D., and Chilton, J. R., J. Inst. Metals , 9221
(1963–64).50. Singh, S. N., and Flemings, M. C., TMS-AIME , 245
1803 (1969).14Ch14.qxd  11/6/08  8:02 PM  Page 462
463Structural changes in metallic systems usually take place by nucleation and growth
whether a change in state, a phase change within one of the three states, or a simple struc-tural rearrangement within a single phase is involved. A number of examples have alreadybeen discussed and others will be covered in later chapters. In Sec. 5.2, the subject of thenucleation of dislocations was considered. In the broadest sense, the nucleation of disloca-tion loops and their growth during straining represent a structural change. Nucleation andgrowth during recrystallization are discussed in Sec. 8.13; in precipitation hardening inSec. 16.3 and 16.4, in solidiﬁcation in Sec. 14.2 and 14.3; in the formation of deformationtwins in Sec. 17.4 and 17.6; in martensite transformations in Sec. 17.25 and 17.26; and inthe eutectoid transformation of steel to form pearlite in Sec. 18.3 and 18.4.
Because metallurgical transformations depend so strongly on the processes of nucle-
ation and growth, this chapter will consider in greater detail the conditions controlling theformation of nuclei, their rate of formation, and the rate of their growth.
15.1 NUCLEATION OF A LIQUID FROM THE VAPOR
The simplest case that can be considered is that involving the formation of liquid dropletsin a vapor phase. There are a number of reasons why this is so. In an ordinary nucleationprocess, a small region of a new phase is created within another phase. Associated withsuch an event is the formation of a boundary separating the two phases. The nature of thisboundary is often difﬁcult to deﬁne when the newly formed particle is very small and con-tains very few atoms. Fortunately, the conditions controlling the formation of nuclei arenot normally sensitive to the properties of the particles when they are extremely small.There is always a critical particle size above which the particles become stable, and belowwhich they are unstable. Below this critical size the particles are normally called embryos ,
or clusters , and above it, nuclei . When an embryo has grown to approximately the critical
size, it is usually of sufﬁcient size that one can treat the particle as macroscopic. Thus, inthe region of primary interest, it is often possible to ignore the complications associatedwith very small groups of atoms and consider the nucleation problem from a simplemacroscopic point of view. It is worth noting that the formation of a solid crystallinenucleus from a vapor or a liquid is more complicated than the formation of a liquid dropletfrom its vapor. This has to do with the shape of the particle as it grows. In a crystal the sur-face energy may be a function of the orientation of the surface, and a crystal nucleus ofminimum surface energy may have a complicated shape. Furthermore, the growth of acrystal nucleus is also a more complicated process than the growth of a liquid droplet. Ina solid, the atoms have to ﬁt into the ﬁxed pattern of the crystal lattice. The problem ofattachment of atoms to the crystal surface has to consider this fact, and when the crystalgrows under a relatively low driving force, the growth may occur by the addition of atomsto steps on the crystal surface.
Chapter 15
Nucleation and Growth Kinetics15Ch15.qxd  11/6/08  3:52 PM  Page 463
Chapter 15 Nucleation and Growth Kinetics 464
Liquid droplet 
Vapor 
FIG. 15.1 A liquid droplet in a vaporAnother simplifying factor in considering the nucleation of a liquid from a vapor
that also applies to the nucleation of crystals from either the vapor or liquid phases is
that the nucleation process does not involve strain energy. In solid-solid reactions, the
newly formed phase often does not ﬁt well into the matrix surrounding it, with the
result that both the nuclei and the matrix usually become strained.
Finally, with regard to vapor-liquid transformations, it may be mentioned that the
vapor phase itself is capable of being modeled in a relatively simple fashion using the con-
cept of the ideal gas and the kinetic theory of gaseous collisions.
The nucleation of liquid droplets in a vapor will not be treated in detail. However, the
basic principles and primary results will be covered. For a more extensive treatment, one
is referred to standard texts on transformation.1,2
There are two basic ways that a drop of liquid can form in a vapor. It can form at a
small foreign particle, such as a dust particle, in the vapor. In this case the formation of
the liquid droplet is made easier by the presence of the foreign particle and one has a typ-
ical case of heterogeneous nucleation . On the other hand, a droplet may result from a con-
centration ﬂuctuation of the atoms or molecules of the vapor. This would correspond to
homogeneous nucleation .
Homogeneous nucleation, in general, is difficult to obtain. For example, in the
freezing of a liquid to form a solid, which also involves nucleation and growth, het-
erogeneous nucleation is the rule rather than the exception. The nuclei of the solid
form at mold walls or impurity particles in the liquid itself. Thus, very pure water
does not freeze homogeneously until supercooled to temperatures of the order
of/H1100240°C (233 K).
Homogeneous nucleation is difficult because, when a second phase particle
forms, a surface is created between the particle and the matrix phase. This requires
positive energy and opposes the loss of energy associated with creating the volume
of the particle.
Accordingly, we may write the following equation to describe the formation of a liq-
uid droplet like that shown in Fig. 15.1:
/H9004G/H11005/H9004Gv/H11001/H9004Gg15.1
