Repository: Ketankham/chatbot-meta-books

File: tem-book.txt (part 30 of 71)
 هب انم خدا 
2O3reflection while in (D) the double-
diffraction spots surround the Fe 2O3reflection.
The same observation can be made for the { /C223300}
regions of the SADPs as shown in Figure 18.17E andF. In
this case, an inner ring of double-diffraction spots (smallfilled circles) with the same spacing and orientation as thedouble-diffraction reflections in Figure 18.17C and D arestill visible, as are the outer rings of spots (large filledcircles). In general, the outer ring of double-diffractionspots is more intense than the inner ring.
This top-bottom effect in particular, and double
diffraction in general, can be explained by the simplegeometric analysis we show in Figure 18.18; the bottomcrystal is Al
2O3, which has the smaller lattice param-
eter and therefore has the larger reciprocal-lattice vec-tors. Double-diffraction spots can be formed aroundthe primary hematite reflection, g
H, by two different
routes
&2gHþ/C22gA(A: alumina, H: hematite) giving the
double-diffraction spot just inside gH.
&/C22gHþ2gAgives a double-diffraction spot just outside
gH.
These two routes at first appear to be equivalent.
However, if we take into account the curvature of the
Ewald sphere, then the deviation parameters of the tworoutes are very different. In the case of diffraction throughthe upper crystal, the deviation parameter of the 2 gbeam
is slightly more than twice that of the /C22gbeam. This differ-
ence will not significantly affect the intensities from a very
(A)
(B)
(E)
(F)(C)
(D)
FIGURE 18.17 (A) BF on-axis image of a particle of a-Fe2O3ona-
Al2O3. (B) [0001} SADP from a-Fe2O3showing double-diffraction spots
around the f11/C2220gandf3/C22300greflections. (C) Enlargements of regions
near the f11/C2220greflections when the hematite island is on the top surface.
(D) Enlargements of regions near the f11/C2220greflections when the hema-
tite island is on the bottom. (E) Enlargements of regions near the f3/C22300g
reflections when the hematite island is on the top surface. (F) Enlarge-
ments of regions near the f3/C22300greflections when the hematite island is on
the bottom.
18.9 D OUBLE DIFFRACTION .................................................................................................................................................................... 297
www .Iran -mavad .com  
ﻣﺮﺟﻊ ﺩﺍﻧﺸﺠﻮﻳﺎﻥ ﻭ ﻣﻬﻨﺪﺳﻴﻦ ﻣﻮﺍﺩ
thin epilayer due to streaking of the reciprocal-lattice spots
parallel to the beam direction (the shape-factor effect).
Now we can analyze the effects of diffraction
through the lower crystal
&Draw the reciprocal lattice with the origin of the
Ewald sphere at 2 gHfor the first case and on /C22gHin
the second.
&Keep the radius of the Ewald sphere unchanged
since only elastic interactions are considered.
&The incident beam for the lower crystal is in the 2 gor
/C22gdirections for the two cases.
&The height of the ZOLZ is slightly different in the
two cases since the deviation parameter at the originmust be zero.
You can see from Figure 18.18A that the deviation
parameter for 2 g
Ais approximately zero, whereas for /C22gA
it is of the same order as gH. The total deviation param-
eter is thus much smaller for the second route than the
first. A similar analysis for the inverted structure is shown
in Figure 18.18B. In both cases, the deviation parameterfor the route /C22g(upper) plus 2 g(lower) produces a much
smaller deviation parameter than the route 2 g(upper)plus /C22g(lower). So the double-diffraction spot, which
occurs on the same side of the diffraction spot from the
upper crystal as the diffraction spot from the lower crys-
tal, will be more intensely excited than the double-diffrac-tion spot which occurs on the opposite side. In twodimensions, for thin films, the strongest double-diffrac-tion spots will always be those arranged symmetricallyaround the diffraction spot from the lower crystal.
For thicker layers, the relative intensity of the /C22gand
2gbeams will vary as dynamical diffraction effects
occur. We can simulate the DPs from these structures
using the MacTempas program (see Chapter 30 andSection 1.6.B) The top-bottom effect is evident in thecase of 2.7 nm of hematite on 13 nm of alumina, but onlyjust discernible for the case of 2.6 nm of alumina on13.5 nm of hematite. In the latter case, the dynamicaldiffraction effects are stronger.
We will meet this topic in Chapter 23 when we dis-
cuss moire ´fringes. We have made this analysis a little
more complicated than usual since we have consideredthe details of where the spots will actually be found. Youcan make this process simpler
&Trace the patterns from each crystal (if you knowwhat tracing paper is).
&Then construct a new pattern using each diffractedbeam from the upper crystal as an incident beam for
the lower crystal.
T h ee x t e n to ft h em o i r e ´pattern gives you an idea of
just how strong dynamical scattering is, even for thin films!
18.10 ORIENTATION OF THE SPECIMEN
Once you have identified three gvectors g1,g2andg3in
a single-crystal DP, you can calculate the direction of
the beam B. You can actually estimate Bto within about
108from the vector cross product as follows
B¼g1/C2g2¼i1i2i3
h1k1l1
h2k2l22
643
75 (18:11)
¼k1l2/C0k2l1;l1h2/C0l2h1;h1k2/C0h2k1 ðÞ (18:12)
For the three-beam case, you can determine Bwith an
accuracy of /C2438. You first need to make sure that the
three vectors are taken in the correct order. Draw a
circle through these three reflections: if O is inside the
circle, then the gvectors should be numbered counter-
clockwise; if O is outside, number them clockwise.
Check your labeling; the determinant of the matrix inequation 18.13 should be positive
g
1/C1g2/C2g3 ðÞ ¼1
Vh1k1l1
h2k2l2
h3k3l32
643
75 (18:13)
(A)
(B)
FIGURE 18.18. Top-bottom effect in double diffraction. The pattern
depends on which of the two crystals is on top. In this case a-Fe2O3
particles are on top of the Al 2O3and the two (non-equivalent) paths (A)
and (B) for double diffraction are shown. NOTE: gAis for alumina and gH
for hematite.
298 ....................................................................................... O BTAINING AND INDEXING PARALLEL -BEAM DIFFRACTION PATTERNS
www .Iran -mavad .com  
ﻣﺮﺟﻊ ﺩﺍﻧﺸﺠﻮﻳﺎﻥ ﻭ ﻣﻬﻨﺪﺳﻴﻦ ﻣﻮﺍﺩ
Now we can write a weighted-average expression for B
B¼g2/C2g3
g1jj2þg3/C2g1
g2jj2þg1/C2g3
g3jj2(18:14)
AB
CD
FIGURES 18.19. Four standard, indexed, DPs for bcc crystals in the [001], [011], ½/C22111/C138and½/C22112/C138beam directions. Ratios of the principal spot spacings
are shown as well as the angles between the principal plane normals. Forbidden reflections are indicated by x.
OUR CONVENTION
The vector Bpoints up the column. It is normal to the
emulsion side of a photographic negative. The electron
beam travels along the direction – B.
18.10 O RIENTATION OF THE SPECIMEN ................................................................................................................................................ 299
www .Iran -mavad .com  
ﻣﺮﺟﻊ ﺩﺍﻧﺸﺠﻮﻳﺎﻥ ﻭ ﻣﻬﻨﺪﺳﻴﻦ ﻣﻮﺍﺩ
AB
CD
FIGURES 18.20. Four standard, indexed, DPs for fcc crystals in the [001], [011], ½/C22111/C138and½/C22112/C138beam directions. Ratios of the principal spot spacings are
shown as well as the angles between the principal plane normals. Forbidden reflections are indicated by x.
300 ....................................................................................... O BTAINING AND INDEXING PARALLEL -BEAM DIFFRACTION PATTERNS
www .Iran -mavad .com  
ﻣﺮﺟﻊ ﺩﺍﻧﺸﺠﻮﻳﺎﻥ ﻭ ﻣﻬﻨﺪﺳﻴﻦ ﻣﻮﺍﺩ
N
LM
0000
0002 011201100002
011101110112
01120111011001110112
2112NML
0000
2112 00022110 21102112 0002 2112
LL
L2110 1100 0110
1010 0000 1010
1120 0110 1100 21101210
B=[0001] foil plane (0001)NM L
0000 21102201
2021 2201 011121102021 0111
=1.520N
LB=[0112] =1.820M
L
M M
L26.03° 26.03°
1010
2111 1101 0111 112110102111 1101 0111
11211212
=1.139M
LB=[1213]LLM2110 1101 0112
1011 1011
0112 1101 21100000
=1.299M
LB=[0111]28.62° 32.21° 28.62°
30° 30° 33.33° 33.33°
63.97° 63.97° 49.48° 40.5°=1.09N
L=1.139M
LB=[2110]
foil plane (2110)=1.587N
LB=[0110] =1.876M
L
foil plane (0110)32.21°61.38° 61.38°A B
D
F EC57.79° 57.79°
56.67° 56.67°30° 30°
30° 30°
1120
40.5° 49.48°
FIGURES 18.21. Six standard, indexed, DPs for hcp crystals in the ½2/C221/C2210/C138;½01/C2210/C138;½0001 /C138;½01/C2212/C138;½01/C2211/C138and½1/C2221/C223/C138beam directions. Ratios of the principal
spot spacings are shown as well as the angles between the principal plane normals. Forbidden reflections are indicated by x.
18.10 O RIENTATION OF THE SPECIMEN ................................................................................................................................................ 301
www .Iran -mavad .com  
ﻣﺮﺟﻊ ﺩﺍﻧﺸﺠﻮﻳﺎﻥ ﻭ ﻣﻬﻨﺪﺳﻴﻦ ﻣﻮﺍﺩ
In Figures 18.19–18.21, we illustrate some of the
most useful DPs for bcc, fcc and hcp crystals. You can
extend these patterns as far as you wish using vectoraddition; remember the reflections correspond to recip-
rocal-lattice vectors . For example, in Figure 18.19C
12/C221/C0/C1
¼110ðÞ þ 01/C221/C0/C1
(18:15)
You can extend the patterns in this way and then
apply the selection rules to find the corresponding
patterns for Si, etc., using the specific examples as aguide.
&bcc real space — >fcc reciprocal space.
&fcc real space — >bcc reciprocal space.
Take the example used by Edington, as shown in
Figure 18.22 for an fcc crystal. Measure the distancesto the reflections x,yandz. Since the material is fcc, we
can ratio d
2values to find suitable indices or use a
calibrated camera length. Thus we find that planeA¼(4/C2220), B ¼(111) and C ¼(/C22331); check that the
angles are correct using
cosf
ABðÞ ¼gA/C1gB
gAjjgBjj(18:16)
and so on for fBCandfCA. You should immediately
recognize that this is the /C6½12/C223/C138pole, but continue. Now
you can plug pairs of these indices into equation 18.11
or all of them 18.14 to show that B¼½/C221/C2223/C138.
Finally, use the [001] stereographic projection.
Draw a great circle that passes through the (111),
ð2/C2210Þandð/C22331Þpoints using your Wulff net: they all
lie on one great circle because they are in the same zone.
Now identify the zone axis directly by measuring 908
from all the poles. The result is, of course, the same in
each case.&Notice that if you used the stereographic technique
with a non-cubic material, you would locate a direc-
tion, not a plane normal.
&You can make the determination of Bmore accurate
by making s¼0 for each reflection you use and then
estimating your deviation from this idealized orien-
tation. If the specimen is thicker, use Kikuchi lines(Chapter 19).
18.11 ORIENTATION RELATIONSHIPS
Once you’ve learned how to index a DP and determine
B, you can determine orientation relationships (ORs) ,
which are one of the most useful aspects of diffraction in
the TEM for the materials scientist and nanotechnolo-gist because the orientation between different grains,phases or crystals controls many properties of engineer-ing materials. For example, the OR will determine howwell the atomic planes in two different phases or grainsfit together and this controls the nature of the interphase
interface (e.g., coherent or incoherent) or grain bound-
ary (special or random) which, in turn, governs the waysdislocations interact with the planar defect, thus con-trolling the mechanical behavior of the material. Thereare many other such effects of ORs; for example, weoften want to know how a fiber is oriented to the sur-rounding matrix, a nanoparticle or a thin film to itssupporting substrate. So the OR between two different
crystals is important in many materials and can be
described in one of two ways
&Two directions or plane normals (or two sets ofparallel planes) can be parallel in the two crystals(the parallel-plane/direction relationship). We usethis description for precipitate-matrix ( b–a) orien-
tation relationships where the crystal systems may be
different.
&The two crystals have a common direction (axis) so
that one crystal can be rotated through some angle
(A) (C) (B)
FIGURE 18.22. (A) An fcc pattern, indexed in (B) with the major indexed poles plotted on a stereographic projection in (C), identifying the pole of the
great circle as /C221/C2223 which is therefore the beam direction for the pattern in (A).
302 ....................................................................................... O BTAINING AND INDEXING PARALLEL -BEAM DIFFRACTION PATTERNS
www .Iran -mavad .com  
ﻣﺮﺟﻊ ﺩﺍﻧﺸﺠﻮﻳﺎﻥ ﻭ ﻣﻬﻨﺪﺳﻴﻦ ﻣﻮﺍﺩ
into exact alignment with the other (an axis-angle
pair). We use this for GBs where the same material is
present, either side of the boundary.
Record a set of three DPs, one from each crystal and
one including the interface. If you’re lucky you’ll be able
to index both single-crystal patterns directly. If one of
them shows too few spots, you should try to record acomplementary Kikuchi pattern (next chapter) or
CBED pattern (subsequent two chapters) to provide
more information. With CBED patterns from verysmall regions, you’ll have to take a pattern in one crys-tal, translate the specimen or traverse the beam and take
another pattern from the other grain.
We’ll go through the experimental steps for analyz-
ing the parallel-plane/direction relationship for two
phases aandb
&Tilt to the zone-axis pattern (ZAP) 1 in phase a, the
matrix phase. Record and index it to determine
B1(a).
&Translate the precipitate, b, onto the axis without
touching the beam-tilt controls and record anotherDP. This pattern may not be exactly on a zone axis,so it may be more difficult to index; then Kikuchilines may help considerably. Nevertheless, you needto determine a parallel-beam direction, B
1(b), for the
precipitate.
&Translate back to the matrix. Tilt the specimen in a
known direction until you find a different ZAP
(again, Kikuchi maps will help you do this). Recordand index ZAP 2 to give B
2(a).
&Translate back to the precipitate, record the DP andindex it, giving you B
2(b).
&Plot the position of B1andB2for both aandbon a
stereogram and construct the poles of the importantplanes that are normal to each B. These will be the
low-index planes that you indexed in each pattern.
So now you know that B
1(a) is parallel to B1(b) and
B2(a) is parallel to B2(b). You can also see which plane
normals are parallel (if any) from the stereogram. So
you can quote the OR in terms of these two pairs ofparallel directions, or a pair of directions and a pair ofplane normals in the zone of each B. It may well be the
case that you can’t find two low-index planes or direc-tions that are parallel, in which case the orientationrelationship is not a strong one. However, there are
some well-known ORs between phases that you should
know
&Best known is the cube/cube OR. If an fcc precipitate
forms inside an fcc matrix (e.g., Al 3Li (d0) in an Al-Li
(a) solid solution), then we find:
[100] d0is parallel to [100] a,
(010) d0is parallel to (010) a.Obviously, in these circumstances, any two
<UVW> directions or { hkl} planes in the cubic
system would be parallel. It’s just convention tochoose the lowest-index planes or directions todefine the OR. When the lowest-index planes anddirections align, the surface energy between thephases tends to be lowest, so this configuration isthermodynamically favored.
&The Kurdjumov-Sachs OR is often found relatingfcc and bcc crystalline grains. The close-packed
planes (or closest packed in bcc) and close-packed
directions are parallel, but these are not nowidentical
(111)
fccis parallel to (011) bcc(the closest-packed
planes),
½10/C221/C138fccis parallel to ½11/C221/C138bcc(the close-packed
directions),
ð/C2212/C221Þ
fccis parallel to ð/C2221/C221Þ
bcc.
&The Nishiyama–Wassermann OR is related to the
Kurdjumov–Sachs OR
½0/C2211/C138fccis parallel to [001] bcc,
ð/C22111Þfccis parallel to ð/C22110Þbcc(the closest-packed
planes),
(211) fccis parallel to (110) bcc.
If you plot this out on a stereogram, you’ll see it’s only a
few degrees away from the Kurdjumov–Sachsrelationship.
&The fcc and hcp systems also share an OR in whichthe close-packed planes and directions are parallel:
(111)
fccis parallel to (0001) hcp(the close-packed
planes),
½1/C2210/C138fccis parallel to ½1/C22210/C138hcp(the close-packed
directions).
If you want to determine an axis-angle pair you
p r o c e e di nas i m i l a rw a y .O b t a i nt w oi n d e x e db e a m
directions, B1andB2, in each crystal, and plot them on
a stereogram. Then you need to determine from thestereogram which angle brings the directions andplanes from one crystal into coincidence with theother crystal.
There’s a full discussion of these methods in Eding-
ton’s text; Randle and Ralph summarize the various
methods available to determine boundary crystallogra-
phy and many more examples of ORs are described inthe companion text.
1 8 . 1 2C O M P U T E RA N A L Y S I S
Although you must be able to analyze and index DPs‘by hand,’ it’s likely that you’ll use one of the manyavailable software packages, especially if your specimen
is not cubic (see, e.g., Section 1.6 and URLs #1, 4–7).
The main challenge comes when you have to index the
18.12 C OMPUTER ANALYSIS .................................................................................................................................................................... 303
www .Iran -mavad .com  
ﻣﺮﺟﻊ ﺩﺍﻧﺸﺠﻮﻳﺎﻥ ﻭ ﻣﻬﻨﺪﺳﻴﻦ ﻣﻮﺍﺩ
DP of a new material. Your laboratory should have the
standard reference sources listed at the end of the chap-ter. The approach simply requires that you collect all thedata you can and then search through the ICDD pow-
der diffraction files, or better still the NIST/Sandia/
ICPD electron-diffraction database (see URL #5),until you find a match. Yes, it is a lot of work and you
have to remember some rules
&Measurements made on calibrated SADPs will be
accurate to 1–2%. If you think you’re more accurate,you may eliminate the material you’re seeking fromyour database search!
&Check for multiple domains and double diffractionfirst. A schematic of such a DP is shown in Figure18.23. As you can appreciate from the schematic, you
must be careful not to confuse such patterns with
those showing systematic absences.
A strategy for search-and-match procedures has been
given by Lyman and Carr. The goal of the exercise is to
identify all the possible compounds that could produce
your DP. Then you can use other data (e.g., the chemistrydeduced by XEDS or EELS) to make the final identifica-tion. Computers not only give us the speed to make such
FIGURE 18.23. Care is needed to recognize d iffraction from two similar
domains which appears identical to diffraction from a real structure with a
different symmetry. All the spots lie on a square array which may lead to
erroneous indexing as a 100 pattern. The D P actually consists of separate patterns
from two overlapping crystals plus d ouble-diffraction spots as indicated.
(A)
(B)
(C)12
5
4 3
FIGURE 18.24. (A) STEM BF image of four grains in Cu. (B) A set of
DPs produced from the grains as the beam scans across them. (C) A grain-
orientation map in which different colors relate to different crystal
orientations with respect to beam direction.
304 ....................................................................................... O BTAINING AND INDEXING PARALLEL -BEAM DIFFRACTION PATTERNS
www .Iran -mavad .com  
ﻣﺮﺟﻊ ﺩﺍﻧﺸﺠﻮﻳﺎﻥ ﻭ ﻣﻬﻨﺪﺳﻴﻦ ﻣﻮﺍﺩ
searches possible, but are also more objective. The proce-
dure has four simple steps
&Obtain reliable data (and do not be too optimistic oroverconfident in your accuracy).
&Search the database for possible matches. With theright database, chemical information will help.
&Test the matches you find. Are any of them possiblegiven what you know about your specimen?
&Confirm the identification. Now you can go back to
the microscope and use CBED to explore symmetry
elements, improve your lattice-parameter measure-ments, etc. (Chapters 20 and 21).
&You should also simulate the DPs to confirm thatthe popular software packages do reproduce whatyou see. It’s not a bad idea to carry out this exerciseup front using known areas of your specimen orstandard specimens before you attack the identifica-
tion of unknowns.
18.13 AUTOMATED ORIENTATION
DETERMINATION AND ORIENTATIONMAPPING
In a parallel way to EBSD patterns in the SEM, a
sequence of computer-indexed DPs can be transformed
into an orientation map, which is an image in which the
contrast or color links areas of similar orientation. Oneway to do this is via Automated Crystallography forTEM (ACT) developed by Dingley and availablecommercially via EDAX. ACT gives you on-line orien-
tation determination using hollow-cone DF imaging. Asshown back in Figure 9.15A, the beam is tilted androtated by the scan coils and strong diffracted beamstravel sequentially down the optic axis as individualBragg reflections occur. Digital DF images are collectedat each beam position by an on-axis CCD camera aseach grain diffracts at different orientations and a par-allel-beam SADP is built up.
When the incident beam satisfies the Bragg con-
dition for a given grain, the corresponding area inthe DF image appears bright. After scanning, therecorded DF images are examined. In the DF
images, recorded at differ ent incident-beam posi-
tions, a specific pixel always corresponds to the
same area in the specimen. The intensity of eachpixel can be drawn as a function of beam tilt androtation angle (i.e., a DP). Adjacent pixels havingt h es a m eD Pa r ef r o mt h es a m eg r a i n ,a n dt h u sagrain map can be built. Figure 18.24A shows fourgrains with five grain boundaries in a specimen ofCu. Figure 18.24B shows a se to fr e c o n s t r u c t e dD P s
from four grains (I–IV). Once the DPs for all thegrains are reconstructed, the orientation relation-
ships across the boundaries (1–5) between the neigh-
boring grains can be extracted and Figure 18.24Cshows the orientation map for the four grains. As inthe SEM it is easy to contemplate combining thediffraction data with elemental data gathered byXEDS and/or EELS and carrying out on-line phaseidentification.
CHAPTER SUMMARY
This chapter has been concerned almost entirely with experimental technique.
&The stereographic projection is a very helpful aid. It’s similar to projections we use to
map the earth. Diffraction space (like global space) is three-dimensional. The stereo-graphic projection gives us a two-dimensional map to guide us from pole to pole!
&How do you obtain the best DP from your specimen? Use the right exposure, alwaysfocus the DP and use the best technique (CBED or SAD /C6Kikuchis) for the size of the
area of interest.
&Take the trouble and time always to get good DPs. You never know when you’ll reallyneed that information and an extra 9 or 29 seconds exposure time is not long, con-sidering how long you’ll spend analyzing the results!
&Which type of DP should you use? This depends on the characteristics of your speci-men and what you want to know.
&Remember that reflections with moderately large values of gshould give you the best
value for both dandf, but be absolutely sure thats¼0 for your chosen g.
&DPs from polycrystalline, nanocrystalline and amorphous materials contain a wealthof information. The added value that the various TEM techniques bring over X-raydiffraction is the spatial resolution and the accompanying images. TEM may not givethe best statistics; XRD only gives statistics.
CHAPTER SUMMARY .................................................................................................................................................................................... 305
www .Iran -mavad .com  
ﻣﺮﺟﻊ ﺩﺍﻧﺸﺠﻮﻳﺎﻥ ﻭ ﻣﻬﻨﺪﺳﻴﻦ ﻣﻮﺍﺩ
&Computer indexing of DPs should be the norm and should be automatic if you know
your material . If you understand the principles discussed here, you will avoid a few
pitfalls.
&Computer control of the beam and computer indexing can also be combined to
form orientation maps of the distribution of different grain orientations ortextures.
Finally, we’ll repeat our word of caution: there is a very famous paper on interstitial
defects in a ceramic and a follow-up paper on vacancy defects. The first paper missed the1808ambiguity in the DP! Don’t fall into such good company.
REFERENCES
We list more references than usual in this chapter. You’ll want to see many different examples so go to the
originals where possible.
CRYSTALLOGRAPHY AND DIFFRACTION
Andrews, KW, Dyson, DJ and Keown, SR 1971 Interpretation of Electron Diffraction Patterns 2nd Ed.
Plenum Press New York. An essential resource for anyone using electron diffraction.
Burger, MJ 1978 Elementary Crystallography MIT Press Cambridge Massachusetts. One of the classics.
Find it in the library.
Champness, PE 2001 Electron Diffraction in the TEM Bios (RMS) Oxford UK. Superb, concise introduc-
tory text; full of great examples.
Cullity, BD and Stock, SR 2001 Elements of X-ray Diffraction 3rd Ed. Prentice-Hall New York. The
standard text on XRD.
Edington, JW 1976 Practical Electron Microscopy in Materials Science Van Nostrand-Reinhold New
York. Part 2 of the book is full of useful hints and examples on analyzing DPs.
Giacovazzo, C, Monaco, HL, Artioli, G, Viterbo, D, Ferraris, G, Gilli, G, Zanotti, G and Catti, M 2002
Fundamentals of Crystallography 2nd Ed. Oxford University Press and IUCr Oxford. A comprehensive
reference book.
Glazer, AM 1987 The Structure of Crystals Adam Hilger Bristol United Kingdom. The essentials con-
densed into a 50-page monograph. Find it in the library
Hammond, C 1992 Introduction to Crystallography 2nd Ed. Royal Microscopical Society Oxford United
Kingdom. An excellent compact introduction to the subject with a nice section on the biographies of
crystallographers.
Johari, O and Thomas, G 1969 The Stereographic Projection and Its Applications in Techniques of Metals
Research Ed. RF Bunshah Interscience New York. A very helpful book if you can find a copy in your
library (it’s out of print).
Kelly, A, Groves, GW and Kidd, P 2000 Crystallography and Crystal Defects Wiley New York. Update
of the classic 1970 edition. All materials scientists should already have one on their shelves. Not onlythe standard introductory text on this subject but also gives a good review of the stereographicprojection.
Klein, C and Hurlbut, CS 1985 Manual of Mineralogy Wiley New York. This is the modern version of the
original classic by James D Dana. It gives an excellent readable review of the stereographic projectionand its relation to the globe, plus basic crystallography.
Lisle, RJ and Leyshon, PR 2004 Stereographic Projection Techniques for Geologists and Civil Engineers 2nd
Ed. Cambridge University Press New York.
Smaill, JS 1972 Metallurgical Stereographic Projections Adam Hilger Ltd London. Chapter 20 is another
source for stereographic projections and the Wulff net if you can find a copy.
Vainshtein, BK 1981 Modern Crystallography 1–IVSpringer-Verlag New York. No longer modern but
more of a classic.
Villars, P and Calvert, LD 1991 Pearson’s Handbook of Crystallographic Data for Intermetallic Phases 2nd
Ed. ASM Metals Park Ohio. This text is now in many volumes covering an ever-growing number of
materials.
Wells, AF 1984 Structural Inorganic Chemistry 6th Ed. Oxford University Press New York. The source for
crystal-structure data in inorganic materials.
306 ....................................................................................... O BTAINING AND INDEXING PARALLEL -BEAM DIFFRACTION PATTERNS
www .Iran -mavad .com  
ﻣﺮﺟﻊ ﺩﺍﻧﺸﺠﻮﻳﺎﻥ ﻭ ﻣﻬﻨﺪﺳﻴﻦ ﻣﻮﺍﺩ
AMORPHOUS MATERIALS
Graczyk, JF and Chaudhari, P 1973 A Scanning Electron Diffraction Study of Vapor-Deposited and Ion
Implanted Thin Films of Ge. I Phys. Stat. Sol. B58163–179. Early modeling; you should check other
papers by these authors if you’re working in this area.
Howie, A 1988 in High-Resolution Transmission Microscopy and Associated Techniques p 607 Eds. P
Buseck, J Cowley and L Eyring Oxford University Press New York. On amorphous materials.
McCulloch, DG, McKenzie, DR, Goringe, CM, Cockayne, DJH, McBride, W, Green, DC 1999 Experi-
mental and Theoretical Characterization of Structure in Thin Disordered Films Acta Cryst. A55(2)
178–187.
Rudee, ML and Howie, A 1972 The Structure of Amorphous Si and Ge Phil. Mag. 251001–1007.
Treacy, MMJ, Gibson, JM, Fan, L, Paterson, DJ and McNulty, I 2005 Fluctuation Microscopy: a Probe of
Medium Range Order Rep. Prog. Phys. 682899–2944.
DIFFRACTION TECHNIQUES
Dingley, DJ 2000 in Electron Backscatter Diffraction in Materials Science p1 Eds. AJ Schwartz, M Kumar
and BL Adams Kluwer New York.
Lyman, CE and Carr, MJ 1992 in Electron Diffraction Techniques 2p 373 Ed. JM Cowley Oxford
University Press New York.
Morniroli, JP, Redjaimia, A and Nicolopoulos, S 2007 Contribution of Electron Precession to the Identi-
fication of the Space Group from Microdiffraction Patterns Ultramicroscopy 107514–522.
Own, CS, Marks, LD and Sinkler, W Electron Precession: a Guide for Implementation Rev. Sci. Instrum.
2005 7633703-1-13.
Randle, V and Ralph, B 1986 A Practical Approach to the Determination of the Crystallography of Grain
Boundaries J. Mater. Sci. 213823–3828.
Schwartz, AJ, Kumar, M and Adams, BL (Eds.) 2000 Electron Backscatter Diffraction in Materials Science
Kluwer New York.
Tietz, LA, Carter, CB and McKernan, S 1995 Top-Bottom Effects in Double Diffraction Ultramicroscopy
60241–246. A challenge on ‘double diffraction.’
Vainshtein, BK, Zuyagin, BB and Avilov, AV 1992 in Electron Diffraction Techniques 1p 216 Ed. JM
Cowley Oxford University Press New York.
Vincent, R and Midgley, PA 1994 Double Conical Beam-Rocking System for Measurement of Integrated
Electron Diffraction Intensities Ultramicroscopy 53271–282. Precession diffraction.
URLs
1) Diffraction-Pattern Indexing – Start with the EM Yellow Pages and the EMS software http://cimewww.
epfl.ch/EMYP/emyp.html and also the Web site for the International Union of Crystallography http://
journals.iucr.org/iucr-top/comm/ced/index.html . Also try SingleCrystalTM; part of the extensive Crys-
talMaker 1suite of DP and crystal structure software. For a free demo download go to www.
crystalmaker.co.uk/singlecrystal/index.html .
2) www.jcrystal.com/products/winwulff/index.htm – WinWulff: a program for plotting stereographic
projections onto a Wulff net.
3) www.nanomegas.com – Commercial retrofit for precession diffraction.
4) www.icdd.com – ICDD Powder Diffraction File is produced by the International Center for Diffraction
Data (12 Campus Boulevard, Newtown Square, PA 19073). The latest installment of the historic Powder
Diffraction File, Release 2006 contains data from the ICDD experimental powder data collection anddata collected, edited and standardized from NIST and ICSD database in CD/DVD formats. Expensive,
but your university or research lab should buy access.
5) http://icsd.ill.fr/icsd/index.html – Inorganic Crystal-Structure Database (ICSD): the world’s most
extensive database on inorganic crystal structures and contains information on all inorganic crystal
structures (pure elements, minerals, metals and intermetallic compounds, including their atomic coordi-nates) that have been published since 1913. It is updated twice a year, each time adding approximately
3000 new records. Unlicensed users only have access to a demonstration version, with a 3592 structure
subset of the 93,720 inorganic structures in release 2006-2. Access also comes with the ICDD CD.
6) http://icsd.ill.fr/icsd/index.html – NIST Crystal Data comprise standard cell parameters, cell volume,
space-group number and symbol, calculated density, chemical formula, chemical name and classifica-tion by chemical type. The file includes reliable data from solid-state materials including inorganics,organics, minerals, intermetallics, metals and alloys. Comprehensive chemical, crystallographic and
identification search software comes with the database. Access is also available via the ICDD CD.
7) http://www.nist.gov/srd/nist15.htm – NIST/Sandia/ICDD Electron Diffraction Database is thanks to
the tireless efforts of M Carr. Designed for phase characterization by electron diffraction, this database
and software permit highly selective identification of microscopic and macroscopic crystalline materials.
CHAPTER SUMMARY .................................................................................................................................................................................... 307
www .Iran -mavad .com  
ﻣﺮﺟﻊ ﺩﺍﻧﺸﺠﻮﻳﺎﻥ ﻭ ﻣﻬﻨﺪﺳﻴﻦ ﻣﻮﺍﺩ
The database contains chemical, physical and crystallographic information on over 81,534 minerals,
metals, intermetallics and general inorganic compounds. Available in CD-ROM format.
THE COMPANION TEXT
Your skill in indexing diffraction patterns always benefits from practice. Energy filtering can improve theclarity of your DP but the geometry will be the same.
SELF-ASSESSMENT QUESTIONS
Q18.1 At what grain size does SAD begin to become useful?
Q18.2 How would you excite a higher-order reflection?
Q18.3 Why is it useful to use stereographic projections when analyzing DPs?Q18.4 In a stereographic projection, are the small or great circles similar to (a) latitude, (b) longitude?
Q18.5 On the stereographic projection, if the zone axis is at the center of the circle, where are the poles of the
planes in the zone?
Q18.6 What kind of ring is seen in the DP from a large-grained polycrystal?
Q18.7 How can we distinguish polycrystalline rings in the DP from those that would be caused by amorphous
materials?
Q18.8 Why does double diffraction complicate understanding a DP?Q18.9 When would you prefer SAD over CBED and vice versa?
Q18.10 Why might grains smaller than 10 nm pose a problem for diffraction analysis in the TEM?
Q18.11 How can you determine if a specimen is nanocrystalline ( /C241 nm grain size) or amorphous?
Q18.12 Define the radial distribution function.
Q18.13 How can you determine if a polycrystalline specimen is textured?
Q18.14 When is it a good idea to tilt the beam rather than tilt the specimen?Q18.15 What is an orientation relationship (OR)?
Q18.16 What is the big advantages of the TEM for studying DPs?
Q18.17 How many DPs do you need to determine an OR?Q18.18 How can you distinguish between the pattern produced by a textured specimen from one produced by a
random polycrystal?
Q18.19 What is the best way to image an amorphous material?Q18.20 Will the DP always rotate as we change the camera length?Q18.21 Why will SAD not distinguish two patterns with 180 8rotation?
Q18.22 When will double diffraction not occur?Q18.23 What is the easiest way to examine the detail present in a DP?Q18.24 Why do we tilt from one direction to set a selected specimen orientation?
Q18.25 Distinguish hollow cone and conical diffraction.
Q18.26 Distinguish hollow cone and precession diffraction.
TEXT-SPECIFIC QUESTIONS
T18.1 Describe how you would excite 13 gwhen O is on the optic axis if you can’t see 13 gon the screen.
T18.2 Index the DPs in Figure 18.7 to be consistent with the (invisible) Kikuchi lines and with each other (after
you’ve read Chapter 19).
T18.3 We note in Section 18.6 that, unlike those from polycrystalline materials, DPs from amorphous
materials do not show speckle. However, speckle from amorphous materials is the basis for the
technique of fluctuation microscopy. How can these two statements be consistent? (Use the literature
and Figure 18.14 to illustrate your answer.)
T18.4 We note that indexing an OTEDP might be confusing if certain rings are missing due to the texturing. If
you tilt the sample 30 8these rings should reappear. Explain their absence in terms of a three-dimensional
diagram like that shown in Figure 18.10D.
T18.5 Discuss which of the techniques illustrated in Figure 18.14 is better for imaging amorphous carbon.
Suggest regions for the large white area in B. Why are the images in B and C different?
T18.6 Using the diagrams shown in Figure 18.17, explain the difference between Figure 18.17E and F. The
argument is given in the text so try to put it into your own words or use a diagram to summarize the
argument in the text.
T18.7 Is the correct B given in each of Figures 18.19A–D?
T18.8 Sketch Figures 18.21A and C on a sheet of paper so that you can describe how you would tilt from one
pole to the other.
T18.9 Notice that in Figure 18.21D–F you are only told B, not the foil plane. Assuming that B is normal to the
foil plane, determine the foil plane.
T18.10 Can the DP shown in Figure 18.23 actually happen? If so, give an example.
308 ....................................................................................... O BTAINING AND INDEXING PARALLEL -BEAM DIFFRACTION PATTERNS
www .Iran -mavad .com  
ﻣﺮﺟﻊ ﺩﺍﻧﺸﺠﻮﻳﺎﻥ ﻭ ﻣﻬﻨﺪﺳﻴﻦ ﻣﻮﺍﺩ
T18.11 Draw the SADP that you would obtain from a 45 8[100] twist grain boundary in Cu when viewed normal
to the GB plane.
T18.12 Generate the following DPs (to scale). Show all work and label reflections to a distance of 2 gin all
directions about 000. For the following, assume only 1 atom per lattice site and each lattice site contains
the same atom. (A) [123] beam direction; face-centered cubic, a¼3.68 A ˚,lL¼50 mm A ˚. (B) [011] beam
direction; c-centered orthorhombic; a¼4.12 A ˚,b¼3.15 A ˚,c¼5.42 A ˚,lL¼50 mm A ˚. (C) [113] beam
direction; body-centered tetragonal; a¼3.41 A ˚,c¼3.0 A˚,lL¼50 mm A ˚. Generate the following DPs
(to scale). Show all your work and label reflections to a distance of 2g in all directions about 000. For the
following, assume only 1 atom per lattice site and each lattice site contains the same atom. (CourtesyLucille Giannuzzi.)
T18.13 Draw the same cubic stereograms as in Figure 18.4 but rotated 90 8along the horizontal axis in each case.
T18.14 Identify on Figure 18.5 the following poles: 22 /C221, 01 /C221, 21 /C222. What is different about these three poles
compared with all the others shown in Figure 18.5?
T18.15 Why are the rings of diffracted intensity in the patterns in Figure 18.9 of varying intensity? Under what
conditions could you infer something about the different thicknesses of foils that gave rise to each
pattern?
CHAPTER SUMMARY .................................................................................................................................................................................... 309
www .Iran -mavad .com  
ﻣﺮﺟﻊ ﺩﺍﻧﺸﺠﻮﻳﺎﻥ ﻭ ﻣﻬﻨﺪﺳﻴﻦ ﻣﻮﺍﺩ
19
Kikuchi Diffraction
CHAPTER PREVIEW
In this chapter and the following two, we will discuss two special cases of electron diffrac-
tion. We’ll see that incoherently scattered, divergent beams of electrons give rise to pairedarrays of lines in SADPs, known as Kikuchi patterns. In the next two chapters, we will formDPs with a convergent rather than a divergent (or, as in the previous chapter, parallel)
beam. These two techniques have a lot in common. In the first, the electrons are initially
being scattered by the atoms in the crystal so that they ‘lose all memory of direction’ andmay also lose energy. We can then think of these electrons as traveling in diverging
‘incident’ directions into the specimen. When the direction is appropriate, these electrons
can be scattered again, this time by Bragg diffraction. In the second technique, we intention-ally form a convergent beam in the illumination system to make the electrons incident on thecrystal over a range of different angles and create convergent-beam electron diffraction
(CBED) patterns. In this case, we have another advantage in that we can focus the beam on
a much smaller area of the specimen than in SAD. In both cases the information gained isenhanced if the specimen is thicker; in the case of Kikuchi patterns it has to be thick enoughfor inelastic scattering to occur and in CBED it has to be thick enough for dynamical
scattering. So these next three chapters are particularly useful if you can’t make your
specimen thin enough for almost all other TEM techniques, which generally produce betterquality information if the specimen is thinner.
