Repository: Ketankham/chatbot-meta-books

File: callister-book.txt (part 31 of 65)
when the solid shell wall reaches the desired thickness, by inverting the mold and pouring out the excess slip; this is termed drain casting (Figure 13.19b). As the cast piece dries 
and shrinks, it pulls away (or releases) from the mold wall; at this time, the mold may be disassembled and the cast piece removed. The nature of the slip is extremely important; it must have a high specific gravity and yet be very fluid and pourable. These characteristics depend on the solid-to-water ratio and other agents that are added. A satisfactory casting rate is an essential requirement. In addition, the cast piece must be free of bubbles, and it must have low drying shrink-age and relatively high strength.
Figure 13.19  The 
steps in (a ) solid and ( b) 
drain slip casting using a 
plaster of Paris mold. 
(From W. D. Kingery, 
Introduction to  Ceramics. Copyright © 1960 by John Wiley & Sons, New York. 
Reprinted by permission of John Wiley & Sons, Inc.)Slip poured
into moldWater absorbed
Finished
piece
Slip poured
into mold Draining mold Top trimmedFinished
piece(a)
(b)
13.12 Fabrication and Processing of Clay Products   •  469
 The properties of the mold influence the quality of the casting. Normally, plaster of 
Paris, which is economical, relatively easy to fabricate into intricate shapes, and reusable, is used as the mold material. Most molds are multipiece items that must be assembled before casting. The mold porosity may be varied to control the casting rate. The rather complex ceramic shapes that may be produced by means of slip casting include sanitary lavatory ware, art objects, and specialized scientific laboratory ware such as 
ceramic tubes.
Drying and Firing
A ceramic piece that has been formed hydroplastically or by slip casting retains signifi-cant porosity and has insufficient strength for most practical applications. In addition, it may still contain some of the liquid (e.g., water) that was added to assist in the forming operation. This liquid is removed in a drying process; density and strength are enhanced as a result of a high-temperature heat treatment or firing procedure. A body that has been formed and dried but not fired is termed green. Drying and firing techniques are 
critical inasmuch as defects that ordinarily render the ware useless (e.g., warpage, dis-tortion, cracks) may be introduced during the operation. These defects normally result from stresses that are set up from nonuniform shrinkage.
Drying
 As a clay-based ceramic body dries, it also experiences some shrinkage. In the early stages of drying, the clay particles are virtually surrounded by and separated from one another by a thin film of water. As drying progresses and water is removed, the inter-particle separation decreases, which is manifested as shrinkage (Figure 13.20). During  drying it is critical to control the rate of water removal. Drying at interior regions of a body is accomplished by the diffusion of water molecules to the surface, where evaporation occurs. If the rate of evaporation is greater than the rate of diffusion, the surface will dry (and as a consequence shrink) more rapidly than the interior, with a high probability of the formation of the aforementioned defects. The rate of surface evaporation should be reduced to, at most, the rate of water diffusion; evaporation rate may be controlled by temperature, humidity, and rate of airflow. Other factors also influence shrinkage. One of these is body thickness; nonuniform shrinkage and defect formation are more pronounced in thick pieces than in thin ones. Water content of the formed body is also critical: The greater the water content, the more extensive is the shrinkage. Consequently, the water content is typically kept as low as possible. Clay particle size also has an influence; shrinkage is enhanced as the particle size is decreased. To minimize shrinkage, the size of the particles may be increased, or nonplastic materials having relatively large particles may be added to the clay. Microwave energy may also be used to dry ceramic wares. One advantage of this technique is that the high temperatures used in conventional methods are avoided; drying temperatures may be kept to below 50 °C (120° F). This is important because the drying 
temperature of some temperature-sensitive materials should be kept as low as possible.green ceramic body
Figure 13.20  Several stages in the 
removal of water from between clay 
particles during the drying process. (a) Wet body. (b) Partially dry body. (c) Completely dry body. 
(From W. D. Kingery, Introduction to Ceramics.  
Copyright © 1960 by John Wiley & Sons, 
New York. Reprinted by permission of John Wiley & Sons, Inc.)(a) (b) (c)
470  •   Chapter 13  /  Applications and Processing of Ceramics
Concept Check 13.5 Thick ceramic wares are more likely to crack upon drying than thin 
wares. Why is this so?
[The answer may be found in all digital versions of the text and/or at www.wiley.com/college/callister  
(Student Companion Site).]
Firing
 After drying, a body is usually fired at a temperature between 900° C and 1400° C 
(1650° F and 2550° F); the firing temperature depends on the composition and desired 
properties of the finished piece. During the firing operation, the density is further in-
creased (with an attendant decrease in porosity) and the mechanical strength is enhanced. When clay-based materials are heated to elevated temperatures, some rather complex and involved reactions occur. One of these is vitrification —the gradual formation of a 
liquid glass that flows into and fills some of the pore volume. The degree of vitrification depends on firing temperature and time, as well as on the composition of the body. The temperature at which the liquid phase forms is lowered by the addition of fluxing agents such as feldspar. This fused phase flows around the remaining unmelted particles and fills in the pores as a result of surface tension forces (or capillary action); shrinkage also 
accompanies this process. Upon cooling, this fused phase forms a glassy matrix that results in a dense, strong body. Thus, the final microstructure consists of the  vitrified phase, any unreacted quartz particles, and some porosity. Figure 13.21 is a scanning  electron micrograph of a fired porcelain in which these microstructural elements may be seen.vitrification
Figure 13.21  Scanning electron micrograph of a fired porcelain specimen (etched 15 s, 5 °C, 10% HF) in which 
the following features may be seen: quartz grains (large dark particles), which are surrounded by dark glassy solution 
rims; partially dissolved feldspar regions (small unfeatured areas); mullite needles; and pores (dark holes with white 
border regions). Cracks within the quartz particles may be noted, which were formed during cooling as a result of the difference in shrinkage between the glassy matrix and the quartz. 1500×. 
(Courtesy of H. G. Brinkies, Swinburne University of Technology, Hawthorn Campus, Hawthorn, Victoria, Australia.)
Crack in quartz
grain
Pore
Mullite needlesFeldspar grainQuartz grain Glassy (rim) phase
10 μm
13.13 Powder Pressing  •   471
 The degree of vitrification controls the room-temperature properties of the ceramic 
ware; strength, durability, and density are all enhanced as it increases. The firing temper-ature determines the extent to which vitrification occurs—that is, vitrification increases as the firing temperature is raised. Building bricks are typically fired around 900 °C (1650° F) 
and are relatively porous. However, firing of highly vitrified porcelain, which borders on being optically translucent, takes place at much higher temperatures. Complete vitrifica-tion is avoided during firing because a body becomes too soft and will collapse.
Concept Check 13.6 Explain why a clay, once it has been fi  red at an elevated tempera-
ture, loses its hydroplasticity.
[The answer may be found in all digital versions of the text and/or at www.wiley.com/college/callister  
(Student Companion Site).]
Several ceramic-forming techniques have already been discussed relative to the fab-
rication of glass and clay products. Another important and commonly used method that warrants brief treatment is powder pressing. Powder pressing —the ceramic 
analogue to powder metallurgy—is used to fabricate both clay and nonclay composi-tions, including electronic and magnetic ceramics, as well as some refractory brick products. In essence, a powdered mass, usually containing a small amount of water or other binder, is compacted into the desired shape by pressure. The degree of com-paction is maximized and the fraction of void space is minimized by using coarse and fine particles mixed in  appropriate proportions. There is no plastic deformation of the particles during compaction, as there may be with metal powders. One function of the binder is to lubricate the powder particles as they move past one another in the compaction process. There are three basic powder-pressing procedures: uniaxial, isostatic (or hydrostatic), and hot pressing. For uniaxial pressing, the powder is compacted in a metal die by  pressure that is applied in a single direction. The formed piece takes on the configuration of the die and platens through which the pressure is applied. This method is confined to shapes that are relatively simple; however, production rates are high and the process is inexpensive. The steps involved in one technique are illustrated in Figure 13.22.13.13 POWDER PRESSING
Core
rodFeed
shoe
(a) (b) (c) (d) (e)DiePunch
Punch
Figure 13.22  Schematic representation of the steps in uniaxial powder pressing. ( a) Beginning of the cycle. (b ) The 
die cavity is filled with powder. (c ) The powder is compacted by means of pressure applied to the top punch. (d) The 
compacted piece is ejected by rising action of the bottom punch. (e) The feed shoe pushes away the compacted p iece, 
and the fill step is repeated. 
(Used with permission from J. T. Black and Ronald A. Kohser, DeGarmo’s Materials and Processes in Manufacturing, 11th edition, John 
Wiley & Sons, Hoboken, NJ, 2012, page 487, Figure 18.4.)
472  •   Chapter 13  /  Applications and Processing of Ceramics
 For isostatic pressing, the powdered material is contained in a rubber envelope and 
the pressure is applied isostatically by a fluid (i.e., it has the same magnitude in all directions). More complicated shapes are possible than with uniaxial pressing; however, the isostatic technique is more time consuming and expensive. For both uniaxial and isostatic procedures, a firing operation is required after the pressing operation. During firing the formed piece shrinks and experiences a reduction of porosity and an improvement in mechanical integrity. These changes occur by the coalescence of the powder particles into a denser mass in a process termed sintering. 
The mechanism of sintering is schematically illustrated in Figure 13.23. After pressing, many of the powder particles touch one another (Figure 13.23 a). During the initial 
sintering stage, necks form along the contact regions between adjacent particles; in  addition, a grain boundary forms within each neck, and every interstice between particles becomes a pore (Figure 13.23b). As sintering progresses, the pores become smaller and more spherical (Figure 13.23c ). A scanning electron micrograph of a sintered alumina 
material is shown in Figure 13.24. The driving force for sintering is the reduction in 
 total particle surface area; surface energies are larger in magnitude than grain boundary  energies. Sintering is carried out below the melting temperature, so that a liquid phase is 
sintering
(a)
(b)
(c)PoreNeck
Grain boundary
Figure 13.23 For a powder compact, microstruc-
tural changes that occur during firing. (a) Powder 
 particles after pressing. (b) Particle coalescence and 
pore  formation as sintering begins. (c) As sintering  proceeds, the pores change size and shape.Figure 13.24  Scanning  electron  micrograph of an 
aluminum oxide  powder compact that was sintered at 1700°C for 6 min. 5000×. 
(From W. D. Kingery, H. K. Bowen, and D. R. Uhlmann, 
Introduction to  Ceramics, 2nd edition, p. 483.  Copyright © 1976 by John Wiley & Sons, New York. Reprinted by  permission of John Wiley & Sons, Inc.)
2 μm
13.14 Tape Casting  •   473
normally not present. The mass transport that is necessary to effect the changes shown 
in Figure 13.23 is accomplished by atomic diffusion from the bulk particles to the neck regions. With hot pressing, the powder pressing and heat treatment are performed simultaneously—the powder aggregate is compacted at an elevated temperature. The 
procedure is used for materials that do not form a liquid phase except at very high 
and impractical temperatures; in addition, it is used when high densities without ap-
preciable grain growth are desired. This is an expensive fabrication technique and has some limitations. It is costly in terms of time, because both mold and die must be heated and cooled during each cycle. In addition, the mold is usually expensive to 
fabricate and typically has a short lifetime.
Tape casting is an important ceramic fabrication technique. As the name implies, in this technique, thin sheets of a flexible tape are produced by means of a casting process. These sheets are prepared from slips in many respects similar to those employed for slip casting (Section 13.12). This type of slip consists of a suspension of ceramic particles in an organic liquid that also contains binders and plasticizers, which are incorporated to impart strength and flexibility to the cast tape. De-airing in a vacuum may also be nec-essary to remove any entrapped air or solvent vapor bubbles, which may act as crack-initiation sites in the finished piece. The actual tape is formed by pouring the slip onto a flat surface (of stainless steel, glass, a polymeric film, or paper); a doctor blade spreads the slip into a thin tape of uniform thickness, as shown schematically in Figure 13.25. In the drying process, volatile slip components are removed by evaporation; this green product is a flexible tape that may be cut or into which holes may be punched prior to a firing operation. Tape thicknesses normally range between 0.1 and 2 mm (0.004 and 0.08 in.). Tape casting is widely used in the production of ceramic substrates that are used for integrated circuits and for multilayered capacitors.
 Cementation is also considered a ceramic fabrication process (Figure 13.12). The 
cement material, when mixed with water, forms a paste that, after being fashioned into a desired shape, subsequently hardens as a result of complex chemical reactions. Cements and the cementation process were discussed briefly in Section 13.7.13.14 TAPE CASTING
Figure 13.25  Schematic  diagram showing the tape-
casting process using a doctor blade. 
(From D. W. Richerson, Modern Ceramic  Engineering, 2nd 
edition, Marcel Dekker, Inc., NY, 1992. Reprinted from 
Modern Ceramic Engineering, 2nd edition, p. 472 by courtesy 
of Marcel Dekker, Inc.)Slip source
Doctor blade
Reel of carrier filmSupport structureWarm air
source
Take-up reel
474  •   Chapter 13  /  Applications and Processing of Ceramics
3D printing (or additive manufacturing) is used to fabricate ceramic parts that are virtu-
ally free of cracks and porosity and have properties comparable to those manufactured using conventional techniques discussed earlier in this chapter. However, because of their relatively poor electrical and thermal conductivities, some of the printing tech-niques used for metals (Section 11.7) are impractical for ceramics. For example, electron beams cannot be used as heat sources because ceramics are electrical insulators. In addition, direct laser melting is difficult because ceramics typically have high melting temperatures; also for most ceramics there is a possibility of crack formation due to the generation of thermal stresses. Furthermore, the number of ceramic materials available for 3D printing is limited. For virtually all ceramic 3D printing techniques the material feedstock is in the form of a powder that, in some instances, may be incorporated within a liquid suspension. A variety of ceramic 3D printing processes have been developed, and we have chosen to discuss several of the common ones—ceramic jet printing, stereolithography, polymer-derived ceramics, and 3D clay extrusion.
Ceramic Jet Printing
The mechanism of the ceramic jet printing technology, as illustrated schematically in Figure 13.26, is relatively simple: A roller mechanism first spreads a thin layer of ceramic powder onto the build platform; an ink jet then selectively “prints” a binder onto only those regions of powder that are to be part of this layer for the desired solid part.
10 The binder bonds together powder particles with which it is in contact. This 
process is repeated until the printing process is complete. At this time, the “green” part is removed from the unbound powder bed in the printer and excess powder is removed. If necessary, volatile components may be driven off by heating the part in an oven. Finally, the powder particles are sintered together in a firing operation, which increases the strength and density of the finished piece. Porcelain is printed using this technique.13.15 3D PRINTING OF CERAMIC MATERIALS
Powder
bed
Build
platform
Powder
delivery pistonLiquid binder
Built objectInkjet head
Powder
supplyRollerFigure 13.26  Schematic representation of the 
ceramic jet 3D printing technique.
10The binder used will depend on the ceramic material being printed. Typical binder materials include polymers and 
colloidal silica.
13.15 3D Printing of Ceramic Materials   •  475
Stereolithography
For stereolithography ( SLA), the feedstock consists of a photocurable liquid monomer 
(unpolymerized polymer) resin that is loaded with a high level of ceramic powder 
particles. A sweep arm spreads a single layer of this feedstock suspension having a thickness of between about 25 and 100 μm out on the build platform (Figure 13.27). An 
ultraviolet laser next scans the pattern for this layer of the object onto the resin-ceramic particle suspension; this causes the polymer only in scanned regions to solidify (“cure” or “polymerize”).
11 Another layer is deposited and scanned in a similar manner, which 
again solidifies in only selected areas; in addition, the two layers become attached to one another. This process is repeated layer-by-layer until the complete object is created. At this time the solid object is extracted from the remaining uncured polymer-ceramic particle suspension, and all attached uncured residues are removed. Post-processing treatments begin with debinding—heating the object to about 400 °C; this burns off the 
cured polymer. A high-temperature sintering heat treatment follows, which leads to a dense and strong ceramic part. Ceramic materials typically printed using stereolithography include alumina (for technical ceramics, surgical instruments, electrical isolators) and zirconia (for jewelry, dental restorations, fuel cell components). Two other extremely biocompatible and bioresorbable materials, tricalcium phosphate and hydroxyapatite, are printed into bio-medical implants that are used to restore bone loss.
Polymer-Derived Ceramics
A newly developed stereolithographic 3D printing technique has recently been developed that increases the number of available ceramic materials. With this technique, the precur-sor feedstock material is a “preceramic” monomer resin, which is laid down in layers that are on the order of 100 μ m thick. After deposition, each layer is exposed to ultraviolet 
light, which solidifies (cures or polymerizes) only regions that are to become a slice of the solid object. Note that at this point the final object is in the form of a polymer, not a ceramic. After completion of the printing process, all unpolymerized resin is washed away, and the solid object is heated to 1000° C in an atmosphere of argon. This heat treatment 
transforms (by pyrolysis) the polymer object into a ceramic material (a silicon oxycarbide). Shapes of these printed ceramic materials may be complicated, but are limited to having porous and cellular architectures. Furthermore, this silicon oxycarbide material 
HeCd
laserLenses
Tunable
mirror
HeNe
laserElevator
Part
PlatformLevel
detection
Photocurable resinSweep
arm
Figure 13.27  Schematic 
diagram demonstrating the 
stereolithographic technique for 3D printing of ceramic-photocurable polymer suspensions.
(© I. A. Aksay, R. Garg, and D. M. 
Dabbs, Princeton University.)
11For some stereolithographic techniques, projected visible light instead ultraviolet laser radiation is used to cure the 
polymer. This process is termed Digital Light Processing (DLP).
476  •   Chapter 13  /  Applications and Processing of Ceramics
SUMMARY
• The familiar glass materials are noncrystalline silicates that contain other oxides. In 
addition to silica (SiO2), the two other primary ingredients of a typical soda–lime glass 
are soda (Na2O) and lime (CaO).
• The two prime assets of glass materials are optical transparency and ease of fabrication.Glasses
Glass-Ceramics • Glass-ceramics are initially fabricated as glasses and then, by heat treatment, crystallized 
to form fine-grained polycrystalline materials.
• Two properties of glass-ceramics that make them superior to glass are improved 
mechanical strengths and lower coefficients of thermal expansion (which improves 
thermal shock resistance).
Clay Products • Clay is the principal component of whitewares (e.g., pottery and tableware) and structural 
clay products (e.g., building bricks and tiles). Ingredients (in addition to clay) may be added, such as feldspar and quartz; these influence changes that occur during firing.
Refractories • Materials that are employed at elevated temperatures and often in reactive environments 
are termed refractory ceramics.
• Requirements for this class of materials include high melting temperature, the ability to 
remain unreactive and inert when exposed to severe environments (often at elevated temperatures), and the ability to provide thermal insulation.
• Common refractory ceramic materials include the following: fireclay, high-alumina, 
extra-high alumina, silica, periclase (high MgO content), zircon (zirconium silicate), and silicon carbide.
Abrasives • The abrasive ceramics are used to cut, grind, and polish other softer materials.
• This group of materials must be hard and tough and be able to withstand high 
 temperatures that arise from frictional forces.
• Two classifications of ceramic abrasive ceramics are naturally occurring and manufac-
tured. Those that occur naturally include diamond, corundum (Al
2O3), emery, garnet, 
and sand. Diamond, corundum, borazon (cubic boron nitride), carborundum (silicon 
carbide), zirconia–alumina, and boron carbide fall within the manufactured category.is quite refractory. Currently applications include thermal protection systems, porous burners, electronic device packaging, and microelectromechanical systems (MEMS).
3D Clay Extrusion
A number of 3D printers for clay-based ceramics have been developed that are scaled-down and highly sophisticated hydroplastic-forming extruders (hydroplastic extrusion is discussed in Section 13.12). The printer head continuously extrudes a filament of paste, composed of clay, water (or other binder), and perhaps additional ingredients. Paste con-sistency must be such that the printed piece has sufficient structural integrity to maintain its shape. Some printers are designed for specific pastes; others have some flexibility in paste composition and consistency. The ability to remove air bubbles in the paste prior to printing is desirable in order to achieve a smooth and bubble-free finish. A major differ-ence between this technique and other printing techniques for ceramics discussed previ-ously is the size of the print element—element size is much larger for clay extrusion—for example, the thickness of a cup or dish. After printing, the part must be dried and fired in a manner similar to that described in Section 13.12 for slip cast and hydroplastically formed bodies. A decorative glaze may be applied prior to the firing heat treatment. 3D clay extrusion is used in several different areas including pottery (plates, cups, saucers, mugs) and ornamental/artisanal (statues, figurines, jewelry, planters).
Summary  •   477
Cements • Portland cement is produced by heating a mixture of clay and lime-bearing minerals 
in a rotary kiln. The resulting “clinker” is ground into very fine particles to which a 
small amount of gypsum is added.
• When mixed with water, inorganic cements form a paste that is capable of assuming 
just about any desired shape.
• Subsequent setting or hardening is a result of chemical reactions involving the cement 
particles and occurs at the ambient temperature. For hydraulic cements, of which Portland cement is the most common, the chemical reaction is one of hydration.
Ceramic Biomaterials • On the basis of chemical inertness, hardness, and wear resistance, a number of ceramics 
(bioceramics) are used in biomedical applications.
• Aluminum oxide (in high-purity/dense and porous forms), zirconia (yttria-stabilized), 
glasses and glass-ceramics, as well as two calcium phosphate materials (tricalcium phosphate and hydroxyapatite) are common bioceramic materials.
• Typical applications of bioceramics are in the orthopedic (bone/skeletal) and dental fields.
Carbons • Two allotropic forms of carbon, diamond and graphite, have distinctively different 
sets of physical and chemical properties.
• Diamond is extremely hard, chemically inert, has a high thermal conductivity, a low 
electrical conductivity, and is transparent with a high index of refraction.
• Graphite is soft and flaky (i.e., has good lubricative properties), is optically opaque, 
and chemically stable at high temperatures and in nonoxidizing atmospheres. Some of its properties are highly anisotropic, to include electrical conductivity.
• A form of carbon used as a fiber reinforcement was also discussed.
Two structural arrangements of graphene layers may be found in carbon fibers—
graphitic and turbostratic (Figure 13.7).
High strengths and moduli of elasticity develop in the direction parallel to the fiber axis.
Advanced Ceramics • Many modern technologies use and will continue to use advanced ceramics because 
of their unique mechanical, chemical, electrical, magnetic, and optical properties and property combinations.
• Microelectromechanical systems (MEMS)—these are smart systems that consist of miniatur-
ized mechanical devices integrated with electrical elements on a substrate (normally silicon).
• Nanocarbons—carbon materials that have particle sizes less than about 100 nm. Three 
types of nanocarbons that can exist are as follows:
Fullerenes (e.g., C
60, Figure 13.9)
Carbon nanotubes (Figure 13.10)Graphene (Figure 13.11)
Fabrication and 
Processing of Glasses 
and Glass-Ceramics• Because glasses are formed at elevated temperatures, the temperature–viscosity 
behavior is an important consideration. Melting, working, softening, annealing, and strain points represent temperatures that correspond to specific viscosity values.
• Among the more common glass-forming techniques are pressing, blowing (Figure 13.15), 
drawing (Figure 13.16), and fiber forming.
• When glass pieces are cooled, internal thermal stresses may be generated because of 
differences in cooling rate (and degrees of thermal contraction) between interior and surfaces regions.
• After fabrication, glasses may be annealed and/or tempered to improve mechanical 
characteristics.
Fabrication and 
Processing of Clay 
Products• Clay minerals assume two roles in the fabrication of ceramic bodies:
When water is added to clay, it becomes pliable and amenable to forming.Clay minerals melt over a range of temperatures; thus, during firing, a dense and 
strong piece is produced without complete melting.
478  •   Chapter 13  /  Applications and Processing of Ceramics
Powder Pressing • Some ceramic pieces are formed by powder compaction; uniaxial, isostatic, and hot 
pressing techniques are possible.
• Densification of pressed pieces takes place by a sintering mechanism (Figure 13.23) 
during a high-temperature firing procedure.
Tape Casting • With tape casting, a thin sheet of ceramic of uniform thickness is formed from a slip 
that is spread onto a flat surface using a doctor blade (Figure 13.25). This tape is then 
subjected to drying and firing operations.
3D Printing of 
Ceramics• Several techniques have been developed for 3D printing of ceramic materials. The 
feedstock material is in powder form, which in some instances is incorporated within a liquid suspension.
• The following processes were described in this chapter: ceramic jet printing, stereo-
lithography, polymer-derived ceramics, and 3D clay extrusion.
Important Terms and Concepts
abrasive (ceramic)annealing point (glass)calcinationcementcrystallization  (glass-ceramics)firingglass-ceramicglass transition temperaturegreen ceramic bodyhydroplastic formingmelting point (glass)microelectromechanical  system (MEMS)nanocarbonrefractory (ceramic)sinteringslip castingsoftening point (glass)strain point (glass)structural clay productthermal shockthermal temperingvitrificationwhitewareworking point (glass)
REFERENCES
Black, J. T., and R. A. Kohser, Degarmo’s Materials and 
Processes in Manufacturing, 11th edition, John Wiley & 
Sons, Hoboken, NJ, 2012.
Doremus, R. H., Glass Science, 2nd edition, Wiley, New York, 1994.Engineered Materials Handbook, Vol. 4, Ceramics and Glasses, 
ASM International, Materials Park, OH, 1991.
Hewlett, P. C., Lea’s Chemistry of Cement & Concrete, 5th 
edition, Elsevier Butterworth-Heinemann, Oxford, 2017.
Kingery, W. D., H. K. Bowen, and D. R. Uhlmann, Introduction 
to Ceramics, 2nd edition, John Wiley & Sons, New York, 1976. Chapters 1, 10, 11, and 16.
Reed, J. S., Principles of Ceramic Processing, 2nd edition, John 
Wiley & Sons, New York, 1995.Richerson, D. W., Modern Ceramic Engineering, 3rd edition, 
CRC Press, Boca Raton, FL, 2006.
Riedel, R, and I. W. Chen (editors), Ceramic Science and 
Technology, Vol. 3, Synthesis and Processing, Wiley-VCH, Weinheim, Germany, 2012.
Schact, C. A. (Editor), Refractories Handbook, Marcel Dekker, 
New York, 2004.
Shelby, J. E., Introduction to Glass Science and Technology,  2nd 
edition, Royal Society of Chemistry, Cambridge, 2005.
Varshneya, A. K., Fundamentals of Inorganic Glasses, 2nd edi-
tion, Society of Glass Technology, Sheffield, UK, 2013.• For clay products, two common fabrication techniques are hydroplastic forming and 
slip casting.
For hydroplastic forming, a plastic and pliable mass is formed into a desired 
shape by forcing the mass through a die orifice.
With slip casting, a slip (suspension of clay and other minerals in water) is poured 
into a porous mold. As water is absorbed into the mold, a solid layer is deposited 
on the inside of the mold wall.
• After forming, a clay-based body must be first dried and then fired at an elevated 
temperature to reduce porosity and enhance strength.
  •  479(a) Schematic representation of the arrangement of molecular chains for a 
crystalline region of polyethylene. Black and gray balls represent, respectively, carbon and hydrogen atoms.
(d)
(e)(c)(b)(a)Chapter 14  Polymer StructuresGlow Images(b) Schematic diagram of a polymer chain-folded crystallite—a plate-shaped crystalline region in which the molecular chains (red lines/curves) fold back and forth on themselves; these folds occur at the crystallite faces.
(c) Structure of a spherulite found in some semicrystalline polymers (schematic). Chain-folded crystallites radiate outward from a common center. Separating and connecting these crystallites are regions of amorphous material, wherein the molecular chains (red curves) assume misaligned and disordered configurations.
(d) Transmission electron micrograph showing the spherulite structure. Chain-folded lamellar crystallites (white lines) approximately 10 nm thick extend in radial directions from the center. 12,000×.
(e) A polyethylene produce bag containing some fruit.
[Photograph of Figure (d) supplied by P. J. Phillips. First published in 
R. Bartnikas and R. M. Eichhorn, Engineering Dielectrics, Vol. IIA, Electrical 
Properties of Solid Insulating Materials: Molecular Structure and Electrical Behavior, 1983. Copyright ASTM, 1916 Race Street, Philadelphia, PA 19103. 
Reprinted with permission.]
480  •   WHY STUDY Polymer Structures?
Naturally occurring polymers—those derived from plants and animals—have been used 
for many centuries; these materials include wood, rubber, cotton, wool, leather, and silk. Other natural polymers, such as proteins, enzymes, starches, and cellulose, are important in biological and physiological processes in plants and animals. Modern scientific research tools have made possible the determination of the molecular structures of this group of materials and the development of numerous polymers that are synthesized from small organic molecules. Many of our useful plastics, rubbers, and fiber materials are synthetic polymers. In fact, since the conclusion of World War II, the field of materials has been vir-tually revolutionized by the advent of synthetic polymers. The synthetics can be produced inexpensively, and their properties may be managed to the degree that many are superior to their natural counterparts. In some applications, metal and wood parts have been re-placed by plastics, which have satisfactory properties and can be produced at a lower cost. As with metals and ceramics, the properties of polymers are intricately related to the structural elements of the material. This chapter explores molecular and crystal structures of polymers; Chapter 15 discusses the relationships between structure and some of the physical and chemical properties, along with typical applications and forming methods.
Because most polymers are organic in origin, we briefly review some of the basic concepts relating to the structure of their molecules. First, many organic materials are hydrocarbons —that is, they are composed of hydrogen and carbon. Furthermore, 
the intramolecular bonds are covalent. Each carbon atom has four electrons that may 14.1 INTRODUCTION
14.2 HYDROCARBON MOLECULESLearning Objectives
After studying this chapter, you should be able to do the following:
1.  Describe a typical polymer molecule in terms of 
its chain structure and, in addition, how the molecule may be generated from repeat units.
2.  Draw repeat units for polyethylene, poly(vinyl 
chloride), polytetrafluoroethylene, polypropyl- ene, and polystyrene.
3.  Calculate number-average and weight-average 
molecular weights and degree of polymerization for a specified polymer.
4. Name and briefly describe:
(a)  the four general types of polymer molecular 
structures,(b) the three types of stereoisomers,(c)  the two kinds of geometric isomers, and(d) the four types of copolymers.
5.  Cite the differences in behavior and molecular 
structure for thermoplastic and thermosetting polymers.
6.  Briefly describe the crystalline state in polymeric 
materials.
7.  Briefly describe/diagram the spherulitic structure 
for a semicrystalline polymer.A relatively large number of chemical and structural characteristics affect the properties and behaviors of polymeric materials. Some of these influences are as follows:1. Degree of crystallinity of semicrystalline polymers—on density, stiffness, strength, and ductility (Sections 14.11 and 15.8).2. Degree of crosslinking—on the stiffness of rubberlike materials (Section 15.9).3. Polymer chemistry—on melting and glass-transition temperatures (Section 15.14).
14.2 Hydrocarbon Molecules  •   481
participate in covalent bonding, whereas every hydrogen atom has only one bonding 
electron. A single covalent bond exists when each of the two bonding atoms contributes one electron, as represented schematically in Figure 2.12 for a molecule of hydrogen (H
2). Double and triple bonds between two carbon atoms involve the sharing of two and 
three pairs of electrons, respectively.1 For example, in ethylene, which has the chemical 
formula C2H4, the two carbon atoms are doubly bonded together, and each is also singly 
bonded to two hydrogen atoms, as represented by the structural formula
CHH
HHC
where ―anddenote single and double covalent bonds, respectively. An example of a 
triple bond is found in acetylene, C2H2:
C H H C
 Molecules that have double and triple covalent bonds are termed unsaturated —that 
is, each carbon atom is not bonded to the maximum (four) other atoms. Therefore, it 
is possible for another atom or group of atoms to become attached to the original mol-ecule. Furthermore, for a saturated hydrocarbon, all bonds are single ones, and no new 
atoms may be joined without the removal of others that are already bonded. Some of the simple hydrocarbons belong to the paraffin family; the chainlike par-affin molecules include methane (CH
4), ethane (C2H6), propane (C3H8), and butane 
(C4H10). Compositions and molecular structures for paraffin molecules are contained 
in Table 14.1. The covalent bonds in each molecule are strong, but only weak hydrogen and van der Waals bonds exist between molecules, and thus these hydrocarbons have relatively low melting and boiling points. However, boiling temperatures rise with increasing molecular weight (Table 14.1).unsaturated
saturated
1In the hybrid bonding scheme for carbon (Section 2.6), a carbon atom forms sp3 hybrid orbitals when all its bonds are single 
ones; a carbon atom with a double bond has sp2 hybrid orbitals; and a carbon atom with a triple bond has sp hybridization.Table 14.1
Compositions and 
Molecular Structures for Some Paraffin Compounds: C
nH2n+2   Boiling
Name Composition Structure Point (°C)
 
CH4  
−164 Methane
Ethane C2H6  −88.6
Propane C3H8  −42.1
Butane C4H10  −0.5
Pentane C5H12  36.1
Hexane C6H14  69.0C HH
HH
C HHH
HHC H
C HHH
HHC CH
HH
482  •   Chapter 14  /  Polymer Structures
FamilyCharacteristic 
Unit Representative 
Compound
Alcohols   Methyl alcohol
Ethers   Dimethyl ether
Acids   Acetic acid
Aldehydes   Formaldehyde
Aromatic 
hydrocarbonsa  Phenol
aThe simplifi  ed structure  denotes a phenyl group, C
CC C
C CH
H
HHHTable 14.2  
Some Common 
Hydrocarbon Groups
C O
HRR C
OOHOH R
O R R′
RC HH
HOH
C HH
HO CH
HH
C HH
HC
OOH
C O
HH
OH Hydrocarbon compounds with the same composition may have different atomic 
 arrangements, a phenomenon termed isomerism. For example, there are two isomers 
for butane; normal butane has the structure
C HHH
HHC H CHHHH
C
whereas a molecule of isobutane is represented as follows:
C
CC CH
H
H
HH
H
HHHH
Some of the physical properties of hydrocarbons will depend on the isomeric state; for 
example, the boiling temperatures for normal butane and isobutane are −0.5°C and 
−12.3°C (31.1°F and 9.9°F), respectively.isomerism
14.4 The Chemistry of Polymer Molecules   •  483
Consider again the hydrocarbon ethylene (C2H4), which is a gas at ambient temperature 
and pressure and has the following molecular structure:
CHH
HHC
 If the ethylene gas is reacted under appropriate conditions, it will transform to poly-
ethylene (PE), which is a solid polymeric material. This process begins when an active center is formed by the reaction between an initiator or catalyst species ( R.) and the 
ethylene monomer, as follows:
 
C+HH
HHC C RHHHH
R·C · (14.1)14.4 THE CHEMISTRY OF POLYMER MOLECULESThe molecules in polymers are gigantic in comparison to the hydrocarbon molecules 
already discussed; because of their size they are often referred to as macromolecules.
