Repository: Ketankham/chatbot-meta-books

File: fracture-book.txt (part 31 of 34)
cyclic loading. This effect can be partially understood by studying Figure 11.27, which deﬁnes theaverage environmental crack growth rate over a given fatigue cycle. If, for example, the cyclic loadingfollowed a square waveform instead of a sine wave, one might expect the average EAC growth rateto be greater because the maximum load is held for a sustained period with a square waveform.A saw-tooth waveform might be expected to produce less environmental cracking per cycle, all elsebeing equal. A mitigating factor is that environmental cracking is often faster during periods when Kda
dNda
dN
=
aggressive inertΦ
da
dNda
dN fda
dt=+
aggressive inert EAC1
()da dt/EAC
da
dNda
dN fda
dt=+
aggressive inert EACΦ11656_C011.fm  Page 538  Monday, May 23, 2005  5:27 PM
Environmentally Assisted Cracking in Metals 539
FIGURE 11.25 Three types of corrosion fatigue behavior: (a) cycle-dependent corrosion fatigue, (b) time-
dependent corrosion fatigue, and, (c) cycle- and time-dependent corrosion fatigue. Taken from McEvily, A.J.
and Wei, R.P., “Fracture Mechanics and Corrosion Fatigue.” Corrosion Fatigue: Chemistry, Mechanics and
Microstructures , NACE International, Houston, TX, 1972, pp. 25–30.
(a)
(b)
(c)1656_C011.fm  Page 539  Monday, May 23, 2005  5:27 PM
540 Fracture Mechanics: Fundamentals and Applications
FIGURE 11.26 Superposition of fatigue with EAC in the case of purely time-dependent corrosion fatigue.
FIGURE 11.27 Deﬁnition of the average EAC growth rate over a single fatigue cycle. The waveform (e.g.,
sine wave, square wave, saw-tooth) can affect this average growth rate.
FIGURE 11.28 Effect of frequency on the various types of corrosion fatigue.
1656_C011.fm  Page 540  Monday, May 23, 2005  5:27 PM
Environmentally Assisted Cracking in Metals 541
is increasing. In those instances, a square waveform might actually result in less environmental
cracking per cycle because a sustained load is less damaging than a continually rising load.
11.5.2 T YPICAL  DATA
Figure 11.29 shows corrosion fatigue data for C–Mn and alloy steels in seawater [19]. When comparedto the corresponding data for crack propagation in air, these data exhibit the trends one wouldexpect for time-dependent corrosion fatigue (Figure 11.26(b)).
Figure 11.30 is a plot of corrosion fatigue data for a high strength alloy steel in an H
2 gas
environment as well as a hydrogen-oxygen mixture and air [19]. There is a slight effect of frequencyin the H
2 gas environment, which is indicative of time-dependent behavior. When H2 gas is combined
with oxygen, the resulting behavior is identical to that for air, and there is no frequency dependence.
Figure 11.31 shows the effect of frequency on the corrosion fatigue behavior of two aluminum
alloys in a sodium chloride solution [19]. The 7079-T651 alloy exhibits a frequency dependencethat corresponds closely to the expected 1:1 trend (on a logarithmic plot) for time-dependentcorrosion fatigue, as schematically illustrated in Figure 11.28. The 2219-T87 alloy does not exhibita frequency dependence, but has an elevated growth rate relative to a purely inert environment. 
Figure 11.32 is a plot of da/dN vs. frequency for Inconel 600 in a sodium hydroxide solution
[19]. The crack growth rate exhibits a frequency dependence that asymptotically approaches the1:1 line at low frequencies. As frequency increases, da/dN asymptotically approaches the rate for
this material in air. Note, however, that the crack growth rate in air is elevated relative to the vacuumenvironment, which indicates that air is not a purely inert environment with respect to corrosionFIGURE 11.29 Corrosion fatigue behavior of several C–Mn and alloy steels in seawater. Taken from Gangloff,
R.P., “Corrosion Fatigue Crack Propagation in Metals.” Environment-Induced Cracking of Metals , NACE
International, Houston, TX, 1990, pp. 55–109.
1656_C011.fm  Page 541  Monday, May 23, 2005  5:27 PM
542 Fracture Mechanics: Fundamentals and Applications
FIGURE 11.30 Corrosion fatigue behavior of 4340 steel in gaseous hydrogen and H2 + O2 mixtures. Taken
from Gangloff, R.P., “Corrosion Fatigue Crack Propagation in Metals.” Environment-Induced Cracking of Metals ,
NACE International, Houston, TX, 1990, pp. 55–109.
FIGURE 11.31 Frequency dependence of corrosion fatigue of two aluminum alloys in a saturated sodium
chloride solution. Taken from Gangloff, R.P., “Corrosion Fatigue Crack Propagation in Metals.” Environment-
Induced Cracking of Metals , NACE International, Houston, TX, 1990, pp. 55–109.
1656_C011.fm  Page 542  Monday, May 23, 2005  5:27 PM
Environmentally Assisted Cracking in Metals 543
fatigue. The air environment apparently produces cycle-dependent (time-independent) corrosion
fatigue. The relative shift between air and vacuum environments (or between air and an inert gasenvironment such as argon) has been observed in a variety of alloy systems. The possible reasonsfor this behavior are explored in the section on mechanisms.
Note that the frequency dependence of da/dN will approach the 1:1 slope on a logarithmic
scale (1/ f dependence) only if the following conditions are satisﬁed:
1. The simple superposition model of Equation (11.16) and Equation (11.17) provides a
reasonably accurate description of the actual corrosion fatigue behavior.
2. The frequency is sufﬁciently low or the time-dependent cracking rate is sufﬁciently high that
the second term on the right-hand side of Equation (11.16) or Equation (11.17) dominates.
The data for 7079-T651 aluminum in Figure 11.31 exhibits the 1:1 trend at lower frequencies becausethis alloy is highly susceptible to time-dependent environmental cracking in the NaCl environment.Recently, however, Gasem and Gangloff [20] presented data for other 7000-series aluminum alloys ina variety of environments that shows much less sensitivity to frequency. The rate of time-dependentenvironmental cracking in the Gasem-Gangloff experiments was much less than in the earlier 7079-T651 data. Consequently, logarithmic plots of da/dN vs. frequency never approach the theoretical 1:1
slope. Another potential contributing factor to the lower observed sensitivity to frequency in some datasets may be that the simple superposition model is inadequate for these alloy/environment systems.More sophisticated mechanism-based corrosion fatigue models are being developed [20,21].
11.5.3 M ECHANISMS
Efforts to explain corrosion fatigue behavior have focused primarily on the same mechanisms thatare believed to control environmental cracking under static loading, namely, ﬁlm rupture/anodicdissolution mechanisms and hydrogen embrittlement. Additional considerations in corrosion fatigueFIGURE 11.32 Frequency dependence of corrosion fatigue of Inconel 600 in a sodium hydroxide solution.
Taken from Gangloff, R.P., “Corrosion Fatigue Crack Propagation in Metals.” Environment-Induced Cracking
of Metals , NACE International, Houston, TX, 1990, pp. 55–109.
1656_C011.fm  Page 543  Monday, May 23, 2005  5:27 PM
544 Fracture Mechanics: Fundamentals and Applications
are the interaction between cyclic plastic deformation and local chemical or electrochemical reac-
tions, as well as convective mixing effects on mass transport kinetics.
11.5.3.1 Film Rupture Models
Film rupture/anodic dissolution models have been proposed for corrosion fatigue in a number of
alloy/environment systems. Such models are an extension of those proposed for anodic SCC understatic loading (Figure 11.14 and Figure 11.15). In this view, cyclic plastic strain ruptures a protectiveﬁlm at the crack tip, resulting in transient anodic dissolution, followed by repassivation. The amountof environmental crack propagation per fatigue cycle depends on the kinetics of the reaction onthe clean metal surface as well as the time between ﬁlm ruptures. The latter depends on the crack-tip strain rate and ﬁlm ductility, and models that incorporate such effects have been used to explainthe frequency effect on crack growth rate.
11.5.3.2 Hydrogen Environment Embrittlement
Because hydrogen embrittlement appears to be the predominate mechanism for environmental
cracking under static and monotonic loading in a variety of alloy/environmental systems, it isreasonable to invoke this mechanism for cyclic loading in those same systems. As Figure 11.16illustrates, crack propagation occurs as a result of hydrogen absorption by the fracture process zonenear the crack tip, which leads to local embrittlement and microcracking. As with ﬁlm rupture/anodicdissolution mechanisms, hydrogen embrittlement is time dependent, which leads to a frequency effect.
Figure 11.30 shows an example of acceleration of fatigue crack propagation in 4340 steel due
to a gaseous hydrogen environment. When O
2 is mixed with H2, crack-tip embrittlement does not
occur because an oxygen reduction reaction (Equation 11.6) creates an oxide barrier on the surfacethat blocks H uptake.
Under static loading, 7079-T651 aluminum is susceptible to HEAC, as the data in Figure 11.6
indicate. Figure 11.31 shows that this alloy is also susceptible to time-dependent corrosion fatigue.A reasonable inference is that hydrogen uptake from the electrolyte is responsible for the acceler-ation in crack growth rate, given that this mechanism operates under static loading. Note that2219-T87 aluminum does not exhibit time-dependent corrosion fatigue behavior, which would seemto be an indication that this alloy is not susceptible to hydrogen embrittlement.
11.5.3.3Surface Films
Early studies of corrosion fatigue initiation from smooth surfaces focused on the effect of environ-
mentally produced thin ﬁlms on local slip processes that govern cyclic plastic deformation. Morerecently, the possible impact of surface ﬁlms on crack-tip behavior has been considered, but muchof the discussion in the published literature is speculative in nature, and experimental results thatprovide even circumstantial evidence for this theory are extremely limited. The view is that surfaceﬁlms may interfere with reversible slip during cycle loading, and thus have an impact on crack growth.
Surface ﬁlm effects have been proposed to explain the cycle-dependent acceleration of fatigue
of some alloy systems in air relative to an inert environment. In aluminum alloys, for example, ithas been hypothesized that the faster growth rate in air is due to irreversible slip and crack blunting,which produces striations. Flat, striation-free surfaces have been observed for fatigue of aluminumin a vacuum environment, while well-deﬁned striations occur when fatigue cracks propagate in air.
11.5.4 T HE EFFECT OF CORROSION  PRODUCT  WEDGING  ON FATIGUE
While a corrosive environment often results in an acceleration of fatigue crack growth rates, there areinstances where the environment has the opposite effect. Anodic dissolution inside a crack can resultin the crack being ﬁlled with an oxide or other corrosion product. The volume of the corrosion product1656_C011.fm  Page 544  Monday, May 23, 2005  5:27 PM
Environmentally Assisted Cracking in Metals 545
may be two or three times that of the metal that was consumed in the anodic reaction. An expanding
corrosion product inside the crack tip can lead to wedge loading, as discussed in Section 11.3.4.
While the propensity for corrosion product wedging to inﬂuence anodic SCC under static
loading is a matter of debate, the effect on fatigue crack propagation is well established. Figure 11.33illustrates the inﬂuence of a corrosion product on the effective ∆K. At low applied load levels, K
I
is independent of load because it is controlled by the wedging action of the corrosion product. Inorder for the applied stress intensity to increase above K
wedge, the load must be sufﬁcient to open
the crack to a displacement that is greater than the corrosion product thickness. The result is adiminished ∆K
eff, which in turn results in a reduced crack growth rate. This effect is most pronounced
at low R ratios and near the threshold ∆K.
Corrosion product wedging results in an increase in the threshold and enhanced sensitivity to
the R ratio. See Chapter 10 for a more extensive discussion of the effect of crack wedging (from
corrosion products and other sources) on fatigue.
11.6 EXPERIMENT AL METHODS
Traditional experimental methods to evaluate the behavior of materials subjected to aggressiveenvironments while under stress involved tests on smooth specimens. Such tests reﬂected bothinitiation and propagation stages of environmental cracking. Beginning in the 1960s, researchersperformed environmental cracking experiments on pre-cracked specimens and applied the principlesof linear elastic fracture mechanics. Today, both smooth-specimen tests and fracture-mechanics-based tests are routinely performed. The most important aspects of either type of test are: (1) strictcontrol of the environment to which the specimen is exposed and (2) accurate measurements ofcrack initiation and propagation.
Smooth specimen tests are largely qualitative, and they can provide an overly optimistic assess-
ment of the material performance in the presence of a corrosive environment. In many instances,materials that exhibit little or no susceptibility to environmental cracking in smooth-specimen testsshow a high degree of susceptibility when a precracked specimen of that material is tested in thesame environment. Titanium alloys are particularly susceptible to this behavior. Occluded chemistryFIGURE 11.33 Effect of corrosion product wedging on the effective cyclic stress intensity.
1656_C011.fm  Page 545  Monday, May 23, 2005  5:27 PM
546 Fracture Mechanics: Fundamentals and Applications
effects, discussed in Section 11.2.2, are partially responsible for the different behavior at a smooth
surface vs. the tip of a pit, crevice, or crack. Local stress concentration effects are another factor.
Common test methods for both smooth specimens and cracked specimens are described in the
following section.
11.6.1 T ESTS ON SMOOTH  SPECIMENS
Two of the oldest test methods for assessing environmental cracking susceptibility are the U-bendtest and the bent-beam test. The test conﬁgurations are illustrated in Figure 11.34 and Figure 11.35,respectively. The American Society for Testing and Materials (ASTM) has published standardprocedures for both test methods [22,23]. For each test method, the specimen and loading apparatusare self-contained, so there is no need for a test machine. The entire assembly can be placed in theenvironment of interest.
The bent-beam test is suitable for testing in the elastic range. The applied stress in the specimen
can be computed with standard beam deﬂection equations. A U-bend specimen is typically loadedinto the plastic range, so the precise stress and strain state are usually not known.
The slow strain rate test, as the name suggests, involves slowly loading a tensile specimen
(Figure 11.36) exposed to a potentially corrosive environment. The advantage of this test over theU-bend and bent-beam tests is that it is normally faster because the active straining acceleratescrack initiation and propagation. A disadvantage of this test is that a special test machine is required.An ASTM Standard [24] provides a detailed procedure for performing slow strain rate tests.FIGURE 11.34 The U-bend test. Taken from G 30-97, “Standard Practice for Making and Using U-Bend
Stress-Corrosion Test Specimens.” American Society for Testing and Materials, Philadelphia, PA, 2003.
FIGURE 11.35 The bent-beam test. Taken from G 39-99, “Standard Practice for Preparation and Use of Bent-
Beam Stress-Corrosion Test Specimens.” American Society for Testing and Materials, Philadelphia, PA, 1999.
1656_C011.fm  Page 546  Monday, May 23, 2005  5:27 PM
Environmentally Assisted Cracking in Metals 547
11.6.2 F RACTURE  MECHANICS  TEST METHODS
Most tests of cracked specimens in aggressive environments fall into one of the following categories:
1. Constant load
2. Constant displacement3. Cyclic loading (corrosion fatigue)
4. Controlled K history
The ﬁrst two types of tests are the most common and are covered by the ASTM Standard E 1681[25]. Constant load and displacement testing are discussed in more detail below. The proceduresfor performing corrosion fatigue experiments on precracked specimens are essentially the same asfor tests in air, but with the added complexity associated with exposing the specimen to theappropriate environment. An example of the fourth type of experiment is the rising K test, where
dK/dt is controlled. The data in Figure 11.17 were obtained from a series of rising K tests. Both
cyclic and K-controlled testing require a closed loop servo-hydraulic or servo-electric test machine.
Constant load and constant displacement testing can each be performed with a simpler and lesscostly apparatus. All such specimens require a fatigue precrack.
Figure 11.37 illustrates a cantilever bend test. This is the most common type of constant load
test. An edge-cracked bend specimen is ﬁxed at one end and a constant weight is applied to theopposite end. The central portion of the specimen, which contains a fatigue precrack, is exposedto the environment of interest.FIGURE 11.36 Tensile specimen for the slow strain rate test. Taken from G 129-00, “Standard Practice for
Slow Strain Rate Testing to Evaluate the Susceptibility of Metallic Materials to Environmentally Assisted
Cracking.” American Society for Testing and Materials, Philadelphia, PA, 2000.
FIGURE 11.37 Constant load cantilever bend test. Taken from E 1681-03, “Standard Test Method for Determining
a Threshold Stress Intensity Factor for Environment-Assisted Cracking of Metallic Materials.” American Society
for Testing and Materials, Philadelphia, PA, 2003.
1656_C011.fm  Page 547  Monday, May 23, 2005  5:27 PM
548 Fracture Mechanics: Fundamentals and Applications
Figure 11.38 is a schematic illustration of the crack growth behavior in a constant load test.
The specimen is loaded to an initial KI, which increases with crack growth. Failure occurs when
the applied KI reaches the fracture toughness of the material. When the initial KI is close to the threshold
for environmental cracking, the duration of the test may be very long. It is easy to overestimate KIEAC
in a constant load test because there may be no detectable cracking for a signiﬁcant period of time
despite the fact that the applied KI is above the true threshold.
Figure 11.39 illustrates the inherent difﬁculty of estimating KIEAC from a constant load test [26].
When a precracked specimen is ﬁrst exposed to the corrosive environment, there is an incubation
time that precedes crack propagation. The incubation time often increases with decreasing KI. The
incubation time can be very long when the initial applied KI is close to KIEAC. Therefore, whenFIGURE 11.38 Environmental crack growth under constant applied load.
FIGURE 11.39 Incubation time and time to failure as a function of the initial applied KI in a constant load test.
Taken from Wei, R.P., Novak, S.R., and Williams, D.P., “Some Important Considerations in the Development of
Stress Corrosion Cracking Test Methods.” Materials Research and Standards , V ol. 12, 1972, pp. 25–30.
1656_C011.fm  Page 548  Monday, May 23, 2005  5:27 PM
Environmentally Assisted Cracking in Metals 549
there is no discernable cracking over a prolonged period of time, there is no way to know whether
the applied KI is above or below KIEAC.
A constant CMOD test is a much more efﬁcient means for estimating the threshold for cracking
in a given material and environment. A standard specimen conﬁguration for such a test is illustratedin Figure 11.40. The bolt-loaded specimen is a modiﬁed version of the standard compact specimen(Figure 7.1). The bolt is tightened to produce the desired CMOD. The applied K
I is related to
CMOD through the following expression [25]: 
(11.18)
where 
V = CMOD
E = Young’s modulus
f(a/W ) = dimensionless geometry factor
(11.19)
Figure 11.41 is a plot of Equation (11.19). Note that KI decreases with crack size when CMOD
is ﬁxed in the bolt-loaded compact specimen. A decreasing KI is an important feature of this
specimen conﬁguration. A high initial KI can be imposed at the beginning of the test in order to
minimize incubation time (Figure 11.39). The applied KI decreases with crack growth. Once KI
reaches the threshold, the crack arrests. Therefore, KIEAC can be inferred by exposing the specimen
for a sufﬁciently long time, measuring the ﬁnal crack length (after fracturing the specimen), andthen substituting the ﬁnal crack size and applied CMOD into Equation (11.18) and Equation (11.19).
If practical, it is desirable to measure the crack length at various points during a test on a bolt-
loaded compact specimen. Such measurements can conﬁrm whether or not the crack has, in fact,arrested and thus the threshold has been reached. Moreover, continuous crack length measurementscan be used to infer crack growth rate prior to reaching the threshold. Real-time crack lengthmeasurements can be accomplished in one of two ways. The compliance method can be applied if aspecial bolt equipped with a load cell is used. Alternatively, electric potential methods can be usedto infer crack size. See Chapter 7 for more information on compliance and electric potential methods.FIGURE 11.40 Constant CMOD bolt-loaded compact specimen. Taken from E 1681-03, “Standard Test Method
for Determining a Threshold Stress Intensity Factor for Environment-Assisted Cracking of Metallic Materials.”
American Society for Testing and Materials, Philadelphia, PA, 2003.
KVE
Wfa
WI=

fa
Wa
Wa
Wa
Wa
W=− −+−

 1 0 654 1 88 2 66 1 233
23
.. . .1656_C011.fm  Page 549  Monday, May 23, 2005  5:27 PM
550 Fracture Mechanics: Fundamentals and Applications
FIGURE 11.41 Nondimensional stress-intensity solution for the bolt-loaded compact specimen. Taken from
E 1681-03, “Standard Test Method for Determining a Threshold Stress Intensity Factor for Environment-Assisted
Cracking of Metallic Materials.” American Society for Testing and Materials, Philadelphia, PA, 2003.
FIGURE 11.42 Inferring the threshold and crack growth rate from a bolt-loaded compact specimen test.
1656_C011.fm  Page 550  Monday, May 23, 2005  5:27 PM
Environmentally Assisted Cracking in Metals 551
Figure 11.42 illustrates the procedure for determining crack growth rate and threshold from a
test on a bolt-loaded compact specimen. Periodic crack length measurements are used to compute
crack growth rate and KI as a function of time. The threshold can be inferred by extrapolating the
growth rate down to a suitably low value, as illustrated in Figure 11.8.
Data obtained from bolt-loaded compact specimens should be used with caution when service
conditions include loads that vary with time. As Figure 11.17 and Figure 11.18 illustrate, thethreshold can be affected by loading rate. A rising load can either increase or decrease K
IEAC,
depending on strength and other factors. The crack growth rate is often accelerated by a risingload. Certain material–environment combinations are susceptible to ripple load effects, as dis-cussed in Section 11.4.2.
Setting aside the practical difﬁculties associated with threshold measurements in constant load
tests, there should be no signiﬁcant difference between K
IEAC values obtained from constant load
vs. constant CMOD tests, provided the former is of sufﬁcient duration to overcome incubationeffects. Consider a conventional fracture mechanics specimen in which K
I is related to the applied
load and specimen dimensions. Referring to Chapter 7, KI expressions for such specimens typically
have the following form:
(11.20)
Differentiating the above expression with respect to time gives
(11.21)
If the applied load is constant, the ﬁrst term in Equation (11.21) vanishes:
(11.22)
Similarly, the rate of change in KI in a constant CMOD test can be determined by differentiating
Equation (11.18):
(11.23)
If the crack is growing,  for a constant load test and  for a constant CMOD test dueto the sign on  in the above expressions. Near the threshold, however,  is very small,so  for both cases. Therefore, since there are no signiﬁcant differences in the crack-tipconditions near the threshold for constant load and constant CMOD tests, the latter test method isusually preferable because it is considerably simpler and less time consuming. However, the constantCMOD specimen is prone to corrosion product wedging in some alloy/environment systems, whichcan obscure the threshold measurement.
The rising- K test has recently gained popularity as a means to estimate the threshold for
environmental cracking [12]. The advantage of this test method is that its duration is typically muchshorter than either the constant load or constant CMOD tests. A disadvantage is that it requires acomputer-controlled test machine that is equipped with a suitable environmental chamber. More-over, as the data in Figure 11.17 illustrate, a rising- K test can overestimate the threshold in high
strength alloys if  is too high.KP
BWfa
WI=

˙˙
/KP
BWfa
WP
BWfa
Wda
dtI=+ ′
32
˙
/KP
BWfa
Wda
dtI= ′
32
˙
/KVE
Wfa
Wda
dtI= ′
32
˙KI>0 ˙KI<0
′fa W(/ ) dadt/
˙KI≈0
˙KI1656_C011.fm  Page 551  Monday, May 23, 2005  5:27 PM
552 Fracture Mechanics: Fundamentals and Applications
REFERENCES
1. Fontana, M.G., Corrosion Engineering , 3rd ed., McGraw Hill, New York, 1986.
2. Uhlig, H.H., Corrosion and Corrosion Control , 3rd ed., John Wiley & Sons, New York, 1985.
3. Jones, R.H. (ed.), Stress-Corrosion Cracking: Materials Performance and Evaluation . ASM Interna-
tional, Metals Park, OH, 1992.
4. Petit, J. and Scott, P. (eds.), Comprehensive Structural Integrity, Volume 6: Environmentally-Assisted
Fracture . Elsevier, Oxford, 2003.
5. Parkins, R.N. (ed.), Life Prediction of Corrodible Structures , V ol. I. NACE International, Houston,
TX, 1994. 
6. Speidel, M.O., “Current Understanding of Stress Corrosion Crack Growth in Aluminum Alloys.” The
Theory of Stress Corrosion Cracking in Alloys . NATO Scientiﬁc Affairs Division, Brussels, Belgium,
1971, pp. 289–344.
7. Nelson, H.G. and Williams, D.P.,  Stress Corrosion Cracking and Hydrogen Embrittlement of Ir on-
Base Alloys , NACE International, Houston, TX, 1977, pp. 390–404. 
8. Pickering, H.W., Beck, F.H., and Fontana, M.G., “Wedging Action of Solid Corrosion Product during
Stress Corrosion of Austenitic Stainless Steels.” Corrosion , V ol. 18, 1962.
9. Heald, P.T., “The Oxide Wedging of Surface Cracks.” Materials Science and Engineering ,  V ol. 35,
1978, pp. 165–169.
10. Hudak, S.J. and Page, R.A., “Analysis of Oxide Wedging during Environment Assisted Crack Growth.”
Corrosion , V ol. 39, 1983, pp. 285–290.
11. Robinson, M.J., “The Role of Wedging Stresses in the Exfoliation Corrosion of High Strength
Aluminum Alloys.” Corrosion Science , V ol. 23, 1983, pp. 887–899.
12. Gangloff, R.P., “Hydrogen-Assisted Cracking in High-Strength Alloys.” Comprehensive Structural
Integrity, Volume 6: Environmentally-Assisted Fracture . Elsevier, Oxford, 2003.
13. Clark, W.G., Jr. and Landes, J.D., “An Evaluation of Rising Load KISCC Testing of 4340 Steel.” ASTM
STP 601, American Society for Testing and Materials, Philadelphia, PA, 1976, pp. 108–127.
14. Somerday, B.P., Young, L.M., and Gangloff, R.P., “Crack Tip Mechanics Effects on Environment-
Assisted Cracking of Beta-Titanium Alloys in Aqueous NaCl.” Fatigue and Fracture of Engineering
Materials and Structures , V ol. 23, 2000, pp. 39–58.
15. Gangloff, R.P., Corrosion Prevention and Control , 33rd Sagamore Army Materials Research Conference,
U.S. Army Laboratory Command, Watertown, PA, 1986, pp. 64–111.
16. Speidel, M.O. and Atrens, A., Corrosion of P ower Generating Equipment . Plenum Press, New York, 1984.
17. Thomas, R.L.S., Scully, J.R., and Gangloff, R.P., “Internal Hydrogen Embrittlement of Ultrahigh-
Strength AERMET 100 Steel.” Metallurgical and Materials Transactions , V ol. 34A, 2003, pp. 327–344.
18. McEvily, A.J. and Wei, R.P., “Fracture Mechanics and Corrosion Fatigue.” Corrosion Fatigue: Chemistry,
Mechanics and Microstructures , NACE International, Houston, TX, 1972, pp. 25–30.
19. Gangloff, R.P., “Corrosion Fatigue Crack Propagation in Metals.” Environment-Induced Cracking of
Metals , NACE International, Houston, TX, 1990, pp. 55–109.
20. Gasem, Z. and Gangloff, R.P., “Rate-Limiting Processes in Environmental Fatigue Crack Propagation
in 7000-Series Aluminum Alloys.” Chemistry and Electrochemistry of Corrosion and Stress Corrosion
Cracking , TMS, Warrendale, PA, 2001, pp. 501–521.
21. Gangloff, R.P., “Environment Sensitive Fatigue Crack Tip Processes and Propagation in Aerospace Alu-
minum Alloys.” Fatigue 2002 , Materials Advisory Services, West Midlands, UK, 2002, pp. 3401–3433.
22. G 30-97, “Standard Practice for Making and Using U-Bend Stress-Corrosion Test Specimens.” American
Society for Testing and Materials, Philadelphia, PA, 2003.
23. G 39-99, “Standard Practice for Preparation and Use of Bent-Beam Stress-Corrosion Test Specimens.”
American Society for Testing and Materials, Philadelphia, PA, 1999.
24. G 129-00, “Standard Practice for Slow Strain Rate Testing to Evaluate the Susceptibility of Metallic
Materials to Environmentally Assisted Cracking.” American Society for Testing and Materials,
Philadelphia, PA, 2000.
25. E 1681-03, “Standard Test Method for Determining a Threshold Stress Intensity Factor for Environment-
Assisted Cracking of Metallic Materials.” American Society for Testing and Materials, Philadelphia,PA, 2003.
26. Wei, R.P., Novak, S.R., and Williams, D.P., “Some Important Considerations in the Development of
Stress Corrosion Cracking Test Methods.” Materials Research and Standards , V ol. 12, 1972, pp. 25–30.1656_C011.fm  Page 552  Monday, May 23, 2005  5:27 PM
 
553 
Computational Fracture 
Mechanics 
Computers have had an enormous inﬂuence in virtually all branches of engineering, and fracture
mechanics is no exception. Numerical modeling has become an indispensable tool in fractureanalysis, since relatively few practical problems have closed-form analytical solutions.
Stress-intensity solutions for literally hundreds of conﬁgurations have been published, the
majority of which were inferred from numerical models. Elastic-plastic analyses to compute the  
J 
integral and crack-tip-opening displacement (CTOD) are also becoming relatively common. Inaddition, researchers are applying advanced numerical techniques to special problems, such asfracture at interfaces, dynamic fracture, and ductile crack growth.
Rapid advances in computer technology are primarily responsible for the exponential growth
in applications of computational fracture mechanics. The personal computers that most engineershave on their desks are more powerful than mainframe computers of 10–20 years ago. 
Hardware does not deserve all of the credit for the success of computational fracture mechanics,
however. More efﬁcient numerical algorithms have greatly reduced solution times in fracture problems.For example, the domain integral approach (Section 12.3) enables one to generate  
K 
 and  
J 
 solutions
from ﬁnite element models with surprisingly coarse meshes. Commercial numerical analysis codeshave become relatively user friendly, and many codes have incorporated fracture mechanics routines.
This chapter will not turn the reader into an expert on computational fracture mechanics, but it
should serve as an introduction to the subject. The sections that follow describe some of the traditionalapproaches in numerical analysis of fracture problems, as well as some recent innovations.
The format of this chapter differs from earlier chapters, in that the main body of this chapter
contains several relatively complicated mathematical derivations; previous chapters conﬁned suchmaterial to appendices. This information is unavoidable when explaining the basis of the commonnumerical techniques. Readers who are intimidated by the mathematical details should at least skimthis material and attempt to understand its signiﬁcance. 
12.1 OVERVIEW OF NUMERICAL METHODS 
It is often necessary to determine the distribution of stresses and strains in a body that is subjectto external loads or displacements. In limited cases, it is possible to obtain a closed-form analyticalsolution for the stresses and strains. If, for example, the body is subject to either plane stress orplane strain loading and is composed of an isotropic linear elastic material, it may be possible toﬁnd a stress function that leads to the desired solution. Westergaard [1] and Williams [2] used suchan approach to derive solutions for the stresses and strains near the tip of a sharp crack in an elasticmaterial (see Appendix 2). In most instances, however, closed-form solutions are not possible, andthe stresses in the body must be estimated numerically. 
1 
A variety of numerical techniques have been applied to problems in solid mechanics, including
ﬁnite difference [3], ﬁnite element [4], and boundary integral equation methods [5]. In recent years,the latter two numerical methods have been applied almost exclusively. The vast majority of analyses 
1  
Experimental stress analysis methods, such as photoelasticity, Moire' interferometry, and caustics are available, even these
techniques often require numerical analysis to interpret experimental observations.12 
1656_C012.fm  Page 553  Monday, May 23, 2005  6:07 PM
 
554 
Fracture Mechanics: Fundamentals and Applications 
of cracked bodies use ﬁnite elements, although the boundary integral method may be useful in
limited circumstances. 
12.1.1 T 
HE 
 F 
INITE 
 E 
LEMENT 
 M 
ETHOD 
In the ﬁnite element method, the structure of interest is subdivided into discrete shapes called 
elements 
. The most common element types include one-dimensional beams, two-dimensional plane
stress or plane strain elements, and three-dimensional bricks or tetrahedrons. The elements areconnected at  
node 
 points where continuity of the displacement ﬁelds is enforced. The dimensionality
of the structure need not correspond to the element dimension. For example, a three-dimensionaltruss can be constructed from beam elements.
The  
stiffness ﬁnite element method 
 [4] is usually applied to stress analysis problems. This
approach is outlined below for the two-dimensional case.
Figure 12.1 shows an  
isoparametric 
 continuum element for two-dimensional plane stress or
plane strain problems, together with local and global coordinate axes. The local coordinates, whichare also called  
parametric 
 coordinates, vary from  
− 
1 to  
+ 
1 over the element area; the node at the
lower left-hand corner has parametric coordinates ( 
− 
1,  
− 
1) while upper right-hand corner is at ( 
+ 
1,  
+ 
1)
in the local system. Note that the parametric coordinate system is not necessarily orthogonal.Consider a point on the element at ( 
x 
, 
h 
). The global coordinates of this point are given by
(12.1)
where  
n 
 is the number of nodes in the element and  
N 
i 
 are the shape functions corresponding to the
node  
i 
, whose coordinates are ( 
x 
i 
, 
y 
i 
) in the global system and ( 
x 
i 
, 
h 
i 
) in the parametric system.  
FIGURE 12.1 
Local and global coordinates for a two-dimensional element.xN x
yN yi
in
i
ii
in=
==
=∑
∑(, )
(, )ξη
ξη1
1
 
1656_C012.fm  Page 554  Monday, May 23, 2005  6:07 PM
 
Computational Fracture Mechanics 
555 
The shape functions are polynomials that interpolate ﬁeld quantities within the element. The
degree of the polynomial depends on the number of nodes in the element. If, for example, the
element contains nodes only at the corners,  
N 
i 
 are linear. Figure 12.1 illustrates a four-sided, eight-
node element, which requires a quadratic interpolation. Appendix 12 gives the shape functions forthe latter case.
The displacements within an element are interpolated as follows:
(12.2)
where ( 
u 
i 
, 
 v 
i 
) are the nodal displacements in the  
x 
 and  
y 
 directions, respectively. The strain matrix
at ( 
x 
, 
 y 
) is given by
(12.3)
where
(12.4)
and
(12.5)
where [ 
J 
] is the Jacobian matrix, which is given by
(12.6)
The stress matrix is computed as follows:
(12.7a)
where [ 
D 
] is the stress-strain constitutive matrix. For problems that incorporate incremental plas-
ticity, stress and strain are computed incrementally and [ 
D 
] is updated at each load step:
(12.7b)uN u
vN vi
in
i
i
in
i=
==
=∑
∑(, )
(, )ξη
ξη1
1
ε
ε
γx
y
xyi
iu
v



=



[]B
[]B=∂
∂
∂
∂
∂
∂∂
∂



N
x
N
y
N
yN
x
i
i
ii0
0
∂
∂
∂
∂





=∂
∂
∂
∂





−N
x
N
yN
Ni
iii
[]J1ξ
η
[]J=∂
∂∂
∂
∂
∂∂
∂



=







xy
xyN
x
N
yxy
i
iiiξξ
ηη∂
∂
∂
∂


{} [ ] { }σε=D
{ } [ ( , )]{ }∆∆σε σ ε=D 
1656_C012.fm  Page 555  Monday, May 23, 2005  6:07 PM
 
556 
Fracture Mechanics: Fundamentals and Applications 
Thus the stress and strain distribution throughout the body can be inferred from the nodal displace-
ments and the constitutive law. The stresses and strains are usually evaluated at several Gauss points
or integration points within each element. For two-dimensional elements, 2  
×  
2 Gaussian integration
is typical, where there are four integration points on each element.
The displacements at the nodes depend on the element stiffness and the nodal forces. The
elemental stiffness matrix is given by
(12.8)
where the superscript  
T 
 denotes the transpose of the matrix. Equation (12.8) can be derived from
the principle of minimum potential energy [4].
The elemental stiffness matrices are assembled to give the global stiffness matrix [ 
K 
]. The global
force, displacement, and stiffness matrices are related as follows:
(12.9) 
12.1.2 T 
HE 
 B 
OUNDARY 
 I 
NTEGRAL 
 E 
QUATION 
 M 
ETHOD 
Most problems in nature cannot be solved mathematically without specifying appropriate boundaryconditions. In solid mechanics, for example, a well posed problem is one in which either thetractions or the displacements (but not both) are speciﬁed over the entire surface. In the generalcase, the surface of a body can be divided into two regions:  
S 
u 
, where displacements are speciﬁed,
and  
S 
T 
, where tractions are speciﬁed. One cannot specify both traction and displacement on the
same area, since one quantity depends on the other. Given these boundary conditions, it is theo-retically possible to solve for the tractions on  
S 
u 
 and the displacements on  
S 
T 
, as well as the stresses,
strains, and displacements within the body.
The boundary integral equation (BIE) method [5–9] is a very powerful technique for solving
for unknown tractions and displacements on the surface. This approach can also provide solutionsfor internal ﬁeld quantities, but ﬁnite element analysis is more efﬁcient for this purpose.
The BIE method stems from Betti’s reciprocal theorem, which relates work done by two
different loadings on the same body. In the absence of body forces, Betti’s theorem can be statedas follows:
(12.10)
where  
T 
i 
 and  
u 
i 
 are components of the traction and displacement vectors, respectively, and the
superscripts denote loadings (1) and (2). The standard convention is followed in this chapter, whererepeated indices imply summation. Equation (12.10) can be derived from the principle of virtualwork, together with the fact that for a linear elastic material.
Let us assume that (1) is the loading of interest and (2) is a reference loading with a known
solution. Figure 12.2 illustrates the conventional reference boundary conditions for BIE problems.A unit force is applied at an interior point  
p 
 in each of the three coordinate directions  
x 
i 
, resulting
in displacements and tractions at surface point  
Q 
 in the  
x 
j 
 direction. For example, a unit force in
the  
x 
1 
 direction may produce displacements and tractions at  
Q 
 in all three coordinate directions.
