Repository: Ketankham/chatbot-meta-books

File: physical-meta.txt (part 31 of 44)
Modern Physical Metallurgy and Materials Engineering
boundaries. The formation of bainite does not result inany catastrophic change in properties but produces a
gradual deterioration with increasing time of austem-
pering. Typically, ADI will have a tensile strength of
1200–1500 MN m
/NUL2, an elongation of 6–10% and
KIc³80 MN m/NUL3/2. With longer austempering the
elongation drops to a few per cent and the KIcreducesto 40 MN m/NUL3/2. The formation of /US-carbide at the
ferrite–austenite boundaries must be avoided since thisleads to more brittle fracture. Generally, the strengthis related to the volume fraction of austenite and the
ferrite spacing. Figure 9.8 shows the microstructure of
Si spheroidal graphite (SG) iron and the correspondingfracture mode.
9.4 Superalloys
9.4.1 Basic alloying features
These alloys have been developed for high-temperature
service and include iron, cobalt and nickel-based
materials, although nowadays they are principallynickel-based. The production of these alloys over sev-eral decades (see Figure 9.9) illustrates the transition
306 Modern Physical Metallurgy and Materials Engineering
Table 9.3 Inﬂuence of various alloying additions in superalloys
Inﬂuence Cr Al Ti Co Mo W B Zr C Nb Hf Ta
Matrix strengtheningpp p p
/CR0-formerspp p p
Carbide-formerspp p p p p p
Grain boundary strengtheningppp p
O x i d es c a l ef o r m e r spp
Figure 9.9 Increases in temperature capability for turbine
blade alloys, based on creep rupture in 1000 h at
150 MN m/NUL2(from Driver, 1985, pp. 345–54) .
in the development of engineering materials from basic
alloy composition achievements to a more process-dominated control.
In these alloys /CR
0⊿Ni3Al/triangleleftand/CRŁ⊿Ni3Nb/triangleleftare the
principal strengtheners by chemical and coherencystrain hardening. The ordered /CR
0-Ni 3Al phase is an
equilibrium second phase in both the binary Ni–Aland Ni–Cr–Al systems and a metastable phase in theNi–Ti and Ni–Cr–Ti systems, with close matchingof the /CR
0and the fcc matrix. The two phases have
very similar lattice parameters ( /lessorsimilar0.25%, depending
on composition) and the coherency (interfacial energy
/CRI³10–20 mJ m2) confers a very low coarsening
rate on the precipitate so that the alloy overagesextremely slowly even at 0 .7T
m. In alloys containing
Nb, a metastable Ni 3Nb phase occurs but although
ordered and coherent, it is less stable than /CR0at high
temperatures.
Another source of strengthening is due to solid-
solution hardening; Cr is a major element, Co maybe added up to 20% and Mo, W and Ta up to a totalof 15%. These elements also dissolve in /CR
0so that the
hardening effect may be twofold. Additions of Cr, likeCo, also increase the /CR
0solvus and lower the stacking-
fault energy.
In high-temperature service, the properties of the
grain boundaries are as important as the strengtheningby/CR
0within the grains. Grain boundary strengthen-
ing is produced mainly by precipitation of chromiumand refractory metal carbides; small additions of Zrand B improve the morphology and stability of thesecarbides. Optimum properties are developed by multi-
stage heat-treatment; the intermediate stages producethe desired grain boundary microstructure of carbideparticles enveloped in a ﬁlm of /CR
0and the other stages
produce two size ranges of /CR0for the best combination
of strength at both intermediate and high temperatures.Table 9.3 indicates the effect of the different alloyingelements.
Some of the nickel-based alloys have a tendency to
form an embrittling /ESC-phase (based on the composition
FeCr) after long-term in-service applications, whencomposition changes occur removing /ESC-resisting ele-
ments such as Ni and enhancing /ESC-promoting elements
such as Cr, Mo or W. This tendency is predicted inalloy design by a technique known as Phacomp (phasecomputation) based on Pauling’s model of hybridiza-tion of 3 d-electrons in transition metals. While a frac-
tion of the 3 dorbitals hybridize with pandsorbitals
to create the metallic bond, the remainder forms non-bonding orbitals which partly ﬁll the electron holes inthed-shell, increasing through the transition series to
give electron hole numbers N
vfor Cr(4.66), Mn(3.66),
Fe(3.66), Co(1.71) and Ni( 0.66). Computation shows
that the /CR//ESC phase relation depends on the average
hole number
 Nvgiven by
NvDn/summationdisplay
iDImi⊿Nv/trianglelefti
where miis the atomic fraction of the ith element
of electron hole number Nvandnis the number of
elements in the alloy. The limit of /CR-phase stability is
reached at
 Nv³2.5.
9.4.2 Nickel-based superalloy development
A major application of superalloys is in turbine materi-
als, jet engines, both disc and blades. Initial disc alloyswere Inco 718 andInco 901 produced by conventional
casting ingot, forged billet and forged disc route. Thesealloys were developed from austenitic steels, which arestill used in industrial turbines, but were later replacedbyWaspaloy and Astroloy as stress and tempera-
ture requirements increased. These alloys were turbineblade alloys with a suitably modiﬁed heat-treatment fordiscs. However, blade material is designed for creep,whereas disc material requires tensile strength cou-pled with low cycle fatigue life to cope with the stresschanges in the ﬂight cycle. To meet these requirements
Modern alloy developments 307
Waspaloy was thermomechanically processed (TMP)
to give a ﬁne-grain size and a 40% increase in tensilestrength over the corresponding blade material, but atthe expense of creep life. Similar improvements fordiscs have been produced in Inco 901 by TMP. More
highly-alloyed nickel-based discs suffer from exces-sive ingot segregation which makes grain size controldifﬁcult. Further development led to alloys producedby powder processing by gas atomization of a moltenstream of metal in an inert argon atmosphere and con-solidating the resultant powder by HIPing to near-netshape. Such products are limited in stress applicationbecause of inclusions in the powder and, hence, torealize the maximum advantage of this process it isnecessary to produce ‘superclean’ material by electronbeam or plasma melting.
Improvements in turbine materials were initially
developed by increasing the volume fraction of /CR
0
in changing Nimonic 80A up to Nimonic 115 . Unfor-
tunately, increasing the ⊿TiCAl/triangleleftcontent lowers the
melting point, thereby narrowing the forging rangewhich makes processing more difﬁcult. Improvedhigh-temperature oxidation and hot corrosion perfor-mance has led to the introduction of aluminide andoverlay coatings and subsequently the development ofIN 738 andIN 939 with much improved hot-corrosion
resistance.
Further improvements in superalloys have depended
on alternative manufacturing routes, particularly usingmodern casting technology. Vacuum casting was ﬁrstused to retain high Ti and Al contents without oxi-dation loss. With 9–11% ⊿TiCAl/triangleleft, a 70% volume
fraction of /CR
0has been produced in IN 100 (Nimocast
PK 24 ) which does not require supplementary solid
solution strengtheners and therefore gives a saving in
density.2
Additions of high melting point elements such as W
extend the high-temperature capabilities at the expenseof density. M200 contains 12% W and 1% Nb but has
limited ductility around 760
°C which can be improved
by additions of hafnium. The signiﬁcant improvementin ductility and reduced porosity produced by Hfhas led to its addition to other alloys (e.g. Mar 001
⊿IN 100 CHf/triangleleftand Mar 004 ⊿IN 713 CHf/triangleleftandM002
which contains 10% W, 2.5% Ta and 1.5% Hf).
Creep failures are known to initiate at transverse
grain boundaries and, hence, it is reasonable to aimto eliminate them in the turbine blade to gain furtherimprovement in performance. Technologically this wasachieved by directional solidiﬁed (DS) castings withcolumnar grains aligned along the growth directionwith no grain boundaries normal to that direction. Byincorporating a geometric constriction into the mould
or by the use of a seed crystal it has been possible to
eliminate grain boundaries entirely and grow the blade
as one single crystal (see Chapter 3).
The elimination of grain boundaries immediately
removes the necessity for adding grain-boundary
strengthening elements. such as C, B, Zr and Hf. to
the superalloy. The removal of such elements raises
the melting point and allows a higher solution heat-
treatment temperature with consequent improvement inchemical homogeneity and more uniform distribution
of/CR
0precipitates. Particularly important, however,
is the control of the growth direction along the
[100] direction. The [100] alignment along the axis
of the blade gives rise to an intrinsic high creepwhich enables thermal stresses caused by temperature
gradients across the blade to be minimized.
Single-crystal blades have now been used success-
fully for both civil and military engines, SSR99 replac-
ingMar M002 but with improved tensile, creep and
fatigue properties and a lower-density alloy RR2000
replacing IN100 .
9.4.3 Dispersion-hardened superalloys
All/CR0-hardened alloys experience a reduction in
strength at elevated temperatures because of the
solution of /CR0precipitate. To produce improved high-
temperature strength, alloys hardened by oxides (ODSor oxide dispersion-strengthe ned), particularly thoria,
have been developed. TD nickel (i.e. thoria dispersion-
strengthened nickel or nickel with 2% ThO
2)a n d TD-
Nichrome (i.e. nickel–20% Cr–2% ThO 2) is produced
by mixing thoria sols with nickel-containing solutionsto ensure a good dispersion. Drying the oxide powder
mixture, followed by a hydrogen reduction process,
produces a ﬁne composite nickel–thoria powder.
Compaction and controlled TMP during extrusion
and rolling develops the structure and strength.These materials have excellent high-temperature creep
resistance, but poor low-temperature properties which
precludes aero-engine applications, although some
other applications have been found. It is not possible
to add the /CR
0-forming elements via the above process
to produce lower-temperature strengthening because
aluminium and titanium oxide are not reduced by
hydrogen.
Mechanical alloying (MA) is a dry powder process
and overcomes this problem. MA, a high-energy ball-milling process, produces a homogeneous mixture of
the matrix material and dispersoid. The ﬁnal product
1Composition
(wt %) Ni Cr Co Ti Al Mo C Zr B Others
Waspaloy Balance 19.5 13.5 3.0 1.3 — 0.08 0.06 0.006
Astroloy B a l a n c e1 5 . 01 7 . 03 . 54 . 05 . 2 50 . 0 6 — 0 . 0 3 0
Inco 718 Balance 19.0 3.0 0.9 0.6 3.0 0.04 — — Fe 20 Nb 5.2
Inco 901 42 13.0 — 3.0 0.3 5.7 0.04 — — Bal. Fe
2A Pratt and Whitney version of IN 100 (B1900) replaced Ti with Ta to improve the castability.
308 Modern Physical Metallurgy and Materials Engineering
Figure 9.10 Comparison of MA 6000 with other
high-strength nickel alloys: (A) TD-Nickel, (B) MA 6000,
(C) directionally-solidiﬁed Mar-M200 and (D) single-crystal
PWA 454 .
is then produced by TMP with the grain structure on
recrystallization elongated in the direction of working.
These materials are generally anisotropic in their
properties but a range of MA materials is emergingwith more acceptable dispersoids. MA754 is a
Nichrome matrix with Y
2O3dispersoids and MA6000
is a more complex nickel superalloy-based-yttriamaterial (Ni–12Cr–2Mo–4W–2Ta–4.5Al–2.5Ti and
1.1Y
2O3) suitable for turbine blades, having the
creep characteristics of the /CR0strengthened materials
at low temperatures combined with the advantagesof dispersion-strengthening at high temperature(see Figure 9.10). TMP limits the amount of /CR
0
strengthening that can be introduced and while
MA6000 can be run at higher temperatures than
conventional nickel-based s uperalloys, application is
then limited to areas where the loadings can be
kept low.
9.5 Titanium alloys
9.5.1 Basic alloying and heat-treatment
features
Since the emergence of titanium as a ‘wonder metal’
in the 1950s the titanium industry has developeda wide range of alloys with different compositions
(see Figure 9.11).1These alloys rely on the high
strength/weight ratio, good resistance to corrosion,combined low thermal conductivity and thermal expan-sion of titanium, properties which make it attractivefor aerospace applications in both engine and airframecomponents.
Titanium exists in the cph ˛form up to 882
°Ca n d
then as bcc ˇto its melting point. Alloying additions
change the temperature at which the ˛toˇtran-
sition takes place, solutes that raise the transus aretermed ˛-stabilizers and those that lower the ˇ-transus
temperature are termed ˇ-stabilizers (Figure 9.12). The
predominant ˛-stabilizer is aluminium. It is also an
effective ˛-strengthening element at ambient and ele-
vated temperatures up to 550
°C and thus a major con-
stituent of most commercial alloys. The low densityof aluminium is an important additional advantage.˛-phase strengthening is also achieved by additions
of tin and zirconium. These metals exhibit extensivesolubility in both ˛andˇtitanium but have little inﬂu-
ence on the ˇ-transus and are thus regarded as neutral
additions. ˇ-stabilizers may be either ˇ-isomorphous
(i.e. have the bcc structure like ˇ–Ti) or ˇ-eutectoid
elements. ˇ-isomorphous elements have a limited ˛-
solubility and are completely soluble in ˇ-titanium,
typical additions being molybdenum, vanadium andniobium. In contrast, ˇ-eutectoid elements have a
restricted solubility in ˇ-titanium and form intermetal-
lic compounds by eutectoid decomposition of the ˇ-
phase. In some alloy systems containing ˇ-eutectoid
elements, such as silicon or copper, the compound for-mation (i.e., respectively, Ti
5Si3and Ti 2Cu) leads to an
improvement in mechanical properties. Titanium willalso take interstitial solutes in solid solution, hydro-gen being a ˇ-stabilizer while carbon, nitrogen and
oxygen are strong ˛-stabilizers. To minimize gas in Ti
leads to a high cost of manufacture and heat-treatmentrequires vacuum or inert gas conditions and freedomfrom refractory contact.
In describing titanium alloys it is conventional to
classify them in terms of the microstructural phase ( ˛-
alloys, ˇ-alloys, ( ˛Cˇ)-alloys or near- ˛-alloys, i.e.
predominantly ˛-phase but with a small volume of
ˇ-phase). Commercial alloys are usually heat-treated
to optimize the mechanical properties by controllingthe transformation of the ˇ-t o˛-phase, the extent of
which is governed by the alloy composition and thecooling rate. The ˛-alloys can transform completely
from the ˇ-t o˛-phase no matter what the cooling
rate. Such treatments have a negligible effect on prop-
erties and ˛-alloys tend to be used in the annealed
state.
1The Larson–Miller parameter /RSis given by /RSDT⊿AC
log10t/triangleleft,w h e r e Tis the temperature in degrees Kelvin, tthe
time in hours and Aa constant, and deﬁnes the conditions
to produce a given amount of plastic strain (e.g. 0.2%).
Modern alloy developments 309
Figure 9.11 Plot of stress versus Larson–Miller parameter /RSfor a range of titanium alloys .
Figure 9.12 Representative phase diagrams for Ti-alloys. (a) Ti–V. (b) Ti–Al and (c) Ti–Cu (after Smithells, 1992) .
310 Modern Physical Metallurgy and Materials Engineering
Rapidly-cooled alloys containing ˇ-stabilizers form
martensitic ˛from the ˇ-phase, whereas slower cool-
ing rates favour ˛formation by a nucleation and
growth process. Several morphologies of ˛can be pro-
duced by controlling the nucleation and growth mech-
anism; slow cooling, for example, tends to produce
similarly aligned ˛platelets in colonies, combined with
primary ˛at the grain boundaries. Faster cooling and
higher ˛-stabilizer contents result in a basket-weave
microstructure. Metastable- ˇ, when aged, precipitates
ﬁne˛, giving increased strength. The less stable the ˇ,
the more ˛can be precipitated and hence the higher
the strength attained.
ˇ-stabilizing elements improve strength by strength-
ening the ˇ-phase. The microstructure consists of pri-
mary ˛combined with the ˇ-phase, which can be
strengthened by an ageing treatment to precipitateacicular- ˛. Further strengthening is achieved by the
limited solubility of the ˇ-stabilizing element. Gener-
ally, these alloys ha ve poor ductility properties.
The most important alloys contain both ˛-a n d ˇ-
stabilizers which, after working and annealing, give
good strength and fabrication properties. For goodcreep strength an ˛-titanium base, strengthened as
much as possible by solute elements, is required. To
meet this requirement the near- ˛alloys have been
developed. These alloys combine the high ˛stability
with sufﬁcient ˇ-stabilizer to give adequate strength.
Byˇheat-treating, the ⊿˛Cˇ/triangleleftmicrostructure changes
to a totally transformed ˇstructure containing basket-
weave ˛. These alloys have good creep resistance and
reasonable room-temperature properties. The basket-
weave morphology is effective in inhibiting crackgrowth, and near- ˛alloys exhibit lower crack prop-
agation rates than the ˛Cˇmicrostructures. Most of
the commercial alloys which have been recently devel-oped are of this type. The major factor inﬂuencing
the post-forging microstructure is the cooling rate; an
oil quench results in a basket-weave structure (seeFigure 9.13a) and an air cool gives a typically alignedmicrostructure (see Figure 9.13b). The alloy is usually
stress-relieved by annealing for 2 hours at 625
°Co r
above.
9.5.2 Commercial titanium alloys
˛alloys transform entirely to ˛on cooling from
theˇ-phase, regardless of cooling rate. Commercially
pure titanium with a nominal oxygen content of 500,1000, 1550 and 2700 ppm, respectively, gives tensile
properties which range from 450 to 640 MN m
/NUL2
(see Figure 9.14). These are used mainly in sheet
form. Solid-solution strengthening by aluminium, tin
or zirconium increases tensile and creep strength andIMI 317 (Ti–5Al–2.5Sn) is typical.
Increasing the ˛-stabilizing composition increases
creep strength but makes fabrication more difﬁcult andcan lead to embrittlement during prolonged exposure
at temperature in service due to the formation of the
coherent ordered phase ˛
2(Ti3Al). To avoid this it was
empirically established that the aluminium equivalentAl
Łmust be no greater than 9 where AlŁ(in wt %) is
given by:
AlŁDAlCSn
3CZr
6C⊿10ðO2/triangleleft
IMI 317 is difﬁcult to fabricate and is often replaced
by an IMI 230, which is an ˛-phase alloy containing
the precipitation-hardening phase Ti 2C u ;i tc a nb e
fabricated and welded and has good strength and
ductility up to 400 °C.
ˇalloys contain enough ˇ-stabilizing elements
to maintain the bcc ˇ-phase to room temperature.
Unfortunately, bcc ˇ–Ti alloys are prone to
embrittlement. The binary alloys, titanium with
Fe, Cr, Mn, Nb, Mo, Cr or V, all precipitatethe embrittling ω-phase. More complex ˇ–Ti
alloys containing Cr also suffer embrittlement fromTiCr
2. More stable alloys have been developed
(e.g. (Ti–11.5Mo–6Zr–4.5Sn)) but are little used.
0 0-1 mm 0 0-1 mm
Figure 9.13 Microstructure of near- ˛titanium alloy (IMI 829) initially ˇ-heat-treated at 1050 °C for 1 h. (a) Oil quenched and
(b) air cooled (after Woodﬁeld, Loretto and Smallman, 1988) .
Modern alloy developments 311
Figure 9.14 Variation of tensile strength with temperature for a range of commercial titanium alloys .
However, ˇ-phase alloys, such as Ti–10V–2Fe–3Al,
have potential as airframe construction materials
offering high strength (1250 MN m/NUL2) and toughness
(45 MN m/NUL3/2) in relatively thick cross-sections
(90 mm) and superior hot-working characteristics
which are attractive in expensive forging operations.
⊿˛Cˇ/triangleleftalloys are probably the most widely used
titanium alloys and contain alloying additions which
strengthen both phases. These alloys are thermo-
mechanical processed to control the size, shape and
distribution of both ˛andˇ. The most versatile
⊿˛Cˇ/triangleleftalloy is IMI 318 , which contains 6% Al and
4% V; it can be used at temperatures up to 350 °Ca n d
has good forging and fabrication properties. It initiallyreplaced steel as a disc material in jet engines leading
to 20% weight saving. Another important ⊿˛Cˇ/triangleleftalloy
isIMI 550 (Ti–6Al–2Sn–4Mo–0.5Si) which has
higher strength and good creep resistance up to 400
°C.
⊿˛Cˇ/triangleleftalloys remain the principal materials for fan
discs and blades and for low-and intermediate-pressure
compressor discs and blades of current gas turbine
engines. ⊿˛Cˇ/triangleleftalloys with extra low interstitial (ELI)
content are attractive as ‘damage-tolerant’ materials
for critical airframe components. Ti–6Al–4V with low
oxygen has a tensile strength 8% lower than the stan-dard alloy but, more importantly, the minimum fracture
toughness is 60 MN m
/NUL3/2.
Near- ˛-alloys have increased the strength and the
volume of the more creep-resistant ˛-phase at theexpense of the bcc ˇ-phase, which imports good low-
temperature strength and forgeability. IMI 685 was the
ﬁrst titanium alloy to operate above 500 °C. It contains
Ti–6Al–5Zr–0.5Mo–0.2Si with Al and Zr instead of
Sn as ˛-stabilizers, reduced Mo, the ˇ-stabilizer, to
minimize ˇat the ˛-needles and Si to improve creep
resistance. These alloys are worked and heat-treatedin the ˇ-range and have a tensile strength of about
1000 MN m
/NUL2and give less than 0.1% creep strain in
100 h under a stress of 310 MN m/NUL2at 520 °C.IMI
829 (Ti–5.6Al–3.5Sn–3Zr–1Nb–0.25Mo–0.3Si) has
been derived from IMI 685 by replacing some of the
Zr with the more potent strengthener Sn. It is ˇ-heat-
treated and has sufﬁcient higher-temperature capabil-ity to be used in the hotter regions of engines. IMI
834 (Ti–5.8Al–4Sn–3.5Zr–0.7Nb–0.5Mo–0.35Si–
0.06C) has been developed for use up to 600
°Ca n d
combines the high fracture toughness and crack propa-gation resistance of a transformed ˇ-structure with the
typical equiaxed structure of the ˛Cˇalloys, providing
good fatigue resistance and ductility. The small addition
of carbon allows a controlled high ˛/ˇ heat-treatment.
Hot-working is carried out in the ˛Cˇﬁeld and heat-
treatment involves solution treatment for 2 hours at1025
°C, consistent with about 15% primary ˛, followed
by oil quenching prior to ageing for 2 hours at 700 °C,
then air cooling. With such good high-temperature prop-erties the alloy is being speciﬁed for engine compressorapplications.
312 Modern Physical Metallurgy and Materials Engineering
9.5.3 Processing of titanium alloys
Some of the titanium alloys have excellent superplastic
forming characteristics and fabricating manufacturers
have taken advantage of these properties in developingnew processing technologies. Fine-grained thin sheetsofIMI 318 have been superplastically deformed at
900
°C under slow strain-rate conditions to produce a
variety of complex parts. In conjunction with diffusionbonding, weight-saving of about one-third has beenachieved in, for example, the wing access panels of
the A320 Airbus. Near- ˛-alloys have also been shown
to exhibit superplastic behaviour.
Casting technology has also been developed. Invest-
ment casting of IMI 318 is widely used but there is
now increasing interest in the use of high-temperature
alloy castings as weight-saving alternatives to steel and
nickel alloys above 500
°C. The introduction of HIPing
for titanium castings has widened their potential appli-cation. For IMI 829, the best properties are obtained
in the ˛/ˇ HIP and solution-treated and aged condi-
tion, generally meeting the speciﬁcation for the alloyin the wrought condition. Rapid solidiﬁcation process-ing may also offer possibilities by incorporating Er
2O3
and other rare earth oxide dispersions into the titanium
matrix. At present, the control of these dispersoids
remains a problem.
To develop higher-performance materials than the
near-˛alloys into the 700–800 °C range, attention
is being given to strengthening high-temperature
alloy materials, including titanium aluminides (seeSection 9.6) with ceramic ﬁbres such as SiC and B
4C.
9.6 Structural intermetallic
compounds
9.6.1 General properties of intermetallic
compounds
In terms of their propertie s, intermetallic compounds
are generally regarded as a class of materials betweenmetals and ceramics which arises from the bondingbeing a mixture of metallic and covalent. Intermetallics
are intrinsically strong (and in the L1
2-ordered fcc
compounds increases with temperature up to about600
°C) with high elastic modulus. The strong bond-
ing and ordered structure also gives rise to lowerself-diffusion coefﬁcients and hence greater stability
of diffusion-controlled properties. Some of the com-
pounds of current interest are shown in Table 9.4.Intermetallics containing aluminium or silicon exhibit
a resistance to oxidation and corrosion because of their
adherent surface oxides. Those based on light elementshave attractive low density giving rise to high spe-ciﬁc properties particularly important in weight-saving
applications.
Like ceramics, however, the greatest disadvantage
of intermetallics is their low ductility, particularly atlow and intermediate temperatures. The reasons for
the lack of ductility vary from compound to com-
pound but include (1) a limited number of easy defor-mation modes to satisfy the von Mises criterion,
(2) operation of dislocations with large slip vectors,
(3) restricted cross-slip, (4) difﬁculty of transmittingslip across grain boundaries, (5) intrinsic grain bound-ary weakness, (6) segregation of deleterious solutes
to grain boundaries, (7) covalent bonding and high
Peierls-Nabarro stress and (8) environmental suscep-tibility. It has been demonstrated, however, that someintermetallics can be ductilized by small alloying addi-
tions: Ni
3Al with boron, TiAl with Mn, Ti 3Al with Nb.
This observation has encouraged recent research anddevelopment of intermetallics and the possibility of
application of those materials.
9.6.2 Nickel aluminides
Ni3Al(nickel aluminide ) is the ordered fcc /CR0phase
and is a major strengthening component in superalloys.
Ni3Al single crystals are reasonably ductile but in
polycrystalline form are quite brittle and fail by inter-granular fracture at ambient temperatures. The basic
slip system is f111gh110iand has more than ﬁve
independent slip modes but still exhibits grain bound-ary brittleness. Remarkably, small additions of ¾0.1
at.% boron produce elongations up to 50%. Gen-
eral explanations for this effect are that B segregatesto grain boundaries and (1) increases the cohesivestrength of the boundary and (2) disorders the grain
boundary region so that dislocation pile-up stresses
can be relieved by slip across the boundary ratherthan by cracking. This general explanation is nodoubt of signiﬁcance but additionally, there are dis-
tinct microstructural changes within the grains which
Table 9.4 Comparison of physical properties of some intermetallic compounds
Compound Crystal structure Melting Density Young’s
temp. ⊿°C/triangleleft (kg m/NUL3) modulus/density
Ni3Al L1 2(ordered fcc) 1400 7500 45
Ni3Si L1 2(ordered fcc) 1140 7300
NiAl B2 (ordered bcc 1640 5860 35
Ti3Si D0 19(ordered cph) 1600 4200 50
TiAl L1 0(ordered tetragonal) 1460 3910 24
FeAl B2 (ordered bcc) 1300 5560 47

Modern alloy developments 313
must lead to a reduced friction stress and ease the
operation of polyslip. For example, the addition of B
reduces the occurrence of stacking-fault defects. Addi-tion of solutes, such as B, are not expected to raise
the stacking-fault energy and hence this effect possi-
bly arises from the segregation of B to dislocations,preventing the superdislocation dissociation reactions(see Chapter 4, Section 4.6.5).
Microhardness measurements inside grains and
away from grain boundaries indeed show that boronsoftens the grains. The ductilization effect is limitedto nickel-rich aluminides and cannot be produced by
carbon or other elements, although some substitutional
solutes such as Pd, which substitutes for Ni, and Cuproduce a small improvement in elongation. Smalladditions of Fe, Mn and Hf have also been claimed
to improve fabricability. Grain size has been shown to
inﬂuence the yield stress according to the Hall–Petchequation and B appears to lower the slope k
yand
facilitate slip across grain boundaries. These alloys are
also known to be environmentally sensitive. Hf, for
example, which does not segregate to grain boundaries
but still improves ductility, has a large misﬁt (11%)and possibly traps H from environmental reactions,
such as Al CH
2O!Al2O3CH. Ti, which has a
small misﬁt, does not improve the ductility.
The most striking property of Ni 3Al is the increas-
ing yield stress with increasing temperature up to
the peak temperature of 600 °C (see Figure 9.15).
This behaviour is also observed in other L1 2inter-
metallics, particularly Ni 3Si and Zr 3Al. This effect
results from the thermaily-activated cross-slip of screw
dislocations from the f111gplanes to the f100gcube
Figure 9.15 Effect of aluminium content on the
temperature-dependence of the ﬂow stress in Ni3Al(after
Noguchi, Oya and Suzuki, 1981) .Table 9.5 Anti-phase boundary energies in Ni 3Al
Alloy /CR111⊿mJ/m2/triangleleft/CR 100⊿mJ/m2/triangleleft/CR 111//CR100
Ni–23.5Al 183 š12 157 š81 . 1 7
Ni–24.5Al 179 š15 143 š71 . 2 5
Ni–25.5Al 175 š13 134 š81 . 3 1
Ni–26.5Al 175 š12 113 š10 1.51
Ni–23.5Al C0.25B 170 š13 124 š81 . 3 7
planes where the apb-energy is somewhat lower. The
glide of super-dislocations is made more difﬁcult by
the formation of Kear–Wilsdorf (K–W) locks (seeChapter 7) and their frequency increases with tem-perature. Electron-microscopy measurements of apb
energies given in Table 9.5 shows that the apb energy
onf100gdecreases with aluminium content and this
inﬂuences the composition-dependence of the strength,
shown in Table 9.15. The cross-slip of screw disloca-
tions from the f111gplanes to cube planes also gives
rise to a high work-hardening rate.
Although the study of creep in /CR
0-based materials is
limited, it does appear to be inferior to that of super-
alloys. Above 0 .6Tmcreep displays the characteristic
primary and secondary stages, with steady-state creep
having a stress exponent of approximately 4 and an
activation energy of around 400 KJ mol/NUL1, consistent
with climb being the rate-controlling process. At inter-
mediate temperatures (i.e. around the 600 °C peak in
the yield stress curve) the creep behaviour does notdisplay the three typical stages. Instead, after primary
creep, the rate continuously increases with creep strain,
a feature known as inverse creep. In primary creep,planar dissociation leads to an initial high creep ratewhich slows as the screws dissociate on f100gplanes to
form K–W locks. However, it is the mobile edge dis-
locations which contribute most to the primary creepstrain and their immobilization by climb dissociationwhich brings about the exhaustion of primary creep.
The inverse creep regime is still not fully researched
b u tc o u l dw e l lb ec a u s e db yg l i d eo nt h e f100gplanes
of the cross-slipped screw components.
The fatigue life in high-cycle fatigue is related to
the inﬂuence of temperature on the yield stress andis invariant with temperature up to about 800
°C, but
falls off for higher temperatures with cracks propagat-
ing along slip planes. With boron doping the fatigue
resistance is very sensitive to aluminium content anddecreases substantially as Al increases from 24 to 26
at.%. Nevertheless, crack growth rates of Ni
3AlCB
are lower than for commercial alloys.
Hyperstoichiometric Ni 3Al with boron can be pre-
pared by either vacuum melting and casting or from
powders by HIPing. Fabrication into sheets is possible
with intermediate anneals at 1000 °C. At present, how-
ever, the application of Ni 3Al is not signiﬁcant; Ni 3Al
powders are used as bond coats to improve adher-
ence of thermal spray coatings. Nevertheless, Ni 3Al
alloys have been tested as heating elements, diesel
314 Modern Physical Metallurgy and Materials Engineering
Table 9.6 Comparison of super a2and galloys with conventional titanium alloys
Property Titanium alloys ⊿˛2Cˇ/triangleleft ⊿/CR C˛2/triangleleft
Density ⊿gc m/NUL3/triangleleft 4.54 4.84 4.04
E, stiffness ⊿GN m/NUL2/triangleleft 110 145 176
RT tensile strength ⊿MN m/NUL2/triangleleft 1100 620
HT⊿760°C/trianglelefttensile strength ⊿MN m/NUL2/triangleleft 620 550
Max. creep temp. ⊿°C/triangleleft 540 730 900
RT ductility (%) 20 4–6 3
Service temp. ductility (%) high 5–12 5–12
engine components, glass-making moulds and hot-
forging dies, slurry-feed pumps in coal-ﬁred boilers,hot-cutting wires and rubber extruders in the chemicalindustry. Ni
3Al-based alloys as matrix materials for
composites are also being investigated.
Nickel aluminide (NiAl) has a caesium chloride or
ordered ˇ-brass structure and exists over a very wide
range of composition either side of the stoichiomet-ric 50/50 composition. It has a high melting point of1600
°C and exhibits a good resistance to oxidation.
Even with such favourable properties it has not beencommercially exploited because of its unfavourablemechanical properties. Because it is strongly ordered,
low-temperature deformation occurs by an ah100idis-
location vector and not by a/2h111isuper-dislocations.
f110gh100islip therefore leads to insufﬁcient slip
modes to satisfy the general plasticity criterion andin the polycrystalline condition ˇ-NiAl is extremely
brittle. The ductility does improve with increasingtemperature but above 500
°C the strength drops off
considerably as a result of extensive glide and climb.
Improvements in properties are potentially possible byreﬁnement of the grain size and by using alloying addi-tions to promote h111islip, as in FeAl, which has
the same structure. In this respect, additions of Fe, Cror Mn appear to be of interest. For high-temperatureapplications, ternary additions of Nb and Ta have been
shown to improve creep strength through the precipi-
tation of second phases and mechanical alloying withyttria or alumina is also beneﬁcial.
A further commercial problem of this material is
that conventional production by casting and fabricationis difﬁcult, but production through a powder routefollowed by either HIPing or hot extrusion is more
promising.
9.6.3 Titanium aluminides
Because of the limited scope for improvements in
the properties of conventional titanium alloys above650
°C, either by alloy development or by TMP,
increased attention is being given to the titanium inter-metallics, Ti
3Al (˛2-phase) and TiAl ( /CR-phase). With
low density, high modulus and good creep and oxi-dation resistance up to 900
°C they have considerable
potential if the poor ductility at ambient temperaturescould be improved. A comparison of Ti 3Al- and TiAl-
based materials with conven tional Ti-alloys is given in
Table 9.6.
Electron microscopy studies of Ti3Alor˛2have
shown that deformation by slip occurs at room tem-perature by coupled pairs of dislocations with bD
1/6h11
20iwhich glide only on f10
10gplanes and by
very limited glide on f11
2
1gwith pairs of dislocation
withbD1/6h11
26i. The ductility increases at higher
temperatures due to climb of the h11
20idislocations
and to the increased glide mobility of 1 /6h11
20i
and 1 /6h11
26idislocations through thermal activa-
tion. Only limited activity of the f0001gh11
20islip
systems is observed, even at high temperatures.
The most successful improvements in the ductil-
ity of Ti 3Al have been produced by the addition of
ˇ-stabilizing elements, particularly niobium, to pro-
duce ˛2-alloys. An addition of 4 at.% Nb produces
signiﬁcant slip on f10
10gh11
20i,f0001gh11
20iand
f11
21gh11
26ias well as some slip on f1011gh1120i.
This improvement is attributed to the decrease in
covalency as Nb substitutes for Ti with a conse-
quent reduction in the Peierls–Nabarro friction stress.Alloys based on ˛
2are Ti–(23–25) Al–(8–18)Nb,
of which Ti–24Al–11Nb has excellent spalling resis-tance. Most Ti
3AlCNb alloys, such as super ˛2,
also contain other ˇ-stabilizers including Mo and V,
i.e. Ti–25Al–10Nb–3V–1Mo, which exhibits about
7% room temperature elongation. Alloying Ti 3Al with
ˇ-stabilizing elements to produce two-phase alloys
signiﬁcantly increases the fracture strength. TheseTi
3Al-based alloys can be plasma-melted and cast
followed by TMP in the ⊿˛2Cˇ/triangleleftorˇ-range. The
improved ductility of Ti 3Al alloys has led to aerospace
applications in after-burners in jet engines where it
compares favourably in performance with superalloysand gives a 40% weight-saving.
Developments are taking place in rapid solidiﬁcation
processing to include a second phase (e.g. rare-earthprecipitates) and to provide powders, which may be
consolidated by HIPing, to produce fully dense compo-
nents with properties compa rable to wrought products.
There are also developments in intermetallic matrixcomposites by the addition of SiC or Al
2O3ﬁbres
⊿¾10µm/triangleleft. These have some attractive properties, but
the ﬁbre/intermetallic interface is still a problem.
Modern alloy developments 315
Figure 9.16 Structure of (a) TiAl ⊿L10/triangleleftand (b) ⊿111/triangleleftplane showing slip vectors for possible dissociation reactions, e.g.
ordinary dislocations 1/2 [110], super dislocations [011]and 1 /2[112], and twin dislocations 1 /6[112](after Kim and Froes,
1990) .
The/CR-phase Ti–(50–56)Al has an ordered fc tetrag-
onal⊿L10/triangleleftstructure up to the m.p. 1460 °C. with c/aD
1.02 (Figure 9.16). Deformation by slip occurs on
f111gplanes and, because of the tetragonality, there are
two types of dislocations, namely ordinary dislocations
1/2h110iand superdislocations h011iD1/2h011iC
1/2h011i. Another superdislocation 1 /2h112ihas also
been reported.
At room temperature, deformation occurs by both
ordinary and super dislocations. However, [011] and
[101] super dislocations are largely immobile because
segments of the trailing superpartials 1 /6h112i-type
form faulted dipoles. The dissociated 1 /2h110idislo-
cations bounding complex stacking faults are largely
sessile because of the Peierls–Nabarro stress. Some
limited twinning also occurs. The ﬂow stress increases
with increasing temperature up to 600 °C as the super-
partials become mobile and cross-slip from f111gto
f100gto form K–W-type locks, the 1 /2h110islip
activity increases and twinning is promoted.
The two-phase ⊿/CRC˛2/triangleleftTi-Al alloys have better
ductility than single-phase /CRwith a maximum at 48
at.% Al. This improvement has been attributed to the
reduced c/awith decreased Al, further promotion of
twinning and the scavenging of O 2and N 2interstitials
by˛2. Additions of V, Cr or Mn, which reduce the unit
cell, also improve ductility. However, the two-phase
microstructure is extremely important in optimizingthe tensile and creep properties and the fracture tough-
ness. Both the volume fraction and morphology of
the lamellar ˛
2-structure is important and about 30%
lamellar ˛2appears to be the optimum.
9.6.4 Other intermetallic compounds
A number of intermetallic compounds are already used
in areas which do not rely on stringent mechanical
properties. Fe 3Al, for example, is used in fossil-fuel
plants where resistance to both sulphur attack andoxidation is important. Ni 3Si is used where resistance
to hot sulphuric acid is required. There are severalcompounds with rare-earth elements used in magnettechnology (see Chapter 6). PdIn is gold-coloured anda possible dental material. Zr
3Al has a low neutron
capture cross-section and is a possible reactor material.
The ˇ-compound NiTi ( Nitinol ) is an important
shape-memory alloy. The shape-memory effect (SME)manifests itself when the alloy is deformed into a shape
while in a low-temperature martensitic condition but
