Repository: Ketankham/chatbot-meta-books

File: reed-hill-book.txt (part 31 of 48)
where /H9004Gis the free energy associated with the formation of the droplet, /H9004Gvis the free
energy associated with the volume of the droplet, and /H9004Ggis the energy of the surface that15Ch15.qxd  11/6/08  3:52 PM  Page 464
465 15.1 Nucleation of a Liquid from the Vapor
Volume energy+
–ro ΔGro
r Free energy of droplet Surface energy Free energy 
FIG. 15.2 Free energy of a droplet of liquid as a function of its
radiusis created. Since the surface energy depends on the area of the nucleus and the volume
energy depends on its volume we may write:
/H9004G/H11005A1r3/H11001A2r215.2
where A1and A2are constants and ris the droplet radius. Figure 15.2 is a plot of
Eq. 15.2. At small radii, the surface free energy, ( A2r2), is larger than the volume
free energy, ( A1r3), and the total free energy is positive. The situation changes, how-
ever, as the radius grows in size, so that with larger radii the free energy becomes
negative. The radius, r0, is known as the critical radius . Below this value a droplet
lowers its free energy by decreasing its size, so that droplets with radii smaller than
r0tend to disappear. On the other hand, droplets with radii larger than r0undergo15Ch15.qxd  11/6/08  3:52 PM  Page 465
Chapter 15 Nucleation and Growth Kinetics 466
a decrease in free energy with increasing radius. For this reason they are stable and
should continue to grow.
Homogeneous nucleation requires that thermal ﬂuctuations produce droplets large
enough to exceed r0; otherwise the second phase cannot nucleate. Now we may also write
Eq. 15.2 in the form:
15.3
where /H9004gvlis the chemical free-energy change per atom associated with the transfer of
atoms from the vapor to the liquid phases, vlis the volume of an atom in the liquid phase,
ris the radius of the droplet, and gis the speciﬁc surface free energy. Two important
parameters are associated with the maximum in Fig. 15.2. The ﬁrst is the critical particleradius, r
0. A relation for r0may be obtained by setting the derivative of Eq. 15.3 to zero
and solving for r0. This yields
r0/H11005/H110022gvl//H9004gvl15.4
where r0is the critical radius, gthe speciﬁc surface energy, vlthe volume of a liquid
atom, and /H9004gvlthe free-energy difference between an atom in the vapor and liquid
phases. Note that in Fig. 15.2, /H9004gvlis assumed negative. On this basis, r0will be positive.
The second parameter is /H9004Gr0. If Eq. 15.4 is solved for /H9004gvl/vland the result is substi-
tuted into Eq. 15.3, one obtains
/H9004Gr0/H110054pgr2
o/3 15.5
where /H9004Gr0is the free energy of the nucleus at the maximum.
Equation 15.3 may also be written with the number of atoms, n, in the particle as the
independent variable (i.e., instead of rthe particle radius):
/H9004Gn/H11005/H9004gvln/H11001hgn2/315.6
where n/H11005(4/3) pr3/vland his a shape factor, which, if one assumes a sphere, equals
(3vl)2/3. A diagram showing the variation of all the terms in this equation, with nthe num-
ber of atoms, is shown in Fig. 15.3. Note that the free energy of the particle, /H9004Gn, passes
through a positive maximum and then decreases and eventually becomes negative.
In Fig. 15.3 it is assumed that the vapor is supersaturated. This is equivalent to assum-
ing that it lies at a position on a temperature-pressure diagram like point ain Fig. 15.4. At
this temperature and pressure, liquid is the stable phase and the chemical free energychange per atom, /H9004g
vl, is negative. On the other hand, if the vapor lies at point c, the vapor
phase is the stable phase and /H9004gvlis positive, and the free energy of the particle is always
positive and increases monotonically with the number of atoms, as shown in Fig. 15.5. Itis therefore evident that, in this case, there is no tendency for liquid droplets to continueto grow and to form large stable particles. This does not mean, however, that vapor atomscannot come together and combine to form a distribution of very small embryos. In thevapor, the random motion of the atoms causes local ﬂuctuations in concentration or den-sity. Certain of these ﬂuctuations may bring a sufﬁcient number of atoms close enoughtogether so that, in a small volume, the atoms may tend to arrange themselves in a struc-ture more characteristic of the liquid phase than of the vapor phase. Such a ﬂuctuation iscalled a heterophase ﬂuctuation . These are basically the sources from which embryos may be/H9004G/H110054/3 pr3/H9004gvl
vl/H110014pr2g15Ch15.qxd  11/6/08  3:52 PM  Page 466
467 15.1 Nucleation of a Liquid from the Vapor
Number of atoms, n Free energy 
of particle Surface 
energy 
Volume 
energy nc ΔGnc 
Negative0Positive
Free energy
FIG. 15.3 Variation of the free energy per atom in a precipitate
particle with the number of atoms in the particleLiquid 
Vapor Solid P1 
TaTbTca b c 
Temperature Pressure 
FIG. 15.4 A one-component (temperature-
pressure) phase diagram
considered to derive. In a stable phase, such as at point cin Fig. 15.4, the probability of
observing an embryo of a given size containing natoms may be shown to be proportional
to e/H11002/H9004Gn/H20862kT, where /H9004Gnis the free energy increase associated with the formation of the par-
ticle. As a consequence, the numbers of particles containing natoms is given by
Nn/H11005Ce/H11002/H9004Gn/H20862kT15.7
where Nnis the number of these particles, /H9004Gnis the free energy required to form a particle,
Cis a slowly varying function of n, and kand Thave their usual signiﬁcance. To a reasonable
approximation, Cmay be assumed equal to N, the total number of atoms under considera-
tion, provided that the number of particles is small compared to N. We may therefore write
Nn/H11005Ne/H11002/H9004Gn/H20862kT15.8
Attention is now called to the similarity of this equation to Eq. 7.40, which gives the
equilibrium number of vacancies in a crystal. Equation 15.8 could be derived in an anal-
ogous fashion to that used in obtaining the vacancy equation.1To do this one needs to
consider the entropy of mixing associated with the division of atoms between the particles
of various sizes.15Ch15.qxd  11/6/08  3:52 PM  Page 467
Chapter 15 Nucleation and Growth Kinetics 468
Let us now consider the variation of Nnwith n, as predicted by Eq. 15.8, when the
vapor phase is stable. For convenience, we shall consider that the vapor is very close to
being in equilibrium with the liquid phase, so that it lies nearly at point bin Fig. 15.4. In
this case, the change in chemical free energy per atom, on going from the vapor to the liq-
uid, is approximately zero, so that we may ignore the term containing /H9004gvlin the equation
for the free energy of the particle, which becomes
/H9004Gn/H11005hgn2/315.9
and
Nn/H11005Ne/H11002hgn2/3/kT
This latter expression can be easily evaluated using characteristic approximate values for
the various parameters. Those that are given roughly correspond to those for tin. Thus, let
us assume that g, the surface free energy, is 0.5 J/m2, the boiling temperature is 2550 K,
and the diameter of the atom in the liquid phase is 0.3 nm. In this case h, the geometrical
factor {(4 p)1/3(3vl)2/3}, is about 4.3 /H1100310/H1100219m2, and /H9004Gn/H110052.15 /H1100310/H1100219n2/3J. The corre-
sponding variation of /H9004Gnwith nis shown as the left graph in Fig. 15.6. The right diagram
corresponds to the variation of Nnwith n, assuming that the total number of atoms in the
assembly is that of one mole, or about 1024. Note that in this latter diagram semilogarith-
mic coordinates have been used. The normal procedure in demonstrating a curve of this
type is to use simple linear coordinates. However, as may be readily seen in Fig. 15.6, Nn
varies by over 20 orders of magnitude in the interval shown in the diagram. It is very difﬁ-
cult to represent this fact using a linear system of coordinates.
While Fig. 15.6 is basically qualitative, it does show several very interesting features.
First, the number of embryos is very large when the size of the embryo is small. Second,
as the size of the embryo increases or the value of nbecomes larger, the number of
embryos falls very rapidly. For the example given in Fig. 15.6, while there should be
about 1010embryos containing about 12 atoms in the assembly, there should be only
one embryo containing about 25 atoms. For any embryo larger than this there is only aFree energy
of particle
Surface free
energy
Volume free
energy
Number of atoms, nFree energyFIG. 15.5 Variation of the total surface and
volume free energies with nfor a particle at a
temperature and pressure corresponding to
point cin Fig. 15.415Ch15.qxd  11/6/08  3:52 PM  Page 468
469 15.1 Nucleation of a Liquid from the Vapor
10 0 20 40 80 
60 
20 30 
Number of atoms, n Number of atoms, n Number of embryos, Nn Free energy of embryo, ΔGn / kT
40 50 
10–20 10–10 1010 1020 
1 
0 10 20 30 40 50 
FIG. 15.6 The free energy of an embryo and the number of embryos per mole as a function of n, the number 
of atoms in an embryo, for a hypothetical metal vapor just above the boiling point of the metal
fractional chance of it existing. The signiﬁcant point is that in a stable assembly,
embryos varying through a wide range of sizes can exist. However, this situation is
dynamic. Individual embryos are constantly growing and shrinking in size as they
either add or lose atoms. Nevertheless, the distribution implied in Fig. 15.6 is stable.
Furthermore, it should be mentioned that there is no tendency for the larger embryos
to grow to form nuclei.
Now let us consider the supersaturated vapor corresponding to point ain Fig. 15.4.
Here the system is metastable. It wants to transform to the liquid state, but the liquid has
to be nucleated. The basic problem is how to represent the distribution of particles accord-
ing to their sizes, as was done for the stable state in Fig. 15.6. At this point we shall intro-
duce the symbol Znto represent the number of particles containing natoms in a metastable
assembly. It is equivalent to Nnin the stable assembly. We know that the larger embryos
have to grow to form nuclei. This implies, in effect, that there is a constant net rate of par-
ticle growth. In the stable state, since the number of embryos of any one size is ﬁxed, as
many of these embryos leave a size class as enter it. In the metastable state, more embryos
of a given size class will increase their size by gaining an atom than will decrease their size
by losing an atom in a given interval of time. The net result is a steady progression of
embryos that increase their sizes to eventually become nuclei. While this implies a basic
difference in the variation of Nnwith nfor the two cases, the earlier theories assumed that
in both cases the same relation holds, or that
Zn/H11005Ne/H11002/H9004Gn/H20862kT15.10
where for the supersaturated vapor the variation of /H9004Gnwith nis that given in Fig. 15.3.
The fact that above ncthis ﬁgure shows that /H9004Gndecreases and eventually becomes neg-
ative implies that given sufﬁcient time, the number of particles of very large size should
approach inﬁnity. This, of course, implies that the entire assembly would be effectively in
the liquid state. However, in most nucleation problems of interest, one normally starts
with a phase that has just been brought into the supersaturated condition. In the present15Ch15.qxd  11/6/08  3:52 PM  Page 469
Chapter 15 Nucleation and Growth Kinetics 470
Number of atoms, n ncNumber of embryos, Zn 
0 1 105 1010 1015 
FIG. 15.7 The number of embryos as a function of the number of
atoms in an embryo for a system at point ain Fig. 15.4 according to
the Volmer-Weber theorycase this would signify a vapor that was originally at point Tcin Fig. 15.4 whose temper-
ature had been lowered to Ta. For this case, it was originally proposed by Volmer and
Weber3that the distribution of embryos might correspond to the solid curve shown in
Fig. 15.7. This curve is equivalent to the assumption that the distribution function is
determined by the variation of /H9004Gn(shown in Fig. 15.3) up to the critical embryo size
at nc. Above this value of nit is assumed that the particles grow rapidly and are effec-
tively removed from the problem. Thus, a nucleus can be considered to be formed
whenever an embryo of the critical size captures an additional atom. The rate of nucle-
ation would, therefore, be proportional to the number of critical-size embryos, Znc, and
the rate of condensation of vapor atoms on these embryos. The former quantity is given
by Ne/H11002/H9004Gn/H20862kT, while the latter is proportional to the surface area of the critical sized
embryo and the probability per unit area per unit time of a vapor atom condensing on
the surface. Accordingly, we have
I/H11005q0OcNe/H11002/H9004Gn/H20862kT15.11
where Iis the number of stable nuclei created per second, Nis the total number of atoms
in the assembly, Ocis the area of the critical embryo, q0is the probability per unit time per
unit area of capturing a vapor atom, and /H9004Gncis the free-energy change associated with
forming an embryo of critical size. It should be noted that q0can be evaluated in terms of
the kinetic theory collision factor p/(2pmkT)1/2, where pis the pressure and mis the
atomic mass.
A basic precept of the Volmer-Weber theory is that after a nucleus has formed it no
longer has to be considered with respect to the formation of the nuclei that follow it. Of
course, the atoms that have joined to make this nucleus are no longer available for the for-
mation of other nuclei. In effect, the theory assumes that additional atoms are continually
added to the system to compensate for those removed from the system. A theory of this
type is therefore designated a quasi-steady-state theory. This kind of theory conforms best
to the experimental conditions when the number of nuclei is small compared to the total
number of atoms.15Ch15.qxd  11/6/08  3:52 PM  Page 470
471 15.2 The Becker-Döring Theory
Becker-Döring 
nc Volmer-WeberNumber of embryos, Zn 
FIG. 15.8 A qualitative comparison of the
Becker-Döring and Volmer-Weber distribution
functions15.2 THE BECKER-DÖRING THEORY
The Volmer-Weber theory, which served as the basis of the preceding discussion,
assumes that once a nucleus of the critical size obtains an additional atom, it always
grows into a stable nucleus. This assumption is not strictly true. The addition of
an atom, or even several atoms, to critical nucleus will certainly tend to make it
become more stable. However, this increase in stability has to be small. This is
because, at nc, the free energy reaches a maximum and, at the same time, d/H9004Gn/dn
passes through zero. Therefore, an embryo that has grown slightly beyond the crit-
ical size always has a nearly equal chance of shrinking back and becoming smaller.
In formulating their nucleation theory, Becker and Döring recognized this fact. They
also postulated that in the quasi steady state, the number of embryos of a given size
should remain effectively constant, although, individually, embryos might either
grow or shrink in size. The distribution function Zn, giving the number of embryos
corresponding to a given number of atoms, was assumed to be equal to the number
of embryos predicted by the Volmer-Weber theory for very small-sized embryos, and
for very large ones, Znwas assumed to approach zero. Furthermore, unlike
the Volmer-Weber theory, Znwas not assumed to go to zero just above nc. The dif-
ference in the assumptions with regard to Znin the two theories is illustrated in
simple schematic fashion in Fig. 15.8. Finally, with regard to Zn, the Becker-Döring
theory4does not require an exact specification for the distribution function near the
critical nucleus size.
The Becker-Döring theory postulates that the nucleation rate Imust equal the dif-
ference in the two rates at which embryos of a given size containing natoms grow into
embryos containing n/H110011 atoms, and the inverse rate corresponding to the reversion of15Ch15.qxd  11/6/08  3:52 PM  Page 471
Chapter 15 Nucleation and Growth Kinetics 472
embryos containing n/H110011 atoms into those containing natoms. This follows from the
assumption that Znis independent of time. We may express this relation in the form
I/H11005in:n/H110011/H11002in/H110011 :n15.12
where Iis the number of nuclei formed per sec per m3, in:n/H110011is the rate of conversion
of embryos of size nto size n/H110011, and in/H110011:nis the corresponding opposite rate. For the
case of a liquid nucleating in a vapor, this equation may also be written
I/H11005q0OnZn/H11002qn/H110011On/H110011 Zn/H11001115.13
where Znis the number of embryos containing natoms, q0is the probability per m2per sec
of an atom jumping from the vapor to the liquid, Onis the surface area of a droplet contain-
ing natoms, and the corresponding symbols with a n/H110011 subscript relate to an embryo con-
taining n/H110011 atoms that is assumed to lose an atom. It should be noted that whereas q0can
be assumed to be independent of n, since the chance of a vapor atom striking a droplet
should be nearly independent of the free energy of the droplet, this is not true of an atom
that leaves the droplet to return to the vapor. In this case, the ﬂux of atoms from the embryoshould depend on the free energy of the droplet and thus on its size. As may be seen inFig. 15.2, the free energy of an atom in an embryo becomes more positive with increasingsize of the particle. This means that the rate of evaporation of atoms from a unit area of thesurface of an embryo should increase as it becomes larger. An equation similar to the abovecan be written for all values of the number of atoms in the embryo, as, for example,
I/H11005q0On/H110011 Zn/H110011/H11002qn/H110012On/H110012Zn/H11001215.14
It is thus apparent that there is a large set of these related equations. With the aid of theproper assumptions,
1,5these relationships may be solved to yield the following expression
for the nucleation current:
15.15
where the subscript crefers to quantities measured at the critical embryo size. It should be
noted that the above equation only differs from the Volmer-Weber equation, given in thepreceding section, by the pre-exponential term
It will be shown in the next section that for the case of freezing, /H9004G
ncvaries approximately
as the square of the supercooling /H9004T, or the temperature difference between the temper-
ature of transformation and the equilibrium or freezing temperature. The factor Talso
appears in the denominator of the above expression. In spite of these facts, the variation
of this pre-exponential factor with temperature, in the range of temperatures involved innucleation problems, is much smaller than the variation due to the exponential term. Inaddition, the accuracy of experimental determinations of nucleation rate data is not veryhigh. Therefore, the basic Volmer-Weber relationship may still be considered to adequatelyrepresent the nucleation current. The principal advantage of the Becker-Döring theory isit treats the nucleation problem on a basis that is physically more satisfying.1
nc/H20898/H9004Gnc
3pkT/H208991/2I/H11005q0OcN
nc /H20898/H9004Gnc
3pkT/H208991/2
 e/H11002/H9004Gnc/H20862kT15Ch15.qxd  11/6/08  3:52 PM  Page 472
473 15.3 Freezing
15.3 FREEZING
Let us now consider the freezing of a pure metal. While a rigorous treatment would
require that one should consider the problem of the shape of the embryo and nucleus aswell as the problems associated with the attachment of atoms to the surface of a solid,these factors apparently do not strongly inﬂuence the rate of nucleation. One can there-fore assume, to a reasonable approximation, that the solid embryos take a simple spheri-cal shape and that atoms attach themselves to this particle at all points on its surface. Inthis case, the nucleation rate should depend on the number of critical nuclei, N
nc, and the
rate at which an atom can attach itself to the embryo. The ﬁrst quantity, in analogy with thevapor-liquid reaction, should be given by Ne
/H11002/H9004Gnc/kT, where Nis the total number of
atoms in the assembly and /H9004Gncis the free-energy change associated with the formation of
a crit ical embryo. The rate of jumping of atoms across the boundary between the liquid and
the solid may be expressed as the product of an atomic vibration frequency nand the prob-
ability that an atom will make a successful jump. In making this jump there will normallybe an energy barrier that the atom must overcome. Let us designate the magnitude of thefree energy associated with this barrier as /H9004g
a. The nucleation rate or nucleation current
then becomes
I/H11005ne/H11002/H9004ga/H20862kT(Ne/H11002/H9004Gnc/H20862kT) 15.16
In analogy with the equation for the free energy associated with the formation of a
liquid embryo in a vapor, we may set down the following expression for /H9004Gn:
/H9004Gn/H11005n/H9004gls/H11001hglsn2/315.17
where nis the number of atoms in an embryo, /H9004glsis the free-energy difference between
an atom in the liquid and solid phases, his a shape factor, and glsis the surface free energy
of the liquid-solid boundary. It is now possible to evaluate /H9004glsapproximately in terms of
the heat of fusion. Thus at the freezing point
/H9004gls/H11005/H9004hls/H11002T0/H9004sls/H110050 15.18
where /H9004hlsand /H9004slsare the heat of fusion and entropy of fusion per atom, and T0is the
freezing point temperature. Solving this relation for /H9004slsgives /H9004sls/H11005/H9004hls/T0. Now both /H9004sls
and /H9004hlsare not strongly varying functions of the temperature near the freezing point and
may be considered to be constant. Therefore, near the freezing point we have
15.19
In this last expression, /H9004Tis the temperature increment measured with respect to the
freezing point and therefore represents the degree of supercooling.
The free energy associated with the formation of a nucleus may now be written
15.20
where A/H110054h3g3
lsT2
0
27(/H9004hls)2/H9004Gnc/H110054h3g3lsT2
0
27(/H9004hls)2/H9004T2/H11005A
/H9004T2/H9004gls/H11005/H9004hls/H11002T/H9004hls
T0/H11005/H9004hls/H9004T
T015Ch15.qxd  11/6/08  3:52 PM  Page 473
Chapter 15 Nucleation and Growth Kinetics 474
0 ToTemperature, K Minimum Logarithm o f the indicated factors Δga
kTA
ΔT 2kT+ 
Δga
kT
A
ΔT 2kT
FIG. 15.9 Variation with temperature of the
various terms involved in the exponent of the
nucleation rate equationThis indicates that the free energy needed to form a critical embryo varies inversely
as the square of the degree of supercooling. Thus not only does the size of the critical
nucleus decrease with the supercooling, but so does the free energy required to form a
critical nucleus. Let us now investigate the effect of some of these factors on the rate of
nucleation. The nucleation rate, when expressed in terms of this simpliﬁed expression for
/H9004Gnc, becomes
I/H11005nNe/H11002(/H9004ga/H11001A//H9004T2)/kT15.21
The most important part of this relation is the exponent, because it controls the nucle-
ation rate. As written above, the exponent has two terms that do not depend upon the
temperature in the same way. The ﬁrst term, /H9004ga/kT, represents the effect of the bound-
ary on the jumping of atoms toward the nucleus. To a reasonable approximation, /H9004ga
may be assumed to be temperature independent and, therefore, this term should vary
inversely with the absolute temperature. The nature of this variation is shown schemat-
ically in Fig. 15.9. In this diagram, the values of the exponential terms have been plotted
using a logarithmic scale. Note that /H9004ga/kTincreases continuously with decreasing tem-
perature. On the other hand, the behavior of the second term, A//H9004T2kT, is quite differ-
ent. At the melting temperature, where /H9004Tis zero, this quantity is inﬁnite. This implies
that at the melting temperature, the nucleation rate must be zero. With decreasing tem-
perature this term falls rapidly and eventually becomes much smaller than the ﬁrst term.
Since the nucleation rate is controlled by the sum of these two terms, it is a maximum
where their sum is a minimum. This point is indicated on the diagram. Above this tem-
perature, the rate of nucleation is effectively controlled by the energy barrier associated15Ch15.qxd  11/6/08  3:52 PM  Page 474
475 15.4 Solid-State Reactions
with forming the critical embryo; below it the nucleation rate is controlled by the jump
rate of the atoms across the boundary from the liquid to the solid. Figure 15.9 is instruc-tive in another fashion: it shows a very rapid rise of the exponent as one approaches themelting point. This is in excellent agreement with the fact that homogeneous nucleationis very difﬁcult to achieve near the melting point. Conversely, it is also in agreement withthe fact that in a very pure metal it is often possible to achieve a very high degree ofsupercooling.
15.4 SOLID-STATE REACTIONS
Reactions that occur between liquid and solid or solid and solid are said to occur in con-densed systems. In the preceding section we have considered the simplest possible type ofcondensed system transformation: the freezing of a pure metal. In a more general case,such as in the precipitation of a new solid phase from a single-phase solid solution, onemay have to consider that the reaction may be largely controlled by diffusion. This situa-tion would occur when solute, present in a relatively small concentration, has to diffusethrough the matrix in order for the embryo to grow. In 1940 Becker
6proposed that when
this occurs, the nucleation rate might be written
I/H11005Ae/H11002Qd/H20862kTe/H11002/H9004Gnc/H20862kT15.22
where Ais a constant, Qdis the activation energy for the diffusion of the solute, and /H9004Gnc
is the free energy required to form the critical embryo.
In condensed systems involving solid-state reactions, strain energy is usually an
important factor. The formation of a new phase in a solid normally involves some form ofdeformation. An example will be discussed later in the martensite transformation sections.At that point it will be observed that most martensite transformations are believed toinvolve a plane-strain deformation. This corresponds to a shear parallel to the habit planeof the martensite plate and an expansion or contraction normal to this plane. Equivalentdeformations can be expected in most solid-solid transformations. Strains in both thematrix and the newly formed particles will result from these deformations.
Like the surface energy, the strain energy also opposes the formation of a nucleus. It
is normally assumed that the strain energy is proportional to the volume of the embryoand, therefore, to the number of atoms in the embryo. If this is true, the free energy asso-ciated with the embryo becomes
/H9004Gn/H11005n(/H9004gab/H11001/H9004gs)/H11001hgn2/315.23
where /H9004gsis the strain free energy per atom, /H9004gabis the free-energy difference between an
atom in the matrix (alpha phase) and in the embryo (beta phase), his the shape factor, n
is the number of atoms in the embryo, and gis the speciﬁc interface free energy. It should
be noted that /H9004gabis negative, whereas both /H9004gsand gare positive. If /H9004gsis larger in
absolute magnitude than /H9004gab, /H9004Gnmust increase in magnitude with increasing number of
atoms in the embryo. Under these conditions it will be impossible to form a nucleus. In gen-eral, it is to be expected that /H9004g
swill be largest for coherent embryos. When the interface
between the embryo and the matrix is coherent, there exists a perfect match betweenplanes and directions across the interface separating the two structures. These crystallo-graphic features may, of course, suffer a change in direction as they cross the interface. Thegeneral features of a coherent interface may be understood with the aid of Fig. 15.10. The15Ch15.qxd  11/6/08  3:52 PM  Page 475
Chapter 15 Nucleation and Growth Kinetics 476
FIG. 15.10 Coherency. The upper ﬁgure
represents a supersaturated solid solution of 
Batoms (dark circles) in a matrix of Aatoms 
(light circles). The lower ﬁgure shows a coherent precipitate particle formed by clustering of the Batoms
upper diagram in this ﬁgure represents a supersaturated solid solution of atoms Aand B.
The Aatoms are assumed to be the solvent, and the Bthe solute. It should be noted that
the critical nucleus for coherent precipitates will normally have an approximately spherical
shape. On the other hand, if the precipitate is softer than the matrix or it is elasticallyanisotropic, platelets will form.
For the purpose of simpliﬁcation, we will assume that the solubilities of Ain Band of
Bin Aare both small enough at the temperature of precipitation so that they can be
assumed to equal zero. Let it also be assumed that the precipitate is not a compound, suchas Fe
3C, but the bphase: the crystal structure of the Batoms. In the present case, the B
atoms will be attracted to each other, and the ﬁrst stage in the formation of a precipitateparticle will be the formation of a cluster of Batoms. The lattice planes in this cluster will,
in general, be continuous with the planes of the matrix, and the cluster is said to be a coher-
ent particle . If, as shown in Fig. 15.10, the diameter of the solute atom differs from that of
the solvent, then the matrix and the nucleus will both be strained by the presence of thelatter. The strain associated with a nucleus will enlarge as its size increases, but its size can-not increase indeﬁnitely. It is possible that the particle may break away from the lattice ofthe matrix, and when this occurs, a surface, or grain boundary, forms between the twophases. Such a loss of coherency would greatly reduce the state of strain associated withthe precipitate particles. There exists an alternate possibility, however, that now appears tobe more probable. This is that the strains associated with coherency are lost or reducedwhen a new phase that is noncoherent or less coherent forms. This point of view is con-sistent with the fact that multiple precipitate structures are observed in many alloys.
It is most important that it be recognized that the above discussion is far from com-
plete. The subject of nucleation in the solid state is very complex. In this regard it shouldbe mentioned that there also exists a third type of interface between the matrix and thesecond phase. This is a semicoherent boundary that is basically a coherent interface con-taining a grid of dislocations in the boundary. In a coherent boundary, the mismatchbetween the two crystal structures is small enough to be accommodated by elastic strains.In the semicoherent interface the mismatch is accommodated by dislocations. Anextremely simple model for this type of boundary is furnished by the small-angle grainboundary shown in Fig. 6.2. Another model is that of the incoherent twin boundary ofFig. 17.17. Because of space limitations, the complexity of the total problem can only be15Ch15.qxd  11/6/08  3:52 PM  Page 476
477 15.4 Solid-State Reactions
Sphere
Needle
DiscRelative strain energy
00.250.500.751.00
1
r1/r22FIG. 15.11 The strain energy of an incoherent
nucleus as a function of its shape. (After
Nabarro, F. R. N., Proc. Phys. Soc ., 5290 [1940].)suggested. In a given transformation, a coherent boundary should be preferred if the mis-
match is extremely small, whereas with increasing degree of mismatch the semicoherent
boundary might possess the smaller total energy. This statement has to be tempered by the
fact that the size of the particle also has a bearing on the question. With growing particle
size, the total nonchemical energy of the particle (strain plus surface energies) may be
reduced if a coherent boundary is replaced by a semicoherent boundary.
At this point we shall ignore further considerations of the semicoherent boundary and
consider only coherent and incoherent boundaries, primarily because these two types of
boundaries have been treated in somewhat more detail and are perhaps easier to deﬁne.
In the case of the coherent boundary, it has been shown1that the strain energy of the
embryo is not very dependent on the shape of the particle. In other words, the strain
energy associated with the formation of a spherical embryo is not very different from that
associated with a platelike or even needle-shaped embryo. This is not the case for an inco-
herent embryo. Here the shape may be very important, as has been demonstrated by
Nabarro,7who attacked the problem from the point of view of isotropic elasticity. His com-
putations also involved another basic assumption: that the matrix was much stiffer elasti-
cally than the particles, so that the strain energy of the particles could be neglected in
comparison to that of the matrix. In effect, Nabarro considered the strain energy associ-
ated with expanding a cavity in the matrix. This expansion would be analogous to that
resulting from the pumping of an incompressible ﬂuid into a hole. The shapes of these cav-
ities were assumed to correspond to various ellipsoids of revolution. His results are shown
schematically in Fig. 15.11, plotted as a function of the ratio r1/r2of the semi-axes of the
ellipsoid of revolution, where the three semi-axes were taken to be r1, r2, and r2. If the
ratio r1/r2is very small, the ellipsoid approximates a disc. If r1and r2are equal, the ellip-
soid is a sphere; whereas if r1is much larger than r2, the shape of the ellipsoid approaches
a needle. As may be seen in the diagram, the strain energy is a maximum for a sphere and
is least for a disc. Furthermore, as the thickness of the disc approaches zero, the strain
energy also approaches zero. It should be pointed out that the above description is an over-
simpliﬁcation of the process. Incoherent nucleation may involve vacancies which by
absorption or emission can relieve internal strains.
In evaluating the results of Nabarro for incoherent embryos, one has to recognize that
the total surface energy of the embryo should be least for a sphere. Thus, the effect of shape15Ch15.qxd  11/6/08  3:52 PM  Page 477
Chapter 15 Nucleation and Growth Kinetics 478
Precipitate 
r (1 – cos θ  )Liquid 
Mold θ
θr sin θ
r r cos θ
FIG. 15.12 A hypothetical spherical cap embryoγ lm γ ls 
γ lscos θ 
γ sm 
FIG. 15.13 The surface forces
associated with the spherical cap
embryoon the two energy factors is opposing. Because the strain energy is a function of the vol-
ume of the particle, and the surface energy is dependent on the surface area, one should
expect that the tendency to form discs should become more important as the particle
grows in size. It should be mentioned that many precipitates certainly assume a plate-
like morphology, and this is in good agreement with Nabarro’s predictions. However,
the tendency for a plate-like habit to develop can also be the result of other factors, such
as the nature of the mechanism that controls the growth of the particle. Thus, for exam-
ple, a plate may form if it is easier for atoms to attach themselves to the edge of the par-
ticle than to its ﬂat surfaces. For more detailed analysis on the inﬂuence of
crystallography on the shape and kinetics of homogeneous nucleation in solids, see a
series of papers by LeGoues et al.8–11
15.5 HETEROGENEOUS NUCLEATION
In nature most nucleation occurs heterogeneously, as indicated previously at several
points in this book. In the preceding sections we have shown that homogeneous nucle-
ation is a rather difﬁcult process. At this time a simple problem will be considered that
illustrates one reason why heterogeneous nucleation may be a much easier process to
invoke. In freezing, the container or mold walls often offer preferred sites for nucleation.
This problem can be placed on a quantitative basis if several simplifying assumptions are
made. First, let us assume that solid embryos form on the mold walls as spherical caps, as
suggested in Fig. 15.12. Second, let us assume that at the positions where the surfaces of
the caps make contact with the mold walls, there exists a state of quasi-equilibrium
between the surface forces, as indicated in Fig. 15.13. This balance between the surface
forces is assumed to take place in the direction parallel to the mold surface. In the direc-
tion normal to the mold surface, the surface tensions are not balanced, implying a net trac-
tion acting on the surface. With sufﬁcient time to allow diffusion to occur in the mold wall,
a complete balance between both sets of components might be obtained. The equation
relating the surface forces parallel to the mold walls is
glm/H11005gsm/H11001glscos u 15.24
where glm, gsm, and glsare the surface tensions between liquid and mold wall, solid and
mold wall, and liquid and solid, respectively, and uis the angle of contact of the embryo15Ch15.qxd  11/6/08  3:52 PM  Page 478
479 15.5 Heterogeneous Nucleation
Liquid
Moldθ θ
FIG. 15.14 As the embryo grows, its shape is invariantsurface with the mold wall. Note that uis a function of only the three surface tensions.
This signiﬁes that no matter how large the size of the particle, the angle of contact should
be the same. In effect, this says that as the embryo grows, its shape remains invariant as a
spherical cap. This point is illustrated in Fig. 15.14.
We can now write an equation giving the free energy of an embryo. In this case we
shall express the equation in terms of the radius of the surface of the spherical cap rather
than in terms of the number of atoms in the embryo. The equation in question is
/H9004Ghet/H11005Vc/H9004gv/H11001Alsgls/H11001Asm(gsm/H11002glm) 15.25
where /H9004Ghetis the free energy associated with the heterogeneously nucleated embryo, Vc
the volume of the cap-shaped embryo, Alsis the area of the cap that faces the liquid, Asm
is the area of the interface between the embryo and the mold wall, /H9004gvis the free energy
per unit volume associated with the freezing process, and gls, gsm, and glmare the surface
energies as deﬁned above. Note that Asmis multiplied by the difference between gsmand
glm. This is because the surface formed between the embryo and the mold replaces an
equivalent area of liquid and mold interface.
Now consider Fig. 15.12, which corresponds to a cross-section taken through the cen-
ter of the embryo. Note that the height of the cap is equal to r(1/H11002cos u) and that the
radius of the circular area, corresponding to the interface between the cap and the mold
wall, is r(sin u). We may therefore set down the following relationships:
Als/H110052pr2(1/H11002cos u)
Asm/H11005pr2sin2u 15.26
Vc/H110051/3 pr3(2/H110023 cos u/H11001cos3u)
If all of the above relationships and Eq. 15.24 are substituted into the equation for the free
energy of the embryo and the resulting expression is simpliﬁed, one obtains
or
15.27
where Vsphand Asphrepresent the volume and area of a sphere, respectively. In this last
equation the quantity inside the ﬁrst set of parentheses on the right side is the same as
the free energy associated with the formation of a spherical embryo by homogeneous/H9004G het/H11005(V sph/H9004gv/H11001A sphgls)(2/H110023 cos u/H11001cos3 u)
4/H9004G het/H110054
3pr3(2 /H11002 3 cos u/H11001cos3 u)
4/H9004gv/H110014pr2gls(2/H110023 cos u/H11001cos3 u)
415Ch15.qxd  11/6/08  3:52 PM  Page 479
Chapter 15 Nucleation and Growth Kinetics 480
0 0.1 0.2 0.3 0.4 0.5 
10 20 30 40 
θ in degrees ΔGchet / ΔG chom
50 60 70 80 90
FIG. 15.15 The variation of the ratio of the free energy of heterogeneous
nucleation to that for homogeneous nucleation as a function of u, the
angle of contact between the embryo and the mold wallnucle ation. Therefore, for the present example, we may equate the free energy of the
heterogeneously nucleated embryo to the free energy of an equivalent homoge-
neously nucleated one. This relation is as follows:
15.28
where /H9004Ghomis the free energy of a spherical embryo of radius equal to the radius of the
