Repository: Ketankham/chatbot-meta-books

File: tem-book.txt (part 31 of 71)
 هب انم خدا 
In this chapter, we will show that these Kikuchi patterns can be used to give us
much more accurate information on the be am direction than SADPs and can also give
a direct link in reciprocal space to the stere ographic projection. The topics we’ll cover
are basically experimental (although the phe nomenon is well understood theoretically)
and software for computer simulation of Kikuchi patterns is readily available and veryuseful. The ideas we develop in this chapter will carry over to the next two chapters
when we discuss higher-order Laue-zone (HOLZ) lines in CBED patterns (where
Kikuchi lines can also appear).
19.1 THE ORIGIN OF KIKUCHI LINES
The reason Kikuchi patterns form is that, if the speci-
men is thick enough, it will generate a large number ofscattered electrons which travel in all (but mainly for-ward) directions; i.e., they have been incoherently scat-
tered but not necessarily inelastically scattered
(although obviously some of them will have lost energy).They are sometimes referred to as diffusely scatteredelectrons. These electrons can then be Bragg diffractedby the crystal planes. The rest of the story is merelygeometry.We’ll discuss a little of the theory in Section 19.5, but
for now we’ll note the following experimental facts
&Since typical energy losses are small (15–25 eV) com-pared to E
0(100–400 keV) the diffusely scattered
electrons can be assumed to have the same las the
incident electrons. This assumption holds as long asthe specimen is not too thick.
&When first formed, most of the diffusely scatteredelectrons travel close to the direction of the incident
beam. You learned back in Chapter 3 that inelastic
scattering is ‘peaked in the forward direction.’
19.1 T HEORIGIN OF KIKUCHI LINES ..................................................................................................................................................... 311
www .Iran -mavad .com  
ﻣﺮﺟﻊ ﺩﺍﻧﺸﺠﻮﻳﺎﻥ ﻭ ﻣﻬﻨﺪﺳﻴﻦ ﻣﻮﺍﺩ
&The ideal specimen thickness will be such that we can
see both the spot pattern and the Kikuchi lines asillustrated in Figure 19.1. As noted, this is one of thefew situations when thinner is not necessarily better.
&Although this phenomenon is related exclusively toelectron scattering, Kikuchi described it in 1928,
before the development of the TEM; it can occur in
any crystalline specimen.
Diffuse scattering will again be important when we
discuss forming images from these electrons in Section
31.5. We can select a region of reciprocal space contain-
ing diffusely scattered electrons to form the imageand these electrons can be separated from the inelasti-cally scattered electrons with an energy filter (see Sections
38.2 and 40.5). Your specimen needs to be thick enough
but, if it is too thick, then there will be no Kikuchi linesbecause inelastic scattering then dominates and there isno detectable Bragg diffraction of these electrons. There
will also be no Bragg spots and no useful DP!
19.2 KIKUCHI LINES AND BRAGG
SCATTERING
The geometry of Kikuchi patterns can be understood
from Figure 19.2 which relates what happens in the
specimen to what we see in the DP. Let’s imagine(Figure 19.2A) that electrons have been generated atthe point shown and are scattered in all directions (but
FIGURE 19.1. An ideal DP containing both well-defined spots and
clearly visible pairs of bright (excess) and dark (deficient) Kikuchi lines.
(A)
(B)
(C) Incident
beam
In the
specimenReflecting
plane
In the
DPProjection
 of (hkl ) 90-θB(hkl)
(hkl)
Kikuchi line2θB(hkl)
Kossel
cone
(hkl)(hkl)
Kossel
cone
(hkl) Kossel
cone intersects
Ewald sphere(hkl) Kossel
cone intersects
Ewald sphere
Kikuchi lineP
FIGURE 19.2. (A) Schematic representation of all electron scattering
localized at a single point in the specimen. In (B) some of the scattered
electrons are diffracted because they travel at the Bragg angle yBto certain
hklplanes. The diffracted electrons form Kossel cones centered at P on the
diffracting planes. The lines closest to the incident beam direction are dark(deficient) and the lines farthest away are bright (excess). In (C) the conesintercept the Ewald sphere, creating parabolas which approximate to
straight lines in the DPs because y
Bis small.
312 ...............................................................................................................................................................................K IKUCHI DIFFRACTION
www .Iran -mavad .com  
ﻣﺮﺟﻊ ﺩﺍﻧﺸﺠﻮﻳﺎﻥ ﻭ ﻣﻬﻨﺪﺳﻴﻦ ﻣﻮﺍﺩ
mainly forward). So we draw them as diverging from a
point even though, in fact, they’ll be scattered at differ-ent points throughout the specimen thickness. Some ofthese electrons will travel at an angle y
Bto the hklplanes
as shown in Figure 19.2B and then be Bragg diffractedby these specific planes. Since the scattered electrons aretraveling in all directions, the diffracted beam will lie on
one of two cones (Figure 19.2C). In other words, we see
cones of diffracted electrons rather than well-definedbeams because there is a range of incident k-vectors
rather than a single k-vector. We construct the cones
by considering all the vectors oriented at angle y
Bto the
hklplane; these are called Kossel cones and the cone
angle (90– yB) is very small (remember, angle really
means semi-angle). There is a pair of Kossel cones for
/C6g, another pair for /C62gand so on.
Since the screen/detector is flat and nearly normal to
the incident beam, the Kossel cones appear as parabo-
las. If we consider regions close to the optic axis, these
parabolas appear as two parallel lines. (Remember how
close to 90 8the cone angle is.) We’ll sometimes refer to
this pair of Kikuchi lines as a ‘Kikuchi band’ to include
the lines and the region between them; the contrast
associated with the region between the lines is actuallyquite complex (Section 19.6).
We can make another important observation on the
intensity of these lines by considering Figure 19.2 again.
In Figure 19.2B you can see that the scattered beam
which was initially closest to the optic axis, and thereforethe more intense, is farther away from the axis after being
Bragg diffracted. This beam then gives the excess (bright)
line and the other the deficient (dark) line. You can see
that this simple idea really does work in Figure 19.1.
The value of this result comes when we want to index
a pair of Kikuchi lines: if you find a bright line, itspartner must not only be parallel to it but must also be
closer to O, and dark. The pair is separated by 2 y
B.
The cones shown in Figure 19.2C act as if they are
rigidly fixed to the plane hkl; they are thus ‘fixed’ to the
crystal. We can draw a line half way between the twoKikuchi lines to represent the trace of the plane ( hkl).
Remember our angles are all small. This simpleobservation explains why we have a whole chapter onKikuchi lines.
The location of the Kikuchi line will also tell us
whether sis positive or negative. We can’t usually
deduce that from the spot pattern.
The distance in reciprocal space between the /C22gandg
Kikuchi lines is g(not 2 g) because the angle between the
two Kossel cones is 2 y
B. This relationship is very valu-
able for the following reasons
&When the gKikuchi line passes through the reflec-
tion G, sg= 0 (i.e., the Bragg condition is exactly
satisfied) and the /C22gKikuchi line passes through O.
So we can use the Kikuchi lines to set up specific
diffraction conditions exciting specific reflections aswe tilt the specimen (see Figure 19.3). We’ll see laterthat we can also use Kikuchi lines to determine the
exact value of s
gwhen we are close to, but not exactly
at, an exact Bragg condition.
&A corollary: if the direct beam is exactly parallel to the
plane hkl,t h egand/C22gKikuchi lines are symmetrically
displaced about O with the gKikuchi line ‘passing
through’ g/2 and the /C22gline ‘passing through’ /C22g=2.
In this latter case, our simple explanation of Kikuchi-
line formation breaks down, because Figure 19.2 predicts
equal intensity in both excess and deficient Kikuchi linesand they would both, therefore, be indistinguishablefrom the diffuse-scattered background. So no Kikuchilines should be visible if the beam is exactly down a zoneaxis, and this is patently not true. So the full Kikuchi-lineexplanation is more complex and (unfortunately)requires Bloch-wave theory. But we do understand the
process in great detail.
19.3 CONSTRUCTING KIKUCHI MAPS
If instead of just taking pictures of Kikuchi-line pairs, weassemble a montage of all Kikuchi lines and spot patternsFOR ANY PAIR OF KIKUCHI LINES
One line corresponds to yBand the other to /C0yB; one
is the gKikuchi line and the other the /C22gKikuchi line.
Neither of them is the 0Kikuchi line.TILTING AND KIKUCHI LINES
If we tilt the crystal through a very small angle, the
Kikuchi lines will move but the intensities of the diffrac-tion spots will hardly change and the positions of the
spots will not change. So Kikuchi lines are much more
s e n s i t i v et ob e a m / s p e c i m e nt i l t st h a ns p o t si nS A D P s .
SEEING KOSSEL CONES
What we see in the DP is the intersection of these twocones with the screen or detector .
KIKUCHI MAP
Making a Kikuchi map is a highly recommendedexercise if you are going to be doing detailed diffrac-tion-contrast images/SAD experiments becausefamiliarity with the Kikuchi map will help you toimmediately identify the orientation of your speci-men on your TEM screen.
19.3 C ONSTRUCTING KIKUCHI MAPS..................................................................................................................................................... 313
www .Iran -mavad .com  
ﻣﺮﺟﻊ ﺩﺍﻧﺸﺠﻮﻳﺎﻥ ﻭ ﻣﻬﻨﺪﺳﻴﻦ ﻣﻮﺍﺩ
over a wide array of reciprocal space, then we create a
Kikuchi map.
The method for constructing Kikuchi maps is illu-
strated in Figure 19.4A. First, we draw the lines forthe case where the [001] pole is exactly on the opticaxis. The lines are then the perpendicular bisectors of
every g-vector you can find in the ZOLZ. The distance
between each pair of lines is then automatically | g|. We
can then give each line a unique label g.
Next, we can construct the map for the [101] pole.
We start as shown in Figure 19.4B, keeping the
common 020 g-vector pointing in the same direction.
So, the 020 and 0 /C2220 Kikuchi lines are common to
the two patterns. Although the angle between the
[001] and [101] poles is 458, we draw the 020 lines
as parallel and straight because we are always look-
ing at a small segment of the Kikuchi pattern.Notice that we can define all the distances in terms
of their equivalent angles, as in any DP.
Now we add the [112] pattern. This pattern shares
the 2 /C2220 and /C22220 reflections with the [001] pole and shares
the/C221/C2211 and 11 /C221 reflections with the [101] pole. The
corresponding pairs of Kikuchi lines will then also be
common, so we produce the triangle shown inFigure 19.5A. We can add other poles and pairs of Kikuchi
lines as shown in Figure 19.5B to get the full pattern.
A Kikuchi map for an fcc material is illustrated in
Figure 19.6. The maps are available in the literature forfcc, bcc, diamond cubic and some hcp materials. Such
maps are mainly from Thomas and co-workers (Levine
et al. 1966, Okamoto et al. 1967, Johari and Thomas 1969),who developed the technique. Edington (1976) presentsseveral Kikuchi maps in the appendices. Maps can also
be downloaded from the Web using EMS (URL #1).
You can appreciate the value of Kikuchi maps in non-
cubic materials from the map shown in Figure 19.7. The
map has been drawn for Ag
2Al, which has the same c/a
ratio as Ti. The Kikuchi bands are labeled (remember thatthey correspond to planes). Th e zone axes are also labeled:
t h e yc o r r e s p o n dt od i r e c t i o n s .T h i n k i n gb a c kt oo u rb r i e fdiscussion of Frank’s paper on four-index notation inChapter 16, you should see an obvious application here.
&For cubic materials you need only the [001], [101],
[111] triangle shown in Figure 19.5B.
&For hcp materials, the angles will generally dependon the c/aratio of your material and you’ll need a
larger area of the map.
(A) (B) (C)
hkl3h3k3l
000 000 0002h2k2l
FIGURE 19.3. Three two-beam DPs from pure Al, obtained under different tilting conditions. As shown schematically below each figure, in (A) the hkl
spot is at the exact Bragg condition (the excess Kikuchi line goes through hkl). In (B) the 2h2k2l and in (C) the 3h3k3l spots, respectively, are strongly
excited. Note that although we refer to these as ‘two-beam’ DPs, many other diffraction spots are visible.
314 ...............................................................................................................................................................................K IKUCHI DIFFRACTION
www .Iran -mavad .com  
ﻣﺮﺟﻊ ﺩﺍﻧﺸﺠﻮﻳﺎﻥ ﻭ ﻣﻬﻨﺪﺳﻴﻦ ﻣﻮﺍﺩ
&For most non-cubic materials and particularly if
you are working with monoclinic or triclinic crystals,it’s not practical to construct the complete mapexperimentally. It’s probably easier to become ametallurgist!
We can use the following procedure to generate a
valuable experimental aid for any material.
&Construct segments of the map to scale as we’veillustrated in Figure 19.5B. You can use one of the
software packages to help you in this task. Make two
copies of each map.
&While you’re at the TEM, record the Kikuchi pat-tern for several special low-index poles along withthe spot pattern.
&Index the DPs consistently.
&Print both DPs for each zone axis at the scale youused in your line drawing of the Kikuchi map.&Now add the experimental patterns to the line dia-
grams and you have two very useful experimental
aids. An illustration is given in Figure 19.8.
When discussing Kikuchi maps, we like to use the
road-map analogy. (Repeatedly!) What we just recom-
mended is that you record the maps of the towns with
pictures so that you’ll recognize them. When you’re onthe highway traveling from town to town, you don’tmuch care what the road looks like although you do
want to know how far you’ve traveled and how much
farther you have to go.
By now you will appreciate even more the value of the
stereographic projection we introduced in Chapter 18.
(A)
(B)
FIGURE 19.4. (A) To construct a Kikuchi pattern, draw pairs of lines
each bisecting the /C6g-vectors. For example, when the [001] fcc pole is on
axis, the vector g020is bisected by the vertical line at H (020); the other
Kikuchi line in the pair is at /C0Hð020Þ. All other Kikuchi-line pairs can be
constructed for any g-vector. (B) From one Kikuchi pattern we can extend
the lines to create a second pattern. For example, knowing the [001]
pattern we can construct the [101] pattern since a pair of lines is common
to both. So we draw the 0 /C2220 and 020 lines from the [001] pole 45 8to the
[101] pole.
(A)
(B)
FIGURE 19.5. (A) Construction of the [112] pattern from the [001] and
[101] patterns by extending the Kikuchi lines common to each pair of
patterns. The ½111/C138pair is common to the [001] and [112] patterns and the
/C22220 pair is common to [001] and [112] patterns. (B) Other poles can be
added such as [011] and [111]. Note that the Kikuchi-line pairs are not
straight lines connecting poles. They are curved because over large anglestheir parabolic shape is evident. Nevertheless we draw them as straightlines where possible.
19.3 C ONSTRUCTING KIKUCHI MAPS..................................................................................................................................................... 315
www .Iran -mavad .com  
ﻣﺮﺟﻊ ﺩﺍﻧﺸﺠﻮﻳﺎﻥ ﻭ ﻣﻬﻨﺪﺳﻴﻦ ﻣﻮﺍﺩ
(B) (A)
FIGURE 19.6. (A) Experimental Kikuchi map for fcc crystals and (B) indexed Kikuchi lines in the schematic map.
FIGURE 19.7 Part of the Kikuchi map for hexagonal Ag 2Al with the principal poles and pairs of lines indexed.
316 ...............................................................................................................................................................................K IKUCHI DIFFRACTION
www .Iran -mavad .com  
ﻣﺮﺟﻊ ﺩﺍﻧﺸﺠﻮﻳﺎﻥ ﻭ ﻣﻬﻨﺪﺳﻴﻦ ﻣﻮﺍﺩ
Use the stereographic projection and the Kikuchi map
together. The stereographic projection concisely sum-marizes all the relative locations of all the plane normals
and the zone axes. Use the stereographic projection to
relate Storrs and Huntsville, but use the Kikuchi map tolocate the Benton Museum of Art and the Von BraunCenter.
19.4 CRYSTAL ORIENTATION AND
KIKUCHI MAPS
In the previous chapter we showed how you could use
SADPs to estimate the orientation of the beam relativeto the crystal with an accuracy of /C638. Using Kikuchi
patterns you can increase this accuracy to /C618.
A routine method for orientation determination was
developed by Thomas and co-workers (e.g., Okamotoet al.); they pioneered the use of Kikuchi maps in TEManalysis. The beam direction [ UVW] lies along the optic
axis O in Figure 19.9. A, B and C are major poles (i.e.,zone axes) which we can determine by observation andmeasurement. Let the indices of A = [ p
1q1r1], B = [ p2
q2r2] and C = [ p3q3r3]. Having indexed these poles, we
can check our result by measuring the angles a,bandg
between the traces of the planes in Figure 19.9A (whichequals the angle, f, between the plane normals in all
systems); we must calculate each angle using equation18.3 if the specimen is cubic.If we measure the distances OA, OB and OC in
Figure 19.9A, we can convert them into angles r
1,r2
andr3(which are defined in Figure 19.9B) by using our
calibrated camera length. If [ UVW] is the direction of
the beam, then we can use the same vector-dot-productapproach (equation 18.4 for the cubic case) to giveequations for r
1,r2andr3. Notice we are distinguishing
between randf(see Section 18.4). The angles a,bandg
in Figure 19.9A are slightly distorted values of (90 – f).
We can solve these three equations for the three
unknowns U,VandWand hence we have B. Finally,
you should always check the sign of B, as we described
in Section 18.10.
(A)
(B)
FIGURE 19.9. In (A) pairs of Kikuchi lines from the reflecting planes
also intercept at points A, B, C. The distances from O to the points A, B, C
correspond to the angles between the beam direction and the three zone
axes while the angles a,b,gcorrespond to the angles between pairs of
plane normals. The angle ais between the ( h1k1l1) and ( h2k2l2) plane
normals, etc. (B) Three reflecting planes in the specimen with traces AB
(h1k1l1), AC ( h2k2l2) and BC ( h3k3l3), around the direct beam, O; the traces
of pairs of planes intercept at A (AB, AC), B (AB, BC) and C (AC, BC).
SPECIMEN ALIGNMENT
Kikuchi lines transform SADPs from an approxi-
mate to a very precise alignment technique.
FIGURE 19.8. Experimental Kikuchi patterns around three principal
poles in MgO with the common Kikuchi lines between each pole drawn
in. You should compare this figure with the DPs in Figure 18.7.
19.4 C RYSTAL ORIENTATION AND KIKUCHI MAPS ............................................................................................................................... 317
www .Iran -mavad .com  
ﻣﺮﺟﻊ ﺩﺍﻧﺸﺠﻮﻳﺎﻥ ﻭ ﻣﻬﻨﺪﺳﻴﻦ ﻣﻮﺍﺩ
It is possible that the DP you have to work with is
not obviously near a zone axis. All is not lost if you can
just find pairs of Kikuchi lines as shown in Figure 19.10.
If you see an excess line you will find the deficient line
quite easily, closer to 000. Now trace these lines in bothdirections and you have found the poles. Use your
knowledge of the d-spacings to index the pairs of Kiku-
chi lines. Remember that the zone axis lies parallel to
each plane so it’s defined by where the two plane tracesmeet. Now, if you can index three poles, you can obtain
Bas in Figure 19.9.
19.5 SETTING THE VALUE OF S g
Since the Kikuchi lines are ‘rigidly attached’ to the
crystal, they give us a very accurate measure of theexcitation error s
g. The diffraction geometry is shown
in Figure 19.11 following Okamoto et al. When sgis
negative, the gKikuchi line is on the same side of gas O;when sgis positive, the line lies on the opposite side of g.
If you look at Figure 19.10 you’ll see that the bright
diffraction spot at the top LH corner of the DP is unders
gpositive conditions (excess Kikuchi line outside the
spot), the bright spot at the middle/upper RH side isunder s
gzero conditions (the excess Kikuchi line
through the spot) and the bright spot toward the bottomof the DP is under s
gnegative conditions (the excess
Kikuchi line inside the spot).
For high-energy electrons, and knowing the camera
length L, we can write an expression for the angle Zin
Figure 19.11
FIGURE 19.10. To index a DP well away from a low-index zone axis,
extend the Kikuchi lines. The dark lines 1–4 represent the traces of the
diffracting planes which intercept at a pole (P). For Kikuchi lines 1 and 2,the higher-order extensions are also drawn. From the d-spacings, index
the Kikuchi-line pairs. The angles between the beam direction and thepoles, P, can then be measured directly.Beam
Specimen
2θBη
kD
kD
kI
P1
g
εs
P
LgxOO
L1Ks > 0
sgε = 0s = 0
R
excessat s= 0
deficient
at s> 0deficient
at sg = 0
at s> 0excessEwald
sphere
Plan view
DPGε=
FIGURE 19.11. The distance between the diffraction spot and its Kiku-
chi line gives a direct measure of s. The angle eiss/gand is zero at the exact
Bragg condition. In the box: measure x, the spacing between O and the
deficient line (or G and the excess line) to determine s.
DO REAL-TIME CRYSTALLOGRAPHY
Normally, while you are at the TEM, tilt along the
different Kikuchi bands until you find the appropri-ate poles to ease your task later.
318 ...............................................................................................................................................................................K IKUCHI DIFFRACTION
www .Iran -mavad .com  
ﻣﺮﺟﻊ ﺩﺍﻧﺸﺠﻮﻳﺎﻥ ﻭ ﻣﻬﻨﺪﺳﻴﻦ ﻣﻮﺍﺩ
Z¼x
L¼xl
Rd(19:1)
where dis |g|/C01. The distances xandRare measured on
the photographic negative.
The angle eis given by
e¼s
g(19:2)
Now we can set e=Zto give
s¼eg¼x
Lg¼x
Ld(19:3)
Again, with our small-angle approximation, the dis-
tance between the excess and deficient Kikuchi lines,
R(the distance gmeasured on the DP), is equivalent to
2yBL. So, using Bragg’s law, we have
R
L¼2yB¼l
d(19:4)
Hence the expression for sis
s¼x
Ld¼x
d/C1l
Rd(19:5)
s¼x
Rl
d2¼x
Rlg2(19:6)
We’ll reconsider this equation when we discuss weak-beam microscopy in Chapter 27.
Ryder and Pitsch have given a method for determin-
ingBusing the approach we described in Section 19.4
with the accuracy given by equation 19.6. Their expres-
sion for Bis
B¼a
1g1jj2g2/C2g3 ðÞ þ a2g2jj2g3/C2g1 ðÞ þ
a3g3jj2g1/C2g2 ðÞ (19:7)
where aiis given by
ai¼Riþ2xi
Ri(19:8)
where Randxare defined in Figure 19.11.
19.6 INTENSITIES
We’ll conclude with a few remarks for further thought
&Tan et al. have shown experimentally that the dis-
tance between a pair of Kikuchi lines may change at
larger specimen thicknesses due to dynamicalscattering.&Kikuchi lines can also be produced by the backscat-tered electrons. In the SEM these patterns are termed
electron-backscatter DPs (sometimes EBSPs) and the
technique as EBSD. They were regarded as a curios-ity until it was shown (see Dingley’s paper) that youcan map out the texture of polycrystalline materialsusing these patterns, without thinning the sample.Not much happened for a decade or more until newdetection systems, using CCD cameras and fast com-puter algorithms led to the development of orienta-
tion imaging microscopy (OIM) (see Dingley’s
review). As we saw in Section 18.13, similar techni-ques are available for automatic indexing of TEMDPs and Kikuchi maps. They aren’t as automated,nor can they index as many patterns as EBSD soft-ware because there are usually far fewer thin grains inour specimens than crystals in an SEM specimen. ButTEM can, in principle, give the interface plane much
more accurately, so the two techniques will become
more complementary with time.
&In the next chapter, we’ll discuss HOLZ lines; HOLZlines are very closely related to Kikuchi lines but area little more complicated, since the Bragg planes arealways inclined to the direct beam.
&In Chapter 24, we’ll discuss ZAPs, or zone-axis pat-terns, in images ; these ZAPs are, in many respects, the
real-space version of Kikuchi lines. However, you’llsee that their physical origin is completely different ;
the most important features of ZAPs are notasso-
ciated with incoherent, inelastic or diffuse scattering.
&Bloch waves with vector k1, for example, are more
strongly scattered than those corresponding tobranch 2 of the dispersion surface. Therefore, wecan expect anomalous absorption (see Chapter 24)
to influence the intensity of Kikuchi patterns. Such
effects do in fact lead to excess and deficient Kikuchibands. Since we haven’t yet found any use for theinformation in these bands we’ll leave them as anexercise for further reading!
&We mentioned earlier that the contrast between theKikuchi lines, i.e., the Kikuchi band, is complex. Thecontrast is strongly influenced by anomalous
absorption of the Bloch waves which are formed by
coherent scattering of the incoherently scatteredelectron, so all is clear.
&There are strong similarities between the Kikuchiprocess and the operation of a monochromator inoptics: both select and diffract a particular wave-length or frequency.
&You can appreciate that the scattering is quite com-
plex by considering what happens when the diffract-
ing plane is exactly parallel to the incident beam: aswe’ve mentioned, the two Kikuchi lines will both bevisible although you might have guessed otherwise.
Back in Chapter 6 we noted that electron ray paths
rotate through the objective-lens field, but in all our
19.6 I NTENSITIES .......................................................................................................................................................................................... 319
www .Iran -mavad .com  
ﻣﺮﺟﻊ ﺩﺍﻧﺸﺠﻮﻳﺎﻥ ﻭ ﻣﻬﻨﺪﺳﻴﻦ ﻣﻮﺍﺩ
discussion on diffraction (including Kikuchi lines and
the CBED patterns in the next two chapters) we draw all
the electron paths as straight lines, ignoring any rota-
tion. However, particularly in a modern condenser-objective lens TEM, the lens field is relatively strongand can introduce a significant rotation into the off-axis incident and diffracted electrons (we described c/olenses and their effects on ray paths back in varioussections of Chapter 9). An interesting consequence of
this effect is that Kikuchi lines in modern TEMs may be
less sharp than in older TEMs, unless you illuminateonly a very small area of the specimen. If you’re in-trigued by this problem then you must read ‘‘Skewthoughts on parallelism’’ by Christenson and Eades.
CHAPTER SUMMARY
Pairs of Kikuchi lines define the road and, take n together, the roads make up a map of reciprocal
space. However, the key is different from real-space road maps because in our Kikuchi maps,narrow roads are the most important! What is the relevance of the roadside curbs? Well, they
define the roads and tell us when we are standing on them, but we are not too interested in their
detailed appearance. You should by now be under the (correct) impression that we view Kikuchi
lines and maps as an invaluable tool for the microscopist. The key points are
&The Kikuchi lines arise from Bragg diffraction of divergent, incoherentelectrons scattered within the specimen.
&The Kikuchi lines consist of an excess (bright) line and a deficient (dark) line.In the DP, the excess line is farther from the direct beam than the deficient line.
&The Kikuchi lines are effectively fixed to the crystal so we can use them to
determine orientations accurately.
&The trace of the diffracting planes is midway between the excess and deficient lines.
&We can use the Kikuchi lines to set up specific (e.g., two-beam) diffracting conditions
which are central to diffraction-contrast imaging.
&We can control and determine the value of sgby measuring the separation between the
gKikuchi line and the G reflection (the separation is 0 when sg= 0). The precise value
ofsgis also very important in controlling diffraction contrast.
Kikuchi lines and maps are two of the most important aids you have when orienting (or
determining the orientation of) crystalline specimens. Knowing the orientation of your
specimen is essential for any form of quantitative TEM, whether you’re analyzing disloca-tion Burgers vectors by diffraction contrast, imaging grain boundaries with lattice resolu-tion or measuring chemistry variations by EELS or XEDS. Kikuchi maps are especiallyuseful when combined with the map of zones and poles (directions and plane normals) on
the stereographic projection. Use a computer to check or to assist you in constructing such a
map for your material but if you’re doing any serious crystallography, never leave home orsit at your TEM without a map to guide you.
IN GENERAL
Edington, JW (1976) Practical Electron Microscopy in Materials Science , Van Nostrand-Reinhold New
York. Part 2 of the book is still an excellent source of guidance if you are doing hands-on DP
acquisition and analysis and the Appendix has great Kikuchi maps.
Schwartz, AJ, Kumar, M and Adams, BL (Eds.) (2000) Electron Backscatter Diffraction in Materials
Science , Springer NY. Kikuchi patterns in the SEM: an insight into what could really be done in terms
of orientation determination in TEM, if we put our minds to it.
Thomas, G (1978) in Modern Diffraction and Imaging Technique in Materials Science p 399 Eds.
S Amelinckx, R Gevers and J Van Landuyt North-Holland Amsterdam. Still the best reference because
no one has really done anything of significance with Kikuchi patterns in TEM since Gareth Thomas, 40years ago (check out the other references below).
SOME HISTORY AND APPLICATION
Christenson, KK and Eades, JA 1988 Skew Thoughts on Parallelism Ultramicroscopy 26113–132.
Dingley, DJ 1984 On-Line Determination of Crystal Orientation and Texture Determination in an SEM . Proc. Royal
Microsc. Soc. 1974–75. The idea of texture mapping developed for the SEM can be applied to the TEM.
320 ...............................................................................................................................................................................K IKUCHI DIFFRACTION
www .Iran -mavad .com  
ﻣﺮﺟﻊ ﺩﺍﻧﺸﺠﻮﻳﺎﻥ ﻭ ﻣﻬﻨﺪﺳﻴﻦ ﻣﻮﺍﺩ
Dingley, DJ 2004 Progressive Steps in the Development of Electron Backscatter Diffraction and Orientation
Imaging Microscopy J. Microsc. 213214–224.
Johari, O and Thomas, G 1969 The Stereographic Projection and its Applications inTechniques of Metals
Research Ed. RF Bunshah Interscience New York.
Kikuchi, S 1928 Diffraction of Cathode Rays by Mica Japan J. Phys. 583–96.
Levine, E, Bell, WL and Thomas, G 1966 Further Applications of Kikuchi Diffraction Patterns; Kikuchi
Maps Appl. Phys. 372141–2148.
Okamoto, PR, Levine, E and Thomas, G 1967 Kikuchi Maps for H.C.P. and B.C.C. crystals J. Appl. Phys.
38289–296.
Ryder, PL and Pitsch, W 1968 On the Accuracy of Orientation Determination by Selected Area Electron
Diffraction Phil. Mag. 18807–816.
Tan, TY, Bell, WL and Thomas, G 1971 Crystal Thickness Dependence of Kikuchi Line Spacing Phil Mag.
24417–424.
URLS
1) http://cimewww.epfl.ch/EMYP/comp_sim.html
THE COMPANION TEXT
The main chapters in the companion text that relate to this topic are those on CBED and EFTEM.
SELF-ASSESSMENT QUESTIONS
Q19.1 When viewing different regions of your specimen, the intensity of the Kikuchi lines changes. Could the
reason be the variation in thickness?
Q19.2 Why is the Kikuchi line nearer 000 brighter than its partner that is farther away?
Q19.3 You record a series of DPs as you tilt along a Kikuchi band. You paste the DPs together but the Kikuchi
lines appear to be slightly curved Kikuchi lines, but Kikuchi lines are drawn straight. Explain.
Q19.4 When viewing another DP, a pair of parallel lines is present where one line is dark and the other is bright.
Why does this happen, and how do we name each line?
Q19.5 You’re writing your dissertation on the beach in Aruba so you don’t have crystallography software
available but the crucial DP of a certain fcc specimen stored on your laptop is only showing Kikuchilines. Can you determine the orientation? If so, how can you do it?
Q19.6 Where is the gKikuchi line relative to O and G if the excitation error, s
g, is less than zero?
Q19.7 How does the distance between Kikuchi lines vary with specimen thickness?Q19.8 How accurately can you determine orientations using Kikuchi lines?Q19.9 Will a conventional TEM with a LaB
6filament give better Kikuchi lines than a new FEGTEM at the
same orientation and thickness?
Q19.10 We say that Kikuchi lines arise due to incoherently scattered electrons? This statement is a little
oversimplified. Why?
Q19.11 Why are Kikuchi patterns used for setting the value of s?
Q19.12 What are Kossel cones?Q19.13 What is the distance between a pair of Kikuchi lines?
Q19.14 Can you just read off sfrom where the Kikuchi line cuts the systematic row?
Q19.15 Why is there an ideal thickness for a specimen when viewing Kikuchi diffraction?
Q19.16 How can we trace the location of a plane from Kikuchi lines?Q19.17 Briefly describe how you can find poles using Kikuchi lines.
Q19.18 Is EBSD possible in the TEM?
Q19.19 What is the distance in reciprocal space between the /C05gand +5 gKikuchi lines?
Q19.20 How do HOLZ lines and Kikuchi lines differ? (Read Chapters 20 and 21 before answering this.)
Q19.21 Construct a Kikuchi map where the [001] pole is exactly on the optic axis.
Q19.22 Why do we only need the Kikuchi map for the [001], [101] and [111] triangle in fcc crystals but have to
map much more of reciprocal space for hcp, and what is the largest area we would have to map for any
crystal?
TEXT-SPECIFIC QUESTIONS
T19.1 Assuming that Figure 19.1 was obtained from a cubic material, determine the approximate orientation
of the specimen.
T19.2 Redraw Figure 19.4A for the [011] and [111] poles but arrange for two low-index reflections to be excited
in each figure.
T19.3 Consider Figure 19.6. Sketch and label the Kikuchi bands which pass through the 115 pole.
T19.4 Using Figure 19.6 draw consistent DPs for the 102, 116 and 013 poles as you would expect to see them as
you tilt your fcc sample. (So you have to align them appropriately too.)
CHAPTER SUMMARY ........................................................................................................................................................................................... 321
www .Iran -mavad .com  
ﻣﺮﺟﻊ ﺩﺍﻧﺸﺠﻮﻳﺎﻥ ﻭ ﻣﻬﻨﺪﺳﻴﻦ ﻣﻮﺍﺩ
T19.5 Using Figure 19.7 draw consistent DPs for the 1 /C22213, 1 /C22102 and 0 /C22112 poles as you would expect to see them
as you tilt your hcp sample. (So you have to align them appropriately too.)
T19.6 In Figure 19.10, determine what the pole is and how far it is inclined relative to the electron beam. How
would you tilt the sample to bring P onto the optic axis (assuming O is on the optic axis)?
T19.7 Consider Figure 19.10. Identify and index 10 pairs of Kikuchi lines (even if you can only see one of the
lines).
T19.8 In Figure 19.11, where are the diffracting planes? Why can we see the Ewald sphere in two places? Which
one is correct as the diagram is drawn?
T19.9 Sketch Figure 19.7 for Be showing the 1 /C22102, 1 /C22213, 0 /C22223 and /C221/C22123 poles. Now superimpose on this figure
the one for Ti as if the Ti had grown in perfect alignment on 0001 Be.
T19.10 Choose a 010 sample of olivine and construct the Kikuchi pattern to a radius of 45 8about this pole.
Label the Kikuchi bands and sketch the main DPs you will find. (You should use the Web or ICDD files
to help you with this question.)
T19.11 An Al-crystal (fcc) is observed exactly along a [011] direction. Draw the corresponding DP with the
associated Kikuchi lines (bands). After a small tilt of the crystal, the Kikuchi lines pass through three ofthe low-index reflections. How far has the crystal been tilted and what was the tilt axis? The lattice
constant for aluminum is 0.405 nm. The wavelength for the electrons is 0.0025 nm. (Courtesy Anders
Tholen.)
T19.12 Explain how you would deduce the accelerating voltage of the TEM using a DP from Si.
322 ...............................................................................................................................................................................K IKUCHI DIFFRACTION
www .Iran -mavad .com  
ﻣﺮﺟﻊ ﺩﺍﻧﺸﺠﻮﻳﺎﻥ ﻭ ﻣﻬﻨﺪﺳﻴﻦ ﻣﻮﺍﺩ
20
Obtaining CBED Patterns
CHAPTER PREVIEW
We know that SAD, while giving us useful information about the specimen, has two severe
limitations.
&We have to be very cautious in interpreting SADPs from areas which are </C240.5mmi n
diameter because the information in the pattern may not be limited to that region. This
scale is still large compared to the dimensions of many crystalline features that interest us
in materials science and much larger than nanotechnology dimensions.
&SADPs contain only rather imprecise 2D crystallographic information because theBragg conditions are relaxed for thin specimens and small grains within the specimen(see Chapter 17).
The technique of CBED overcomes both of these limitations and also generates much
new diffraction information which we will introduce to you in Chapter 21 and expand in
greater depth in the companion text.
In this chapter, we will show you how simple it is to use the versatility of modern TEMs
to create a range of CBED patterns containing a variety of very useful contrast effects such
as higher-order Laue-zone (HOLZ) spots andl i n e s .I nC h a p t e r2 1a n dt h ec o m p a n i o n
text, you will see why these HOLZ features are so useful. They can give us a complete 3Dcrystallographic analysis of our specime ns. By now you are well aware that a major
advantage of doing anything in TEM is that we can get the information at high spatial
r e s o l u t i o na tt h es a m et i m ea sw ea r el o o k i n ga tt h eT E Mi m a g e .C B E Di sn oe x c e p t i o n .For most TEM operations, thinner specimens are better, but CBED patterns, like Kikuchipatterns, are generally more useful from thic ker specimens in which d ynamical scattering
is occurring. Finally, as with many other sophi sticated analytical techniques, CBED uses
various obscure initials and acronyms which we will attempt to clarify as we introducethem.
20.1 WHY USE A CONVERGENT BEAM?
Historically, CBED is the oldest electron-diffraction
technique used in the TEM. It was originally developed
by Kossel and M ¨ollenstedt, well before LePoole devel-
oped SAD. While SAD is the classic way to relate the
diffraction-contrast information in the TEM image to
the specimen orientation, it has a notable disadvantage.Remember, we saw back in Chapters 9 and 11 that thediameter of the smallest area you can select by SAD is
/C240.5mm, with an uncertainty of similar dimensions.
However, if you have an intermediate-voltage HRTEM
with a very low C
syou may be able to extend the range
of SAD to analyze areas /C24100 nm in diameter, which is
still too large for examining any nanoscale material(particles, films, devices) as well as all crystal defectsand most second-phase precipitates which influencethe properties of conventional engineering materials.
All these features are much smaller than 0.1 mm. As
we described back in Figure 9.4, one way we can over-
come this limitation is to use a convergent beam ofelectrons. The region sampled by the convergent beam
is a function of its size and the beam-specimen interac-
tion volume, which increases with specimen thicknessbut is generally a lot smaller than the spatial limitationsof SAD. In fact, several so-called micro- and nanodif-
fraction methods have been developed over the past
40 years to overcome the spatial-resolution limitationsof SAD in a TEM. But CBED is by far the most
simple and versatile of these techniques and easily
