Repository: Ketankham/chatbot-meta-books

File: fracture-book.txt (part 32 of 34)
Consequently, the resulting displacements and tractions at  
Q 
,  
u 
ij 
 and  
T 
ij 
, are second-order tensors.
The quantities  
u 
ij 
( 
p 
, 
Q 
) and  
T 
ij 
( 
p 
, 
Q 
) have closed-form solutions for several cases, including a point
force on the surface of a semi-inﬁnite elastic body [5].[ ] [ ]
[ ][ ]det | | kd dT=
−−∫∫11
11
BD B J ξη
[] [ ][ ]KuF=
T u dS T u dSii
Sii
S( ) () () ( )12 21= ∫∫
σε σεij ij ij ij( ) () () ( )12 21=1656_C012.fm  Page 556  Monday, May 23, 2005  6:07 PM
Computational Fracture Mechanics 557
Applying the Betti reciprocal theorem to the boundary conditions described above [5] leads to
(12.11)
where ui(p) is the displacement vector at the interior point p, uj(Q) and Tj(Q) are the reference
displacement and traction vectors at the boundary point Q. Note that ui(p), uj(Q), and Tj(Q)
correspond to the loading of interest, i.e., loading (1). At a given point Q on the boundary, either
traction or displacement is known a priori , and it is necessary to solve for the other quantity. If
we let p → P, where P is a point on the surface, Equation (12.11) becomes [5]
(12.12)
assuming the surface is smooth. (This relationship is modiﬁed slightly when P is near a corner or
other discontinuity.) Equation (12.12) represents a set of integral constraint equations that relate
surface displacements to surface tractions. In order to solve for the unknown boundary data, thesurface must be subdivided into segments (i.e., elements), and Equation (12.12) approximated bya system of algebraic equations. If it is assumed that u
i and Ti vary linearly between discrete nodal
points on the surface, Equation (12.12) can be written as
(12.13)
where dij is the Kronecker delta. Equation (12.13) represents a set of 3 n equations for a three-
dimensional problem, where  n is the number of nodes. Once all of the boundary quantities are
known, displacements at internal points can be inferred from Equation (12.11).
The boundary elements have one less dimension than the body being analyzed. That is, the
boundary of a two-dimensional problem is surrounded by one-dimensional elements, while thesurface of a three-dimensional solid is paved with two-dimensional elements. Consequently, bound-ary element analysis can be very efﬁcient, particularly when the boundary quantities are of primaryinterest. This method tends to be inefﬁcient, however, when solving for internal ﬁeld quantities.FIGURE 12.2 Reference boundary conditions for a boundary integral element problem. Unit forces are applied
in each of the coordinate directions at point p, resulting in tractions and displacements on the surface point Q.
u p pQu Qd S pQT Qd Sii j
Sji j j
S() (, ) () (, ) ()=− + ∫∫Tu
1
2u P P Q u Q dS P Q T Q dSii j j
Sij
Sj() (,) () (, )()+=∫∫Tu
12δij ij j ij jTu u T

+

 = [] { } [] { }∆∆1656_C012.fm  Page 557  Monday, May 23, 2005  6:07 PM
558 Fracture Mechanics: Fundamentals and Applications
The boundary integral equation method is usually applied to linear elastic problems, but this
technique can also be utilized for elastic-plastic analysis [6,9]. As with the ﬁnite element technique,
nonlinear BIE analyses are typically performed incrementally, and the stress-strain relationship isassumed to be linear within each increment.
12.2 TRADITION AL METHODS IN COMPUT ATION AL 
FRACTURE MECHANICS
This section describes several of the earlier approaches for inferring fracture mechanics parametersfrom numerical analysis. Most of these methods have been made obsolete by more recent techniquesthat are signiﬁcantly more accurate and efﬁcient (Section 12.3).
The approaches outlined below can be divided into two categories: point matching and energy
methods. The former technique entails inferring the stress-intensity factor from the stress or displace-ment ﬁelds in the body, while energy methods compute the energy release rate in the body and relateG to stress intensity. One advantage of energy methods is that they can be applied to nonlinear material
behavior; a disadvantage is that it is more difﬁcult to separate energy release rate into mixed-modeK components.
Most of the techniques described below can be implemented with either ﬁnite element or
boundary element methods. The stiffness derivative approach (Section 12.2.4), however, was for-mulated in terms of the ﬁnite element stiffness matrix, and thus is not compatible with boundaryelement analysis.
12.2.1 S TRESS AND DISPLACEMENT  MATCHING
The stress-intensity factor can be estimated from stresses in front of the crack tip or displacementsbehind the crack tip, as described below. Figure 12.3 shows the assumed local coordinate systemat the crack tip.
Consider a cracked body subject to pure Mode I loading. On the crack plane ( q = 0), K
I is
related to the stress normal to the crack plane as follows:
(12.14)
The stress-intensity factor can be inferred by plotting the quantity in square brackets against distancefrom the crack tip, and extrapolating to r = 0. Alternatively, K
I can be estimated from a similar
FIGURE 12.3 Local coordinate system for stresses and displacements at the crack tip in a ﬁnite element or
boundary element model.KrIryy==
→lim [ ] ( )
020 σπ θ
1656_C012.fm  Page 558  Monday, May 23, 2005  6:07 PM
Computational Fracture Mechanics 559
extrapolation of crack-opening displacement uy. For plane strain conditions, KI is estimated from
the following extrapolation:
(12.15a)
For plane stress loading, the KI estimate is given by
(12.15b)
The above expressions were derived from the Mode I stress and displacement solutions in
Table 2.1 and Table 2.2 by setting  and  for normal stress and normal displacement,
respectively. Corresponding stress intensity estimates for Mode II and Mode III can also be inferredfrom Table 2.1 to Table 2.3.
Equation (12.15a) and Equation (12.15b) tend to give more accurate estimates of K
I than
Equation (12.14) because stresses are singular as r → 0 but displacements are proportional to
near the crack tip. The stress-matching method requires a high degree of mesh reﬁnement toobtain accurate K
I estimates. Section 12.5 presents a series of convergence studies that compare
the relative efﬁciency of the above methods with the modern approach based on the J integral
(Section 12.3).
The boundary collocation method [11,12] is an alternative point-matching technique for com-
puting stress-intensity factors. This approach entails ﬁnding stress functions that satisfy the bound-ary conditions at various nodes, and inferring the stress-intensity factor from these functions. Forplane stress or plane strain problems, the Airy stress function (Appendix 2) can be expressed interms of two complex analytic functions, which can be represented as polynomials in the complexvariable . In a boundary collocation analysis, the coefﬁcients of the polynomials areinferred from nodal quantities. The minimum number of nodes used in the analysis correspondsto the number of unknown coefﬁcients in the polynomials. The results can be improved by analyzingmore than the minimum number of nodes and solving for the unknowns by least squares. Thisapproach can be highly cumbersome; displacement matching or energy methods are preferable inmost instances.
Early researchers in computational fracture mechanics attempted to reduce the mesh size require-
ments for point-matching analyses by introducing special elements at the crack tip that exhibitthe singularity [13]. Barsoum [14] later showed that this same effect could be achieved by a slightmodiﬁcation to conventional isoparametric elements (see Section 12.4 and Appendix 12).
12.2.2 E LEMENTAL  CRACK ADVANCE
Recall from Chapter 2 that the energy release rate can be inferred from the rate of change in globalpotential energy with crack growth. If two separate numerical analyses of a given geometry areperformed, one with crack length a, and the other with crack length a + ∆a, the energy release rate
is given by
(12.16)
assuming a two-dimensional body with unit thickness.KEu
rI
ry=−

 =
→lim()()
02412
νπθπ
KEu
rI
ry=

 =
→lim ( )
042πθπ
θ=0 θπ=/2
r
zx i y=+
1/r
G=−
∆Π
∆a
fixed boundary conditions1656_C012.fm  Page 559  Monday, May 23, 2005  6:07 PM
560 Fracture Mechanics: Fundamentals and Applications
This technique requires minimal postprocessing, since total strain energy is output by many
commercial analysis codes. This technique is also more efﬁcient than the point-matching methods,
since global energy estimates do not require reﬁned meshes.
One disadvantage of the elemental crack advance method is that multiple solutions are required
in this case, while other methods infer the desired crack-tip parameter from a single analysis. Thismay not be a serious shortcoming if the intention is to compute G (or K ) as a function of crack
size. The numerical differentiation in Equation (12.16), however, can result in signiﬁcant errorsunless the crack length intervals ( ∆a) are small.
12.2.3 C ONTOUR  INTEGRATION
The J integral can be evaluated numerically along a contour surrounding the crack tip. The advan-
tages of this method are that it can be applied both to linear and nonlinear problems, and pathindependence (in elastic materials) enables the user to evaluate J at a remote contour, where
numerical accuracy is greater. For problems that include path-dependent plastic deformation or thermalstrains, it is still possible to compute J at a remote contour, provided an appropriate correction term
(i.e., an area integral) is applied [15,16].
For three-dimensional problems, however, the contour integral becomes a surface integral,
which is extremely difﬁcult to evaluate numerically.
More recent numerical formulations for evaluating J apply an area integration for two-dimensional
problems and a volume integration for three-dimensional problems. Area and volume integrals providemuch better accuracy than contour and surface integrals, and are much easier to implement numerically.The ﬁrst such approach was the stiffness derivative formulation of the virtual crack extensionmethod, which is described below. This approach has since been improved and made more general,as Section 12.2.5 and Section 12.3 discuss.
12.2.4 V IRTUAL  CRACK EXTENSION : STIFFNESS  DERIVATIVE  FORMULATION
In 1974, Parks [10] and Hellen [17] independently proposed the following ﬁnite element methodfor inferring energy release rate in elastic bodies. Several years later, Parks [18] extended thismethod to nonlinear behavior and large deformation at the crack tip. Although the stiffness derivativemethod is now outdated, it was the precursor to the modern approaches described in Section 12.2.5and Section 12.3.
Consider a two-dimensional cracked body with unit thickness, subject to Mode I loading. The
potential energy of the body, in terms of the ﬁnite element solution, is given by
(12.17)
where Π is the potential energy, and the other quantities are as deﬁned in Section 12.1.1. Recall
from Chapter 2 that the energy release rate is the derivative of Π with respect to crack area, for
both ﬁxed load and ﬁxed displacement conditions. It is convenient in this instance to evaluate G
under ﬁxed load conditions:
(12.18)
Comparing Equation (12.9) to the above result, we see that the ﬁrst term in Equation (12.18)
must be zero. In the absence of tractions on the crack face, the third term must also vanish, since∏= −1
2[] [ ] [] [] []uK u uFTT
G=−∂
∂

Π
aload
=−∂
∂−−∂
∂+∂
∂[]{[ ][ ] [ ]} [ ][][] [][] uKu F uKuuFT
TT
aa a1
21656_C012.fm  Page 560  Monday, May 23, 2005  6:07 PM
Computational Fracture Mechanics 561
loads are held constant. Thus, the energy release rate is given by
(12.19)
The energy release rate is proportional to the derivative of the stiffness matrix with respect to crack length.
Suppose that we have generated a ﬁnite element mesh for a body with crack length a and we
wish to extend the crack by ∆a. It would not be necessary to change all of the elements in the
mesh; we could accommodate the crack growth by moving elements near the crack tip and leaving
the rest of the mesh intact. Figure 12.4 illustrates such a process, where elements inside the contourΓ
o are shifted by ∆a, and elements outside of the contour Γ1 are unaffected. Each of the elements
between Γo and Γ1 is distorted, such that its stiffness changes. The energy release rate is related to
this change in element stiffness:
(12.20)
where [ ki] are the elemental stiffness matrices and Nc is the number of elements between the contours
Γo and Γ1. Parks [10] demonstrated that Equation (12.20) is equivalent to the J integral. The value
of G (or J ) is independent of the choice of the inner and outer contours.
It is important to note that in a virtual crack extension analysis, it is not necessary to generate
a second mesh with a slightly longer crack. It is sufﬁcient merely to calculate the change in elementalstiffness matrices corresponding to shifts in the nodal coordinates.
One problem with the stiffness derivative approach is that it involves cumbersome numerical dif-
ferencing. Also, this formulation is poorly suited to problems that include thermal strain. A more recentformulation of the virtual crack extension method overcomes these difﬁculties, as discussed below.
12.2.5 V IRTUAL  CRACK EXTENSION : CONTINUUM  APPROACH
Parks [10] and Hellen [17] formulated the virtual crack extension approach in terms of ﬁnite elementstiffness and displacement matrices. deLorenzi [19,20] improved the virtual crack extension methodby considering the energy release rate of a continuum. The main advantages of the continuum(a) (b)
FIGURE 12.4 Virtual crack extension in a ﬁnite element model. Elements between Γ1 and Γ o are distorted to
accommodate a crack advance: (a) initial conditions and (b) after virtual crack advance. Taken from Parks, D.M.,
“A Stiffness Derivative Finite Element Technique for Determination of Crack Tip Stress Intensity Factors.”International Journal of Fracture , V ol. 10, 1974, pp. 487–502; Hellen, T.K., ‘‘On the Method of Virtual Crack
Extensions.” International Journal for Numerical Methods in Engineering , V ol. 9, 1975, pp. 187–207.
G=′=−∂
∂K
EaI T21
2[][][]uKu
G=−∂
∂


=∑1
21[][][] uuT i
iNk
ac1656_C012.fm  Page 561  Monday, May 23, 2005  6:07 PM
562 Fracture Mechanics: Fundamentals and Applications
approach are twofold: ﬁrst, the methodology is not restricted to the ﬁnite element method; and
second, deLorenzi’s approach does not require numerical differencing.
Figure 12.5 illustrates a virtual crack advance in a two-dimensional continuum. Material points
inside Γo experience rigid body translation of a distance ∆a in the x1 direction, while points outside
of Γ1 remain ﬁxed. In the region between contours, virtual crack extension causes material points
to translate by ∆x1. For an elastic material, or one that obeys deformation plasticity theory, deLorenzi
showed that energy release rate is given by
(12.21)
where w is the strain energy density. Equation (12.21) assumes unit thickness, crack growth in the
x1 direction, no body forces within Γ1, and no tractions on the crack faces. Note that
outside of Γ1 and within Γo; thus the integration need only be performed over the annular region
between Γo and Γ1.
deLorenzi actually derived a more general expression that considers a three-dimensional body,
tractions on the crack surface, and body forces:
(12.22)
where 
∆Ac = increase in the crack area generated by the virtual crack advance
V = volume of the body
Fi = body forces
In this instance, two surfaces enclose the crack front. Material points within the inner surface
So are displaced by ∆ai, while the material outside of the outer surface S1 remains ﬁxed. The
displacement vector between So and S1 is ∆xi, which ranges from 0 to ∆ai. Equation (12.22) assumes
a ﬁxed coordinate system; consequently, the virtual crack advance ∆ai is not necessarily in the x1
direction when the crack front is curved. The above expression, however, only applies to virtualcrack advance normal to the crack front, in the plane of the crack.(a) (b)
FIGURE 12.5 Virtual crack extension in a two-dimensional elastic continuum: (a) initial conditions and (b)
after virtual crack advance.
G=∂
∂−

∂
∂ ∫1
111
∆∆
au
xwx
xdAijj
i
Aiσδ
∂∂ =∆xxi 10 /
G=∂
∂−

∂
∂−∂
∂



 ∫1
∆∆∆Au
xwx
xFu
xxd V
cijj
kikk
iii
jj
Vσδ
−∂
∂∫1
∆∆ATu
xxd S
cij
kj
S1656_C012.fm  Page 562  Monday, May 23, 2005  6:07 PM
Computational Fracture Mechanics 563
In a three-dimensional problem, G typically varies along the crack front. In computing G, one
can consider a uniform virtual crack advance over the entire crack front or a crack advance over
a small increment, as Figure 12.6 illustrates. In the former case, ∆Ac = ∆aL, and the computed
energy release rate would be a weighted average. Deﬁning Ac incrementally along the crack front
would result in a local measure of G.
For two-dimensional problems, the virtual crack extension formulation of G requires an area
integration, while three-dimensional problems require a volume integration. Such an approach iseasier to implement numerically and is more accurate than contour and surface integrations fortwo- and three-dimensional problems, respectively.
Numerical implementation of the virtual crack extension method entails applying a virtual
displacement to nodes within a speciﬁed contour. Since the domain integral formulation is verysimilar to the above method, further discussion on numerical implementation is deferred toSection 12.3.3.
12.3 THE ENERGY DOMAIN INTEGRAL
Shih et al. [21,22] formulated the energy domain integral methodology, which is a general frame-work for numerical analysis of the J integral. This approach is extremely versatile, as it can be
applied to both quasistatic and dynamic problems with elastic, plastic, or viscoplastic materialresponse, as well as thermal loading. Moreover, the domain integral formulation is relatively simpleto implement numerically, and it is very efﬁcient. This approach is very similar to the virtual crackextension method.
12.3.1 T HEORETICAL  BACKGROUND
Appendix 4.2 presents a derivation of a general expression for the J integral that includes the effects
of inertia as well as inelastic material behavior. The generalized deﬁnition of J requires that the
contour surrounding the crack tip be vanishingly small:
(12.23)
where T is the kinetic energy density. Various material behavior can be taken into account through
the deﬁnition of w, the stress work.(a) (b)
FIGURE 12.6 Virtual crack extension along a three-dimensional crack front: (a) uniform crack advance and
(b) advance over an increment of crack front.
Jw Tu
xnd
oii jj
i=+ −∂
∂

→∫lim ( )
ΓΓΓ
01
1δσ
ο1656_C012.fm  Page 563  Monday, May 23, 2005  6:07 PM
564 Fracture Mechanics: Fundamentals and Applications
Consider an elastic-plastic material loaded under quasistatic conditions ( T = 0). If thermal
strains are present, the total strain is given by
(12.24)
where a is the coefﬁcient of thermal expansion and Θ is the temperature relative to a strain-free
condition. The superscripts e, p, m, and t denote elastic, plastic, mechanical, and thermal strains,
respectively. The mechanical strain is equal to the sum of elastic and plastic components. The stress
work is given by
(12.25)
The form of Equation (12.23) is not suitable for numerical analysis, since it is not feasible to
evaluate stresses and strains along a vanishingly small contour. Let us construct a closed contourby connecting inner and outer contours, as Figure 12.7 illustrates. The outer contour Γ
1 is ﬁnite,
while Γo is vanishingly small. For a linear or nonlinear elastic material under quasistatic conditions,
J could be evaluated along either Γ1 or Γo, but only the inner contour gives the correct value of J
in the general case. For quasistatic conditions, where T = 0, Equation (12.23) can be written in
terms of the following integral around the closed contour, [21,22]:
(12.26)
where 
Γ+ and Γ− = upper and lower crack faces, respectively
mi = outward normal on Γ*
q = arbitrary but smooth function that is equal to unity on Γo and zero on Γ1 
Note that mi = −ni on Γo; also, m1 = 0 and m2 = ±1 on Γ+ and Γ−. In the absence of crack-face
tractions, the second integral in Equation (12.26) vanishes.
FIGURE 12.7 Inner and outer contours, which form a closed contour around the crack tip when connected
by Γ+ and Γ−.εε ε α δ ε εijtotal
ije
ijp
ij ijm
kkt=++ = + Θ
wdij ijmklm
=∫σεε
0
ΓΓ Γ Γ Γ*=++ −+− 1 o
Ju
xwq m du
xqdijj
ii jj=∂
∂−

 −∂
∂ ∫∫
+−+σδ σ
112
1ΓΓ ΓΓΓ
*
1656_C012.fm  Page 564  Monday, May 23, 2005  6:07 PM
Computational Fracture Mechanics 565
For the moment, assume that the crack faces are traction free. Applying the divergence theorem
to Equation (12.26) gives
(12.27)
where A* is the area enclosed by Γ*. Referring to Appendix 3.2, we see that
(12.28)
when there are no body forces and w exhibits the properties of an elastic potential:
(12.29)
It is convenient at this point to divide w into elastic and plastic components:
(12.30)
where Sij is the deviatoric stress, deﬁned in Equation (A3.62). While the elastic components of w
and eij satisfy Equation (12.29), plastic deformation does not, in general, exhibit the properties of
a potential. (Equation (12.29) may be approximately valid for plastic deformation when there is
no unloading.) Moreover, thermal strains would cause the left side of Equation (12.28) to benonzero. Thus the second integrand in Equation (12.27) vanishes in limited circumstances, but notin general. Taking account of plastic strain, thermal strain, body forces, and crack face-tractionsleads to the following general expression for J in two dimensions:
(12.31)
where the body force contribution is inferred from the equilibrium equations, and the contributionfrom thermal loading is obtained by substituting Equation (12.24) and Equation (12.30) intoEquation (12.27). Inertia can be taken into account by incorporating T, the kinetic energy density,
into the group of terms that are multiplied by q. For a linear or nonlinear elastic material under
quasistatic conditions, in the absence of body forces, thermal strains, and crack-face tractions,Equation (12.31) reduces to
(12.32)
Equation (12.32) is equivalent to Rice’s path-independent J integral (Chapter 3). When the sum of
the additional terms in the more general expression (Equation 12.31) is nonzero, J is path dependent.Jxu
xwq d A
u
xwq
xdAxu
xw
xqdAiijj
i
A
ijj
i
Aiiijj
A=∂
∂∂
∂−






=∂
∂−

∂
∂+∂
∂∂
∂

−∂
∂



∫
∫∫σδ
σδ σ11
11
11*
**
∂
∂∂
∂

−∂
∂=xu
xw
xiijjσ
110
σεij
ijw=∂
∂
ww w d S dep
ij ije
ij ijpkle
klp
=+= + ∫∫σε εεε
00
Ju
xwq
xxw
xxFu
xqd Aijj
i
iijijp p
ii ij
A=∂
∂−

∂
∂+∂
∂−∂
∂+∂
∂−∂
∂







 ∫σδσεασ
11
11 1 1Θ
*
−∂
∂+−+∫σ2
1jju
xqdΓ
ΓΓ
Ju
xwq
xdAijj
i
iA=∂
∂−

∂
∂ ∫σδ
11
*1656_C012.fm  Page 565  Monday, May 23, 2005  6:07 PM
566 Fracture Mechanics: Fundamentals and Applications
Comparing Equation (12.21) and Equation (12.32) we see that the two expressions are identical
if q = ∆x1/∆a. Thus q can be interpreted as a normalized virtual displacement, although the above
derivation does not require such an interpretation. The q function is merely a mathematical device
that enables the generation of an area integral, which is better suited to numerical calculations.
Section 12.3.3 provides guidelines for deﬁning q. 
12.3.2 G ENERALIZATION  TO THREE DIMENSIONS
Equation (12.23) deﬁnes the J integral in both two and three dimensions, but the form of this
equation is poorly suited to numerical analysis. In the previous section, J was expressed in terms
of an area integral in order to facilitate numerical evaluation. For three-dimensional problems, itis necessary to convert Equation (12.23) into a volume integral.
Figure 12.8 illustrates a planar crack in a three-dimensional body; h corresponds to the position
along the crack front. Suppose that we wish to evaluate J at a particular h on the crack front. It is
convenient to deﬁne a local coordinate system at h, with x
1 normal to the crack front, x2 normal
to the crack plane, and x3 tangent to the crack front. The J integral at h is deﬁned by Equation
(12.23), where the contour Γo lies in the x1–x2 plane.
Let us now construct a tube of length ∆L and radius ro that surrounds a segment of the crack
front, as Figure 12.8 illustrates. Assuming quasistatic conditions, we can deﬁne a weighted average
J over the crack front segment ∆L as follows:
(12.33)
where 
J(h) = point-wise value of J
So = surface area of the tube in Figure 12.8 
q = weighting function that was introduced in the previous sectionFIGURE 12.8 Surface enclosing an increment of a three-dimensional crack front.
JL J q d
L∆
∆=∫()ηη
=−∂
∂


→∫lim
rii jj
i
Swu
xqn dS
ο οδσ
01
11656_C012.fm  Page 566  Monday, May 23, 2005  6:07 PM
Computational Fracture Mechanics 567
Note that the integrand in Equation (12.33) is evaluated in terms of the local coordinate system,
where x3 is tangent to the crack front at each point along ∆L.
Recall from the previous section that q can be interpreted as a virtual crack advance. For
example, Figure 12.9 illustrates an incremental crack advance over ∆L, where q is deﬁned by
(12.34)
and the incremental area of the virtual crack advance is given by
(12.35)
The q function need not be deﬁned in terms of a virtual crack extension, but attaching a physical
signiﬁcance to this parameter may aid in understanding.
If we construct a second tube of radius r1 around the crack front (Figure 12.10), it is possible
to deﬁne the weighted average J in terms of a closed surface, analogous to the two-dimensional
case (Figure 12.7 and Equation 12.26):
(12.36)FIGURE 12.9 Interpretation of q in terms of a virtual crack advance along ∆L.
FIGURE 12.10 Inner and outer surfaces, So and S1, which enclose V*.
∆∆aq a() ()maxηη=
∆∆
∆Aa q dc
L=∫max()ηη
JLu
xwq m d Su
xqdSijj
ii
Sjj
SS∆=∂
∂−

 −∂
∂ ∫∫
+−+σδ σ
112
1*
1656_C012.fm  Page 567  Monday, May 23, 2005  6:07 PM
568 Fracture Mechanics: Fundamentals and Applications
where the closed surface , and  and  are the upper and lower crack faces,
respectively, that are enclosed by S1. From this point, the derivation of the domain integral formu-
lation is essentially identical to the two-dimensional case, except that Equation (12.34) becomes a
volume integral:
(12.37)
Equation (12.37) requires that q = 0 at either end of ∆L; otherwise, there may be a contribution to
J from the end surfaces of the cylinder. The virtual crack advance interpretation of q (Figure 12.9)
fulﬁlls this requirement.
If the point-wise value of the J integral does not vary appreciably over ∆L, to a ﬁrst approxi-
mation, J(h) is given by
(12.38)
Equation (12.38) is a reasonable approximation if the q gradient along the crack front is steep relative
to the variation in J(h).
Recall that Equation (12.22) was deﬁned in terms of a ﬁxed coordinate system, while Equation
(12.37) assumes a local coordinate system. The domain integral formulation can be expressed interms of a ﬁxed coordinate system by replacing q with a vector quantity q
i, and evaluating the
partial derivatives in the integrand with respect to xi rather than x1, where the vectors qi and xi are
parallel to the direction of crack growth. Several commercial codes that incorporate the domainintegral deﬁnition of J require that the q function be deﬁned with respect to a ﬁxed origin.
12.3.3 F INITE ELEMENT  IMPLEMENTATION
Shih et al. [21] and Dodds and Vargas [23] give detailed instructions for implementing the domainintegral approach. Their recommendations are summarized brieﬂy.
In two-dimensional problems, one must deﬁne the area over which the integration is to be
performed. The inner contour Γ
o is often taken as the crack tip, in which case A*corresponds to
the area inside of Γ1. The boundary of Γ1 should coincide with element boundaries. An analogous
situation applies in three dimensions, where it is necessary to deﬁne the volume of integration. Thelatter situation is somewhat more complicated, however, since J(h) is usually evaluated at a number
of locations along the crack front.
The q function must be speciﬁed at all nodes within the area or volume of integration. The shape
of the q  function is arbitrary, as long as q has the correct values on the domain boundaries. In a plane
stress or plane strain problem, for example, q = 1 at Γ
o, which is usually the crack tip, and q = 0 at
the outer boundary. Figure 12.11 illustrates two common examples of q functions for two-dimensional
problems, with the corresponding virtual nodal displacements. This example shows 4-node squareelements and rectangular domains for the sake of simplicity. The pyramid function (Figure 12.11(a))is equal to 1 at the crack tip but varies linearly to zero in all directions, while the plateau function(Figure 12.11(b)) equals 1 in all regions except the outer ring of elements. Shih et al. [21] have shownthat the computed value of J is insensitive to the assumed shape of the q function.SS S S So*=++−+− 1S+S−
JLu
xwq
xxw
xxFu
xqd V
u
xqdijj
i
iijijp
ii ij
V
jjp
SS∆Θ
Γ=∂
∂−

∂
∂+∂
∂−∂
∂+∂
∂−∂
∂








−∂
∂∫
∫++−σδσε
ασ
σ11
11 1 1
2
1*
JJL
qr dL o()(, )ηηη≈∫∆
∆1656_C012.fm  Page 568  Monday, May 23, 2005  6:07 PM
Computational Fracture Mechanics 569
Figure 12.12 illustrates the pyramid function along a three-dimensional crack front, where the
crack-tip node of interest is displaced a unit amount, and all other nodes are ﬁxed. If desired, J(h)
can be evaluated at each node along the crack front.
The value of q within an element can be interpolated as follows:
(12.39)(a)
(b)
FIGURE 12.11 Examples of q functions in two dimensions, with the corresponding virtual nodal displace-
ments: (a) the pyramid function and (b) the plateau function. Taken from Shih, C.F., Moran, B., and Nakamura,
T., ‘‘Energy Release Rate Along a Three-Dimensional Crack Front in a Thermally Stressed Body.” International
Journal of Fracture , V ol. 30, 1986, pp. 79–102.
FIGURE 12.12 Deﬁnition of q in terms of a virtual nodal displacement along a three-dimensional crack front.
qx NqiI I
In
()=
=∑
1
1656_C012.fm  Page 569  Monday, May 23, 2005  6:07 PM
570 Fracture Mechanics: Fundamentals and Applications
where 
n = number of nodes per element 
qI = nodal values of q 
NI = element shape functions, which were introduced in Section 12.1.1
The spatial derivatives of q are given by
(12.40)
where  xi are the parametric coordinates for the element.
In the absence of thermal strains, path-dependent plastic strains, and body forces within the
integration volume or area, the discretized form of the domain integral is as follows:
(12.41)
where m is the number of Gaussian points per element, and wp and w are weighting factors. The
quantities within { } p are evaluated at the Gaussian points. Note that the integration over crack
faces is necessary only when there are nonzero tractions.
12.4 MESH DESIGN
The design of a ﬁnite element mesh is as much an art as it is a science. Although many commercial
codes have automatic mesh generation capabilities, construction of a properly designed ﬁniteelement model invariably requires some human intervention. Crack problems, in particular, requirea certain amount of judgment on the part of the user.
This section gives a brief overview of some of the considerations that should govern the
construction of a mesh for analysis of crack problems. It is not possible to address in a few pagesall of the situations that may arise. Readers with limited experience in this area should consultthe published literature, which contains numerous examples of ﬁnite element meshes for crackproblems.
Figure 12.13 shows examples of the arrangement of nodes on the crack plane of two-dimensional
models. When both crack faces are modeled, there are usually matching nodes along each crackface. If these matching node pairs have identical coordinates, many commercial mesh generationtools will merge these node pairs into single nodes, which will cause the crack to heal. One techniquefor avoiding this unwanted intervention by commercial meshing tools is to create a small gapbetween the crack faces. The width of this gap should be much less then the crack length. Whenthe crack is on a symmetry plane, which is the case for most Mode I problems, only one crack faceneeds to be modeled. A symmetry constraint is applied to the uncracked cross section, and the crackface is normally unconstrained.
2
2 For some problems, the crack face may have a traction boundary condition or an imposed displacement ﬁeld.∂
∂=∂
∂∂
∂= =∑ ∑q
xN
xq
iI
kk
jI
k In
ξξ
123
1 or 
Ju
xwq
xxwijj
i
ij
kpp
pm
AV=∂
∂−

∂
∂



∂
∂





=∑ ∑σδξ11
1det
** or 
−∂
∂

 ∑σ2
1jju
xqw
crack faces1656_C012.fm  Page 570  Monday, May 23, 2005  6:07 PM
Computational Fracture Mechanics 571
Figure 12.14 illustrates the most common continuum element shapes. The elements depicted
in Figure 12.14 have mid-side nodes, which imply quadratic shape functions, but corresponding
linear elements with nodes only at the element corners are also available. Typical crack analysesuse quadrilateral elements for two-dimensional problems and brick elements for three-dimensionalproblems. Most postprocessing algorithms that evaluate the J integral cannot handle other element
types, such as triangular and tetrahedral elements for two- and three-dimensional problems, respec-tively. Such algorithms typically deﬁne the integration domain by searching outward from the cracktip using the element connectivity matrix. In a well-constructed mesh consisting of quadrilateralor brick elements near the crack tip, a search algorithm using the connectively matrix results inregular, concentric integration domains for evaluating J. With triangular or tetrahedral elements,
however, an unlimited number of elements can be connected to a single node and the elements areoriented arbitrarily. Consequently deﬁning smooth, regular integration domains from the connec-tivity matrix is virtually impossible.
As discussed in Section 12.1.1, elements with mid-side nodes have quadratic shape functions.
Crack meshes usually use 8-node and 20-node quadratic elements for two- and three-dimensionalproblems, respectively. Some practitioners prefer 9-node biquadratic Lagrangian elements for two-dimensional problems and 27-node triquadratic Lagrangian elements in three dimensions. Linearelements, which have 4 and 8 nodes for two- and three-dimensional problems, respectively, arealso acceptable for crack problems, but additional mesh reﬁnement is required to attain the samelevel of accuracy as a corresponding mesh consisting of quadratic elements.
At the crack tip, quadrilateral elements (in two-dimensional problems) are usually collapsed
down to triangles, as Figure 12.15 illustrates. Note that three nodes occupy the same point in space.Figure 12.16 shows the analogous situation for three dimensions, where a brick element is degen-erated to a wedge.
In elastic problems, the nodes at the crack tip are normally tied, and the mid-side nodes moved
to the points (Figure 12.17(a)). Such a modiﬁcation results in a strain singularity in theelement, which enhances numerical accuracy. A similar result can be achieved by moving the mid-side nodes to points in noncollapsed quadrilateral elements, but the singularity would exist onlyFIGURE 12.13 Examples of nodes on the crack plane in two-dimensional ﬁnite element and boundary element
models.
14/ 1/r
14/1656_C012.fm  Page 571  Monday, May 23, 2005  6:07 PM
572 Fracture Mechanics: Fundamentals and Applications
(a) (b)
(c) (d)
FIGURE 12.14 Common two- and three-dimensional continuum ﬁnite elements: (a) triangular element,
(b) quadrilateral element, (c) tetrahedral element, and (d) brick element.
FIGURE 12.15 Degeneration of a quadrilateral element into a triangle at the crack tip.
1656_C012.fm  Page 572  Monday, May 23, 2005  6:07 PM
Computational Fracture Mechanics 573
on the element edges [14,24]; collapsed elements are preferable in this case because the singularity
exists within the element as well as on the edges. Appendix 12 presents a mathematical derivationthat explains why moving the mid-side nodes results in the desired singularity for elastic problems.
When a plastic zone forms, the singularity no longer exists at the crack tip. Consequently,
elastic singular elements are not appropriate for elastic-plastic analyses. Figure 12.15(b) shows anelement that exhibits the desired strain singularity under fully plastic conditions. The element isFIGURE 12.16 Degeneration of a brick element into a wedge. 
(a) (b)
FIGURE 12.17 Crack-tip elements for elastic and elastic-plastic analyses. Element (a) produces a  strain
singularity, while (b) exhibits a strain singularity: (a) Elastic singularity element and (b) plastic singularity
element.
1/r
1/r
1/r1656_C012.fm  Page 573  Monday, May 23, 2005  6:07 PM
574 Fracture Mechanics: Fundamentals and Applications
collapsed to a triangle as before, but the crack-tip nodes are untied and the location of the mid-
side nodes is unchanged. This element geometry produces a 1/ r strain singularity, which corresponds
to the actual crack-tip strain ﬁeld for fully plastic, nonhardening materials.
One side beneﬁt of the plastic singular element design is that it allows the CTOD to be computed
from the deformed mesh, as Figure 12.18 illustrates. The untied nodes initially occupy the samepoint in space, but move apart as the elements deform. The CTOD can be inferred from the deformedcrack proﬁle by means of the 90 ° intercept method (Figure 3.4).
For typical problems, the most efﬁcient mesh design for the crack-tip region has proven to be
the “spider-web” conﬁguration, which consists of concentric rings of quadrilateral elements thatare focused toward the crack tip. The elements in the innermost ring are degenerated to triangles,as described above. Since the crack tip region contains steep stress and strain gradients, the meshreﬁnement should be greatest at the crack-tip. The spider-web design facilitates a smooth transitionfrom a ﬁne mesh at the tip to a coarser mesh remote from the tip. In addition, this conﬁgurationresults in a series of smooth, concentric integration domains (contours) for evaluating the J integral.
Figure 12.19 shows a half-symmetric model of a two-dimensional simple cracked body, in whicha spider-web mesh transitions to coarse rectangular elements. The spider-web meshing concept canbe extended to three-dimensional problems. Figure 12.20 shows a quarter-symmetric model of asemielliptical surface crack in a plate.
The appropriate level of mesh reﬁnement depends on the purpose of analysis. Elastic analyses
of stress intensity or energy release rate can be accomplished with relatively coarse meshes sincemodern methods, such as the domain integral approach, eliminate the need to resolve local crack-tip ﬁelds accurately. The area and volume integrations in the newer approaches are relativelyinsensitive to mesh size for elastic problems. The mesh should include singularity elements at thecrack tip, however, when the domain corresponds to the ﬁrst ring of elements at the tip. If thedomain is deﬁned over a larger portion of the mesh, singularity elements are unnecessary becausethe crack tip elements contribute little to J. The relative contribution of the crack-tip elements can
be adjusted through the deﬁnition of the q function. For example, in elastic problems, the crack-
tip elements do not contribute to J when the plateau function (Figure 12.11(b)) is adopted, since
dq/dx
1 = 0 at the crack tip.
Elastic-plastic problems require more mesh reﬁnement in regions of the body where yielding
