Repository: Ketankham/chatbot-meta-books

File: physical-meta.txt (part 32 of 44)
Modern Physical Metallurgy and Materials Engineering
regains its original shape when the stress is removedand it is heated above the martensitic regime. Strainsof the order of 8% can be completely recovered bythe reverse transformation of the deformed marten-sitic phase to the higher-temperature parent phase.The martensite transformation in these alloys is athermo-elastic martensitic transformation in which themartensite plates form and grow continuously as the
temperature is lowered and are removed reversibly as
the temperature is raised. NiTi was one of the orig-inal SME alloys, but there are many copper-basedalloys which undergo a martensitic transformation,e.g. Cu–17Zr–7Al. Application of SME alloys relieson the characteristic that they can change shape repeat-edly as a result of heating and cooling and exert a forceas the shape changes. By composition control (increas-ing the Ni content or substitution of Cu lowers the M
s
temperature of TiNi), the shape-memory can be trig-
gered by normal body temperature or any other conve-
nient temperature to operate a device. Several biomed-ical applications have been developed in orthopaedicdevices (e.g. pulling fractures together), in orthodon-tics, in intrauterine contraceptives and in artiﬁcialhearts. Industrial applications include pipe couplingsfor ships which shrink during heating, electrical con-nectors, servo-mechanisms for driving recording pens,switches, actuators and thermostats.
316 Modern Physical Metallurgy and Materials Engineering
Table 9.7 Aluminium alloy designation systems
Wrought alloys Designation Casting alloys Designation
99.00% (min.) aluminium 1XXX 99.00% (min.) aluminium 1XX.X
Copper 2XXX Copper 2XX.XManganese 3XXX Silicon with adde d copper and/or magnesium 3XX.X
Silicon 4XXX Silicon 4XX.X
Magnesium 5XXX Magnesium 5XX.X
Magnesium and silicon 6XXX Zinc 6XX.X
Zinc 7XXX Tin 7XX.X
Others 8XXX Others 8XX.X
9.7 Aluminium alloys
9.7.1 Designation of aluminium alloys
Aluminium has an attractive combination of properties
(i.e. low density, strong, easy to fabricate) which canbe developed and modiﬁed by alloying and process-ing. The basic physical metallurgy has been outlined
in Chapter 8 and hence in this section some of the
alloys developed for particular industries such as thetransportation, construction, electrical and packagingindustries will be considered.
Aluminium alloys are identiﬁed by a four-digit sys-
tem
1based on the main alloying element. This is
summarized in Table 9.7. For wrought alloys the ﬁrst
digit identiﬁes the alloy group and the second digitany modiﬁcation to the original alloy which is iden-tiﬁed by the last two digits. The system is slightlydifferent for casting alloys. The ﬁrst digit again identi-
ﬁes the group, the second two digits identify the alloy
and the last digit, preceded by a decimal point, indi-cates the product form (i.e. 0 for casting and 1 foringot).
9.7.2 Applications of aluminium alloys
With the need for fuel economy and weight-saving,aluminium alloys are increasingly used in cars, and itstwo most important properties are density and thermal
conductivity. Over the past 15 years the aluminium
content of cars has increased from around 5% to 13%by both volume and weight. In engines they are usedfor pistons, cylinder heads and sumps. Al–Si cast-
ing alloys of the 3XX.X series are being used for
engine blocks and Al–Si pistons with cast iron cylin-der liners for wear resistance. The superior thermalconductivity reduces the volume of coolant in the
system. Aluminium wheels, vacuum-cast or forged,
are replacing conventional steel wheels in sports cars.
Heat-treatable
22XXX and 6XXX as well as 5XXX
1The International Alloy Designation System (IADS) was
ﬁrst introduced by the Aluminium Association of the USA
and is now standard for wrought alloys.
2Alloy treatment is usually described by a sufﬁx letter and
digit system (e.g. F—as fabricated, O—annealed,H—work-hardening and T—heat -treated. Digits followingseries can be used for body sheet. However, the mod-
ulus of aluminium is only one-third that of steeland hence signiﬁcant design changes are necessaryto maintain rigidity and stiffness. A straightforwardincrease in gauge thickness would lead to a doublingcost which limits the replacement to ‘quality’ cars.For bulk market cars, gauge for gauge substitutionfor steel is a future objective with structural reinforce-ment to enhance body torsional characteristics. This ispossible with the use of adhesives in a weld-bondingapproach which can reduce the weight by half andfuel consumption and CO
2emission by almost 15%
Aluminium-structured vehicle technology (ASVT) islikely to be essential when emission control to reduceglobal warming effects is tightened.
The Honda NSX all-aluminium car
3is manufactured
with conventional design and assembly and has threedifferent 6000 series alloys for external panels and astructural subframe of 5182 alloy.
In aircraft construction use is made of the high
strength-density ratio of the Al–Cu (2000 series)and Al–Zn–Mg (7000 series) alloys in extrudedform for wing spars, fuselage and landing gear andfor the skin in plate or sheet form; typically 7075(5.6Zn–2.5Mg–1.6Cu) is used in the T6 condition and2024 (4.4Cu–1.5Mg–0.6Mn) in the T3 or T8 con-ditions. The alloys of the 7000 series have higherstrength than the 2000 alloys but lower resistanceto fracture. However, higher-purity levels (e.g. 2124alloy), give enhanced toughness. Alloys of both serieslose strength above 100
°C and are thus not suitable
for supersonic aircraft. The RR58 alloy used for the
Concorde at temperatures up to 175 °C was originally
an early engine material, for compressor blades and
impellers.
Aluminium is used extensively in the construction
industry because of its light weight, resistance toatmospheric attack and surface ﬁnish. For decorativeapplications, dyed anodic ﬁlms produce a permanentdurable ﬁnish. Generally, the Al–Mg–Si 6000 series
H specify the work-hardened condition, and that following T
the type of ageing treatment (e.g. T6 is solution heat-treated
and artiﬁcially aged, T4 solu tion heat-treated and naturally
aged, T3 solution heat-tr eated and cold-worked).
3Launched in the USA in 1992.
Modern alloy developments 317
is used, i.e. 6063 medium-strength and 6082 higher-
strength alloys in the T6 condition for extrusions or
T4 where forming is required during fabrication. The
Al–Cu (2014A) alloy is also used for heavily-loaded
primary structures.
The packaging industry also provides a large market
for aluminium alloys. The main requirement is for low-
cost, simple alloys capable of being formed and the
Al–Mg (5000) series is often used. Impurity control is
essential and liquid metal ﬁltering is necessary in the
production of thin sheet.
In the electrical industry, electrical conductivity
grade aluminium and higher-strength 5000 and 6000
series alloys are used for transmission lines, replacing
the more expensive copper. Dispersion-strengthened
alloys containing a ﬁne dislocation substructure sta-
bilized by small precipitates are used for electricalwiring.
9.7.3 Aluminium-lithium alloys
The advantages of aluminium-lithium alloys have
been known for a long time but lower density and
increased elastic stiffness were offset by poor ductil-
ity and fracture performance. Basic Al–Li alloys pre-
cipitate the ⊿Al3Li/triangleleftυ0, a spherical ordered precipitate.
Precipitation-hardening leads, however, to localized
deformation with limited cross-slip and poor fracturebehaviour. Additions of copper to the alloy so that the
Li/Cu ratio is high leads to the formation of both υ
0and
aT1phase ⊿Al2CuLi/triangleleft. This gives some improvement
in fracture toughness by independent control of the two
precipitates. In the quaternary system Al–Li–Cu–Mgthe S-phase precipitates in addition to the υ
0and
T1. The S-phase is better at dispersing slip than T1
and with adjustment of composition can be made to
dominate the structure. Both S and T1are nucleated
heterogeneously on dislocations and the best resultsare obtained by cold-working the alloy after solution-
treatment.
Commercial alloys based on this background are
Lital A, B andCwhich have been developed to
match the (1) conventional medium-strength 2014-T6, (2) high-strength 7075-T6 and (3) damage-tolerant
2024-T3 alloys, with a 10% reduction in density and
10% improvement in stiffness (see Table 9.8).
Lital A in T6 sheet form typically has 365 MN m
/NUL2
0.2% proof stress, 465 MN m/NUL2TS, 6% elongation,
66 MN m/NUL3/2fracture toughness, an elastic modulus
of 80 GN m/NUL2and density of 2550 kg m/NUL3.Lital B
has roughly 10% improvement in strength. Lital C is a
Table 9.8 Composition of commercial aluminium-lithium
alloys.
Alloy Li Cu Mg Fe Si Zr
(8090) Lital A 2.5 1.3 0.7 /DC40.2/DC40.10 . 1 2
(9091) Lital B 2.6 1.9 0.9 /DC40.2/DC40.10 . 1 2
variant of the 8090 alloy and is heat-treated to increase
toughness ( ¾76 MN m/NUL3/2) at the expense of strength
(TS¾440 MN m/NUL2).
Lithium additions are also being made to conven-
tional aluminium alloys. The addition of lithium hasa major inﬂuence since Li possesses a signiﬁcant
vacancy binding energy of about 0.25 eV. Lithium
atoms therefore trap vacancies and form Li-V aggre-gates. This decreases the concentration of mobile
vacancies available for the transport of zone-forming
atoms, and therefore inhibits the diffusion of Zn and
Mg in 7075, and Si and Mg in 6061, into zones.
Second, the Li-V aggregates, very probably presentduring quenching and immediately after ageing, act as
heterogeneous sites for subs equent clustering of zone-
forming atoms during ageing.
Additions of Li into either Al–2Mg–0.6Si–0.3Cu–
0.3Cr (6061) or Al–5.9Zn–2.4Mg–1.7Cu (7075)modify the precipitation scheme and age-hardening
behaviour of the original alloys. The precipitates
which form in the base alloys are inhibited or evensuppressed. For the 6061 the addition of 0.7% Li
retards the precipitation of needle-shaped GP zones
and produces a ternary compound AlLiSi, whereas
the addition of 2.0% Li results in the dominant
precipitation of υ
0and extremely delayed and limited
formation of needle-shaped GP zones and AlLiSi. For
7075 the addition of 0.7% Li alters the conventional
precipitation scheme from solute-rich GP zone !
/DC10!/DC1MgZn2into vacancy-rich GP zone !T0!
T⊿AlZn /triangleleft49Mg32, whereas the addition of 2.0% Li
produces the dominant υ0precipitate and limited and
delayed formation of T-phase. As a result, the age-hardening response relating to these major hardening
phases in both base alloys is delayed or decreased.
Such additions can produce narrower PFZ’s and give
improved fracture properties.
A further commercial alloy is UL40, which is essen-
tially a binary alloy containing 4% Li. The alloy is
cast using a spray-deposition process resulting in a
ﬁne-grained microstructure, with uniform distributionof second phase, free from oxide. The high Li con-
tent alloy has a very low density ⊿2400 kg m
/NUL3/triangleleftand
is almost a third lighter than conventional aluminium
and magnesium alloys. It extrudes well and can be
welded with Al–Mg–Zr ﬁller, producing componentsfor aircraft and helicopters, such as pump housings
and valves, and for yachting with good corrosion
resistance.
9.7.4 Processing developments
9.7.4.1 Superplastic aluminium alloys
Superplastic forming is a cost-effective manufactur-
ing process for producing both simple and complexshapes from aluminium alloy sheet, because of its
low-cost tooling and short lead times for produc-
tion. A range of alloys is available including 2004
(Al–6Cu–0.4Zr) or Supral, 5083 SPF, 7475 SPF and
Lital 8090 SPF (Al–Li–Mg–Cu). Supral and Lital
318 Modern Physical Metallurgy and Materials Engineering
dynamically recrystallize to a ﬁne grain size during the
early stages of deformation ( ¾500 °C) which is stabi-
lized with ZrAl 3particles. The grain size in 7475 is
stabilized by TMP and submicron Cr particles and, in5083, by a Mn-dispersoid. Components are formed byclamping the alloy sheet in a pressure chamber andthen applying gas or air pressure to force the sheetslowly into contact with a tool surface; both the tooland sheet are maintained at the forming temperature
throughout the process. During normal superplastic
forming, the alloys tend to develop voiding. This voidformation is minimized by forming in hydrostatic con-ditions by introducing a gas pressure on both the frontand back surfaces of the sheet being formed. The sheetis forced against the tool surface with a small pressuredifferential.
9.7.4.2 Rapid solidiﬁcation processing of
aluminium alloys
Rapid solidiﬁcation processing (RSP) has been applied
to aluminium alloys to produce a ﬁne grain size andextend solid solubility, particularly for the transition
metals, iron, molybdenum, chromium and zirconium,
which usually have low solid solubility and low diffu-sion rates in aluminium. Interestingly RSP alloys con-taining Fe and Cr, on annealing, precipitate metastablespherical quasi-crystals of icosahedral phase with ﬁve-fold symmetry. These are extremely stable and hardlycoarsen after extensive heat-treatment which indicatesa potential for alloy development.
A series of commercially-available high-temperature
Al–Fe–V–Si alloys has been developed and consistof very ﬁne, spherical Al
13⊿FeV/triangleleft3Si silicides uni-
formly dispersed throughout the matrix which display
much slower coarsening rates than other dispersoids.
A typical alloy with 27 vol.% silicides is 8009
(Al–8.5Fe–1.3V–1.7Si) and, without any needle or
platelet precipitates in the microstructure, has a K1c
¾29 MN m/NUL3/2. The tensile properties as a function of
temperature are shown in Figure 9.17 in comparison
with a conventional 7075-T6 alloy. At all tempera-
t u r e su pt o4 8 0 °C, the 8009 alloy has a higher speciﬁc
stiffness than a Ti–6Al–4V alloy. The fatigue and
creep rupture properties are better than conventional
aluminium alloys with excellent corrosion resistance.
These RSP silicide alloys can be readily fabricated
into sheet, extruded or forged and the combination ofattractive properties makes them serious candidates for
aerospace applications. Other alloys developed include
Al–Cr–Zn–Mn, Al–8Fe–2Mo and Al–Li.
9.7.4.3 Mechanical alloys of aluminium
Mechanical alloys of aluminium contain dispersionsof carbides or oxides, which not only produce disper-
sion strengthening but also stabilize a ﬁne-grain struc-
ture. An advantage of these alloys arises because thestrength is derived from the dispersoids and thus the
composition of the alloy matrix can be designed prin-
cipally for corrosion resistance and toughness ratherthan strength. Thus the alloying elements which are
usually added to conventional aluminium alloys for
precipitation-strengthening and grain size control may
be unnecessary.
Mechanical alloying is carried out with elemental
powders and an organic process control agent, such as
Figure 9.17 Tensile properties of RSP Al alloy 8009 as a function of t emperature compared with conventional aluminium
alloys (from Gilman, 1990, p. 505) .
Modern alloy developments 319
stearic acid, to balance the cold-welding and powder
fracture processes. No dispersoid is added because the
oxide on the surface of the powders and process control
agent are consolidated during mechanical alloying ashydrated oxides and carbonates. The process producesa ﬁne dispersion of ¾20 nm particles in a dynamically-
recrystallized structure with grains as ﬁne as 0 .05
µm.
Subsequent vacuum degassing at elevated tempera-ture removes the H
2and N 2liberated, improves the
homogenization of the matrix and reduces carbonatesto Al
4C3which forms most of the dispersoid. The ﬁnal
grain size is around 0 .1µm. The powder is then com-
pacted by HIPing, or vacuum hot-pressing and conven-tionally extruded to produce a material with a stablegrain size of 0 .3
µm, with grain boundaries pinned by
the dispersoid.
Mechanical alloys have been developed correspond-
ing to the 2000, 5000 and 7000 aluminium seriesalloy. IN-9021 is heat-treatable by solution treatment
and natural or elevated-temperature ageing to give
500–560 MN m
/NUL2proof stress, 570–600 MN m/NUL2TS,
12% elongation and 40 MN m/NUL3/2K1c.IN-9052 is
the equivalent of a 5000 series alloy, requiring noheat-treatment and offering good strength in thick
sections; 390 MN m
/NUL2proof stress, 470 MN m/NUL2TS,
13% elongation and 46 MN m/NUL3/2K1c. Mechanically
alloyed Al–Mg–Li offers inherent high strength in
thick section 430 MN m/NUL2proof-stress, 500 MN m/NUL2
TS, 10% elongation and 30 MN m/NUL3/2KIc.Further reading
Baker, C. (ed.) (1986). Proc. of 3rd International Aluminium-
Lithium Conference. Institute of Metals, London.
Bhadeshia, H. K. D. H. (1992). Bainite in Steels. Institute of
Materials, London.
Honeycombe, R. W. K. (1981). Steels, Micro-structure and
Properties. Edward Arnold, London.
J a n o w a k ,J .R . et al. (1984). A review of austempered ductile
iron metallurgy. First International Conference on ADI.
Materials in defence (1988). Metals and Materials ,4, No. 7.
Institute of Materials, London.
Meetham, G. W. (1981). The Development of Gas Turbine
Materials. Applied Science, London.
Peters, H. (ed.) (1991). Proc. of 6th International Aluminium-
Lithium Conference. Deutsche Gesellschaft f ¨ur Material-
kunde.
Polmear, I. J. (1989), Light Alloys , Edward Arnold, London.
Sims, C. T. and Hagel, W. C. (eds) (1972). Superalloys. John
Wiley, Chichester.
Sims, C. T., Hagel, W. C. and Stoloff, N. S. (1987). Super-
alloys II , John Wiley, Chichester.
Stoloff, N. S. (ed.) (1984). Ordered alloys. International
Metal Reviews ,29, No. 3.
Stoloff, N. S. (1989). Physical and mechanical metallurgy
of Ni 3Al and its alloys. International Metal Reviews ,34,
No. 4.
Yoo, M. H. et al. (1993). Deformation and fracture of inter-
metallics. Overview No. 15, Acta Metall. and Mater. ,
No. 4.
Young, Won Kim and Froes, F. H. (1989). Physical metal-
lurgy of titanium aluminides. TMS/ASM Symposium on
High Temperature Aluminides and Intermetallics.
Chapter 10
Ceramics and glasses
10.1 Classiﬁcation of ceramics
The term ceramic, in its modern context, covers
an extremely broad range of inorganic materials;
they contain non-metallic and metallic elements and
are produced by a wide variety of manufacturingtechniques. Traditionally, ceramics are moulded from
silicate minerals, such as clays, dried and ﬁred at tem-
peratures of 1200–1800
°C to give a hard ﬁnish. Thus
we can readily see that the original Greek word ker-
amos, meaning ‘burned stuff’ or ‘kiln-ﬁred material’,
has long been directly appropriate. Modern ceramics,
however, are often made by processes that do not
involve a kiln-ﬁring step (e.g. hot-pressing, reaction-
sintering, glass-devitriﬁcation, etc.). Although ceram-
ics are sometimes said to be non-metallic in character,
this simple distinction from metals and alloys hasbecome increasingly inadequate and arbitrary as new
ceramics with unusual properties are developed and
come into use.
Ceramics may be generally classiﬁed, according
to type or function, in various ways. In industrial
terms, they may be listed as pottery, heavy clay prod-
ucts (bricks, earthenware pipes, etc.), refractories (ﬁre-
bricks, silica, alumina, basic, neutral), cement and
concrete, glasses and vitreous enamels, and engineer-
ing (technical, ﬁne) ceramics. Members of the ﬁnal
group are capable of very high strength and hardness,exceptionalchemicalstabilityandcanbemanufactured
to very close dimensional tolerances. These will be
our prime concern. Their introduction as engineering
components in recent years has been based upon con-
siderable scientiﬁc effort and has revolutionized engi-
neering design practice. In general, the development
of engineering ceramics has been stimulated by the
drive towards higher, more energy-efﬁcient, process
temperatures and foreseeable shortages of strategicminerals. In contrast to traditional ceramics, which
use naturally-occurring and, inevitably, rather variable
minerals, the new generation of engineering ceramicsdepends upon the availability of puriﬁed and synthe-
sized materials and upon close microstructural controlduring processing. Ceramics are subject to variabilityin their properties and statistical concepts often needto be incorporated into design procedures for stressedcomponents. Design must recognize the inherent brit-tleness, or low resistance to crack propagation, andmodify, if necessary, the mode of failure. Ceramics,because of their unique properties, show great promiseas engineering materials but, in practice, their produc-tion on a commercial scale in speciﬁed forms withrepeatable properties is often beset with many pro-blems.
Using chemical composition as a basis, it is possible
to classify ceramics into ﬁve main categories:
1.Oxides—a l u m i n a ,A l
2O3(spark plug insulators,
grinding wheel grits), magnesia, MgO (refrac-tory linings of furnaces, crucibles), zirconia,ZrO
2(piston caps, refractory lining of glass
tank furnaces), zirconia/alumina (grinding media),
spinels, M2CO.M3C
2O3(ferrites, magnets, transis-
tors, recording tape), ‘fused’ silica glass (laboratoryware),
2.Carbides — silicon carbide, SiC (chemical plant,
crucibles, ceramic armour), silicon nitride, Si
3N4
(spouts for molten aluminium, high-temperaturebearings), boron nitride, BN (crucibles, grindingwheels for high-strength steels).
3.Silicates— porcelain(electricalcomponents),steat-
ites (insulators), mullite (refractories).
4.Sialons— based on Si–Al–O–N and M–Si–Al–
O–NwhereM DLi, Be, Mg, Ca, Sc, Y, rare earths
(tool inserts for high-speed cutting, extrusion dies,turbine blades).
5.Glass-ceramics —Pyroceram, Cercor, Pyrosil (re-
cuperator discs for heat exchangers).
The preceding two methods of classifying ceramics,
industrial and chemical, are of very little use to thematerials scientist and technologist, who is primarily
Ceramics and glasses 321
concerned with structure/property relations. One can
predict that a ceramic structure with a ﬁne grain (crys-
tal) size and low porosity is likely to offer advantagesof mechanical strength and impermeability to contact-ing ﬂuids. It is therefore scientiﬁcally appropriate toclassify ceramic materials in microstructural terms, inthe following manner:
1. Single crystals of appreciable size (e.g. ruby laser
crystal)
2. Glass (non-crystalline) of appreciable size (e.g.
sheets of ‘ﬂoat’ glass)
3. Crystalline or glassy ﬁlaments (e.g. E-glass for
glass-reinforced polymers, single-crystal ‘whis-
kers’, silica glass in Space Shuttle tiles)
4. Polycrystalline aggregates bonded by a glassy
matrix (e.g. porcelain pottery, silica refractories,hot-pressed silicon nitride)
5. Glass-free polycrystalline aggregates (e.g. ultra-
pure,ﬁne-grained,‘zero-porosity’formsofalumina,magnesia and beryllia)
6. Polycrystalline aggregates produced by heat-
treating glasses of special composition (e.g. glass-ceramics)
7. Composites(e.g. siliconcarbideorcarbonﬁlaments
in a matrix of glass or glass-ceramic, magnesia-
graphite refractories, concrete).
This approach to classifying ceramics places the
necessary emphasis upon the crystalline and non-crystalline (glassy) attributes of the ceramic body, thesigniﬁcance of introducing grain boundary surfacesand the scope for deliberately mixing two phases withvery different properties.
10.2 General properties of ceramics
The constituent atoms in a ceramic are held togetherby very strong bonding forces which may be ionic,covalent or a mixture of the two. As a direct conse-quence, their melting points are often very high, mak-ing them eminently suited for use in energy-intensivesystems such as industrial furnaces and gas turbines.For instance, alumina primarily owes its importanceas a furnace refractory material to its melting point of2050
°C. The type of inter-atomic bonding is respon-
sible for the relatively low electrical conductivity of
ceramics. For general applications they are usuallyregarded as excellent electrical insulators, having nofree electrons. However, ion mobility becomes signif-
icant at temperatures above 500–600
°C and they then
become progressively more conductive. This propertycan prove a problem in electric furnaces.
The strength of ceramics under compressive stress-
ing is excellent; accordingly, designers of ceramic
artefacts as different as arches in buildings and metal-
cutting tool tips ensure that the forces during serviceare essentially compressive. In contrast, the tensilestrength of ceramics is not exceptional, sometimes
poor, largely because of the weakening effect of sur-
face ﬂaws. Thus, in some cases, glazing with a thinvitreous layer can seal surface cracks and improvethe tensile strength. The strength of ceramics is com-monlyexpressedasamodulusofrupture(MoR)value,
obtained from three-point bend tests, because in the
moreconventionaltypeoftestwithuniaxialloading,asusedfor metals, is difﬁculttoapplywithperfect uniax-iality; a slight misalignment of the machine grips willinduce unwanted bending stresses. Ceramics are gen-
erally regarded as brittle, non-ductile materials, with
little or no plastic deformation of the microstructureeither before or at fracture. For this reason, whichrules out the types of production processes involv-
ing deformation that are so readily applied to metals
and polymers, ceramic production frequently centreson the manipulation and ultimate bonding together ofﬁnepowders.Theinherentlackofductilityimpliesthatceramics are likely to have a better resistance to slow
plastic deformation at very high temperatures (creep)
than metals.
The modulus of elasticity of ceramics can be excep-
tionally high (Table 10.1). This modulus expresses
stiffness, or the amount of stress necessary to pro-
duce unit elastic strain, and, like strength, is a primarydesign consideration. However, it is the combinationof low density with this stiffness that makes ceramicsparticularly attractive for structures in which weight
reduction is a prime consideration.
In aircraft gas turbines, ceramic blades have long
been an interesting proposition because, apart fromreducingthetotalmassthathastobelevitated,theyare
Table 10.1 Speciﬁc moduli of various materials
Modulus of elasticity Bulk density Speciﬁc modulus
(E/GN m/NUL2)( /SUB/kg m/NUL3)( E / /SUB)
Alumina 345 3800 0.091
Glass (crown) 71 2600 0.027
Aluminium 71 2710 0.026
Steel (mild) 210 7860 0.027
Oak (with grain) 12 650 0.019
Concrete 14 2400 0.006
Perspex 3 1190 0.003
322Modern Physical Metallurgy and Materials Engineering
subject to lower centrifugal forces than metallic ver-
sions.It istherefore common practice to appraise com-
petitor materials for aircraft in terms of their speciﬁcmoduli, in which the modulus of elasticity is dividedbydensity.Ceramicsconsistlargelyofelementsoflowatomic mass, hence their bulk density is usually low,
typically about 2000–4000 kg m
/NUL3. Ceramics such as
densealuminaaccordinglytendtobecomepre-eminent
in listings of speciﬁc moduli (Table 10.1).
The strong interatomic bonding means that ceram-
ics are hard as well as strong. That is, they resistpenetration by scratching or indentation and are poten-tially suited for use as wear-resistant bearings and as
abrasiveparticlesfor metal removal. Generally,impact
conditions should be avoided. Interestingly, shape caninﬂuence performance; thus, the curved edges of din-ner plates are carefully designed to maximize resis-tance to chipping. Although the strength and hardness
of materials are often related in a relatively simple
manner, it is unwise to assume that a hard material,whether metallic or ceramic, will necessarily prove tobe wear-resistant. Grinding of ceramics is possible,albeit costly. Strength can be enhanced in this way
but great care is necessary as there is a risk that the
machiningoperationwilldamage, rather thanimprove,the critical surface texture.
During the consolidation and densiﬁcation of a
‘green’ powder compact in a typical ﬁring operation,
sintering of the particles gradually reduces the amount
of pore space between contiguous grains. The ﬁnalporosity, by volume, of the ﬁred material ranges from30% to nearly zero. Together with grain size, it hasa direct inﬂuence upon the modulus of rupture; thus,
bone china, because of its ﬁner texture, is twice as
strong as ﬁred earthenware. Pore spaces, particularly ifinterconnected, also lower the resistance of a ceramicstructure to penetration by a pervasive ﬂuid such as
molten slag. On the other hand, deliberate encourage-
ment of porosity, say 25–30% by volume, is usedto lower the thermal conductivity of insulating re-fractories.
Ceramics are often already in their highest state
of oxidation. Not surprisingly, they often exhibit low
chemical reactivity when exposed to hot oxidizingenvironments. Their refractoriness, or resistance todegradation and collapse during service at high tem-peratures, stems from the strong interatomic bonding.
However, operational temperatures are subject to sud-
denexcursionsandtheresultingsteepgradientsoftem-perature withintheceramic bodycan give rise tostressimbalances. As the ceramic is essentially non-ductile,stresses are not relieved by plastic deformation and
cracking may occur in planes roughly perpendicular
to the temperature gradient, with portions of ceramicbecoming detached from the hottest face. The sever-ity of this disintegration, known as spalling, dependsmainly upon thermal expansivity ( ˛) and conductivity
(k).Silicahasapoorresistancetospallingwhereassili-
connitridecanwithstandbeingheatedtoatemperatureof 1000
°C and then quenched in cold water.The ability of certain ceramic oxides to exist in
either crystalline or non-crystalline forms has beencommented upon previously. Silica and boric oxidepossess this ability. In glass-ceramics, a metastableglass of special composition is shaped while in theviscous condition, then heat-treated in order to inducenucleation and growth of a ﬁne, completely crystallinestructure. (This manipulation and exploitation of thecrystalline and glassy states is also practised withmetals and polymers.) This glass-forming potential isan important aspect of ceramic science. The propertyof transparency to light is normally associated with
glasses, notably with the varieties based upon silica.
However, transparency is not conﬁned to glasses andsingle crystals. It is possible to produce some oxides,normally regarded as opaque, in transparent, polycrys-talline forms (e.g. hot-pressed magnesia).
So far as sources in the earth’s crust are concerned,
mineral reserves for ceramic production are relativelyplentiful. While one might observe that important con-stituent elements such as silicon, oxygen and nitrogenare outstandingly abundant, it must also be recognizedthat the processes for producing the new ceramics canbe very costly, demanding resort to highly specialized
equipment and exacting process control.
10.3 Production of ceramic powders
The wide-ranging properties and versatility of mod-
ern engineering ceramics owe much to the ways inwhich they are manufactured. A ﬁne powder is usuallythe starting material, or precursor; advanced ceram-ics are mainly produced from powders with a sizerange of 1–10
µm. Electrical properties are extremely
structure-sensitive and there is a strong demand fromthe electronics industry for even ﬁner particles (in thenanometre range). The basic purpose of the manufac-turing process is to bring particle surfaces together andto develop strong interparticle bonds. It follows thatspeciﬁcsurfacearea,expressedperunitmass,isofpar-
ticular signiﬁcance. Characterization of the powder in
terms of its physical and chemical properties, such assize distribution,shape, surface topography, purity andreactivity,isanessentialpreliminarytotheactualman-ufacturingprocess.Tolerancesandlimitsare becomingmore and more exacting.
The three principal routes for producing high-grade
powders are based upon solid-state reactions, solutionand vaporization. The solid-state reaction route, longexempliﬁed by the Acheson process for siliconcarbide(Section 10.4.5.2), involves high temperatures. It isused in more reﬁned forms for the production of
other carbides (TiC, WC), super-conductive oxides
and silicon nitride. An aggregate is produced and thenecessary size reduction (comminution) introduces therisk of contamination. Furthermore, as has long beenknown in mineral-dressing industries, ﬁne grinding isenergy-intensive and costly.
Ceramics and glasses 323
The Bayer process for converting bauxite into alu-
mina is a solution-treatment method. In this impor-
tant process, which will be examined in detail later
(Section 10.4.1.2), aluminium hydroxide is precipi-
tated from a caustic solution and then converted toalumina by heating. Unfortunately, this calcination has
a sintering effect and ﬁne grinding of the resultant
agglomerate is necessary. In the more recent spray-dryingandspray-roastingtechniques,whicharewidely
used to produce oxide powders, sprayed droplets of
concentrated solutions of appropriate salts are rapidlyheated by a stream of hot gas. Again, there is a risk of
agglomeration and grinding is often necessary.
These difﬁculties, which stem from the inherent
physical problem of removing all traces of solvent in a
satisfactory manner, have encouraged development ofmethods based upon a ‘solution-to-gelation’ (sol–gel)
approach. The three key stages of a typical sol–gel
process are:
1. Production of a colloidal suspension or solution
(sol) (e.g. concentrated solution of metallic salt in
dilute acid)
2. Adjustment of pH, addition of a gelling agent,
evaporation of liquid to produce a gel
3. Carefully controlled calcination to produce ﬁne
particles of ceramic.
Sol–gel methods are applicable to both ceramics and
glasses and are capable of producing ﬁlaments aswell as powders. One variant involves hydrolysis
of distillation-puriﬁed alkoxides (formed by reacting
metal oxides with alcohol). The hydroxide particles
precipitated from the sol are spherical, uniform in
shape and sub-micron sized. Sintering does not drasti-cally change these desirable characteristics. Although
costs tend to be high and processing times are lengthy,
sol–gel methods offer an attractive way to produceoxide powders, such as alumina, zirconia and titania,
that will ﬂow, form and sinter readily and give a prod-
uct with superior properties. Currently, there is greatinterest in vapour phase methods that enable pow-
ders with a particle size as small as 10–20 nm to
be produced (e.g. oxides, carbides, nitrides, silicides,
borides). The high-energy input required for vaporiza-
tion is provided by electric arcs, plasma jets or laserbeams. The powder is condensed within a carrier gas
and then separated from the gas stream by impinge-
ment ﬁlters or electrostatic precipitators. Sometimes,in a chemical vapour deposition process (CVD), a thin
ﬁlm is condensed directly upon a substrate.
The manufacture of an advanced ceramic usually
involves a number of steps, or unit operations. Each
operation is subject to a number of interacting vari-
ables (time, temperature, pressure, etc.) and, by having
a very speciﬁc effect upon the developing structure
(macro- and micro-), makes its individual contributionto the ﬁnal quality of the product. When ductile met-
als are shaped by plastic deformation, each operation
stresses the material and is likely to reveal ﬂaws. (Forinstance, the ability of an austenitic stainless steel to
be cold-drawn to the dimensions of a ﬁne hypodermic
needle tube is strong evidence of structural integrity.)
Individual ceramic particles are commonly brittle and
non-deformable; consequently, manufacturing routesusually avoid plastic deformation and there is a greater
inherent risk that ﬂaws will survive processing without
becoming visible or causing actual disintegration. The
ﬁnal properties of an advanced ceramic are extremely
sensitive to any form of structural heterogeneity. Thedevelopmentofspecialceramicsandhighly-innovative
production techniques has encouraged greater use of
non-destructive evaluation (NDE) techniques at keypoints in the manufacturing programme. At the design
stage, guidelines of the following type are advisedly
applied to the overall plan of production:
1. Precursor materials, particularly ultra-ﬁne powders,
should be scientiﬁcally characterized.
2. Each and every unit operation should be closely
studied and controlled.
3. NDE techniques should be carefully integrated
within the overall scheme of operations.
10.4 Selected engineering ceramics
10.4.1 Alumina
10.4.1.1 General properties and applications of
alumina
Alumina is the most widely used of the twenty or so
oxide ceramics and is often regarded as the historic
forerunnerofmodernengineeringceramics. Theactualcontent of alumina, reported as Al
2O3, ranges from
85% to 99.9%, depending upon the demands of the
application.
Alumina-based refractories of coarse grain size are
used in relatively massive forms such as slabs, shapesand bricks for furnace construction. Alumina has a
high melting point (2050
°C) and its heat resistance,
or refractoriness, has long been appreciated by fur-nace designers. In fact, there has been a trend for
aluminosilicate refractories (based upon clays) to be
replaced by more costly high-alumina materials and
high-purityalumina.Interatomicbondingforces,partly
ionic and partly covalent, are extremely strong and thecrystal structure of alumina is physically stable up to
temperatures of 1500–1700
°C. It is used for protec-
tive sheaths for temperature-measuring thermocouples
which have to withstand hot and aggressive environ-
ments and for ﬁlters which remove foreign particlesand oxide dross from fast-moving streams of molten
aluminium prior to casting. Large refractory blocks
cast from fused alumina are used to line furnaces formelting glass. However, although alumina is a heat-
resisting material with useful chemical stability, it is
more sensitive to thermal shock than silicon carbide
and silicon nitride. A contributory factor is its rela-
tively high linear coefﬁcient of thermal expansion ⊿˛/triangleleft.
324Modern Physical Metallurgy and Materials Engineering
The respective ˛-values /ð10/NUL6K/NUL1for silicon car-
bide, silicon nitride and alumina are 8, 4.5 and 3.5.
When intended for use as engineering components
atlowertemperatures,aluminaceramicsusuallyhavea
ﬁnegrainsize(0.5–20 µm)andvirtuallyzeroporosity.
Developmentofalumina tomeet increasinglystringentdemandshastakenplacecontinuouslyovermanyyears
and has focused mainly upon controlof chemical com-
position and grain structure. The chemical inertnessof alumina and its biocompatibility with human tissuehave led to its use for hip prostheses. An oft-quoted
example of the capabilities of alumina is the insulat-
ing body of the spark-ignition plug for petrol-fuelledengines (Figure 10.1). Its design and fabrication meth-
ods have been steadily evolving since the early 1900s.
In modern engines, trouble-free functioning of a plugdepends primarily upon the insulating capability ofits isostatically-pressed alumina body. Each plug is
expected to withstand temperatures up to 1000
°C, sud-
den mechanical pressures, corrosive exhaust gases andapotentialdifferenceofabout30 kVwhile‘ﬁring’pre-
cisely 50–100 times per second over long periods of
time. Plugs are provided with a smooth glazed (glassy)surface so that any electrically-conductive ﬁlm of con-tamination can be easily removed.
The exceptional insulating properties and range of
alumina ceramics have long been recognized in theelectrical and electronics industries (e.g. substrates for
circuitry, sealed packaging for semiconductor micro-
circuits). Unlike metals, there are no ‘free’ electronsavailable in the structure to form a ﬂow of current.The dielectric strength, which is a measure of the abil-
ity of a material to withstand a gradient of electric
potentialwithoutbreakdownordischarge,isveryhigh.Even at temperatures approaching 1000
°C, when the
atoms tend to become mobile and transport some elec-
