Repository: Ketankham/chatbot-meta-books

File: reed-hill-book.txt (part 32 of 48)
cap of the heterogeneously nucleated particle. This expression states that the free energy
to form a nucleus heterogeneously at the mold wall varies directly as the homogeneous
free energy modiﬁed by a factor that is a function only of the angle of contact ubetween
the mold wall and the embryo. Since this angle is determined by the relative surface
energies of the three surfaces in question, it is obvious that the free energy of heteroge-
neous nucleation is directly dependent on these surface energies. Also, since Eq. 15.28
holds for all values of r, it must hold when ris equal to rc, the critical radius. This, in
turn, signiﬁes that
15.29
The factor (2 /H110023 cos u/H11001cos3u)/4 that converts the homogeneous nucleation free energy
to the free energy of heterogeneous nucleation is plotted as a function of uin Fig. 15.15. It
is signiﬁcant that this factor is very small for even rather large values of the contact angle.
Thus, when uis 10 degrees, the multiplying factor is of the order of about 10/H110024. When uis
30 degrees, it is only about 0.02, and at 90 degrees, or at one-half the limit of applicability
of Eq. 15.29, it is still only equal to one-half. The signiﬁcance of this large decrease in the
free energy to form a critical nucleus cannot be overestimated. The effect has to be very/H9004G het
c/H11005/H9004G hom
c(2/H110023 cos u/H11001cos3 u)
4/H9004G het/H11005/H9004G hom(2/H110023cos u/H11001cos3 u)
415Ch15.qxd  11/6/08  3:52 PM  Page 480
481 15.6 Growth Kinetics
large. In this regard, let us consider the nucleation rate equation for the case of heteroge-
neous nucleation. The number of critical embryos should be given by the equation
Nme/H11002/H9004Ghet/kT15.30
where Nmis the number of atoms in the liquid phase facing the mold wall. This is a rea-
sonable assumption, because only the atoms in contact with the mold can form an embryoat the surface. Note that N
mis a much smaller number than N, the number of atoms in the
assembly, that appears in the corresponding equation for the embryos undergoing homo-geneous nucleation. On the other hand, the exponent in Eq. 15.30 can easily be enoughsmaller to more than compensate for this difference in the pre-exponential term. By anal-ogy to our previous expressions for the nucleation rate, we may now write for the case ofheterogeneous nucleation:
I/H11005nNm(e/H11002/H9004ga/kT)(e/H11002/H9004Ghcet/kT) 15.31
where nis a frequency and /H9004gais the free energy associated with the jump of an atom
across the interface between the liquid and solid embryo.
15.6 GROWTH KINETICS
Growth kinetics become important once an embryo has exceeded the critical size andbecome a stable nucleus. In some cases this may occur at an extremely early stage in thedevelopment of the particle. As was the case with nucleation kinetics, there are alsomany facets to the study of growth kinetics, and only a couple of very simple exampleswill be considered. The primary purpose of these is to show the nature of the approachused in studying growth. First, it should be noted that reactions involving a large heat oftransformation, such as occurs in freezing, present a special problem. Here the growthrate may be largely determined by the rate at which it is possible to remove the heat offusion. The simplest growth theories, accordingly, ignore this type of problem and corre-spond to transformations in which the heat of transformation is very small, so that theymay be assumed to be isothermal. Certain solid state reactions probably come closest tosatisfying this condition. Thus, for example, consider the phase changes in iron.
12The
heat of fusion of iron is 15,360 J per mole, while the heat of transformation from thedelta to the gamma phase is 690 J per mole, and that for the transformation from gammato alpha is 900 J per mole.
Let us assume that we are concerned with a transformation in a pure substance that
occurs within the solid state and that a particle has grown sufﬁciently so that it has becomea stable nucleus. It is further assumed that the particle is spherical in shape, that no vol-ume change is involved as atoms leave the alpha phase and join the beta phase in the par-ticle, and that surface energy or capillarity effects can be neglected. This means that weshall ignore strain energy. Finally, it is assumed that growth occurs continuously or with-out the need for steps on the surface where the atoms can successfully attach themselves.The role of growth involving the movement of steps has received considerable attentionin recent years. The subject is too lengthy to consider here, so the reader is referred toother sources.
1,13In general, it is felt that step-wise growth is probably most important
when the driving force for growth is very small.
Under the conditions stated above, it is reasonable to assume that the curve relating
the free energy of an atom as it moves across the boundary from the alpha phase matrix15Ch15.qxd  11/6/08  3:52 PM  Page 481
Chapter 15 Nucleation and Growth Kinetics 482
λ α phase Δgα
Δgαββ phase 
Distance Free energy FIG. 15.16 The energy barrier associated with
the growth of a precipitate during a solid-state
phase change in a polymorphic pure metal
onto the beta phase precipitate has the form given in Fig. 15.16. Note that in crossing the
boundary, the atom has to pass over an energy barrier equal to /H9004ga, and when it joins the
beta phase it has a lower energy than it had in the alpha phase. The corresponding differ-
ence in free energy is indicated on the diagram by /H9004gab. This difference in energy per atom
is assumed to be equal to the chemical free-energy difference between an atom in the a
and bphases.
We may now write an expression for the net rate of atom transfer from the matrix to
the particle as equal to the difference in the rate of atom movement toward and away from
the particle. This is
I/H11005Sne/H11002/H9004ga/kT/H11002Sne/H11002(/H9004ga/H11001/H9004gba)/kT15.32
where Sis the number of atoms facing the surface, nis an atomic vibration frequency, and
Iis the net number of atoms per second leaving the matrix to join the beta phase. This
expression reduces to
I/H11005Sne/H11002/H9004ga/kT(1/H11002e/H11002/H9004gba/kT) 15.33
Let us now assume that when the atoms jump they move through an average distance l.
The velocity of the boundary will therefore be given by
15.34
where I/Srepresents the average number of jumps per second per atom facing the bound-
ary, and lis the distance corresponding to each of these jumps. The velocity may now be
expressed in terms of the equation for Ias
v/H11005lne/H11002/H9004ga/kT(1/H11002e/H11002/H9004gba/kT) 15.35v/H11005lI
S15Ch15.qxd  11/6/08  3:52 PM  Page 482
483 15.6 Growth Kinetics
Now consider /H9004gba. This quantity represents the decrease in free energy when an
atom joins the nucleus, ignoring surface and strain energy effects. In analogy with /H9004gts, this
free energy may be expected to vary directly as the degree of supercooling. For a very small
supercooling, /H9004gbawill be small, and for a sufﬁciently small supercooling, we may assume
. If this is true, then the exponential term e/H11002/H9004gbamay be assumed to be
approximately equal to the ﬁrst two terms in its series expansion, or
e/H11002/H9004gba/kT/H110151/H11002/H9004gba/kT 15.36
Under these conditions, the growth velocity becomes
15.37
Since /H9004gba, as indicated above, should vary approximately as /H9004T(the supercooling), for
small supercooling the growth velocity should be roughly proportional to the degree of
supercooling. On the other hand, if the degree of supercooling is large, /H9004gbamay become
greater than kT. This is also encouraged by the fact that large supercooling normally
requires that the temperature be lowered to very small values. When this happens, the
exponential term becomes very small and the quantity (1 /H11002e/H11002/H9004gba/kT) may be equated to
unity. The velocity equation may then be written
v/H11015lne/H11002/H9004ga/kT15.38
This last expression shows that as Tbecomes very small, the growth velocity again
approaches zero. Since it is also zero at the transformation temperature, the velocity
must be a maximum at some intermediate temperature. This has actually been exper-
imentally veriﬁed for the transformation of beta tin to alpha tin on cooling, as shown
in Fig. 15.17. Note that just below the transformation temperature at 13°C, the growth
rate is very small but increases with increasing supercooling; then it eventually
decreases again as the temperature becomes very low. This general trend of the
dependence of the growth rate on temperature is similar to that which was shown to
be characteristic of nucleation.v/H11015l/H9263/H20898/H9004gba
kT/H20899e/H11002/H9004ga/kT/H9004gba/H11021/H11021kT
2010–410–310–210–11
0 –20 –40
Temperature, °CGrowth velocity, mm/hr
–60 –80 –100FIG. 15.17 The growth rate in the transformation
of beta tin to alpha tin (on cooling). The 
equilibrium transformation temperature is 13°C.
(Data of Becker, J. H., J. Appl. Phys ., 291110
[1958].)15Ch15.qxd  11/6/08  3:52 PM  Page 483
Chapter 15 Nucleation and Growth Kinetics 484
Precipitate 
Matrix 
O x O nBβ 
nB∞ 
nBα 
x Distance 
(A) Distance 
(B) 
FIG. 15.18 A planar precipitate growing under conditions where growth is controlled by diffusion. 
The righthand drawing shows schematically how the composition varies with distance15.7 DIFFUSION CONTROLLED GROWTH
In the preceding section growth was considered under conditions where a new phase
grows out of another phase by a simple transfer of atoms of a single component. We shall
now treat the case where the transformation not only involves the formation of a new
phase, but where this phase also possesses a composition different from that of the old
phase. A relatively simple example of this type of reaction is the precipitation of iron-
carbide particles from a supersaturated solid solution of carbon in alpha iron. This reaction
has been studied in detail by Wert14using torsion pendulum measurements. Since the car-
bide particles contain 6.7 percent carbon, whereas the matrix from which they form
always has a small fraction of a percent of carbon, it is obvious that carbon atoms have to
diffuse over relatively long distances in order for the carbide particles to grow.
As a result of Wert’s observations on the precipitation of carbides in dilute solutions of
alpha iron, Zener15proposed a simple theory for this type of growth. For our present pur-
poses, however, let us ﬁrst consider Zener’s theory in terms of a precipitate that is not
spherical, but which grows as a plate in the direction normal to its surface. This assumption
of one-dimensional growth greatly simpliﬁes the problem. Now consider Fig. 15.18A. In
this diagram the shaded region represents the precipitate after it has grown to a thickness
equal to x. Figure 15.18B shows a schematic plot of the concentration of the solute Bas a
function of distance in which the concentration is expressed in atoms per m3. Note that as
in the case of iron-carbide precipitating in iron, the concentration of the solute in the
precipitate is higher than that in the matrix. This concentration is shown as nb
B. The
assumption is also made that the time for the atoms to cross the boundary between
the matrix and the precipitate is small compared to the time for the solute to diffuse up to
the precipitate. Under this condition, the concentration of Bin that part of the matrix
immediately facing the precipitate may be assumed to equal the equilibrium concentra-
tion. This is the concentration of Bin the alpha phase that would be in equilibrium with
the beta phase and is designated na
Bin the diagram. Note that, in effect, one considers that
“local” equilibrium exists at the boundary. The ﬁgure also shows that as one moves away15Ch15.qxd  11/6/08  3:52 PM  Page 484
485 15.7 Diffusion Controlled Growth
from the interface, the concentration of Brises in the matrix to the value marked n/H11009
B.
This latter concentration is assumed to be that which the matrix possessed before the
precipitation started. The drop in concentration near the interface is the result of the
short-range jumping of atoms from the matrix into the precipitate.
Now let us assume that in a small time increment dt, the boundary of the precipitate
moves forward into the matrix through a distance dx. This has the effect of converting a
volume of material, equal to A dx, from a concentration na
Bto a concentration nb
B. In order
for this to occur, ( nb
B/H11002na
B) Adxatoms of Bwould have to diffuse up to the interface and
cross over it. By Fick’s ﬁrst law, this number of atoms should also equal
15.39
where Jis the ﬂux or number of Batoms crossing unit area per second, Dis the diffusion
coefﬁcient which is assumed to be independent of concentration, and dna
B/dxis the con-
centration gradient of the Bcomponent in the matrix at the interface. Equating these two
quantities, we have
15.40
or solving for the interface velocity v
15.41
Zener has given an approximate solution to this equation based on the drawing of
Fig. 15.19. In this diagram the concentration distance curve, to the right of the boundary
in the matrix in Fig. 15.18B, is assumed to be a straight line. The slope of this straight line
is determined by the fact that the two shaded regions shown in the diagram should
have equal areas. This is because the square section to the left of the boundary representsv/H11005dx
dt/H11005D
(nBb/H11002nBa) dna
B
dx(nBb/H11002nBa)dx/H11005D/H20898dna
B
dx/H20899dt/H11002J dt/H11005D/H20898dna
B
dx/H20899dt
nBβ 
nB∞ Δ x 
nBα 
Distance Compos ition 
FIG. 15.19 Zener’s approximation for the
composition-distance curve15Ch15.qxd  11/6/08  3:52 PM  Page 485
Chapter 15 Nucleation and Growth Kinetics 486
the Batoms that have joined the precipitate, while the triangular shaped area to the right
of the boundary corresponds to the atoms that have left the matrix to enter the precipitate.
Equating these areas gives us
/H9004na
B/H9004x/H11005(nb
B/H11002n/H11009
B)x 15.42
where /H9004na
B/H11005n/H11009
B/H11002na
B. This yields
15.43
and the slope of the straight line concentration gradient is accordingly
15.44
Substituting this approximate slope into the velocity equation yields
15.45
Integration of this differential equation leads to the following relation for the position ofthe boundary as a function of time:
15.46
where
15.47
The subscript 1 of the parameter a*
1indicates that the approximate solution is for one-dimen-
sional growth. Differentiation of Eq. 15.46 gives the growth velocity in the simpliﬁed form
15.48
This equation indicates that for one-dimensional growth, the interface position varies as
and its velocity as .
These results have a very general application and, as Zener has shown by dimen-
sional analysis, whenever the growth is controlled by a simple diffusion process of thetype indicated above, the interface position varies with the square root of the time, andgrowth velocity varies inversely as the square root of the time. Thus, in the case of three-dimensional or spherical growth, we may therefore write
15.49
However, in this case Zener indicates that the parameter a*
3depends to some degree upon
the original concentration of the solute in the alpha phase.
To obtain a better appreciation of the roles of diffusion and the composition gradients
in diffusion-controlled growth, let us consider the one-dimensional growth equation ofx/H11005a3*vDt vD/t vDtv/H11005dx
dt/H11005a*1
2vD/ta1*/H11005(nB/H11009/H11002nBa)
2(nBb/H11002nBa)2(nBb/H11002nB/H11009)x/H11005a1*vDt v/H11005dx
dt/H11005D(nB/H11009/H11002nBa)2
(nBb/H11002nBa)/H11080(nBb/H11002nB/H11009)x/H9004nBa
/H9004x/H11005(/H9004nBa)2
2(nBb/H11002nBa)x/H11005(nB/H11009/H11002nBa)2
2(nb
B/H11002n/H11009
B)x/H9004x/H110052(nb
B2n/H11009
B)x
/H9004na
B1
215Ch15.qxd  11/6/08  3:52 PM  Page 486
487 15.7 Diffusion Controlled Growth
A
B
C
02004006008001000
911.5°
Alpha
Alpha and cementite727°
0.02 0.04 0.06Temperature, °C
Atomic percent carbon0.08 0.10 0.12
FIG. 15.20 The iron-carbon diagram at the iron-rich endZener relative to the iron-carbon diagram. This diagram is redrawn in Fig. 15.20 with
concentrations expressed in atomic percent. For the purposes of this discussion, we will
assume that we can use concentrations in atomic percent to express the various values
of nBin the Zener equation where they will actually correspond to numbers of atoms
per cm3. This will not affect our general conclusions. Suppose an alloy of iron con-
taining 0.08 atomic percent of iron is heated to 727°C (1000 K), shown by point Ain
Fig. 15.20, where it is kept for a long enough period to give a homogeneous Fe-C solid
solution. The alloy is then quenched to 400°C (673 K), shown by point Bin the ﬁgure.
The metal will be supersaturated and will contain 0.08 atomic percent carbon, or n/H11009
B/H11005
0.0008. At the same time, by the phase diagram, the equilibrium concentration na
Bis
only 0.000011, point Cin the ﬁgure. Since cementite contains a ratio of one carbon
atom to three iron atoms, nb
Bis 0.25. Substituting these values in the expression for a*1,
Eq. 15.47, gives us
Any further lowering of the temperature to which the metal is quenched
will not markedly change the value of a*1. This is because the equilibrium concen-
tration is already small at 400°C, and any further decrease in na
Bcan have only
a small effect on the numerator in the above equation. On the other hand, v/H110050.0008 /H110020.000011
v0.25 /H110020.000011 v0.25 /H110020.0008/H110153.2/H1100310/H110023a*1/H11005n/H11009B/H11002na
B
vnb
B/H11002na
B vnb
B/H11002n/H11009B15Ch15.qxd  11/6/08  3:52 PM  Page 487
Chapter 15 Nucleation and Growth Kinetics 488
also depends on where, as shown in Sec. 13.5, the diffusion coefficient for car-
bon in iron may be represented by
D/H11005D0e/H1100282,900/ RT15.50
Thus we may write
15.51
Below 400°C the term e/H1100241,430/ RTbecomes increasingly more important and, as Tbecomes
smaller, the growth velocity can be considered to decrease primarily because of thedecreasing diffusion rate of the carbon atoms.
At elevated temperatures, the roles of diffusion and concentration gradient are effec-
tively reversed. Near 700°C (973 K), for example, a given change in temperature has astronger effect on the concentration gradient than it does on D
1/2.
The result of these effects is a growth rate that maximizes at an intermediate temper-
ature. It is small at high temperatures because the concentration gradient tends to dimin-ish, and it is small at low temperatures because of the lowering of the rate of diffusion.
15.8 INTERFERENCE OF GROWING PRECIPITATE PARTICLES
According to the Zener theory discussed in the preceding section, the growth velocity forsimple geometries should vary inversely as . This means that with increasing time, the rateof boundary migration must decrease and become very small. This decrease in growthvelocity is due to the fact that as the particle grows, it continues to absorb solute atoms fromthe matrix surrounding it, and the concentration gradient next to the particle decreases. Inthis theory, each particle is assumed to lie in a matrix of inﬁnite extent. In an actual speci-men there will be many particles drawing solute atoms from the matrix, and the distancesbetween them will be ﬁnite. In the beginning, as the particles start to grow, there will be noeffective competition between particles for the solute atoms, and the Zener assumption isin agreement with the facts. This is indicated schematically for the case of two parallel plate-shaped precipitates in Fig. 15.21A. However, with continued growth, the regions fromwhich the particles are drawing solute atoms will tend to overlap. When this occurs, themaximum value of the solute concentration in the matrix has to fall below n
/H11009
B. This, in turn,
must inﬂuence the effective value of the concentration gradient at the surface of the parti-cles and, in general, should act to further decrease the rate of growth. The resultant changein the concentration proﬁle is shown schematically in Fig. 15.21B.
15.9 INTERFACE CONTROLLED GROWTH
There is still another basic possibility under which growth can occur. In this case the pre-cipitate, as in the preceding sections, is assumed to differ in composition from the matrix.However, here the growth rate is controlled by the mechanism that allows the soluteatoms to cross over from the matrix to the precipitate. Thus, suppose that the timerequired for an atom to jump across the interface is very long compared to that requiredfor it to diffuse to the interface. In this case, as shown schematically in Fig. 15.22, thesolute concentration in the matrix will remain effectively constant throughout thematrix. However, with continued growth of the precipitate, the level of the concentrationin the matrix has to fall. This means that the driving force for growth also has to fall,vtv /H11005a*1/H20898D0
t/H208991/2
 e/H1100241,430/ RTvD15Ch15.qxd  11/6/08  3:52 PM  Page 488
489 15.9 Interface Controlled Growth
Precipitate Precipitate 
Matrix 
Distance 
AnBβ 
nB∞ 
nBα Compos ition 
Precipitate Precipitate 
Matrix 
Distance 
BnBβ 
nB∞ 
nBα Compos ition 
FIG. 15.21 Depletion of the matrix can occur as the precipitate
particles grow, as illustrated by this schematic diagram showing
planar precipitate particles
since it is directly related to the degree of supersaturation. Attention is called to the dif-
ference between this case and that discussed earlier involving the growth of a precipi-
tate where there was no change in composition between the precipitate and the matrix.
Returning to Fig. 15.22, attention is called to the fact that one-dimensional growth
is again assumed, and two plate-like precipitates are indicated. Part A of this diagram is
assumed to correspond to an early period in the growth of the precipitates, while part B cor-
responds to a later time. Note that as a result of the growth of the precipitates, the concentra-
tion level in the matrix drops from n/H11009
Bto nt
B. As before, the equilibrium concentration of solute
in the matrix is taken as na
Band the concentration in the precipitate or beta phase as nb
B.
We have already considered an example of growth controlled by an interface reaction:
that involved in a phase transformation of a pure metal in Sec. 15.6. In some respects the
present growth phenomenon is analogous to that already discussed. Thus, with reference
to Fig. 15.16, a Batom, on leaving the matrix, has to pass over an energy barrier ( /H9004ga) in
order to join the precipitate. After this has occurred, its energy level will have been low-
ered by the amount /H9004gab
B. However, there is one important difference: a composition dif-
ference exists across the boundary. Thus the number of atoms capable of jumping, that
face the surface, is different on the two sides of the boundary. In other words, there now
exist two factors, S1and S2, instead of a single factor S. However, at equilibrium the jump
rate across the boundary has to be equal in the two directions. At the same time, the free
energy of a jumping atom is also the same on both sides of the boundary so that /H9004gab/H110050.15Ch15.qxd  11/6/08  3:52 PM  Page 489
Chapter 15 Nucleation and Growth Kinetics 490
Therefore, a reasonable assumption for a reaction occurring near equilibrium is that, effec-
tively, S1/H11005S2. With this and the previous assumptions that the strain and surface energies
may be neglected, we may write a velocity equation of the form
15.52
where gis a factor proportional to the jump distance of an atom, and nhas the same
signiﬁcance as in Eq. 15.33; /H9004gab
Bis the free-energy difference between a Batom in the
alpha and beta phases; and /H9004gais the energy barrier at the interface that a Batom has
to pass over in order to join the precipitate. The energy difference, /H9004gab
B, which is
assumed to be much smaller than kT, can now be evaluated in terms of the difference
in the partial-molal free energy of a Batom in the alpha and beta phases. This follows
from the deﬁnition of the partial-molal free energy (see Sec. 10.7). Thus we have
15.53 /H9004gab
B  /H11005 1
N {(Ga
B)t/H11002(Gb
B)}v /H11005 g/H9263/H9004gab
B
kTe/H11002/H9004ga/kTPrecipitate Precipitate 
Matrix 
Distance 
AnBβ 
nB∞ 
nBα Compos ition 
Matrix 
Distance 
BnBβ 
nB∞ 
nBr 
nBα Compos ition 
FIG. 15.22 In interface controlled growth, the transfer of
atoms across the interface may be so slow that diffusion 
effectively removes the concentration gradient in the matrix15Ch15.qxd  11/6/08  3:52 PM  Page 490
491 15.9 Interface Controlled Growth
where Nis Avogadro’s number, (a
B)tis the partial-molal free energy of Bin the alpha
phase, and (b
B) is the partial-molal free energy of Bin the beta phase. Since the par-
tial-molal free energies are expressed per mole, their difference is divided by Nto
yield a free-energy difference per atom. The subscript ton the term (a
B)tsignifies
that this quantity changes with time. Substitution of the above relation into the
velocity equation gives us
15.54
which may also be written
15.55
where (a
B)eis the partial-molal free energy of Bin the alpha phase when the latter is
at equilibrium with the beta phase. The above substitution is possible since, at equilibrium,(
a
B)/H11005(b
B). The expression can be further simpliﬁed if the alpha phase can be assumed
to be an ideal solution since, by Eq. 10.25, we have
a
B/H11005G0
B/H11001RTln Na
B15.56
which, on substitution into the velocity equation, yields
v/H11005gne/H11002/H9004ga/kT{ln(Na
B)t/H11002ln(Na
B)e} 15.57
where ( Na
B)tand ( Na
B)eare the mole fractions of the Bcomponent in the alpha phase at
time tand at equilibrium, respectively. Furthermore, as the concentration of Bin the alpha
phase approaches the equilibrium concentration, Eq. 15.57 may be approximated by
v/H11005gne/H11002/H9004ga/kT{(Na
B)t/H11002(Na
B)e} 15.58
It is interesting to compare this relation for the interface-controlled growth of a pre-
cipitate with that derived earlier for the growth rate when it is controlled by diffusion.Thus, in the case of one-dimensional, diffusion-controlled growth, it was found that
15.59
where a*
1is a function of the compositions of the phases but, within limits, may be
assumed to be effectively constant. In comparing these two rate equations, the basicdifference between the composition-dependent terms {( N
a
B)t/H11002(Na
B)e} and a*1should be
emphasized. Until the solute becomes depleted, a*1can be considered a constant,
whereas the expression {( Na
B)t/H11002(Na
B)e} is not a constant, since ( Na
B)tdecreases with
increasing growth of the precipitate. This difference is due to the fact that in diffusion-controlled growth, local equilibrium is attained at the interface. This is not true ininterface-controlled growth. In other words, local equilibrium at the interface isassumed during diffusion-controlled growth, but not during interface-controlledgrowth. More detailed discussion of the effect of interfacial kinetics on the interfacemotion can be found in an article by W. C. Johnson.
16v/H11005a*1vD/tGG GGv /H11005 gve
RT /H11002/H9004ga/kT
{(Ga
B)t/H11002(Ga
B)e}v /H11005 gve
NkT /H11002/H9004ga/kT
{(Ga
B)t/H11002(Gb
B)}GGG15Ch15.qxd  11/6/08  3:52 PM  Page 491
Chapter 15 Nucleation and Growth Kinetics 492
10 0 1.0 2.0 3.0 4.0 
20 30 
Temperature, °C Linear growth rate in mm per sec  × 102
40 
FIG. 15.23 The growth rate in the transformation from alpha tin to
beta tin (on heating). (After Burgers, W. G., and Groen, L. J., Disc.
Faraday Soc ., 23183 [1957].)Next, it should be noted that in a precipitation reaction, interface growth rates must
generally be much slower than diffusion-controlled growth rates. In a broad sense, the
precipitation process involves two mechanisms working in series. An atom has to diffuse
up to the interface in order to jump across it. Only when the mean time for an atom to
jump across the interface is very long will the interface reaction be the controlling one.
Finally, it is evident that both types of reactions have rates that decrease with time. In the
diffusion-controlled velocity equation, this is revealed by the fact that v/H11008 t/H110021/2. In the
interface-controlled velocity equation, the time dependence appears in the term ( Na
B)t,
which decreases as the solute leaves the matrix.
15.10 TRANSFORMATIONS THAT OCCUR ON HEATING
Only phase transformations that occur as a result of cooling have been considered to this
point. The corresponding reactions that take place on heating are also signiﬁcant. There are
important differences between the kinetics of the reactions that occur on cooling and those
that occur on heating. Thus, consider the melting of a pure metal. Superheating is almost
impossible to achieve whereas, under the proper conditions, supercooling can be readily
observed. The causes for this difference in behavior are probably related to the fact that it is
very easy to heterogeneously nucleate a liquid droplet at an exterior surface or along a grain
boundary. In Fig. 15.17 it was shown that the growth rate in the cooling phase transforma-
tion from white ( b) to grey ( a) tin followed a typical nucleation and growth temperature
dependence. That is, the growth rate is small just below the transformation temperature, but
with decreasing temperature it rises and passes through a maximum and then decreases
again. The growth rate of the reversed phase transformation does not show this trend but
rises steeply and continuously with increasing temperature, as shown in Fig. 15.23. At very15Ch15.qxd  11/6/08  3:52 PM  Page 492
493 15.11 Dissolution of a Precipitate
660 
600 
540 
500 
400 
300 
200 Temperature, °C548  °C
100 
0 10 20 30 40 50 
Weight percent copper 4% Cuθ phase
FIG. 15.24 The aluminum end of the
aluminum-copper phase diagramlow temperatures, the reaction rate, whether it is nucleation or growth, becomes small
because diffusion rates always decrease rapidly with decreasing temperatures. On heating,
the diffusion rate is always a steadily increasing function of the temperature. Therefore, it is
generally true that both the rate of nucleation and the rate of growth will rise continuously
with temperatures above a transformation temperature. In other words, the effect of tem-
perature on the diffusion rate always tends to accelerate the reaction as the temperature is
raised above the transformation temperature.
15.11 DISSOLUTION OF A PRECIPITATE
Another form of reaction associated with heating is the dissolution of a precipitate. In prin-
ciple this is the reverse of the precipitation process. The kinetics are usually somewhat dif-
ferent, and this will be discussed brieﬂy later. For the present, let us consider the nature of
the process. Figure 15.24 shows the aluminum-rich end of the aluminum-copper phase
diagram. Suppose that one has an alloy containing about 4 percent copper, that is nearly
in equilibrium at 200°C (473 K). The structure should consist of small uparticles in a
matrix of almost pure aluminum. Such a structure is shown in Fig. 15.25. Since these par-
ticles are readily visible under an optical microscope, the metal is actually in the overaged
condition. To develop this structure it was necessary to age the alloy for 200 hours at 200°C
(473 K). Aging at room temperature will not produce a structure of this type within any rea-
sonable time interval, since the reaction rates at room temperature are too slow to pro-
duce the equilibrium structure. As can be deduced from Fig. 15.24, heating this specimen
to 540°C (813 K) will increase the solubility of copper in the aluminum to where it can15Ch15.qxd  11/6/08  3:52 PM  Page 493
Chapter 15 Nucleation and Growth Kinetics 494
FIG. 15.25 Photomicrograph showing uor CuAl2particles in an aluminum-4 percent
copper alloy. Magniﬁcation 1500 /H11003(From Batz, D.L., Tanzilli, R.A., and Heckel, R.W.,
Met. Trans ., 1 1651 [1970]. Photograph courtesy of RW Heckel. With kind permission
from Springer Science and Business Media.) Photograph courtesy of R. W. Heckel.
be completely dissolved. Figure 15.26 shows some measurements made by Batz, Tanzilli,
and Heckel17that reveal some very interesting data about the solution process of this alloy
at 540°C (813 K). While the original average particle size was larger than that shown inFig. 15.25, this has no real bearing on the results. The abscissa of Fig. 15.26 gives the size ofthe particles in microns, while the ordinate gives the number per unit volume in a givensize class. Each solid line represents the size distribution of the particles. Note that withincreasing time these curves are displaced to the left with little change in shape. This impliesthat the size distribution curve is essentially unaltered in shape as the particles dissolve.
Aaron and Kotler
18have pointed out a number of practical reasons why the kinetics
of dissolution should be better understood. In those cases where the presence of thesecond-phase particles results in an alloy of superior properties, it is desirable to know howit might be possible to develop a precipitate that will dissolve very slowly if the metal isheated. On the other hand, when the presence of a precipitate is harmful to the proper-ties of an alloy, it is advantageous to know how to decrease the life of the precipitate sothat the metal may be more easily homogenized.
The dissolution of a precipitate differs in one fundamental respect from the growth of
a precipitate. The process does not require nucleation since the particles that are to be dis-solved are already present. The problem, therefore, is essentially one of reversed growth,although the kinetics are usually different. In a one-dimensional analysis, it is possible toshow that the kinetics of growth and dissolution are both governed by a t
1/2law. Thus,15Ch15.qxd  11/6/08  3:52 PM  Page 494
495 Problems
Aaron,19using an analysis similar to that of Zener in Sec. 15.6, has shown that the thick-
ness of a precipitate should vary as
15.60
where x(t) is the thickness of the planar precipitate at any time t, xois its original thickness,
kis a constant, and Dis the diffusion coefﬁcient of the solute.
In the case of a spherical precipitate, the growth and dissolution kinetics are not gen-
erally so simply related. This subject is beyond the scope of this book, and for further infor-
mation, one is referred to the review paper by Aaron and Kotler.20x(t)/H11005xo/H11002kvDt
PROBLEMS
15.1 The surface energy of a pure metal liquid, g, is
600 dynes/cm2; the volume of an atom of this metal in
the liquid is 2.7 /H1100310/H1100225cm3; and the free-energy differ-
ence between an atom in the vapor and liquid, /H9004gvl, is
/H110022.37 J. Under these conditions, what would be the crit-
ical radius of a droplet, ro, in nm and the free energy of
the droplet, /H9004Gro, in J?
15.2 The following data concern liquid magnesium at a
temperature close to its boiling point of 1380 K: the sur-
face energy of the liquid-vapor interface is 0.440 J/m2;
the density of the liquid phase is 1.50 /H11003103kg/m3; and
the atomic weight is 0.02432 kg/mol.(a) First determine vl, the volume of the liquid per atom.
To do this, use the density and the atomic weight.
(b) Now compute the number of embryos in the vapor at
a temperature just above the boiling point, that contain
10 magnesium atoms.
15.3 Derive Eq. 15.20 of the text, starting with Eqs. 15.17
and 15.19.
15.4 The following data are relative to the freezing of
the pure metal copper: the melting point of copper is
1356 K; its latent heat of fusion is 2.117 /H11003105J/kg; its
atomic weight is 0.06355 kg/mol; the surface energy of108 
1200
 sec 720
 sec 240
 sec 0 sec Number of particles per cm3 
107 
106 
0 2 4 
Major particle diameter, cm  × 1046 8 10 12FIG. 15.26 Variation of the distribution of the 
uprecipitate particles with time at the solution
temperature 540°C in an aluminum-4 percent
copper alloy. (From Batz, D.L., Tanzilli, R.A.,
and Heckel, R.W., Met. Trans ., 11651 [1970]
With kind permission from Springer Science
and Business Media.)15Ch15.qxd  11/6/08  3:52 PM  Page 495
Chapter 15 Nucleation and Growth Kinetics 496
the liquid-solid interface is 0.177 J/m2; and the density
is 8.35 kg/m3.
(a) Compute /H9004hls, the heat of fusion per atom, in J.
(b) Evaluate the coefﬁcients of both nand n2/3in Eq. 15.15.
(c) Determine the number of atoms in a critical nucleus
when the supercooling is 5, 50, and 200 degrees.
15.5 At this point use the data from Prob. 15.3 to eval-
uate the constant, A, in Eq. 15.20, where A/H11005
4h3g3
lsT2
0/27( /H9004hls)2. Use Eq. 15.18 in the next two
problems.
15.6 (a) Calculate the free energy, /H9004Hnc, needed to create
a critical nucleus in copper when the amount of super-
cooling is 5 degrees.
(b) How many times larger than kTis /H9004Gnc?
(c) Do the answers in parts (a) and (b) of this question
imply that homogeneous nucleation is probable just
below the melting point?
15.7 (a) Determine the free energy, /H9004Gnc, associated with
a critical nucleus at 1256 K, where 1256 K corresponds to
100 degrees of supercooling.
(b) Now compute /H9004Gncif the supercooling is increased to
264 degrees, which by Table 14.1 corresponds to the
maximum amount of supercooling that has been
observed in copper.
(c) Now discuss the results obtained in parts (a) and (b)
of this question with respect to the probability of observ-
ing homogeneous nucleation.
15.8 Consider the nucleation rate, I, on freezing. It is nor-
mally assumed that the vibration rate of the atoms in
solids is about 1013Hertz. Assume that in the case of cop-
per, the energy barrier, /H9004ga, that an atom passes over in
going from a liquid to the solid is about 4.8 /H1100310/H1100220J.
(a) What is the nucleation rate per mole of copper when
the supercooling is 264 degrees?
(b) Discuss the signiﬁcance of the answer to part (a) of
this question.
15.9 In the case of pure silver, according to Table 14.1, the
maximum supercooling that has been observed is 227
degrees. Determine the homogeneous nucleation rate in
silver at this degree of supercooling using the following
data. Note, to determine vs, use the volume of the unit
cell of silver divided by the number of atoms per unit cell
in this metal. In the following table the lattice parameter,
a, is given for 1233 K.
a/H110054.17 /H1100310/H1100210mTm/H110051234.9 K n/H110051013Hz
gls/H110050.123 J/m2N0/H110056.023 /H110031023atoms/mol
/H9004Hls/H1100511,960 J/mol /H9004ga/H110056.4/H1100310/H1100220J
15.10 The accompanying diagram is for a hypothetical
embryo of silver growing against an arbitrary mold wall.
With the aid of this diagram,
(a) Compute the angle of contact, /H9008, of the embryo with
the mold wall.
(b) Determine the magnitude of the factor that may be
used to convert the homogeneous free energy needed to
obtain a nucleus into that of the corresponding heteroge-
neous free energy.
γIm = 0.214  J/m2γIs = 0.123  J/m2
γsm = 0.100  J/m2
Fig. for Prob. 15.10
15.11 Under the conditions of Prob. 8:
(a) First determine the homogeneous nucleation rate
when silver is supercooled by 20 degrees.
(b) Next determine the heterogeneous nucleation rate
when silver is supercooled 20 degrees. Use the data in
Prob. 8 to determine Iin nuclei per m2per second; that
is, express Nmin terms of atoms per m2.
(c) Discuss the difference between the heterogeneous
and the homogeneous nucleation rates in terms of freez-
ing at 20 degrees of supercooling.
Note that the assumed angle of contact, /H9008, from Problem
15.10 is relatively large and of the order 20°.
15.12 Although the growth rate equations in Sec. 15.6
ignore several important factors, such as the strain energy
and the surface energy, it is interesting to apply this sim-
ple theory to an analysis of the growth of the alpha phase
from the gamma phase in pure iron. For this purpose,
take the data given in the following table and make the
