Repository: Ketankham/chatbot-meta-books

File: tem-book.txt (part 32 of 71)
 هب انم خدا 
20.1 W HYUSE A CONVERGENT BEAM ? .............................................................................................................................. .................... 323
www .Iran -mavad .com  
ﻣﺮﺟﻊ ﺩﺍﻧﺸﺠﻮﻳﺎﻥ ﻭ ﻣﻬﻨﺪﺳﻴﻦ ﻣﻮﺍﺩ
penetrates the nanotechnology domain ( <100 nm), in
fact all the way down to single unit-cell dimensions
(truly nanodiffraction).
In addition to offering improved spatial resolution,
CBED patterns contain a wealth of crystallographic andother data which are difficult or impossible to obtain via
SAD and we’ll describe much of this new information in
the next chapter and in the companion text.
With such capabilities, CBED has transformed dif-
fraction in the TEM from the ‘poor relative’ of X-rayand neutron diffraction to a more versatile and, in somesenses, a unique technique. CBED has already begun to
intrude significantly into XRD’s traditional domain of
quantitative crystallography, as a cursory reading of thecontents of Acta Crystallographica will show.
Some would argue persuasively that CBED should be
the diffraction method of first choice when operating aTEM and this is not surprising given all the new informa-tion you can access via CBED. However, much of diffrac-
tion theory, indexing methods, etc., were historically
developed for parallel-beam SADPs, and standard BF/CDF and other imaging techniques build on such patterns.So we have chosen to construc t the text starting with SAD
and treat CBED as an ‘enriched’ variant of SAD.
In this chapter, we will concentrate on how you can
control the experimental variables to acquire and index
CBED patterns. In the next chapter, we will introduce toyou, among other things, how to perform the basics of
what is known as ‘electron crystallography.’ All the
advantages of CBED can simultaneously be coupledwith TEM images and spectrometry data thus allowingyou to achieve a remarkable degree of characterization
of the same region of your specimen at the same time.
There are two potential drawbacks which you
should always keep in mind
&The focused probe may generate contaminationwhich can cause localized stresses.
&The convergent beam may heat or damage the cho-sen region of your specimen.
In early probe-forming TEMs, the operator only had
a few seconds to observe and record the CBED pattern
before carbon contamination built up to a thickness
which masked all the information. Modern TEMs, par-
ticularly UHV instruments, should not suffer from thisproblem (see Chapter 8). You should be able to study
small regions of a clean specimen for many minutes or
even hours without contamination.As we described in Chapter 4, beam heating/damage
may be a problem in materials with poor thermal con-
ductivity but this can be minimized by applying a thinconductive coating or, preferably, by using a liquid-N
2
cooling holder. This latter approach has other advan-
tages for CBED, as we’ll see.
You will probably find that it is experimentally easier
to do CBED rather than SAD. SAD is used if your
primary interest is the image. In CBED, there’s no insert-ing and removing of diaphragms and more information is
almost always obtained, invariably from smaller regions.
You might not find this fact reflected in your reading ofthe TEM literature, but remember that researchers(including the authors) often use the technique with
which they are most familiar, rather than the best one
available. It’s also appropriate here to mention why weinclude the ‘E’ in CBED but rarely in SAD; it’s only so wecan pronounce the initials as ‘‘see-bed.’’ (Happily no one
ever says ‘‘sad’’ or ‘‘said’’ for that matter.) But if the world
were logical then all men would ride sidesaddle.
20.2 OBTAINING CBED PATTERNS
First, which holder should you use? As with SAD you will
need to do a lot of tilting so a double-tilt holder is
required. Some of the diffraction phenomena we will
be describing become more visible if the specimen is
cooled to liquid-N 2temperatures. If you want to carry
out XEDS and CBED simultaneously then you’ll alsoneed a low-background holder.
Single-tilt rotation holders can sometimes be advan-
tageous (e.g., to line up interfaces in certain directions)and again are best if they can be cooled and are lowbackground (for XEDS).
Second, which kV should you use? In diffraction, unlike
most other TEM techniques, there is often an advantage tousing lower kVs since the elastic-scattering cross section ishigher. So the patterns are more intense. Also the Ewaldsphere is more curved at lower kVs and so it intercepts more
electrons scattered at higher angles than those in the ZOLZ.
However, higher kVs give higher-resolution informationfrom smaller volumes of your specimen and you can ‘see’through thicker specimens. So you may have to compro-
m i s ea n dg a t h e rp a t t e r n so v e rar a n g eo fk V s .CONTAMINATION
Most contamination is caused by the specimen-preparation process or your careless handling ofyour specimen.
THE CBED ADVANTAGE
...over all other diffraction techniques is that most of
the information is generated from minuscule regionsbeyond the reach of other diffraction methods.THE CBED HOLDER
A double-tilt, cooling, low-background holder isreally useful for CBED.
324 ...................................................................................................................................................................O BTAINING CBED P ATTERNS
www .Iran -mavad .com  
ﻣﺮﺟﻊ ﺩﺍﻧﺸﺠﻮﻳﺎﻥ ﻭ ﻣﻬﻨﺪﺳﻴﻦ ﻣﻮﺍﺩ
Third, how thick should your specimen be? As we
already mentioned, unlike most other TEM techniques,
thicker specimens can be more useful than thinner speci-
mens since more dynamical scattering occurs. Much ofthe undesirable diffuse scattering that hides the dynam-ical information can be filtered out in an EFTEM (muchmore about this later and in Section 38.2).
20.2.A Comparing SAD and CBED
Now let’s consider the differences in the electron optics ofSAD and CBED. In SAD the electron beam incident onyour specimen is parallel (fixed incident vector k)a n d
relatively large (usually /C241–10 mm in diameter). In
CBED, the beam is convergent (range of kvectors) and
relatively small (usually /C241–100 nm in diameter) as
shown in Figure 20.1. (Compare this situation with Kiku-chi patterns which are generated by a divergent beam of
electrons within the specimen.) We’ve already seen in
Chapters 11 and 16 that parallel illumination meansthat the SADP consists of an array of sharp maxima (orspots) in the BFP of the objective lens and, as mentionedin Chapter 9, the beam convergence in CBED gives rise toa pattern of disks of intensity. Figure 20.2A shows anSADP from pure Si and Figure 20.2B is a CBED patternfrom a much smaller region of the same Si specimen.
While it isn’t obvious that the CBED pattern comes
from a smaller region of the specimen (i.e., has betterspatial resolution), you can certainly see that it contains a
wealth of contrast detail not present in the SADP. Thedark lines within the 000 disk and between the diffraction
disks are HOLZ effects which we’ll return to many times
throughout this and the next chapter. Converging thebeam, in effect, opens up a greater angular range ofreciprocal space for you to look into and in doing so it
reduces the angular resolution of the DP (which is not
something we worry about too much).
FIGURE 20.1. Ray diagram showing CBED pattern formation. If the c/o
lens system focuses the beam at the specimen, the illuminated area is very
small compared with parallel-beam SADP formation. A convergent beam
at the specimen results in the formation of disks in the BFP of the
objective lens.
(A)
(B)
FIGURE 20.2. (A) SADP from [111] Si showing the first few orders of
diffraction spots and no visible Kikuchi lines. (B) CBED pattern from[111] Si showing dynamical contrast within the disks as well as diffuseKikuchi bands and sharp, deficient HOLZ lines.
RELATING SAD AND CBED
You can imagine CBED as magnifying the informa-
tion within the spots in the SAD. Like SAD, CBED ismost useful when you either orient the beam along azone axis in the crystal to give a symmetrical zone-axis pattern (ZAP) or when you tilt to strong two-beam conditions. Unlike SAD, CBED is also evenmore useful when the probe is deliberately under- or
overfocused.
20.2 O BTAINING CBED P ATTERNS ......................................................................................................................................................... 325
www .Iran -mavad .com  
ﻣﺮﺟﻊ ﺩﺍﻧﺸﺠﻮﻳﺎﻥ ﻭ ﻣﻬﻨﺪﺳﻴﻦ ﻣﻮﺍﺩ
From Figure 20.1 you can see that we need a con-
denser/objective (c/o) lens (i.e., a strong upper-objective
polepiece) to create a convergent beam, so any probe-
forming TEM or dedicated STEM can generate such
patterns. We’ve already described the lens systems and
ray diagrams associated with forming a convergent beam
in Chapters 6 and 9, so here we will emphasize the experi-mental variables that you can control. The various steps
we describe below are covered in far greater detail, both
operationally and in terms of extraordinarily detailed ray
diagrams, in the essential text by Morniroli. We’ll start
with TEM mode and then describe STEM operation.
20.2.B CBED in TEM Mode
It’s a good idea to start practicing CBED with a thin,
single-crystal Si specimen or a stainless steel foil with
large grains, since these specimens give immediately
useful patterns containing many of the features that
we’ll be describing (without the need for cooling). The
Si is a little easier since the parent wafer will be in a
specific orientation such as <111 >and you’ll invariably
get a pattern like Figure 20.2B.
When you converge the beam in image mode, you’ll
lose any useful image contrast and you’ll just see a
bright spot on the TEM screen or computer display.
But if you aligned the condenser system correctly thenthe beam will be focused on the region you chose. You
will develop your own procedure as you gain experience.
Basically the approach is as follows:
&Start with your specimen in the eucentric plane, as
usual. Weaken C2 to give a broad, parallel beam,then focus an image with the feature from which youwant to obtain the CBED pattern in the middle ofthe screen. It helps if you can do this without theobjective diaphragm inserted. If you need it, thenyou’ll have to take it out later (see below).
&Select a large C2 aperture about 100–200 mmi nd i a m e t e r ,
carefully center it, then adjust the C2 lens to convergethe beam to a focused spot on the area of interest.
&Keep C1 weakly excited to give a relatively largespot, about 100 nm FWTM (see Chapter 5) whichshould contain sufficient current to give a high-intensity pattern.
&Select a small camera length, <500 mm to give a
wide-angle view of the pattern.
&To observe the CBED pattern, just switch to diffrac-tion mode, making sure the objective and SAD dia-phragms are retracted.
Remember that you control the minimum illumi-
nated area on the screen (i.e., the beam diameter at the
specimen) by the strength of the C1 lens, so after theseinitial steps, you might want to select a smaller probe
size by increasing the C1 strength.20.2.C CBED in STEM Mode
You should first get a focused STEM image of the
specimen as we described in Section 9.4.
The procedure is quite simple because in STEM
you’re always operating with a focused probe and
you don’t have imaging-system diaphragms to worry
about
&First, stop the beam scanning (i.e., select ‘spot’ mode
on the STEM control system).
&Second, position the spot on the STEM screen on theregion of interest.
A CBED pattern should then be visible on the TEM
screen, but to see it you may have to remove the STEM
detector if it sits above the TEM screen, or lower the
TEM screen if the detector is below. The CBED patternis present because the TEM is operated in the diffractionmode during STEM operation. As before, you may have
to reduce Lto ensure that several orders of diffraction
maxima are visible on the screen. The other variables are
the same, except that in STEM, the C2 lens in someTEMs is automatically switched off. This means that
the C2 aperture alone governs aand you can only focus
the pattern with the objective lens.
In a DSTEM you can see both image and DP at the
same time because the CBED pattern can be viewed by
introducing a screen after the last post-specimen lensand viewing this screen with a TV camera. A hole in thescreen allows any selected portion of the pattern to
travel through the EELS to the BF detector and thus
both image and DP can be viewed simultaneously. Ifyou don’t have post-specimen lenses then you can’t vary
L; the CBED pattern is then viewed either directly using
a TV camera to image the BFP of the objective lens or by
scanning the pattern across the BF detector using post-specimen scan coils (see Section 21.8).
If you send the CBED pattern through the EELS
before viewing it, then you can switch on the EELS anduse it to filter out energy-loss electrons, or form thepatterns with electrons of a specific energy. Energy-filtered CBED (which you can do in a TEM as well as
a STEM) is a most powerful technique, as we’ll see (look
ahead to Figure 20.10).
The choice of operating mode then is really up to
you; TEM and STEM both have their advantages.STEM AND CBED
In TEM you can’t see the area of the specimen you
have chosen without spreading the convergent beam;in STEM you can always scan the convergent beamto see the image.
326 ...................................................................................................................................................................O BTAINING CBED P ATTERNS
www .Iran -mavad .com  
ﻣﺮﺟﻊ ﺩﺍﻧﺸﺠﻮﻳﺎﻥ ﻭ ﻣﻬﻨﺪﺳﻴﻦ ﻣﻮﺍﺩ
20.3 EXPERIMENTAL VARIABLES
To form CBED patterns, you have to create a small
(<100 nm) beam with a convergence semi-angle ( a)
/C2110 mrads. There are at least five microscope variablesyou need to control when forming a CBED pattern
&The beam-convergence angle a(remember, we mean
semi-angle)
&The camera length L(i.e., the magnification of the
pattern)
&The size of the beam (the probe diameter)
&The thickness of the specimen
&The focus of the pattern (under/over or exact)
The last variable is the most complex because there
are CBED techniques which require focused patterns and
those where we deliberately defocus the beam out of the
specimen plane to gain other advantages. So we’ll dealwith this last variable separately. You can also change thekV if you want and as we noted above, low kV givesbetter contrast, but this is more than offset by the drop ingun brightness and the increased beam spreading. So, formaterials specimens, most CBED is done at the highestkV, as with most other TEM techniques.
20.3.A Choosing the C2 Aperture
After you’ve read the next few sections you’ll probablyconclude that any full CBED study should include pat-terns taken with a range of camera lengths, a range of
exposures, a range of C2 apertures and that the more C2
apertures you have in your TEM the better. You’ll beright on all counts!
Once the CBED pattern is visible on the screen you
can adjust aby changing the C2 aperture, making sure
to center the aperture you finally choose. The size of thediffraction disks depends on aas shown in Figure 20.3
(go back and check equation 5.6). Let’s start by choos-
ing a small aperture so we get a pattern of discrete disks,
similar to an SADP and we’ll use the terminology firstintroduced by Steeds.
To get a K-M pattern you must select a C2 aperture
such that the disk size (governed by a) is less than the
spacing of the disks (governed by y
B) for the particular
specimen and orientation. Typically, the Bragg angle is
a few milliradians, and C2 apertures in the 10–50 mm
range will usually ensure that you have satisfied the K-Mconditions.Ifais large enough for substantial overlap of the
disks to occur such that individual diffraction maximaare no longer discernible, then the term ‘Kossel pattern’is used (although this can cause confusion with the
classic use of the term for geometrically similar X-ray
patterns). Figure 20.3A–C shows a series of ray dia-grams illustrating the transition from a K-M patternto a Kossel pattern by increasing 2 a. Equivalent experi-
mental patterns from pure Al are shown in Figure
20.3D–F. The patterns in Figure 20.3 were all taken at
a small camera length and, although the contrast is notparticularly strong, you can clearly see rings of intensitywhich arise from electrons scattered to quite high angles(/C6108). We’ll continue to read more about these HOLZ
diffraction effects throughout this chapter.
Kossel patterns are most useful when viewed with a
small camera length (see next section) because they dis-play a relatively extensive area of reciprocal space, andthe large value of agives rise to Kikuchi bands. For
reasons we’ll describe in Section 20.7, Kikuchi lines are
much more prevalent in CBED than in SADPs and
don’t require the usual thick specimen. As we describedin Chapter 18, the Kikuchi bands intersect in the centerof the pattern when the beam is incident down a zoneaxis, as you can see in Figure 20.3F. Thus it is very easy
for you to tilt to a particular zone axis, simply by follow-
ing the bands until they intersect. So, to form a ZAP, it isbest to start at very small Lwith a large a. Later, you can
worry about the best choice of C2 aperture, best choice
ofLand focusing the pattern. Because these Kossel
patterns cover a large angular range in reciprocal
space they are also an example of a whole class oflarge-angle CBED or LACBED patterns (see Section20.4.B below) in which we defocus the beam to enhance
the contrast compared with the Kossel patterns.
B e c a u s ew en e e dt ob ea b l et ov a r y a,ar a n g eo fC 2
apertures from about 10 mmu pt o2 0 0 mm is desirable,
consistent with the needs of other techniques. A reasonable
choice if you have only three C2 apertures: one of about200mm for routine TEM, EELS and Kossel patterns, a
50–70 mm ultra-thick aperture for XEDS (which can also
be used for STEM imaging and some K-M patterns) and a10–20 mm aperture for most K-M patterns. Some TEMs
provide more than three apertures. More is better!
Because the C2 lens is excited in TEM mode, you can
use it to change a; if you do, the objective lens has to be
changed to maintain a focused pattern. You need toadjust C2 if you change the beam size with the C1 lensor if you want a value of abetween those given by the
fixed C2 apertures.
KOSSEL AND M ¨OLLENSTEDT
The pattern of non-overlapping disks is a Kossel-
M¨ollenstedt (K-M) pattern. The pattern of com-
pletely overlapping disks is a Kossel pattern.
STAY IN FOCUS!
Use the specimen-height ( z) control to maintain the
specimen in the eucentric plane as you tilt. A compu-
ter-controlled stage is a great advantage.
20.3 E XPERIMENTAL VARIABLES ............................................................................................................................... .............................. 327
www .Iran -mavad .com  
ﻣﺮﺟﻊ ﺩﺍﻧﺸﺠﻮﻳﺎﻥ ﻭ ﻣﻬﻨﺪﺳﻴﻦ ﻣﻮﺍﺩ
If you need to know the value of a, you should use a
known crystal to calibrate its variation with C2 aperture
size for typical C2 lens excitations, as we described back
in Section 9.1 and in equation 5.6.
20.3.B Selecting the Camera Length
The choice of Ldepends on the information that you want
to obtain from the pattern and it’s easy to be confusedbecause Lcontrols the magnification of the DP.
Typically we adjust the post-objective lenses in the
imaging system to give L>1500–6000 mm when we
want to observe detail in the 000 (BF) disk at the highestpossible magnification. We reduce Lto<500 mm to
view the low-magnification pattern, sometimes called
(not surprisingly) the ‘whole pattern’ (WP) that containselectrons scattered out to high angles. Figure 20.4 shows
three CBED patterns obtained over a range of Land
you can see that if we start at a high Lwe can only see the
000 disk (Figure 20.4A), then we see the array of ZOLZdisks that is equivalent to an SADP (Figure 20.4B) but
at the smallest Lthe HOLZ diffraction effects that we
just mentioned become visible as a ring of intensity athigh angles (Figure 20.4C). So it’s often necessary to
record your CBED patterns over a range of L(in addi-
tion to a range of a).
(A)
(D) (E) (F)(B) (C)
Kossel-Möllenstedt
patternThin
specimenSmall
2αMedium
2αLarge
2α
Kossel
pattern
FIGURE 20.3. (A–C) Ray diagrams showing how increasing the C2 aperture size causes the CBED pattern to change from one in which individual disks
are resolved (K-M pattern) to one in which all the disks overlap (Kossel pattern). (D–F) You can see what happens to experimental CBED patterns on the
TEM screen as you select larger C2 apertures.
328 ...................................................................................................................................................................O BTAINING CBED P ATTERNS
www .Iran -mavad .com  
ﻣﺮﺟﻊ ﺩﺍﻧﺸﺠﻮﻳﺎﻥ ﻭ ﻣﻬﻨﺪﺳﻴﻦ ﻣﻮﺍﺩ
In dedicated STEMs that don’t have post-specimen
lenses, the CBED pattern is projected onto the BFand/or ADF detector at a fixed magnification.
20.3.C Choice of Beam Size
We’ve already mentioned that you should start with a
reasonably large beam with enough current to give a
good intense pattern on the screen. Of course, a largebeam size doesn’t help if the crystal you’re trying toanalyze is small. The volume sampled by the beam definesthe spatial resolution and so it is important to control thebeam diameter. For the thinnest specimens, spatial resolu-tion is close to the beam size but, in thicker specimens,elastic scattering will spread the beam and degrade the
resolution in a manner similar to XEDS (see Chapter
36). Using the thinnest specimens and an FEG, CBEDpatterns can be obtained from extraordinarily smallregions; we’ll see in Section 21.8.B that sub-nanometerdiffraction is possible. However, there is a drawback tousing the thinnest specimens because they don’t exhibitdynamical-diffraction effects which, as you’ll soon see, arereally useful.
20.3.D Effect of Specimen Thickness
If your specimen is very thin you may have kinematical-diffraction conditions. Then the diffraction disks have auniform intensity and are devoid of contrast, as shown
in the ZAP in Figure 20.5A. Moving to a thicker area of
the specimen in the same orientation transforms thepattern from an array of kinematically bland disks to
a display of striking dynamical contrast (Figure 20.5B),which we’ll discuss in great detail. So to get the most out
of a CBED pattern, your specimen should be thicker
than one extinction distance (see Chapter 16). As we’ve
now mentioned many times, this requirement differs
from that of almost all other TEM techniques, such asHRTEM, XEDS and EELS where the best information
is obtained from the thinnest foils. So if your specimens
are too thick for anything else, you can almost always
get something useful out of them with CBED! As we’ll
discuss in Section 20.5, you can always energy-filteryour CBED patterns from thick specimens and reduce
the diffuse-scattering background to enhance the useful
dynamical contrast.
20.4 FOCUSED AND DEFOCUSED CBED
PATTERNS
There are times when you need to focus the CBED
pattern and times when you have to defocus it. If you
think about it, a focused CBED pattern will always
come from the smallest possible region of your speci-men and if you don’t focus your patterns you will miss
a lot of the fine detail! However, if the beam is defo-
cused then what happens is that some image informa-
tion appears in the CBED pattern (in an equivalentway to creating multiple DF images, which we usedto calibrate the SADP rotation back in Section 9.6).
Thus, in defocused CBED techniques we sample both
direct and reciprocal space. In addition, slightly defo-
cusing the objective lens increases the contrast in the
patterns. Both of these advantages turn out to be par-ticularly useful for direct analysis of crystal defects
such as dislocations and gra in boundaries using large-
angle CBED (LACBED).
(A) (B) (C)
FIGURE 20.4. Decreasing the camera length, L,increases our view of reciprocal space. (A) Starting at high L, we see a CBED pattern containing only the
000 diffraction disk. As Ldecreases, we see in (B) the distribution of electrons in the ZOLZ, similar to a typical SADP. At the shortest camera length, (C) a
ring of HOLZ intensity is faintly visible surrounding the bright ZOLZ disks. Typically, we can record electrons scattered over an angular range of /C6108.
LARGE L, SMALL ANGLE
Alarge L gives a high-magnification view of the
pattern but only spans a small angular range of recip-
rocal space.
20.4 F OCUSED AND DEFOCUSED CBED P ATTERNS ............................................................................................................................ 329
www .Iran -mavad .com  
ﻣﺮﺟﻊ ﺩﺍﻧﺸﺠﻮﻳﺎﻥ ﻭ ﻣﻬﻨﺪﺳﻴﻦ ﻣﻮﺍﺩ
20.4.A Focusing a CBED Pattern
Your TEM image is focused if your specimen is at the
eucentric height and you can adjust the C2 lens to form
the smallest spot on the TEM screen before switching todiffraction mode. To focus the CBED pattern&Select K-M conditions (choice of C2 aperture) and
choose a value of Lso you can clearly see the 000
disk.
&Deliberately underfocus (weaken) the objective lensuntil a BF image is visible in the disk. This is becausethe beam is now spread at the plane of the specimen;see Figure 20.6A and the equivalent ray diagramback in Figure 6.5C.
&Strengthen the objective lens. As the beam crossovermoves toward the specimen plane the image expands
to higher magnifications until it goes through an
inversion point at exact focus (see Figure 20.6B,which is equivalent to Figure 6.5B).
&Overfocus and again you can see a BF image in the000 disk, inverted with respect to the underfocusedimage (Figure 20.6C). As you can see in Figure 20.6Bthere is non-spatial (i.e., diffraction-contrast) infor-mation in the 000 disk when you are at focus. (As
we’ll see in the next section, there are in fact several
CBED techniques which deliberately use either anunder- or overfocused beam).
If you leave the objective-lens current fixed and
focus the beam on the specimen by adjusting C2
you’ll see a similar effect to that shown in Figure
20.6, because the two lenses are coupled in a c/o
system. If you use the second (non-eucentric) tiltaxis or move to another region of the specimen,
you will probably have to refocus the pattern with
thezcontrol, unless you have a stage that is fully
computer controlled.
The CBED pattern also has to be correctly focused in
the BFP and you can do this in the conventional manner
using the intermediate-lens fine focus to sharpen the imageof the C2 aperture. As you’ll see, you can also defocus the
pattern by moving the specimen above or below the
eucentric plane and this is just fine, unless you need totilt the specimen to set up specific diffraction conditions,in which case the loss of eucentricity can make tiltingtedious because the image will shift as you tilt.
20.4.B Large-Angle (Defocused) CBED Patterns
The reason we want to defocus the objective lens is that insome cases, as with TEM images, the contrast is minimized
(A)
(B)
FIGURE 20.5. (A) CBED pattern under kinematical conditions. Such
patterns give us no more information than SADPs, and their only advan-
tage over SAD is that they come from a smaller region of the sample. (B)
CBED pattern from a thicker area of the same specimen in (A) showingdetailed dynamical-contrast phenomena.OBJECTIVE LENS CURRENT
Know the value of the objective-lens current
that focuses the beam at the eucentric plane inyour TEM. If your CBED pattern is focusedat a different value, then adjust the lens currentand refocus with the zcontrol to maintain
eucentricity.
330 ...................................................................................................................................................................O BTAINING CBED P ATTERNS
www .Iran -mavad .com  
ﻣﺮﺟﻊ ﺩﺍﻧﺸﺠﻮﻳﺎﻥ ﻭ ﻣﻬﻨﺪﺳﻴﻦ ﻣﻮﺍﺩ
at exact focus. This is clear if you go back and look at
the focused Kossel pattern in Figure 20.3F. At exact focus,
the defect and excess Kikuchi lines overlap and reduce the
overall contrast as shown in Figure 20.7A (although at theedge of the pattern, (i.e., whe re the electrons are traveling
far off axis.) spherical aberra tion improves the contrast; a
rare advantage for this other wise-limiting lens defect).
However, if you defocus the objective lens (either over orunder) then the contrast in that same Kossel pattern isincreased remarkably, as shown in Figure 20.7B. This
(A)
(B)
(C)
FIGURE 20.6. The procedure for correctly focusing the CBED pattern
by adjusting the strength of the c/o lens through focus. In both under-
focus (A) or overfocus (C) conditions, you see a BF image in 000 and DF
images in the hkldisks, but at exact focus (B) the disks contain non-spatial,
dynamical, diffraction contrast. Compare with Figure 6.5.
(A)
(B)
FIGURE 20.7. Kossel pattern from Si with the beam down a <001>zone
axis at (A) exact focus and (B) with the diffraction lens weakened to view a
plane before the BFP of the objective lens (i.e., overfocus).
20.4 F OCUSED AND DEFOCUSED CBED P ATTERNS ............................................................................................................................ 331
www .Iran -mavad .com  
ﻣﺮﺟﻊ ﺩﺍﻧﺸﺠﻮﻳﺎﻥ ﻭ ﻣﻬﻨﺪﺳﻴﻦ ﻣﻮﺍﺩ
novel approach was pioneered by Tanaka and co-workers
in Japan (see the references). There are several forms of
defocused CBED patterns and we’ll summarize three here
and show you some applications of the techniques in thecompanion text.
The first and most common defocus technique is
large-angle CBED or LACBED (Tanaka et al. 1980).These patterns are extraordinarily useful, as a perusalof Morniroli’s book will confirm, and they are invalu-able in analyzing line and planar crystal defects such as
dislocations and interfaces (e.g., Spence and Zuo).
There are a couple of ways that you can formLACBED patterns but they are based on Kossel pat-terns which, as we’ve noted, display the largest areaof reciprocal space because they use the largest possibleC2 aperture. Now if you want t o defocus the pattern, as
we just described in Figure 20.6, it’s simple enough:you can either change the h e i g h to fy o u rs p e c i m e n
by adjusting the zcontrol on the stage or you can
defocus the C2 lens so that the beam does not form acrossover in the plane of the specimen as shownschematically in Figure 20.8A. This is a beautiful butinitially daunting diagram, characteristic of many byMorniroli, but well worth taking the time tounderstand.
Start by looking at the cone of incident electrons in
which two planes (ABE and CDE) are indicated where
the electrons satisfy the Bragg condition for /C6hkl and
these planes are bisected by the trace of the hklplane
itself. The beam is focused on the object plane of the
objective lens and the specimen is raised a distance Dh
out of that plane so it is illuminated by a disk of inten-sity. This has the effect of separating out the /C6g
hkl
diffracted electrons. The electrons incident along thelines A
E-BEand C E-DEare Bragg diffracted and form
/C6ghkldiffraction spots at K and L, respectively, in the
object plane, and the direct-beam electrons form the 000spot at E. All the electrons diverge through the spotsand are re-focused by the objective lens to form spots inthe image plane (K
0,L0, and E0), respectively, and Figure
20.8B shows such a spot pattern. In the BFP there is aLACBED pattern consisting of a disk of intensitycrossed by deficient lines (like Kikuchi lines but arisingfrom elastic scattering) which are called Bragg lines (see
Section 20.7 below). These deficient lines (A
F-BFand
CF-DF) correspond to the lines in the specimen along
which strong diffraction occurred from the /C6hkl dif-
fracting planes as shown in Figure 20.8C and arise
from the superpositioning of the /C22h/C22k/C22lexcess lines on the
hkldeficiency line (A F-BF) and vice versa (C F-DF). As
you can see, there are lines from many diffracting planesin this figure while, for simplicity, Figure 20.8A only
includes the ray paths for two strongly diffracting planes
exactly at s=0 .
Figure 20.8A shows that the key to getting the
best LACBED patterns is careful use of the SADaperture. If you insert an SAD diaphragm into the
image plane and permit only the direct beam to go
through the aperture, the (BF) LACBED pattern
you see on the screen is remarkably enhanced, asshown in Figure 20.8D (compare this with Figure20.8C which is a LACBED pattern without the SADaperture inserted). A DF LACBED pattern can beacquired simply by selecting one of the g
hklreflec-
tions in the image plane with the SAD aperture andsuch a pattern consists of just a single /C6hkl excess
line of intensity. It is possible to improve the con-trast in the LACBED pattern by choosing a smallerSAD aperture to cut out some of the inelastic,higher-angle scattering. If you look carefully at Fig-ure 20.8D, you see that, as in all LACBED patterns,there is some real-space information about the speci-men but the reciprocal-space information clearlydominates. Figure 20.9 shows a montage of BF
and multiple DF LACBED patterns from Si in the
[111] orientation. The beauty of such a pattern isonly enhanced by the fact that the symmetry infor-mation can be used to determine the point group ofthe crystal directly; more about that in the compan-ion text.
The second technique is called convergent-beam
imaging or CBIM, which is a little younger than
LACBED (Humphreys et al.). CBIM saw relatively
little use because all it really did was give you animage of the area of your specimen from which youwere obtaining the CBED pattern. If you include anobjective aperture, a very small spot size and anenergy filter the quality of the CBIM patterns isclose to that of LACBED patterns although invari-ably CBIM emphasizes real-space over reciprocal-
space information.
The last defocus technique in this acronym soup is
parallel recording of dark-field images (PARODI) as a
function of specimen thickness. The intensity variationin the multiple DF images visible in a systematic row ofdiffraction disks of a defocused CBED pattern (Wu etal.) can be recorded in a single exposure and, if youunderstand a lot of physics, you can use this approach
to determine various properties of your crystalline speci-
mens such as structure factors and valence-electrondistributions.
There are several other mechanisms for obtaining
LACBED patterns summarized by Morniroli, such aseucentric LACBED, specimen rocking, BF and DFLACBED and montages of CBED patterns, the last ofwhich is illustrated in Figure 20.9.
20.4.C Final Adjustment
Sometimes, in either defocused or focused CBED pat-
terns, it is quite difficult to make the ZAP exactly sym-
metrical as in Figure 20.2B. It often seems as if your last
332 ...................................................................................................................................................................O BTAINING CBED P ATTERNS
www .Iran -mavad .com  
ﻣﺮﺟﻊ ﺩﺍﻧﺸﺠﻮﻳﺎﻥ ﻭ ﻣﻬﻨﺪﺳﻴﻦ ﻣﻮﺍﺩ
FIGURE 20.8 (A) Ray diagram for LACBED formation under /C6h(three-beam) conditions. With the specimen raised by Dhfrom the eucentric
plane in the objective lens, specific electrons in the incident cone are at the exact Bragg condition for diffraction from both sides of the hklplane
indicated, creating a spot pattern in the eucentric plane (B) and a LACBED pattern of lines in the BFP (C). The SAD diaphragm can be
inserted to enhance contrast in the LACBED pattern by selecting only one beam to create (D) a BF LACBED pattern.
20.4 F OCUSED AND DEFOCUSED CBED P ATTERNS ............................................................................................................................ 333
www .Iran -mavad .com  
ﻣﺮﺟﻊ ﺩﺍﻧﺸﺠﻮﻳﺎﻥ ﻭ ﻣﻬﻨﺪﺳﻴﻦ ﻣﻮﺍﺩ
minor tilt or traverse of the specimen is not precise
enough, or mechanical backlash occurs. If this is thecase, use the beam tilts or deflectors to make your finaladjustments to obtain a symmetrical pattern. In Sec-tion 18.2, we used the same method to excite high-order reflections in SAD. You can also move the C2aperture and center it on the zone axis, but thismisaligns the illumination system so it should bethe last resort.
As with SAD, a range of exposure times for all
CBED patterns will give you the most information.
We can now summarize the experimental steps to
obtain a CBED pattern
&Focus the beam to a crossover on your specimen
at the eucentric plane and go to diffraction mode
in TEM (or stop the beam from scanning inSTEM).
&Decrease Lto see the full pattern including HOLZ
scattering and tilt to the desired orientation.
&Adjust the convergence angle with the C2 aperture.
&Increase the beam size if necessary with the C1 lensto make the pattern brighter.
&Decrease the beam size and/or go to a thinner por-tion of the specimen to select a smaller region (whichgenerally increases the quality of the pattern).&Increase Lto examine the 000 disk and focus the
pattern.
&Defocus the pattern with the objective lens or raise/lower the specimen from the eucentric plane if youwant to do LACBED, PARODI, CBIM or someform of defocused CBED.
20.5 ENERGY FILTERING
Every kind of DP contains electrons that have lost
energy in going through the specimen. As we’ve seenalready, these inelastically scattered electrons can be
very useful if they cause Kikuchi lines, but if your
specimen is thick enough, then the diffuse, inelasticscattering can raise the background intensity to levelsthat mask the useful contrast in the pattern. This is
particularly the case in CBED patterns because, as
we noted back in Section 20.2 and Figure 20.5,CBED is one of the few TEM techniques whereinmore useful information is present in patterns from
thicker specimens because they give rise to much
more interesting dynamical contrast within the CBEDdisks.
So there’s a balance here: we want thicker specimens
to enhance dynamical effects but if the specimen is too
thick the diffuse, inelastic scattering hides the useful
contrast. If this is the case we can, in fact, have ourcake and eat it at the same time. All we have to do isremove the diffuse-scattered electrons from the pattern
using an energy filter.
Now we’ll talk a lot more about energy filtering
when we discuss EELS in the last four chapters of
Part 4 and the seminal text on filtering is edited byReimer. Filtering can be achieved either with an in-
column or post-column filter. If we remove inelastically
scattered electrons, the CBED pattern contains elec-trons that have lost no energy. Thus, in effect we haveremoved any specimen-induced chromatic-aberrationeffects from the pattern, and all the contrast pheno-mena in the pattern appear much sharper because allthe electrons are focused in the (same) BFP (or imageplane if it is a LACBED pattern). All this text palesin comparison with the example shown in Figure20.10. This improvement is so dramatic that it reallynever makes sense to do anything other than filteryour CBED patterns if you have the necessaryinstrumentation.
FIGURE 20.8. (Continued).
TO FILTER OR NOT?
If you can energy-filter your CBED patterns, you
should always do so.
334 ...................................................................................................................................................................O BTAINING CBED P ATTERNS
www .Iran -mavad .com  
ﻣﺮﺟﻊ ﺩﺍﻧﺸﺠﻮﻳﺎﻥ ﻭ ﻣﻬﻨﺪﺳﻴﻦ ﻣﻮﺍﺩ
20.6 ZERO-ORDER AND HIGH-ORDER
LAUE-ZONE DIFFRACTION
20.6.A ZOLZ Patterns
If you increase Labove /C24800 mm you will magnify the
pattern on the screen and only see the first few diffrac-
tion maxima, as shown in Figure 20.4A. Assuming theC2 aperture is small enough, the CBED pattern consists
of disks, similar to the array of spots in an SADP, i.e.,discrete diffraction maxima surrounding the central 000disk. Remember that such a pattern is termed a ZOLZ
pattern (see Section 18.4) since the permitted hkldiffrac-
tion maxima must all satisfy the Weiss zone law hU+
