Repository: Ketankham/chatbot-meta-books

File: callister-book.txt (part 33 of 65)
photograph (d) for this chapter]. The spherulite consists of an aggregate of ribbonlike chain-folded crystallites (lamellae)  approximately 10 nm thick that radiate outward from a single nucleation site in the center. In this electron micrograph, these lamellae appear as thin white lines. The  detailed structure of a spherulite is illustrated schemati-cally in Figure 14.13. Shown here are the individual chain-folded lamellar crystals that are separated by amorphous material. Tie-chain molecules that act as connecting links between adjacent lamellae pass through these amorphous regions. As the crystallization of a spherulitic structure nears completion, the extremities of adjacent spherulites begin to impinge on one another, forming more or less planar boundaries; prior to this time, they maintain their spherical shape. These boundaries are evident in Figure 14.14, which is a photomicrograph of polyethylene using cross-polarized light. A characteristic Maltese cross pattern appears within each spherulite. The bands or rings in the spherulite image result from twisting of the lamellar crystals as they extend like ribbons from the center. Spherulites are considered to be the polymer analogue of grains in polycrystalline metals and ceramics. However, as discussed earlier, each spherulite is really  composed of many different lamellar crystals and, in addition, some amorphous material. Polyethylene, polypropylene, poly(vinyl chloride), polytetrafluoroethylene, and nylon form a spherulitic structure when they crystallize from a melt.
Interspherulitic
boundaryNucleation siteTie moleculeAmorphous
materialLamellar
chain-folded
crystalliteDirection of
spherulite growthFigure 14.13  Schematic 
representation of the detailed 
structure of a spherulite. Transmission electron micrograph showing the spherulite structure in a natural rubber specimen.
(Photograph supplied by 
P. J. Phillips. First published in R. Bartnikas and R. M. Eichhorn, Engineering 
Dielectrics, Vol. IIA, Electrical Properties of Solid Insulating Materials: Molecular Structure and Electrical Behavior, 1983. Copyright ASTM, 1916 Race Street, Philadelphia, PA. Reprinted with permission.)

504  •   Chapter 14  /  Polymer Structures
Figure 14.14  A transmission 
photomicrograph (using cross- polarized 
light) showing the spherulite structure 
of polyethylene. Linear boundaries form between adjacent spherulites, and within each spherulite appears a Maltese cross. 525×.
100 μm
The point defect concept is different in polymers than in metals (Section 4.2) and ceram-
ics (Section 12.5) as a consequence of the chainlike macromolecules and the nature of the crystalline state for polymers. Point defects similar to those found in metals have been observed in crystalline regions of polymeric materials; these include vacancies and interstitial atoms and ions. Chain ends are considered defects because they are chemi-cally dissimilar to normal chain units. Vacancies are also associated with the chain ends (Figure 14.15). However, additional defects can result from branches in the polymer chain or chain segments that emerge from the crystal. A chain section can leave a poly-mer crystal and reenter it at another point, creating a loop, or can enter a second crystal to act as a tie molecule (see Figure 14.13). Screw dislocations also occur in polymer crys-tals (Figure 14.15). Impurity atoms/ions or groups of atoms/ions may be incorporated in 14.13 DEFECTS IN POLYMERS
Figure 14.15  Schematic 
representation of defects in 
polymer crystallites.Screw dislocation
(ramp continuesto spiral upward)
Branch
Chain
ends
Loose
chainNoncrystalline
regionDangling
chainCrystallite
boundary
Edge dislocation (extra plane)Vacancy
Impurity
Courtesy F. P. Price, General Electric Company
14.14 Diffusion in Polymeric Materials  •   505
the molecular structure as interstitials; they may also be associated with main chains or 
as short side branches. Furthermore, the surfaces of chain-folded layers (Figure 14.13) are considered  interfacial defects, as are also boundaries between two adjacent crystalline regions.
For polymeric materials, our interest is often in the diffusive motion of small foreign molecules (e.g., O
2, H2O, CO2, CH4) between the molecular chains rather than in the 
diffusive motion of chain atoms within the polymer structure. A polymer’s permeability and absorption characteristics relate to the degree to which foreign substances diffuse into the material. Penetration of these foreign substances can lead to swelling and/or chemical reactions with the polymer molecules and often a degradation of the material’s mechanical and physical properties (Section 17.11). Rates of diffusion are greater through amorphous regions than through crystalline regions; the structure of amorphous material is more “open.” This diffusion mechanism may be considered analogous to interstitial diffusion in metals—that is, in polymers, diffusive movements occur through small voids between polymer chains from one open amorphous region to an adjacent open one. Foreign molecule size also affects the diffusion rate: Smaller molecules diffuse faster than larger ones. Furthermore, diffusion is more rapid for foreign molecules that are chemically inert than for those that interact with the polymer. One step in diffusion through a polymer membrane is the dissolution of the molecu-lar species in the membrane material. This dissolution is a time-dependent process, and, if slower than the diffusive motion, may limit the overall rate of diffusion. Consequently, the diffusion properties of polymers are often characterized in terms of a permeability 
coefficient (denoted by P
M), where for the case of steady-state diffusion through a poly-
mer membrane, Fick’s first law (Equation 5.2), is modified as
 J=−PM ΔP
Δx (14.9)
In this expression, J  is the diffusion flux of gas through the membrane [(cm3 STP)/
(cm2·s)], PM is the permeability coefficient, Δx is the membrane thickness, and ΔP 
is the difference in pressure of the gas across the membrane. For small molecules in 
nonglassy polymers the permeability coefficient can be approximated as the product of the diffusion coefficient (D ) and solubility of the diffusing species in the polymer 
(S)—that is,
 P
M=DS (14.10)
Table 14.6 presents the permeability coefficients of oxygen, nitrogen, carbon dioxide, and water vapor in several common polymers.
13
 For some applications, low permeability rates through polymeric materials are desirable, as with food and beverage packaging and automobile tires and inner tubes. 14.14 DIFFUSION IN POLYMERIC MATERIALS
13 The units for permeability coefficients in Table 14.6 are unusual and are explained as follows: When the diffusing 
molecular  species is in the gas phase, solubility is equal to
S=C
P
where C  is the concentration of the diffusing species in the polymer [in units of (cm3 STP gas)/cm3 polymer] and 
P is the partial pressure (in units of Pa). STP indicates that this is the volume of gas at standard temperature and 
pressure [273 K (0° C) and 101.3 kPa (1 atm)]. Thus, the units for S  are (cm3 STP)/Pa ·cm3. Because D  is expressed 
in terms of cm2/s, the units for the permeability coefficient are (cm3 STP)(cm)/(cm2·s·Pa).
506  •   Chapter 14  /  Polymer Structures
PM
[× 10−13 (cm3 STP)(cm)/(cm2·s·Pa)]
Polymer Acronym O2 N2 CO2 H2O
Polyethylene (low density) LDPE 2.2 0.73 9.5 68
Polyethylene (high density) HDPE 0.30 0.11 0.27 9.0Polypropylene PP 1.2 0.22 5.4 38Poly(vinyl chloride) PVC 0.034 0.0089 0.012 206
Polystyrene PS 2.0 0.59 7.9 840
Poly(vinylidene chloride) PVDC 0.0025 0.00044 0.015 7.0Poly(ethylene terephthalate) PET 0.044 0.011 0.23 —Poly(ethyl methacrylate) PEMA 0.89 0.17 3.8 2380
Source: Adapted from J. Brandrup, E. H. Immergut, E. A. Grulke, A. Abe, and D. R. Bloch (Editors), 
 Polymer Handbook, 4th edition. Copyright © 1999 by John Wiley & Sons, New York. Reprinted by 
 permission of John Wiley & Sons, Inc.Table 14.6  
Permeability 
Coefficient PM at 
25°C for Oxygen, Nitrogen, Carbon Dioxide, and Water Vapor in a Variety of Polymers
EXAMPLE PROBLEM 14.3
Computations of Diffusion Flux of Carbon Dioxide through 
a Plastic Beverage Container and Beverage Shelf Life
The clear plastic bottles used for carbonated beverages (sometimes also called  soda, pop, or 
soda pop) are made from poly(ethylene terephthalate) (PET). The “fizz” in pop results from 
dissolved carbon dioxide (CO2); because PET is permeable to CO2, pop stored in PET bottles 
will eventually go “flat” (i.e., lose its fizz). A 20-oz. bottle of pop has a CO2 pressure of about 
400 kPa inside the bottle, and the CO2 pressure outside the bottle is 0.4 kPa.
(a) Assuming conditions of steady state, calculate the diffusion flux of CO2 through the wall of 
the bottle.
(b) If the bottle must lose 750 (cm3 STP) of CO2 before the pop tastes flat, what is the shelf life 
for a bottle of pop?
Note: Assume that each bottle has a surface area of 500 cm2 and a wall thickness of 0.05 cm.
Solution
(a) This is a permeability problem in which Equation 14.9 is employed. The permeability 
 coefficient of CO2 through PET (Table 14.6) is 0.23 × 10−13 (cm3 STP)(cm)/(cm2·s·Pa). 
Thus, the diffusion flux is
 J=−PM  ΔP
Δx=−PM P2−P1
Δx
 =−0.23 ×10−13
  (cm3 STP)(cm)  
(cm2)(s)(Pa) [(400 Pa −400,000 Pa)
0.05 cm ]
 =1.8×10−7 (cm3
 STP) ∕(cm2·s)Polymer membranes are often used as filters, to selectively separate one chemical spe-
cies from another (or others) (i.e., the desalination of water). In such instances it is normally the case that the permeation rate of the substance to be filtered is significantly greater than for the other substance(s).
Summary  •   507
(b) The flow rate of CO2 through the wall of the bottle V˙CO2 is
V˙CO2= JA
 where A is the surface area of the bottle (i.e., 500 cm2); therefore,
 V˙CO2=[1.8×10−7 (cm3 STP) ∕(cm2·s)](500   cm2)=9.0×10−5 (cm3
  STP) ∕s
 The time it will take for a volume (V) of 750 (cm3 STP) to escape is calculated as
 time =V
V˙CO2=750 (cm3 STP)
9.0×10−5 (cm3 STP) ∕s=8.3×106 s
 =97 days (or about 3 months)
SUMMARY
• Most polymeric materials are composed of very large molecular chains with side 
groups of various atoms (O, Cl, etc.) or organic groups such as methyl, ethyl, or  phenyl 
groups.
• These macromolecules are composed of repeat units, smaller structural entities, 
which are repeated along the chain.Polymer Molecules
• Repeat units for some of the chemically simple polymers [polyethylene, polytetra-
fluoroethylene, poly(vinyl chloride), polypropylene, etc.] are presented in Table 14.3.
• A homopolymer is one for which all of the repeat units are the same type. The chains 
for copolymers are composed of two or more kinds of repeat units.
• Repeat units are classified according to the number of active bonds (i.e., functionality):
For bifunctional monomers, a two-dimensional chainlike structure results from a 
monomer that has two active bonds.
Trifunctional monomers have three active bonds, from which three-dimensional 
network structures form.The Chemistry of 
Polymer Molecules
• Molecular weights for high polymers may be in excess of a million. Because all mol-
ecules are not of the same size, there is a distribution of molecular weights.
• Molecular weight is often expressed in terms of number and weight averages; values 
for these parameters may be determined using Equations 14.5a and 14.5b, respectively.
• Chain length may also be specified by degree of polymerization—the number of re-
peat units per average molecule (Equation 14.6).Molecular Weight
• Molecular entanglements occur when the chains assume twisted, coiled, and kinked 
shapes or contours as a consequence of chain bond rotations.
• Rotational flexibility is diminished when double chain bonds are present and also 
when bulky side groups are part of the repeat unit.Molecular Shape
• Four different polymer molecular chain structures are possible: linear (Figure 14.7a), 
branched (Figure 14.7b), crosslinked (Figure 14.7c), and network (Figure 14.7d).Molecular Structure
508  •   Chapter 14  /  Polymer Structures
• For repeat units that have more than one side atom or groups of atoms bonded to the 
main chain:
Head-to-head and head-to-tail configurations are possible.
Differences in spatial arrangements of these side atoms or groups of atoms lead 
to isotactic, syndiotactic, and atactic stereoisomers.
• When a repeat unit contains a double chain bond, both cis and trans geometric 
 isomers are possible.
• With regard to behavior at elevated temperatures, polymers are classified as either 
thermoplastic or thermosetting.
Thermoplastic polymers have linear and branched structures; they soften when 
heated and harden when cooled.
In contrast, thermosetting polymers, once they have hardened, will not soften 
upon heating; their structures are crosslinked and network.Molecular 
Configurations
• The copolymers include random (Figure 14.9a), alternating (Figure 14.9b), block 
(Figure 14.9c), and graft (Figure 14.9 d) types.Copolymers
• When the molecular chains are aligned and packed in an ordered atomic arrange-
ment, the condition of crystallinity is said to exist.
• Amorphous polymers are also possible wherein the chains are misaligned and 
 disordered.
• In addition to being entirely amorphous, polymers may also exhibit varying degrees 
of crystallinity—that is, crystalline regions are interdispersed within amorphous areas.
• Crystallinity is facilitated for polymers that are chemically simple and that have regu-
lar and symmetrical chain structures.
• The percent crystallinity of a semicrystalline polymer is dependent on its density, as 
well as the densities of the totally crystalline and totally amorphous materials, accord-ing to Equation 14.8.Polymer Crystallinity
• Crystalline regions (or crystallites) are plate-shape and have a chain-folded structure 
(Figure 14.12)—chains within the platelet are aligned and fold back and forth on themselves, with folds occurring at the faces.
• Many semicrystalline polymers form spherulites; each spherulite consists of a col-
lection of ribbonlike chain-folded lamellar crystallites that radiate outward from its center.Polymer Crystals
• Although the point defect concept in polymers is different than in metals and ceram-
ics, vacancies, interstitial atoms, and impurity atoms/ions and groups of atoms/ions as interstitials have been found to exist in crystalline regions.
• Other defects include chain ends, dangling and loose chains, and dislocations (Figure 
14.15).Defects in Polymers
• With regard to diffusion in polymers, small molecules of foreign substances diffuse 
between molecular chains by an interstitial-type mechanism from one void to an  adjacent one.Diffusion in 
Polymeric MaterialsThermoplastic and 
Thermosetting 
Polymers
Summary  •   509
Equation Summary
Equation  
Number Equation Solving For
   14.5a Mn=ΣxiMi Number-average molecular weight
   14.5b Mw=ΣwiMi Weight-average molecular weight
   14.6 DP =Mn
m Degree of polymerization
   14.7 m=Σfjmj  For a copolymer, average repeat unit 
 molecular weight
   14.8 % crystallinity =𝜌c(𝜌s−𝜌a)
𝜌s(𝜌c−𝜌a)×100 Percent crystallinity, by weight
   14.9 J=−PM ΔP
Δx  Diffusion flux for steady-state diffusion  through a polymer membrane
List of Symbols
Symbol Meaning
 fj Mole fraction of repeat unit j in a copolymer chain
 m  Repeat unit molecular weight
 Mi Mean molecular weight within the size range i
 mj Molecular weight of repeat unit j in a copolymer chain
 ΔP  Difference in gas pressure from one side of a polymer membrane 
 to the other side
 PM  Permeability coefficient for steady-state diffusion through a   polymer membrane
 x
i  Fraction of the total number of molecular chains that lie within the  size range i
 Δx Thickness of polymer membrane across which diffusion is occurring
 w
i Weight fraction of molecules that lie within the size range i
 𝜌a Density of a totally amorphous polymer
 𝜌c Density of a completely crystalline polymer
 𝜌s  Density of polymer specimen for which percent crystallinity is to  be determined• Diffusion (or permeation) of gaseous species is often characterized in terms of the 
permeability coefficient, which is the product of the diffusion coefficient and solubil-
ity in the polymer (Equation 14.10).
• Permeation flow rates are expressed using a modified form of Fick’s first law 
(Equation 14.9).
510  •   Chapter 14  /  Polymer Structures
Important Terms and Concepts
 alternating copolymer
atactic configurationbifunctionalblock copolymerbranched polymerchain-folded modelcis (structure)copolymercrosslinked polymercrystallinity (polymer)crystallitedegree of polymerizationfunctionalitygraft copolymerhomopolymerisomerismisotactic configurationlinear polymermacromoleculemolecular chemistrymolecular structuremolecular weightmonomernetwork polymerpolymerrandom copolymerrepeat unitsaturatedspherulitestereoisomerismsyndiotactic configurationthermoplastic polymerthermosetting polymertrans (structure)trifunctionalunsaturated
REFERENCES
Brazel, C. S., and S. L. Rosen, Fundamental Principles of Polymeric 
Materials, 3rd edition, John Wiley & Sons, Hoboken, NJ, 2012.
Carraher, C. E., Jr., Seymour/Carraher’s Polymer Chemistry, 
9th edition, CRC Press, Boca Raton, FL, 2013.
Cowie, J. M. G., and V. Arrighi, Polymers: Chemistry and 
Physics of Modern Materials, 3rd edition, CRC Press, 
Boca Raton, FL, 2007.
Engineered Materials Handbook,  Vol. 2, Engineering Plastics, 
ASM International, Materials Park, OH, 1988.
McCrum, N. G., C. P. Buckley, and C. B. Bucknall, Principles 
of Polymer Engineering,  2nd edition, Oxford University 
Press, Oxford, 1997. Chapters 0–6.Painter, P. C., and M. M. Coleman, Fundamentals of Polymer 
Science: An Introductory Text, 2nd edition, CRC Press, Boca Raton, FL, 1997.
Rodriguez, F., C. Cohen, C. K. Ober, and L. A. Archer, 
Principles of Polymer Systems, 6th edition, CRC Press, Boca Raton, FL, 2015.
Sperling, L. H., Introduction to Physical Polymer Science, 4th 
edition, John Wiley & Sons, Hoboken, NJ, 2006.
Young, R. J., and P. Lovell, Introduction to Polymers, 3rd edi-
tion, CRC Press, Boca Raton, FL, 2011.
  •  511Chapter 15   Characteristics, Applications, 
and Processing of Polymers
P hotograph (a) shows billiard balls made of phenol-formaldehyde (Bakelite). The Materials of 
Importance piece that follows Section 15.15 discusses the invention of phenol-formaldehyde and its 
replacement of ivory for billiard balls. Photograph (b) shows a woman playing billiards. 
(a)
(b)© RapidEye/iStockphoto
© William D. Callister, Jr.
WHY STUDY the Characteristics, Applications, and Processing of Polymers?
Learning Objectives
After studying this chapter, you should be able to do the following:
1.  Make schematic plots of the three characteristic 
stress–strain behaviors observed for polymeric 
materials.
2.  Describe/sketch the various stages in the elastic 
and plastic deformations of a semicrystalline (spherulitic) polymer.
3.  Discuss the influence of the following factors 
on polymer tensile modulus and/or strength: (a) molecular weight, (b) degree of crystallinity, (c) predeformation, and (d) heat treating of undeformed materials.
4.  Describe the molecular mechanism by which 
elastomeric polymers deform elastically.5.  List four characteristics or structural components 
of a polymer that affect both its melting and glass transition temperatures.
6.  Cite the seven different polymer application 
types and note the general characteristics of each type.
7.  Briefly describe addition and condensation 
polymerization mechanisms.
8.  Name the five types of polymer additives 
and, for each, indicate how it modifies the properties.
9.  Name and briefly describe five fabrication 
techniques used for plastic polymers.
This chapter discusses some of the characteristics important to polymeric materials and 
the various types of polymers and their processing techniques.15.1 INTRODUCTION
Mechanical Behavior of Polymers
The mechanical properties of polymers are specified with many of the same parameters that are used for metals—that is, modulus of elasticity and yield and tensile strengths. For many polymeric materials, the simple stress–strain test is used to characterize some of these mechanical parameters.
1 The mechanical characteristics of polymers, for the 
most part, are highly sensitive to the rate of deformation (strain rate), the temperature, and the chemical nature of the environment (the presence of water, oxygen, organic sol-vents, etc.). Some modifications of the testing techniques and specimen configurations used for metals (Chapter 6) are necessary with polymers, especially for highly elastic materials, such as rubbers.15.2 STRESS–STRAIN BEHAVIOR
1ASTM Standard D638, “Standard Test Method for Tensile Properties of Plastics.”There are several reasons why an engineer should know 
something about the characteristics, applications, and processing of polymeric materials. Polymers are used in a wide variety of applications, such as construction materi-als and microelectronics processing. Thus, most engineers will be required to work with polymers at some point in their careers. Understanding the mechanisms by which polymers elastically and plastically deform allows one to 
alter and control their moduli of elasticity and strengths (Sections 15.7 and 15.8). Also, additives may be incorporated into polymeric materials to modify a host of properties, including strength, abrasion resistance, toughness, thermal stability, stiffness, deteriorability, color, and flammability resistance (Section 15.22).
512  •   
15.2 Stress–Strain Behavior  •   513
 Three typically different types of stress–strain behavior are found for polymeric ma-
terials, as represented in Figure 15.1. Curve A  illustrates the stress–strain character for 
a brittle polymer, which fractures while deforming elastically. The behavior for a plastic material, curve B, is similar to that for many metallic materials; the initial deformation 
is elastic, which is followed by yielding and a region of plastic deformation. Finally, the deformation displayed by curve C is totally elastic; this rubberlike elasticity (large recov-
erable strains produced at low stress levels) is displayed by a class of polymers termed the elastomers.
 Modulus of elasticity (termed tensile modulus or sometimes just modulus for poly-mers) and ductility in percent elongation are determined for polymers in the same manner as for metals (Sections 6.3 and 6.6). For plastic polymers (curve B , Figure 15.1), the yield 
point is taken as a maximum on the curve, which occurs just beyond the termination of the linear-elastic region (Figure 15.2). The stress at this maximum is the yield strength (𝜎
y). 
Tensile strength (TS) corresponds to the stress at which fracture occurs (Figure 15.2); TS 
may be greater than or less than 𝜎y. For these plastic polymers, strength is normally taken 
as tensile strength. Table 15.1 gives these mechanical properties for several polymeric materials; more comprehensive lists are provided in Tables B.2 to B.4, Appendix B. In many respects, polymers are mechanically dissimilar to metals (Figures 1.5, 1.6, and 1.7). For example, the modulus for highly elastic polymeric materials may be as low as 7 MPa (10
3 psi), but it may run as high as 4 GPa (0.6 × 106 psi) for some very 
stiff polymers; modulus values for metals are much larger and range between 48 and 410 GPa (7 × 10
6 to 60 × 106 psi). Maximum tensile strengths for polymers are about 
100 MPa (15,000 psi), whereas for some metal alloys they are 4100 MPa (600,000 psi). Furthermore, whereas metals rarely elongate plastically to more than 100%, some highly elastic polymers may experience elongations to greater than 1000%. In addition, the mechanical characteristics of polymers are much more sensitive to temperature changes near room temperature. Consider the stress–strain behavior for poly(methyl methacrylate) (Plexiglas) at several temperatures between 4 °C and 60° C 
(40°F and 140° F) (Figure 15.3). Increasing the temperature produces (1) a decrease in 
elastic modulus, (2) a reduction in tensile strength, and (3) an enhancement of ductility—at 4°C (40° F) the material is totally brittle, whereas there is considerable plastic deformation 
at both 50° C and 60° C (122° F and 140° F).   : VMSE
Polymers
elastomer
Stress (MPa)
Stress (ksi)10
8
6
4
2
0 060
50
40
30
20
10
1 0 2345678
Strain10
8
6
4
2
0 060
50
40
30
20
10BA
C
1 0 2345678
Strain
Figure 15.1  The stress–strain behavior for brittle (curve A ), 
plastic (curve B ), and highly elastic (elastomeric) (curve C ) 
polymers.
Stress
StrainTS
y𝜎
Figure 15.2  Schematic stress–strain curve for 
a plastic polymer showing how yield and tensile 
strengths are determined.
514  •   Chapter 15  /  Characteristics, Applications, and Processing of Polymers
Table 15.1  Room-Temperature Mechanical Characteristics of Some of the More Common Polymers
  Tensile Tensile Yield 
 Specific Modulus Strength Strength Elongation
Material Gravity [GPa (ksi)] [MPa (ksi)] [MPa (ksi)] at Break (%)
Polyethylene (low density) 0.917–0.932 0.17–0.28 8.3–31.4 9.0–14.5 100–650
  (25–41) (1.2–4.55) (1.3–2.1)
Polyethylene (high density) 0.952–0.965 1.06–1.09 22.1–31.0 26.2–33.1 10–1200  (155–158) (3.2–4.5) (3.8–4.8)
Poly(vinyl chloride) 1.30–1.58 2.4–4.1 40.7–51.7 40.7–44.8 40–80
  (350–600) (5.9–7.5) (5.9–6.5)
Polytetrafluoroethylene 2.14–2.20 0.40–0.55 20.7–34.5 13.8–15.2 200–400  (58–80) (3.0–5.0) (2.0–2.2)
Polypropylene 0.90–0.91 1.14–1.55 31–41.4 31.0–37.2 100–600
  (165–225) (4.5–6.0) (4.5–5.4)
Polystyrene 1.04–1.05 2.28–3.28 35.9–51.7 25.0–69.0 1.2–2.5
  (330–475) (5.2–7.5) (3.63–10.0)
Poly(methyl methacrylate) 1.17–1.20 2.24–3.24 48.3–72.4 53.8–73.1 2.0–5.5  (325–470) (7.0–10.5) (7.8–10.6)
Phenol-formaldehyde 1.24–1.32 2.76–4.83 34.5–62.1 — 1.5–2.0  (400–700) (5.0–9.0)
Nylon 6,6 1.13–1.15 1.58–3.80 75.9–94.5 44.8–82.8 15–300
  (230–550) (11.0–13.7) (6.5–12)
Polyester (PET) 1.29–1.40 2.8–4.1 48.3–72.4 59.3 30–300
  (400–600) (7.0–10.5) (8.6)
Polycarbonate 1.20 2.38 62.8–72.4 62.1 110–150
  (345) (9.1–10.5) (9.0)
Source: Based on Modern Plastics Encyclopedia ’96. Copyright 1995, The McGraw-Hill Companies.
StrainStress (MPa)
Stress (103 psi)
00
0.1 0.2 0.31020304050607080
024681012
4°C (40°F)
20°C (68°F)
30°C (86°F)
40°C (104°F)
50°C (122°F)
60°C (140°F)To 1.30Figure 15.3  The influence of temperature on 
the stress–strain characteristics of poly(methyl 
methacrylate).
(Reprinted with permission from T. S. Carswell and 
H. K. Nason, “Effect of Environmental Conditions on the Mechanical Properties of Organic Plastics,” in Symposium on Plastics. Copyright ASTM International, 100 Barr Harbor Drive, West Conshohocken, PA 19428.) The influence of strain rate on the mechanical behavior may also be important. In 
general, decreasing the rate of deformation has the same influence on the stress–strain characteristics as increasing the temperature; that is, the material becomes softer and more ductile.
15.4 Viscoelastic Deformation  •   515
Figure 15.4  Schematic tensile 
stress–strain curve for a semicrystalline 
polymer. Specimen contours at several stages of deformation are included.
Stress
Strain
An amorphous polymer may behave like a glass at low temperatures, a rubbery solid 
at intermediate temperatures [above the glass transition temperature (Section 15.12)], and a viscous liquid as the temperature is further raised. For relatively small deforma-tions, the mechanical behavior at low temperatures may be elastic—that is, in conform-ity to Hooke’s law, 𝜎 = E𝜀. At the highest temperatures, viscous or liquidlike behavior 
prevails. For intermediate temperatures, the polymer is a rubbery solid that exhibits the combined mechanical characteristics of these two extremes; the condition is termed 
viscoelasticity. Elastic deformation is instantaneous, which means that total deformation (or strain) 
occurs the instant the stress is applied or released (i.e., the strain is independent of time). 
viscoelasticity15.4 VISCOELASTIC DEFORMATIONSome aspects of the macroscopic deformation of semicrystalline polymers deserve our attention. The tensile stress–strain curve for a semicrystalline material that was initially undeformed is shown in Figure 15.4; also included in the figure are schematic represen-tations of the specimen profiles at various stages of deformation. Both upper and lower yield points are evident on the curve, which are followed by a near horizontal region. At the upper yield point, a small neck forms within the gauge section of the specimen. Within this neck, the chains become oriented (i.e., chain axes become aligned parallel to the elongation direction, a condition that is represented schematically in Figure 15.13d), which leads to localized strengthening. Consequently, there is a resistance to continued deformation at this point, and specimen elongation proceeds by the propagation of this neck region along the gauge length; the chain orientation phenomenon (Figure 15.13 d) 
accompanies this neck extension. This tensile behavior may be contrasted to that found for ductile metals (Section 6.6), in which once a neck has formed, all subsequent defor-mation is confined to within the neck region.
   : VMSE
Polymers15.3 MACROSCOPIC DEFORMATION
Concept Check 15.1 When citing the ductility as percent elongation for semicrystalline 
polymers, it is not necessary to specify the specimen gauge length, as is the case with metals. Why is this so?
[The answer may be found in all digital versions of the text and/or at 
www.wiley.com/college/callister  
(Student Companion Site).]
516  •   Chapter 15  /  Characteristics, Applications, and Processing of Polymers
In addition, upon release of the external stress, the deformation is totally recovered—the 
specimen assumes its original dimensions. This behavior is represented in Figure 15.5 b 
as strain versus time for the instantaneous load–time curve, shown in Figure 15.5 a.
 By way of contrast, for totally viscous behavior, deformation or strain is not instan-taneous; that is, in response to an applied stress, deformation is delayed or dependent on time. Also, this deformation is not reversible or completely recovered after the stress is released. This phenomenon is demonstrated in Figure 15.5 d.
 For the intermediate viscoelastic behavior, the imposition of a stress in the manner of Figure 15.5a results in an instantaneous elastic strain, which is followed by a viscous, time-dependent strain, a form of anelasticity (Section 6.4); this behavior is illustrated in Figure 15.5c. A familiar example of these viscoelastic extremes is found in a silicone polymer that is sold as a novelty and known by some as Silly Putty. When rolled into a ball and dropped onto a horizontal surface, it bounces elastically—the rate of deformation during the bounce is very rapid. However, if pulled in tension with a gradually increasing applied stress, the material elongates or flows like a highly viscous liquid. For this and other viscoelastic ma-terials, the rate of strain determines whether the deformation is elastic or viscous.
Viscoelastic Relaxation Modulus
The viscoelastic behavior of polymeric materials is dependent on both time and tem-perature; several experimental techniques may be used to measure and quantify this behavior. Stress relaxation measurements represent one possibility. With these tests, a 
specimen is initially strained rapidly in tension to a predetermined and relatively low strain level. The stress necessary to maintain this strain is measured as a function of time while temperature is held constant. Stress is found to decrease with time because of molecular relaxation processes that take place within the polymer. We may define a 
relaxation modulus E
r(t), a time-dependent elastic modulus for viscoelastic polymers, as
 Er(t)=𝜎(t)
𝜀0 (15.1)
where 𝜎(t) is the measured time-dependent stress and 𝜀0 is the strain level, which is 
maintained constant.relaxation modulus
Relaxation 
modulus—ratio of time-dependent stress and constant strain valueFigure 15.5  (a) Load versus time, where 
load is applied instantaneously at time ta and 
released at tr. For the load–time cycle in (a), 
the strain-versus-time responses are for totally 
elastic (b), viscoelastic (c), and viscous (d) behaviors.Load
ta Time
(a)tr
Strain
ta Time
(b)trStrain
ta Time
(c)tr
Strain
ta Time
(d)tr
15.4 Viscoelastic Deformation  •   517
 Furthermore, the magnitude of the relaxation modulus is a function of temperature; to 
more fully characterize the viscoelastic behavior of a polymer, isothermal stress relaxation measurements must be conducted over a range of temperatures. Figure 15.6 is a schematic log E
r(t)-versus-log time plot for a polymer that exhibits viscoelastic behavior. Curves gen-
erated at a variety of temperatures are included. Key features of this plot are that (1) the magnitude of E
r(t) decreases with time (corresponding to the decay of stress, Equation 15.1), 
and (2) the curves are displaced to lower Er(t) levels with increasing temperature.
 To represent the influence of temperature, data points are taken at a specific time from the log E
r(t)-versus-log time plot—for example, t1 in Figure 15.6—and then cross-plotted as 
log Er(t1) versus temperature. Figure 15.7 is such a plot for an amorphous (atactic) poly-
styrene; in this case, t1 was arbitrarily taken 10 s after the load application. Several distinct 
regions may be noted on the curve shown in this figure. At the lowest temperatures, in the glassy region, the material is rigid and brittle, and the value of E
r(10) is that of the elastic 
modulus, which initially is virtually independent of temperature. Over this temperature range, the strain–time characteristics are as represented in Figure 15.5 b. On a molecular 
level, the long molecular chains are essentially frozen in position at these temperatures. As the temperature is increased, E
r(10) drops abruptly by about a factor of 103 
within a 20°C (35°F) temperature span; this is sometimes called the leathery, or glass Figure 15.6  Schematic plot of logarithm 
of relaxation modulus versus logarithm of 
time for a viscoelastic polymer; isothermal curves are generated at temperatures T
1 
through T7. The temperature dependence 
of the relaxation modulus is represented as log E
r(t1) versus temperature.Log relaxation modulus, E r(t)
Log time, tt1T1
T2T3
T6T4
T5
T7T7 > T6 > . . . > T1
Figure 15.7  Logarithm of the relaxation modulus versus 
temperature for amorphous polystyrene, showing the five  different regions of viscoelastic behavior.
(From A. V. Tobolsky, Properties and Structures of Polymers. 
Copyright © 1960 by John Wiley & Sons, New York. Reprinted by permission of John Wiley & Sons, Inc.)Temperature (°C)Relaxation modulus, Er(10) (MPa)
Relaxation modulus (psi)
6010–1 10–3
10–4
80 100
Tg Tm120 140Glassy
Leathery
Rubbery
Rubbery flow
Viscous flow (liquid)
160 180 20010–210–1110102103104105160 200 240Temperature (°F)
280 320 360
110102103104105106107
518  •   Chapter 15  /  Characteristics, Applications, and Processing of Polymers
transition region, and the glass transition temperature (Tg, Section 15.13) lies near the 
upper temperature extremity; for polystyrene (Figure 15.7), Tg = 100°C (212°F). Within 
this temperature region, a polymer specimen will be leathery; that is, deformation will 
be time dependent and not totally recoverable on release of an applied load, character-istics that are depicted in Figure 15.5 c.
 Within the rubbery plateau temperature region (Figure 15.7), the material deforms in a rubbery manner; here, both elastic and viscous components are present, and defor-mation is easy to produce because the relaxation modulus is relatively low. The final two high-temperature regions are rubbery flow and viscous flow. Upon heat-ing through these temperatures, the material experiences a gradual transition to a soft, rub-bery state, and finally to a viscous liquid. In the rubbery flow region, the polymer is a very viscous liquid that exhibits both elastic and viscous flow components. Within the viscous flow region, the modulus decreases dramatically with increasing temperature; again, the strain–time behavior is as represented in Figure 15.5d . From a molecular standpoint, chain 
motion intensifies so greatly that for viscous flow, the chain segments experience vibration and rotational motion largely independent of one another. At these temperatures, any deformation is entirely viscous and essentially no elastic behavior occurs. Normally, the deformation behavior of a viscous polymer is specified in terms of vis-cosity, a measure of a material’s resistance to flow by shear forces. Viscosity is discussed for the inorganic glasses in Section 12.10. The rate of stress application also influences the viscoelastic characteristics. Increasing the loading rate has the same influence as lowering the temperature. The log E
r(10)-versus-temperature behavior for polystyrene materials having several 
molecular configurations is plotted in Figure 15.8. The curve for the amorphous material (curve C) is the same as in Figure 15.7. For a lightly crosslinked atactic polystyrene (curve B), 
the rubbery region forms a plateau that extends to the temperature at which the polymer decomposes; this material will not experience melting. For increased crosslinking, the mag-nitude of the plateau E
r(10) value will also increase. Rubber or elastomeric materials display 
this type of behavior and are ordinarily used at temperatures within this plateau range. Also shown in Figure 15.8 is the temperature dependence for an almost totally crystalline isotactic polystyrene (curve A). The decrease in E
r(10) at Tg is much less 
Figure 15.8  Logarithm of the relaxation 
modulus versus temperature for crystalline iso-
tactic (curve A ), lightly crosslinked atactic (curve 
B), and amorphous (curve C ) polystyrene.
(From A. V. Tobolsky, Properties and Structures of 
Polymers. Copyright © 1960 by John Wiley & Sons, New York. Reprinted by permission of John Wiley & Sons, Inc.)
Temperature (°C)Temperature (°F)Relaxation modulus, Er(10) (MPa)
Relaxation modulus (psi)
1
50 100 150 200 25010102103104105106150 200 250 300 350 400 450104
103
102
10
1
10–1
10–2
10–3TgA
B
C
15.5 Fracture of Polymers  •   519
pronounced than for the other polystyrene materials because only a small volume frac-
tion of this material is amorphous and experiences the glass transition. Furthermore, the relaxation modulus is maintained at a relatively high value with increasing temperature until its melting temperature T
m is approached. From Figure 15.8, the melting tempera-
ture of this isotactic polystyrene is about 240 °C (460°F).
Viscoelastic Creep
Many polymeric materials are susceptible to time-dependent deformation when the stress level is maintained constant; such deformation is termed viscoelastic creep. This 
type of deformation may be significant even at room temperature and under modest stresses that lie below the yield strength of the material. For example, automobile tires may develop flat spots on their contact surfaces when the automobile is parked for prolonged time periods. Creep tests on polymers are conducted in the same manner as for metals (Chapter 8); that is, a stress (normally tensile) is applied instantaneously and is maintained at a constant level while strain is measured as a function of time. Furthermore, the tests are performed under isothermal conditions. Creep results are represented as a time-dependent creep modulus E
c(t), defined by2
 Ec(t)=𝜎0
𝜀(t) (15.2)
where 𝜎0 is the constant applied stress and 𝜀(t) is the time-dependent strain. The creep 
modulus is also temperature sensitive and decreases with increasing temperature. With regard to the influence of molecular structure on the creep characteristics, as a general rule the susceptibility to creep decreases [i.e., E
c(t) increases] as the degree of 
crystallinity increases.
