Repository: Ketankham/chatbot-meta-books

File: fracture-book.txt (part 33 of 34)
occurs. When a body experiences net section yielding, narrow deformation bands often propagateacross the specimen (Figure 3.26). The high level of plastic strain in these bands will make aFIGURE 12.18 Deformed shape of plastic singularity elements (Figure 12.17(b)). The crack-tip elements
model blunting, and it is possible to measure CTOD.
1656_C012.fm  Page 574  Monday, May 23, 2005  6:07 PM
Computational Fracture Mechanics 575
FIGURE 12.19 Half-symmetric two-dimensional model of an edge-cracked plate.
FIGURE 12.20 Quarter-symmetric three-dimensional model of a semielliptical surface crack in a ﬂat plate.
The crack face is highlighted in gray.
1656_C012.fm  Page 575  Monday, May 23, 2005  6:07 PM
576 Fracture Mechanics: Fundamentals and Applications
signiﬁcant contribution to the J integral; the ﬁnite element mesh must be sufﬁciently reﬁned in
these regions to capture this deformation accurately.
When the purpose of the analysis is to analyze crack-tip stresses and strains, a very high level
of mesh reﬁnement is required [25,26]. As a general rule, it is desirable to have at least 10 elements
on a radial line in the region of interest. In addition, if it is necessary to infer crack-tip ﬁelds atdistances less than twice the CTOD from the crack tip, the analysis code must incorporate largestrain theory and a nonlinear geometry kinematic assumption. McMeeking and Parks [26] wereamong the ﬁrst to apply such an analysis to the crack-tip region. Figure 3.13 is a plot of some oftheir results.
Note that the collapsed plastic singular element (Figure 12.17(a)) is not appropriate for analyses
that incorporate nonlinear geometry kinematics. In such analyses, the element stiffness and Jacobianmatrices are recomputed at every step. The ﬁrst ring of collapsed elements at the crack tip canbecome highly distorted as the crack blunts. Severely deformed elements lead to errors andnumerical instabilities. For analyses that assume small geometry changes, element deformation isnot an issue because the element stiffness and Jacobian matrices are determined from the originalconﬁguration.
3
In a large-strain, nonlinear-geometry analysis, it is customary to begin with a ﬁnite radius at
the crack tip, as Figure 12.21 illustrates. Note that the crack-tip elements are not collapsed totriangles in this case. Provided the CTOD after deformation is at least ﬁve times the initial value,the results should not be affected by the initial blunt notch [26].
This chapter does not address boundary conditions in detail, but it is worth mentioning a
common pitfall. Many problems require forces to be applied at the boundaries of the body. Forexample, a single-edge-notched bend specimen is loaded in the three-point bending, with a loadapplied at mid-span, and appropriate restraints at each end. In elastic-plastic problems, the mannerin which the load is applied can be very important. Figure 12.22 shows both acceptable andunacceptable ways of applying this boundary condition. If the load is applied to a single node(Figure 12.22(a)), a local stress and strain concentration will occur, and the element connected tothis node will yield almost immediately. The analysis code will spend an inordinate amount of timesolving a punch indentation problem at this node, while the events of interest may be remote fromFIGURE 12.21 Crack-tip region of a mesh for large strain analysis. Note that the initial crack-tip radius is
ﬁnite and the crack-tip elements are not degenerated.
3 An elastic-plastic analysis assuming small geometry changes predicts stresses that monotonically increase as one approaches
the crack tip because the computation is based on the initial sharp-crack conﬁguration. An analysis that accounts for
geometry changes at the crack tip predicts a peak in normal stress at approximately twice the CTOD (Figure 3.13). Therefore,while a linear geometry analysis using collapsed singularity elements is numerically stable, the stresses are not accurateclose to the crack tip.
1656_C012.fm  Page 576  Monday, May 23, 2005  6:07 PM
Computational Fracture Mechanics 577
the boundary. A better way of applying this boundary condition might be to distribute the load over
several nodes, and specifying that the elements on which the load acts remain elastic(Figure 12.22(b)); the load will then be transferred to the body without wasting computer timesolving a local indentation problem. If, however, the local indentation is of interest, (e.g., if onewants to simulate the effects of the loading ﬁxture) the load can be applied by a rigid or elasticindenter with a ﬁnite radius, as Figure 12.22(c) illustrates. Note, however, that greater meshreﬁnement is required to resolve the plastic deformation at the indenter.
12.5 LINEAR ELASTIC CONVERGENCE STUD Y
In order to demonstrate the effect of mesh reﬁnement and solution technique on the accuracy ofK
I estimates from ﬁnite element analysis, a series of analyses were performed speciﬁcally for this
chapter. These analyses were performed on a through-thickness crack in a ﬂat plate subject to eithera remote membrane stress or a uniform crack face pressure. The plate width was 20 times the cracklength, so the model approximated the so-called Grifﬁth plate, where the width is inﬁnite.
4 This
conﬁguration was chosen because there is a closed-form theoretical solution for KI (Equation (2.41))FIGURE 12.22 Examples of improper (a) and proper (b and c) methods for applying a force to a boundary.
4 According to Equation (2.46) in Chapter 2, the ﬁnite-width correction for a/W = 0.05 is 1.0015, or 0.15% of the inﬁnite
body solution.
1656_C012.fm  Page 577  Monday, May 23, 2005  6:07 PM
578 Fracture Mechanics: Fundamentals and Applications
with which to compare the ﬁnite element results. Both two- and three-dimensional models of the
through-thickness crack in a wide plate were created for this convergence study.
Figure 12.23 shows the crack-tip region of the baseline two-dimensional model. This model,
which is -symmetric, includes ﬁve concentric rings of elements at the crack tip in the “spider-web” conﬁguration described in the previous section. Two additional models were created in whichnumber of element rings in the crack-tip region was doubled and increased by a factor of 8 relativeto the baseline case. All of the two-dimensional models were constructed of 8-node quadrilateralplane strain elements.
Figure 12.24 is a dimensionless plot of stress-intensity values computed from the baseline
model using the domain integral approach. The J integral was converted to the Mode I stress-
intensity factor through Equation (2.56), and the resulting K
J was normalized by the theoretical
solution for the Grifﬁth plate. The ﬁrst contour corresponds to the ﬁrst ring of elements, the secondcontour comprises the ﬁrst two rings of elements, and so on. Note that the -point node locationin the collapsed elements in the ﬁrst ring improves the J estimate in the ﬁrst contour but has little
effect on the second and higher contours. Also, note that the stress-intensity factor computed fromthe J integral is within 0.3% of the theoretical solution despite the fact that the baseline mesh is
not particularly reﬁned at the crack tip. Therefore, the J-integral method is an efﬁcient way to
compute K
I, in that a high degree of mesh reﬁnement is not required. Also, -point elastic
singularity elements are not necessary, provided the integration domain includes more than just theﬁrst ring of elements.
Figure 12.25 is a plot of K
I estimates from the baseline two-dimensional model using the normal
stress in front of the crack tip (Equation (12.14)). The stress-matching approach results in asigniﬁcant underestimate of K
I in this instance. Moreover, a remote stress and a crack-face pressure
produce vastly different results, despite the fact that KI is the same for both load cases, according
to the principle of superposition (Section 2.6.4). The -point elastic singularity elements improvethe solution slightly.
The displacement-matching approach (Equation (12.15(a)) produces much better estimates of
K
I than the stress-matching method. Figure 12.26 shows a comparison of displacement-based K
estimates for crack-face pressure and remote loading. There is virtually no difference between theFIGURE 12.23 Close-up of the crack tip region of the baseline quarter-symmetric two-dimensional plane
strain model used in the convergence study in Section 12.5. The model represents a through-thickness crack
in a ﬂat plate.
14/
14/
14/
14/1656_C012.fm  Page 578  Monday, May 23, 2005  6:07 PM
Computational Fracture Mechanics 579
FIGURE 12.24 Dimensionless stress-intensity factor inferred from a J-integral analysis of the baseline two-
dimensional model (Figure 12.23). The ﬁrst contour (integration domain) corresponds to the ﬁrst ring of
elements, the second contour encompasses the ﬁrst two element rings, and so on.
FIGURE 12.25 Dimensionless stress-intensity factor estimated from the normal stresses in front of the crack
tip (Equation (12.14)) in the baseline two-dimensional model.
1656_C012.fm  Page 579  Monday, May 23, 2005  6:07 PM
580 Fracture Mechanics: Fundamentals and Applications
two load cases. If the results for the ﬁrst two nodes are disregarded, the extrapolation results in a KI
estimate that is within 2% of the theoretical solution. The results in Figure 12.26 were obtained from
the baseline mesh with -point elastic singularity elements. Figure 12.27 compares these resultswith those from a mesh where the ﬁrst ring of collapsed elements had mid-side rather than -pointnodes. The elastic singularity elements improve the K
I estimate by 1–2% in the baseline model.
Figure 12.28 illustrates the effect of mesh reﬁnement on KI estimates from the stress-matching
method. Increasing the number of element rings near the crack-tip improves the solution, but therate of convergence is very slow. Even when the crack tip mesh is reﬁned by a factor of 8 comparedto the baseline model, the stress-matching method results in signiﬁcant errors in K
I estimates.
Theoretically, the KI estimate should approach the correct value with sufﬁcient mesh reﬁnement,
but the level of reﬁnement required for acceptable accuracy is much larger than is necessary forboth the J integral and displacement methods.
Figure 12.29 shows the results of the mesh reﬁnement convergence study for K
I estimates from
crack-opening displacement. As one would expect, mesh reﬁnement results in improved estimatesfrom extrapolation. However, the results from the ﬁrst few nodes must be excluded from theextrapolation in order to obtain good estimates.
Some commercial ﬁnite element programs include an option to compute stress-intensity factors
from nodal displacements behind the crack. However, it is risky to place blind trust in suchalgorithms. As Figure 12.29 illustrates, the K
I estimate can be signiﬁcantly affected by the choice
of nodes that are selected for the extrapolation to r = 0. For example, if the computation is based
on the displacements of the ﬁrst two nodes behind the crack tip, signiﬁcant errors can result. Themost reliable approach is to extract and plot the results for all crack-face nodes that are relativelyclose to the crack tip, and then determine which points should be used in the extrapolation.
Figure 12.30 shows a -symmetric three-dimensional model of a through-thickness crack
in a ﬂat plate. Figure 12.31 is a dimensionless plot of the through-thickness variation in K
J.FIGURE 12.26 Dimensionless stress-intensity factor estimated from the displacements behind the crack tip
in the baseline two-dimensional model. is the quantity in square brackets in Equation (12.15(a)).
 KIu()
14/
14/
14/1656_C012.fm  Page 580  Monday, May 23, 2005  6:07 PM
Computational Fracture Mechanics 581
FIGURE 12.27 Effect of elastic singularity elements at the crack tip on KI estimated from opening
displacements behind the crack tip in the baseline model. is the quantity in square brackets in Equation
(12.15(a)).
FIGURE 12.28 Effect of mesh reﬁnement at the crack tip on KI estimated from normal stresses in front of
the crack tip.
KIu()
1656_C012.fm  Page 581  Monday, May 23, 2005  6:07 PM
582 Fracture Mechanics: Fundamentals and Applications
FIGURE 12.29 Effect of mesh reﬁnement at the crack tip on KI estimated from opening displacements behind
crack tip. is the quantity in square brackets in Equation (12.15(a)).
FIGURE 12.30 Closeup of the crack-tip region of a quarter-symmetric two-dimensional ﬁnite element model
of a through-thickness crack in a wide plate. The crack face is highlighted in gray.
KIu()
1656_C012.fm  Page 582  Monday, May 23, 2005  6:07 PM
Computational Fracture Mechanics 583
For a Poisson’s ratio of 0.3, the KJ in the center of the plate is approximately 5% greater than the
theoretical solution for the Grifﬁth plate. The classical solution is obtained when Poisson’s ratio is
set to zero. The results for ν = 0.3 manifest a real three-dimensional effect. The theoretical solution
for the Grifﬁth plate is based on a two-dimensional body (plane stress or plane strain), so it cannotaccount for variations of stress and strain along the crack front. When ν = 0, the three-dimensional
model behaves like a two-dimensional plate because there is no out-of-plane deformation.
The effect of mesh reﬁnement along the crack front in the three-dimensional analysis was
investigated. Figure 12.32 shows models where the crack front was reﬁned by factors of 3 and 9.The resulting K
J solutions are plotted in Figure 12.33. The KJ value in the center of the plate is insensitive
to crack-front reﬁnement, but the value on the free surface continually decreases with reﬁnement along thecrack front.
The results in Figure 12.33 further illustrate the difference between two-dimensional and three-
dimensional solutions for cracks. Not only does the K
J value at midthickness differ from the classical
solution, the computed free surface value is mesh dependent. As discussed in Section 12.3.2, theJ integral computed at a given point on the crack front in a three-dimensional model actuallycorresponds to a weighted average over a ﬁnite crack-front length. For the node at the free surface,J is typically computed over a domain that is one element thick. For reasons described below, the
theoretical value of the J integral on the free surface of a three-dimensional body is zero . Therefore,
the computed J value for the node corresponding to where the crack front intersects a free surface
will continually decrease with increasing crack-front reﬁnement.
5FIGURE 12.31 Through-thickness variation of the Mode I stress-intensity factor inferred from a J-integral
analysis of the three-dimensional model in Figure 12.30.
5 The theoretical value of J on the free surface is of little practical importance because crack propagation is governed by
the crack driving force over a ﬁnite distance below the surface. Consider, for example, a semielliptical surface crack of
depth a and length 2 c that is growing by fatigue. The fatigue crack growth rate on the free surface da/dN, appears to be
governed by the nominal ∆K near  the free surface. Otherwise, we would observe no crack growth on the free surface and
the crack would “tunnel” in the c direction below the surface.
1656_C012.fm  Page 583  Monday, May 23, 2005  6:07 PM
584 Fracture Mechanics: Fundamentals and Applications
A crack intersecting a free surface in a three-dimensional body forms a corner. Such a conﬁg-
uration is decidedly different from a crack in a two-dimensional plane stress model. The corner
results in a singularity, but stress varies as power of r that is for an elastic body. It can be
shown that the stress singularity in an elastic material must vary as in order for J to be nonzero.
Recall the Williams series solution for elastic bodies with cracks (Chapter 2) and the correspondingseries solution for fully plastic power-law materials (Chapter 3). It can be shown that only the(a)
(b)
FIGURE 12.32 Reﬁnement along the crack front of the three-dimensional model in Figure 12.30: (a) 3x
crack-front reﬁnement and (b) 9x crack-front reﬁnement.
≠−12/
r−12/1656_C012.fm  Page 584  Monday, May 23, 2005  6:07 PM
Computational Fracture Mechanics 585
leading singular term in each series contributes to J. In both the elastic and fully plastic series
solutions, the product of stress times strain varies as 1/ r in the leading singular term.
In summary, the domain integral method is the most efﬁcient means to infer stress-intensity
factors solutions from ﬁnite element analysis. If one’s ﬁnite element software does not include such
capabilities, the displacement-matching technique is an acceptable alternative, provided the meshreﬁnement is sufﬁcient for convergence. The stress-matching method requires a very high level ofmesh reﬁnement, so it is not recommended. Finally, the level of mesh reﬁnement required forconvergence is problem-speciﬁc, since it depends on the geometry and loading. The convergenceresults presented here are for purposes of illustration and should not be used as the sole basis fordemonstrating convergence for a different problem.
12.6 ANAL YSIS OF GROWING CRACKS
Although most computational fracture mechanics analyses are performed on stationary cracks,there are instances where it is desirable to analyze crack growth. Growing a crack in a ﬁnite elementmodel often requires a special meshing strategy, and the analysis must include a criterion forcrack advance.
The ﬁnite element models shown in previous sections all have focused meshes , where the
highest level of mesh reﬁnement is at the crack tip. The so-called spider-web conﬁguration is anexample of a focused mesh. This type of mesh is suitable for the analysis of a stationary crack,but is not appropriate for crack growth unless the focused region moves with the crack tip. Movingthe crack tip in a focused mesh normally entails re-meshing. That is, a new focused mesh with aslightly longer crack must be created. Re-meshing is appropriate for elastic problems because stressand strain are not history dependent. For example, fatigue in an elastic body can be modeled byFIGURE 12.33 Effect of crack-front reﬁnement on the through-thickness variation of KJ.
1656_C012.fm  Page 585  Monday, May 23, 2005  6:07 PM
586 Fracture Mechanics: Fundamentals and Applications
computing the stress-intensity range at each time step, and then updating the crack dimensions
(with a new mesh) based on the desired growth law. 
In elastic-plastic materials, stress and strain are history dependent. Crack growth by re-meshing
is possible in principle, provided the prior plastic strain history is properly mapped onto the variousmodels created at each step. However, this approach is highly cumbersome. A better alternativeis to create a single mesh that accommodates crack growth. One such mesh conﬁguration is thecell mesh . Figure 12.34 shows an example of a cell mesh for a semielliptical surface crack. Rather
than a focused reﬁned zone at the crack tip, there are reﬁned bands (or cells) of elements thatcorrespond to the crack-front positions at various stages during the analysis. The disadvantage ofthis conﬁguration is that the crack path and shape are predetermined by the mesh pattern.
There are three common methods to advance a crack in a cell mesh. Elements along the crack
front can be removed from the model once a failure criterion is reached. For example, ductile crackgrowth can be simulated in a cell mesh using the Gurson–Tvergaard plasticity model described inChapter 5 [27–29]. Another approach is to release nodes at speciﬁc load steps or according to afailure criterion. A third method entails using cohesive elements, which are zero-thickness elementson which a force-displacement law can be speciﬁed [30]. In a typical force-displacement curve forcohesive elements, the force reaches a maximum value at an intermediate displacement, and thendecreases to zero with further displacement. The crack “unzips” as cohesive elements along thecrack front progressively fail.
Irrespective of the numerical crack growth strategy (removing elements, releasing nodes, using
cohesive elements) each increment of crack advance corresponds to the element size. For this reasonthe crack growth response in a ﬁnite element simulation is mesh dependent. In real materials, thecrack growth response (e.g., the J resistance curve) depends on material length scales such as
inclusion spacing. A ﬁnite element continuum model does not include microstructural features suchas inclusions, so element size is the only available length scale to govern crack growth. Crackgrowth simulations usually need to be tuned to match experimental data. One of the key tuningparameters is the element size in the cell zone on the crack plane.FIGURE 12.34 Cell-type mesh for analysis of crack growth in a semielliptical surface crack in a ﬂat plate.
Note the difference between this mesh conﬁguration and the focused mesh in Figure 12.20. The concentric
mesh lines on the crack plane correspond to various crack-front positions during the analysis.
1656_C012.fm  Page 586  Monday, May 23, 2005  6:07 PM
Computational Fracture Mechanics 587
APPENDIX 12: PROPERTIES OF SINGULARITY ELEMENTS
Certain element/node conﬁgurations produce strain singularities. While such behavior is undesirable
for most analyses, it is ideal for elastic crack problems. Forcing the elements at the crack tip to exhibita  strain singularity can improve accuracy and reduces the need for a high degree of meshreﬁnement at the crack tip. Note that the strain is singular only at the node point at the crack tip. Overthe interior of the element, the strain varies as . Consequently, the strain is ﬁnite at the gausspoints, where it is actually evaluated in the solution.
The derivations that follow show that the desired singularity can be produced in quadratic
isoparametric elements by moving the mid-side nodes to the -points. This behavior was ﬁrstnoted by Barsoum [14] and Henshell and Shaw [24].
From Equation (12.3) and Equation (12.4), the strain matrix for a two-dimensional element
can be written in the following form:
(A12.1)
where
(A12.2)
where ( x, h) are the parametric coordinates of a point on the element. Since the nodal displacements
{u
i, vi} are bounded, the strain matrix can be singular only if either [ B*] or [J]−1 is singular.
Consider an 8-noded quadratic isoparametric two-dimensional element (Figure 12.12(a)). The
shape functions for this element are as follows [4]:
(A12.3)
where ( x, h) are the parametric coordinates of a point in the element and ( xi, hi) are the coordinates
of the ith node.
In general, the shape functions are polynomials. Equation (A12.3), for example, is a quadratic
equation. Thus Ni, ∂Ni/∂x, or ∂ Ni/∂h are all nonsingular, and [ J] must be the cause of the singularity.
A strain singularity can arise if the determinant of the Jacobian matrix vanishes at the crack tip:
(A12.4)
A12.1 QUADRILA TERAL ELEMENT
Consider an 8-noded quadrilateral element with the mid-side nodes at the point, as Figure A12.1illustrates. For convenience, the origin of the x-y global coordinate system is placed at node 1.
Let us evaluate the element boundary between nodes 1 and 2. From Equation (A12.3), the shape1/r
1/L
14/
{} [ ] [ * ]ε=



−JB1u
vi
i
[* ]B=∂
∂
∂
∂
∂
∂∂
∂



N
N
NN
i
i
iiξ
η
ηξ0
0
Nii i i iii=+ + − − + − − +[( )( ) ( )( ) ( )( )]11 1 1 1 142222ξξ ηη ξ ηη η ξξξη
+− + − () +− + − () () ( ) () ( )11 1211 12222
222
ξη η ξηηξ ξ ηξ
iii
iii
det | |(,)
(, )J=∂
∂=xy
ξη0
14/1656_C012.fm  Page 587  Monday, May 23, 2005  6:07 PM
588 Fracture Mechanics: Fundamentals and Applications
functions along this line at nodes 1, 2, and 5 are given by
(A12.5)
Inserting these results into Equation (A12.1) gives
(A12.6)
Setting x1 = 0, x2 = L, and results in
(A12.7)
where L is the length of the element between nodes 1 and 2. Solving for x gives
(A12.8)
The relevant term of the Jacobian is given by
(A12.9)FIGURE A12.1 Quadrilateral isoparametric element with mid-side nodes moved to the quarter points.
N11
21 =− − ξξ()
N2121 =−
ξξ()
N521=−()ξ
xx x x=− − + − + −1211211
122
5ξξ ξξ ξ() ()( )
xL54=/
xLL=− + −121142ξξ ξ() ( )
ξ=− +12x
L
∂
∂=+ =xLxLξξ21()1656_C012.fm  Page 588  Monday, May 23, 2005  6:07 PM
Computational Fracture Mechanics 589
which vanishes at x = 0; thus the strain must be singular at this point. Considering only the
displacements of points 1, 2, and 5, the displacements along the element edge are as follows:
(A12.10)
Substituting Equation (A12.8) into Equation (A12.10) gives
(A12.11)
Solving for the strain in the x direction leads to
(A12.12)
Therefore, the strain exhibits a singularity along the element boundary.
A12.2 TRIANGULAR ELEMENT
Let us now construct a triangular element by collapsing nodes 1, 4, and 8 (Figure A12.2). Nodes
5 and 7 are moved to the quarter points in this case. The strain singularity exists along the1-5-2 and 4-7-3 edges, as with the quadrilateral element. In this instance, however, the singularityalso exists within the element.
FIGURE A12.2 Degenerated isoparametric element, with mid-side nodes at the quarter points.uu u u=− − + − + −1
211211
122
5ξξ ξξ ξ() ()( )
ux
Lx
Lu =− − +

−

1
212 221
+−+



+−

 12 2 42 5x
Lx
Lux
Lx
Lu
εξ
xu
xxu
x=∂
∂=∂
∂∂
∂
=− −

+− +

+−

1
234 1
214 24
12 5xL LuxL LuxL Lu
1/r
1/r
1656_C012.fm  Page 589  Monday, May 23, 2005  6:07 PM
590 Fracture Mechanics: Fundamentals and Applications
Consider the x axis, where h = 0. The relationship between x and x  is given by
(A12.13)
where L1 is the length of the element in the x direction. Solving for x gives
(A12.14)
which is identical to Equation (A12.8). Therefore, the strain is singular along the x axis in this
element. By solving for strain as before (Equation (A12.10) to Equation (A12.12)) it can easily be
shown that the singularity is the desired  type.
REFERENCES
1. Westergaard, H.M., ‘‘Bearing Pressures and Cracks.” Journal of Applied Mechanics , V ol. 6, 1939, pp.
49–53.
2. Williams, M.L., ‘‘On the Stress Distribution at the Base of a Stationary Crack.” Journal of Applied
Mechanics , V ol. 24, 1957, pp. 109–114.
3. Lapidus, L. and Pinder, G.F., Numerical Solution of P artial Differential Equations in Science and
Engineering . John Wiley & Sons, New York, 1982.
4. Zienkiewicz, O.C. and Taylor, R.L., The Finite Element Method.  (4th ed.,) McGraw-Hill, New York,
1989.
5. Rizzo, F.J., ‘‘An Integral Equation Approach to Boundary Value Problems of Classical Elastostatics.”
Quarterly of Applied Mathematics , V ol. 25, 1967, pp. 83–95.
6. Cruse, T.A., Boundary Element Analysis in Computational F racture Mechanics . Kluwer Dordrecht,
The Netherlands, 1988.
7. Blandford, G.E. and Ingraffea, A.R., ‘‘Two-Dimensional Stress Intensity Factor Computations Using
the Boundary Element Method.” International Journal for Numerical Methods in Engineering , V ol.
17, 1981, pp. 387–404.
8. Cruse, T.A., ‘‘An Improved Boundary-Integral Equation for Three Dimensional Elastic Stress Analysis.”
Computers and Structures , V ol. 4, 1974, pp. 741–754.
9. Mendelson, A. and Albers, L.U., ‘‘Application of Boundary Integral Equations to Elastoplastic Prob-
lems.” Boundary Integral Equation Method: Computational Applications in Applied Mechanics ,
AMD-V ol. 11, American Society of Mechanical Engineers, New York, 1975, pp. 47–84.
10. Parks, D.M., “A Stiffness Derivative Finite Element Technique for Determination of Crack Tip Stress
Intensity Factors.” International Journal of Fracture , V ol. 10, 1974, pp. 487–502.
11. Kobayashi, A.S., Cherepy, R.B., and Kinsel, W.C., ‘‘A Numerical Procedure for Estimating the Stress
Intensity Factor of a Crack in a Finite Plate.” Journal of Basic Engineering , V ol. 86, 1964, pp. 681–684.
12. Gross, B. and Srawley, J.E., ‘‘Stress Intensity Factors of Three Point Bend Specimens by Boundary
Collocation.” NASA Technical Note D-2603, 1965.
13. Tracey, D.M., ‘‘Finite Element Methods for Determination of Crack Tip Elastic Stress Intensity
Factors.” Engineering Fracture Mechanics , V ol. 3, 1971, pp. 255–266.
14. Barsoum, R.S., ‘‘On the Use of Isoparametric Finite Elements in Linear Fracture Mechanics.” Inter-
national Journal for Numerical Methods in Engineering , V ol. 10, 1976, pp. 25–37.
15. Budiansky, B. and Rice, J.R., ‘‘Conservation Laws and Energy Release Rates.” Journal of Applied
Mechanics , V ol. 40, 1973, pp. 201–203.
16. Carpenter, W.C., Read, D.T., and Dodds, R.H., Jr., ‘‘Comparison of Several Path Independent Integrals
Including Plasticity Effects.” International Journal of Fracture , V ol. 31, 1986, pp. 303–323.
17. Hellen, T.K., ‘‘On the Method of Virtual Crack Extensions.” International Journal for Numerical
Methods in Engineering , V ol. 9, 1975, pp. 187–207.xL=+ +()ξξ2 1214
ξ=− +12
1x
L
1/r1656_C012.fm  Page 590  Monday, May 23, 2005  6:07 PM
Computational Fracture Mechanics 591
18. Parks, D.M., ‘‘The Virtual Crack Extension Method for Nonlinear Material Behavior.” Computer
Methods in Applied Mechanics and Engineering , V ol. 12, 1977, pp. 353–364.
19. deLorenzi, H.G., ‘‘On the Energy Release Rate and the J-Integral of 3-D Crack Conﬁgurations.”
International Journal of Fracture , V ol. 19, 1982, pp. 183–193.
20. deLorenzi, H.G., ‘‘Energy Release Rate Calculations by the Finite Element Method.” Engineering
Fracture Mechanics , V ol. 21, 1985, pp. 129–143.
21. Shih, C.F., Moran, B., and Nakamura, T., ‘‘Energy Release Rate Along a Three-Dimensional Crack
Front in a Thermally Stressed Body.” International Journal of Fracture , V ol. 30, 1986, pp. 79–102.
22. Moran, B. and Shih, C.F., ‘‘A General Treatment of Crack Tip Contour Integrals.” International
Journal of Fracture , V ol. 35, 1987, pp. 295–310.
23. Dodds, R.H., Jr. and Vargas, P.M., ‘‘Numerical Evaluation of Domain and Contour Integrals for
Nonlinear Fracture Mechanics.” Report UILU-ENG-88-2006, University of Illinois, Urbana, IL,
August 1988.
24. Henshell, R.D. and Shaw, K.G., ‘‘Crack Tip Finite Elements are Unnecessary.” International Journal
for Numerical Methods in Engineering , V ol. 9, 1975, pp. 495–507.
25. Dodds, R.H., Jr., Anderson, T.L., and Kirk, M.T., ‘‘A Framework to Correlate a/W Effects on Elastic-
Plastic Fracture Toughness ( Jc).” International Journal of Fracture , V ol. 48, 1991, pp. 1–22.
26. McMeeking, R.M. and Parks, D.M., ‘‘On Criteria for J-Dominance of Crack Tip Fields in Large-
Scale Yielding.” ASTM STP 668, American Society for Testing and Materials, Philadelphia, PA, 1979,pp. 175–194.
27. Ruggieri, C., Panontin, T.L., and Dodds, R.H., Jr., ‘‘Numerical Modeling of Ductile Crack Growth
in 3-D Using Computational Cell Elements.” International Journal of Fracture , V ol. 82, 1996, pp.
67–95.
28. Gao, X., Faleskog, J., Dodds, R.H., Jr., and Shih, C.F., ‘‘Ductile Tearing in Part-Through Cracks:
Experiments and Cell-Model Predictions.” Engineering Fracture Mechanics , V ol. 59, 1998, pp.
761–777.
29. Gullerud, A. and Dodds, R.H., Jr., ‘‘Simulation of Ductile Crack Growth Using Computational Cells:
Numerical Aspects,” Engineering Fracture Mechanics , V ol. 66, No. 1, 2000, pp. 65–92.
30. Roy, A. and Dodds, R.H., Jr., ‘‘Simulation of Ductile Crack Growth in Thin Aluminum Panels Using
3-D Surface Cohesive Elements,” International Journal of Fracture , V ol. 110, 2001, pp. 21–45.1656_C012.fm  Page 591  Monday, May 23, 2005  6:07 PM
1656_C012.fm  Page 592  Monday, May 23, 2005  6:07 PM
 
593 
Practice Problems 
This chapter contains practice problems that correspond to material in Chapter 1 to Chapter 12.
Some of the problems for Chapter 7 to Chapter 11 require a computer program or spreadsheet.This level of complexity was necessary in order to make the application-oriented problems realistic.
All quantitative data are given in SI units, although the corresponding values in English units
are also provided in many cases. 
13.1CHAPTER 1 
1.1 Compile a list of ﬁve mechanical or structural failures that have occurred within the
last 20 years. Describe the factors that led to each failure and identify the failures thatresulted from misapplication of existing knowledge (Type 1) and those that involvednew technology or a signiﬁcant design modiﬁcation (Type 2).
1.2 A ﬂat plate with a through-thickness crack (Figure 1.8) is subject to a 100 MPa (14.5 ksi)
tensile stress and has a fracture toughness ( 
K 
Ic 
) of 50.0 MPa (45.5 ksi .). Deter-
mine the critical crack length for this plate, assuming the material is linear elastic.
1.3 Compute the critical energy release rate ( 
G 
c 
) of the material in the previous problem for 
E 
  
= 
 207,000 MPa (30,000 ksi).
1.4 Suppose that you plan to drop a bomb out of an airplane and that you are interested in
the time of ﬂight before it hits the ground, but you cannot remember the appropriateequation from your undergraduate physics course. You decide to infer a relationship fortime of ﬂight of a falling object by experimentation. You reason that the time of ﬂight,  
t 
,
must depend on the height above the ground,  
h 
, and the weight of the object,  
mg 
, where 
m 
 is the mass and  
g 
 is the gravitational acceleration. Therefore, neglecting aerodynamic
drag, the time of ﬂight is given by the following function:
Apply dimensional analysis to this equation and determine how many experiments
would be required to determine the function  
f 
 to a reasonable approximation, assuming
you know the numerical value of  
g 
. Does the time of ﬂight depend on the mass of the
object? 
13.2CHAPTER 2 
2.1 According to Equation (2.25), the energy required to increase the crack area a unit
amount is equal to  
twice 
 the fracture work per unit surface area,  
w 
f 
. Why is the factor
of 2 in this equation necessary?
2.2 Derive Equation (2.30) for both load control and displacement control by substituting
Equation (2.29) into Equation (2.27) and Equation (2.28), respectively.
2.3 Figure 2.10 illustrates that the driving force is linear for a through-thickness crack in
an inﬁnite plate when the stress is ﬁxed. Suppose that a remote displacement (ratherthan load) were ﬁxed in this conﬁguration. Would the driving force curves be altered?Explain. ( 
Hint: 
 see Section 2.5.3).13
m in
tf h m g=(, , ) 
1656_C013.fm  Page 593  Monday, May 2, 2005  4:37 PM
 
594 
Fracture Mechanics: Fundamentals and Applications 
2.4 A plate 2 
W 
 wide contains a centrally located crack 2 
a 
 long and is subject to a tensile
load  
P 
. Beginning with Equation (2.24), derive an expression for the elastic compliance 
C 
 ( 
= 
  
∆ 
/ 
P 
) in terms of the plate dimensions and elastic modulus  
E 
. The stress in Equation
(2.24) is the nominal value, i.e.,  
s 
  
= 
  
P 
/2 
BW 
 in this problem. ( 
Note: 
 Equation (2.24)
only applies when  
a 
 <<  
W 
; the expression you derive is only approximate for a ﬁnite-
width plate.)
2.5 A material exhibits the following crack growth resistance behavior:
where  
a 
o 
 is the initial crack size.  
R 
 has units of kJ/m 
2 
 and crack size is in millimeters.
Alternatively,
where  
R 
 has units of in.-lb/in. 
2 
 and crack size is in inches. The elastic modulus of this
material  
= 
 207,000 MPa (30,000 ksi). Consider a wide plate with a through crack ( 
a 
 <<  
W 
)
that is made from this material.
(a) If this plate fractures at 138 MPa (20.0 ksi), compute the following:
(i) The half crack size at failure ( 
a 
c 
)
(ii) The amount of stable crack growth (at each crack tip) that precedes failure ( 
a 
c 
  
− 
 a 
o 
)
(b) If this plate has an initial crack length (2 
a 
o 
) of 50.8 mm (2.0 in.) and the plate is
loaded to failure, compute the following:
(i) The stress at failure
(ii) The half crack size at failure
(iii) The stable crack growth at each crack tip
2.6 Suppose that a double cantilever beam specimen (Figure 2.9) is fabricated from the
same material considered in Problem 2.5. Calculate the load at failure and the amountof stable crack growth. The specimen dimensions are as follows:  
B 
  
= 
 25.4 mm (1 in.); 
h 
  
= 
 12.7 mm (0.5 in.); 
a 
o 
  
= 
 152 mm (6 in.)
2.7 Consider a nominally linear elastic material with a rising  
R 
 curve (e.g., Problem 2.5
and Problem 2.6). Suppose that one test is performed on wide plate with a throughcrack (Figure 2.3) and a second test on the same material is performed on a doublecantilever beam (DCB) specimen (Figure 2.9). If both tests are conducted in load control,would the  
G 
c 
values at instability be the same? If not, which geometry would result in
a higher  
G 
c 
? Explain. 
2.8 Example 2.3 showed that the energy release rate  
G 
 of the DCB specimen increases with
crack growth when the specimen is held at a constant load. Describe (qualitatively)how you could alter the design of the DCB specimen such that a growing crack in loadcontrol would experience a constant  
G 
.
2.9 Beginning with Equation (2.20), derive an expression for the potential energy of a plate
subject to a tensile stress  
s 
 with a penny-shaped ﬂaw of radius  
a 
. Assume that  
a 
 <<
plate dimensions.
2.10 Beginning with Equation (2.20), derive expressions for the energy release rate and Mode
I stress-intensity factor of a penny-shaped ﬂaw subject to a remote tensile stress. (Your 
K 
I 
 expression should be identical to Equation (2.44)).
2.11 Calculate  
K 
I 
 for a rectangular bar containing an edge crack loaded in three-point bending. 
P 
  
= 
 35.0 kN (7870 lb); 
W 
  
= 
 50.8 mm (2.0 in.);  
B 
  
= 
 25 mm (1.0 in.); 
a 
/ 
W 
  
= 
 0.2;  
S 
  
= 
 203 mm (8.0 in.).
2.12 Consider a material where  
K 
IC 
  
= 
 35 MPa (31.8 ksi .). Each of the ﬁve spec-
imens in Table 2.4 and Figure 2.23 has been fabricated from this material. In each case,Ra ao=−69 505.( ).
Ra ao=−20005().
m in 
1656_C013.fm  Page 594  Monday, May 2, 2005  4:37 PM
 
Practice Problems 
595 
B 
  
= 
 25.4 mm (1 in.),  
W 
  
= 
 50.8 mm (2 in.), and  
a 
/ 
W 
  
= 
 0.5. Estimate the failure load for
each specimen. Which specimen has the highest failure load? Which has the lowest?
2.13 A large block of material is loaded to a stress of 345 MPa (50 ksi). If the fracture
toughness  
K 
Ic 
 is 44 MPa (40 ksi .), determine the critical radius of a buried penny-
shaped crack.
2.14 A semicircular surface crack in a pressure vessel is 10 mm (0.394 in.) deep. The crack
is on the inner wall of the pressure vessel and is oriented such that the hoop stress is
perpendicular to the crack plane. Calculate  
K 
I 
 if the local hoop stress  
= 
 200 MPa (29.0
ksi) and the internal pressure  
= 
 20 MPa (2900 psi). Assume that the wall thickness >>
10 mm.
2.15 Calculate  
K 
I 
 for a semielliptical surface ﬂaw at  
f 
  
= 
 0 
° 
, 30 
° 
, 60 
° 
, and 90 
° 
.  
s 
  
= 
 150 MPa
(21.8 ksi);  
a 
  
= 
 8.00 mm (0.315 in.); 2 
c 
  
= 
 40 mm (1.57 in.). Assume the plate width
and thickness are large relative to the crack dimensions.
2.16 Consider a plate subject to biaxial tension with a through crack of length 2 
a 
, oriented
at an angle  
b 
 from the  
s 
2 
 axis (Figure 13.1). Derive expressions for  
K 
I 
 and  
K 
II 
 for this
conﬁguration. What happens to each  
K 
 expression when s1 = s2?
2.17 A wide ﬂat plate with a through-thickness crack experiences a nonuniform normal stress
that can be represented by the following crack-face traction:
where po = 300 MPa and b = 25 mm. The origin ( x = 0) is at the left crack tip, as
illustrated in Figure 2.27. Using the weight function derived in Example 2.6, calculate
KI at each crack tip for 2 a = 25, 50, and 100 mm. You will need to integrate the weight
function numerically .
2.18 Calculate Keff (Irwin correction) for a through crack in a plate of width 2 W (Figure 2.20(b)).
Assume plane stress conditions and the following stress-intensity relationship:
 
s = 250 MPa (36.3 ksi); sYS = 350 MPa (50.8 ksi); 2 W = 203 mm (8.0 in.); 2 a = 50.8 mm
(2.0 in.).FIGURE 13.1 Through-thickness crack in a biaxially loaded plate (Problem 2.16).
