Repository: Ketankham/chatbot-meta-books

File: physical-meta.txt (part 33 of 44)
Modern Physical Metallurgy and Materials Engineering
trical charge, the resistivity is still signiﬁcantly high.Electrical properties usually beneﬁt when the purity ofalumina is improved.
Many mass-produced engineering components take
advantage of the excellent compressive strength, hard-ness and wear resistance of alumina (e.g. rotatingseals in washing machines and in water pumps for
automobile engines, machine jigs and cutting tools,
soil-penetrating coulters on agricultural equipment,shaftbearingsinwatchesandtape-recordingmachines,
guides for fast-moving ﬁbres and yarns, grinding
abrasives). (Emery, the well-known abrasive, is animpure anhydrous form of alumina which containsas much as 20% SiO
2CFe2O3; pretreatment is often
unnecessary.) The constituent atoms in alumina, alu-
minium and oxygen,are of relativelylow mass and the
correspondingly low density (3800 kg m/NUL3)i so f t e n
advantageous. However, like most ceramics, alumina
is brittle and should not be subjected to either impactblows or excessive tensile stresses during service.
Alumina components are frequently quite small but
theirfunctioningcanvitallyaffecttheperformance and
overall efﬁciency of a much larger engineeringsystem.
Figure 10.1 Spark plug for petrol engine (with
acknowledgements to Champion Spark Plug Division of
Cooper GB Ltd) .
Spark-pluginsulators1andwater-pumpsealingringsin
internal combustion engines are striking examples of
this principle at work.
10.4.1.2 Preparation and shaping of alumina
powders
Examination of the general form of the production
route for alumina ceramics from ore to ﬁnished shape
provides an insight into some of the important factorsand working principles which guide the ceramics tech-
nologist and an indication of the specialized shaping
methods that are available for ceramics. As mentioned
earlier, each stage of the production sequence makes
its own individual and vital contribution to the ﬁnal
qualityoftheproductandmustbecarefullycontrolled.
The principal raw material for alumina production
is bauxite Al
2O(OH) 4, an abundant hydrated rock
occurring as large deposits in various parts of the
1Over the period 1902–1977 Robert Bosch Ltd developed
more than 20000 different types of spark plug.
Ceramics and glasses 325
world.2In the Bayer process, prepared bauxitic ore
is digested under pressure in a hot aqueous solution
of sodium hydroxide and then ‘seeded’ to induce pre-
cipitation of Al(OH)3crystals, usually referred to by
the mineral term ‘gibbsite’. (The conditions of time,
temperature, agitation, etc. during this stage greatly
inﬂuence the quality of the Bayer product.) Gibbsite
is chemically decomposed by heating (calcined) at a
temperature of 1200 °C. Bayer calcine, which consists
of˛-alumina ( >99% Al 2O3), is graded according to
the nature and amount of impurities. Sodium oxide,
Na2O, ranges up to 0.6% and is of special signiﬁ-
cance because it affects sintering behaviour and elec-
trical resistance. The calcine consists of agglomerates
of˛-alumina crystallites which can be varied in aver-
age size from 0.5 to 100 µm by careful selection of
calcining conditions.
Bayer calcine is commonly used by manufactur-
ers to produce high-purity alumina components as
well as numerous varieties of lower-grade components
containing 85–95% Al 2O3. For the latter group, the
composition of the calcine is debased by additions
of oxides such as SiO 2, CaO and MgO which act as
ﬂuxes, forming a ﬂuid glassy phase between the grains
of˛-alumina during sintering.
The chosen grade of alumina, together with any
necessary additives, is ground in wet ball-mills to
a speciﬁed size range. Water is removed by spray-ing the aqueous suspension into a ﬂow of hot gas
(spray-drying) and separating the alumina in a cyclone
unit. The free-ﬂowing powder can be shaped by a
variety of methods (e.g. dry, isostatic-or hot-pressing,
slip- or tape-casting, roll-forming, extrusion, injection-
moulding). Extremely high production rates are often
possible; for instance, a machine using air pres-
sure to compress dry powder isostatically in ﬂexible
rubber moulds (‘bags’) can produce 300–400 spark
plug bodies per hour. In some processes, binders
are incorporated with the powder; for instance, athermoplastic can be hot-mixed with alumina powder
to facilitate injection-moulding and later burned off. In
tape-casting, which produces thin substrates for micro-
electronic circuits, alumina powder is suspended in an
organic liquid.
10.4.1.3 Densiﬁcation by sintering
The fragile and porous ‘green’ shapes are ﬁnally ﬁredin kilns (continuous or intermittent). Firing is a costlyprocess and, wherever possible, there has been a natu-
ral tendency to reduce the length of the time cycle for
small components. Faster rates of cooling after ‘soak-
ing’ at the maximum temperature have been found to
give a ﬁner, more desirable grain structure.
2Long-distance transportation costs have prompted
investigation of alternative sources. For instance, roastedkaolinite can be leached in concentrated hydrochloric orsulphuric acid, then precipitated as an aluminium salt whichis calcined to form alumina.It has been mentioned that ﬂuxing oxides are added
tolower-gradealuminasinordertoformanintergranu-lar phase(s). Althoughthis ﬂuid inter-granular material
facilitates densiﬁcation during ﬁring, its presence in
the ﬁnal product can have a detrimental effect upon
strength and resistance to chemical attack. As a con-
sequence, powders of high alumina content are chosen
for demanding applications. In general, an increase in
alumina content from 88% to 99.8% requires a corre-
spondingincreaseinﬁringtemperaturefrom1450
°Cto
1750°C.‘Harder’ﬁringincursheavierenergycostsand
has led to the development of reactive alumina which
has an extremely small particle size (1 µm) and a large
speciﬁc surface. ‘Softer’ ﬁring temperatures became
possible with this grade of alumina and the need to
debase the alumina with relatively large amounts of
additives was challenged.
Shrinkage is the most apparent physical change
to take place when a ‘green’ ceramic compact is
ﬁred. The linear shrinkage of alumina is about 20%and dimensions may vary by up to š1%. Diamond
machining is used when greater precision is needed
but requires care as it may damage the surface and
introduce weakening ﬂaws.
10.4.2 From silicon nitride to sialons
10.4.2.1 Reaction-bonded silicon nitride
(RBSN)
Siliconnitride,whichcanbeproducedinseveralways,
hasfoundapplicationunderavarietyofdifﬁcultcondi-
tions(e.g.cuttingtools,bearings,heatengines,foundry
equipment, furnace parts, welding jigs, metal-working
dies, etc.). Its original development was largely stimu-
lated by the search for improved materials for gas tur-
bines. Prior to its development in the 1950s, the choiceof fabrication techniques for ceramics was restricted
and it was difﬁcult to produce complex ceramic shapes
to close dimensional tolerances. The properties avail-
able from existing materials were variable and speciﬁc
service requirements, such as good resistance to ther-
mal shock and attack by molten metal and/or slag,
could not be met. The development of silicon nitride
minimized these problems; it has also had a profound
effect upon engineering thought and practice.
Silicon nitride exists in two crystalline forms ⊿˛, ˇ/triangleleft:
both belong to the hexagonal system. Bonding is pre-
dominantly covalent. Silicon nitride was ﬁrst produced
byan innovativeform of pressurelesssintering.First,a
fragile pre-form of silicon powder (mainly ˛-Si
3N4)i s
prepared, usingone of a wide variety of forming meth-
ods (e.g die-pressing, isostatic-pressing, slip-casting,
ﬂame-spraying, polymer-assisted injection-moulding,
extrusion). In the ﬁrst stage of a reaction-bonding pro-cess, this pre-form is heated in a nitrogen atmosphere
and the following chemical reaction takes place:
3SiC2N
2DSi3N4
326Modern Physical Metallurgy and Materials Engineering
A reticular network of reaction product forms through-
out the mass, bonding the particles together with-
out liquefaction. Single crystal ‘whiskers’ of ˛-silicon
nitride also nucleate and grow into pore space. Reac-
tion is strongly exothermic and close temperature con-trol is necessary in order to prevent degradation of
the silicon. The resultant nitrided compact is strong
enough to withstand conventional machining. In thesecond and ﬁnal stage of nitridation, the component
is heated in nitrogen at a temperature of 1400
°C,
forming more silicon nitride in situand producing a
slightadditionalchange indimensionsofless than1%.
(Alumina articles can change by nearly 10% duringﬁring.) The ﬁnal microstructure consists of ˛-Si
3N4
(60–90%), ˇ-Si3N4(10–40%), unreacted silicon and
porosity (15–30%). As with most ceramics, ﬁring isthe most costly stage of production.
The ﬁnal product, reaction-bonded silicon nitride
(RBSN), has a bulk density of 2400–2600 kg m
/NUL3.
It is strong, hard and has excellent resistance to wear,thermal shock and attack by many destructive ﬂuids
(molten salts, slags, aluminium, lead, tin, zinc, etc.).
Its modulus of elasticity is high.
10.4.2.2 Hot-pressed forms of silicon nitride
(HPSN, HIPSN)
Intheearly1960s,agreaterdegreeofdensiﬁcationwas
achieved with the successful production of hot-pressedsiliconnitride(HPSN)byG. G. Deeleyandco-workers
at the Plessey Co. UK. Silicon nitride powder, which
cannot be consolidated by solid-state sintering alone,is mixed with one or more ﬂuxing oxides (magne-
sia, yttria, alumina) and compressed at a pressure of
23 MN m
/NUL2within radio-frequency induction-heated
graphite dies at temperatures up to 1850 °C for about
1 h.Thethinﬁlmofsilicathatisusuallypresentonsil-
icon nitrideparticlescombines withthe additive(s)and
forms a molten phase. Densiﬁcation and mass trans-portthentakeplace atthehightemperature inatypical
‘liquid-phase’ sintering process. As this intergranular
phase cools, it forms a siliceous glass which can be
encouraged to crystallize (devitrify) by slow cooling
or by separate heat-treatment. This HP route deliber-atelyproducesalimitedamountofsecondphase(upto
3% v/v) as a means of bondingthe refractory particles;
however, this bonding phase has different properties tosiliconnitrideandcanhaveaweakeningeffect,particu-
larlyifservicetemperaturesarehigh.Thus,with3–5%
added magnesia, at temperatures below the softening
point of the residual glassy phase, say 1000
°C, silicon
nitride behaves as a brittle and stiff material; at highertemperatures, there is a fairly abrupt loss in strength,
as expressed by modulus of rupture (MoR) values, and
slowdeformationunderstress(creep)becomesevident.For these reasons, controlled modiﬁcation of the struc-
ture of the inter-granular residual phase is of particular
scientiﬁc concern.
Yttria has been used as an alternative densiﬁer to
magnesia. Its general effect is to raise the softeningpointofintergranularphasesigniﬁcantly.Morespeciﬁ-
cally, it yields crystalline oxynitrides (e.g. Y
2Si3O3N4)
which dissolve impurities (e.g. CaO) and form refrac-tory solid solutions (‘mixed crystals’). Unfortunately,
at high temperatures, yttria-containing silicon nitride
has a tendency to oxidize in a catastrophic and disrup-tive manner.
Although the use of dies places a restriction upon
component shape, hot-pressing increases the bulk den-sity and improves strength and corrosion resistance.
The combination of strength and a low coefﬁcient
of thermal expansion (approximately 3 .2ð10
/NUL6°C/NUL1
over the range 25–1000 °C) in hot-pressed silicon
nitride confer excellent resistance to thermal shock.
Small samples of HPSN are capable of surviving 100thermal cycles in which immersion in molten steel
⊿1600
°C/triangleleftalternates with quenching into water.
In a later phase of development, other researchers
usedhotisostatic-pressing(HIPing)toincrease densityfurther and to produce much more consistent proper-
ties. Silicon nitride powder, again used as the starting
material, togetherwitha relativelysmall amount of theoxideadditive(s)thatpromoteliquid-phasesintering,is
formed into a compact. This compact is encapsulated
in glass (silica or borosilicate). The capsule is evac-uated at a high temperature, sealed and then HIPed,
with gas as the pressurizing medium, at pressures up
to 300 MN m
/NUL2for a period of 1 h. Finally, the glass
envelopeisremovedfromtheisotropicHIPSNcompo-
nent by sand-blasting. Like HPSN, its microstructureconsists of ˇ-Si
3N4(>90%) and a small amount of
intergranular residue (mainly siliceous glass).
Productionroutesinvolvingdeformationatveryhigh
temperatures and pressures, as used for HPSN and
HIPSN, bring about a desirable closure of pores but
inevitablycauseaverysubstantialamountofshrinkage(20–30%). (In contrast to HPSN and HIPSN, RBSN
undergoes negligible shrinkage during sintering at the
lower process temperature of 1400
°C and accordingly
contains much weakening porosity, say 15–30% v/v.)By the early 1970s, considerable progress had been
made in producing silicon nitride by reaction-bonding,
hot-pressing and other routes. However, by then it hadbecome evident that further signiﬁcant improvements
in the quality and capabilities of silicon nitride were
unlikely.Atthisjuncture,attentionshiftedtothesialons.
10.4.2.3 Scientiﬁc basis of sialons
Although silicon nitride possesses extremely usefulproperties, its engineering exploitation has been ham-pered by the difﬁculty of producing it in a fully dense
form to precise dimensional tolerances. Hot-pressing
offers one way to surmount the problem but it is acostlyprocessandnecessarilylimitedtosimpleshapes.
The development of sialons provided an attractive and
feasible solution to these problems.
Sialons are derivatives of silicon nitride and are
accordingly also classiﬁed as nitrogen ceramics. The
acronym ‘sialon’ signiﬁes that the material is based
Ceramics and glasses 327
upon the Si–Al–O–Nsystem. In 1968, on the basis of
structural analyses of silicon nitrides, it was predicted1
that replacement of nitrogen (N3/NUL) by oxygen (O2/NUL)
was a promising possibility if silicon (Si4C)i nt h e
tetrahedral network could be replaced by aluminium
(Al3C), or by some other substituent of valency lower
than silicon. Furthermore, it was also predicted that
systematic replacement of silicon by aluminium would
allow other types of metallic cation to be accommo-
dated in the structure. Such replacement within the
SiN4structural units of silicon nitride would make
it possible to simulate the highly versatile manner in
which SiO 4and AlO 4tetrahedra arrange themselves in
aluminosilicates. A similarly wide range of structures
and properties was anticipated for this new family of
ceramic ‘alloys’. About two years after the vital pre-
diction, British and Japanese groups, acting indepen-
dently, produced ˇ0-silicon nitride, the solid solution
which was to be the prototype of the sialon family.
Inˇ-silicon nitride, the precursor, SiN 4tetrahedra
form a network structure. Each tetrahedron has a cen-
tral Si4Cwhich is surrounded by four equidistant N3/NUL
(Figure 10.2). Each of these corner N3/NULis common to
Figure 10.2 The crystal structure of ˇ-Si3N4and
ˇ0-⊿Si,Al/triangleleft3(O,N)4žmetal atom,°non-metal atom (from
Jack, 1987, pp. 259–88; reprinted by permission of the
American Ceramic Society) .
1By K. H. Jack and colleagues at the University of
Newcastle-upon-Tyne; separate British and Japanese groupsﬁled patents for producing sialons in the early 1970s. Thewritings of K. H. Jack on silicon nitride and sialons providean insight into the complexities of developing a newengineering material.three tetrahedra. In the unit cell, six Si4Cions balance
the electrical charge of eightN3/NUL, givinga startingfor-
mulaSi 6N8. Replacement ofSi4CandN3/NULbyAl3Cand
O2/NUL, respectively, forms a ˇ0-sialon structure which
is customarily represented by the chemical formula
Si6/NULzAlzOzN8/NULz,w h e r e zDnumber of nitrogen atoms
replaced by oxygen atoms. The term zranges in value
from 0 to 4. Although considerable solid solution in
silicon nitride is possible, the degree of replacementsought in practice is often quite small. With replace-
ment, theformula for thetetrahedral unitchanges from
SiN
4to (Si, Al) (O, N) 4and the dimensions of the unit
cell increase.
Although replacement causes the chemical compo-
sition to shift towards that of alumina, the structural
coordination in the solid solution is fourfold (AlO 4)
whereas in alumina it is sixfold (AlO 6). The strength
of the Al–O bond in a sialon is therefore about 50%
strongerthanitscounterpartinalumina;thisconcentra-
tion of bonding forces between aluminium and oxygen
ionsmakesa sialonintrinsicallystrongerthanalumina.
The problem of representing complex phase rela-
tionships in a convenient form was solved by adopt-
ing the ‘double reciprocal’ diagram, a type of phase
diagram originally developed for inorganic salt sys-
tems by German physical chemists many years ago.
Figure 10.3 shows how a tetrahedron for the four ele-ments Si, Al, O and N provides a symmetrical frame
of reference for four compounds. By using linear
scales calibrated in equivalent % (rather than the usual
weight, or atomic %), each compound appears mid-
way on a tetrahedral edge and the resulting section issquare. An isothermal version of this type of diagram
Figure 10.3 Relation between Si–Al–O–N tetrahedron and
square Si 3O6–Al4O6–Al4N4–Si3N4plane.
328Modern Physical Metallurgy and Materials Engineering
Figure 10.4 Si–Al–O–N behaviour diagram at 1800 °C
(from Jack, 1987, pp. 259–88; reprinted by permission ofthe American Ceramic Society) .
is shown in Figure 10.4. The ‘double reciprocal’ char-
acteristic refers to the equivalent interplay of N/O and
Si/Al along the vertical and horizontal axes, respec-
tively. It is necessarily assumed that the valency of the
four elements is ﬁxed (i.e. Si4C,A l3C,O2/NULand N3/NUL).
As the formula for the component Si 3N4contains 12
cations and 12 anions, the formulae for the other threecomponents and for the various intermediate phases
along the axes are expressed in the forms which give
a similar charge balance (e.g. Si
3O6rather than SiO 2).
The equivalent % of a given element in these formulaecan be derived from the following equations:
Equivalent % oxygen
D100⊿atomic %O ð2/triangleleft
⊿atomic %O ð2/triangleleftC⊿atomic %N ð3/triangleleft
Equivalent % nitrogen
D100% /NULequivalent % oxygen
Equivalent % aluminium
D100⊿atomic %Al ð3/triangleleft
⊿atomic %Al ð3/triangleleftC⊿atomic %Si ð4/triangleleft
Equivalent % silicon
D100% /NULequivalent %Al
Thus the intermediate phase labelled 3/2 ⊿Si2N2O/triangleleft
contains 25 equivalent % oxygen and is located one
quarter of the distance up the left-hand vertical scale.
An interesting feature of the diagram is the parallel
sequence of phases near the aluminium nitride corner
(i.e. 27R, 21R, 12H, 15R and 8H). They are referredto as aluminium nitride ‘polytypoids’, or ‘polytypes’.They have crystal structures that follow the pattern
of wurtzite (hexagonal ZnS) and are generally stable,
refractory and oxidation-resistant.10.4.2.4 Production of sialons
The start point for sialon production from silicon
nitride powder at a temperature of 1800 °C will lie
in the vicinity of the bottom left-hand corner ofFigure 10.4. Simultaneous replacement of N with O
and Si with Al produces the desired ˇ’-phase which
is represented by the narrow diagonal zone project-
ing towards the Al
4O6corner. Such ‘alloying’ of
the ceramic structure produces progressive and subtle
changes in the structure of silicon nitride by altering
thebalancebetweencovalentandionicbondingforces.
The resultant properties can be exceptional. Impor-
tantly, the oxidation resistance and strength of sialons
at temperatures above 1000 °C are greatly superior to
those of conventional silicon nitride. Relatively sim-
ple fabrication procedures, similar to those used for
oxide ceramics, can be adopted. Pressureless-sintering
enables dense complex shapes of moderate size to be
produced.
ˇ-Si3N4powder is the principal constituent of the
starting mixture for ‘alloying’. (As mentioned previ-ously, these particles usually carry a thin layer of
silica.) Although ﬁne aluminium nitride would appear
to be an appropriate source of replacement aluminium,
it readily hydrolyses, making it impracticable to use
fabrication routes which involve aqueous solutions or
binders.Onepatentedmethodforproducinga ˇ
0-sialon
(zD1) solves this problem by reacting the silicon
nitride (and its associated silica) with a specially-
prepared ‘polytypoid’. The phase relations for this
method are shown in Figure 10.4.
An addition of yttrium oxide to the mixture
causes an intergranular liquid phase to form during
pressureless-sintering and encourage densiﬁcation. By
controlling conditions, it is possible to induce this
phase either to form a glass or to crystallize
(devitrify). In sialons, as in many other ceramics,
the ﬁnal character of the intergranular phase hasa great inﬂuence upon high-temperature strength. A
structure of ˇ
0grains Cglass is strong and resists
thermal shock at temperatures approaching 1000 °C.
However, at higher temperatures the glassy phase
deforms in a viscous manner and strength suffers.
Improved stability and strength can be achieved by a
closely-controlled heat-treatment which transforms the
glassy phase into crystals of yttrium-aluminium-garnet
(YAG), as represented in the following equation:
Si5AlON7CY–Si–Al–O–N
ˇ0-sialon Oxynitride
⊿zD1/triangleleft glass
Si5CxAl1/NULxO1/NULxN7CxCY3Al5O12
Modiﬁed YAG
ˇ0-sialon
The two-phase structure of ˇ0grains CYAG is
extremely stable.Itdoesnotdegrade inthepresence of
molten metals and maintains strength and creep resis-
tance up to a temperature of 1400 °C.
Ceramics and glasses 329
More recent work has led to the production of
sialons from precursors other than ˇ-silicon nitride
(e.g. ˛0-sialons from ˛-silicon nitride and O0-sialons
from oxynitrides). K. H. Jack proposed that ˛-silicon
nitride, unlike the ˇ-form, is not a binary compound
andshouldberegardedasanoxynitride,adefectstruc-
ture showing limited replacement of nitrogen by oxy-
gen. The formula for its structural unit approximates
to SiN 3.9O0.1. Dual-phase or composite structures have
also been developed in which paired combinations of
ˇ0-,˛0-a n dO0- phases provide enhancement of engi-
neering properties. Sometimes, as in ˛0/ˇ0composites,
there is no glassy or crystalline intergranular phase.
The sialon principle can be extended to some unusual
natural waste materials. For instance, two siliceous
materials, volcanic ash and burnt rice husks, have each
been used in sinter mixes to produce sialons. Although
such products are low grade, it has been proposed thatthey could ﬁnd use as melt-resistant refractories.
10.4.2.5 Engineering applications of sialons
The relative ease with which sialons can be shaped is
one of their outstanding characteristics. Viable shap-
ing techniques include pressing (uniaxial, isostatic),extrusion, slip-casting and injection-moulding; their
variety has been a great stimulus to the search for
novel engineering applications. Similarly, their ability
to densify fully during sintering at temperatures in the
order of 1800
°C, without need of pressure application,
favours the production of complex shapes. However,
due allowance must be made for the large amount of
linear shrinkage (20–25%) which occurs as a result
of liquid phase formation during sintering. Althoughﬁnal machining with diamond grit, ultrasonic energy
or laser beam energy is possible, the very high hard-
nessofsialonsencouragesadoptionofanear-net-shape
approach to design. As with many other engineering
ceramics, sialon components are extremely sensitive
to shape and it is generally appreciated that a change
in curvature or section can frequently improve service
performance. Thestructureofasialonis,ofcourse,the
main determinant of its properties. Fortunately, sialonsare very responsive to ‘alloying’ and combinations of
attributes such as strength, stability at high tempera-
tures,resistancetothermalshock,mechanicalwearand
molten metals can be developed in order to withstand
onerous working conditions.
During metal-machining, tool tips are subjected
to highly destructive and complex conditions which
include high local temperatures and thermal shock,
high stresses and impact loading, and degradation bywear. At a test temperature of 1000
°C, the indentation
hardness of ˇ0-sialon ( Cglass) is much greater than
that of either alumina or cobalt-bonded tungsten car-
bide (Figure 10.5). The introduction of tool tips made
from this sialon was a notable success. They were
found to have a longer edge life than conventional
tungsten carbide inserts, could remove metal at high
speed with large depths of cut and could tolerate the
shocks, mechanical and thermal, of interruptedcutting.
Figure 10.5 Hot hardness of sialon, alumina and WC/Co
cutting tool tips (from Jack, 1987, pp. 259–88; reprinted by
permission of the American Ceramic Society) .
The strength and wear resistance of sialons led to
their use in the metal-working operations of extrusion
(hot- and cold-) and tube-drawing. In each process,
the relative movement of the metal stock through the
die aperture should be fast with low friction and mini-
mal die wear, producing closely dimensioned bar/tube
with a smooth and sound surface texture. Sialon die
inserts have been successfully used for both fer-
rous and non-ferrous metals and alloys, challenging
the long-established use of tungsten carbide inserts.
Sialons have also been used for the plugs (captive
or ﬂoating) which control bore size during certain
tube-drawing operations. It appears that the absence
of metallic microconstituents in sialons obviates therisk of momentary adhesion or ‘pick-up’ between dies
and/or plugs and the metal being shaped. Sialon tools
have made it possible to reduce the problems normally
associated with the drawing of difﬁcult alloys such as
stainless steels.
The endurance of sialons at high temperatures and
in the presence of invasive molten metal or slag has
led to their use as furnace and crucible refractories.
On a smaller scale, sialons have been used for com-
ponents in electrical machines for welding (e.g. gas
shrouds, locating pins for the workpiece). These appli-
cations can demand resistance to thermal shock and
wear, electrical insulation, great strength as well as
immunity to attack by molten metal spatter. Sialons
have proved superior to previous materials (alumina,
hardened steel) and have greatly extended the service
life of these small but vital machine components.
330Modern Physical Metallurgy and Materials Engineering
The search for greater efﬁciency in automotive
engines, petrol and diesel, has focused attention on
regions of the engine that are subjected to the mostsevere conditions of heat and wear. Sialons have
been adopted for pre-combustion chambers in indi-
rectdieselengines.Replacementofmetalwithceramicalsoimprovesthepower/weightratio.Itisstillpossiblethat the original goal of researches on silicon nitride
and sialons, the ceramic gas turbine, will eventually be
achieved.
10.4.3 Zirconia
Zirconium oxide (ZrO 2) has a very high melting point
⊿2680°C/triangleleft, chemical durability and is hard and strong;
because of these properties, it has long been used forrefractory containers and as an abrasive medium. At
temperatures above 1200
°C, it becomes electrically
conductiveandisusedforheatingelementsinfurnacesoperating with oxidizing atmospheres. Zirconia-basedmaterials have similar thermal expansion characteris-
tics to metallic alloys and can be usefully integrated
with metallic components in heat engines. In additionto these established applications, it has been found
practicable to harness the structural transitions of zir-
conia, thereby reducing notch-sensitivity and raising
fracture toughness values into the 15–20 MN m
/NUL3/2
band, thus providing a new class of toughened ceram-
ics. This approach is an alternative to increasing the
toughness of a ceramic by either (1) adding ﬁlaments
or (2) introducing microcracks that will blunt the tipof a propagating crack.
Zirconiais polymorphic,existinginthree crystalline
forms; their interrelation, in order of decreasing tem-perature, is as follows:
Melt
/NUL/NUL/NUL/NUL/NUL /arrowrighttophalf/arrowleftbothalf/NUL/NUL/NUL/NUL/NUL
2680°CCubic
c/NUL/NUL/NUL/NUL/NUL /arrowrighttophalf/arrowleftbothalf/NUL/NUL/NUL/NUL/NUL
2370°CTetragonal
t
950°C/NUL/NUL/NUL/arrowrighttophalf/arrowleftbothalf/NUL/NUL/NUL
1150°CMonoclinic
m
The technique of transformation-toughening hinges
upon stabilizing the high-temperature tetragonal (t)
form so that it is metastable at room temperature.
Stabilization, partial or whole, is achieved by addingcertain oxides (Y
2O3, MgO, CaO) to zirconia. In
the metastable condition, the surrounding structure
opposes the expansive transition from t- to m-forms.
In the event of a propagating crack passing into ornear metastable regions, the concentrated stress ﬁeldat the crack tip enables t-crystals of zirconia-rich
solid solution to transform into stable, but less dense,
m-ZrO
2(Figure 10.6). The transformation is marten-
sitic in character. The associated volumetric expan-
sion (3–5% v/v) tends to close the crack and relieve
stresses at its tip. This transformation mechanism isprimarily responsible for the beneﬁcial tougheningeffect of a metastable phase within the microstructure.
The relative stability of zirconia-rich solid solutions
can be conveniently expressed in terms of the phase
Figure 10.6 Crack propagating into grains of t-zirconia,
causing them to transform into m-zirconia.
Figure 10.7 Schematic phase diagram for ZrO 2–Y2O3
system: all phases depicted are solid solutions. TZP D
tetragonal zirconia polycrystal, PSZ Dpartially-stabilized
zirconia, CSZ Dcubic-stabilized zirconia .
diagram for the zirconia-rich end of the ZrO 2–Y2O3
system (Figure 10.7). The same principles apply in
a very general sense to the other two binary sys-tems, ZrO
2–MgO and ZrO 2–CaO. Yttria is partic-
ularly effective as a stabilizer. Three zirconia-basedtypes of ceramic have been superimposed upon thediagram; CSZ, TZP and PSZ. The term CSZ refersto material with a fully-stabilized cubic (not tetrag-onal) crystal structure which cannot take advantageof the toughening transformation. It is used for fur-nace refractories and crucibles. The version knownas tetragonal zirconia polycrystal (TZP) contains theleast amount of oxide additive (e.g. 2–4 mol% Y
2O3)
and is produced in a ﬁne-grained form by sinter-ing and densifying ultra-ﬁne powder in the tem-perature range 1350–1500
°C; such temperatures are
well within the phase ﬁeld for the tetragonal solid
Ceramics and glasses 331
solution (Figure 10.7). After cooling to room temper-
ature, the structure is essentially single-phase, consist-ing of very ﬁne grains ( ¾0.2–1
µm) of t-ZrO 2which
make this material several times stronger than other
types of zirconia-toughened ceramics. A typical TZP
microstructure, as revealed by electron microscopy,is shown in Figure 10.8. Added oxide(s) and sili-
cate impurities form an intergranular phase which can
promote liquid-phase sintering during consolidation.(A similar effect is utilized in the production of siliconnitride.)
In partially-stabilized zirconia (PSZ), small t-crys-
tals are dispersed as a precipitate throughout a matrixof coarser cubic grains. Zirconia is mixed with 8–10mol% additive (MgO, CaO or Y
2O3) and heat-
treated in two stages (Figure 10.7). Sintering in the
temperature range 1650–1850 °C produces a parent
solid solution with a cubic structure which is then
modiﬁed by heating in the range 1100–1450 °C. This
second treatment induces a precipitation of coherentt-crystals ( ¾200 nm in size) within the c-grains. The
morphology of the precipitate depends upon the nature
of the added solute (e.g. ZrO
2–MgO,ZrO 2–CaO and
ZrO2–Y2O3solid solutions produce lenticular, cuboid
and platey crystals, respectively). The average size of
precipitate crystals is determined by the conditions of
temperature and time adopted during heat-treatment inthe crucial ‘t Cc’ ﬁeld of the phase diagram.
In the third example of transformation-toughening,
t-zirconia grains are dispersed in a dissimilar ceramic
matrix; for example, in ZT(A) or ZT ⊿Al
2O3/triangleleftthey
are dispersed among alumina grains (Figure 10.9).
An intergranular distribution of the metastable phase
resultswhenconventionalprocessingmethodsareusedbut it has also been found possible to produce anintragranular distribution. As with PSZ materials, the
size of metastable particles and matrix grains must be
carefully controlled and balanced.
200nm 
Figure 10.8 Electron micrograph of tetragonal-zirconia
polycrystal stabilized with 3 mol.% yttria (with
acknowledgement to M. G. Cain, Centre for Advanced
Materials Technology, University of Warwick, UK) .
10 mm
Figure 10.9 Duplex structure of ZT ⊿Al2O3/triangleleftconsisting of
alumina and t-zirconia grains (back-scattered electron
image). (from Green, 1984, p. 84; by permission of Marcel
Dekker Inc.) .
So far, we have concentrated upon mechanical
behaviour at or below ambient temperature. If the tem-
perature of a zirconia-toughened material is raised to
900–1000°C, which is close to the t-m transition tem-
perature, the toughening mechanism tends to become
ineffective. In addition, thermal cycling in servicetendstoinducethet-mtransitionattemperaturesinthe
range 800 –900
°C and the tougheningpropertyis grad-
ually lost. This tendency for fracture toughness to fallastheservicetemperatureincreaseshasnaturallyledto
the investigationof alternative forms of stabilizationin
systems which have much higher transformation tem-
peratures (e.g. ZT ⊿HfO
2/triangleleft). Intergranular residues (e.g.
inTZP), despitetheirbene ﬁcialeffect duringsintering,
become easier to deform as the temperature rises and
the material then suffers loss of strength and resistance
to creep.
10.4.4 Glass-ceramics
10.4.4.1 Controlled devitri ﬁcation of a glass
It has long been appreciated that crystallization can
take place in conventional glassy structures, particu-
larly when they are heated. However, such crystalliza-
tion is initiated at relatively few sites and there is atendency for crystals to grow perpendicular to the free
surface of the glass in a preferred manner. The result-
ing structure, being coarsely crystalline and strongly
oriented, is mechanically weak and ﬁnds no practical
application.
332Modern Physical Metallurgy and Materials Engineering
The basic principle of glass-ceramic production is
that certain compositions of glass respond to con-trolled heat-treatment and can be converted, withoutdistortion and with little dimensional change, froma readily-shaped glass into a ﬁne-grained crystalline
ceramic possessing useful engineering properties. Thekey to this structural transformation, which takes placethroughout the bulk of the glass (volume crystalliza-tion), is the presence of a nucleating agent, or catalyst,in the original formulation.
Controlled devitri ﬁcation of a special glass involves
two or more stages of heat-treatment (Figure 10.10).In theﬁrst stage, which can begin while the glass is
cooling from the forming and shaping operation, hold-ing at a speci ﬁc temperature for a de ﬁnite time period
causes the catalyst to initiate the precipitation of largenumbers of nuclei throughout the glassy matrix. Whentheseseedregionsreachacertainsize,differentspeciesof crystals may begin to grow upon them. Electronmicroscopy has demonstrated that epitaxial relation-ships exist between the ﬁrst-formed crystals and suc-
ceedinggenerationsofcrystals(Figure 10.11). Finally,in the second stage of heat-treatment (Figure 10.10),the structure is heated to a different temperature inorder to induce further crystallization, crystal growth,crystal transitions and a gradual, almost complete, dis-appearance of the glassy matrix.
Control of time and temperature is essential dur-
ing the production by heat-treatment of a glass-ceramic. Figure 10.12 provides a general guide to thetemperature-dependence of nucleation and growthpro-cesses for any melt, irrespective of whether it formsa glassy or crystalline solid. Curve N represents therate of homogeneous nucleation; that is, the numberof nuclei forming per second in each unit volume ofglass. Curve G represents the rate of crystal growth(micron/second). Each curve has a peak value; forviscous glass-forming melts, these maxima are notvery pronounced. With regard to the formation of a
Figure 10.10 Temperature/time schedule for producing a
glass-ceramic .
Figure 10.11 Epitaxial growth of lithium metasilicate
⊿LSDLi2SiO3/trianglelefton a lithium orthophosphate seed crystal
⊿LPDLP3PO4/triangleleftin SiO2/NULLi2O/NULAl2O3glass containing
P2O5catalyst (from Headley and Loehmann, 1984,
pp. 620–25; reprinted by permission of the American
Ceramic Society) .
Figure 10.12 Temperature-dependence of nucleation and
growth processes (after Rawson, 1980) .
glass-ceramic,itisofprimeimportancetoselectatem-
perature which is close to the peak of the nucleationcurve and then, inthe secondstage of heat-treatment, atemperature which does not encourage excessive grain
growth. Usually the temperature chosen for the second
stage is higher than that used for the ﬁrst. A care-
ful balance of conditions during heat-treatment willfavour the production of the desired ultra- ﬁne grain
structure. Thus the rate of nucleation should be high,nuclei should be uniformly dispersed and the rate of
crystal growth should not be excessive. Crystals are
onemicronorlessinsize;interlockingofthesecrystalswill enhance the mechanical strength.
Ceramics and glasses 333
Fundamental studies are complicated by the fact
that the detailed mechanisms by which nuclei formin a homogeneous glassy matrix, and then develop
into crystals, appear to be speci ﬁc to each type
of glass. However, although spinodal decompositionis sometimes possible, it is usually regarded as a
nucleation and growth process. Although the exact
nature of the early stages of nucleation is highlydebatable, the nuclei, once formed, enable hetero-
geneous nucleation of the major crystalline phases
to take place. Metastable phases may form duringheat-treatment; such phases do not feature in phase
(equilibrium) diagrams. Well-knowncrystalline phases
may appear at unexpected temperatures. Nominallymetastable phases may prove to be quite stable under
service conditions. Furthermore, successful composi-
tions are usually multi-component in character andmodifying oxides, particularly the catalyst, can have
a signiﬁcant effect upon the types of crystal produced
and upon their transformation processes. For a givencatalyst, a change in the heat-treatment process can
result in a change in the major crystalline phase(s).
Nucleation in glasses which use an oxide as catalyst
oftenappearstobepreceded byaprocessofseparation
intotwosolidglassyphases(metastableimmiscibility).
These microphases differ in chemical composition andare therefore believed to have a desirable effect upon
the ultimate grain size by favouring a high nucleation
density and reducing the growth rate of crystals. Phaseseparation may occur during either cooling of the melt
or reheating and it is logical to presume that it is
more likely to take place when two network-formersare present in the glass formulation. The production of
Vycor,aSiO
2–B2O3–Na2Oglass,alsotakesadvantage
of phase separation.
10.4.4.2 Development of glass-ceramics
Glass-ceramics date from the late 1950s and are anoffshoot of research by S. D. Stookey at the Corn-
ing Glass Works, USA, on photosensitive glasses. In
the normal procedure for these glasses, after priorirradiation with ultraviolet light, their structure can
be altered by heat-treatment. Metals, such as cop-
per, silver or gold, act as nucleating agents for lim-ited crystallization. It was fortuitously discovered that
higher heat-treatment temperatures could induce com-
