Repository: Ketankham/chatbot-meta-books

File: reed-hill-book.txt (part 33 of 48)
indicated computations. Assume that l/H11005aand that /H9004ga
is independent of the temperature.
a/H110052.866 /H1100310/H1100210m
n/H110051013Hz
Transformation temperature, T0/H110051184.5 K15Ch15.qxd  11/6/08  3:52 PM  Page 496
497 References
/H9004Hga/H11005900 J/mol
/H9004ga/H110052.08 /H1100310/H1100219J
(a) First take Eq. 15.35 and evaluate all the parameters in
this equation so that it becomes a simpliﬁed relation
between vand /H9004Tand T. Next write a simple computer
program to evaluate vbetween 1184.5 and 884.5 K in
steps of 10 degrees.
(b) Plot the results from part (a) to show the variation of
vwith T. Express vin units of m/s.15.13 (a) Suppose that an iron specimen containing 0.09
atomic percent carbon is equilibriated at 720°C (993 K)
and then rapidly quenched to 300°C (573 K). Determinethe length of the time needed for one side of a plate-shaped carbide precipitate to grow out by 10
3nm.
(b) How wide a layer of the matrix next to a plate would
have its carbon concentration lowered from 0.09 percentcarbon to that corresponding to n
e
ato form a layer of
cementite 103nm thick?
(c) How long would it take to increase one side of the
plate by 10 nm?
REFERENCES
1. Christian, J. W., The Theory of Transformation in Metals
and Alloys , 3rd edition, Elsevier, 2002.
2. Machlin, E. S., An Introduction to Aspects of Thermody-
namics and Kinetics Relevant to Materials Science , 3rd edition,
Elsevier, 2007.
3. Volmer, M., and Weber, A., Z. Phys. Chem ., 119 227
(1926).4. Becker, R., and Döring, W., Ann. Phys ., 24719 (1935).
5. Rasmussen, D. H., Appleby, M. R., Leedom, G. L., and
Babu, S. V., J. Crystal Growth , 64, 1983, 229–238.
6. Becker, R., Proc. Phys. Soc ., 5271 (1940).
7. Nabarro, F. R. N., Proc. Phys. Soc ., 5290 (1940); and
Proc. Roy. Soc ., A175 519 (1940).
8. LeGoues, F. K., Lee, Y. W., and Aaronson, H. I., Acta
Metall ., 32 (10), 1984, 1837–1843.
9. LeGoues, F. K., Aaronson, H. I., and Lee, Y. W., Acta
Metall ., 32 (10), 1984, 1845–1853.
10. LeGoues, F. K., and Aaronso, H. I., Acta Metall ., 32
(10), 1984, 1855–1864.11. LeGoues, F. K., Wright, R. N., Lee, Y. W., andAaronson, H. I., Acta Metall . 32 (10), 1984, 1865–1870.
12. Darken, L. S., and Gurry, R. W., Physical Chemistry of
Metals , p. 397. McGraw-Hill Book Company, New York,
1953.
13. Fine, M. E., Introduction to Phase Transformations in Con-
densed Systems , The Macmillan Company, New York, 1965.
14. Wert, C., J. Appl. Phys ., 20943 (1949).
15. Zener, C., J. Appl. Phys ., 20950 (1949).
16. Johnson, W. C., Met. and Mat. Trans. A , 29, 1998,
2021–2032.17. Batz, D. L., Tanzilli, R. A., and Heckel, R. W., Met.
Trans ., 11651 (1970).
18. Aaron, H. B., and Kotler, G. R., Met. Trans ., 2393
(1971).19. Aaron, H. B., Materials Sci. J ., 2192 (1968).
20. Aaron, H. B., and Kotler, G. R., Met. Trans ., 2393
(1971).15Ch15.qxd  11/6/08  3:52 PM  Page 497
The equation for the equilibrium concentration of carbon in body-centered cubic iron as
a function of temperature, C/H11005Be/H11002Q/RT, is not typical only of the iron-carbon system.
Similar relationships are observed for nitrogen, or hydrogen in interstitial solution in iron,
or for all three elements (carbon, nitrogen, and hydrogen) in interstitial solution in other
metals, providing that the maximum solubility is under approximately 1 atomic percent.
This 1-percent limitation is usually unimportant in interstitial solid solutions as they are
almost always very dilute.
The above law may also be used to predict the maximum solubility in substitutional solid
solutions. Here again it is quite accurate as long as the maximum solubility at high temper-
ature does not exceed 1 percent. In those cases where the solubility exceeds 1 percent, the
equation still gives a curve that is a useful approximation of experimentally observed solu-
bility relations. Since there are many binary alloys (two-component) with limited solubilities
of the component metals in each other, curves like that in Fig. 16.1 are quite common. This
ﬁgure, incidentally, is the same as Fig. 9.3 in Chapter 9 and shows the solubility of carbon in
alpha-iron.
Solubility relationships of the type shown in Fig. 16.1 have great practical signiﬁ-
cance, for they make possible the precipitation, or age hardening, of metals—an
extremely important method of hardening of metals. This type of hardening is used most
4980 300 400 500 700 
600 800 900 1000 923K (650 °C)
b d a c 
e 
Solubility at room temperature = 8.2 ×10–12 percentAbsolute temperature 
0.005 0.010 0.015 
Weight percent carbon 0.020 0.025
FIG. 16.1 Solubility of carbon in alpha iron
Chapter 16
Precipitation Hardening16Ch16.qxd  11/6/08  3:55 PM  Page 498
499 16.1 The Signiﬁcance of the Solvus Curve
often in commercial strengthening of nonferrous alloys, especially aluminum and mag-
nesium alloys. For the sake of convenience, the age hardening process in iron alloyed
with small quantities of carbon will be taken up here. The basic principles developed,
however, are applicable to other more general alloy systems.
16.1 THE SIGNIFICANCE OF THE SOLVUS CURVE
Curves of the type shown in Fig. 16.1 are called solvus lines . The signiﬁcance of this line
will now be investigated. For this purpose, consider a speciﬁc temperature: 923 K (650°C).
Assume that at this temperature a grain of ferrite is in contact with a grain of cementite,
as shown in Fig. 16.2. In a system of this type, it is possible for carbon atoms to leave the
solid solutions (ferrite) and enter the cementite. When this happens, however, three iron
atoms of the solution must also join the cementite lattice in order to maintain the strict
stoichiometric ratio characteristic of iron-carbide: three atoms of iron to one of carbon.
Similarly, when a carbon atom leaves Fe3C to enter the solution, three iron atoms must
leave the compound. In the very dilute solutions presently considered (approximately 0.01
percent carbon), the effect on the concentration of the solid solution of the addition or
removal of solvent atoms (iron) simultaneously with the carbon is negligible. It can, there-
fore, be assumed that concentration changes are due only to transfers of carbon atoms
between the two phases. It must be kept in mind, however, that as carbon enters iron car-
bide, the latter phase grows in volume, and that the composition of this phase does not
change. On the other hand, when carbon enters the solid solution (ferrite), the composi-
tion of the latter changes.
Figure 16.3 shows a hypothetical plot of the free energy of the ferrite plus cementite
system as a function of the carbon concentration in the ferrite. Point aon this curve repre-
sents the composition at which the free energy of the ferrite-cementite system is a mini-
mum. It is also the same composition (0.010 percent) that one obtains from the solvus
curve at 923 K (650°C). The ferrite in a ferrite-cementite aggregate will thus seek the com-
position of the solvus curve at any given temperature. If for any reason the solid solution
should have the composition bin Figs. 16.1 and 16.3, carbon will leave the cementite to
increase the concentration of the solid solution. The free energy of the system is, of course,
lowered by this spontaneous reaction. On the other hand, if the ferrite is supersaturated
Cementite (Fe3C)
grain
Ferrite grain (solid
solution of carbon
in body-centered
cubic iron)
FIG. 16.2 Grain of cementite in 
contact with a ferrite grain0.005 b 
a c 
0.010 
Weight percent carbon in ferrite at 650 °CFree energy of 
ferrite-cementite
system at 650°C 
(923 K) Free energy 
0.015 0.020 
FIG. 16.3 Hypothetical free-energy curves at 600°C
for the ferrite-cementite system of Fig. 16.2 as a 
function of carbon concentration in the ferrite16Ch16.qxd  11/6/08  3:55 PM  Page 499
Chapter 16 Precipitation Hardening 500
with carbon and has a composition such as that of point c, more cementite will form. This
spontaneous reaction also lowers the carbon concentration of the ferrite (and the free
energy of the system).
16.2 THE SOLUTION TREATMENT
Consider a speciﬁc dilute iron-carbon alloy, one with a total carbon content of 0.008 per-cent. If this alloy is in equilibrium at room temperature, nearly all of the carbon will be inthe form of cementite because the solubility of carbon in ferrite at 300 K is only 8.2 /H11003
10
/H1100212percent (see Fig. 16.1). Suppose that this same alloy is heated to 923 K, indicated by
point din Fig. 16.1. At this temperature the equilibrium concentration of carbon in the
solid solution is 0.010 percent, which is more than the total amount of carbon in themetal. The cementite stable at room temperature is no longer stable at 923 K and dissolvesby yielding its carbon atoms to the solid solution. Because the equilibrium concentrationis greater than the total carbon content of the alloy, the cementite must disappear com-pletely if the alloy is maintained for a sufﬁciently long time at the elevated temperature.The alloy that originally contained two phases (cementite and ferrite) is thus converted toa single phase (ferrite). However, the solid solution attained by maintaining the specimenat 923 K is not a saturated solution because it contains less than the equilibrium concen-tration. On the other hand, it cannot lower its free energy and assume the equilibriumconcentration for a mixture of ferrite and cementite because there is no extra carbon avail-able for this purpose.
Let us study the effect of rapid cooling on the above alloy after it has been transformed
into a homogeneous solid solution at 923 K. Very rapid cooling of heated metal specimenscan be accomplished by immersing them in a liquid cooling medium, for example, water.This operation is generally known as a quench . In the present case, a very rapid quench
will prevent an appreciable diffusion of the carbon atoms, so it can be assumed that thesolid solution that existed at 923 K is brought down to room temperature essentiallyunchanged. The alloy, which was slightly unsaturated at the higher temperature, will nowbe extremely supersaturated. Its 0.008 percent carbon in solution is roughly 10
9times
greater than the equilibrium value (8.2 /H1100310/H1100212percent). The alloy is, accordingly, in a
very unstable condition. Precipitation of this excess carbon through the formation ofcementite will markedly lower the free energy and can be expected to occur sponta-neously. The conditions under which this may occur will be discussed in the next section,but at this point it should be mentioned that the ﬁrst stage in a precipitation-hardeningheat treatment has just been outlined. A suitable alloy is heated to a temperature at whicha second phase (usually present in small quantities) dissolves in the more abundant phase.The metal is left at this temperature until a homogeneous solid solution is attained, andthen it is quenched to a lower temperature to create a supersaturated condition. This heat-treating cycle is known as the solution treatment , while the second stage, which is to be dis-
cussed, is called the aging treatment .
16.3 THE AGING TREATMENT
The precipitation of cementite from supersaturated ferrite occurs by a nucleation andgrowth process. First, it is necessary to nucleate the cementite crystals. Following nucle-ation, cementite particles grow in size as a result of the diffusion of carbon from the sur-rounding ferrite toward the particles. This is called growth . No precipitation can occur until16Ch16.qxd  11/6/08  3:55 PM  Page 500
501 16.3 The Aging Treatment
0.1 0 100 
1 10 
Time, in hours to Amount of precipitate, in
percent
100 1000 
FIG. 16.4 Amount of precipitate as a func-
tion of time in an iron-carbon alloy (0.018
percent C) allowed to precipitate from a
supersaturated solution at 349 K. (Data of
Wert, C., ASM Seminar, Thermodynamics in
Physical Metallurgy , 1950.)0.01 0.1 1 10 100 
Log time (arbitrary units)Temperature at which
the second phase is
completely dissolved.Aging or precipitation 
temperature 
1000 10000 
FIG. 16.5 Time for 100 percent of the
precipitate to form in a supersaturated
alloynucleation begins, but once it has started, the solid solution can lose its carbon in two ways,
either to the growing particles already formed or in the formation of additional nuclei. In
other words, nucleation may continue simultaneously with the growth of particles previ-
ously formed. The progress of precipitation at a given temperature is shown in Fig. 16.4,
where the amount of precipitate, in percentage of the maximum, is plotted as a function of
time. Logarithmic units are used for the time scale because spontaneous reactions of this
nature usually start rapidly and ﬁnish slowly. In general, precipitation does not begin imme-
diately, but requires a ﬁnite time t0before it is detectable. This time interval is called the
incubation period and represents the time necessary to form stable visible nuclei. The curve
also shows that the precipitation process ﬁnishes very slowly, an effect that is to be expected
in light of the continued loss of solute from the solution.
The speed at which precipitation occurs varies with temperature. This is shown qual-
itatively in Fig. 16.5. At very low temperatures, long times are required to complete the
precipitation because the diffusion rate is very slow. Here the rate of the reaction is con-
trolled by the rate at which atoms can migrate. The rate of precipitation is also very slow
at temperatures just below the solvus line (point e, Fig. 16.1). In this case, the solution is
only slightly oversaturated and the free-energy decrease resulting from precipitation is
very small. Nucleation is, accordingly, slow, and precipitation is controlled by the rate at
which nuclei can form. The high diffusion rates that exist at these temperatures can do lit-
tle if nuclei do not form. At intermediate temperatures, between the two above-
mentioned extremes, the precipitation rate increases to a maximum, so that the time to
complete the precipitation is very short. In this range, the combination of moderate diffu-
sion and nucleation rates makes precipitation rapid.
The most important effect of the precipitation of the second phase (cementite) is that
the matrix (ferrite) is hardened. Figure 16.6 shows a typical hardening curve for a dilute
iron-carbon alloy. To obtain curves of this nature, a number of specimens are ﬁrst given a
solution heat treatment in order to convert their structures into supersaturated solid solu-
tions. Immediately following the quench of the solution heat treatment, the specimens
are placed in a suitable furnace maintained at an intermediate constant temperature16Ch16.qxd  11/6/08  3:55 PM  Page 501
Chapter 16 Precipitation Hardening 502
0.110203040
11 0
Time, in hoursOveragedHardness R 45-T
100FIG. 16.6 Change in hardness during the aging
treatment. Alloy is iron plus 0.015 percent C,
and aging temperature 90°C. (Data from Wert,
C., ASM Seminar, Thermodynamics in Physical
Metallurgy , 1950.)
0.1657075808590
11 0
Time, in hoursRockwell B Hardness
100 1000T3 (99°C)T1 (0°C)T2 (40.5 °C)
FIG. 16.7 Effect of temperature on the aging
curves during precipitation hardening. Curves are
for a 0.06 percent C steel. (After Davenport, E. S.,
and Bain, E. C., Trans. ASM , 231047 [1935].)(a temperature above room temperature, but below the solvus temperature). They are
then removed from the furnace at regular intervals, cooled to room temperature, and
tested for hardness. The data obtained in this manner are then plotted to show the effect
of time on hardness. The signiﬁcant feature of this curve is the maximum it possesses.
Holding, or aging, the specimens for too long a period at a given temperature causes them
to lose their hardness. This effect is known as overaging .
The shape of the aging curve is primarily a function of two variables: the temperature
at which aging occurs and the composition of the metal. Let us consider the ﬁrst of these
variables. Figure 16.7 shows three curves, each corresponding to aging at different tem-
peratures. The curve marked T1represents aging at too low a temperature. In this case,
atomic motion is so slow that no appreciable precipitation occurs and hardening occurs
slowly. A further lowering of the aging temperature below T1will effectively stop all pre-
cipitation and prevent hardening. Use is made of this fact in the aircraft industry when alu-
minum-alloy rivets, which normally harden at room temperature, are kept in deep-freeze
refrigerators until they are driven. In this way the rivets, which have been previously
solution-treated in the supersaturated condition, are prevented from aging until they are
incorporated in the article being fabricated.
Temperature T2corresponds to an optimum temperature, a temperature at which
maximum hardening occurs within a reasonable length of time. This temperature lies
above T1, but below T3. At T3, hardening occurs quickly due to rapid diffusion. However,
softening effects also are accelerated, resulting in a lower maximum hardness. The mech-
anism explaining these effects will be discussed in Sec. 16.9.
The effect of changing the composition, the other variable that inﬂuences the aging
curve, will now be considered. For low-solute concentrations, the degree of supersaturation
is small at the end of the solution treatment, and the free energy of the system is, at best,
only slightly higher than that of the equilibrium concentration. Under these conditions it is16Ch16.qxd  11/6/08  3:55 PM  Page 502
503 16.4 Development of Precipitates
difﬁcult to nucleate the second phase, and hardening occurs slowly at constant tempera-
tures. Furthermore, the maximum hardness that can be obtained will be small because thetotal amount of precipitate is not large and, in general, the smaller the amount of precipi-tate, the smaller the maximum hardness. On the other hand, increasing the total soluteconcentration makes possible a greater maximum hardness at a given aging temperature.The more solute that is available, the more the precipitate and the greater the hardness. Inaddition, at higher solute concentrations the maximum hardness will be attained in ashorter time, for both the rate of nucleation and the rate of growth are increased.Nucleation rates rise because of a greater difference in free energy between the supersatu-rated and equilibrium states, while growth rates are increased because of the greateramount of solute available for the formation of the precipitate. These effects are, however,limited to the extent that it is possible to dissolve the solute in the solvent during the solu-tion treatment. Thus, in Fig. 16.1, the maximum solubility of carbon in iron (0.022 percent)occurs at 1000 K (727°C). Compositions containing carbon in excess of 0.022 percent canstill only dissolve this amount in the ferrite; the remainder remains in the form of cemen-tite. Low-carbon-steel compositions containing more than the maximum amount of carbonsoluble in iron (0.022 percent) are still able to undergo precipitation hardening as long asthe solution-treating temperature is not raised above 1,000 K. Figure 16.7 shows a numberof aging curves for a steel of 0.06 percent carbon.
Finally, it should be pointed out that for certain alloys, the quenching rate, pre-aging ,
can also markedly inﬂuence the precipitation kinetics and morphology.
1–3Such inﬂuence
has been attributed to the interaction and association of vacancies with solute atoms. Forexample, Vyhnal and Radcliffe
1have shown that the carbide precipitate morphology and
intensity of precipitation in Fe–0.019 wt. % carbon aged at 25 and 100°C depend on thequenching rate above a critical range. The authors attribute this pre-aging inﬂuence to theretardation of the normal loss of vacancies during quenching because of the strong attrac-tion between vacancies and interstitial carbon atoms. With increased quenching rate, agreater fraction of the supersaturated vacancies are retained as stable carbon-vacancypairs. The inﬂuence of the pairs on the precipitation rate and morphology depends on theaging temperature. At low aging temperatures, the pairs serve as preferred nucleationsites, resulting in a high density of ﬁne carbide precipitate and hardness. At high agingtemperature, on the other hand, the vacancy-carbon pairs enhance growth by relievingcoherency strain.
16.4 DEVELOPMENT OF PRECIPITATES
How the precipitates form and grow during precipitation is a subject of considerable tech-nical importance. The precipitation hardening process becomes very complex, particularlyin commercial alloys, which may contain more than one solute that contributes to the agehardening. Fortunately, however, a great deal of research has been performed on simplebinary alloy systems containing only a single solute. Among these systems are alloysformed by adding either copper, silver, or zinc to aluminum. In the ﬁrst of these systems,that is Al-Cu, the solute atom (copper) has a diameter about 12 percent larger than thealuminum atom. In the other two systems, the solute atom differs in size from that of thesolvent by only about one percent.
A signiﬁcant feature of precipitation hardening, even in the binary systems, is that the
precipitating phase normally does not originate in its ﬁnal stable form. In other words, theprecipitate often passes through several stages before a ﬁnal stable structure appears. Thus,16Ch16.qxd  11/6/08  3:55 PM  Page 503
Chapter 16 Precipitation Hardening 504
FIG. 16.8 Guinier-Preston zones
in an aluminum 16 percent silver
alloy. (Reprinted from Nicholson,R.B., and Nutting, J., Acta. Met . 9
332 [1961] with permission ofElsevier. Photgraph courtesy of RB Nicholson. http://www.sciencedirect.com/science/journal/00016160)for example, an alloy of aluminum containing 4 percent copper may pass through three
different intermediate precipitation stages before the ﬁnal stable /H9008phase (CuAl2) is
attained. The ﬁrst of these stages involves local clustering of the solute atoms to form whatare commonly called Guinier-Preston or GP zones . These zones or clusters are favored by a
low aging temperature, a small atomic size misﬁt, and a high degree of solute supersatu-ration. The shape that these clusters or zones take is strongly inﬂuenced by the amount ofthe misﬁt that occurs when the solute atom is placed in the parent lattice. When this issmall, as in aluminum-silver alloys, where the silver atoms are almost the same size as thealuminum atoms and the two atom diameters differ by less than 1 percent, the GP zonestend to be spherical in shape. An example of nearly spherical GP zones, in an aluminum16 percent silver alloy, is shown in Fig. 16.8. Note that these GP zones are clearly visiblein the electron micrograph made at a magniﬁcation of 100,000 /H11003. In the aluminum-cop-
per system, on the other hand, the misﬁt between the solute and the matrix lattice is muchlarger since there is about a 12 percent difference between the sizes of the copper and alu-minum atoms. This larger misﬁt signiﬁes a much larger lattice strain when GP zones forminside the matrix. As a consequence, the GP zones tend to form as very thin, two-dimen-sional plates oriented parallel to the {100} aluminum lattice planes. Thus, in the Al-Agalloy where the strain energy associated with a zone is small, the clusters tend to take ashape that minimizes the surface energy, while in the Al-Cu alloy where the strain energyis large, the zones assume a shape that tends to minimize their volume and the strainenergy of the zones.16Ch16.qxd  11/6/08  3:55 PM  Page 504
505 16.4 Development of Precipitates
FIG. 16.9 GP zones in the Al-Cu 1.54 at% alloy
annealed for 30 h at 100°C. The inset shows the
corresponding diffraction pattern, the white circle
indicating the contrast aperture position. (Reprinted
from Ultramicroscopy 98, Karlik, Bigot, Jouffrey,
Auger and Belliot, HREM, FIM and tomographic
atom probe investigation of Guinier–Preston zones in
an Al–1.54 at% Cu alloy, 219–230, Figure 1,
Copyright 2004, with permission from Elsevier.
http://www.sciencedirect.com/science/
journal/03043991)
5 nmThe plate-like Al-Cu GP zones may have a diameter or length as large as 10 nm 
(100 Å) but a thickness of only a few tenths of a nanometer (several Å). This means
that the thickness of the GP zones in the copper-aluminum alloy is of the order of a few
layers of copper atoms. Figure 16.9 shows a high-resolution electron micrograph of GP
zones recorded in the /H20855110/H20856zone axis for Al–1.4 at % Cu.4Eighteen GP zones can be
seen in the ﬁgure, with 15 of them appearing in bright contrast and the remaining
three dark.
If an aluminum-copper alloy is naturally aged , that is, aged at room temperature, all
of the hardening that it undergoes comes from only the formation of Guinier-Preston
zones. The zones begin to appear very soon after the start of aging. The rate at which they
appear is initially very rapid but decreases with increasing time. The number of zones
eventually approaches a maximum as the metal becomes fully aged. In other words,
room-temperature aging of aluminum-copper alloys involves only a single stage and the
stable uphase is not attained. Furthermore, age hardening involving only GP zones
occurs, in Al-Cu alloys, not only at room temperature but also at any aging temperatures
below roughly 100°C (373 K). In the past, this type of low temperature aging has been
called cold aging . Since the equilibrium CuAl2or uphase does not appear as a result of
cold aging, the precipitate in this case should have a metastable character. Supporting this
point of view is the fact that hardening due to cold aging in an aluminum alloy can be
removed by reheating to about 200°C (473 K), at which temperature the zones dissolve.
This phenomenon is known as reversion . Softening involving the use of reversion is
employed in some commercial operations.16Ch16.qxd  11/6/08  3:55 PM  Page 505
Chapter 16 Precipitation Hardening 506
0.0110203040506070
0.1 1.0650 F500 F
RT450 F375 F300 F
10
Aging time, hYield strength, ksi
Yield strength, MPa
100150250350450
1031040°FFIG. 16.10 Representative isothermal aging
curves of the aluminum alloy 2014-T4. (From
Hatch, J.E., Ed., ALUMINUM Properties and
Physical Metallurgy , American Society for Metals,
Metals Park, Ohio, 1984. Reprinted with
permission of ASM International (R). All rights
reserved. www.asminternational.org)It is believed that vacancies play a very important role in the formation of GP zones,
not only in the Al-Cu system but also in the more general sense.5The rates at which the
GP zones begin to form, at low and moderate temperatures, are very high. In order for the
zones to form this rapidly, the diffusion coefﬁcient of the solute atoms would have to be
several orders of magnitude higher than that obtained by extrapolating the known high-
temperature solute diffusion coefﬁcient to the aging temperatures. This accelerated rate of
zone formation may be explained in terms of a vacancy supersaturation retained in the
aging specimen as a result of its having been rapidly quenched from the higher solution
treatment temperature, since the equilibrium vacancy concentration is very much higher
at the solution temperature. As shown in Chapter 7, because the diffusion coefﬁcient
involves the product of the jump rate of the atoms into vacancies times the concentration
of the vacancies, a vacancy supersaturation is expected to increase the diffusion rate at the
aging temperature.
16.5 AGING OF AL-CU ALLOYS AT TEMPERATURES 
ABOVE 100°C (373 K)
The formation of Guinier-Preston zones no longer constitutes the only stage of precip-
itation hardening in an Al-Cu alloy if the aging temperature is raised to 100°C (373 K)
or above. One may now observe several intermediate stages, followed by the appear-
ance of the ﬁnal stable uor CuAl2phase. The effect of aging above 100°C is clearly
shown in Fig 16.10, where a set of isothermal aging curves of an aluminum alloy,
2014-T4, are shown. In this ﬁgure, the yield stress of the metal is plotted as a function
of the aging time in hours. This alloy contains, in addition to 4.4 percent Cu, 0.8 percent
Si, 0.8 percent Mn, and 0.5 percent Mg. The principal hardening agent of this alloy is
its copper and while it is not strictly a binary Al-Cu alloy, its aging behavior is largely
representative of the binary Al-Cu alloys. Attention is also called to the fact that the
temperatures in this diagram are expressed in degrees Fahrenheit. Note that the room
temperature curve, corresponding to hardening due only to the formation of GP zones,
shows only a slight rise in the yield stress for aging times in excess of 100 hours. The
yield stress up to an aging time of 10,000 hours also shows no indication of decreasing.16Ch16.qxd  11/6/08  3:55 PM  Page 506
507 16.5 Aging of AL-CU Alloys at Temperatures above 100°C (373 K)
GP Zones 
Aging time, days Hardness, DPH 
0.1 40 60 80 100 120 140 
1 10 100 θ″ θ′
FIG. 16.11 Isothermal aging curve, Al-4 pct Cu at 130°C. (After Silcock,
J. M., Heal, T. J., and Hardy, H. K., J. Inst. Met ., 82239 [1953–4].)On the other hand, all of the curves corresponding to specimens aged at temperatures
above 212°F (100°C) show a yield stress that quickly rises to a maximum and then falls
rapidly at longer aging times. Aging at temperatures above room temperature is nor-
mally called artiﬁcial aging .
A significant feature of the artificially aged curves in Fig. 16.10 is that they show
it is possible to attain a higher strength (or hardness) by aging above 100°C. This gain
of strength can be retained by controlling the time that the metal is held at the higher
aging temperature. It is also worth noting that the maximum increase in strength, in
this set of curves, occurs in the 300°F (149°C) curve. Also note that as the aging tem-
perature is increased, the maximum in these curves moves to a shorter time and
decreases in height. While the aluminum 2014 alloy curves in Fig. 16.10 readily
show the difference between aging at room temperature and aging above 100°C, it
is easier to obtain useful information about the development of the intermediate
stages of aging from an isothermal aging curve of a binary Al-Cu alloy. Figure 16.11
shows such a curve for a binary alloy of 4.0 percent Cu that was aged for various
times at 130°C. In this figure the diamond pyramid hardness (DPH) is plotted
against the time of aging measured in days. The initial rise of the curve that begins
after the start of aging and extends to a time of one hour, as well as the plateau that
follows this rise, are associated with the development of Guinier-Preston zones.
However, X-ray dif fraction studies have revealed that the second rise is accompanied
by the formation of a new structure. Originally, this intermediate structure was called
GP(2), but later authors have tended to identify it by the symbol u/H11032/H11032since it has the
characteristics of a three-dimensional ordered phase. It also consists of plates that lie
along aluminum {100} planes, but these plates now have a thickness of several
atomic layers. It is interesting to note that the sizes or diameters of the u/H11032/H11032plates are
larger than those of the GP zones. In this specific alloy they may become at least four
to five times larger in diameter than the GP zones. As indicated in Fig. 16.11, the GP
zone and u/H11032/H11032structures can be seen to overlap each other for a short part of the16Ch16.qxd  11/6/08  3:55 PM  Page 507
Chapter 16 Precipitation Hardening 508
Supersaturated α
+ GPHigh Increasing precipitation temperature 
Supersaturated α
+ θ″Supersaturated α
+ θ′Supersaturated 
α phase 
Supersaturated α
+ θLow 
FIG. 16.12 Precipitation sequence in Al-Cu alloysisothermal aging curve. A greater amount of overlap is apparent between the next
intermediate structure, u/H11032, and the u/H11032/H11032structure. Note that the maximum hardness
(or strength) of the alloy is attained when the u/H11032/H11032constituent is close to its maximum
amount. It should be pointed out that the peak aged microstructure consists of both
u/H11032/H11032and u/H11032precipitates.6–8The u/H11032precipitate has a composition that is the same or very
close to that of the stable u(CuAl2) phase and its crystal structure is also tetragonal
like that of the uphase. The primary difference between these two structures is that
u/H11032precipitates are partially coherent with the lattice of the aluminum matrix, while
the uprecipitates are incoherent. Figure 16.11 shows that the growth of the u/H11032parti-
cles is accompanied by a loss in hardness. This is a result of the fact that as the par-
ticles grow in size, they decrease in number and there is a general loss in the strength
of the coherency strain. Eventually, with increasing aging time, the stable and inco-
herent uphase replaces the coherent u/H11032precipitate and the alloy becomes softened to
well below its maximum strength.7
It is now possible to draw a small diagram, as shown in Fig. 16.12, giving the stages in
the development of the precipitates in the Al-Cu precipitation hardening alloys.
1. Supersaturated alpha phase.
2. Guinier-Preston zones. This is the ﬁnal precipitate below 100°C.
3. The u/H11032/H11032intermediate precipitate structure.
4. The u/H11032intermediate precipitate structure.
5. The stable uphase, Cu2Al, in a matrix of the equilibrium alpha phase.
The interrelations of these structures are not well understood.9That is, it has not
always been possible to determine whether the various precipitate structures evolve
directly from each other in sequence or whether they are separately nucleated. In the
case of the intermediate structure u/H11032/H11032, which replaces the GP zones, the size of this pre-
cipitate particle is much greater than that of the GP zones. As a consequence, many of
the GP zones must dissolve and release their solute atoms in order to form one of the
u/H11032/H11032particles. Thus, the question of whether a u/H11032/H11032platelet forms from a GP zone or not is
somewhat academic. In addition, it was shown earlier by Guinier that depending on
the degree of supersaturation, the ﬁnal stable uprecipitate may form as a result of a
direct transformation from the u/H11032structure or nucleate directly from the matrix solid
solution. Also, it has been deduced as a result of the work of Silcock, Heal, and Hardy616Ch16.qxd  11/6/08  3:55 PM  Page 508
509 16.6 Precipitation Sequences in Other Aluminum Alloys
that, given the correct conditions, the ﬁrst structure that appears may be either GP
zones, u/H11032/H11032, or u/H11032. This may be interpreted as evidence that all these structures are capa-
ble of being independently nucleated.
16.6 PRECIPITATION SEQUENCES IN OTHER 
ALUMINUM ALLOYS
The aluminum-silver system has been studied by a number of investigators. These haveshown
9that for concentrations less than about 20 percent Ag the basic sequence of stages
appears to be as follows:
(1) Supersatured a:(2) spherical clusters (as in Fig. 16.8) :(3) ordered 
clusters :(4) g/H11032:(5) stable gphase and equilibrium a
Studies of the precipitation sequences have been made on a number of other alu-
minum alloy systems. For the most part, these have concerned alloy systems on whichimportant commercial precipitation hardening aluminum alloys are based. They includethe following: (1) aluminum-copper-magnesium alloys, (2) aluminum-magnesium-siliconalloys, (3) aluminum-zinc-magnesium alloys, and (4) aluminum-zinc-magnesium-copperalloys. Three of the above involve ternary systems and the other is a quaternary system.As a consequence, the studies have been complex and the results in many cases not welldeﬁned. Therefore, they will not be considered here. Information on this subject may beobtained in standard texts.
9,10
In the aluminum precipitation hardening alloys, the precipitate particles normally
only become visible in an optical microscope when the metal is in an advanced stage ofoveraging. However, some of the intermediate stages can often be resolved in an electronmicroscope. Thus, for example, the GP zones of the Al-Ag system can be observed in theelectron micrograph of Fig. 16.8. Another example of an intermediate structure is shownin Fig. 16.13. In this case, the plate-like g/H11032structure in an Al-Ag-Zn alloy is clearly resolved
at a magniﬁcation of 35,000 /H11003in an electron micrograph. The g/H11032precipitate represents the
second of the three intermediate stages of precipitation. The dark lines that may be seencrossing some of the g/H11032plates are probably dislocations lying on the interface between the
particle and the matrix.
As evidenced by the photographs in Figs. 16.8 and 16.13, the transmission electron
microscope is a useful tool for the study of precipitation phenomena. In addition to mak-ing possible the direct observation of very small precipitate structures, it is sometimes pos-sible to use selected area diffraction to deduce the nature of the crystal structure in theprecipitate particles. This requires that the particles be large enough to be able to give adiffraction pattern. Very small particles cannot be studied in this manner. For their analy-sis, the best techniques still rely heavily on X-ray diffraction. Since the problems associ-ated with precipitation are complex, it is often necessary to invoke other techniques inaddition to those mentioned above. These involve changes in physical properties such ashardness and electrical resistivity, induced by the various phenomena of precipitation.With regard to electrical resistivity, the orderly motion of electrons through a crystal,which constitutes an electric current, is badly disturbed when an extremely small and uni-formly distributed precipitate, such as the GP zones, forms. Thus, when precipitation startsthere is an initial large rise in resistivity, which then decreases as the average particle sizeincreases during the progress of the precipitation phenomena.16Ch16.qxd  11/6/08  3:55 PM  Page 509
Chapter 16 Precipitation Hardening 510
FIG. 16.13 An intermediate precipitate, g/H11032, in an aluminum-silver-zinc alloy.
Magniﬁcation 35,000 /H11003. (Photograph courtesy of S. R. Bates.)
Another type of physical measurement that can give valuable information about pre-
cipitation phenomena is internal friction . The use of the torsion pendulum to determine inter-
stitial diffusion coefﬁcients is described in Chapter 13. The torsion pendulum, or other more
sophisticated internal friction measuring devices, may also be used to measure the concen-tration of an interstitial solute in solid solution in an alloy. To a high degree of accuracy, theinternal friction in a dilute interstitial solid solution alloy specimen is due only to the soluteatoms in solution. Furthermore, the magnitude of the internal friction, which can be meas-ured by a parameter such as d
max, the maximum logarithmic decrement (see Fig. 13.9), is a
direct measure of the amount of solute in solution. Thus, when an interstitial solid solutionalloy is undergoing precipitation, one can follow the amount of the solute being transferredfrom the solution to the precipitate particles by measuring the decrease in d
maxthat accom-
panies this transfer. As a speciﬁc example, consider a supersaturated ferrite solid solution,obtained by quenching an iron specimen containing 0.01 percent carbon from 950 K toroom temperature. The transfer of carbon atoms from the solid solution to the cementiteprecipitate particles that occurs on subsequent aging of the specimen at room temperaturecan be followed by measurements of d
maxsince the cementite precipitate depends only on
