Repository: Ketankham/chatbot-meta-books

File: tem-book.txt (part 33 of 71)
 هب انم خدا 
kV+lW= 0, where UVW is the beam direction.
Remember also that all the hklmaxima in the DP
FIGURE 20.9. Montage of Si [111] BF LACBED pattern (center) surrounded by six f2/C2220gDF LACBED patterns.
20.6 Z ERO-ORDER AND HIGH-ORDER LAUE-ZONE DIFFRACTION ................................................................................................ 335
www .Iran -mavad .com  
ﻣﺮﺟﻊ ﺩﺍﻧﺸﺠﻮﻳﺎﻥ ﻭ ﻣﻬﻨﺪﺳﻴﻦ ﻣﻮﺍﺩ
correspond to points in the reciprocal-lattice plane con-
taining the origin, 000, of the reciprocal lattice, and this
plane is also called the ZOLZ. So in fact SADPs are
usually ZOLZ patterns, although we don’t alwaysdescribe them as such. From ZOLZ patterns, we canobtain the usual interplanar spacings and angles, the hkl
maxima can be indexed and UVW identified, in exactly
the same manner as we described in Section 18.4 for anSADP. The two options are the method of ratios or
using a calibration standard to determine the camera
length.
Because of the finite size of the diffraction disks, you
must take care to select equivalent points in each disk
when measuring the hklspot spacings. If ais too large
(Kossel conditions) you might not see individual max-ima and you should then select a smaller C2 aperture(K-M conditions).
20.6.B HOLZ Patterns
The central portion of the CBED pattern is bright due tothe relatively intense low-angle scattering (go back and
check Figure 3.5). At higher angles, the ZOLZ intensity
drops because the atomic-scattering amplitude, f(y),
decreases and the Ewald sphere no longer interceptsthe relrods from the ZOLZ. However, the intensityincreases again when the Ewald sphere intercepts therelrods from the HOLZ reciprocal-lattice points and acircle or ring of diffracted intensity is observed aroundthe ZOLZ pattern as in Figures 20.3D–F and 20.4C.
(You should recall that a circle can be defined geomet-
rically as the interception of a sphere and a plane).
If you’ve chosen a small enough aperture for K-M
conditions you’ll see a ring of discrete HOLZ spots as inFigure 20.3D while a large C2 aperture gives a HOLZring of intersecting lines as in Figure 20.3F. The HOLZintensity arises from relatively weak high-angle diffrac-tion from crystal planes that are notparallel to the
beam. Low temperatures increase the HOLZ scatteringand also minimize the thermal-diffuse (phonon) scatter-
ing that, in some materials with a large Debye-Waller
factor, masks the weak HOLZ intensity. So this is whyyou’ll find a liquid-N
2cooling holder very useful at
times. You can’t reduce the diffuse scattering via anenergy filter because phonon scattering has a verysmall energy loss ( /C281 eV) and most of these electrons
still contribute to the filtered pattern.
Consider the intersection of the Ewald sphere with the
reciprocal lattice. The plane of HOLZ reciprocal-lattice
points/relrods intercepts the sphere (unlike the zero layer
which is tangential to the Ewald sphere). The first ring iscalled the FOLZ because the possible hklreflections
satisfy the relationship hU+kV+lW= 1, and so on.
Where the Ewald sphere intersects the HOLZ relrods,diffracted intensity is expected, taking into account theusual structure-factor effects (see the next section).
(A)
(B)
FIGURE 20.10. CBED pattern from a thick specimen of Si (A) without
energy filtering and (B) with energy filtering. This figure is included only
because it looks so striking, and similar patterns have been the basis ofmany TEM lab Christmas cards.SMALL L, LARGE ANGLE
Remember that the radial distance from 000 in a DP
is related to the angle of scattering; use a smaller Lto
see higher-angle scattering.
336 ...................................................................................................................................................................O BTAINING CBED P ATTERNS
www .Iran -mavad .com  
ﻣﺮﺟﻊ ﺩﺍﻧﺸﺠﻮﻳﺎﻥ ﻭ ﻣﻬﻨﺪﺳﻴﻦ ﻣﻮﺍﺩ
Because the beam converges on the specimen over an
angular range 2 a, the Ewald sphere is effectively rotated
2aabout the origin, and thus a range of angles along
each HOLZ relrod is sampled, as shown in Figure
20.11A. This range of angles manifests itself as the
CBED disk reflecting the effective angular broadeningof the relrod, as shown in Figure 20.11B. Different
interception points on the relrod correspond to different
points in the disk as shown in Figure 20.11C. Figure20.11D shows a K-M CBED pattern containing theexpected distribution of diffraction maxima from the
Ewald-sphere construction in Figure 20.11A.
We’ll make use of this 3D information in the next chap-
ter and in the companion text.
To observe HOLZ rings in addition to the ZOLZ
pattern, choose a very small L(<500 mm) so that you
can see the full angular range of the BFP permitted by
the imaging system ( /C24/C6108). As shown schematically inFigure 20.11A, the Ewald sphere only intercepts relrodsin HOLZs many orders of diffraction maxima awayfrom the direct beam. Because of the large scatteringangle, the intensity in the HOLZ spots is relatively low
and the exposure time to reveal HOLZ maxima is
usually long enough to ensure that the ZOLZ is over-exposed on the negative (go back and see Figure 20.3).
You might be lucky with your thin area; sometimes you
can produce reasonable ZOLZ and HOLZ intensity onthe same exposure as in Figure 20.11D. But generally, ifyou’re still stuck with recording your patterns on film
you will probably have to record at least two DPs: a
relatively short exposure for the ZOLZ pattern contain-ing only 2D crystallographic information and a longerexposure for the weak HOLZ reflections containing the
3D information. As we’ve already said, a range of expo-
sures is useful for allDPs.
There are some alternatives
&A CCD camera will give a greater dynamical range
making it easier to record a good pattern showingdetail at both low and high scattering angles.
&You can use image-processing techniques on yourcomputer to combine differently exposed patterns(see Chapter 31).
(A)
Direct
beam
gRange of
Ewald
sphere
2αDiffracted
beam2αConvergence
angle
Reciprocal lattice points
(expanded to disks because
of beam convergence)Reciprocal lattice rods
(due to specimen thickness)
SOLZ
FOLZ
ZOLZ
FIGURE 20.11 (A) The Ewald sphere can intercept reciprocal-lattice points from planes not parallel to the electron beam whose gvectors are not
normal to the beam. The sphere has an effective thickness of 2 abecause of beam convergence and so intercepts a range of these HOLZ
reciprocal-lattice points.3D
The most important point to remember is that there is
3D crystallographic information in the CBED pat-tern whenever significant HOLZ diffraction intensityis present.
20.6 Z ERO-ORDER AND HIGH-ORDER LAUE-ZONE DIFFRACTION ................................................................................................ 337
www .Iran -mavad .com  
ﻣﺮﺟﻊ ﺩﺍﻧﺸﺠﻮﻳﺎﻥ ﻭ ﻣﻬﻨﺪﺳﻴﻦ ﻣﻮﺍﺩ
The HOLZ ring radius is defined by the interception
of the Ewald sphere with the allowed HOLZ relrods in
the reciprocal lattice and so depends on the interplanar
spacing in the crystal, the electron wavelength (i.e., the
kV), Land any off-axis lens distortion. Depending onthe crystallography of the specimen, the HOLZ rings
may have very large diameters making them difficult toobserve experimentally even at very small L. Under
these circumstances, you should tilt to a low-symmetry
zone axis (e.g., <114>) since this gives you a better
chance of observing the FOLZ than a high-symmetryzone axis such as <001>. (If the reason for this is not
clear, then look at Figure 20.12.) Cooling your speci-men will reduce thermal-diffuse scattering that canmask HOLZ effects. If you still can’t see a HOLZring, then the last thing you can try is increasing lby
lowering the kV. If all this fails, you need to pick
another specimen!
In the next chapter, we will show you how to index
HOLZ patterns and how HOLZ ring measurements can
be used to deduce the lattice-repeat vector of the crystalparallel to the beam direction. You’ll see that you canthen determine the unit cell, the crystal system and alsothe type of lattice centering.
20.7 KIKUCHI AND BRAGG LINES IN CBED
PATTERNS
In CBED patterns you almost invariably see sharp Kiku-
chi lines, while in SADPs Kikuchi lines are often rather
diffuse or absent (see Chapter 19). This difference arises
(B)
(C)
(D)
FIGURE 20.11. (Continued) The relrod has a shape shown in (B) and the
intensity at specific points xiin the relrod is directly related to equivalent
points in the hkldisk (C). The interception of the Ewald sphere with the
HOLZ layers gives rings: the first ring is called the FOLZ, the second the
SOLZ and so on shown in the experimental pattern in (D).(A)
(B)H
HIncident beam [UVW ]
Incident beam
[UVW ]
FIGURE 20.12. (A) The reciprocal-lattice spacing ( H) is large if the beam
is down a major zone axis in the crystal. (B) The spacing is small if the
beam is down a low-symmetry direction.
338 ...................................................................................................................................................................O BTAINING CBED P ATTERNS
www .Iran -mavad .com  
ﻣﺮﺟﻊ ﺩﺍﻧﺸﺠﻮﻳﺎﻥ ﻭ ﻣﻬﻨﺪﺳﻴﻦ ﻣﻮﺍﺩ
in part because the convergent beam samples a much
smaller region of the specimen than that selected by the
SAD aperture. So, in the volume of specimen contribut-ing to the CBED pattern, there is usually little or no
strain, either elastic (due to specimen bending) or plastic
(due to lattice defects). As a result, CBED Kikuchi lineswill in general be sharper than SAD lines. This effect is
shown in Figure 20.13A which is a conventional SADP
containing very diffuse Kikuchi lines. This pattern was
obtained from a large region of heavily deformed copper.
By comparison, Figure 20.13B shows a CBED patternfrom a much smaller region of the same specimen show-
ing several pairs of well-defined Kikuchi lines. So you can
use Kikuchi lines in CBED patterns to attack problemswhich are beyond the capability of SAD, for example, to
determine accurate misorientation relationships between
small grains in deformed materials (see Heilman et al.).However, if you put the probe right on a defect which has
significant strain associated with it then even the CBED
pattern may be blurred. On the positive side, this effect is
used in LACBED patterns to characterize the crystal-
lography of defects (e.g., the Burgers vectors) and this isexplained in detail in the companion text. So, unless you
want to study defects, always check the TEM image and
tilt around to make sure that the area is clear of defectsbefore getting your CBED patterns.
If the CBED pattern is not a ZAP, as in Figure
20.13B, the Kikuchi lines appear as pairs of excess(bright) and deficient (dark) lines, as in SADPs. But
when you obtain a ZAP, the ZOLZ Kikuchi lines appear
as bright bands. These bands increase in intensity anddefinition as you increase the convergence angle, as
shown back in Figure 20.3D–F. A similar effect is seen
in channeling patterns in the SEM that are generated byrocking a parallel beam around the optic axis. If you need
to understand the difference between Kikuchi lines in
SADPs and Kikuchi bands in CBED patterns, Reimergives a clear discourse in his 1997 text.The generation of Kikuchi lines in a CBED pattern is
marginally more complex than in an SADP. Remember
how Kikuchi lines arise in a specimen illuminated by a
parallel beam (see Chapter 19) and how a divergent beamof scattered electrons samples the various crystal planes(see Figure 20.14A). In Figure 20.14B you can see whathappens when a convergent beam is used. In this case theincident rather than the scattered electrons span an angu-lar range and therefore, just as in Kikuchi-line genera-tion, some electrons in the beam will probably be at the
exact Bragg angle to a ZOLZ plane (this is identical to the
argument we used to explain the Kikuchi lines inLACBED patterns back in Figure 20.8A). Thus, therewill be an elastic-scattering contribution to the Kikuchilines where they cross the ZOLZ disks in CBED patterns.If you choose Kossel conditions (i.e., 2 a>2y
B)a si n
Figure 20.3F, there will always be electrons in the beam
with the correct trajectory for exact Bragg diffraction
from the planes in the UVW zone and so there will
invariably be an elastic contribution to the Kikuchi lines.
Strictly speaking, we should only use the term ‘Kiku-
chi lines’ when inelastic scattering alone is responsible
for their formation (i.e., the lines between anyhkldisks).
However, the term is used rather loosely in the literatureto describe the ZOLZ intensity bands, despite the elasticcontribution to the scattered intensity. Morniroli has
proposed that this uncertainty be resolved by using the
term ‘Bragg lines’ for the deficiency lines in CBED andLACBED patterns; this terminology is gaining wideracceptance.
20.8 HOLZ LINES
20.8.A The Relationship Between HOLZ Lines
and Kikuchi Lines
As we just noted, Kikuchi lines can also arise from
inelastic scattering by the HOLZ planes and HOLZKikuchi lines exist in many CBED patterns. You cansee the array of deficient HOLZ Kikuchi lines between
the ZOLZ maxima in Figure 20.2B. These HOLZ Kiku-
chi lines are, in principle, more useful than ZOLZ Kiku-chi lines because they come from planes with muchlarger Bragg angles (and gvectors) so they are even
more sensitive to changes in lattice parameter than theZOLZ lines. Since
jgj¼
1
d;jDgj¼/C0Dd
d2(20:1)
then for smaller dvalues, the value of | Dg| is much larger
at the same Dd. We take advantage of this fact, not by
using HOLZ Kikuchi lines specifically, but by seeking
out a closely related phenomenon called HOLZ lines.
HOLZ lines are simply the elastic part of the HOLZ
Kikuchi lines, that is, they are the segments of the lines
(A) (B)
FIGURE 20.13. (A) Comparison of the poor quality of Kikuchi lines in
an SADP and (B) the relatively clear distribution in a CBED pattern from
deformed copper.
20.8 HOLZ L INES ....................................................................................................................................................................................... 339
www .Iran -mavad .com  
ﻣﺮﺟﻊ ﺩﺍﻧﺸﺠﻮﻳﺎﻥ ﻭ ﻣﻬﻨﺪﺳﻴﻦ ﻣﻮﺍﺩ
which appear within the diffraction maxima. By ana-
logy with the production of Kikuchi lines and, as
already shown in Figure 20.8A for LACBED patterns
(although both these situations referred to ZOLZ dif-fraction), the HOLZ lines ar ise when electrons within
the cone of the incident probe are at the correct Bragg
angle for diffraction by a HOLZ plane. Therefore,
these electrons are diffracted out to very high angles
compared with ZOLZ diffraction. The result of thisscattering is a bright line through the HOLZ disk and
a dark line across the 000 disk. Not surprisingly, given
what you’ve learned in the preceding nine chapters, thetheory for the origin of HOLZ lines is much morecomplicated than this sp arse summary. When you
have time and the necessary inclination (tilt?) youshould read the paper by Jones et al.
An example of HOLZ lines is shown schematically in
Figure 20.15, which compares with the experimental pat-
tern in Figure 20.32B. Because these HOLZ lines contain
3D information they show the true, fcc, 3D, threefold{111} symmetry, while the ZOLZ Kikuchi lines and spotsshow sixfold, 2D, {111} symmetry. We will make use ofthese differences when we discuss indexing such patternsand crystal-symmetry determination in Chapter 21 and
in the companion text.000 Kikuchi lines2θB
BFPElectrons within probe
at exact Bragg angle to
hkl planeIncident
convergent
probe2α
Thin
specimen
000Kikuchi lines2θBθB
BFPInelastic
scattering
’center’
Distribution of
inelastic scatterhkl
diffracting planesIncident
parallel
beam
Thin
specimenhkl
diffracting planes
θBZone axis
<UVW >
FIGURE 20.14. Comparison of the generation of Kikuchi lines (A) by inelastic scattering of electrons in a parallel beam and (B) by elastic scattering of
electrons in a convergent beam when the convergence angle, ais greater than the Bragg angle, yB.
PAIRS OF HOLZ LINES
HOLZ lines come in pairs, like Kikuchi lines, with the
bright (excess) lines within the HOLZ hklmaxima
and the dark (deficient) lines within the 000 disk.
FIGURE 20.15. The relationship between Kikuchi lines and HOLZ lines is
shown in this schematic of a <111>CBED pattern from a cubic crystal.
The three principal pairs of 2 /C2220 ZOLZ Kikuchi bands show sixfold sym-
metry (characteristic of the 2D 111 planes) and bisect the gvectors from 000
to the six 2 /C2220 ZOLZ maxima. The inelastic deficient Kikuchi lines from the
HOLZ planes are shown in the regions between the ZOLZ diffraction disks
and the elastic deficient lines from the HOLZ planes are present within the
000 disk. In both cases, the HOLZ lines show threefold symmetry char-
acteristic of looking down the <111>direction in a 3D crystal.
340 ...................................................................................................................................................................O BTAINING CBED P ATTERNS
www .Iran -mavad .com  
ﻣﺮﺟﻊ ﺩﺍﻧﺸﺠﻮﻳﺎﻥ ﻭ ﻣﻬﻨﺪﺳﻴﻦ ﻣﻮﺍﺩ
20.8.B Acquiring HOLZ Lines
Steeds (1981) described the practical problems of
recording HOLZ lines in some detail. Nothing muchhas changed in the intervening decades and the mainpoints you have to consider are
&The lines are often only visible ‘on the negatives’ andnot on the screen, so you should record all the DPs,not just ones on which you can see the lines. Thispoor visibility is less of a problem with a CCDbecause you can easily enhance the gain.
&You may have to make small changes in the operat-
ing voltage or the orientation in order to view the
HOLZ rings, especially if the crystal has a smalllattice-repeat spacing parallel to the beam and theangular view of the BFP is poor.
&Strains in the specimen from bending and thermal stress-es smear out the HOLZ-line intensity. Choosing thesmallest region (i.e., the smallest beam) may help thisproblem and will also minimize local thickness variations.
&Planar or point disorder as well as thermal (Debye-Waller) effects can reduce high-angle scattering. Inpractice, this means that cooling the specimen andreducing the kV can help to increase HOLZ-line vis-ibility by reducing contamination and beam heating.
&Minor adjustments in HOLZ-line positions can helpto distinguish HOLZ lines that overlap. To do thisyou need to change the kV by a small amount.
The experimental procedure for observing HOLZ linesis quite straightforward but, since the lines themselvescan be rather elusive, as we suggested at the start of thechapter, you should practice with a specimen such as Sior stainless steel in which the lines are almost always
visible. The best way to search for the lines is
&Select the largest C2 aperture and go to the smallest
L(/C243–500 mm) at which you can see the full angular
view of the BFP.
&Examine the Kossel/LACBED pattern (make 2 a
large) which should reveal Kikuchi bands intersect-ing at many poles, spanning a good fraction of the
stereographic triangle as shown in Figure 20.16A.
&If you tilt to such a pole, as shown in Figure 20.16B,
you should see the ring of HOLZ intensity.
&Tilt to a suitable zone axis for optimizing HOLZeffects. Remember, the best orientation for seeingthe HOLZ lines in the 000 disk is nota low-index,
high-symmetry pole such as <100 >or<111 >, but
a higher-index, lower-symmetry one such as <114 >.
&To see the deficient lines, increase Lto look in detail at
the 000 region of the pattern, and if necessary, put in a
(A)
(B)
(C)
FIGURE 20.16. (A) Low- L, large- aCBED pattern showing a wide area of
reciprocal space, away from ZAP conditions. (B) When the specimen is
tilted to a high-symmetry <111>ZAP and a smaller C2 aperture is
inserted, a ring of excess HOLZ lines appears. In (C) taken at high L, the
deficient HOLZ lines are visible in the central 000 disk of the lowersymmetry <114>pattern.CONTROLLING kV
Continuous kV control is an essential accessory to
your TEM for serious CBED work.
20.8 HOLZ L INES ....................................................................................................................................................................................... 341
www .Iran -mavad .com  
ﻣﺮﺟﻊ ﺩﺍﻧﺸﺠﻮﻳﺎﻥ ﻭ ﻣﻬﻨﺪﺳﻴﻦ ﻣﻮﺍﺩ
smaller C2 aperture, center it and look for the fine dark
lines crossing the bright disk as in Figure 20.16C .
Usually, you’ll just need this deficient-line distribution.
You have to use a range of L(from /C24300 to
1500 mm) to obtain all this information and this is
easy in any post-1980 TEM. DSTEMs with sufficientpost-specimen lenses are as versatile. Energy filteringimproves everything that we’ve just described.
20.9 HOLLOW-CONE/PRECESSION CBED
As we described in Chapter 18, for SAD, we can acquireCBED patterns by rotating the incoming convergent
beam about the optic axis in a hollow cone. Just as
with SAD, hollow-cone CBED supplements the infor-mation we get in a stationary-beam pattern (i.e., all thepatterns we’ve discussed so far). Remember, hollow-cone operation deflects the incident beam and rotatesthe pattern in the BFP while precession de-scans the
beam so that the actual pattern is stationary. A good
review of hollow-cone CBED and its relationship toother CBED methods is given in Tanaka’s 1986 paper.Hollow-cone patterns do not show specific diffractionspots like CBED patterns since the rotating disk inten-sity is averaged out and the only stationary features are
diffraction events at specific angles such as HOLZ lines.
We can take advantage of this because if, for example,the cone angle is set to that of the FOLZ ring then thepattern consists predominantly of an array of excessHOLZ lines as shown in Figure 20.17. The ZOLZdisks, which would normally be so bright that theymight mask the excess lines, are removed because the
rotation of the incident beam averages out the intensity.
Precession of CBED patterns has all the advantages
of precession of SADPs as discussed in Section 18.8. Acomparison of a precession DP and a standard DP underK-M conditions is shown in Figure 20.18. Precessionextends the FOLZ ring into an annulus of width of /C2410
mrad. This dynamical background averaging canimprove intensity measurements from DPs by consider-ably simplifying the problem of background subtraction.
FIGURE 20.17. Hollow-cone CBED pattern showing bright, excess
HOLZ lines only. All the usual diffraction-disk intensity is averaged out
(Graphite 0001; 200 kV).
(A)
(B)
FIGURE 20.18. Comparison of (A) unprecessed and (B) precessed pat-
terns from a very thick specimen of Mg 3V2O8. A small precession angle
(/C245 mrad) was used to form (B) and the reflections in the ZOLZ are more
clearly defined. Dynamical scattering still contributes to the pattern so athinner specimen would be better.
342 ...................................................................................................................................................................O BTAINING CBED P ATTERNS
www .Iran -mavad .com  
ﻣﺮﺟﻊ ﺩﺍﻧﺸﺠﻮﻳﺎﻥ ﻭ ﻣﻬﻨﺪﺳﻴﻦ ﻣﻮﺍﺩ
CHAPTER SUMMARY
In this chapter we’ve covered how to obtain different CBED patterns experimentally.
Particular points and terms that you should know are
&If you vary the specimen thickness, a,L, and the focus you can obtain CBED and
LACBED patterns showing many different features. As with SAD, two-beam andzone-axis conditions are the standard operating conditions to get the most usefulinformation.
&You’ll probably have to record patterns at different values of aandL, each with different
exposure times.
&If you have an EELS then always filter your patterns.
&Even if you can filter the patterns, we strongly recommend using a double-tilt holder,
cooled to LN 2temperature.
&You must be able to change the kV by very small steps, if you are studying HOLZ lines.
&You can precess your CBED patterns or form them with hollow cones of incident
electrons.
&Learn the meaning of such terms as ZAP, ZOLZ, FOLZ, HOLZ, K-M, and Kosselpatterns.
In the next chapter, we’ll show you how to use this contrast information to get the
maximum amount of crystallographic information from your specimen.
TEXTS
Champness, PE 2001 Electron Diffraction in the Transmission Electron Microscope BIOS Oxford UK. A
concise and essential summary textbook full of useful examples often from non-cubic systems, since the
author is a mineralogist not a metallurgist.
Morniroli, J-P 2002 Large-Angle Convergent-Beam Electron Diffraction SFm(Socie ´te´Franc ¸ aise des
Microscopies) Paris France. Highly recommended reading for serious students for whom CBED willbe an important tool.
Reimer. L (Ed.) 1995 Energy-Filtering Transmission Electron Microscopy Springer-Verlag New York. For
some specifics.
Reimer, L 1997 Transmission Electron Microscopy; Physics of Image Formation and Microanalysis (4th Ed.)
Springer New York. For more specifics.
Spence, JCH and Zuo, JM (Eds.) 1992 Electron Microdiffraction Kluwer New York. Thebook for the
dedicated CBED researcher.
Steeds, JW 1979 Convergent Beam Electron Diffraction inIntroduction to Analytical Electron Microscopy
387–422 Eds. JJ Hren, JI Goldstein and DC Joy Plenum Press, New York. Thefirst book-chapter
dedicated to the technique and still a superb introduction.
THE JEOL CBED ATLAS
This set of four volumes is perhaps the definitive work on CBED and describes an alternative approach tomuch of what is discussed in Chapters 20 and 21 and also in the companion text. The texts contain hundredsof beautiful and useful patterns.
Tanaka, M and Terauchi, M 1985 Convergent Beam Electron Diffraction JEOL Tokyo.
Tanaka, M, Terauchi, M and Kaneyama, T 1988 Convergent Beam Electron Diffraction IIJEOL Tokyo.
Tanaka, M, Terauchi, M and Tsuda, T 1994 Convergent Beam Electron Diffraction IIIJEOL Tokyo.
Tanaka, M, Terauchi, M and Tsuda, T 2002 Convergent Beam Electron Diffraction IVJEOL Tokyo.
HISTORY
Also see the references in Chapter 9.
Kossel, W and M ¨ollenstedt, G 1938 Elektroneninterferenzen im konvergenten Bu ¨ndelNaturwissenschaften
26660–661.
APPLICATIONS AND TECHNIQUES
Heilmann, P, Clark, WAT and Rigney, DA 1983 Orientation Determination of Subsurface Cells Generated
by Sliding Acta Met. 31(8) 1293–1305.
CHAPTER SUMMARY .................................................................................................................................................................................... 343
www .Iran -mavad .com  
ﻣﺮﺟﻊ ﺩﺍﻧﺸﺠﻮﻳﺎﻥ ﻭ ﻣﻬﻨﺪﺳﻴﻦ ﻣﻮﺍﺩ
Humphreys, CJ, Maher, DM, Fraser, HL and Eaglesham, DJ 1988 Convergent Beam Imaging – A
Transmission Electron Microscopy Technique for Investigating Small Localized Distortions in Crystals
Phil. Mag. 58A787–798. CBIM.
Jones, PM, Rackham, GM and Steeds, JW 1977 Higher Order Laue Zone Effects in Electron Diffraction and
Their Use in Lattice Parameter Determination Proc. Roy. Soc. A354 197–222. When you have the time
to really study HOLZ lines.
Steeds, JW 1981 Microanalysis by Convergent Beam Electron Diffraction in Quantitative Microanalysis with
High Spatial Resolution 210–216 Eds. GW Lorimer, MH Jacobs and P Doig The Metals Society
London. For the terminology in Section 20.3.A.
Tanaka, M, Saito, R, Ueno, K and Harada, Y 1980 Large Angle CBED J. Electr. Microsc. 29408–412.
Tanaka, M 1986 Conventional Transmission-Electron-Microscopy Techniques in Convergent-Beam Electron
Diffraction J. Electr. Microsc. 35314–323. Includes a good review of hollow-cone CBED.
Wu, L, Zhu, Y and Taftø, J 1999 Towards Quantitative Measurements of Charge Transfer in Complex
Crystals Using Imaging and Diffraction of Fast Electrons Micron 30357–369.
APPLICATIONS AND TECHNIQUE
The companion text has a complete chapter devoted to CBED. Some of that material was in the original
edition; it includes techniques that are still very powerful but that are not so widely used.
SELF-ASSESSMENT QUESTIONS
Q20.1 If CBED was invented before SAD, why did it only come into widespread use many years later?Q20.2 What advantages accrue when using a convergent rather than a parallel beam of electrons to create a
diffraction pattern?
Q20.3 What disadvantages are there to using CBED rather than SAD?Q20.4 How do you control the beam size in CBED?
Q20.5 What are the advantages and disadvantages of using smaller beams to form CBED patterns?
Q20.6 How do you control the size of the disks in the CBED pattern?Q20.7 Why would you want to change the camera length when viewing a CBED pattern?Q20.8 Define HOLZ, ZOLZ, FOLZ, K-M, ZAP, LACBED. Find any other acronyms from this chapter that
are not in this list and define them.
Q20.9 Explain why there is image information inside a CBED pattern disk when the pattern is not focused.Q20.10 Explain why this image effectively expands to infinite magnification when the pattern is focused.
Q20.11 Why is it so important to align the C2 aperture when performing CBED?
Q20.12 What is the role of thickness in CBED-pattern contrast?Q20.13 How can 3D information find its way into a 2D CBED pattern?
Q20.14 Why is a higher-order ZAP preferable to a lower-order one for viewing a CBED pattern?
Q20.15 Why do hollow-cone CBED patterns not show any diffraction disks, just HOLZ lines?Q20.16 What advantages accrue from precessing a CBED pattern?Q20.17 HOLZ lines within the 000 disk are continuous with lines outside this disk. What is the difference
between the electrons contributing to the line within the disk and those in the line outside the disk?
Q20.18 Why can we see Kikuchi lines in CBED patterns from specimens that are too thin to show such lines in
SADPs or in specimens which are too deformed to show such lines in SADPs?
Q20.19 Why do HOLZ lines appear more clearly at low temperatures?
TEXT-SPECIFIC QUESTIONS
T20.1 Look at Figure 20.1 and work out what would happen to the probe convergence angle if you switch on
the C2 lens (a) weakly and (b) strongly enough to introduce a crossover before the upper objective lens.Sketch the ray diagrams for each case. Do the same for changing the size of the C2 aperture.
T20.2 Look at the symmetry of the spots in Figure 20.2A and B and compare with the symmetry of the
lines within the 000 disk in B. They are not the same. From what you know of the symmetryd o w nt h e[ 1 1 1 ]d i r e c t i o ni na nf c cc r y s t a l ,w h i c hp attern symmetry is correct? Why is the other
symmetry observed?
T20.3 Why does the intensity of the overall pattern increase from Figure 20.3D—F? Do you think the probe
size has stayed constant as the C2 aperture has increased in size, and if not, why not? From what youknow of lens limitations, what prevents us from keeping a very small probe size to localize the CBEDpattern while increasing the current in the probe to generate a high-quality pattern? Are there experi-
mental methods to overcome this problem?
T20.4 Look at Figure 20.4 and explain why most of the intensity is in the 000 disk while it is barely possible to
see the intensity scattered out to high angles in C. Is there anything you can do to increase the intensity
scattered out to higher angles?
344 ...................................................................................................................................................................O BTAINING CBED P ATTERNS
www .Iran -mavad .com  
ﻣﺮﺟﻊ ﺩﺍﻧﺸﺠﻮﻳﺎﻥ ﻭ ﻣﻬﻨﺪﺳﻴﻦ ﻣﻮﺍﺩ
T20.5 Draw schematic ray diagrams to explain the reversal in the image direction contained in the 000 disk in
Figure 20.6 as the objective lens goes through focus.
T20.6 List the pros and cons of forming CBED patterns in TEM versus STEM mode.
T20.7 Why do you think that dynamical scattering causes regions of low (or zero) intensity to occur in CBED
disks as in Figure 20.5B?
T20.8 Explain what will happen to your CBED HOLZ intensity as you go to higher kVs. (Hint: look at Figure
20.11 and remember the effect of kV on l.)
T20.9 Compare and contrast HOLZ lines and Kikuchi lines in terms of their generation, intensity and
distribution in low camera-length CBED patterns.
T20.10 Since we know that the intensity of elastic scatter decreases rapidly with increasing angle away from the
direct beam, where does the high intensity come from in the outer ring in Figure 20.16B?
T20.11 Look at Figure 20.15. Explain what happens as the deficient HOLZ Kikuchi lines are extended such that
they intercept other hkldisks in the ZOLZ.
T20.12 Explain, with reference to Figure 20.8A, why it doesn’t matter if you raise or lower the specimen out of
the eucentric plane when forming a LACBED pattern. What experimental operation becomes increas-
ingly difficult when you remove the specimen from the eucentric plane?
T20.13 Why is the LACBED BF pattern so extensive while a LACBED DF pattern covers only a very small
region of reciprocal space (e.g., see Figure 20.9)?
CHAPTER SUMMARY .................................................................................................................................................................................... 345
www .Iran -mavad .com  
ﻣﺮﺟﻊ ﺩﺍﻧﺸﺠﻮﻳﺎﻥ ﻭ ﻣﻬﻨﺪﺳﻴﻦ ﻣﻮﺍﺩ
21
Using Convergent-Beam Techniques
CHAPTER PREVIEW
In the preceding chapter, we described how to obtain a variety of CBED patterns under
various experimental conditions. In this chapter you will find out why these patterns are souseful: they contain a wealth of quantitative data, much of which you can’t obtain by anyother technique and many of which augment standard X-ray crystallographic methods (but
always at higher spatial resolution). The established techniques largely depend on simple
observation of the patterns whereas newer techniques involve quantitative simulations ofthe patterns.
CBED gives quantitative data on
&Specimen thickness
&Lots of crystallographic data such as the unit cell and associated lattice parameters, the
Bravais lattice, crystal system, and full 3D crystal symmetry (point group and spacegroup)
&Precise lattice-strain measurement (invaluable for semiconductors and other multilayernanostructures)
&Enantiomorphism and polarity
&Valence-electron distribution, structure factors, and chemical bonding
&Characterization of line and planar defects
Between this chapter and in the companion text, we’ll cover most of these applications of
CBED. First, we’ll show how to index the patterns and the HOLZ lines when they occur
within those patterns. We’ll also show you how to measure the specimen thickness, which isvery useful in many aspects of TEM, particularly the spectrometry that we describe in Part
4. Next, we’ll introduce the steps for a complete symmetry analysis of your specimen, which
is fully described in the companion text. Then, we’ll introduce you to methods of determin-ing extremely small changes in lattice parameter which can be used to measure lattice strain
and, indirectly, composition. Like any other TEM technique, we can simulate the contrast
in CBED patterns in extraordinary detail and we’ll tell you a little about how this is done.Other CBED methods are also available as well as different micro- and nanodiffractionmethods, all of which offer better spatial resolution than SAD and we’ll briefly summarize
these at the end of the chapter.
We should warn you at this stage that some of the analyses we introduce here require a
very good understanding of crystallography. Both the learning and the doing can be time-
consuming processes, depending on your background. If you’re a metallurgist, in a pre-dominantly cubic world, then life is relatively easy, but in the rest of materials science, in
functional materials, and in much of the nano-world, more complex crystal structures are
common. In studying these materials, CBED is absolutely invaluable, but also reallychallenging. We suggest that you skim the chapter and see how many of the topics youcan already relate to, given your current knowledge of crystallography and crystal defects. If
you draw a blank, then it’s time to read some of the basic texts listed in Chapter 18 before
moving ahead.
USING CONVERGENT -BEAM TECHNIQUES ............................................................................................................................................. 347
www .Iran -mavad .com  
ﻣﺮﺟﻊ ﺩﺍﻧﺸﺠﻮﻳﺎﻥ ﻭ ﻣﻬﻨﺪﺳﻴﻦ ﻣﻮﺍﺩ
21.1 INDEXING CBED PATTERNS
You’ve seen in the preceding chapter that, in addition to
improved spatial resolution, CBED patterns often con-
tain a wealth of new and sometimes spectacular contrastinformation not available in SADPs. However, beforeyou do anything quantitative, you have to index thepatterns. Indexing CBED ZOLZ patterns is no differentto indexing SADPs, which we’ve already described back
in Chapter 18. With indexed CBED patterns you can do
exactly the same kind of orientation determination aswith SADPs, but on a much smaller dimensional scale,suitable for crystallographic analysis of nanostructures,as shown in Figure 21.1, which also shows the power of
CBED-pattern simulation.
What you need to learn now is how to index HOLZ
spots, disks, and lines and understanding these requires a
little extra thought since such diffraction effects come fromlattice planes that, unlike those contributing to SADPs, arenotparallel to the electron beam and, thus, are the key to
obtaining 3D information about your specimen.
21.1.A Indexing ZOLZ and HOLZ Patterns
Remember that in a ZAP the HOLZ reflections appearas a ring of spots (or a ring of intensity) (see Figures20.3, 20.4, 20.11, and many others). If you’re not at a
zone-axis orientation, the HOLZ spots might appear as
an arc or somewhat randomly distributed, but always
farther away from the direct beam than the ZOLZreflections. As with SAD, it’s easiest to index ZAPs, sotilt around under Kossel conditions until you find aZAP where Kikuchi bands intersect, then select a C2aperture size to form diffraction disks (K-M conditions)in the HOLZ ring (like Figures 20.11D and 20.16B),
which you can index as follows
&Index the ZOLZ for which hU+kV+lW= 0 (see
Section 18.4).
&Consult a stereographic projection to identify the poles
of the principal planes constituting the FOLZ ( hU+
kV+lW= 1) and SOLZ ( hU+kV+lW= 2), etc.
&Alternatively, you can just solve the Weiss zone law(see Section 18.4) for the appropriate UVW.
&Check to see if the poles on the stereographic projec-
tion constitute allowed reflections.
&Index the HOLZ maxima.
If you want to make use of a stereographic projec-
tion, see Chapter 18. Remember that the stereographic
projection just gives you the major, low-index, hkl
planes and ignores any systematic absences.
Examples of indexed ZOLZ, FOLZ, and SOLZ pat-
terns are shown in Figure 21.2A–C for the fcc lattice
under (a) [001], (b) [110], and (c) [111] beam directions;Figure 21.3A–C show similar patterns for the bcc lat-
tice. Only the first few orders of diffraction maxima are
shown in these figures but, paradoxically, you’ll rarelyfind these reflections, and you’ll never see them if you’reunder zone-axis conditions. This is because the Ewaldsphere intercepts the HOLZ at large scattering angles
(go back and check Figure 20.11) so relatively high
orders of diffraction maxima are present in theHOLZs. Therefore, the schematic patterns in Figures21.2 and 21.3 should be extended accordingly to matchup with the experimental patterns. From the schematic
HOLZ patterns in Figures 21.2 and 21.3, you can see
that the symmetry of each <UVW >zone is retained in
each HOLZ pattern, but they are often shifted by adisplacement vector relative to the ZOLZ because thereis no allowed HOLZ reflection on the zone axis (i.e.,
directly above 000 in the ZOLZ). Note that in the HOLZ
patterns we do not index the central spot. This displace-ment can be calculated for any zone axis using equationswhich we’ll discuss in a while. So you should generatesimilar diagrams for the major zone axes of any speci-
men that you are going to study by CBED. You may
have to generate less symmetrical patterns than those inFigures 21.2 and 21.3 (e.g., [233] or [114]), since thesegive rise to FOLZ rings with smaller radii (Figure 20.12),in which HOLZ phenomena are easier to see.
In some circumstances, the first ring of spots
