Repository: Ketankham/chatbot-meta-books

File: callister-book.txt (part 34 of 65)
2Creep compliance, Jc(t), the reciprocal of the creep modulus, is also sometimes used in this context.The fracture strengths of polymeric materials are low relative to those of metals and ceramics. As a general rule, the mode of fracture in thermosetting polymers (heavily crosslinked networks) is brittle. In simple terms, during the fracture process, cracks form at regions where there is a localized stress concentration (i.e., scratches, notches, and sharp flaws). As with metals (Section 8.5), the stress is amplified at the tips of these cracks, leading to crack propagation and fracture. Covalent bonds in the network or crosslinked structure are severed during fracture. For thermoplastic polymers, both ductile and brittle modes are possible, and many of these materials are capable of experiencing a ductile-to-brittle transition. Factors that favor brittle fracture are a reduction in temperature, an increase in strain rate, the pres-ence of a sharp notch, an increase in specimen thickness, and any modification of the polymer structure that raises the glass transition temperature ( T
g) (see Section 15.14). 
Glassy thermoplastics are brittle below their glass transition temperatures. However, as the temperature is raised, they become ductile in the vicinity of their T
gs and experi-
ence plastic yielding prior to fracture. This behavior is demonstrated by the stress–strain characteristics of poly(methyl methacrylate) (PMMA) in Figure 15.3. At 4 °C, PMMA is 
totally brittle, whereas at 60 °C it becomes extremely ductile.15.5 FRACTURE OF POLYMERSConcept Check 15.2 An amorphous polystyrene that is deformed at 120 °C will exhibit 
which of the behaviors shown in Figure 15.5?
[The answer may be found in all digital versions of the text and/or at www.wiley.com/college/callister  
(Student Companion Site).]
520  •   Chapter 15  /  Characteristics, Applications, and Processing of Polymers
 One phenomenon that frequently precedes fracture in some thermoplastic polymers 
is crazing. Associated with crazes are regions of very localized plastic deformation, which 
lead to the formation of small and interconnected microvoids (Figure 15.9 a). Fibrillar 
bridges form between these microvoids wherein molecular chains become oriented as in Figure 15.13d . If the applied tensile load is sufficient, these bridges elongate and break, 
causing the microvoids to grow and coalesce. As the microvoids coalesce, cracks begin to form, as demonstrated in Figure 15.9b . A craze is different from a crack in that it can support 
a load across its face. Furthermore, this process of craze growth prior to cracking absorbs fracture energy and effectively increases the fracture toughness of the polymer. In glassy polymers, the cracks propagate with little craze formation, resulting in low fracture tough-nesses. Crazes form at highly stressed regions associated with scratches, flaws, and molecular inhomogeneities; in addition, they propagate perpendicular to the applied tensile stress and typically are 5 μm or less thick. The photomicrograph in Figure 15.10 shows a craze.Figure 15.9  Schematic drawings of (a) a craze showing microvoids and fibrillar bridges and (b) a craze followed 
by a crack.
(From J. W. S. Hearle, Polymers and Their Properties, Vol. 1, Fundamentals of Structure and Mechanics, Ellis Horwood, Ltd., 
Chichester, West Sussex, England, 1982.)Fibrillar bridges Microvoids Crack
(a) (b)
Figure 15.10  Photomicrograph of 
a craze in poly(phenylene oxide).
[From R. P. Kambour and R. E. Robertson, “The Mechanical Properties of Plastics,” in Polymer Science, A Materials Science Handbook, A. D. Jenkins (Editor), 1972. Reprinted with permission of Elsevier  Science Publishers.]
15.6 Miscellaneous Mechanical Characteristics  •   521
 Principles of fracture mechanics developed in Section 8.5 also apply to brittle and 
quasi-brittle polymers; the susceptibility of these materials to fracture when a crack is present may be expressed in terms of the plane strain fracture toughness. The mag-nitude of K
Ic depends on characteristics of the polymer (molecular weight, percent 
crystallinity, etc.), as well as on temperature, strain rate, and the external environment. Representative values of K
Ic for several polymers are given in Table 8.1 and Table B.5, 
Appendix B.
Impact Strength
The degree of resistance of a polymeric material to impact loading may be of concern in some applications. Izod or Charpy tests are ordinarily used to assess impact strength (Section 8.6). As with metals, polymers may exhibit ductile or brittle fracture under impact 
loading conditions, depending on the temperature, specimen size, strain rate, and mode of loading, as discussed in the preceding section. Both semicrystalline and amorphous polymers are brittle at low temperatures, and both have relatively low impact strengths. However, they experience a ductile-to-brittle transition over a relatively narrow temperature range, similar to that shown for a steel in Figure 8.14. Of course, impact strength undergoes a gradual decrease at still higher temperatures as the polymer begins to soften. Ordinarily, the two impact characteristics most sought after are a high impact strength at the ambient tem-perature and a ductile-to-brittle transition temperature that lies below room temperature.
Fatigue
Polymers may experience fatigue failure under conditions of cyclic loading. As with metals, fatigue occurs at stress levels that are low relative to the yield strength. Fatigue testing in polymers has not been nearly as extensive as with metals; however, fatigue data are plotted in the same manner for both types of material, and the resulting curves have the same general shape. Fatigue curves for several common polymers are shown in Figure 15.11 as stress versus the number of cycles to failure (on a logarithmic scale). 15.6 MISCELLANEOUS MECHANICAL CHARACTERISTICS
Figure 15.11  Fatigue curves 
(stress amplitude versus the number 
of cycles to failure) for poly(ethylene terephthalate) (PET), nylon, polystyrene (PS), poly(methyl methacrylate) (PMMA), polypropylene (PP), polyethylene (PE), and polytetrafluoroethylene (PTFE). The testing frequency was 30 Hz.
(From M. N. Riddell, “A Guide to Better 
Testing of Plastics,” Plastics Engineering, 30[4], 1974, p. 78. © Society of Plastics Engineers.)
Stress amplitude (MPa)
Stress amplitude (ksi)25
20
1510
5
0 023
1PETPS
PMMA
PP
PE
PTFENylon
(dry)
Number of cycles to failure10
3104105106107
522  •   Chapter 15  /  Characteristics, Applications, and Processing of Polymers
Mechanisms of Deformation 
and for Strengthening of PolymersSome polymers have a fatigue limit (a stress level at which the stress at failure becomes 
independent of the number of cycles); others do not appear to have such a limit. As 
would be expected, fatigue strengths and fatigue limits for polymeric materials are much lower than for metals. The fatigue behavior of polymers is much more sensitive to loading frequency than for metals. Cycling polymers at high frequencies and/or relatively large stresses can cause localized heating; consequently, failure may be due to a softening of the material rather than a result of typical fatigue processes.
Tear Strength and Hardness
Other mechanical properties that are sometimes influential in the suitability of a poly-mer for some particular application include tear resistance and hardness. The ability to resist tearing is an important property of some plastics, especially those used for thin films in packaging. Tear strength, the mechanical parameter measured, is the energy required to tear apart a cut specimen that has a standard geometry. The magnitude of tensile and tear strengths are related. As with metals, hardness represents a material’s resistance to scratching, penetra-tion, marring, and so on. Polymers are softer than metals and ceramics, and most hard-ness tests are conducted by penetration techniques similar to those described for metals in Section 6.10. Rockwell tests are frequently used for polymers.
3 Other indentation 
techniques employed are the Durometer and Barcol.4
3ASTM Standard D785, “Standard Testing Method for Rockwell Hardness of Plastics and Electrical Insulating Materials.”
4ASTM Standard D2240, “Standard Test Method for Rubber Property—Durometer Hardness;” and ASTM Standard 
D2583, “Standard Test Method for Indentation Hardness of Rigid Plastics by Means of a Barcol Impressor.”An understanding of deformation mechanisms of polymers is important to be able to manage the mechanical characteristics of these materials. In this regard, deformation models for two different types of polymers—semicrystalline and elastomeric—deserve our attention. The stiffness and strength of semicrystalline materials are often important considerations; elastic and plastic deformation mechanisms are treated in the succeeding section, whereas methods used to stiffen and strengthen these materials are discussed in Section 15.8. However, elastomers are used on the basis of their unusual elastic proper-ties; the deformation mechanism of elastomers is also treated.
Many semicrystalline polymers in bulk form have the spherulitic structure described in Section 14.12. By way of review, each spherulite consists of numerous chain-folded ribbons, or lamellae, that radiate outward from the center. Separating these lamellae are areas of amorphous material (Figure 14.13); adjacent lamellae are connected by tie chains that pass through these amorphous regions.
15.7 DEFORMATION OF SEMICRYSTALLINE POLYMERS
15.7 Deformation of Semicrystalline Polymers  •   523
t0t0
Stage 1 Stage 2
) c ( ) b ( ) a (Δt
t0
Figure 15.12  Stages in the elastic deformation of a semicrystalline polymer. (a) Two adjacent chain-folded 
lamellae and interlamellar amorphous material before deformation. (b) Elongation of amorphous tie chains during 
the first stage of deformation. (c) Increase in lamellar crystallite thickness (which is reversible) due to bending and stretching of chains in crystallite regions.
Mechanism of Elastic Deformation
As with other material types, elastic deformation of polymers occurs at relatively low 
stress levels on the stress–strain curve (Figure 15.1). The onset of elastic deformation for semicrystalline polymers results from chain molecules in amorphous regions elongating in the direction of the applied tensile stress. This process is represented schematically for two adjacent chain-folded lamellae and the interlamellar amorphous material as Stage 1 in Figure 15.12. Continued deformation in the second stage occurs by changes in both amorphous and lamellar crystalline regions. Amorphous chains continue to align and become elongated; in addition, there is bending and stretching of the strong chain covalent bonds within the lamellar crystallites. This leads to a slight, reversible increase in the lamellar crystallite thickness as indicated by Δt in Figure 15.12c.
 Inasmuch as semicrystalline polymers are composed of both crystalline and amor-phous regions, they may, in a sense, be considered composite materials. Therefore, the elastic modulus may be taken as some combination of the moduli of crystalline and amorphous phases.
Mechanism of Plastic Deformation
The transition from elastic to plastic deformation occurs in Stage 3 of Figure 15.13. (Note that Figure 15.12c is identical to Figure 15.13a.) During Stage 3, adjacent chains in the lamellae slide past one another (Figure 15.13 b); this results in tilting of the lamellae 
so that the chain folds become more aligned with the tensile axis. Any chain displace-
ment is resisted by relatively weak secondary or van der Waals bonds. Crystalline block segments separate from the lamellae in Stage 4 (Figure 15.13c), with the segments attached to one another by tie chains. In the final stage, Stage 5, the blocks and tie chains become oriented in the direction of the tensile axis (Figure 15.13 d). 
Thus, appreciable tensile deformation of semicrystalline polymers produces a highly ori-ented structure. This process of orientation is referred to as drawing, and is commonly 
used to improve the mechanical properties of polymer fibers and films (this is discussed in more detail in Section 15.25). During deformation, the spherulites experience shape changes for moderate levels of elongation. However, for large deformations, the spherulitic structure is virtually destroyed. Also, to a degree, the processes represented in Figure 15.13 are reversible. That is, if deformation is terminated at some arbitrary stage and the specimen is heated to an elevated temperature near its melting point (i.e., is annealed), the material will recrystallize to again form a spherulitic structure. Furthermore, the specimen will tend to shrink back, in part, to the dimensions it had prior to deformation. The extent of this shape and structural recovery depends on the annealing temperature and also the degree of elongation.
drawing
A number of factors influence the mechanical characteristics of polymeric materials. For example, we have already discussed the effects of temperature and strain rate on stress–strain behavior (Section 15.2, Figure 15.3). Again, increasing the temperature or diminishing the strain rate leads to a decrease in the tensile modulus, a reduction in tensile strength, and an enhancement of ductility. In addition, several structural/processing factors have decided influences on the mechanical behavior (i.e., strength and modulus) of polymeric materials. An increase in strength results whenever any restraint is imposed on the process illustrated in Figure 15.13; for example, extensive chain entanglements or a significant degree of intermolecular bond-ing inhibit relative chain motions. Even though secondary intermolecular (e.g., van der Waals) bonds are much weaker than the primary covalent ones, significant intermolecular forces result from the formation of large numbers of van der Waals interchain bonds. Furthermore, the modulus rises as both the secondary bond strength and chain alignment increase. As a result, polymers with polar groups will have stronger secondary bonds and a larger elastic modulus. We now discuss how several structural/processing factors [molecu-lar weight, degree of crystallinity, predeformation (drawing), and heat-treating] affect the mechanical behavior of polymers.
Molecular Weight
The magnitude of the tensile modulus does not seem to be directly influenced by mo-lecular weight. On the other hand, for many polymers it has been observed that tensile strength increases with increasing molecular weight. TS is a function of the number-
average molecular weight,
 
TS=TS∞−A
Mn (15.3)For some polymers, 
dependence of tensile strength on number-average molecular weight15.8  FACTORS THAT INFLUENCE THE MECHANICAL 
PROPERTIES OF SEMICRYSTALLINE POLYMERS524  •   Chapter 15  /  Characteristics, Applications, and Processing of Polymers
Figure 15.13  Stages in the plastic deformation of a semicrystalline polymer. (a) Two adjacent chain-folded lamellae and interlamellar amorphous 
material after elastic deformation (also shown as Figure 15.12c). (b) Tilting of lamellar chain folds. (c) Separation of crystalline block segments. 
(d) Orientation of block segments and tie chains with the tensile axis in the final plastic deformation stage.Stage 3 Stage 4 Stage 5
) b ( ) a ( ) d ( ) c (
  •  525
526  •   Chapter 15  /  Characteristics, Applications, and Processing of Polymers
where TS∞ is the tensile strength at infinite molecular weight and A  is a constant. The 
behavior described by this equation is explained by increased chain entanglements with 
rising Mn.
Degree of Crystallinity
For a specific polymer, the degree of crystallinity can have a significant influence on the mechanical properties because it affects the extent of the intermolecular secondary bonding. For crystalline regions in which molecular chains are closely packed in an or-dered and parallel arrangement, extensive secondary bonding typically exists between adjacent chain segments. This secondary bonding is much less prevalent in amorphous regions, by virtue of the chain misalignment. As a consequence, for semicrystalline poly-mers, tensile modulus increases significantly with degree of crystallinity. For example, for polyethylene, the modulus increases approximately an order of magnitude as the crystallinity fraction is raised from 0.3 to 0.6. Furthermore, increasing the crystallinity of a polymer generally enhances its strength; in addition, the material tends to become more brittle. The influence of chain chemistry and structure (branching, stereoisomerism, etc.) on degree of crystallinity was discussed in Chapter 14. The effects of both percent crystallinity and molecular weight on the physical state of polyethylene are represented in Figure 15.14.
Predeformation by Drawing
On a commercial basis, one of the most important techniques used to improve mechani-cal strength and tensile modulus is to permanently deform the polymer in tension. This procedure is sometimes termed drawing and it corresponds to the neck extension process illustrated schematically in Figure 15.4. In terms of property alterations, drawing is the polymer analogue of strain hardening in metals. It is an important stiffening and strengthening technique that is employed in the production of fibers and films. During drawing the molecular chains slip past one another and become highly oriented; for semicrystalline materials the chains assume conformations similar to that represented schematically in Figure 15.13d. Degrees of strengthening and stiffening depend on the extent of deformation (or extension) of the material. Furthermore, the properties of drawn polymers are highly anisotropic. For materials drawn in uniaxial tension, tensile modulus and strength values 
Figure 15.14  The influence of degree 
of crystallinity and molecular weight on the 
physical characteristics of polyethylene.
(From R. B. Richards, “Polyethylene—Structure, 
Crystallinity and Properties,” J. Appl. Chem., 1, 1951, p. 370.)
Molecular weight
(Nonlinear scale)Percent crystallinity
00500 2,000 5,000 20,000 40,000255075100
Grease,
liquidsSoft
waxesBrittle
waxes
Tough
waxesHard plastics
Soft plastics
15.8 Factors that Influence the Mechanical Properties of Semicrystalline Polymers   •  527
are significantly greater in the direction of deformation than in other directions. Tensile 
modulus in the direction of drawing may be enhanced by up to approximately a factor of three relative to the undrawn material. At an angle of 45 ° from the tensile axis, the 
modulus is a minimum; at this orientation, the modulus has a value on the order of one-fifth that of the undrawn polymer. Tensile strength parallel to the direction of orientation may be improved by a factor of at least two to five relative to that of the unoriented material. However, perpendicular to the alignment direction, tensile strength is reduced by on the order of one-third to one-half. For an amorphous polymer that is drawn at an elevated temperature, the oriented molecular structure is retained only when the material is quickly cooled to the ambient temperature; this procedure gives rise to the strengthening and stiffening effects de-scribed in the previous paragraph. However, if, after stretching, the polymer is held at the temperature of drawing, molecular chains relax and assume random conformations characteristic of the predeformed state; as a consequence, drawing will have no effect on the mechanical characteristics of the material.
Heat-Treating
Heat-treating (or annealing) of semicrystalline polymers can lead to an increase in the percent crystallinity and crystallite size and perfection, as well as to modifications of the spherulite structure. For undrawn materials that are subjected to constant-time heat treatments, increasing the annealing temperature leads to the following: (1) an increase in tensile modulus, (2) an increase in yield strength, and (3) a reduction in ductility. Note that these annealing effects are opposite to those typically observed for metallic materi-als (Section 7.12)—weakening, softening, and enhanced ductility. For some polymer fibers that have been drawn, the influence of annealing on the tensile modulus is contrary to that for undrawn materials—that is, the modulus de-creases with increased annealing temperature because of a loss of chain orientation and strain-induced crystallinity.
Concept Check 15.3 For the following pair of polymers, do the following: (1) state 
whether it is possible to decide if one polymer has a higher tensile modulus than the other; (2) if this is possible, note which has the higher tensile modulus and then cite the reason(s) for 
your choice; and (3) if it is not possible to decide, state why not.
• Syndiotactic polystyrene having a number-average molecular weight of 400,000 g/mol
• Isotactic polystyrene having a number-average molecular weight of 650,000 g/mol
Concept Check 15.4 For the following pair of polymers, do the following: (1) state 
whether it is possible to decide if one polymer has a higher tensile strength than the other; 
(2) if this is possible, note which has the higher tensile strength and then cite the reason(s) for 
your choice; and (3) if it is not possible to decide, state why not.
• Syndiotactic polystyrene having a number-average molecular weight of 600,000 g/mol
• Isotactic polystyrene having a number-average molecular weight of 500,000 g/mol
[The answers may be found in all digital versions of the text and/or at www.wiley.com/college/callister  
(Student Companion Site).]
528  •   Chapter 15  /  Characteristics, Applications, and Processing of Polymers
Shrink-Wrap Polymer FilmsMATERIALS OF IMPORTANCE 15.1
An interesting application of heat treatment in 
polymers is the shrink-wrap used in packag-
ing. Shrink-wrap is a polymer film, usually made of poly(vinyl chloride), polyethylene, or polyolefin (a multilayer sheet with alternating layers of poly-ethylene and polypropylene). It is initially plastically deformed (cold drawn) by about 20% to 300% to provide a prestretched (aligned) film. The film is wrapped around an object to be packaged and sealed at the edges. When heated to about 100 °C to 150°C, 
this prestretched material shrinks to recover 80% to 90% of its initial deformation, which gives a tightly stretched, wrinkle-free, transparent polymer film. For example, DVDs and many other consumer products are packaged in shrink-wrap.
One of the fascinating properties of the elastomeric materials is their rubberlike elasticity—that is, they have the ability to be deformed to quite large deformations and then elastically spring back to their original form. This results from crosslinks in the polymer that provide a force to restore the chains to their undeformed conformations. Elastomeric behavior was probably first observed in natural rubber; however, the past several decades have brought about the synthesis of a large number of elastomers with a wide variety of properties. Typical stress–strain characteristics of elastomeric materials are displayed in Figure 15.1, curve C. Their moduli of elasticity are quite small, and, they vary with strain because the 
stress–strain curve is nonlinear. In an unstressed state, an elastomer is amorphous and composed of crosslinked molecular chains that are highly twisted, kinked, and coiled. Elastic deformation upon application of a tensile load is simply the partial uncoiling, untwisting, and straight-ening and resultant elongation of the chains in the stress direction, a phenomenon represented in Figure 15.15. Upon release of the stress, the chains spring back to their prestressed conformations, and the macroscopic piece returns to its original shape. Part of the driving force for elastic deformation is a thermodynamic parameter called entropy,  which is a measure of the degree of disorder within a system; entropy in-
creases with increasing disorder. As an elastomer is stretched and the chains straighten and become more aligned, the system becomes more ordered. From this state, the entropy increases if the chains return to their original kinked and coiled contours. Two intriguing phenomena result from this entropic effect. First, when stretched, an elastomer experiences a rise in temperature; second, the modulus of elasticity increases with increasing temperature, which is opposite to the behavior found in other materials (see Figure 6.8).15.9 DEFORMATION OF ELASTOMERSTop: An electrical connection positioned within a section 
of as-received polymer shrink-tubing. Center, Bottom: Application of heat to the tubing caused its diameter to shrink. In this constricted form, the polymer tubing sta-bilizes the connection and provides electrical insulation.
(Photograph courtesy of Insulation Products Corporation.)
15.9 Deformation of Elastomers  •   529
 Several criteria must be met for a polymer to be elastomeric: (1) It must not eas-
ily crystallize; elastomeric materials are amorphous, having molecular chains that are naturally coiled and kinked in the unstressed state. (2) Chain bond rotations must be relatively free for the coiled chains to readily respond to an applied force. (3) For elas-tomers to experience relatively large elastic deformations, the onset of plastic deforma-tion must be delayed. Restricting the motions of chains past one another by crosslinking accomplishes this objective. The crosslinks act as anchor points between the chains and prevent chain slippage from occurring; the role of crosslinks in the deformation process is illustrated in Figure 15.15. Crosslinking in many elastomers is carried out in a process called vulcanization, to be discussed shortly. (4) Finally, the elastomer must be above its glass transition temperature (Section 15.13). The lowest temperature at which rubberlike 
behavior persists for many of the common elastomers is between −50°C and −90°C 
(−60°F and −130°F). Below its glass transition temperature, an elastomer becomes brit-tle, and its stress–strain behavior resembles curve A in Figure 15.1.
Vulcanization
The crosslinking process in elastomers is called vulcanization, which is achieved by a 
nonreversible chemical reaction, typically carried out at an elevated temperature. In most vulcanizing reactions, sulfur compounds are added to the heated elastomer; chains of sulfur atoms bond with adjacent polymer backbone chains and crosslink them, which is accomplished according to the following reaction:
 C
HH
CCH3
CH
C
HH
C
HH
C
(S)m (S)n + (m + n) SCH3
CH
C
HH
C
HH
C
CH3C
HC
HH
C
HH
C
CH3C
HC
HH
 (15.4)
in which the two crosslinks shown consist of m and n sulfur atoms. Crosslink main-chain 
sites are carbon atoms that were doubly bonded before vulcanization but, after vulcani-zation, have become singly bonded.
Unvulcanized rubber, which contains very few crosslinks, is soft and tacky and 
has poor resistance to abrasion. Modulus of elasticity, tensile strength, and resis-tance to degradation by oxidation are all enhanced by vulcanization. The magnitude 
of the modulus of elasticity is directly proportional to the density of the crosslinks. vulcanizationFigure 15.15  Schematic representation 
of crosslinked polymer chain molecules 
(a) in an unstressed state and (b) during elastic deformation in response to an applied tensile stress.
(Adapted from Z. D. Jastrzebski, The Nature and 
Properties of Engineering Materials, 3rd edition. Copyright © 1987 by John Wiley & Sons, New York. Reprinted by permission of John Wiley & Sons, Inc.) (b)
(a)𝜎 𝜎Crosslinks
530  •   Chapter 15  /  Characteristics, Applications, and Processing of Polymers
Figure 15.16  Stress–strain curves to 600% 
elongation for unvulcanized and vulcanized 
natural rubber.Stress (ksi)10
8
64
20 0
05060
40
30
20
10
123456
StrainStress (MPa)Vulcanized
Unvulcanized
Concept Check 15.5 For the following pair of polymers, plot and label schematic stress–
strain curves on the same graph.
•  Poly(styrene-butadiene) random copolymer having a number-average molecular weight of 
100,000 g/mol and 10% of the available sites crosslinked and tested at 20°C.
•  Poly(styrene-butadiene) random copolymer having a number-average molecular weight 
of 120,000 g/mol and 15% of the available sites crosslinked and tested at −85°C. Hint: 
poly(styrene-butadiene) copolymers may exhibit elastomeric behavior.
Concept Check 15.6 In terms of molecular structure, explain why phenol-formaldehyde 
(Bakelite) will not be an elastomer. (The molecular structure for phenol-formaldehyde is pre-
sented in Table 14.3.)
[The answers may be found in all digital versions of the text and/or at www.wiley.com/college/callister  
(Student Companion Site).]
Crystallization, Melting, and Glass-Transition 
Phenomena in Polymers
Three phenomena that are important with respect to the design and processing of poly-
meric materials are crystallization, melting, and the glass transition. Crystallization is the process by which, upon cooling, an ordered (i.e., crystalline) solid phase is produced Stress–strain curves for vulcanized and unvulcanized natural rubber are presented in Figure 15.16. To produce a rubber that is capable of large extensions without rupture of the primary chain bonds, there must be relatively few crosslinks, and these must be widely separated. Useful rubbers result when about 1 to 5 parts (by weight) of sulfur are added to 100 parts of rubber. This corresponds to about one crosslink for every 10 to 20 repeat units. Increasing the sulfur content further hardens the rubber and also reduces its extensibility. Also, because they are crosslinked, elastomeric materials are thermosetting in nature.
   : VMSE
Polymers: Rubber
15.10 Crystallization  •   531
from a liquid melt having a highly random molecular structure. The melting transforma-
tion is the reverse process that occurs when a polymer is heated. The glass-transition phenomenon occurs with amorphous or noncrystallizable polymers that, when cooled from a liquid melt, become rigid solids yet retain the disordered molecular structure that is characteristic of the liquid state. Of course, alterations of physical and mechanical properties attend crystallization, melting, and the glass transition. Furthermore, for semicrystalline polymers, crystalline regions will experience melting (and crystallization), whereas noncrystalline areas pass through the glass transition.
An understanding of the mechanism and kinetics of polymer crystallization is important 
because the degree of crystallinity influences the mechanical and thermal properties of these materials. The crystallization of a molten polymer occurs by nucleation and growth processes, topics discussed in the context of phase transformations for metals in Section 10.3. For polymers, upon cooling through the melting temperature, nuclei form, in which small regions of the tangled and random molecules become ordered and aligned in the manner of chain-folded layers (Figure 14.12). At temperatures in excess of the melting temperature, these nuclei are unstable because of the thermal atomic vibrations that tend to disrupt the ordered molecular arrangements. Subsequent to nucleation and during the crystallization growth stage, nuclei grow by the continued ordering and aligning of additional molecular chain segments; that is, the chain-folded layers remain the same thickness, but increase in lateral dimensions, or for spherulitic structures (Figure 14.13) there is an increase in spherulite radius. The time dependence of crystallization is the same as for many solid-state trans-formations (Figure 10.10); that is, a sigmoidal-shaped curve results when fraction trans-formation (i.e., fraction crystallized) is plotted versus the logarithm of time (at constant temperature). Such a plot is presented in Figure 15.17 for the crystallization of poly-propylene at three temperatures. Mathematically, fraction crystallized y is a function of 
time t according to the Avrami equation, Equation 10.17, as
 y=1−exp(−kt
n) (10.17)
where k and n are time-independent constants, whose values depend on the crystallizing 
system. Normally, the extent of crystallization is measured by specimen volume changes because there will be a difference in volume for liquid and crystallized phases. Rate of 15.10 CRYSTALLIZATION
Figure 15.17  Plot of normalized fraction 
crystallized versus the logarithm of time for 
polypropylene at constant temperatures of 140° C, 150° C, and 160° C.
(Adapted from P. Parrini and G. Corrieri, “The Influence 
of Molecular Weight Distribution on the Primary Recrystallization Kinetics of Isotactic Polypropylene,” Die Makromolekulare Chemie, 1963, Vol. 62, p. 89. Copyright Wiley-VCH Verlag GmbH & Co. KGaA. Reproduced with permission.)
Normalized fraction crystallized1.0
0.80.6
0.4
0.20.0
Time (min)
(Logarithmic scale)140°C 150°C 160°C
10 10
2103104
532  •   Chapter 15  /  Characteristics, Applications, and Processing of Polymers
crystallization may be specified in the same manner as for the transformations discussed 
in Section 10.3, and according to Equation 10.18; that is, rate is equal to the reciprocal of time required for crystallization to proceed to 50% completion. This rate is dependent on crystallization temperature (Figure 15.17) and also on the molecular weight of the polymer; rate decreases with increasing molecular weight. For polypropylene (as well as any polymer), the attainment of 100% crystallinity is not possible. Therefore, in Figure 15.17, the vertical axis is scaled as normalized fraction crystal-
lized. A value of 1.0 for this parameter corresponds to the highest level of crystallization that is achieved during the tests, which, in reality, is less than complete crystallization.
The melting of a polymer crystal corresponds to the transformation of a solid material, having an ordered structure of aligned molecular chains, into a viscous liquid in which the structure is highly random. This phenomenon occurs, upon heating, at the melting 
temperature, T
m. There are several features distinctive to the melting of polymers that are 
not normally observed with metals and ceramics; these are consequences of the polymer molecular structures and lamellar crystalline morphology. First, melting of polymers takes place over a range of temperatures; this phenomenon is discussed in more detail shortly. In addition, the melting behavior depends on the history of the specimen, in particular the temperature at which it crystallized. The thickness of chain-folded lamellae depends on crystallization temperature; the thicker the lamellae, the higher the melting tempera-ture. Impurities in the polymer and imperfections in the crystals also decrease the melting temperature. Finally, the apparent melting behavior is a function of the rate of heating; increasing this rate results in an elevation of the melting temperature. As Section 15.8 notes, polymeric materials are responsive to heat treatments that produce structural and property alterations. An increase in lamellar thickness may be induced by annealing just below the melting temperature. Annealing also raises the melting temperature by decreasing the vacancies and other imperfections in polymer crystals and increasing crystallite thickness.melting temperature15.11 MELTING
The glass transition occurs in amorphous (or glassy) and semicrystalline polymers and is due to a reduction in motion of large segments of molecular chains with decreasing tem-perature. Upon cooling, the glass transition corresponds to the gradual transformation from a liquid into a rubbery material and finally into a rigid solid. The temperature at which the polymer experiences the transition from rubbery into rigid states is termed the 
glass transition temperature, T
g. This sequence of events occurs in the reverse order when 
a rigid glass at a temperature below Tg is heated. In addition, abrupt changes in other 
physical properties accompany this glass transition: for example, stiffness (Figure 15.7), 
heat capacity, and coefficient of thermal expansion.glass transition 
 temperature15.12 THE GLASS TRANSITION
Melting and glass transition temperatures are important parameters relative to in-
service applications of polymers. They define, respectively, the upper and lower tem-perature limits for numerous applications, especially for semicrystalline polymers. The glass transition temperature may also define the upper use temperature for glassy amor-phous materials. Furthermore, T
m and Tg also influence the fabrication and processing 
procedures for polymers and polymer–matrix composites. These issues are discussed in succeeding sections of this chapter.15.13 MELTING AND GLASS TRANSITION TEMPERATURES
15.13 Melting and Glass Transition Temperatures   •  533
 The temperatures at which melting and/or the glass transition occur for a polymer are 
determined in the same manner as for ceramic materials—from a plot of specific volume (the reciprocal of density) versus temperature. Figure 15.18 is such a plot, where curves A  and C , 
for amorphous and crystalline polymers, respectively, have the same configurations as their ceramic counterparts (Figure 13.13).
5 For the crystalline material, there is a discontinuous 
change in specific volume at the melting temperature Tm. The curve for the totally amor-
phous material is continuous but experiences a slight decrease in slope at the glass transition temperature, T
g. The behavior is intermediate between these extremes for a semicrystalline 
polymer (curve B ), in that both melting and glass transition phenomena are observed; Tm 
and Tg are properties of the respective crystalline and amorphous phases in this semicrystal-
line material. As discussed earlier, the behaviors represented in Figure 15.18 will depend on the rate of cooling or heating. Representative melting and glass transition temperatures of a number of polymers are given in Table 15.2 and Appendix E.Figure 15.18  Specific volume versus 
temperature, upon cooling from the 
liquid melt, for totally amorphous (curve A), semicrystalline (curve B), and crystalline (curve C) polymers.
Specific volume
TemperatureLiquid
A
B
C
Tg TmGlass
Semicrystalline solid
Crystalline solid
Table 15.2
Melting and 
Glass Transition Temperatures for Some of the More Common Polymeric Materials Glass Transition Melting
 Temperature Temperature
Material [ °C (°F)] [°C (°F)]
Polyethylene (low density) −110 (−165) 115 (240)
Polytetrafluoroethylene −97 (−140) 327 (620)
Polyethylene (high density) −90 (−130) 137 (279)
Polypropylene −18 (0) 175 (347)
Nylon 6,6 57 (135) 265 (510)
Poly(ethylene terephthalate) (PET) 69 (155) 265 (510)
Poly(vinyl chloride) 87 (190) 212 (415)
Polystyrene 100 (212) 240 (465)
Polycarbonate 150 (300) 265 (510)
5No engineering polymer is 100% crystalline; curve C is included in Figure 15.18 to illustrate the extreme behavior 
that would be displayed by a totally crystalline material.
534  •   Chapter 15  /  Characteristics, Applications, and Processing of Polymers
Melting Temperature
During melting of a polymer there is a rearrangement of the molecules in the transfor-
mation from ordered to disordered molecular states. Molecular chemistry and structure influence the ability of the polymer chain molecules to make these rearrangements and, therefore, also affect the melting temperature. Chain stiffness, which is controlled by the ease of rotation about the chemical bonds along the chain, has a pronounced effect. The presence of double bonds and aromatic groups in the polymer backbone lowers chain flexibility and causes an increase in T
m. Furthermore, the size and type of side groups influence chain rota-
tional freedom and flexibility; bulky or large side groups tend to restrict molecular rotation and raise T
m. For example, polypropylene has a higher melting tempera-
ture than polyethylene (175° C vs. 115° C, Table 15.2); the CH3 methyl side group
