Repository: Ketankham/chatbot-meta-books

File: fracture-book.txt (part 34 of 34)
m in
px peox()/=−β
Kaa
Weff effeff=



 σππsec/
2121656_C013.fm  Page 595  Monday, May 2, 2005  4:37 PM
596 Fracture Mechanics: Fundamentals and Applications
2.19 For an inﬁnite plate with a through crack 50.8 mm (2.0 in.) long, compute and tabulate
Keff v. stress using the three methods indicated below. Assume sYS = 250 MPa (36.3 ksi).
2.20 A material has a yield strength of 345 MPa (50 ksi) and a fracture toughness of 110
MPa (100 ksi .). Determine the minimum specimen dimensions ( B, a, W)
required to perform a valid KIc test on this material, according to ASTM E 399. Comment
on the feasibility of testing a specimen of this size.
2.21 You have been given a set of fracture mechanics test specimens, all of the same size
and geometry. These specimens have been fatigue precracked to various crack lengths.
The stress intensity of this specimen conﬁguration can be expressed as follows:
where
P = load
B = thickness
W = width
a = crack length
f(a/W) = dimensionless geometry correction factor
Describe a set of experiments you could perform to determine f(a/W) for this specimen
conﬁguration. Hint: you may want to take advantage of the relationship between KI and
energy release rate for linear elastic materials.
2.22 Derive the Grifﬁth-Inglis result for the potential energy of a through crack in an inﬁnite
plate subject to a remote tensile stress (Equation (2.16)). Hint:  solve for the work
required to close the crack faces; Equation (A2.43b) gives the crack-opening displace-
ment for this conﬁguration.
2.23 Using the Westergaard stress function approach, derive the stress-intensity factor rela-
tionship for an inﬁnite array of collinear cracks in a plate subject to biaxial tension(Figure 2.21).
13.3 CHAPTER 3
3.1 Repeat the derivation of Equation (3.1) to Equation (3.3) for the plane strain case.3.2 A CTOD test is performed on a three-point bend specimen. Figure 13.3 shows the
deformed specimen after it has been unloaded. That is, the displacements shown arethe plastic components .
(a) Derive an expression for plastic  CTOD(d 
p) in terms of ∆p and specimen dimensions.Stress 
(MPa (ksi))Keff (MPa  or ksi .)
LEFM Irwin Correction Strip-Y ield Model
25 (3.63)
50 (7.25)100 (14.5)150 (21.8)200 (29.0)225 (32.6)249 (36.1)250 (36.3)m in
m in
KP
BWfa WI= (/ )1656_C013.fm  Page 596  Monday, May 2, 2005  4:37 PM
Practice Problems 597
(b) Suppose that Vp and ∆ p are measured on the same specimen, but that the plastic
rotational factor rp is unknown. Derive an expression for rp in terms of ∆p, Vp, and
specimen dimensions, assuming the angle of rotation is small.
3.3 Fill in the missing steps between Equation (3.36) and Equation (3.37)
3.4 Derive an expression for the J integral for a deeply notched three-point bend specimen,
loaded over a span S, in terms of the area under the load-displacement curve and
ligament length b. Figure 13.2 illustrates two displacement measurements on a bend
specimen: the load-line displacement ( ∆) and the crack-mouth-opening displacement
(V). Which of these two displacement measurements is more appropriate for inferring
the J integral? Explain.
3.5 Derive an expression for the J integral for an axisymmetrically notched bar in tension
(Figure 13.3), where the notch depth is sufﬁcient to conﬁne plastic deformation to theligament.FIGURE 13.2 Three-point bend specimen rotating about a plastic hinge (Problem 3.2).
FIGURE 13.3 Axisymmetrically notched bar loaded in tension (Problem 3.5).
1656_C013.fm  Page 597  Monday, May 2, 2005  4:37 PM
598 Fracture Mechanics: Fundamentals and Applications
3.6 Derive an expression for the J integral in a deeply notched three-point bend specimen
in terms of the area under the load-crack-mouth-opening displacement curve. Begin
with the corresponding formula for the P-∆ curve, and assume rotation about a plastic
hinge (Figure 13.3).
for a specimen with unit thickness.
13.4 CHAPTER 4
4.1 A high rate fracture toughness test is to be performed on a high strength steel with
KId = 110 MPa  (100 ksi .). A three-point bend specimen will be used, with W
= 50.8 mm (2.0 in.), a/W = 0.5, B = W/2, and span = 4W. Also, c1 = 5940 m/sec (19,500
ft/sec) for steel. Estimate the maximum loading rate at which the quasistatic formula
for estimating KId is approximately valid.
4.2 Unstable fracture initiates in a steel specimen and arrests after the crack propagates 8.0
mm (0.32 in.). The total propagation time was 7.52 × 10−6 sec. The initial ligament length
in the specimen was 30.0 mm (1.18 in.) and c1 for steel = 5940 m/sec (19,500 ft/sec).
Determine whether or not reﬂected stress waves inﬂuenced the propagating crack.
4.3 Fracture initiates at an edge crack in a 2.0 m (78.7 in.) wide steel plate and rapidly
propagates through the material. The stress in the plate is ﬁxed at 300 MPa (43.5 ksi).Plot the crack speed vs. crack size for crack lengths ranging from 10 to 60 mm (or 0.4to 2.4 in.). The dynamic fracture toughness of the material is given by
where K
IA = 55 MPa (50 ksi .) and Vl = 1500 m/sec (4920 ft/sec). Use the Rose
approximation (Equation (4.17) and Equation (4.18)) for the driving force. The elastic
wave speeds for steel are given below.
4.4 Derive an expression for C* in a double-edge-notched tension panel in terms of spec-
imen dimensions, creep exponent, load, and displacement rate. See Section 3.2.5 forthe corresponding J expression.
4.5 A three-point bend specimen is tested in displacement control at an elevated tempera-
ture. The displacement rate is increased in steps as the test progresses. The load, load-line displacement rate, a/W, and crack velocity are tabulated below. Compute C*, and
construct a log-log plot of crack velocity vs. C*. The specimen thickness and width are
25 and 50 mm, respectively. The creep exponent = 5.0 for the material.c1 5940 m/sec 19,500 ft/sec
c2 3220 m/sec 10,600 ft/sec
cr 2980 m/sec 9780 ft/secJK
EbPdpp
=′+∫2
02∆∆
m in
KK
IDIA
V
Vl=
−

 12
m in1656_C013.fm  Page 598  Monday, May 2, 2005  4:37 PM
Practice Problems 599
4.6 In a linear viscoelastic material, the pseudo-elastic displacement and the physical displace-
ment are related through a hereditary integral:
Simplify this expression for the case of a constant displacement rate.
4.7 Consider a fracture toughness test on a nonlinear viscoelastic material at a constant
displacement rate. Assume that the load is related to the pseudo-elastic displacement
by a power law:
where M and N are constants that do not vary with time. Show that the viscoelastic J
integral and the conventional J integral are related as follows:
where f is a function of time. Derive an expression for f(t). Hint: begin with Equation
(3.17) and Equation(4.75). Also, the result from the previous problem may be useful.
4.8 A fracture toughness test on a linear viscoelastic material results in a nonlinear load-
displacement curve in a constant rate test. Yielding is restricted to a very small region
near the crack tip. Why is the curve nonlinear? Does the stress-intensity factor charac-terize the crack-tip conditions in this case? Explain. What is the relationship betweenJ and K
I for a linear viscoelastic material? Hint: refer to the second equation in the
previous problem.
13.5 CHAPTER 5
5.1 A body-centered cubic (BCC) material contains second phase particles. The size of
these particles can be controlled through thermal treatment. Discuss the anticipatedeffect of particle size on the material’s resistance to both cleavage fracture and microvoidcoalescence, assuming the volume fraction of the second phase remains constant.
5.2 An aluminum alloy fails by microvoid coalescence when the average void size reaches
ten times the initial value. If the voids grow according to Equation (5.11), with s
YS
replaced by se, plot the equivalent plastic strain ( eeq) at failure vs. sm/se for sm/se
ranging from 0 to 2.5. Assume the triaxiality ratio remains constant during deformationof a given sample, i.e., (m/sec) Load (kN) a/W (m/sec)
1.0 × 10−7
5.0 × 10−7
1.0 × 10−6
5.0 × 10−6
1.0 × 10−5
5.0 × 10−510.8
13.814.919.020.424.00.520.540.560.580.600.653.67 
× 10−9
1.79 × 10−8
3.49 × 10−8
1.71 × 10−7
3.37 × 10−7
1.65 × 10−6˙∆ ˙a
∆∆eEd={}
PMeN=()∆
JJ tv=φ()
ln . exp. R
Rd
om
eeqeq 

=

∫0 28315
0σ
σεε1656_C013.fm  Page 599  Monday, May 2, 2005  4:37 PM
600 Fracture Mechanics: Fundamentals and Applications
5.3 The critical microstructural feature for cleavage initiation in a steel sample is a 6.67
µm diameter spherical carbide; failure occurs when this particle forms a microcrack
that satisﬁes the Grifﬁth criterion (Equation (5.18)), where gp = 14 J/m2, E = 207,000
MPa, and n = 0.30 for the material. Assuming Figure 5.14 describes the stress distri-
bution ahead of the macroscopic crack, where so = 350 MPa, estimate the critical J
value of the sample if the particle is located 0.1 mm ahead of the crack tip, on the crackplane. Repeat this calculation for the case where the critical particle is 0.4 mm aheadof the crack tip.
5.4 Cleavage initiates in a ferritic steel at 3.0 µm diameter spherical particles. The fracture
energy on a single grain, g
p, is 14 J/m2 and the fracture energy required for propagation
across grain boundaries, ggb, is 50 J/m2. At what grain size does propagation across
grain boundaries become the controlling step for cleavage fracture?
5.5 Compute the relative size of the 90% conﬁdence band of KIc data (as in Example 5.1),
assuming Equation (5.24) describes the toughness distribution. Compute the conﬁdencebandwidth for K
o/ΘK = 0, 0.5, 1.0, 2.0, and 5.0. What is the effect of the threshold
toughness Ko on the relative scatter? What is the physical signiﬁcance of ΘK in this case?
5.6 Compute the relative size of the 90% conﬁdence band of KIc data (as in Example 5.1),
assuming Equation (5.26) describes the toughness distribution. Compute the conﬁdencebandwidth for K
o/ΘK = 0, 0.5, 1.0, 2.0, and 5.0. What is the effect of the threshold
toughness Ko on the relative scatter?
13.6 CHAPTER 6
6.1 For the Maxwell spring and dashpot model (Figure 6.6) derive an expression for the
relaxation modulus.
6.2 Fill in the missing steps in the derivation of Equation (6.14).6.3 At room temperature, tensile specimens of polycarbonate show 60% elongation and no
stress whitening, while thick compact specimens used in fracture toughness testingshow stress whitening at the crack tip. Explain these observations. Polycarbonate is anamorphous glassy polymer at room temperature.
6.4 A wide and thin specimen of PMMA has a 15 mm (0.59 in.) long through crack with
a 1.5 mm (0.059 in.) long craze at each crack tip. If the applied stress is 3.5 MPa (508psi), calculate the crazing stress in this material.
6.5 When a macroscopic crack grows in a ceramic specimen, a process zone 0.2 mm wide
forms. This process zone contains 10,000 penny-shaped microcracks/mm
3 with an
average radius of 10 µm. Estimate the increase in toughness due to the release of strain
energy by these microcracks. The surface energy of the material = 25 J/m2.
13.7 CHAPTER 7
7.1 A fracture toughness test is performed on a compact specimen. Calculate KQ and
determine whether or not KQ = KIc.
B = 25.4 mm (1.0 in.); W = 50.8 mm (2.0 in.); a = 27.7 mm (1.09 in.);
PQ = 42.3 kN (9.52 kip); Pmax = 46.3 kN (10.4 kip); sYS = 759 MPa (110 ksi)
7.2 Y ou have been asked to perform a KIc test on a material with sYS = 690 MPa (100
ksi). The toughness of this material is expected to lie between 40 and 60 MPa (1 ksi .
= 1.099 MPa ). Design an experiment to measure KIc (in accordance with ASTM
E 399) in this material using a compact specimen. Specify the following quantities:m in
m1656_C013.fm  Page 600  Monday, May 2, 2005  4:37 PM
Practice Problems 601
(a) specimen dimensions, (b) precracking loads, and (c) required load capacity of
the test machine.
7.3 A titanium alloy is supplied in 15.9 mm (0.625 in.) thick plate. If sYS = 807 MPa (117
ksi), calculate the maximum valid KIc that can be measured in this material.
7.4 Recall Problem 2.16, where a material with KIc = 110 MPa (100 ksi .) required
a 254 mm (10.0 in.) thick specimen for a valid KIc test. Suppose that a compact specimen
of the appropriate dimensions has been fabricated. Estimate the required load capacityof the test machine for such a test.
7.5 A 25.4 mm (1 in.) thick steel plate has material properties that are tabulated below.
Determine the highest temperature at which it is possible to perform a valid K
Ic,
according to ASTM E 399.
7.6 A fracture toughness test is performed on a compact specimen fabricated from a 5 mm
thick sheet aluminum alloy. The specimen width ( W) = 50.0 mm and B = 5 mm (the
sheet thickness). The initial crack length is 26.0 mm. Young’s modulus = 70,000 MPa.
Compute the K-R curve from the load-displacement data tabulated in the given table.
Assume that all nonlinearity in the P-∆ curve is due to crack growth. (See Appendix 7
for the appropriate compliance and stress-intensity relationships.)
7.7 A number of fracture toughness specimens have been loaded to various points and then
unloaded. Values of J and crack growth were measured in each specimen and are
tabulated in the given table. Using the basic test procedure the J-R curve for this material,
determine JQ and, if possible, JIc.
sYS = 350 MPa; sTS = 450 MPa; B = 25 mm; bo = 22 mmTemperature
(°C)Yield Strength
(MPa) KIc (MPa )
−10 760 34
−5 725 36
0 690 42
5 655 50
10 620 62
15 586 85
20 550 110
25 515 175
Load 
(kN)Load-Line
Displacement(mm)Load
(kN)Load-Line
Displacement(mm)
0
0.54331.0871.6302.1612.3612.5412.69900.06350.12700.19060.25520.28170.30960.33922.8512.9132.9032.8502.7492.6522.5532.4570.36980.38600.39710.41130.41910.42740.43550.4443
1kN = 224.8 lb; 25.4 mm = 1 in.; 1 MPa = 0.145 ksim in
m1656_C013.fm  Page 601  Monday, May 2, 2005  4:37 PM
602 Fracture Mechanics: Fundamentals and Applications
7.8 Recall Problem 2.16, where a material with KIc = 110 MPa  (100 ksi .) and sYS =
345 MPa (50 ksi) required a specimen 254 mm (10 in.) thick for a valid KIc test in
accordance with ASTM E 399. Estimate the specimen’s dimensions required for a valid
JIc test on this material.
sTS = 483 MPa (70 ksi); E = 207,000 MPa (30,000 ksi); n = 0.3
7.9 An unloading compliance test has been performed on a three-point bend specimen. The
data obtained at each unloading point are tabulated in the given table.(a) Compute and plot the J resistance curve according to the procedure outlined in
Section 7.4.2.
(b) Determine J
Ic according to the procedure illustrated in Figure 7.24.
B = 25.0 mm; W = 50.0 mm; ao = 26.1 mm; E = 210,000 MPa; n = 0.3
sYS = 345 MPa (50 ksi); sTS = 483 MPa (70 ksi)
(c) Compute and plot a J-R curve obtained from the basic procedure (Equation (7.8)
and Equation (7.10)). Use the initial crack size for all J calculations. Compare this
J-R curve with the one computed in Part (a). At what point does the crack growthcorrection become signiﬁcant?Specimen J(kJ/m2) Crac k Extension (mm)
1
234561001751852252503000.300.400.801.201.601.70
25.4 mm = 1 in.; 1 MPa = 0.145 ksi; 1 kJ/m2 =
5.71 in-lb/in2 
Load 
(kN)Plastic 
Displacement (mm)Crack Extension
(mm)
20.8
31.235.437.441.643.745.747.649.951.653.555.356.656.756.500.00320.0110.0200.0560.0920.1460.2280.3490.5250.7771.131.632.322.660.0130.0200.0230.0250.0310.0360.0440.0550.0710.0910.1280.1830.3210.7230.928m in1656_C013.fm  Page 602  Monday, May 2, 2005  4:37 PM
Practice Problems 603
7.10 A CTOD test was performed on a three-point bend specimen with B = W = 25.4 mm
(1.0 in.). The crack depth a was 12.3 mm (0.484 in.). Examination of the fracture
surface revealed that the specimen failed by cleavage with no prior stable crack
growth. Compute the critical CTOD in this test. Be sure to use the appropriate notation(i.e., d
c, du, di, or dm).
Vp = 1.05 mm (0.0413 in.); Pcritical = 24.6 kN (5.53 ksi); 
E = 207,000 MPa (30,000 ksi); 
sYS = 400 MPa (58.0 ksi); n = 0.3.
7.11 A crack-arrest test has been performed in accordance with ASTM E 1221. The side-
grooved compact crack-arrest specimen has the following dimensions: W = 100 mm (3.94
in.), B = 25.4 mm (1.0 in.), and BN = 19.1 mm (0.75 in.). The initial crack length = 46.0
mm (1.81 in.) and the crack length at arrest = 63.0 mm (2.48 in.). The corrected clip gage
displacements at initiation and arrest are Vo = 0.582 mm (0.0229 in.) and Va = 0.547
(0.0215 in.), respectively. E = 207,000 MPa (30,000 ksi) and sYS(static)  = 483 MPa (70 ksi).
Calculate the stress intensity at initiation Ko and the arrest toughness Ka. Determine
whether or not this test satisﬁes the validity criteria in Equation (7.25). The stress-intensitysolution for the compact crack-arrest specimen is as follows:
where
13.8 CHAPTER 8
8.1 A 25.4 mm (1.0 in.) thick plate of PVC has a yield strength of 60 MPa (8.70 ksi). The
anticipated fracture toughness ( KIc) of this material is 5 MPa (4.5 ksi ). Design
an experiment to measure KIc of a compact specimen machined from this material.
Determine the appropriate specimen dimensions ( B, W, a) and estimate the required
load capacity of the test machine.(Continued )
Load
(kN)Plastic 
Displacement (mm)Crack Extension
(mm)
55.8
54.753.752.550.144.440.036.630.926.83.253.964.515.136.208.43
10.0911.3713.5415.191.291.742.082.483.174.675.816.708.239.41
1 kN = 224.8 lb; 25.4 mm = 1 in.; 1 MPa = 0.145 ksi
KEVf x B B
WIN=() /
xa W=/
fxxx x
xx().( . . )
..=−+ −
−+22 417 2 09 1
9 85 0 17 112
2
m in.1656_C013.fm  Page 603  Monday, May 2, 2005  4:37 PM
604 Fracture Mechanics: Fundamentals and Applications
8.2 A 15.9 mm (0.625 in.) thick plastic plate has a yield strength of 50 MPa (7.25 ksi).
Determine the largest valid KIc value that can be measured on this material.
8.3 A KIc test is to be performed on a polymer with a time-dependent relaxation modulus
that has been ﬁt to the following equation:
where E is in GPa and t is in seconds. Assuming PQ is determined from a 5% secant
construction, estimate the test duration (i.e., the time to reach PQ) at which 90% of the
nonlinearity in the load-displacement curve at PQ is due to viscoelastic effects. Does
the 5% secant load give an appropriate indication of material toughness in this case?
Explain.
8.4 Derive a relationship between the conventional J integral and the isochronous J integral,
Jt, in a constant displacement rate test on a viscoelastic material for which Equation (8.10)
and Equation (8.15) describe the load-displacement behavior.
8.5 A 500 mm wide plastic plate contains a through-thickness center crack that is initially
50 mm long. The crack velocity in this material is given by
where K is in kPa  and is in mm/sec (1 psi = 1.1 kPa , 1 in. = 24.5 mm).
Calculate the time to failure in this plate assuming remote tensile stresses of 5 and
10 MPa (1 ksi = 6.897 MPa). Comment on the sensitivity of the time to failure on the
applied stress. (As a ﬁrst approximation, neglect the ﬁnite width correction on K. For
an optional exercise, repeat the calculations with this correction to assess its effect onthe computed failure times.)
8.6 A composite DCB specimen is loaded to 445 N (100 lb) at which time crack growth
begins. Calculate 
GIc for this material assuming linear beam theory.
E = 124,000 MPa (18,000 ksi); a = 76.2 mm (3.0 in.);
h = 2.54 mm (0.10 in.); B = 25.4 mm (1.0 in.).
8.7 One of the problems with testing brittle materials is that crack growth tends to be
unstable in conventional test specimens and test machines. Consider, for example, asingle-edge-notched bend specimen loaded in a three-point bending. The inﬂuence ofthe test machine can be represented by a spring in series, as Figure 13.4 illustrates.Show that the stress-intensity factor for this specimen can be expressed as a functionof crosshead displacement and compliance as follows:
where
∆
t = crosshead displacement
C = specimen compliance
Cm = machine compliance
f(a/W) is deﬁned in Table 12.2. Construct a nondimensional plot of KI vs. crack size
for a ﬁxed crosshead displacement and a/W ranging from 0.25 to 0.75. Develop a familyEt t () ( . . ).=+−0 417 0 003703 5 1
˙aK=−1040 10
m ˙a in. m
Kfa W
CCB WIt
m=+∆(/ )
()1656_C013.fm  Page 604  Monday, May 2, 2005  4:37 PM
Practice Problems 605
of these curves for a range of machine compliance. (You will have to express Cm in an
appropriate nondimensional form.) What is the effect of machine compliance on the
relative stability of the specimen? At what machine compliance would a growing crackexperience a relatively constant K
I between a/W = 0.5 and a /W = 0.6?
13.9 CHAPTER 9
9.1 Develop a computer program or spreadsheet to calculate stress-intensity factors for
semielliptical surface cracks in ﬂat plates subject to membrane and bending stresswhere  (Table A9.1). Tabulate and plot the geometry factors F and H as a function
of a/t and a/c, where f = 90° and c << W.
9.2 Beginning with the Newman-Raju K
I expression for part-through ﬂaws (Equation (9.2)),
derive expressions for inﬂuence coefﬁcients for uniform and linear loading ( Go and G1)
in terms of the geometry factors F and H.
9.3 For a semielliptical surface ﬂaw in a ﬂat plate where and c << W, tabulate and
plot the quadratic inﬂuence coefﬁcient G2 as a function of a/t and a/c, where f = 90°.
Note: You will need to have work ed Problem 9.1 and Problem 9.2 ﬁrst.
9.4 A structure contains a through-thickness crack 20 mm long. Strain gages indicate
an applied normal strain of 0.0042 when the structure is loaded to its design limit.FIGURE 13.4 Single-edge-notched bend specimen loaded in crosshead control (Problem 8.7). The effect of
machine compliance is schematically represented by a spring in series.
ac/≤1
ac/≤11656_C013.fm  Page 605  Monday, May 2, 2005  4:37 PM
606 Fracture Mechanics: Fundamentals and Applications
The structure is made of a steel with ey = 0.0020 and dcrit = 0.15 mm. Is this structure
safe, according to the CTOD design curve?
9.5 Write a computer program to compute KI for a surface crack at f = 90° in a ﬂat plate
subject to an arbitrary through-thickness normal stress using the weight function method
(Section 9.1.3). Assume that and c << W. Note: You will need to have work ed
Problem 9.1 and Problem 9.2 ﬁrst. Compute and plot KI vs. crack depth for a/c = 0.2,
0.4, 0.6, 0.8, 1, for the following stress distribution:
t = 25.4 mm (1 in.).
9.6 A ﬂat plate 1.0 m (39.4 in.) wide and 50 mm (2.0 in.) thick which contains a through-
thickness crack is loaded in uniaxial tension to 0.75 sYS. Plot Kr and Sr values on a
strip-yield failure assessment diagram for various ﬂaw sizes. Estimate the critical ﬂaw
size for failure. For the limit load solution, use the Po expression in Table A9.11. Set
so equal to the average of yield and tensile strength.
sYS = 345 MPa (50 ksi); sTS = 448 MPa (65 ksi); E = 207,000 MPa (30,000 ksi); 
Kmat = 110 MPa (100 ksi ).
9.7 For the plate in Example 9.1, plot the J results in terms of a failure assessment diagram.
(a) Compare the FAD curve determined by normalizing the x axis with P/Po to the FAD
curve that is normalized by sref/sYS, where reference stress is deﬁned in Section 9.4.4.
Neglect the Irwin plastic zone correction.
(b) Repeat Part (a), but include the Irwin plastic zone estimate in the ﬁrst term of the
J estimation.
9.8 Suppose the edge-cracked plate in Example 9.1 is subject to a 5 MN tensile load.
(a) Calculate the applied J integral, both with and without the Irwin plastic zone correction.
(b) Calculate the load-line displacement over a 5 m gage length.(c) Calculate the load-line displacement over a 50 mm gage length.
9.9 For the plate in the previous problem, estimate the following:
(a) dJ/da for ﬁxed load (5 MN)
(b) dJ/da for ﬁxed displacement at 5 m gage length. ( P = 5 MN when a = 225 mm.)
(c) dJ/da for ﬁxed displacement at 50 mm gage length. ( P = 5 MN when a = 225 mm.)
9.10 When a single-edge-notched bend specimen is loaded in the fully plastic range, the
deformation can be described by a simple hinge model (Figure 13.3). The plastic rota-tional factor can be estimated from the load-line displacement and crack-mouth-openingdisplacement as follows:
assuming a small angle of rotation. Beginning with Equation (9.30) and Equation (9.31)
solve for r
p in terms of h2, h3, and specimen dimensions. Use the resulting expression
to compute rp for n = 10 and a/W = 0.250, 0.375, 0.500, 0.625, and 0.750. Repeat for
n = 3 and the same a/W values. Assume plane strain for all calculations. How do the
rp values estimated from the EPRI handbook compare with the assumed value of 0.44
in ASTM E 1290 and E 1820?ac/≤1
σ( ) exp xx
t=−


150 5  MPa 
m in.
rWaWVapp
p=−−

1
∆1656_C013.fm  Page 606  Monday, May 2, 2005  4:37 PM
Practice Problems 607
13.10 CHAPTER 10
10.1 Using the Paris equation for fatigue crack propagation, calculate the number of fatigue
cycles corresponding to the combinations of initial and ﬁnal crack radius for a semi-
circular surface ﬂaw tabulated in the given table. Assume that the crack radius is smallcompared to the cross section of the structure.
= 6.87 × 10
−12 (∆K)3, where  da/dN is in m/cycle and
∆K is in MPa . Also, ∆s = 200 MPa.
Discuss the relative sensitivity of Ntot to
• initial crack size
• ﬁnal crack size
10.2 A structural component made from a high-strength steel is subject to cyclic loading,
with smax = 210 MPa and smin = 70 MPa. This component experiences 100 stress cycles
per day. Prior to going into service, the component was inspected by nondestructiveevaluation (NDE), and no ﬂaws were found. The material has the following properties:s
YS = 1000 MPa, KIc = 25 MPa . The fatigue crack growth rate in this material is the
same as in Problem 10.1.(a) The NDE technique can ﬁnd ﬂaws ≥ 2 mm deep. Estimate the maximum safe design
life of this component, assuming that subsequent in-service inspections will not beperformed. Assume that any ﬂaws that may be present are semicircular surfacecracks and that they are small relative to the cross section of the component.
(b) Repeat part (a), assuming an NDE detectability limit of 10 mm.
10.3 Fatigue tests are performed on two samples of an alloy for aerospace applications. In
the ﬁrst experiment, R = 0, while R = 0.8 in the second experiment. Sketch the expected
trends in the data for the two experiments on a schematic log( da/dN) vs. log( ∆K) plot.
Assume that the experiments cover a wide range of ∆K values. Brieﬂy explain the trends
in the curves.
10.4 Develop a program or spreadsheet to compute fatigue crack growth behavior in a
compact specimen, assuming the fatigue crack growth is governed by the Paris-Erdoganequation.
Consider a 1T compact specimen (see Section 7.1.1) that is loaded cyclically at a
constant load amplitude with P
max = 18 kN and Pmin = 5 kN. Using the fatigue crack
growth data in Problem 10.1, calculate the number of cycles required to grow the crackfrom a/W = 0.35 to a /W = 0.60. Plot crack size vs. cumulative cycles for this range of a/W.
10.5 Develop a program or spreadsheet to compute the fatigue crack growth behavior in a
ﬂat plate that contains a semielliptical surface ﬂaw with that is subject to a cyclicmembrane (tensile) stress (Table A9.1). Assume that the ﬂaw remains semielliptical,Initial Crac k Radius (mm) Final Crac k Radius (mm)
1 10
1 20 21 02 20
1 .1 MPa = 1 ksi , 25.4 mm = 1 in.; 1 MPa = 0.145 ksida
dN
m
in. in.
m
ac/≤11656_C013.fm  Page 607  Monday, May 2, 2005  4:37 PM
608 Fracture Mechanics: Fundamentals and Applications
but take account of the difference in K at f  = 0° and f  = 90°. That is, compute dc/dN
and da/dN at f  = 0° and f  = 90°, respectively, and advance the crack dimensions based
on the relative growth rates. Assume that  c << W, but that a/t is ﬁnite. Use the Paris
equation to compute the crack growth rate.
Consider a 25.4 mm (1.0 in.) thick plate that is loaded cyclically at a constant stress
amplitude of 200 MPa (29 ksi). Given an initial ﬂaw with a/t = 0.1 and a/2c = 0.1,
calculate the number of cycles required to grow the crack to a/t = 0.8, using the fatigue
crack growth data in Problem 10.1. Construct a contour plot that shows the crack size
and shape at a/t = 0.1, 0.2, 0.4, 0.6, and 0.8. What happens to the a/2c ratio as the crack
grows?
10.6 You have been asked to perform K-decreasing tests on a material to determine the near-
threshold behavior at R = 0.1. Your laboratory has a computer-controlled test machine
that can be programmed to vary Pmax and Pmin on a cycle-by-cycle basis.
(a) Compute and plot Pmax and Pmin vs. crack length for the range 0.5 ≤ a/W ≤ 0.75
corresponding to a normalized K gradient of −0.07 mm−1 in a 1T compact specimen.
(b) Suppose that the material exhibits the following crack growth behavior near the
threshold:
where da/dN is in m/cycle and ∆K is in MPa . For R = 0.1, ∆Kth = 8.50 MPa .
When the test begins, a/W = 0.520 and da/dN = 1.73 × 10−8 m/cycle. As the test continues
in accordance with the loading history determined in part (a), the crack growth ratedecreases. You stop the test when da/dN reaches 10
−10 m/cycle. Calculate the following:
(i) The number of cycles required to complete the test
(ii) The ﬁnal crack length
(iii) The ﬁnal ∆K
13.11 CHAPTER 11
11.1 You have been asked to review the design of an offshore riser, which is a long vertical
pipe that transmits crude oil from below the ocean ﬂoor to an offshore platform on thesurface. This riser is made up of a series of shorter segments that are bolted togetherat ﬂange connections. The nuts and bolts are made from a high-strength alloy steel witha yield strength of 1100 MPa (160 ksi). They are to be tightened to a very high torque,such that the stresses in the nuts and bolts are close to yield. The nuts and bolts willnot be exposed to the crude oil, but will be immersed in a seawater environment. Inorder to mitigate corrosion, the riser will be ﬁtted with sacriﬁcial anodes. What concerns,if any, would you have about this design?
11.2 An environmental cracking experiment was performed on a bolt-loaded compact speci-
men. At the start of the test, the applied K
I was 20 MPa  and the crack growth rate was
5.00 × 10−6 m/sec and at the end of the test, KI was 10 MPa  and da/dt was 1.00
× 10−10 m/sec. A 1T specimen was used, with W = 50.8 mm (2.0 in.). At the start of the
test, a/W = 0.45. The table below gives the computed crack growth rate vs. applied KI.
(a) Compute the crack-opening displacement, V required to achieve KI = 20 MPa  at
the start of the test.
(b) Assuming V remains constant throughout the test, compute the ﬁnal a/W at the
conclusion of the test.
(c) Given the crack growth data tabulated in the given table, compute and plot crack
size vs. time. How long did it take to run this test?da
dNKKth=× −−
 46 3 1 012 3 3. ∆∆
m m
m
m
m1656_C013.fm  Page 608  Monday, May 2, 2005  4:37 PM
Practice Problems 609
13.12 CHAPTER 12
12.1 A series of ﬁnite element meshes have been generated that model compact specimens
with various crack lengths. Plane stress linear elastic analyses have been performed on
these models. Nondimensional compliance values as a function of a/W are tabulated in
the given table. Estimate the nondimensional stress intensity for the compact specimenfrom these data and compare your estimates to the polynomial solution in Table 13.2.
12.2 A two-dimensional plane strain ﬁnite element analysis is performed on a through crack in
a wide plate (Figure 2.3). The remote stress is 100 MPa, and the half-crack length = 25
mm. The stress normal to the crack plane ( s
yy) at q = 0 is determined at node points near
the crack tip and is tabulated in the given table. Estimate KI by means of the stress-matching
approach (Equation (12.14)) and compare your estimate to the exact solution for thisgeometry. Is the mesh reﬁnement sufﬁcient to obtain an accurate solution in this case?KI(MPa ) da/dt(m/sec) KI(MPa ) da/dt(m/sec)
20.00 5.000E-06 13.86 2.669E-06
19.28 5.000E-06 13.65 2.267E-06
18.63 5.000E-06 13.44 1.857E-0618.04 5.000E-06 13.22 1.439E-0617.49 5.000E-06 13.00 1.010E-0616.99 5.000E-06 12.78 5.040E-0716.52 5.000E-06 12.54 2.466E-0716.08 5.000E-06 12.30 1.180E-0715.66 5.000E-06 12.06 5.513E-0815.25 5.000E-06 11.80 2.510E-0815.05 5.000E-06 11.53 1.111E-0814.86 4.614E-06 11.26 4.775E-0914.66 4.230E-06 10.97 1.988E-0914.46 3.844E-06 10.68 7.998E-1014.26 3.456E-06 10.37 3.104E-1014.06 3.065E-06 10.00 1.000E-10
0.20
0.250.300.350.408.6111.214.318.122.90.450.500.550.600.6529.037.047.963.386.30.700.750.800.850.90123186306577
1390
0.0050.0100.0200.0400.06011.08.076.004.543.890.0800.1000.1500.2000.2503.503.242.832.582.41m m
a
W∆BE
Pa
W∆BE
Pa
W∆BE
P
r
aq0()=σ
σyy
∞r
aq0()=σ
σyy
∞1656_C013.fm  Page 609  Monday, May 2, 2005  4:37 PM
610 Fracture Mechanics: Fundamentals and Applications
12.3 Displacements at nodes along the upper crack face ( uy at q = p) in the previous problem
are tabulated in the given table. The elastic constants are as follows: E = 208,000 MPa
and n = 0.3. Estimate KI by means of the (plane strain) displacement-matching approach
(Equation (12.15a)) and compare your estimate to the exact solution for this geometry.
Is the mesh reﬁnement sufﬁcient to obtain an accurate solution in this case?
12.4 Figure 13.5 illustrates a one-dimensional element with three nodes. Consider two cases:
(1) Node 2 at x = 0.50L and (2) Node 2 at x = 0.25L.
(a) Determine the relationship between the global and parametric coordinates, x(x), in
each case.
(b) Compute the axial strain e(x) for each case in terms of the nodal displacements and
parametric coordinate.
(c) Show that x2 = 0.25L leads to a singularity in the axial strain.(a) (b)
(c)
FIGURE 13.5 One-dimensional element with three nodes (Problem 12.4): (a) parametric coordinates,
(b) global coordinates, Case (1), and  (c) global coordinates, Case (2).
0.005
0.0100.0200.0400.0609.99 
× 10−5
1.41 × 10−4
1.99 × 10−4
2.80 × 10−4
3.41 × 10−40.0800.1000.1500.2000.2503.92 
× 10−4
4.36 × 10−4
5.27 × 10−4
6.00 × 10−4
6.61 × 10−4
r
a()θπ=u
ay r
a()θπ=u
ay
1/x1656_C013.fm  Page 610  Monday, May 2, 2005  4:37 PM
