Repository: Ketankham/chatbot-meta-books

File: physical-meta.txt (part 34 of 44)
Modern Physical Metallurgy and Materials Engineering
plete crystallization. Subsequent research at Corn-ing established that certain oxides could also act as
effective nucleating agents and led to development
of theﬁrst glass-ceramics, which were based on the
SiO
2–Al2O3–LiO2system. Conveniently, these mate-
rials do not require prior irradiation. Oxides which
promote crystallization include titania, zirconia andphosphorus pentoxide.
Practical considerations of production greatly
inﬂuence the development and exploitation of glass-
ceramics. As a general rule, the temperatures of
melting and re ﬁning should not exceed 1400 –1500
°C.
Fortunately, some nucleating agents, such as titania,have a strong ﬂuxing action on silica. In addition, melt
viscosity is important; alumina increases viscosity andwilltendtoslowdownmeltingandre ﬁningoperations.
As composition control is a vital feature of glass-ceramics, it is essential to maintain melt compositionreproducibly from batch to batch. Volatilization andinteraction between the melt and the refractory liningof the melting furnace can make this dif ﬁcult. For
instance, high proportions of lithium oxide in the meltwill increase attack on the lining. The melt leaving themelting furnace has a temperature-dependent viscosity
of 10
13poise and the cooling mass can be worked
and shaped until its viscosity falls to about 108poise.
Although conventional glasses have a useful ‘long’
range of temperature over which they can be worked,the composition of potential glass-ceramics restricts(‘shortens’) this range, particularly when aluminium
oxide is present. As a consequence, the choice ofshaping process may be restricted to gravity orcentrifugal casting.
As metastability is an essential feature of a glass-
ceramic, it is not surprising to ﬁnd that certain
compositions tend to devitrify prematurely during
working. Oxides of aluminium, phosphorus and thealkali metals sodium and potassium inhibit devitri ﬁca-
tioninSiO
2–LiO2glasses.Ontheotherhand,theglass
shouldcrystalliseneithertooquickly(duringcoolingofthemelt) nortooslowly(duringheat-treatment). Thesetendencies can be eliminated by adding oxides whichhaveaspeci ﬁceffectuponthestrengthoftheglassnet-
work structure. For instance, lithium oxide introducesnon-bridgingoxygenions intoa networkof SiO
4tetra-
hedra and, by weakening it, favours crystallization.
10.4.4.3 Typical applications of glass-ceramics
The versatility and potential for development of glass-ceramics quickly led to their adoption in heat engines,chemical plant, electronic circuits, seals, cladding forbuildings, aerospace equipment, nuclear engineering,etc. They can offer a remarkable combination of prop-
erties. For instance, glass-ceramic hob plates for elec-
triccookersarestrong,smoothandeasytoclean,stableover long periods of heating, transparent to infraredradiation from the tungsten halogen lamp, relativelyopaque to visible light (reducing glare) and resistant tothermal shock. The last property originates primarilyfrom the low thermal coef ﬁcient of thermal expan-
sion ( ˛) of this particular glass-ceramic. In the ver-
satile SiO
2–Al2O3–LiO2class of glass-ceramics, the
˛-value can be ‘tailored’from zero to 12 ð10/NUL6°C/NUL1
by controlling structure. Thus, in types containing
about 10% alumina, crystals of lithium disilicateand quartz (or cristobalite) form to give a relativelyhigh expansion coef ﬁcient. Increasing the alumina to
about 20% favours the formation of two types oflithium aluminium silicate crystals, ˇ-spodumene and
ˇ-eucryptite. Over the temperature range 20 –1000
°C,
the˛-values for these two compounds are 0 .9ð
10/NUL6°C/NUL1and/NUL6.4ð10/NUL6°C/NUL1, respectively. Careful
334Modern Physical Metallurgy and Materials Engineering
balancing of their relative amounts against the residual
glass content can reduce the overall expansion coef ﬁ-
cienttowardszero. Thiscapabilityisideal for thelargemirror blanks used for telescopes where dimensionalstability is essential. In heat engines such as lorry gasturbines,alowexpansioncoef ﬁcient isrequiredfor the
regenerativeheatexchangerwhichisalternatelyheatedand cooled by exhaust gases and combustion air. Inglass/glass and metal/glass seals, precise matching ofexpansion characteristics is possible. In the mass pro-duction of colour television tubes, devitri ﬁable solder
glass-ceramics based upon the PbO –ZnO–B
2O3sys-
tem have a fairly high ˛value and have been used to
seal the glass cone to the glassface plate at a relativelylow temperature without risk of distortion. The seal issubsequently heated to form the glass-ceramic.
Aﬁne-grained structure of interlocking crystals
favours mechanical strength; modulus of rupture val-ues are comparable to those for dense alumina. In amachinable varietyofglass-ceramic, interlockingcrys-tals of platey mica de ﬂect or blunt forming cracks
and make it possible for complex machinable com-
ponents to be designed. Chemical stability, as wellas wear-resistance, is essential when service involvescontact with ﬂuids (e.g. valves, pumps, vessel linings).
It is well-known that the ﬂuxing oxides of sodium
and potassium lower the chemical resistance of sil-ica glass to aqueous solutions; in glass-ceramics, thissusceptibility is countered by stabilizing any residualglass phase with boric oxide. Attempts are being madeto extend their use to much higher temperatures (e.g.
1300–1700
°C) by exploiting refractory systems, such
as SiO 2–Al2O3–BaO, which can provide a liquidus
temperature above 1750 °C but such glasses are very
difﬁcult to melt.
Conversionfromglasstocrystalscausesmobileions
to disappear from the structure and become ‘bound’
to crystals, consequently the electrical resistivity anddielectric breakdown strength of glass-ceramics arehigh, even at temperatures up to 500 –700
°C. The
dielectric loss is low.
Utilization of plentiful and cheap waste byproducts
fromindustryforthebulkproductionofglass-ceramics
has stimulated much interest. Although the chemicalcomplexity of materials such as metallurgical slagsmakes it dif ﬁcult to control and complete crystalliza-
tion,strongandwear-resistantproductsforarchitectureand road surfacing have been produced (e.g. Slagce-
ram, Slagsitall ).
10.4.5 Silicon carbide
10.4.5.1 Structure and properties of silicon
carbide
The two principal structural forms of this synthetic
compound are ˛-SiC (non-cubic; hexagonal, rhombo-
hedral) and ˇ-SiC (cubic). The cubic ˇ-form begins
to transform to ˛-SiC when the temperature is raised
above 2100 °C. Conditions of manufacture determine
the exact crystal structure and a number of variantshave been identi ﬁed by X-ray diffraction analysis.
For example, many different stacking sequences arepossibleinhexagonal ˛-SiC(e.g.4H,6H).Thenomen-
clatureforsuchvariants(polytypes)indicatesthenum-ber of atomic layers in the stacking sequence and the
crystal system (e.g. 15R, 3C). Tetrahedral grouping of
carbon atoms around a central silicon atom is a com-mon and basic feature of these various structures. Thiscovalent bonding of two tetravalent elements givesexceptional strength and hardness and a very highmelting point ( >2700
°C).
Despite its carbon content, silicon carbide offers
useful resistance to oxidation. At elevated tempera-tures, a thin impervious layer of silica (cristobalite)forms on the grains of carbide. On cooling, the ˛/ˇ
transitionoccurs in cristobalite and it can crack, allow-
ingingressofoxygen.Aboveatemperatureof1500
°C,
the silica layer is no longer protective and the carbidedegrades, forming SiO and CO.
For service applications where resistance to ther-
mal shock is important, it is customary to compare
candidate ceramic materials in terms of a parame-
ter which allows for the effect of relevant properties.Many versions of this parameter have been proposed.A typical parameter ( R) for sudden thermal shock is
RD/ESC⊿1/NUL/ETB/triangleleft/E˛,w h e r e /ESCis the modulus of rupture
(N m
/NUL2),/ETBis the Poisson ratio (0.24 for REFELSiC),
Eis the modulus of elasticity (N m/NUL2), and ˛is the
linear coef ﬁcient of thermal expansion ⊿K/NUL1/triangleleft.I nt h e
case of silicon carbide, the product in the denomi-
nator tends to be high, giving a low index. Siliconnitride gives a higher index and it is understandablethat Si
3N4-bonded silicon carbide is preferred when
serviceinvolvesthermalcycling.Theseverityofshock
can affect the rating of different materials. Thus, for
less rapid shock, a thermal conductivity term ( k)i s
included as a multiplier in the numerator of the aboveparameter.
10.4.5.2 Production of silicon carbide powder
and products
Silicon carbide is a relatively costly material because
its production is energy-intensive. The Acheson carbo-thermic process, which is the principal source of com-mercial-quality silicon carbide, requires 6 –12 kWh
per kg of silicon carbide. Locations served by hydro-
electric power, such as Norway and the Niagara Fallsin Canada, are therefore favoured for synthesis plant.In this unique process, a charge of pure silica sand(quartz), petroleum coke (or anthracite coal), sodiumchloride and sawdust is packed around a 15 m long
graphite conductor. A heavy electric current is passed
through the conductor and develops a temperature inexcess of 2600
°C. The salt converts impurities into
volatile chlorides and the sawdust provides connectedporosity within the charge, allowing gases/vapours to
escape. The essential reaction is:
SiO
2C3C/NUL! ˛-SiCC2CO
Ceramics and glasses 335
The reaction product from around the electrode is
ground and graded according to size and purity. The
colourcan rangefrom green (99.8%SiC) togrey (90%SiC).
Numerous chemical conversion and gas-phase syn-
thesis processes have been investigated. The temper-
atures involved are generally much lower than those
developed in the Acheson process; consequently, theyyield the cubic ˇ-form of silicon carbide. Chemical
vapour deposition (CVD) has been used to produceﬁlaments and ultra- ﬁne powders of ˇ-SiC.
Silicon carbide shapes for general refractory appli-
cations are produced by ﬁring a mixture of SiC grains
and clay at a temperature of 1500
°C. The resultant
bond forms mullite and a glassy phase, absorbing thethin layer of silica which encases the grains. Other
bonding media include ethyl silicate, silica and sili-
con nitride. The latter is developed in situbyﬁring a
SiC/Si compact in a nitrogen atmosphere. This parti-cular bond is strong at high temperatures and helps to
improve thermal shock resistance.
Specialized and often costly processing methods are
used to produce ﬁne dense ceramics for demanding
engineering applications. The methods available forforming silicon carbide powders include dry-pressing,
HIPing,slip-casting,extrusionandinjection-moulding.
The last process requires an expendable polymericbinderandisparticularlyattractiveincaseswherelongproduction runs of complex shapes are envisaged (e.g.automotive applications). With regard to ﬁring, the
main methods are akin to those developed for silicon
nitride; each, in its own way, is intended to maximizethe quality of interparticle bonding. They include hot-pressing (HP SiC), pressureless-sintering (S SiC) andreaction-sintering (Si SiC).
The hot-pressing method for producing ˛-SiC
blanks of high density was originally developed by theNorton Co., USA. A small amount of additive (boroncarbide ⊿B
4C/triangleleftor a mixture of alumina and aluminium)
plays a key role while the carbide grains are being
heated ⊿>2000°C/triangleleftandcompressedininduction-heated
graphite dies. It has been suggested in the caseof HP SiC (and S SiC) that the boron encouragesgrain boundary/surface diffusion and that the carbonbreaks down the silica layers which contaminate grain
surfaces.Theseadditivesleaveanintergranularresidue
which determines the high-temperature service ceiling.The hot-pressed blanks usually require mechanicalﬁnishing (e.g. diamond machining). Production of
complexshapesbyhot-pressingisthereforeexpensive.
The pressureless-sintering route (for S SiC) uses
extremely ﬁne silicon carbide powders of low oxygen
content. Again, an additive is necessary (B
4Co ra l u -
minium Ccarbon) in order to promote densi ﬁcation.
The mixture is cold-pressed and then ﬁred at approxi-
mately 2000 °C in an inert atmosphere.
TheREFELprocess for producing siliconized sili-
con carbide (Si SiC) was developed by the UKAEAand is an example of reaction-sintering (reaction-
bonding). A mixture of ˛-SiC, graphite and a plas-
ticizing binder is compacted and shaped by extrusion,pressing, etc. This ‘green’compact can be machined,
after which the binder is removed by heating in an
oven. The pre-form is then immersed in molten silicon
under vacuum at a temperature of 1700
°C. Graphitic
carbon and silicon react to form a strong intergran-ular bond of ˇ-SiC. A substantial amount of ‘excess’
silicon(say,8 –12%)remainsinthestructure;themax-
imum operating temperature is thus set by the meltingpoint of silicon (i.e. 1400
°C. Beyond this temperature
there is a rapid fall in strength. Ideally, neither unre-
acted graphite nor un ﬁlled voids should be present in
theﬁnal structure. The dimensionalchanges associated
with the HP process are small and close tolerances canbe achieved; the shrinkage of 1 –2% is largely due to
the bake-out of the binder.
10.4.5.3 Applications of silicon carbide
Silicon carbide has been the subject of continuousdevelopment since it was ﬁrst produced by the then-
remarkable Acheson process in 1891.
1Now it is avail-
able in a wide variety of forms which range frommonolithics to single-crystal ﬁlaments (whiskers). It
is used for metal-machining, refractories and heating
elements in furnaces, chemical plant, heat exchangers,
heat engines, etc.
The extreme hardness (2500 –2800 kgf mm
/NUL2;
Knoop indenter) of its particles and their ability
to retain their cutting edges at high contacttemperatures(circa1000
°C)quicklyestablishedsilicon
carbide grits as important grinding media. The
comparatively high cost of silicon carbide refractories
is generally justi ﬁed by their outstanding high-
temperature strength, chemical inertness, abrasionresistance and high thermal conductivity. In the NewJersey process for producing high-purity zinc, SiC is
used for components such as distillation retorts, trays
and the rotating condensation impellers which have towithstand the action of molten zinc and zinc vapour.In iron-making, silicon carbide has been used to line
thewater-cooledboshandstackzonesofiron-smelting
blast furnaces, where its high thermal conductivity andabrasion-resistance are very relevant. However, it canbe attacked by certain molten slags, particularly those
rich in iron oxides. This characteristic is illustrated
by experience with the skid rails which support steelbillets in reheating furnaces. This type of furnaceoperates at a temperature of 1250
°C. Water-cooled
steel rails have traditionally been used but warp,
wear rapidly and tend to form ‘cold spots ’where
1Carborundum Co. Ltd: The Americans E. G. Acheson and
W. A. McCallister gave the name Carborundum to their
new material, assuming that it was a combination of carbon
and corundum ⊿Al2O3/triangleleft. Even after its true chemical identity
was established, Acheson retained the name, regarding it as
‘phonetic, of pleasing effect in print, even though a tri ﬂe
lengthy’.
336Modern Physical Metallurgy and Materials Engineering
they contact the billets. Replacement with uncooled
silicon carbide rails solved these problems but it was
found that iron oxide scale from the billets couldmelt and attack silicon carbide. Some improvement
was achieved by ﬂush-mounting the rails in the
furnace ﬂoor.
Silicon carbide also has a key role in recent designs
of radiant tube heaters in gas-ﬁred furnaces. The com-
bination of a 60 kW recuperative burner and a radi-
ant tube (1.4 m long ð170 mm diameter) made from
Si
3N4-bondedsiliconcarbideisshowninFigure 10.13.
This British Gas design allows outgoing combustion
products to preheat incoming air, giving high thermal
efﬁciency,andalsokeepsthesegasesseparatefromtheatmospherewithinthefurnacechamber.Themaximumsurface temperature for the radiant tube is 1350
°C.
Silicon carbide is electrically conductive and care
has to be taken when it is used as a refractory in thestructure of electrometallurgical plant. However, thecombination of electrical conductivity and refractori-
ness offers special advantages. For example, silicon
carbide resistor elements have been used since about1930 in indirect resistance-heated furnaces throughout
industry (e.g. Globars). These elements act as energy-
conversiondevices,heatingthefurnacechargebyradi-ation and convection. They can operate in air and inertgas atmospheres at temperatures up to 1650
°C but
certain conditions can shorten their life (e.g. carbon
pick-up from hydrocarbon gases, oxidation by watervapour). Service lifealsotendstodecrease astheoper-ating temperature is increased. Provided that service
conditions are not too severe, a life of at least 10000 h
can be anticipated. A double-helical heating sectionis available as an alternative to the standard cylindri-cal shape and allows both electrical connections to bemade at the same end. Elements should be of reason-
able diameter/length and be neither too fragile nor toomassive.
The presence of impurity atoms in silicon carbide
enables electron ﬂow to take place; it is accordinglyclassed as an extrinsic semiconductor. The electricalresistance of silicon carbide is very temperature-dependent, decreasing from room temperature to650
°C and then slowly increasing with further rise
in temperature. Because of this characteristic andthe great sensitivity of cold-resistance to traces ofimpurities, a typical production procedure is to checktheresistanceofeachelement(inair)withanelectrical
load per cm
2of radiating surface which is equivalent
to a typical operating surface temperature (e.g.
15.5 W cm/NUL2and 1070 °C). This nominal resistance
is then used to calculate the number and size ofelements required. As the element ages, its resistanceslowly increases. A constant rate of energy input to thefurnaceismaintainedbyincreasingthevoltageappliedacross the elements (e.g. by multi-tap transformer).
Specialized forms of silicon carbide now ﬁnd
widespread use in engineering. At ambient temper-atures, they serve in machine components subjectedto abrasive wear (e.g. mechanical seals, bearings,slurry pump impellers, wire dies, ﬁbre spinnerets).In high-temperature engineering, silicon carbide isnow regarded, together with silicon nitride and thesialons, as a leading candidate material for servicein heat engine designs which involve operation attemperatures in excess of 1000
°C (e.g. glow plugs,
turbocharger rotors, turbine blades and vanes, rocketnozzles). Glow plugs minimize the hazards of ‘ﬂame-out’ in the gas turbine engines of aircraft. Their func-tion is to reignite the fuel/air mixture. They must
withstand considerable thermal shock; for instance,
Figure 10.13 Operating principle of the ceramic radiant tube (from Wedge, Jan 1987, pp. 36–8; by courtesy of the Institute of
Materials) .
Ceramics and glasses 337
on engine start-up the temperature rises from ambi-
ent to 1600 °C in 20 s and falls to 900 °Ci nl e s st h a n
1 s if ﬂame-out occurs. Si 3N4-bonded silicon carbide
performed well in this application. Large-scale uti-
lization in gas-turbine and diesel engines has been
greatly inhibited by the inherent brittleness of silicon
carbide. Addition of a second phase to the structure,
the composite approach, is regarded as a likely way
to solve this problem of low fracture toughness. In a
moregeneralsense,itisacceptedthatthemethodology
and practice of non-destructive evaluation (NDE) and
proof-testing for ceramic components require furtherreﬁnement.
10.4.6 Carbon
10.4.6.1 The versatility of carbon
LyinginthecentralzoneofthePeriodicTablebetween
metallic and non-metallic elements, carbon has been
aptly described as the chameleon among materials.
Over the years it has become available in numerous
forms yet still retains its capacity to surprise. The
recent discovery and production of an exciting and
completely new structural form, buckminsterfullerene,
illustratesthispoint.Carboniscustomarilyclassedasa
ceramic because of its long-establisheduse as a refrac-tory: present-day use of clay/graphite crucibles as con-
tainers for molten metals echoes its use for the same
purpose in the sixteenth century. Its high-temperature
capabilities are exceptional. Although carbon is the
traditional fuel for combustion and, ideally, should
only be used as a heat-resistant engineering material in
atmospheres of low oxygen content, the rate at which
it is wasted by oxidation is very often acceptable to
industry and compares favourably with that of many
metals.
Materials science tends to emphasize the two con-
trasting crystalline forms (allotropes) of carbon, dia-
mond and graphite, particularly as they represent
extremes of hardness and softness. Both forms occur
naturally and can be synthesized. Industry has long
recognizedtheiruniquepropertiesandhassuccessfully
developed an extremely wide and potentially confus-
ing range of specialized carbon products. Within this
range of structurally-different products, the degree of
crystallinity may range from highly-developed to min-
imal. The following categories of carbon product will
now be examined in order to illustrate the general
signiﬁcance of structure and the ways in which it
can be manipulated: natural and synthetic diamonds,
baked and graphitized carbons, pyrolytic graphite, vit-
reous carbon, intercalation compounds, buckminster-
fullerene.
10.4.6.2 Natural diamond
The cubic form of carbon is renowned for its
hardness, strength and beauty. The carbon–carbon
bond lengths are all the same (0.1555 nm) so that anysections taken through the tetrahedrally coordinated,
highly symmetrical structure cut a large number ofthese strong bonds; accordingly, there are no planes
of easy cleavage. In commercial terms, there are
three main qualities of mined diamonds: gemstones,
industrial stones and boart (bort, bortz). Roughstones of gemstone quality are an exclusively naturalproduct and their appearance is enhanced by ahighly-demanding cutting procedure which involvescleavage on meticulously-selected planes, such as thef111g, and sawing/grinding/polishing with a mixture
of diamond paste and olive oil. During cutting at
least half of the mass is lost.
1The symmetrical
faceted shapes produced by the lapidary comply withstandard mathematically-substantiated patterns (cuts)which optimise the optical effects of internal reﬂection(‘life’) and refraction (‘ﬁre’). Three cuts currentlyfavoured are brilliant, emerald or baguette.
Singleindustrialstonesof near-gem qualityare used
as tools for trueing and dressing grinding wheels,engraving, rock-drilling and as dies for drawing wiresof copper, steel, tungsten, etc. In the important pro-cess of trueing and dressing, a tool holding a singlediamond is held against the working face of the grind-ing wheel as it rotates. The wheel proﬁle is correctedand grit particles are left projecting slightly above thebonding matrix. Natural single crystals are used fordrawing the smaller sizes of wire (e.g. <0.2 mm).
These dies have a crystallographically-oriented aper-ture which is typically capable of passing 10000 kmof wire before dimensional tolerances are exceeded.
Diamond indenters are used in macrohardness and
microhardness testing machines (Section 5.2.2.4). Sur-
face textures of machined metals are commonly char-
acterized by proﬁlometers which traverse a samplinglength with a ﬁne diamond stylus; interpretation of theresultant high-resolution trace should be tempered bythe observation that the moving stylus tends to plougha furrow in the test surface.
Boart is generally <1.5 mm in size, badly ﬂawed
andimperfectlycrystallized.Formanyyears,boartwasvirtually unsaleable. Then, in the 1930s, its use as anabrasive grit or powder for impregnating the workingfaces of grinding wheels was fostered. Thereafter itfound increasing application on a large scale for saw-ing, drilling and machining operations and became anaccepted abrasive medium for non-ferrous metals andalloys, hard carbides, concrete, rock, glass, polymers,etc. The working face of a bonded grinding wheel thatis being propelled into the workpiece is a compos-ite structure, consisting of abrasive particles of grit(diamond, cobalt-bonded tungsten carbide, alumina orsilicon carbide) set in a bonding matrix. The matrixcanbesinteredmetal,electroplate,vitreousorresinoid.Selection of the best combination of grit and bond can
draw from a large pool of practical experience and
broadly depends upon the material being machinedand upon the machining conditions. It is reasonable
1For diamonds, the carat (ct) is a unit of mass, with 1 ct D
0.2 g: for alloyed gold, the carat is one twenty-fourth part
by mass of gold.
338Modern Physical Metallurgy and Materials Engineering
to regard each particle of diamond grit as a single cut-
ting tool. The tendency of some qualities of diamond
to fracture and regenerate new cutting edges, rather
than be torn out of the matrix, can be advantageous in
certain machining operations. The high thermal con-
ductivity of diamond (which is greater than that of
copper) and low coefﬁcient of friction minimize thegeneration and dissipation of heat from each of a myr-
iad of such tools. Characteristics such as these have
encouraged the trend toward higher rates of feed and
greater peripheral wheel speeds, to the beneﬁt of pro-
ductivity, dimensional accuracy and surface texture.In simple terms, a higher cutting speed means that
each particle is subjected to stress and heat effects for
shorter periods of time. (The availability of synthetic
grits has aided this particular development in grinding
practice.)
Lapping and polishing operations require diamond
powders;undertheseﬁne-scalecuttingoperations,heatgeneration is not usually a problem. In the metallo-
graphic polishing of metallic and ceramic specimens,
a progression from coarse to sub-micron powders
smoothes the surface as well as gradually reducing the
depth of unwanted surface distortion.
10.4.6.3 Synthetic diamond
The quest for a method to synthesize diamonds fromcarbonaceous material dates back to the nineteenth
century. After World War II, research was stimulated
by political uncertainties in Africa that threatened to
jeopardizesuppliesofboart.Theﬁrstannouncementof
thesuccessfulsynthesisofdiamondsfromgraphitewasmade bytheGeneralElectricCompany, USA,in1955.
(Later, it transpired that the ASEA, Stockholm, Swe-
den had achieved a comparable result two years earlier
but had not publicized it.) These remarkable methods
simultaneously subjected graphite to extremely high
static pressures and high temperatures.
1
The physical conditions necessary for synthesis are
customarily discussed in terms of the type of phase
diagram shown in Figure 10.14. The key feature is
the ascending Berman-Simon line2representing equi-
librium between diamond and graphite. Diamond is
stable above this line and graphite is stable below it.
Diamond is able, of course, to exist below the linein a metastable condition at ordinary pressures; how-
ever, it was found experimentally that heating above
a temperature of 1800 K caused rearrangement of its
extremely strong C–C bonds and transformation into
graphite. From the diagram it may be deduced that
the reverse transition, from graphite to diamond, will
take place above the line at similar temperatures if a
1Much was owed to the pioneering work of the Nobel Prize
winner P. W. Bridgman (1882–1961) at HarvardUniversity, USA, on methods for developing ultra-highpressures.
2So named in recognition of the theoretical contribution of
two Oxford physicists, R. Berman and F. Simon.
Figure 10.14 Pressure versus temperature diagram for
carbon (after Bovenkerk et al., 1959, pp. 1094–8) .
pressure of at least 60 kb is applied simultaneously.
The GEC method achieved these conditions. It alsorelies upon an addition of a metal (e.g. Ni, Cr, Mn,
Fe, Co) which acts as a molten solvent for carbon
and a catalyst for diamond crystallization and growth.
The liquidus line for the eutectic mixture of carbon
and nickel is superimposed on the diagram in orderto deﬁne the diamond-growing region (shaded). Early
synthetic crystals were usually grown under conditions
of temperature and pressure well above the Berman-Simon line and were consequently weak and friable,
containing stacking faults and metallic inclusions. As
improved methods for measuring process temperatureandpressurebecame available,experienceshowedthat
synthesis in the shaded region just above the Berman-
Simon line gave slower and more controllable growth.
Later GEC experiments at pressures up to 200 kb
transformed well-crystallized graphite into small
diamond crystallites, about 0.1 mm in size, with a
wurtzite-type structure showing hexagonal symmetry.
Subsequently, natural ‘hexagonal’ diamonds
3(in
association with cubic diamonds) were identiﬁed in
meteorites; presumably they formed on impact withthe earth. Small ‘hexagonal’ diamonds have also been
synthesized by explosive shock-loading techniques
that are capable of developing pressures as high as500–1000 kb. These conditions only apply over a
period of a few microseconds and thus tend to restrict
a physical transition which is time-dependent.
Synthesis is now practised worldwide and is capa-
ble of producing diamonds which meet precise physi-
cal and chemical requirements. Mined diamonds areinevitably more variable in quality. The maximum
size of synthetic diamonds is in the order of 1 mm.
Demand for industrial diamonds far exceeds that for
3Called lonsdaleite in honour of the eminent
crystallographer, Professor Dame Kathleen Lonsdale
(1903–1971).
Ceramics and glasses 339
gemstones; approximately 85–90% of industrial dia-
monds are synthesized and are mainly consumed in
abrasion processes. Synthetic and natural diamond
abrasives compete with silicon carbide and alumina.
As mentioned elsewhere, diamond machining is a ﬁnaloperation in the production of many of the new engi-
neering ceramics.
10.4.6.4 Scientiﬁc classiﬁcation of diamonds
The structural imperfections to be found in diamonds
include crystalline inclusions, cracks, impurity atoms
and vacant sites. Broadly, inclusions and cracks act as
stress-concentrators and mainly affect the mechanicalproperties, whereas ﬁne-scale defects, notably impu-
rity atoms of nitrogen and boron, inﬂuence physi-
cal properties such as optical absorption, electrical
conductivity, etc. Inclusions in natural diamonds are
particles of mineral matter. Inclusions in synthetic dia-mondsderivefromthemetalsusedascatalysts(i.e.Ni,
Co, Fe).
The generally-accepted classiﬁcation of diamonds,
which is shown in Table 10.2, recognizes four main
categories. It is based upon absorption characteristics
determined over the ultraviolet, visible and infraredregions of the electromagnetic spectrum. The choice
of this approach is perhaps not surprising when one
considersthevisibleresponseofcutdiamondstowhite
light. Absorption spectra are highly structure-sensitive
and have made it possible to classify different qualitiesof natural and synthetic diamond in terms of their
content of ﬁne defects, such as impurity atoms and
vacant sites. Each type of defect provides so-called‘optical centres’ which decide the speciﬁc manner in
which components of incident radiation are absorbed
and/or transmitted by the crystal structure. A diamondfrequentlycontainsmorethanonetypeofdefect,hence
interpretation of absorption spectra can sometimes be
difﬁcult and rather arbitrary.
The decrease in intensity for a particular wave-
length, as a result of absorption, is expressed bythe classic exponential relation IDI
0e/NUL˛/US,w h e r e I
is the intensity of transmitted radiation, I0is the
intensity of incident monochromatic radiation and
˛is the coefﬁcient of absorption. /USis the path
length. Long path lengths within the diamond increasethe amount of optical interaction, producing a sizeeffect which explains why larger diamonds tend to be
more colourful.
It will be seen that the classiﬁcation ﬁrst dis-
tinguishes between Type I diamonds which contain
nitrogen (say, up to 0.1–0.2%) and Type II diamonds
which have an extremely low nitrogen content. Type
I diamonds are further sub-divided according to thespatial distribution of nitrogen atoms. In natural dia-
monds, geologic periods of time at high temperatures
and pressure have permitted nitrogen atoms to cluster,
sometimes, apparently, intoplatelets.In most synthetic
diamonds, the nitrogen atoms are more dispersed.
Nitrogen, singly or in groups, can occupy substitu-
tionalorinterstitialsitesandareresponsibleforatleastﬁve types of optical centre (e.g. A, B, N, N3, platelet).
(Thus, the designation Type IaB signiﬁes that the dia-
mond containsB centres wherein a few nitrogen atoms
have clustered and replaced carbon atoms.)
From the distinction between Type IIa and Type IIb
diamonds, it will be seen that the ability of diamond
to act as either an insulator or a semiconductor is
governed by its impurity content. In Type II diamonds,
the concentration of impurity atoms is smaller than in
Type I diamonds, usually being expressed in parts per
million. In terms of the electron theory of conduction,
purediamondhasaﬁlledvalencebandthatisseparatedfrom a partly ﬁlled conduction band by a substantial
energy gap of 5.5 eV. The mean available thermal
energy is approximately 0.025 eV and is therefore
insufﬁcientto transportelectronsthroughthe gap. Pure
diamondisconsequentlyanelectricalinsulatoratroomtemperature. In a similar sense, photons of white light
have associated wavelengths ranging from 400 nm
(D3.1 eV) to 730 nm ( D1.7 eV) and pass through
thecrystalwithoutbringingaboutelectronictransitions
which bridge the gap. Absorption of energy from these
incidentphotonsissmall.However,photonsassociated
with shorter wavelengths in the ultraviolet range canexceed the energy requirement of 5.5 eV and the gap
is bridged.
Moving on from the special case of pure dia-
mond to Type I diamonds, the introduction of nitrogen
atoms ( ZD7) intothe carbonstructure( ZD6)allows
tetrahedral bonding to be maintained but also adds
extra electrons. Optical absorptionnow becomes likely
because electrons can move to higher levels within the
band gap. However, the presence of nitrogen atoms
Table 10.2 Classiﬁcation of diamonds
Type I (nitrogen present) Type II (negligible nitrogen content)
Type Ia Type Ib Type IIa Type IIb
Clustering of N atoms N atoms dispersed and Contain boron
substituting forC atoms Non-conducting Semiconductivity possible in
doped synthetic diamonds
Most natural stones Most synthetic Rarely found in nature
diamonds; rarely natural stones
340Modern Physical Metallurgy and Materials Engineering
doesnotconferconductivity.InTypeIIbdiamonds,the
principal impurity is boron ( ZD5). Measured atomic
concentrations of boron are often less than 0 .5ð10/NUL6.
Each boron atom can contribute only three electrons to
the surrounding four carbon atoms and therefore pro-
vides an acceptor site within the band gap, allowing‘holes’ to form in the valence band. Semiconductiv-ity then becomes possible. The two impurity elements
nitrogen and boron thus have contrasting effects upon
the diamond structure, providing donor and acceptorsites, respectively. When both elements are present,some degree of compensation occurs. For instance, asurfeit of nitrogen can neutralize the effect of boron
atoms and the semiconducting characteristic is absent.
If a diamond is colourless and electrically conductiveone might reasonably infer that it contains traces ofnitrogen and uncompensated boron and is classiﬁable
as Type IIb.
Speciﬁc types of diamond have proved successful
in highly specialized applications. For instance, TypeIa and Type IIa diamonds have very high thermal con-
ductivities (1000 and 2000 W m
/NUL1,K/NUL1, respectively,
at room temperature) and have been used as heat sinksin electronic devices that release much thermal energywithinaconﬁnedspace.Detector‘windows’ofTypeII
diamond are virtually transparent to infrared radiation
and have been used in conditions as disparate as thoseofdiamondsynthesisanvilsandspaceprobes.TypeIIbdiamonds have interesting semiconductive prospects,
possibly being capable of operating at higher temper-
atures than silicon devices, but developments in thisarea have been restricted by the difﬁculty of develop-ingn-type devices to complement the p-type devices
described above.
10.4.6.5 Polycrystalline diamond (PCD)
Polycrystalline aggregates of diamonds rarely occur in
nature. It is now possible to synthesise a ﬁne-grainedaggregate by sintering diamond crystallites (2–25 mmin size) at a high temperature and pressure in the pres-
ence of a metal such as cobalt. The resultant blanks
of PCD are typically about 50 mm diameter and canbe electric discharge machined (EDM) to the requiredshape and size, thus overcoming the problems associ-
ated with producing large single crystals. During sin-
tering, the randomly-oriented grains deform plasticallyand interlock. Molten cobalt acts as a solvent/catalystand also ﬁlls the interstices between the grains. This
structure has a better wear resistance than either natu-
ral diamond or tungsten carbide. It is also appreciablytougher than single crystals of diamond because therandom orientation of grains forces any propagating
crack to take an erratic, transgranular path which con-
sumes strain energy.
PCD is used to make metal-working dies for draw-
ing the larger sizes of metallic wire (e.g. >0.2 mm).
(With smaller sizes of wire, a natural single crystal of
diamond gives a better surface texture.) When usedfor cutting tools, a thin layer of PCD is supported by athicker layer of tungsten carbide. The latter is brazed
onto the tool body. The standard quality of PCD issubject to a temperature ceiling of 700
°Ct h a ti ss e t
by two factors. First, cobalt expands more than the
diamond phase and higher temperatures cause stresscracks to form. Second, above 700
°C, cobalt promotes
the conversion of diamond into graphite. These prob-
lems were solved by either removing the cobalt phaseby acid leaching or by using silicon instead of cobalt.
This variety of PCD is thermally stable at tempera-
tures up to 1200
°C and has been successfully used for
drilling bits in hard-rock mining.
10.4.6.6 Baked carbons and graphitized carbons
Cruciblesmadefromnaturalgraphitebondedwithﬁre-clay have been used in metal-melting operations for
centuries. Although their strength is not exceptional,
they can withstand temperatures of up to 1200
°C.
Other applications of natural graphite include lubri-
cants,brakelinings,bearings,foundryfacingsandpen-
cil ‘leads’. Crystallinity is well developed and they arerelatively unreactive.
Most of the great demand for manufactured car-
bons is met by synthesis. Applications are extremelydiverse: brushes for electric motors and generators,
rocket nozzles and nose cones for space vehicles,
refractory linings for furnaces, moulds for metal-founding and hot-pressing, moderators and reﬂectors
for nuclear reactors, electrodes for arcwelding, etc.
There are two main types of bulk carbon products for
industrial applications. Neither melting nor sintering
are involved in their manufacture.
Baked carbons, the ﬁrst category, are produced by
extruding/moulding a mix of carbonaceous ﬁller or
grist (e.g. petroleum coke, anthracite, pitch coke, etc.)and binder (e.g. coal-tar pitch, thermosetting resin).
The shaping method determines the general anisotropy
of the ﬁnal product because the coke particles usu-ally have one axis longer than the other, consequently
extrusion orients the particles parallel to the extrusion
direction whereas moulding orients particles perpen-dicular to the compression forces. (Accordingly, the
