Repository: Ketankham/chatbot-meta-books

File: reed-hill-book.txt (part 34 of 48)
the concentration of the carbon in the ferrite and is, accordingly, independent of the carboncontained in the cementite particles. It is interesting to note that the early data of Wert, usedin plotting Fig. 16.1, were obtained in this way. In the alloy systems, where this internal fric-tion method is applicable, it forms an excellent means for studying precipitation effects.16Ch16.qxd  11/6/08  3:55 PM  Page 510
511 16.7 Homogeneous Versus Heterogeneous Nucleation of Precipitates
16.7 HOMOGENEOUS VERSUS HETEROGENEOUS NUCLEATION
OF PRECIPITATES
A precipitate particle can be nucleated, as in other types of phase transformations, either
heterogeneously or homogeneously. Heterogeneous nucleation of precipitates is largelyassociated with dislocations, dislocation nodes (intersections of two or more dislocations),impurity particles, and discontinuities on grain boundaries. Homogeneous nucleation, onthe other hand, involves the spontaneous formation of nuclei as a result of compositionﬂuctuations in the matrix that are large enough to cause a second-phase particle to formin an otherwise perfect crystal.
As mentioned in Chapter 15, homogeneous nucleation is usually difﬁcult to
achieve and heterogeneous nucleation normally is favored. However, homogeneousnucleation of Guinier-Preston zones is believed to be possible in a basically continuouscrystal lattice, provided a critical vacancy concentration exists. In other words, nucle-ation, as a result of the formation of vacancy-solute atom clusters, is consistent withexperimental data under certain combinations of solution temperatures and quenchingrates. It has also been proposed that at low temperatures
11(below 100°C) the critical
nucleus size for a GP zone may be so small that the incubation time for a nucleus effec-tively vanishes. This would account for the rapid growth rates of the zones at thesetemperatures. GP zones may also form by spinoidal transformation, for which there is
no barrier for nucleation.
Not all alloy systems exhibit the precipitation phenomena found in precipitation
hardening aluminum alloys. For these other systems the formal theory for the nucleationof solid-state precipitates is still very important. This theory was covered in Sec. 15.4.A topic that was not covered in Sec. 15.4 was the effect of temperature on the homo-geneous nucleation process. Homogeneous nucleation requires that thermal ﬂuctua-tions produce particles large enough to exceed r
0, the critical radius (see Fig. 15.2).
Otherwise, as explained in Chapter 15, the second phase cannot nucleate. It is custom-ary to call a nucleus that is subcritical ( r/H11021r
0) in size an embryo . Let us now consider
how the size of a stable nucleus varies with temperature. With reference to the parti-cle energy equation, Eq. 15.23, it can be assumed as a ﬁrst approximation that the sur-face-energy term does not change with temperature. On the other hand, the volumeenergy varies with temperature, becoming larger at low temperatures because thedegree of supersaturation increases (solubility decreases) as the temperature falls. Thiseffect is shown qualitatively in Fig. 16.14, where it can be seen that the critical radiusdecreases with falling temperature. At temperatures just below the solvus line, r
0is
very large (approaching inﬁnity in size). The rate of homogeneous nucleation is, there-fore, very small at this temperature. As the temperature is lowered, the critical radiusrapidly decreases in size and so does the energy necessary to form a critical embryo.This latter is measured by the height ( /H9004G
r0) of the energy curve maxima in Fig. 16.14.
Homogeneous nucleation is thus made easier by a drop in temperature, whichexplains why ice must be supercooled to such a low temperature if heterogeneous
nucleation is precluded. On the other hand, in precipitation reactions, nucleation alsodepends on the ability of the solute to diffuse through the lattice of the solvent. Thisbecomes the controlling factor at very low temperatures. When diffusion effectivelybecomes negligible, so does precipitation.16Ch16.qxd  11/6/08  3:55 PM  Page 511
Chapter 16 Precipitation Hardening 512
16.8 INTERPHASE PRECIPITATION
A different type of precipitation, called interphase precipitation , will now be considered. It is
of considerable importance in the ﬁeld of high-strength low-alloy (HSLA) steels. These
steels are not simple binary alloys, since the simplest of them contains at least one other
component that normally interacts strongly with the carbon in the alloy. The most impor-
tant of these elements are vanadium, titanium, niobium, chromium, molybdenum, and
tungsten. All have a strong afﬁnity for carbon and, as a result, are commonly known as
carbide formers . Thus, in a typical low alloy that contains vanadium in addition to carbon,
vanadium carbide, VC, will tend to form instead of iron carbide, Fe3C.
In order to understand the complete nature of interphase precipitation, it is perhaps sim-
plest to ﬁrst consider the binary iron-carbon diagram, which is usually presented showing
the phase relations between iron and the intermediate (metastable) phase iron-carbide, Fe3
C, normally called cementite . The complete iron-iron carbide diagram is shown in Fig. 18.1.
Note that Fig. 16.1 is merely an expanded view of the lower left-hand corner of Fig. 18.1. A
more extensive view of this part of the phase diagram is given in Fig. 16.15. This extends up
into the higher temperature region where the gor face-centered cubic phase, known as
austenite , is stable. Now consider an alloy of iron with 0.15 percent carbon that has been
heated up to point ain Fig. 16.15 and left at this temperature long enough to form a homo-
geneous austenitic solid solution. On slow cooling this alloy enters the two-phase a/H11001b
region at point band and leaves it at point c. Just below this latter point it enters the alpha
(bcc) solid solution phase or ferrite region. Thus, on slow cooling the transformation from g
to aoccurs, as might be expected, between points band c. This transformation requires time
or slow cooling. Very rapid cooling or quenching a specimen from ato a point such as dand
then holding it at point dwill tend to suppress the gto atransformation during cooling and
allow it to occur isothermally at the temperature of d. In the HSLA steels where interphase
precipitation occurs, the binary iron-carbon diagram is not strictly applicable because the car-
bide that forms is not cementite but one of the alloy carbides such as vanadium carbide (VC),
niobium carbide (NbC), or titanium carbide (TiC). However, in these steels, a rapid quench
from the austenite region to the ferrite region followed by a period of isothermal aging willr0ΔGr0
r0
Volume energy Low temperature High temperature 0 Free energy Radius Surface energy FIG. 16.14 Effect of temperature of precipita-
tion on the free energy of a precipitate particle
as a function of its radius16Ch16.qxd  11/6/08  3:55 PM  Page 512
513 16.8 Interphase Precipitation
0 0 100 200 300 400 500 600 700 800 900 1000 1100 1150 1200 a 
b 
c 
d 
0.05 0.10 Austenitizing temperature Temperature °C Isothermal aging temperature 
α + carbide (Fe3C) γ + α γ 
0.15 
Percent carbon 0.20 0.25
FIG. 16.15 A partial view of the iron-carbon diagram
αγ FIG. 16.16 A mechanism for the nucleation
and growth of carbides on the interface
between the gamma and alpha phases. (From
Honeycombe, R.W.K., Met. Trans . A7A915
[1976] with kind permission from Springer
Science and Business Media.)still cause the gto atransformation to occur isothermally. During this transformation there
will be a precipitation of the carbide that does not occur in the simple binary iron-carbon alloy.
Now consider a steel containing 0.15 percent carbon and 0.75 percent vanadium.
Such a steel would be heated high into the austenite region to a temperature of about
1150°C and held at this temperature until a uniform austenitic structure was obtained.
The next step in the procedure would consist of a rapid cool or quench to a temperature
between 700 and 850°C. The specimen then would be allowed to age at this latter tem-
perature. During this aging period an isothermal transformation from the gamma phase to
the alpha phase occurs. Also during this transformation the precipitation of the alloy car-
bide, VC, occurs. This precipitate is nucleated on the interface between the ferrite and the
austenite. The boundary between the austenite and the ferrite is frequently planar, but this
is not always true. The transformation of the austenite to the ferrite occurs primarily 
by the movement of ledges that sweep along the boundary as suggested in Fig. 16.16. 16Ch16.qxd  11/6/08  3:55 PM  Page 513
Chapter 16 Precipitation Hardening 514
0.1  μmFIG. 16.17 Vanadium carbide precipitates
obtained by a quench of a Fe-0.75 pct V-0.15
pct C alloy from 1150°C to 725°C and then
aging the specimen at this temperature for 
5 min. (From Batte, A. D., and Honeycombe,
R. W. K., J. Iron Steel Inst ., 211284 [1973].)In the general case, these ledges can have a height of between 5 and 50 nm depending
on the isothermal transformation temperature and the composition of the specimen.
As a ledge moves across the interface, a band of metal is transformed from austenite to
ferrite, with a thickness equal to the ledge height. The ledge front is believed to move
too rapidly for the alloy carbide precipitates to nucleate on the front itself. However,
this is not true of the gamma-alpha interface, which lies behind the moving ledge front.
This interface remains effectively stationary until the next ledge sweeps across so
that the precipitates have time to form on this interphase boundary. They nucleate on
the interface and then grow into the alpha phase. The precipitates continue to grow
as the ledge front moves away from them with the result that the sizes of the particles
increase as the front continues to move. The transformation of austenite into ferrite is a
repeating process so that as the transformation continues additional ledges appear in a
regular fashion and move across the interface. A schematic ﬁgure due to Honeycombe
that shows this process appears in Fig. 16.16. A photomicrograph showing a regular
arrangement of precipitates, in rows due to interphase precipitation, in a low-alloy
steel containing 0.15 percent C and 0.75 percent V is shown in Fig. 16.17. This speci-
men was austenitized at 1150°C and then quenched to 725°C and aged at this temper-
ature for 5 minutes.16Ch16.qxd  11/6/08  3:55 PM  Page 514
515 16.9 Theories of Hardening
Dislocation loop 
left by a previous 
dislocation Moving dislocation 
Precipitate 
particles FIG. 16.18 Orowan’s mechanism for the 
movement of dislocations through a crystal 
containing precipitate particles16.9 THEORIES OF HARDENING
The crystallographic nature of the precipitate particles that form during the various
stages of precipitation are now much better understood than they were a few years ago.
However, the exact nature of the hardening process is still not completely resolved. It
appears that there are at least several hardening mechanisms, and that what is predom-
inant in one alloy is not necessarily important in another. In general, however, it
may be said that an increase in hardness is synonymous with an increased difﬁculty of
moving dislocations. Either a dislocation must cut through the precipitate particles in
its path, or it must move between them. In either case, it can be shown that a stress
increase is needed to move the dislocations through a lattice containing precipitate par-
ticles. Thus, the Orowan mechanism illustrated in Fig. 16.18 was proposed to explain
the interaction of dislocations with precipitate particles that have grown large enough
for dislocation segments to be able to bend and pass between adjacent particles. It is,
accordingly, applicable to the later stages of aging. In this mechanism the dislocation is
assumed to form expanding loops around the precipitate particles, which cancel as in
a Frank-Read source. This cancellation permits the dislocation to continue its motion,
but leaves a dislocation ring around the particle whose stress ﬁeld adds resistance to the
motion of the next dislocation.
It is believed by many that an important factor in the interaction between precipitate
particles and dislocations is the presence of stress ﬁelds surrounding precipitate particles.
This is especially true when the precipitate particle is coherent with the matrix.
Overaging is softening resulting from prolonged aging (see Fig. 16.6). In some age-
hardening alloys, it appears concurrently with the loss of coherency by the precipitate. In
any case, it may be stated that it is connected with the continued growth of precipitate
particles. Growth will continue as long as the metal is maintained at a ﬁxed temperature.
This does not mean that all particles continue to grow, while others (the smaller ones)
disappear. It merely means that certain particles (the larger ones) continue to grow, while
others (the smaller ones), disappear. As aging progresses, the size of the average particle
increases, but the number of particles decreases. Maximum hardening is associated with
an optimum small-particle size and a corresponding large number of particles, while
overaging is associated with few relatively large particles.
The growth of precipitate particles is directly related to the surface tension at the
interface between the matrix and the particles. Because of the boundary-surface energy,
the free energy per atom in a large precipitate particle is lower than that in a small
particle. This free-energy difference is the driving force that causes the dissolution of
small particles and the growth of large ones. A simple derivation of this relationship will
now be given.16Ch16.qxd  11/6/08  3:55 PM  Page 515
Chapter 16 Precipitation Hardening 516
Small precipitate 
particle Matrix crystal Large precipitate particle FIG. 16.19 Growth of precipitate particles.
Small arrows at surfaces of particles indicate
the netdirection of the ﬂow of solute atoms
First, assume that the precipitate has a spherical shape, like that shown in Fig. 16.19.
The energy of a particle can then be expressed by Eq. 15.2, assuming that the strain energy
is small enough to be ignored. Thus,
/H9004G/H11005A1r3/H11001A2r216.1
This is the total energy of a given amount of precipitate. The energy per unit volume of
the precipitate is the above quantity divided by the volume of the particle, or
16.2
where /H9004G/H11032is the energy per unit volume,
The energy per atom of the precipitate is proportional to the energy per unit volume,
so that
16.3
where /H9004GAis the free-energy change per atom. This quantity varies inversely as the radius
of the particle. The larger the radius, the more negative the free energy of the second-
phase atom and, therefore, the more stable it is in the precipitate. Conversely, the smaller
the radius, the less stable it is. Under conditions such as these, solute atoms tend to leave
smaller particles and enter the matrix, while at the same time they leave the matrix to
enter the larger particles. Diffusion of solute through the matrix makes it possible for this
process to continue.
16.10 ADDITIONAL FACTORS IN PRECIPITATION HARDENING
In many alloys, precipitation-hardening phenomena are made even more complicated
by the fact that nucleation occurs both homogeneously and heterogeneously. Preferred
locations for heterogeneous nucleation in these alloys are grain boundaries and slip
planes. Since heterogeneous signiﬁes easier nucleation, precipitation tends to occur/H9004Ga/H11015A/H110321/H11001A/H110322
rA/H110321 /H11005 A1/H208624
3p            and        A/H110322 /H11005 A2/H208624
3p/H9004G/H11032 /H11005 /H9004G
4
3pr3 /H11005 A/H110321/H11001A/H110322
r16Ch16.qxd  11/6/08  3:55 PM  Page 516
517 16.10 Additional Factors in Precipitation Hardening
Fine general 
precipitate Depleted 
area 
(A) (B) Grain-boundary precipitate Grain-boundary precipitate 
Depleted matrix FIG. 16.20 Heterogeneous nucleation at grain
boundaries. (A) Moderate rate of cooling may
result in both heterogeneous nucleation at grain
boundaries and homogeneous nucleation in the
centers of the grains. (B) Very slow cooling may
result in the precipitate occurring only at grain
boundariesmore rapidly at these locations. This introduces a time lag between the aging responses
in areas undergoing heterogeneous and homogeneous nucleations, and overaging fre-
quently occurs at the grain boundaries long before precipitation in the matrix has had
a chance to develop fully. Another effect of rapid precipitation at grain boundaries is
that precipitate particles may grow large in size and, as a result, deplete the solute from
the areas adjacent to the boundaries. A band of metal, free of precipitation, is then left
on each side of the boundary (see Fig. 16.20A). This effect can be greatly magniﬁed if
the alloy is heated to the solution-treating temperature and slowly cooled. On slow
cooling, nucleation starts at temperatures just below the solvus line at points of easy
nucleation, as for example, grain boundaries. At the same time, homogeneous nucle-
ation is prevented because of the negligible rate for this form of nucleation at tem-
peratures close to the solvus line. On continued slow cooling, the grain-boundary
precipitate continues to grow through diffusion of solute from the matrix to the
precipitate. At the same time, the solute concentration in the matrix is continually
reduced and the solution never becomes greatly supersaturated. In this manner, nearly
all of the solute ﬁnds its way to the second phase in the boundaries and general
precipitation in the matrix does not occur. Figure 16.20B is representative of a slowly
cooled alloy with grain-boundary precipitation.
Heterogeneous nucleation on slip planes is frequently induced by quenching stresses
that develop when the metal is rapidly cooled from the solution-treating temperature.
Relief of these stresses through plastic deformation by slip leaves large numbers of dislo-
cation segments along slip planes, which act as loci for heterogeneous nucleation.
Precipitation phenomena are sometimes further complicated by the occurrence of
recrystallization during the formation of the precipitate. When this happens, it is the matrix
that recrystallizes; matrix atoms regroup to form new crystals.
Finally, it should be pointed out that precipitate particles are not always spherical in
shape. Frequently, the precipitate has a plate-like, or even a needle-like, form. In many
cases plate- or needle-shaped precipitate particles grow in such a manner that they are
aligned along speciﬁc crystallographic planes or directions of the matrix crystals.
Interesting geometrical patterns may result from this type of precipitate growth. It is cus-
tomary to call such formations Widmanstätten structures . Figure 16.21 shows schemati-
cally a typical Widmanstätten structure.16Ch16.qxd  11/6/08  3:55 PM  Page 517
Chapter 16 Precipitation Hardening 518
FIG. 16.21 Schematic representation of a
Widmanstätten structure. Short, dark lines 
represent plate-shaped precipitate particles that
are aligned on speciﬁc crystallographic planes of
the crystals of the matrix
PROBLEMS
16.1 Write a computer program based on Eq. 9.15 and
obtain the plot in Fig. 16.1. Now consider that a thin sheet
specimen of an alloy of iron containing 0.018 percent car-
bon is heated to 800 K and held there long enough to
come to equilibrium before being quenched in iced brine.
(a) Estimate from your ﬁgure the amount of carbon in
solid solution just after the quench.
(b) If the specimen is maintained in the iced brine for a
very long time, would you expect the amount of carbon
in solid solution to remain the same as that existing just
after the quench?
16.2 The solubility of the interstitials oxygen and nitro-
gen in the refractory metals vanadium, niobium, and tan-
talum is of considerable interest because they can
seriously affect the mechanical properties of these metals.
According to Bunn, P. and Wert, C., TMS-AIME , 230936
(1964), the solubility of nitrogen in tantalum is given, in
weight percent, by the following equation:
Cw/H110052.71 exp( /H1100222,600/ RT)
(a) Plot the solubility curve for Nin Ta within the limits
T/H11005300 K and T/H110052000 K.
(b) From a comparison of this curve with that for carbon
in iron, deduced in Prob. 16.1, compare the solubility of
carbon in iron with that of nitrogen in tantalum at 1000 K.
16.3 A thin sheet specimen of an iron-carbon alloy with
0.016 weight percent carbon is heated to 1000 K, where
it is allowed to come to equilibrium. Following this, it is
slow cooled to 850 K. It is then quenched in iced brine
and aged at 313 K for 100 hours. Describe the resulting
microstructure.16.4 Consider the aluminum end of the aluminum-copper
phase diagram in the ﬁgure accompanying this problem.
00100200300400
α + precipitatesα 500600
123
Percent copper AI456 7
The aluminum-rich end of the copper-aluminum
phase diagram that is of interest with respect to
precipitation hardening16Ch16.qxd  11/6/08  3:55 PM  Page 518
519 References
(a) Outline the complete program for obtaining a maxi-
mum hardness in an alloy of aluminum with 4 percent
copper if the aging temperature is 403 K.
(b) When the maximum hardness is obtained, what
would be the nature of the precipitate? Explain.
16.5 Assume that a spherical precipitate particle forms in
an age hardening alloy and that the volume free-energy
change associated with the formation of the particle is60 MJ/m
3. The energy of the interface between the par-
ticle and the matrix is 0.40 J/m2. With the aid of Eq. 15.3
plot the free energy of a particle as a function of its radiusfrom r/H110050 to r/H110053/H1100310
/H110028m. With the aid of this dia-
gram determine r0and /H9004Gr0for the conditions of this
problem.
16.6 Assume that the precipitate in Prob. 16.5 has a total
volume fraction of 1.5 percent and that the particles are
all of the same size, with a radius equal to twice the crit-ical radius.
(a) Compute the number of particles per cubic meter.
(b) Compute the total change in free energy due to the
formation of all the precipitate particles in a cubic
meter.
16.7 The Orowan mechanism, which explains the hard-
ening effect of precipitate particles when the precipi-
tates have grown to a size where they are no longercoherent with the matrix, is shown in Fig. 16.18. Thestrengthening arises from the fact that the dislocationsmust bow out between two neighboring precipitate par-ticles. This bowing out is opposed by the line tension ofthe dislocations. Ashby has deduced an equation givingthe stress needed to move dislocations under conditionsconforming to the Orowan model. An equation givingthis stress, which assumes that the precipitate particlesare spherical and that the system involves iron contain-ing carbon, may be found in Leslie, W. C., The PhysicalMetallurgy of Steels , McGraw Hill Book Company, New
York, 1980, p. 198. It is:
s(MPa) /H110055.9f
1/2/X/H11080ln(X/b)
where s(MPa) is the stress, fis the volume fraction of
the precipitate, Xis the mean linear intercept diameter
of the precipitate particles and bis the Burgers vector. In
the case of iron, b/H110052.5/H1100310/H110024mm. In this equation X
is expressed in mm units. Plot a curve showing the
dependence of the stress on the particle diameter, X, for
the case of a constant volume fraction of precipitate,f/H110050.001. Let Xvary from 0.001 to 0.100 mm.
16.8 In Prob. 16.7 the volume fraction of the precipitate
was taken to be 0.001.
(a) Assuming that the precipitate consists of cementite
and that the densities of cementite and ferrite are
nearly equal, estimate the carbon concentration in theiron.
(b) Would it be possible to get this much carbon in solu-
tion at 1000 K? In other words, could one reasonably
expect to obtain a 0.001 volume fraction of cementite pre-cipitate on aging just above 300 K after a rapid quenchfrom 1000 K?
16.9 According to Leslie in the reference cited in Prob.
16.7, the particles formed during interphase precipita-
tion in a microalloyed HSLA steel have a diameter ofabout 5 nm. Assume that the microalloying element isvanadium and that the interphase precipitate is vana-dium carbide, VC.
(a) What value of f, the volume fraction of these precip-
itates, would give an increase in strength of 200 MPa?(b) Estimate the weight percent of the vanadium incor-
porated in the precipitate.
REFERENCES
1. Vyhnal, R. F., and Radcliffe, S. V., Acta Met . 20, 1972,
435–445.
2. Dahmen, U., Pelton, A. R., Witcomb, M. J., and
Westmacott, K. H., in Solid-Solid Phase Transformations , Ed.
H. I. Aaronson, Published by AIME, 1981, pp.637–641.
3. Pelton, A. R., and Westmocott, K. H., ibid., 
pp. 643–647.4. Karlik, M., Bigot, A., Jouffrey, B., Auger, P., andBelliot, S., Ultramicroscopy , 98, 2004, PR 219–230.
5. Hatch, J. E., Ed., ALUMINUM Properties and Physical
Metallurgy . p. 141, American Society for Metals, Metals
Park, Ohio, 1984.
6. Silcock, J. M., Heal, T. J., and Hardy, H. K., J. Inst. Met .
82, 1953–54, 239–248.16Ch16.qxd  11/6/08  3:55 PM  Page 519
Chapter 16 Precipitation Hardening 520
7. Laird, C., and Aaronson, H. I., Acta Met ., 14, 1966,
171–185.
8. Sehitoglu, Foglesong, T., and Maier, H. J., Met and Mat
Trans. A , 36, 2005, 749–761.
9. Christian, J. W., The Theory of Transformations in Metals
and Alloys , p. 650, Pergamon Press, Oxford, 1965.10. Hatch, J. E., Ed., ALUMINUM Properties and Physical
Metallurgy , American Society for Metals, Metals Park,
Ohio, 1984.11. Turnbull, D., Solid State Physics , 3226 (1956).16Ch16.qxd  11/6/08  3:55 PM  Page 520
521We shall now consider two apparently unrelated types of phenomena that actually have
much in common. One, deformation or mechanical twinning, is a mode of plastic defor-mation, while the other, comprising martensite reactions, is a basic type of phase transfor-mation. Twinning, like slip, occurs as the result of applied stresses. Sometimes stress maybe inﬂuential in partly triggering a martensitic transformation, but this is an effect of sec-ondary importance. Martensite reactions occur in metals that undergo phase transforma-tions, and the driving force for a martensite reaction is the chemical free-energy differencebetween two phases.
The similarity between martensite reactions and twinning lies in the analogous way
twins and martensite crystals form, for, in both cases, the atoms inside ﬁnite crystallinevolumes of the parent phase are realigned as new crystal lattices. In twins this realignmentreproduces the original crystal structure, but with a new orientation. In a martensite plate,not only is a new orientation produced, but also a basically different crystalline structure.Thus, when martensite forms in steel quickly cooled to room temperature, the face-centered cubic phase, which is stable at elevated temperatures, is converted into smallcrystalline units of a body-centered tetragonal phase. On the other hand, when twinningoccurs in a metal such as zinc, both the parent crystal and the twinned volumes still havethe close-packed hexagonal zinc structure. In both twinning and martensite transforma-tions, each realigned volume of material suffers a change in shape that distorts the sur-rounding matrix. The changes in shape are quite similar, so that martensitic plates anddeformation twins look alike, taking the form of small lenses, or plates. Examples of defor-mation twins and martensite plates are shown in Fig. 17.1. Actually, as shall presently beseen, it is quite possible to convert large volumes of the parent structure into elements ofone of the new structures, but the plate-like shapes shown in Fig. 17.1 are much morecommon.
17.1 DEFORMATION TWINNING
The deformation accompanying mechanical twinning is simpler than that associated withmartensitic reactions because there is no change in crystal structure, merely a reorientationof the lattice. The change of shape associated with deformation twinning is a simple shear,as shown in Fig. 17.2A, where, for simplicity, it is assumed that the twin traverses the entirecrystal. The difference between twinning and slip should be carefully recognized since, inboth cases, the lattice is sheared. In slip, the deformation occurs on individual lattice planes,as indicated in Fig. 17.2B. When measured on a single slip plane, this shear may be manytimes larger than the lattice spacing and depends on the number of dislocations emitted by
Chapter 17
Deformation Twinning 
and Martensite Reactions17Ch17.qxd  11/6/08  3:57 PM  Page 521
Chapter 17 Deformation Twinning and Martensite Reactions 522
FIG. 17.1 (A) Deformation twins in a polycrystalline zirconium
specimen. Photographed with polarized light. (E. R. Buchanan.)
1500/H11003. (B)Martensite plates in a 1.5 percent carbon-5.10 percent
nickel steel. (Courtesy of E. C. Bain Laboratory for Fundamental
Research, United States Steel Corporation.) 2500 /H11003
(A)
(B)
the dislocation source. The shear associated with deformation twinning, on the other hand,
is uniformly distributed over a volume rather than localized on a discrete number of slip
planes. Here, in contrast to slip, the atoms move only a fraction of an interatomic spacing
relative to each other. The total shear deformation due to twinning is also small, so that17Ch17.qxd  11/6/08  3:57 PM  Page 522
FIG. 17.2 The difference between the shears
associated with twinning (A), and slip (B)523 17.1 Deformation Twinning
(A) (B)F 
F 
FF 
Twinning plane 
Twin 
Twinning plane b a 
a b 
c c 
FIG. 17.3 Schematic representation showing
how a twin may be produced by a simple 
movement of atomsnormally slip is a much more important primary mode of plastic deformation. Nevertheless,
the importance of mechanical twinning is becoming increasingly more apparent in explain-
ing certain elusive mechanical properties of many metals. For example, when a metal
twins, the lattice inside the twin is frequently realigned into an orientation where the slip
planes are more favorably aligned with respect to the applied stress. Under certain condi-
tions, a heavily twinned metal can be more easily deformed than one free of twins. On the
other hand, lattice realignment, if conﬁned to a limited number of twins, can induce frac-
ture by permitting very large deformations to occur inside the conﬁned limits of twins.
Twins are also of importance in recrystallization phenomena, for the intersections of twins
are preferred positions for the nucleation of new grains during annealing.
A good insight into the mechanics of twinning can be gained by studying the simple
diagrams of Fig. 17.3. The twinning represented in these sketches is only schematic and
does not refer to twinning in any real crystal. The upper diagram represents a crystal17Ch17.qxd  11/6/08  3:57 PM  Page 523
Chapter 17 Deformation Twinning and Martensite Reactions 524
(A) (B)Shearing
forceShearing
force
Shearing
forceShearing
force
FIG. 17.4 (A) shows a single crystal in a
position where it is subject to shearing forces.
(B)shows a twinning shear that has occurred
as a result of the forcestructure composed of atoms assumed to have the shape of oblate spheroids. The lower
diagram represents the same crystal after it has undergone a shearing action that pro-
duced a twin. The twin is formed by the rotation of each atom in the deformed area about
an axis through its center and perpendicular to the plane of the paper. Three atoms are
marked with the symbols a, b, and cin both diagrams to show their relative positions
before and after the shear. Notice that individual atoms are shifted very little with respect
to their neighbors. While it is in no way implied that the atom movements in a real crys-
tal are the same as those shown in Fig. 17.3, it is true that in all cases the movement of
an atom relative to its neighbors is very small. The two parts of Fig. 17.3 show another
important characteristic of twinning: the lattice of the twin is a mirror image of the par-
ent lattice. The lattices of twin and parent are symmetrically oriented across a symmetry
plane called the twinning plane . The several ways that this symmetry can be attained will
be discussed in the next section.
17.2 FORMAL CRYSTALLOGRAPHIC THEORY OF TWINNING
The formal crystallographic theory of twinning in metals has been summarized by Cahn1
and the following treatment is largely based on his presentation.
Let us assume that shearing forces are applied to a single crystal specimen, as indicated
on the left in Fig. 17.4, and that, as a result of this applied force, the crystal is sheared. The
resulting shape of the crystal is shown in the second drawing. Furthermore, assume that
after deformation, the sheared section still has the structure and symmetry of the original
crystal. In other words, this region is to retain, after shearing, all the crystallographic prop-
erties of the metal of which it is composed, so that the size and shape of the unit cell must
be unchanged. According to crystallographic theory, the size and shape of the unit cell will
be unchanged only if it is possible to ﬁnd three noncoplanar, rational lattice vectors in the
original crystal that have the same lengths and mutual angles after shearing.
Figure 17.5 shows an edge view of a volume that has been sheared. The top surface
is displaced a distance eto the right with respect to the bottom surface, and crystallographic
planes with orientations perpendicular to the plane of the paper, such as B, C, and D, are
rotated to new positions. Original positions of the planes, in each case, are indicated by
dotted lines, and the ﬁnal positions by solid lines. The only plane whose dimensions have
not changed as a consequence of the shear is plane C. Plane Dhas been shortened and
plane Bhas been lengthened. The reason that Chas not suffered a change in shape is
because it makes the same angle /H9258with the base both before and after the shear. This plane
is unique and, except for the plane deﬁning the top and bottom surfaces of the sheared
section, it is the only plane whose shape is not changed by the shear.17Ch17.qxd  11/6/08  3:57 PM  Page 524
525 17.2 Formal Crystallographic Theory of Twinning
s s
FIG. 17.6 A three-dimensional ﬁgure of a small sheared
rectangular volume showing the distortion of two arbitrarily
chosen planes caused by the shear. Dashed lines are the
original positions of the planes, whereas the solid lines are
the sheared positions. (The direction of the shear is indi-
cated in each case by the arrow labeled S.)e Shearing 
force 
Shearing 
force Plane B Plane C Plane D 
θ θ 
FIG. 17.5 The edge view of a small rectangular volume that has suffered a
shear deformation as a result of the applied shearing forces. The dashed
lines indicate the original shape of the volume; the solid lines its ﬁnal
shape. The ﬁgure is given to illustrate the change in shape of several
planes as a result of the shear. The original positions of the planes are
given with dashed lines. All three planes have orientations perpendicular
to the paper
The next three-dimensional ﬁgure, Fig. 17.6, shows several other arbitrarily chosen
planes with more general orientations than those shown in Fig. 17.5. Again the positions
of the planes before and after the shear are given (a change in shape is quite evident in
each case).
From the above, it is evident that there are only two crystallographic planes in a shear-
ing action that do not change their shape and size as a consequence of the shear. The ﬁrst
is the plane deﬁning the upper and lower surfaces of the sheared volume. This plane con-
tains the shear direction. In the case of shear by twinning, it is known either as the twin-
ning plane or as the ﬁrst undistorted plane, and is given the symbol K1. The other plane,
designated Cin Fig. 17.5, intersects K1in a line that is perpendicular to the direction of
shear and makes equal angles with K1before and after shear occurs. This is called the sec-
ond undistorted plane and its crystallographic designation is K2. In Fig. 17.7, the relation-
ship between K1and K2is graphically illustrated. Several other quantities can also be
deﬁned in terms of this ﬁgure. The shear direction is shown with an arrow and labeled
with its customary designation /H92571. The plane that lies perpendicular to K1and contains the
shear direction is known as the plane of shear . The intersection of the plane of shear with
the second undistorted plane K2is also an important direction. It is designated with an
arrow and is given the symbol /H92572. Notice that there are two positions for /H92572corresponding
to the positions of K2before and after shearing.17Ch17.qxd  11/6/08  3:57 PM  Page 525
Chapter 17 Deformation Twinning and Martensite Reactions 526
θ θ K2 before shear 
K1 η1 η2 
η2 K2 after shear 
Plane of
shear 
FIG. 17.7 The spatial relationships are given between K1, K2,
/H92571, /H92572, and the plane of shear
αα
K1K2 K2
εη2
η2‘
FIG. 17.8 In this ﬁgure, which corresponds to a
shear of the ﬁrst kind, notice that /H92572makes
equal angles with an arbitrary vector /H9255, which
lies in K1, both before and after the shear. The
sheared position of the second undistorted plane
is designated K/H110322Because all other planes suffer a change in size or shape during a shear, it is only in
planes K1and K2that vectors can be found which will not be distorted by a twinning
deformation. The basic problem is to ﬁnd the possible combinations of three noncoplanar
lattice vectors, lying in K1and K2, which retain their mutual angles and magnitudes after
the shear.
Let /H9255in Fig. 17.8 be any vector in plane K1; then there is only one vector in K2that
makes the same angle with /H9255before and after the shear. This is /H92572, which is perpendicular
to the intersection of K1and K2. Since /H9255is any vector in K1, /H92572must therefore make the
same angle before and after shear with all vectors lying in K1. Finally, if the assumption is
made that K1is a rational plane (so that it contains rational directions) and that /H92572is a
rational direction, then the conditions for the unit cell to have the same size and shape
before and after shearing will have been realized.
In the same manner, it is easily seen that /H92571is the only direction in plane K1that
makes the same angle with arbitrary vectors in K2before and after shearing. This follows
from the fact that /H92571is also perpendicular to the intersection of K1and K2. The relation-
ship between /H9254(an arbitrary vector in K2) with /H92571is shown in Fig. 17.9. It can, therefore,
be concluded that another condition for preservation of the lattice structure during twin-
ning is that /H92571and K2be rational.17Ch17.qxd  11/6/08  3:57 PM  Page 526
527 17.2 Formal Crystallographic Theory of Twinning
γ γ
K1Pole of K1
180°K2 K2‘
FIG. 17.10 The lattice rotation in a twin
of the ﬁrst kind is 180° about the normal
to the twinning plane ( K1). Notice the rotation
of the vector /H9253β βδ δ
K1K2 K2
η1‘ FIG. 17.9 This diagram represents a shear
of the second kind. In this case /H9254represents
an arbitrary vector in K2which makes the same
angle with /H92571before and after shearing.
The sheared position of the second undistorted 
plane is designated K/H110322
It follows from the above that there are three ways that a crystal lattice can be sheared
while still retaining its crystal structure and symmetry:
1. When K1is a rational plane and /H92572a rational direction. (A twin of the ﬁrst kind)
2. When K2is a rational plane and /H92571a rational direction. (A twin of the second
kind)
3. When all four elements K1, K2, /H92571, and /H92572are rational. (A compound twin)
The lattice rotations that occur as a result of twinning are different, depending upon
whether a twin of the ﬁrst or the second kind is formed.
In a twin of the ﬁrst kind, the lattice in the sheared section is related to that in the
