Repository: Ketankham/chatbot-meta-books

File: tem-book.txt (part 34 of 71)
 هب انم خدا 
observed is from the second layer of the reciprocallattice but it is still called the FOLZ. Well-known exam-
ples, as you can see in Figures 21.2 and 21.3, are the fcc(110) and bcc (111) patterns. You can’t predict the total
(C)(B)(A)
(D)
FIGURE 21.1 (A) Dark-field TEM image recorded from a comb-like ZnO
nanostructure. (B) A structural model of ZnO projected along 0110,
showing polarity on the (0001) surfaces. (C) Experimental CBED pattern
recorded from the ribbon. (D) Simulated CBED pattern using dynamical
electron-diffraction theory. The simulation includes 127 beams in both theZOLZ and HOLZ and the Debye-Waller factor at room temperature. Thediffraction intensities are very sensitive to thickness. The best thickness
match at 200 kV and beam direction <0110>was 165 nm.
348 ..............................................................................................................................................U SING CONVERGENT -BEAM TECHNIQUES
www .Iran -mavad .com  
ﻣﺮﺟﻊ ﺩﺍﻧﺸﺠﻮﻳﺎﻥ ﻭ ﻣﻬﻨﺪﺳﻴﻦ ﻣﻮﺍﺩ
absence of a ring of HOLZ reflections just from the
crystal symmetry, but it does vary with orientation.
For example, in rhombohedral a-Al2O3, which has tri-
gonal symmetry, all HOLZ layers are present for the[001] beam direction but, in other directions in this
system, e.g., [121], [141], and [542] only every third
Laue zone is present. (Ceramists would use 4-index
notation for a-Al2O3but remember the symmetry isFCC [001] SOLZ   hU + kV  + lW  = 2FCC [001] FOLZ   hU + kV  + lW   = 1FCC [001] ZOLZ   hU + kV  + lW   = 0
FCC [110] FOLZ   hU + kV + lW  = 2FCC [110]  hU + kV  + lW   = 1FCC [110] ZOLZ   hU + kV  + lW   = 0
FCC [111] SOLZ  hU + kV  + lW   = 2FCC [111] FOLZ   hU + kV  + lW   = 1FCC [111] ZOLZ   hU + kV  + lW   = 0200
000 020 020
200 220 220220 220002
111
111111
111
002220
000
000
022202
220202022
313 131
111
111113 111
133 311210211212
211
212 102 012 122121 101 011100 010101 011102 012 122
121
120
331 311 311 331131 111 111 131111 111
222
002
222020
200240
042
222
402113
111
111
113202
200
202 022020022
131
222 202 222022 002 022202
FIGURE 21.2 The possible ZOLZ, FOLZ, and SOLZ reflections for the three principal zone axes of an fcc specimen. Allowed reflections are shown as
black dots, forbidden reflections as crosses, the direct beam direction is a red spot, and the arrow indicates the displacement vector between the ZOLZ and
FOLZ.
21.1 I NDEXING CBED P ATTERNS ............................................................................................................................... ............................ 349
www .Iran -mavad .com  
ﻣﺮﺟﻊ ﺩﺍﻧﺸﺠﻮﻳﺎﻥ ﻭ ﻣﻬﻨﺪﺳﻴﻦ ﻣﻮﺍﺩ
only threefold.) A detailed explanation of this behavior
is given by Raghavan et al. (1984). As with SADPs,computer indexing of HOLZ diffraction maxima is
available on the Web. Once you are sure you can extend
the principles you learned in Chapter 18 from the ZOLZto the FOLZ, then it’s easy to use the commercial soft-ware available at any of the URLs #1–3 listed at the endof the chapter. There is also freeware available (URLs
#4–7). One particularly good site is WebEMAPS (URL
#4); Figure 21.4 illustrates computerized indexing ofBCC [001] SOLZ   hU + kV  + lW   = 2BCC [001] FOLZ   hU + kV  + lW   = 1BCC [001] ZOLZ   hU + kV + lW   = 0
BCC [110] SOLZ   hU + kV  + lW   = 2BCC [110] FOLZ   hU + kV  + lW   = 1BCC [110] ZOLZ   hU + kV  + lW  = 0
BCC [111] FOLZ   hU + kV  + lW   = 2BCC [111]   hU + kV  + lW   = 1BCC [111] ZOLZ   hU + kV  + lW  = 0220 220002
002000 110 110
222 222 112 112200
020 020
200 220 220110 110000220
000
022202
220202022
110011101011110
101
000221
001
023203
221201021
111012 100010111
102
111211
211 121 101 011101 011 121213 103 013 123
301 321211 231031 011 011 031101
101 121
222 202 222022 002 022202
132 112112
111202
200
202 022020022
132 112 312222
002
222020
200240
042
222
402
FIGURE 21.3 The possible ZOLZ, FOLZ, and SOLZ reflections for the three principal zone axes of a bcc specimen. Allowed reflections are shown as
black dots, forbidden reflections as green crosses, the direct beam direction is a red spot, and the arrow indicates the displacement vector between the
ZOLZ and FOLZ.
350 ..............................................................................................................................................U SING CONVERGENT -BEAM TECHNIQUES
www .Iran -mavad .com  
ﻣﺮﺟﻊ ﺩﺍﻧﺸﺠﻮﻳﺎﻥ ﻭ ﻣﻬﻨﺪﺳﻴﻦ ﻣﻮﺍﺩ
HOLZ and Kikuchi-line simulations of a GaAs ZOLZ
CBED pattern.
21.1.B Indexing HOLZ Lines
When you’re recording the pattern containing the defi-
cient HOLZ lines, you must also record another patternwith a small Land a small ato show the FOLZ disks. The
first thing you have to do is index the FOLZ hklmaxima in
the manner we just described. Then observe which max-ima show the clearest HOLZ excess lines. Each HOLZ-line pair will be perpendicular to the gvector from 000 to
the FOLZ disk. There should be a parallel deficient HOLZline in the 000 disk, and this line must be assigned the sameindices as the FOLZ disk. If you repeat this exercisearound the FOLZ ring, most of the HOLZ lines should
be indexed, as shown in Figure 21.5. Below the schematic
pattern is a magnified drawing of the 000 disk and youshould be able to see the association of each HOLZ linewith a corresponding FOLZ maximum (Ecob et al.).
In some cases you may find it difficult to associate a
specific HOLZ deficient line in 000 with a specific FOLZreflection due to strong excitation of two diffractionmaxima. Under these circumstances, the two deficient
lines may merge and appear to form a hyperbola. If you
make small changes in the kV, the overlaps may resolve
into two discrete lines. You should also be aware that
faint HOLZ lines in the 000 disk may sometimes arise
from second-order or even third-order Laue zones;
these very high order lines are even more sensitive than
first-order HOLZ lines to changes in kV and lattice
parameter. As with the HOLZ patterns themselves, theindexing of HOLZ lines also lends itself to computer
assistance. As we just showed in Figure 21.4, such pro-
grams can generate simulated HOLZ line patterns for a
given orientation, lattice parameter, and kV. Matching
of the computer simulation with the experimental pat-
tern then allows direct indexing. This procedure is also
FIGURE 21.4 Computerized indexing of ZOLZ disks and simulation of
deficient HOLZ lines in the 000 disk (red) and Kikuchi lines in a 001 ZAP
of GaAs (at 200 kV) using WebEMAPS. The indices for the ZOLZ disksare difficult to read because of the computer-output font size so several of
the outer disks are indexed more clearly.
955
197395593791
559
953179359539719
935953791971593395917539
719
955
595
179
359197559595
971935917
Expanded
view of 000Allowed FOLZ
reflections but not
intercepted by
Ewald sphereAllowed FOLZ
reflections
intercepted
by Ewald sphereEwald sphere
FIGURE 21.5 How to relate deficient HOLZ lines to the HOLZ maxima;
the indexed FOLZ reflections in this [111] pattern are shown as full circles
and the open circles are the rest of the FOLZ reciprocal lattice points thatdon’t intercept the Ewald sphere. The gvector from 000 to each hklFOLZ
disk is normal to the hklHOLZ line and the lines are shown in the
expanded 000 disk below.FOLZ WARNING
Be aware when you are indexing HOLZ rings that
structure factors can cause every reflection in a FOLZ
to be forbidden. So then we call the SOLZ the FOLZ!
21.1 I NDEXING CBED P ATTERNS ............................................................................................................................... ............................ 351
www .Iran -mavad .com  
ﻣﺮﺟﻊ ﺩﺍﻧﺸﺠﻮﻳﺎﻥ ﻭ ﻣﻬﻨﺪﺳﻴﻦ ﻣﻮﺍﺩ
the first step in measuring the lattice parameter of the
specimen and we will discuss this, along with otherapplications such as composition and strain measure-ments later in this chapter. Fournier et al. give a clearintroduction to the step-by-step indexing and youshould read this and then practice indexing some pat-terns by hand once or twice, just to get the hang of it.New software continues to become available to refinethe various methods of HOLZ-line indexing (e.g.,Morawiec).
21.2 THICKNESS DETERMINATION
As you read through this book, you will become awarethat a direct and accurate measure of the specimenthickness is essential for many aspects of TEM andAEM, such as the correction of X-ray intensities forabsorption within the specimen (Chapter 35), determin-ing the attainable X-ray spatial resolution (Chapter 36),and obtaining EELS data with reasonable P/B (Chap-ters 37 and 38). A most useful application of CBEDpatterns is that you can use them to measure the thick-ness of a crystal.
When you record a ZAP under conditions where 2 a
S
<2yBsuch as shown back in Figure 20.2B, the 000 disk
usually contains concentric diffuse fringes known asKossel-M ¨ollenstedt (K-M) fringes. If you move the
specimen under the beam and it is not too bent thenyou will see that the number of these fringes changes. Infact the number of fringes increases by one every timethe thickness increases by one extinction distance, x
g;i f
the specimen is <xgin thickness, then you’ll see no
fringes and the 000 and hkldisks will be kinematical
and uniformly bright and boring, as shown back inFigure 20.5A. So these fringes clearly contain thicknessinformation. In fact, because the foil thickness can bemeasured at precisely the point you are doing diffrac-tion and analysis, and because the method is very amen-able to computerization, it has become a most popularuse for CBED patterns. The region of the foil you selectshould be flat and undistorted (this is relatively easywhen you are using a small focused probe, comparedto a broad beam for SAD) and the beam must befocused at the plane of the specimen. The method is, ofcourse, limited to crystalline specimens and it can be abit tedious, but it is one of the best and, certainly forfully crystalline materials, the most accurate method ofthickness determination.
In practice, to simplify the interpretation, we don’t
make thickness measurements under zone-axis condi-tions. You need to tilt to two-beam conditions with onlyone strongly excited hklreflection. If you do this you
will see that the CBED disks contain parallel ratherthan concentric intensity oscillations, as shown inFigure 21.6.We’ll see in Chapter 23 that these fringes are the
reciprocal-space analog of rocking-curve intensity oscil-
lations that occur across a bend contour in two-beamBF and DF images. We’ll also see in Chapter 23 that
bend contours arise when elastic deformation bends the
diffraction planes and so an incoming parallel beam‘sees’ a range of scattering angles across the bent region(see Figure 21.7A). In a similar manner, when you use a
convergent beam and the illuminated region is unde-
formed, then the convergent beam provides a range ofincidence angles to the diffracting hklplanes (see Figure
21.7B). The procedure to extract the thickness from the
fringe pattern was first described by Kelly et al., refined
by Allen, and is easily computerized. Energy filteringalso helps to improve the clarity of the K-M lines.
FIGURE 21.6 Parallel Kossel-M ¨ollenstedt fringes in a ZOLZ CBED
pattern from pure Al taken under two-beam conditions with (200)
strongly excited.
(A) (B)
FIGURE 21.7 The reciprocal relationship between electron ray paths
during (A) the formation of bend contours in BF images and (B) the
formation of K-M fringes in CBED disks.FRINGES IN THE DISK
These oscillations are symmetric in the hkldisk and
asymmetric in the 000 disk for two-beam conditions.
352 ..............................................................................................................................................U SING CONVERGENT -BEAM TECHNIQUES
www .Iran -mavad .com  
ﻣﺮﺟﻊ ﺩﺍﻧﺸﺠﻮﻳﺎﻥ ﻭ ﻣﻬﻨﺪﺳﻴﻦ ﻣﻮﺍﺩ
But before you click on your Web browser, let’s do it
first by hand so you understand the process. If you look
at the hkldisk through a 10 /C2Lupe containing a grati-
cule then it is easy to measure the distances between the
middle of the central bright fringe and each of the dark
fringes with an accuracy of about /C60.1 mm. The central
bright fringe is at the exact Bragg condition where s=0 .
The fringe spacings correspond to angles Dyias shown
schematically in Figure 21.8A, and from these spacingsyou can obtain a deviation s
ifor the ithfringe (where iis
an integer) from the equation
si¼lDyi
2yBd2(21:1)
where yBis the Bragg angle for the diffracting hklplane,
dis the hklinterplanar spacing, and we’ll use the magni-
tude of s, ignoring its sign. The angle 2 yBin the CBED
pattern is, of course, just the separation of the 000 andhkldisks. The specimen in Figure 21.6 is pure Al and the
200 reflection is excited. For Al, d
200is 0.2021 nm. If the
extinction distance xgis known, then you can determine
the foil thickness tsinces2
i
n2kþ1
x2
gn2
k¼1
t2(21:2)
where nkis an integer ( kis an integer identical to ior
differing from iby a constant integer not related to l). If
you don’t know xg, then you have to use a graphical
method, plotting the measurements for several fringes
as follows.
&Arbitrarily assign the integer n= 1 to the first fringe,
which corresponds to an excitation error s1.
&Then assign n= 2 to the second fringe, s2, etc.
&Plot ( si/nk)2versus (1/ nk)2. If the result is a straight
line, your arbitrary assignment was good. That is,
the relationship between iandkis given by k=i+j
where jis the largest integer <(t/xg).
&If your plot is a curve, then repeat the procedure byre-assigning n= 2 to the first fringe.
&Continue to iterate until you find a straight line, asshown in Figure 21.8B.
You have to do all this because the minimum thick-
ness may be >x
g. From the straight-line plot, the inter-
cept is t–2and the slope is /C0xg/C02. We will now go
through an example in detail.
An example : If we apply this method to Figure
21.6, we find that the first set of values of sifor
the three dark fringes are s1,s2, and s3given in
Table 21.1. Now we guess the values of nas
shown in column 2 to give the values for ( sj/nj)2
in column 3.
These data do not plot as a straight line because
both ( s1/1)2and ( s3/3)2are less than ( s2/2)2.S o
we then assign the integer 2 to the first fringe, etc.We then find a second set of values as shownin Table 21.2, and these numbers plot as a str-aight line as shown in Figure 21.8B. The intercept
of the line with the ordinate is 1/ t
2, and this(A)
(B)2θB Intensity
minimahkl 000
Δθ2Δθ1
si2
1
nk2Slope =1
ξg2Intercept =1
t2
nk2
FIGURE 21.8 (A) The measurements necessary to extract thickness ( t)
from K-M fringes. From nimeasured spacings of Dyi, determine the
deviation parameters si, then (B) plot ( si/nk)2against (1/ nk)2. If the plot
is a straight line, extrapolate to the ordinate to find t–2and hence t.TABLE 21.2 Alternative CBED Data for Thickness Determi-
nation
si(nm/C01) nis2
i
n2
i(nm-2)
s1= 0.84 /C210/C02n1= 1 1.7/C210/C05
s2= 2.1 /C210/C02n2= 2 4.9/C210/C05
s3= 3.0 /C210/C02n3= 3 5.6/C210/C05TABLE 21.1. CBED Data for Thickness Determination
si(nm/C01) nis2i
n2i(nm-2)
s1= 0.84 /C210/C02n1= 1 0.7/C210/C04
s2= 2.1 /C210/C02n2= 2 1.1/C210/C04
s3= 3.0 /C210/C02n3= 3 1.0/C210/C04
21.2 T HICKNESS DETERMINATION .......................................................................................................................................................... 353
www .Iran -mavad .com  
ﻣﺮﺟﻊ ﺩﺍﻧﺸﺠﻮﻳﺎﻥ ﻭ ﻣﻬﻨﺪﺳﻴﻦ ﻣﻮﺍﺩ
equals 6.1 /C210/C05nm/C02.T h e r e f o r e ,w ef i n dt h a t
t2= ((6.1)/C01/C2105)n m2= (1.64 /C2104)n m2and so
t=1 2 8n m .
Now you can see why this procedure lends itself to
computerization. You can digitize the fringes by scanning
the pattern on your TEM screen across the STEM detec-tor or do it directly via a CCD camera. As we noted,software is available to do this analysis but this isn’tdifficult and you may even want to try writing the pro-gram yourself or incorporate equation 21.2 into a spread-sheet/graphing program. A good example of the relativestrengths of CBED and EELS thickness measurementsfor a nanostructured material is given by Berta et al.
21.3 UNIT-CELL DETERMINATION
Before you start on the more esoteric aspects of crystal-structure determination, such as the analysis of point
groups and space groups, you can make life much easier
for yourself by determining the unit cell of your speci-men. Remember
The unit cell is the smallest group of atoms or
molecules which, when repeated in 3D, generatesthe lattice structure of the crystal.
The unit cell possesses the symmetry and properties
of the lattice (assuming we could ever test a single,
isolated unit cell!). In fact, determination of the unitcell is only possible if you already know the crystalsystem of the specimen. So don’t start with an unknownstructure! Remember
There are seven different axial/coordinate systems
into which all crystals are classified: cubic, ortho-rhombic, tetragonal, hexagonal, trigonal, mono-clinic, and triclinic.
Now in TEM investigations it is rare that we look at a
totally unknown specimen and so, in this chapter, we’ll
assume that you know the crystal structure of your speci-men. If in fact you don’t know the structure, then youhave to start with symmetry determination to find thepoint group/space group (also see the companion text)and then you can deduce the crystal system. Remember
The point group defines a set of 2D symmetry
operations (rotations or reflections), acting througha point, which leaves the crystal unchanged. Thereare 32 unique point groups.
We can extend the definitions of symmetry to 3D.
Remember
The space group is the complete set of 3D symme-try operations (rotations, reflections, translations,
and combinations thereof) that leave the crystal
unchanged. There are 230 space groups.So, assuming you know the crystal system, let’s
determine the unit-cell dimensions. We saw in the pre-vious chapter that a CBED pattern at small Loften
reveals one or more rings of HOLZ intensity and
you’ve just learned how to index the diffraction disks
that make up these rings and the pairs of HOLZ linesthat attach themselves to the HOLZ reflections. If youdon’t know the crystal structure, then, of course, it will berather difficult to index the pattern since you don’t knowthe appropriate systematic absences. But these rings areuseful, even if you haven’t indexed the individual disks.
If you measure the radii of the rings ( G), you can
deduce the lattice-repeat vector of the crystal parallel tothe beam direction.
So by tilting to an orientation in which the beam is
coming down an axis of the unit cell such as [001] in anorthorhombic crystal, the disk spacings in the ZOLZpattern will give you the [100] and [010] lattice param-eters and the HOLZ-ring radius will give you [001].(Now you see why you can’t do this if you don’t know
the crystal system to start with, since you don’t know
what lattice spacings and angles to expect.)
So you should be able to determine all the lattice
parameters of the unit cell from a single ZOLZ/HOLZpattern. If you’re not sure which pattern to choose, anylow-index (i.e., high-symmetry) pattern is a good startingpoint. There are appropriate analytical expressions forcalculating the spacing between atomic planes parallel to
the beam and we’ll discuss them next. These expressions
give you the lattice parameters, since the lattice spacing isrelated to the lattice parameter by standard equations,given in basic crystallography texts (see Chapter 18).Then you have to look at differences between theZOLZ and HOLZ disk patterns to determine the typeof lattice centering. So we’ll now show you how to utilizea unique aspect of CBED patterns, namely, that from a
single 2D pattern, you can obtain 3D information about
your crystalline specimen.
21.3.A Experimental Considerations
The first thing you have to do is get CBED patternscontaining clear ZOLZ and HOLZ maxima. The pat-terns should have a small Lto reveal one or more rings.WARNING
If you don’t recognize any of these definitions thenstop, do not pass this section. Return to the basiccrystallography texts (referenced in Chapter 18).
TWO PATTERNS
It is good practice to record two patterns, one with alarge C2 aperture (therefore large a, Kossel condi-
tions) and one with a small C2 aperture to show the
individual disks (K-M conditions).
354 ..............................................................................................................................................U SING CONVERGENT -BEAM TECHNIQUES
www .Iran -mavad .com  
ﻣﺮﺟﻊ ﺩﺍﻧﺸﺠﻮﻳﺎﻥ ﻭ ﻣﻬﻨﺪﺳﻴﻦ ﻣﻮﺍﺩ
Such a pair of patterns is shown in Figure 21.9A and
B. We will use the ring pattern to measure Gand the disk
pattern to index individual HOLZ reflections and
observe both the relative spacings and positions ofZOLZ and HOLZ reflections.
21.3.B The Importance of the HOLZ-Ring
Radius
If you go back and look at Figures 20.11A–D and 20.12
you will be able to work out the simple geometrical
relationship between HandG.&Hin Figure 20.12 is the spacing of the reciprocal-
lattice planes parallel to the electron beam.
&Gnis the projected radius of a HOLZ ring that you
measure on the recording of the pattern. If theHOLZ ring is split, always measure G
nusing the
innermost ring.
&If the order of the ring is high, then the electrons arescattered out to large angles ( /C21/C2410 8), and your
measurements may suffer from the effects of lensdistortion because the electrons are traveling close
to the polepiece. If this is happening, you must
calibrate the distortion in reciprocal space using aknown specimen from which G
1,G2, etc., can be
calculated and compared with the values you obtainexperimentally. Of course, C
scorrection will mini-
mize such distortion.
Experimentally, you’ll find it much easier to measure
Gfrom a Kossel pattern because the HOLZ intensity
appears as one or more rings as in Figure 21.9A. Since
the radius of the Ewald sphere increases with decreasingelectron wavelength l, the value of Gfor any given
orientation will increase as the accelerating voltage is
raised, so it becomes increasingly difficult to see HOLZ
rings at intermediate voltages.
From the geometry of Figures 20.11 and 20.12, and
assuming that terms in H
2are negligible, the radii of the
FOLZ and SOLZ rings, G1andG2, are
G1¼2H
l/C18/C191=2
(21:3)
And from a theorem you learned in high-school
geometry
G2¼2H
l/C18/C191=2
(21:4)
where both GandHare in reciprocal-space units (nm–1
or A˚/C01). Similar expressions can be developed, if you
need them, for third- and higher-order zones. In prac-tice, most people find it easier to think in real spacerather than reciprocal space and so we rewrite theseequations in terms of the spacing between Laue zones(H
/C01) in real-space units. We use the inverse relation-
ship between real and reciprocal spaces to give, for theFOLZ
1
H¼2
lG2
1(21:5)
The value of H/C01can be expressed in real-space units
(nm) through the measured radius R(mm) and the
camera constant lL(nm mm)
(A)
(B)
FIGURE 21.9 (A) CBED Kossel pattern from a carbide particle taken
with a 150- mm C2 aperture showing the FOLZ ring of intensity surround-
ing the overexposed ZOLZ region. In (B) the same pattern taken with a
20-mm aperture reveals individual reflections in both the ZOLZ and
FOLZ.
21.3 U NIT-CELLDETERMINATION .......................................................................................................................................................... 355
www .Iran -mavad .com  
ﻣﺮﺟﻊ ﺩﺍﻧﺸﺠﻮﻳﺎﻥ ﻭ ﻣﻬﻨﺪﺳﻴﻦ ﻣﻮﺍﺩ
1
H¼2
l/C18/C19lL
R/C18/C192
(21:6)
You must take the time to measure lLcarefully (see
Section 9.6) because this will minimize errors in H/C01
which could be quite large due to the ( lL)2dependence
in equation 21.6. From the above equations and from
Figure 20.12, you can see that a low-symmetry zone axis
with a small Hwill give rise to a smaller HOLZ ring than
for a high-symmetry zone. The smaller ring will be easierto observe at any chosen L.
Summarizing the story so far : by measuring Rvalues,
you can determine the real-lattice spacing ( H
/C01) parallel
to the beam direction. The next thing to do is comparethis measured value, H
/C01
mwith calculated values H/C01
c
assuming a certain unit cell. Now H/C01is directly related
to the magnitude of the real-space direction vector
1
H¼j ½UVW /C138j (21:7)
and so this magnitude can be calculated for a specific
beam direction [ UVW].
An example : For an fcc crystal (Steeds 1979)
1
H¼a0ðU2þV2þW2Þ1=2
p(21:8)
where a0is the lattice parameter, p¼1 when
(U+V+W) is odd, and p¼2 when ( U+V+W)
is even. For bcc crystals p¼2i fU, V,andWare all
odd, otherwise p¼1. These conditions for pjust
take account of structure-factor effects whichcause systematic absences of some reflections, orin some cases whole rings. If a whole ring is absent,the calculated reciprocal-lattice layer spacing H
/C01
c
must be an integer multiple of the measured spac-ingH
/C01
m. Thus
1
Hc¼n1
Hm/C18/C19
(21:9)
where nmust be an integer. If nis non-integral then
your indexing is wrong. A generalized method fordetermining which Laue zone you should see has
been given in Jackson’s 1990 paper. If you have
indexed the ZOLZ (i.e., [ UVW] is known), Ris
measured and lis known, then you can determine
Hwithout the need to index individual spots in the
HOLZ ring of intensity.
There are more generalized equations for H
/C01
than equation 21.8 (see Raghavan et al. and Ayer).
Other examples : In a crystal system with orthogo-
nal axes (orthorhombic, tetragonal, or cubic sys-
tems, with lattice-repeat spacings a,b,c) if thereare no absences of HOLZ layers ( p= 1) then for a
given zone axis UVW
1
H¼a2U2þb2V2þc2W2/C0/C1 1=2(21:10)
Similarly for hexagonal or rhombohedral systemsusing a three-index system
1
H¼ða2ðU2þV2/C0UVÞþc2W2Þ1=2(21:11)
and for the four-index system
1
H¼ð3ðU2þV2þUVÞ2þc2WÞ1=2(21:12)
and for the monoclinic system with a unique baxis
1
H¼ðU2a2þV2b2þW2c2þ2UWac cos b2Þ1=2
(21:13)
If you are working with a low-index, high-symmetry
zone axis it may be just as easy to determine H/C01directly
from reciprocal-lattice constructions rather than using
equations. However, for lower-symmetry crystallo-graphic directions, such constructions are effectively
impossible to visualize and then you should use these
equations.
So in summary we can give some guidelines
&Measure the radius of the HOLZ ring to give a value
of the reciprocal of the spacing between the HOLZand the ZOLZ, H
/C01
m.
&Compare the measured spacing with the spacing
calculated assuming a given unit cell, H/C01
c.
&The measured value should agree with, or be a multi-
ple of, the calculated value. For example, if given asquare ZOLZ DP, you assume a cubic crystal thenthe unit-cell repeat vector should be identical in allthree dimensions. So the FOLZ ring diameter shouldgive the same value of H
/C01as that determined for the
other two axes from the square [100] pattern. If H/C01
is different, then the crystal is not cubic but anothersystem, such as tetragonal.
21.3.C Determining the Lattice Centering
When you have measured H/C01from the Kossel pattern,
the next thing to do is to compare the ZOLZ and FOLZ
reflections in the K-M pattern obtained with a small C2aperture such as Figure 21.9B. The superposition of theFOLZ and ZOLZ gives you information on the type of
lattice you are dealing with, since centered lattices of all
types will give different superposition patterns com-pared with a primitive lattice.
356 ..............................................................................................................................................U SING CONVERGENT -BEAM TECHNIQUES
www .Iran -mavad .com  
ﻣﺮﺟﻊ ﺩﺍﻧﺸﺠﻮﻳﺎﻥ ﻭ ﻣﻬﻨﺪﺳﻴﻦ ﻣﻮﺍﺩ
(A)
(B)
FIGURE 21.10 (A) The overlap between the ZOLZ and the FOLZ when
looking down the [001] axis of cubic crystals. In the fcc pattern, 111 is a
FOLZ index, likewise 101 in bcc. In the primitive pattern, only the ZOLZis indexed. (B) Schematic illustration of the superposition of the FOLZpattern on the ZOLZ pattern for an orthorhombic crystal with the elec-
tron beam down [001] showing the differences in the superposition for
(P) primitive, (A) A-centered, (B) B-centered, and (C) I-centered lattices.In a primitive lattice, the FOLZ will superimpose
directly on the ZOLZ because there are no systematic
absences. However, face-centered and body-centered lat-tices will give rise to displacements of the FOLZ patternwith respect to the ZOLZ in certain beam directions asillustrated schematically in Figure 21.10A. You can quiteeasily work out the displacement in terms of a shift vectorfor cubic crystal patterns in low-index orientations and we
showed examples back in Figure 21.2 and 21.3. It is not so
simple in more complex crystals but Jackson (1987) hasdeveloped a generalized method of determining the shiftvector tfor all crystal systems and all orientations
t¼g/C0u
/C3HN L
ju/C3j/C18/C19
(21:14)
where gis the vector for the hklHOLZ reflection, u*i s
the vector normal to the ZOLZ and parallel to H, and
NLis the number of the Laue zone containing hkl.T o
determine tthen all you do is look up values of H,u*,
andH/|u*|, tabulated by Jackson.
An example : We can illustrate the shift due to
lattice type, by looking at Figure 21.10B, which is
a series of schematic patterns for an orthorhombic
cell (given by Ayer) oriented along the [001] axis. Ineach pattern the experimentally observed distribu-tion of ZOLZ and FOLZ reflections is shown andadjacent to it is the same pattern but containing theFOLZ reciprocal-lattice points. So the FOLZ ringof spots is always coincident with the FOLZ recip-rocal-lattice points. In the top pattern (P) the
ZOLZ and FOLZ superimpose exactly and this
would be the case for a primitive unit cell. In (A)the FOLZ lattice is displaced from the ZOLZreflections by half the spacing of the ZOLZ recip-rocal-lattice points in the [010] direction; this is thesituation expected for an A-face-centered lattice.The next two patterns (B and I) show the expecteddisplacements for a B-face-centered and an I
(body-centered) lattice.
So you now know how to measure the lattice-repeat
vectors in three dimensions and determine the type of
lattice centering. This information should be sufficient
to allow you to determine the correct unit cell of your
specimen, particularly if you have further information,such as elemental analysis by XEDS or EELS.
21.4 BASICS OF SYMMETRY
DETERMINATION
21.4.A Reminder of Symmetry Concepts
Before you study the following two sections in the com-
panion text, you must have a basic understanding ofcrystal-symmetry elements (both rotational and
21.4 B ASICS OF SYMMETRY DETERMINATION ...................................................................................................................................... 357
www .Iran -mavad .com  
ﻣﺮﺟﻊ ﺩﺍﻧﺸﺠﻮﻳﺎﻥ ﻭ ﻣﻬﻨﺪﺳﻴﻦ ﻣﻮﺍﺩ
translational) and be familiar with the standard inter-
national notation for point groups and space groups
(see Section 16.10). You will also need to know how to
represent the point-group symmetry of a crystal usingthe stereographic projection we discussed in Section18.4. In Figure 21.11 we reproduce the standard point-group table familiar to any student of crystallography.
Historically, point-group determination has been
the domain of X-ray crystallographers and electronmicroscopists have gladly avoided such concepts. How-
ever, the point group is not only useful for classifying
crystals with common symmetry elements, but it is alsoan important indicator of many of the properties of thecrystal, such as anisotropy in the electrical resistivity orthe refractive index (all described in glorious detail inthe classic text by Nye). With the availability of CBEDyou can determine the point group of a crystal directlyin the TEM, simply by recording two or three low-index
ZAPs.
This process has a tremendous advantage over clas-
sic X-ray techniques because
&We obtain this information from much smaller
regions than is possible using X-rays.
&We can also distinguish all 32 possible point groupsunambiguously, which is a non-trivial process using
X-rays.
So as an electron microscopist, you must now master
the details of point-group determination if you are to
take full advantage of the capabilities of a modernTEM. This is described in detail in the companion textand you’ll see that it’s not too difficult an exercise, butthere is no escaping the need to comprehend some of the
basic principles of crystal symmetry. The exercises will
require quite a lot of careful work and time. Therefore, ifyou can uniquely identify the unknown phase in yourspecimen through some other technique, such as XEDSor EELS, do so.
21.4.B Friedel’s Law
Symmetry determination in crystals has evolved fromthe early work of Friedel and von Laue on the kinemat-ical theory of XRD. We can summarize a fundamentalaspect of Friedel’s work by Friedel’s law.
If this law holds, then it is not possible to tell by
diffraction whether an inversion center is present in the
crystal or not. This is the case for most XRD patternsfrom single crystals, because most XRD occurs underkinematical conditions.
So, under kinematical diffraction conditions, we
cannot readily distinguish a mirror plane from a twofoldrotational axis (diad) parallel to the mirror plane. That
is equivalent to saying that we cannot distinguish point
groups m and 2 . Similarly, the presence of a fourfold
rotation axis (tetrad) in a crystal, parallel to the caxis,
results in I
hkl¼I/C22hkl¼I/C22h/C22kl¼Ih/C22klwhere Ihkldenotes the
diffracted intensity of a reflection of type hkl. This DP
cannot be distinguished from one containing two per-
pendicular mirror planes whose intersection is parallel
to the rotation axis.
XRD is thus severely limited for point-group deter-
mination because of Friedel’s law. Since crystals which
do not possess true centers of symmetry (non-centro-symmetric crystals) still appear in X-ray DPs to possess
a center of symmetry; they cannot be readily distin-
guished from centrosymmetric crystals. If you go backand look at the 32 point groups in Figure 21.11 andremove all those which do not contain a center of symme-
try, then you are left with only 11 centrosymmetric point
groups: /C221, 2/m(equivalent to mm),mmm ,/C223,/C223m,4 / m,4 /
mmm,6 / m,6 /mmm, m/C223, and m/C223m. These 11 point groups
are known as the Laue classes in XRD. Except under
‘anomalous’ scattering conditions, XRD can only deter-
mine these 11 symmetry groups.
So, to get the full symmetry information, the crystal
must be thick enough for you to see dynamical diffrac-tion contrast within the CBED disks. If you then exam-
ine the intensity distributions within individual hkl
reflections you can distinguish centrosymmetric and
non-centrosymmetric crystals. Thus, in CBED patterns,the 32 crystal point groups are not reduced to the 11Laue classes, as occurs in XRD.
21.4.C Looking for Symmetry in Your Patterns
You can’t perform point-group determination with-out learning how to discern symmetry elements inFRIEDEL’S LAW
Under kinematical diffraction conditions, the inten-sity of a reflection hklis equal to the intensity in its
opposite reflection /C22h/C22k/C22l.MIRROR PLANE
The presence of a mirror plane in a crystal, parallel toaxes aandb, makes the intensity of all reflections of
type hklequal to the intensity of the corresponding
/C22h/C22k/C22lreflection.
WHEN FRIEDEL FAILS
In CBED patterns, Friedel’s law breaks down
because of dynamical scattering.
358 ..............................................................................................................................................U SING CONVERGENT -BEAM TECHNIQUES
www .Iran -mavad .com  
ﻣﺮﺟﻊ ﺩﺍﻧﺸﺠﻮﻳﺎﻥ ﻭ ﻣﻬﻨﺪﺳﻴﻦ ﻣﻮﺍﺩ
Type
of
symbolTriclinicMonoclinic
and
orthorhombicTrigonal Tetragonal Hexagonal Cubic
X
X123 4 6 2 3
6 4 3 1
mXm=223=     3m2
m6
m4 m3=6 =m=2m1
Xm
1m=m=23m 4mm 6mm
Xmm3=     3m2
1m=m22m=mm
X2
12=2
mX m
m=m13m2m3=     3m2
43mm36m2=    m
32 222 422 622 432
mmm42m
m=6mm3
mmm4mmm63mm4m3m=m2
2mm
m2
FIGURE 21.11 The 32 crystal point groups represented by stereograms showing the operation of rotational, mirror, and inversion symmetry elements on
a general pole hkl. The international notation describing the point groups is given under each of the stereograms.
21.4 B ASICS OF SYMMETRY DETERMINATION ...................................................................................................................................... 359
www .Iran -mavad .com  
ﻣﺮﺟﻊ ﺩﺍﻧﺸﺠﻮﻳﺎﻥ ﻭ ﻣﻬﻨﺪﺳﻴﻦ ﻣﻮﺍﺩ
CBED patterns. When we look at CBED-pattern sym-
metry we use the same notation as for point groups,i.e., a number X(=1, 2, 3, 4, or 6) for a rotation axis
andmfor a mirror plane parallel to the rotation axis
and a second mfor any independent mirror plane.
Inversion symmetry or a mirror normal to the beamd i r e c t i o nc a n n o tb ed i s c e r n e da n ds ot h et e r m so ft h eform
XorX/mare not used. The only combinations
we can get are the same as for the 10 2D point groups:1, 2,m,2mm,3 ,3m,4 ,4mm,6 ,o r6 mm. These symbols
refer to the observable symmetry in the pattern, and
four examples of different pattern symmetries are
shown schematically in Figure 21.12.
(A)
(C) (D)(B)
FIGURE 21.12 Four examples of symmetry in CBED patterns. (A) Symmetry 2 refers to a twofold (diad) rotation axis; i.e., the pattern has identical
symmetry when rotated 180 8. (B) 2 mmis a diad symmetry with two independent mirror planes parallel to the diad. (C) 3 mindicates threefold rotation
(triad) symmetry with one mirror plane, i.e., rotational symmetry every 120 8with one mirror plane present at each 120 8. (D) 4 mmindicates a fourfold
rotational symmetry (tetrad) with two independent mirror planes parallel to the tetrad.
360 ..............................................................................................................................................U SING CONVERGENT -BEAM TECHNIQUES
www .Iran -mavad .com  
ﻣﺮﺟﻊ ﺩﺍﻧﺸﺠﻮﻳﺎﻥ ﻭ ﻣﻬﻨﺪﺳﻴﻦ ﻣﻮﺍﺩ
Symmetry determination is generally carried out
using ZAPs although there is useful information in off-
axis patterns. Remember, to get a well centered ZAP
&You may find it easier to do the final adjustments to
get an exact ZAP using the beam tilt/shift controls.
&As a last resort, you may have to displace the C2
aperture slightly off axis to center it precisely around
the center of symmetry in the ZAP.
Once you’ve got a centered ZAP, there are specific
kinds of symmetry for which to search
&Whole-pattern (WP) symmetry.
&Bright-field (BF) symmetry.
&Projection-diffraction symmetry.
The first and most important is the WP symmetry .
To be sure you get the correct symmetry, you
should take a small camera-length pattern to include
the HOLZ rings since HOLZ effects are not always
visible in the ZOLZ (e.g., they may be hidden by theintense 000 disk). The pattern can be either a Kossel or aK-M pattern. The WP symmetry at any orientation
must belong to one of the 10 2D point groups listed.
The second kind of symmetry is the BF symmetry .
In this case, the presence of the HOLZ lines ensures
that the BF-disk symmetry contains 3D information.
Take care to ensure that the C2 aperture is small enough
so that you can see the 000 disk without any overlapfrom other diffraction disks. For example, the 000 diskback in Figure 20.2B has an array of deficient HOLZ
lines which displays 3 mBF symmetry.
If there is only 2D diffuse intensity within the disk, or
if you ignore the HOLZ lines, then the symmetry is more
correctly called the BF projection symmetry . The sym-
metry in either of these latter cases should again be
classified into one of the 10 2D groups just listed.
You’ll see in the companion text that combination ofthe WP and BF symmetry in three ZAPs is often suffi-
cient to determine the point group.
On some occasions the projection-diffraction symme-
trymay be all that is available.The diffuse contrast within these disks arises from
dynamical interactions within the zero-order reciprocal-
lattice layer of the crystal that give rise to K-M fringes,
