Repository: Ketankham/chatbot-meta-books

File: callister-book.txt (part 35 of 65)
for polypropylene is larger than the H atom found on polyethylene. The presence of polar groups (Cl, OH, and CN), even though not excessively large, leads to sig-nificant intermolecular bonding forces and relatively high T
ms. This may be verified 
by comparing the melting temperatures of polypropylene (175° C) and poly(vinyl 
chloride) (212° C).
 The melting temperature of a polymer also depends on molecular weight. At relatively low molecular weights, increasing M
 (or chain length) raises Tm (Figure 
15.19). Furthermore, the melting of a polymer takes place over a range of tempera-tures; thus, there is a range of T
ms rather than a single melting temperature. This 
is because every polymer is composed of molecules having a variety of molecular weights (Section 14.5) and because T
m depends on molecular weight. For most poly-
mers, this melting temperature range is on the order of several degrees Celsius. The melting temperatures cited in Table 15.2 and Appendix E are near the high ends of these ranges. Degree of branching also affects the melting temperature of a polymer. The intro-duction of side branches introduces defects into the crystalline material and lowers the melting temperature. High-density polyethylene, being a predominantly linear polymer, 15.14  FACTORS THAT INFLUENCE MELTING AND 
GLASS TRANSITION TEMPERATURES
Figure 15.19  Dependence of polymer 
properties and melting and glass transition 
temperatures on molecular weight.
(From F. W. Billmeyer, Jr., Textbook of Polymer 
Science, 3rd edition. Copyright © 1984 by John Wiley & Sons, New York. Reprinted by permission of John Wiley & Sons, Inc.)
Molecular weightTemperature
10 102103104105106107Tm
TgMobile liquidViscous
liquidRubber
Tough plastic
Partially
crystalline
plasticCrystalline solid
15.14 Factors that Influence Melting and Glass Transition Temperatures   •  535
has a higher melting temperature (137°C, Table 15.2) than low-density polyethylene 
(115°C), which has some branching.
Glass Transition Temperature
Upon heating through the glass transition temperature, the amorphous solid poly-mer transforms from a rigid into a rubbery state. Correspondingly, the molecules that are virtually frozen in position below T
g begin to experience rotational and 
translational motions above Tg. Thus, the value of the glass transition temperature 
depends on molecular characteristics that affect chain stiffness; most of these fac-tors and their influences are the same as for the melting temperature, as discussed earlier. Again, chain flexibility is decreased and T
g is increased by the presence of 
the following:
 1. Bulky side groups; from Table 15.2, the respective Tg values for polypropylene 
and polystyrene are −18°C and 100°C.
 2. Polar groups; for example, the Tg values for poly(vinyl chloride) and 
polypropylene are 87 °C and − 18°C, respectively.
 3. Double bonds and aromatic groups in the backbone, which tend to stiffen the 
polymer chain.
 Increasing the molecular weight also tends to raise the glass transition temperature, 
as noted in Figure 15.19. A small amount of branching tends to lower Tg; on the other 
hand, a high density of branches reduces chain mobility and elevates the glass transi-tion temperature. Some amorphous polymers are crosslinked, which has been observed to elevate T
g; crosslinks restrict molecular motion. With a high density of crosslinks, 
molecular motion is virtually disallowed; long-range molecular motion is prevented, to the degree that these polymers do not experience a glass transition or its accompanying softening.
 From the preceding discussion it is evident that essentially the same molecular char-
acteristics raise and lower both melting and glass transition temperatures. Normally the value of T
g lies somewhere between 0.5Tm and 0.8Tm (in Kelvin). Consequently, for a 
homopolymer, it is not possible to independently vary both Tm and Tg. A greater degree 
of control over these two parameters is possible by the synthesis and use of copolymeric materials.
Concept Check 15.7 For each of the following two polymers, plot and label a 
schematic specific volume-versus-temperature curve (include both curves on the same graph):
•  Spherulitic polypropylene of 25% crystallinity and having a weight-average molecular weight 
of 75,000 g/mol
•  Spherulitic polystyrene of 25% crystallinity and having a weight-average molecular weight of 
100,000 g/mol
[The answer may be found in all digital versions of the text and/or at 
www.wiley.com/college/callister  
(Student Companion Site).]
536  •   Chapter 15  /  Characteristics, Applications, and Processing of Polymers
Polymer Types
There are many different polymeric materials that are familiar and find a wide variety 
of applications; in fact, one way of classifying them is according to their end use. Within this scheme the various polymer types include plastics, elastomers (or rubbers), fibers, coatings, adhesives, foams, and films. Depending on its properties, a particular polymer may be used in two or more of these application categories. For example, a plastic, if crosslinked and used above its glass transition temperature, may make a satisfactory elastomer, or a fiber material may be used as a plastic if it is not drawn into filaments. This portion of the chapter includes a brief discussion of each of these types of polymer.
Possibly the largest number of different polymeric materials come under the plastic clas-sification. Plastics are materials that have some structural rigidity under load and are 
used in general-purpose applications. Polyethylene, polypropylene, poly(vinyl chloride), polystyrene, and the fluorocarbons, epoxies, phenolics, and polyesters may all be clas-sified as plastics. They have a wide variety of combinations of properties. Some plastics are very rigid and brittle (Figure 15.1, curve A). Others are flexible, exhibiting both 
elastic and plastic deformations when stressed and sometimes experiencing considerable deformation before fracture (Figure 15.1, curve B).
 Polymers falling within this classification may have any degree of crystallin-ity, and all molecular structures and configurations (linear, branched, isotactic, etc.) are possible. Plastic materials may be either thermoplastic or thermosetting; in fact, this is the manner in which they are usually subclassified. However, to be considered plastics, linear or branched polymers must be used below their glass transition temperatures (if amorphous) or below their melting temperatures (if semicrystalline), or they must be crosslinked enough to maintain their shape. The trade names, characteristics, and typical applications for a number of plastics are given in Table 15.3. Several plastics exhibit especially outstanding properties. For applications in which optical transparency is critical, polystyrene and poly(methyl methacrylate) are espe-cially well suited; however, it is imperative that the material be highly amorphous or, if semicrystalline, have very small crystallites. The fluorocarbons have a low coefficient of friction and are extremely resistant to attack by a host of chemicals, even at relatively high temperatures. They are used as coatings on nonstick cookware, in bearings and bushings, and for high-temperature electronic components.
plastic15.15 PLASTICSConcept Check 15.8 For the following two polymers, (1) state whether it is possible to 
determine whether one polymer has a higher melting temperature than the other; (2) if it is pos-sible, note which has the higher melting temperature and then cite reason(s) for your choice; and (3) if it is not possible to decide, then state why not.
•  Isotactic polystyrene that has a density of 1.12 g/cm
3 and a weight-average molecular weight 
of 150,000 g/mol
•  Syndiotactic polystyrene that has a density of 1.10 g/cm3 and a weight-average molecular 
weight of 125,000 g/mol
[The answer may be found in all digital versions of the text and/or at www.wiley.com/college/callister  
(Student Companion Site).]
15.15 Plastics  •   537
Table 15.3  Trade Names, Characteristics, and Typical Applications for a Number of Plastic Materials
Material Type Trade Names Major Application Characteristics Typical Applications
Thermoplastics
Acrylonitrile- Abson Outstanding strength and toughness,  Under-the-hood automotive  
 butadiene- Cycolac  resistant to heat distortion; good  applications, refrigerator
 styrene Kralastic  electrical properties; flammable  linings, computer and 
 (ABS) Lustran  and soluble in some organic  television housings, toys, 
 Lucon  solvents  highway safety devices
 Novodur
Acrylics  Acrylite Outstanding light transmission and Lenses, transparent aircraft
 [poly(methyl Diakon  resistance to weathering; only fair  enclosures, drafting equipment,
 methacrylate)] Lucite  mechanical properties  bathtub and shower enclosures
 Paraloid
 Plexiglas
Fluorocarbons Teflon Chemically inert in almost all Anticorrosive seals, chemical
 (PTFE or TFE) Fluon  environments, excellent electrical  pipes and valves, bearings,
 Halar  properties; low coefficient of  wire and cable insulation,
 Hostaflon TF  friction; may be used to 260°C  antiadhesive coatings, high-
 Neoflon  (500°F); relatively weak and poor  temperature electronic parts
   cold-flow properties
Polyamides Nylon Good mechanical strength, abrasion Bearings, gears, cams, bushings, 
 (nylons) Akulon  resistance, and toughness; low  handles, and jacketing for wires
 Durethan  coefficient of friction; absorbs  and cables, fibers for carpet, 
 Fostamid  water and some other liquids  hose, and belt reinforcement
 Nomex Ultramid Zytel
Polycarbonates Calibre Dimensionally stable; low water Safety helmets, lenses, light
 Iupilon  absorption; transparent; very  globes, base for photographic 
 Lexan  good impact resistance and   film, automobile battery cases
 Makrolon  ductility; chemical resistance not
 Novarex  outstanding
Polyethylenes Alathon Chemically resistant and electrically Flexible bottles, toys, tumblers, 
 Alkathene  insulating; tough and relatively  battery parts, ice trays, film
 Fortiflex  low coefficient of friction; low  wrapping materials, automotive
 Hifax  strength and poor resistance  gas tanks
 Petrothene  to weathering 
 Rigidex Zemid
Polypropylenes Hicor Resistant to heat distortion;  Sterilizable bottles, packaging film, 
 Meraklon  excellent electrical properties  automotive kick panels, fibers, 
 Metocene  and fatigue strength; chemically   luggage
 Polypro  inert; relatively inexpensive; poor 
 Pro-fax  resistance to ultraviolet light 
 Propak  
 Propathene  
Polystyrenes Avantra Excellent electrical properties and Wall tile, battery cases, toys,  Dylene  optical clarity; good thermal and   indoor lighting panels, appliance 
 Innova  dimensional stability; relatively  housings, packaging
 Lutex  inexpensive 
 Styron   Vestyron  
(continued)
538  •   Chapter 15  /  Characteristics, Applications, and Processing of Polymers
Material Type Trade Names Major Application Characteristics Typical Applications
Vinyls Dural Good low-cost, general-purpose  Floor coverings, pipe, electrical
 Formolon  materials; ordinarily rigid, but  wire insulation, garden hose, 
 Geon  may be made flexible  shrink wrap
 Pevikon  with plasticizers; often 
 Saran  copolymerized; susceptible to 
 Tygon  heat distortion 
 Vinidur  
Polyesters Crystar One of the toughest of plastic films;  Oriented films, clothing, 
 (PET or PETE) Dacron  excellent fatigue and tear   automotive tire cords, 
 Eastapak  strength, and resistance to   beverage containers
 HiPET  humidity, acids, greases, oils,  
 Melinex  and solvents 
 Mylar  
 Petra  
Thermosetting Polymers
Epoxies Araldite Excellent combination of Electrical moldings, sinks,  
 Epikote  mechanical properties and  adhesives, protective coatings, 
 Lytex  corrosion resistance;    used with fiberglass laminates
 Maxive  dimensionally stable; 
 Sumilite  good adhesion; relatively 
 Vipel  inexpensive; good electrical
   properties
Phenolics Bakelite Excellent thermal stability to more Motor housings, adhesives, circuit
 Duralite  than 150°C (300°F); may be  boards, electrical fixtures
 Milex  compounded with a large number 
 Novolac  of resins, fillers, etc.; inexpensive 
 Resole  
Polyesters Aropol Excellent electrical properties and Helmets, fiberglass boats, auto
 Baygal  low cost; can be formulated for  body components, chairs, fans
 Derakane  room- or high-temperature use;  
 Luytex  often fiber reinforced 
 VitelPolyurethanes Austane Wide range of mechanical properties Print rollers, fabric coatings, 
 Instantroll  from solid rigid plastics to low- synthetic fibers, varnish, vehicle
 Lurathane  density polymer foams; high  bumpers, shoe soles, insulation
 Planthane  impact and abrasion resistance;  foam, packaging foam, upholstery
 Urethane  excellent electrical insulator;   cushions, medical tubing
   wide resilience range; resistant 
   to oil, grease, chemicals, and 
   radiation; flexible at low 
   temperaturesTable 15.3  (Continued)
15.16 Elastomers  •   539
The characteristics of and deformation mechanism for elastomers were treated previ-
ously (Section 15.9). The present discussion, therefore, focuses on the types of elasto-meric materials. Table 15.4 lists properties and applications of common elastomers; these properties are typical and depend on the degree of vulcanization and on whether any reinforce-ment is used. Natural rubber is still used to a large degree because it has an outstanding combination of desirable properties. However, the most important synthetic elastomer is SBR, which is used predominantly in automobile tires, reinforced with carbon black. NBR, which is highly resistant to degradation and swelling, is another common synthetic elastomer. For many applications (e.g., automobile tires), the mechanical properties of even vulcanized rubbers are not satisfactory in terms of tensile strength, abrasion and tear resistance, and stiffness. These characteristics may be further improved by additives such as carbon black (Section 16.2).15.16 ELASTOMERSPhenolic Billiard BallsMATERIALS OF IMPORTANCE 15.2
Up until about 1912, virtually all billiard balls were made of ivory from the tusks of elephants. For a 
ball to roll true, it needed to be fashioned from high-quality ivory that came from the center of flaw-free tusks—on the order of 1 tusk in 50 had the requisite consistency of density. At this time, ivory was becoming scarce and expensive as more and more elephants were being killed (and as billiards was becoming increasingly popular). There was then, and still is, a serious concern about reductions in elephant populations and their ul-timate extinction due to ivory hunters, and some coun-tries had imposed (and still impose) severe restrictions on the importation of ivory and ivory products.
Consequently, substitutes for ivory were sought 
for billiard balls. One early alternative was a pressed mixture of wood pulp and bone dust; this material proved quite unsatisfactory. The most suitable re-placement, which is still being used for billiard balls today is one of the first synthetic polymers—phenol- formaldehyde, sometimes also called phenolic.
The invention of this material is one of the impor-
tant and interesting events in the annals of synthetic  polymers. The discoverer of the process for synthesiz-ing phenol-formaldehyde was Leo Baekeland. As a 
young and very bright Ph.D. chemist, he emigrated from  Belgium to the United States in the early 1900s. Shortly after his arrival, he began research into creating a syn-thetic shellac to replace the natural material, which was relatively expensive to manufacture; shellac was, and still is, used as a lacquer, a wood preservative, and an elec-trical insulator in the then-emerging electrical industry. 
His efforts eventually led to the discovery that a suitable substitute could be synthesized by reacting phenol [or carbolic acid (C
6H5OH), a white crystalline material], 
with formaldehyde (HCHO, a colorless and poisonous gas) under controlled conditions of heat and pressure. The product of this reaction was a liquid that subse-quently hardened into a transparent and amber-colored solid. Baekeland named his new material Bakelite; to-day we use the generic name phenol-formaldehyde or just phenolic. Shortly after its discovery, Bakelite was 
found to be the ideal synthetic material for billiard balls (per the chapter-opening photographs).
Phenol-formaldehyde is a thermosetting polymer 
and has a number of desirable properties; for a poly-mer, it is very heat resistant and hard; is less brittle than many of the ceramic materials; is very stable and unre-active with most common solutions and solvents; and doesn’t easily chip, fade, or discolor. Furthermore, it is a relatively inexpensive material, and modern phenolics can be produced having a large variety of colors. The elastic characteristics of this polymer are very similar to those of ivory, and when phenolic billiard balls collide, they make the same clicking sound as ivory balls. Other uses of this important polymeric material are given in Table 15.3.
540  •   Chapter 15  /  Characteristics, Applications, and Processing of Polymers
 Finally, some mention should be made of the silicone rubbers. For these materials, 
the backbone chain is made of alternating silicon and oxygen atoms:
( Si O )n
R′RTable 15.4   Important Characteristics and Typical Applications for Five Commercial Elastomers
 Trade  Useful  
Chemical (Common) Elongation Temperature Major Application 
Type Names  (%) Range [°C (°F)]  Characteristics  Typical Applications
Natural Natural 500–760  −60 to 120 Excellent physical Pneumatic tires and
  polyisoprene   rubber   (−75 to 250)   properties and    tubes; heels and
   (NR)      adhesion to metals;    soles; gaskets;
       fair resistance to  extruded hose
       abrasion; poor 
       weather, ozone, and  
       oil resistance; excellent 
       electrical properties
Styrene- GRS,  450–500  −60 to 120 Good physical Same as natural
  butadiene    Buna S  (−75 to 250)   properties and   rubber  copolymer  (SBR)      abrasion resistance; 
       fair weather and 
       ozone resistance; 
       poor oil resistance; 
       fair electrical properties
Acrylonitrile– Buna A, 400–600  −50 to 150 Poor physical Gasoline, chemical,
  butadiene    Nitrile  (−60 to 300)   properties; excellent    and oil hose; seals
  copolymer   (NBR)      adhesion characteristics;    and O-rings; heels
       excellent resistance to   and soles; toys
       oils; poor weather 
       resistance; fair ozone
       resistance and
       electrical properties
Chloroprene Neoprene  100–800  −50 to 105 Fair physical Wire and cable;
   (CR)  (−60 to 225)   properties; excellent   chemical tank
       weather resistance;    linings; belts, 
       fair oil resistance;   hoses, seals,
       excellent flame    and gaskets
       resistance; good ozone 
       resistance and 
       electrical properties
Polysiloxane Silicone  100–800  −115 to 315 Excellent resistance to High- and low-
   (VMQ)  (−175 to 600)   high and low   temperature
       temperatures; poor   insulation; seals and
       physical properties;   O-rings; cosmetic 
       excellent weather   products; tubing for
       resistance; excellent   food and medical
       electrical properties   uses
15.17 Fibers  •   541
Fiber polymers are capable of being drawn into long filaments having at least a 100:1 
length-to-diameter ratio. Most commercial fiber polymers are used in the textile indus-try, being woven or knit into cloth or fabric. In addition, the aramid fibers are employed in composite materials (Section 16.8). To be useful as a textile material, a fiber polymer must have a host of rather restrictive physical and chemical properties. While in use, fibers may be subjected to a variety of mechanical deformations—stretching, twisting, shearing, and abrasion. Consequently, they must have a high tensile strength (over a relatively wide temperature range) and a high modulus of elasticity, as well as abrasion resistance. These properties are governed by the chemistry of the polymer chains and also by the fiber-drawing process. The molecular weight of fiber materials should be relatively high or the molten material will be too weak and will break during the drawing process. Also, because the tensile strength increases with degree of crystallinity, the structure and configuration of the chains should allow the production of a highly crystalline polymer. That translates into a requirement for linear and unbranched chains that are symmetrical and have regular repeat units. Polar groups in the polymer also improve the fiber-forming proper-ties by increasing both crystallinity and the intermolecular forces between the chains. Convenience in washing and maintaining clothing depends primarily on the thermal properties of the fiber polymer, that is, its melting and glass transition temperatures. Furthermore, fiber polymers must exhibit chemical stability to a rather extensive variety of environments, including acids, bases, bleaches, dry-cleaning solvents, and sunlight. In addition, they must be relatively nonflammable and amenable to drying.fiber15.17 FIBERSwhere R and R′ represent side-bonded atoms such as hydrogen or groups of atoms such as CH
3. For example, polydimethylsiloxane has the repeat unit
( Si O )nCH3
CH3
Of course, as elastomers, these materials are crosslinked. The silicone elastomers possess a high degree of flexibility at low temperatures [to −90°C (− 130°F)] and yet are stable to temperatures as high as 250° C (480° F). In addition, 
they are resistant to weathering and lubricating oils, which makes them particularly desirable for applications in automobile engine compartments. Biocompatibility is another of their assets, and, therefore, they are often employed in medical applications such as blood tubing. A further attractive characteristic is that some silicone rubbers vulcanize at room temperature (RTV rubbers).
Concept Check 15.9 During the winter months, the temperature in some parts of Alaska 
may go as low as −55°C (− 65°F). Of the elastomers natural isoprene, styrene-butadiene, 
acrylonitrile-butadiene, chloroprene, and polysiloxane, which would be suitable for automobile tires under these conditions? Why?
Concept Check 15.10 Silicone polymers may be prepared to exist as liquids at room 
temperature. Cite differences in molecular structure between them and the silicone elastomers. Hint: You may want to consult Sections 14.5 and 15.9.
[The answers may be found in all digital versions of the text and/or at 
www.wiley.com/college/callister  
(Student Companion Site).]
542  •   Chapter 15  /  Characteristics, Applications, and Processing of Polymers
Coatings
Coatings are frequently applied to the surface of materials to serve one or more of the 
following functions: (1) to protect the item from the environment, which may produce corrosive or deteriorative reactions; (2) to improve the item’s appearance; and (3) to provide electrical insulation. Many of the ingredients in coating materials are polymers, most of which are organic in origin. These organic coatings fall into several different classifications: paint, varnish, enamel, lacquer, and shellac. Many common coatings are latexes. A latex is a stable suspension of small, insoluble polymer particles dispersed in water. These materials have become increasingly popular because they do not contain large quantities of organic solvents that are emitted into the environment—that is, they have low volatile organic compound (VOC) emissions. VOCs react in the atmosphere to produce smog. Large users of coatings such as auto-mobile manufacturers continue to reduce their VOC emissions to comply with environ-mental regulations.
Adhesives
An adhesive is a substance used to bond together the surfaces of two solid materials 
(termed adherends). There are two types of bonding mechanisms: mechanical and 
chemical. In mechanical bonding there is actual penetration of the adhesive into surface pores and crevices. Chemical bonding involves intermolecular forces between the adhe-sive and adherend, which forces may be covalent and/or van der Waals; the degree of van der Waals bonding is enhanced when the adhesive material contains polar groups. Although natural adhesives (animal glue, casein, starch, and rosin) are still used for many applications, a host of new adhesive materials based on synthetic polymers have been developed; these include polyurethanes, polysiloxanes (silicones), epoxies, polyimides, acrylics, and rubber materials. Adhesives may be used to join a large variety of materials—metals, ceramics, polymers, composites, skin, and so on—and the choice of which adhesive to use will depend on such factors as (1) the materials to be bonded and their porosities; (2) the required adhesive properties (i.e., whether the bond is to be temporary or permanent); (3) maximum/minimum exposure temperatures; and (4) processing conditions. For all but the pressure-sensitive adhesives (discussed shortly), the adhesive ma-terial is applied as a low-viscosity liquid, so as to cover the adherend surfaces evenly and completely and allow for maximum bonding interactions. The actual bonding joint forms as the adhesive undergoes a liquid-to-solid transition (or cures), which may be accomplished through either a physical process (e.g., crystallization, solvent evaporation) or a chemical process [e.g., polymerization (Section 15.21), vulcanization]. Characteristics of a sound joint should include high shear, peel, and fracture strengths. Adhesive bonding offers some advantages over other joining technologies (e.g., riveting, bolting, and welding), including lighter weight, the ability to join dissimilar materials and thin components, better fatigue resistance, and lower manufacturing costs. Furthermore, it is the technology of choice when exact positioning of components and processing speed are essential. The chief drawback of adhesive joints is service tempera-ture limitation; polymers maintain their mechanical integrity only at relatively low tem-peratures, and strength decreases rapidly with increasing temperature. The maximum temperature possible for continuous use for some of the newly developed polymers is 300°C. Adhesive joints are found in a large number of applications, especially in the aerospace, automotive, and construction industries, in packaging, and in some house-hold goods. A special class of this group of materials is the pressure-sensitive adhesives (or self-adhesive materials), such as those found on self-stick tapes, labels, and postage stamps. adhesive15.18 MISCELLANEOUS APPLICATIONS
15.19 Polymeric Biomaterials  •   543
These materials are designed to adhere to just about any surface by making contact 
and with the application of slight pressure. Unlike the adhesives described previously, bonding action does not result from a physical transformation or a chemical reaction. Rather, these materials contain polymer tackifying resins; during detachment of the two bonding surfaces, small fibrils form that are attached to the surfaces and tend to hold them together. Polymers used for pressure-sensitive adhesives include acrylics, styrenic block copolymers (Section 15.20), and natural rubber.
Films
Polymeric materials have found widespread use in the form of thin films. Films having thicknesses between 0.025 and 0.125 mm (0.001 and 0.005 in.) are fabricated and used ex-tensively as bags for packaging food products and other merchandise, as textile products, and in a host of other uses. Important characteristics of the materials produced and used as films include low density, a high degree of flexibility, high tensile and tear strengths, resistance to attack by moisture and other chemicals, and low permeability to some gases, especially water vapor (Section 14.14). Some of the polymers that meet these criteria and are manufactured in film form are polyethylene, polypropylene, cellophane, and cellulose acetate.
Foams
Foams are plastic materials that contain a relatively high volume percentage of small pores and trapped gas bubbles. Both thermoplastic and thermosetting materials are used as foams; these include polyurethane, rubber, polystyrene, and poly(vinyl chlo-ride). Foams are commonly used as cushions in automobiles and furniture, as well as in packaging and thermal insulation. The foaming process is often carried out by incorpo-rating into the batch of material a blowing agent that, upon heating, decomposes with the liberation of a gas. Gas bubbles are generated throughout the now-fluid mass, which remain in the solid upon cooling and give rise to a spongelike structure. The same effect is produced by dissolving an inert gas into a molten polymer under high pressure. When the pressure is rapidly reduced, the gas comes out of solution and forms bubbles and pores that remain in the solid as it cools.foam
Polymers have a set of distinctive characteristics that make them desirable for a large number of biomedical applications inasmuch as they are chemically, structurally, and mechanically similar to most body tissues. In fact, of the three general material classes (metals, ceramics, and polymers), polymers are most commonly used in biomedical ap-plications. Polymer biomaterials may be divided into two main classifications: synthetic (man-
made) and natural (derived from plants or animals). Furthermore, relative to degree of stability in the body environment, they may also be further classified as either biode-gradable or nonbiodegradable. After implantation, biodegradable polymers gradually decompose or biodegrade and their constituents are removed from the body as a result of normal metabolic processes. On the other hand, nonbiodegradable (or biostable) polymers are designed to be nonreactive with body fluids and tissues; any deterioration of these materials is imperceptively slow. The mechanical and bioperformance charac-teristics of all polymer biomaterials depend on chemistry, molecular weight, molecular structure, molecular configuration, the presence of additives (kinds and concentrations) and, for copolymers, sequencing arrangement of the two repeat unit types.15.19 POLYMERIC BIOMATERIALS
544  •   Chapter 15  /  Characteristics, Applications, and Processing of Polymers
 Polymers discussed heretofore in this chapter are both synthetic and nonbiode-
gradable; therefore, we have elected to confine our discussion to several common polymeric biomaterials that fall within these two classifications.
Ultra-High-Molecular-Weight Polyethylene
Ultra-high-molecular-weight polyethylene (one of the advanced polymeric materials discussed in Section 15.20) is used in some important biomedical applications. When crosslinked (chemically or by ionizing radiation), UHMWPE materials are extremely resistant to wear and abrasion, have very low coefficients of friction, and offer self-lubricating and nonstick surfaces. This mix of properties makes these materials espe-cially attractive for load-bearing surfaces of orthopedic implants—viz. acetabular cups on artificial hip replacements and knee prosthesis components.
Poly(methyl methacrylate)
Poly(methyl methacrylate) and some of its copolymers possess several desirable bio-performance attributes to include hardness, chemical inertness, biocompatibility, opti-cal transparency (of the pure material), and ease of synthesis and fabrication at room 
temperature. PMMA is highly transparent (approximately 92% transmissivity), has a relatively high index of refraction (1.49), is highly biocompatible, and is also mechani-cally hard (but also quite brittle). PMMA is the primary constituent of bone cement (for the secure fixation of hip and knee prostheses to living bone); furthermore, it is also used in intraocular lenses and for hard contact lenses.
Polytetrafluoroethylene
Polytetrafluoroethylene has a high degree of chemical stability in the body environ-ment as a result of its strong carbon–fluorine interatomic bonds; furthermore, PTFE is not wetted by water (is hydrophobic) and has an extremely low coefficient of friction. However, it has relatively low modulus of elasticity and tensile strength values and poor wear resistance. The only inflammatory reactions with PTFE result from small wear particles that are generated from rubbing or abrasive forces. Typical biomedical applica-tions for PTFE include vascular grafts and soft-tissue (e.g., facial) prostheses. One type of PTFE, used in many cardiovascular devices (e.g., vascular and stent grafts), is expanded polytetrafluoroethylene, or e-PTFE. This material develops a micro-porous structure that is introduced during a stretching operation; its trade name is Gore-Tex.
Silicones
The silicones have a diverse set of desirable bioproperties and are used in a wide variety of application types. Depending on degree of crosslinking, silicones can be prepared to exist as elastomers, gels, and fluids. As elastomers, they are highly biocompatible when in contact with blood, are biodurable, have low surface tension values (i.e., are capable of wetting the surfaces of most materials), have high permeabilities to drugs and some gases (especially oxygen and water vapor), and retain these traits over a wide range of temperatures. Major limitations of the silicone elastomers include low strength and low tear resistance—characteristics that may be improved by the addition of filler materials. The most common filler is an amorphous silica (SiO
2). Furthermore, in addition to 
elastomers, the silicones may be used as adhesives, fluids, and resins. Bioapplications of the silicones are many and diverse, to include the following:
 • Gas-permeable membranes in extended-wear contact lenses and intraocular lenses
 • Catheters, drains, and shunts
 • Orthopedic implants—hand and foot joints • Aesthetic implants—breast and facial feature reconstructions (e.g., nose, chin, and ear)
15.20 Advanced Polymeric Materials  •   545
 • Coatings for hypodermic needles, syringes, and blood-collecting devices
 • Transdermal drug delivery • Dental impression materials
Poly(ethylene terephthalate)
The most notable biomaterial property of poly(ethylene terephthalate) (having the 
trade name Dacron) is blood compatibility—when in contact with blood, PET does not promote clotting. It is most commonly used as knitted or woven fabrics in cardio-vascular surgeries—for example, as vascular grafts and sewing rings on artificial heart valves. Other applications include sutures, fixation of implants, repair of hernias, and reconstruction of ligaments.
Polypropylene
The salient bioperformance properties of polypropylene include low tissue reactiv-ity and exceptional flexural fatigue life. On the other hand, in some environments it experiences oxidation and may crack. The principal bioapplication for PP is as nonbio-degradable sutures. Other uses include finger joint prostheses and surgical meshes for abdominal wall repair.
A number of new polymers having unique and desirable combinations of properties have been developed in recent years; many have found niches in new technologies and/or have satisfactorily replaced other materials. Some of these include ultra-high-molecular-weight polyethylene, liquid crystal polymers, and thermoplastic elastomers. Each of these will now be discussed.
Ultra-High-Molecular-Weight Polyethylene
Ultra-high-molecular-weight polyethylene ( UHMWPE) is a linear polyethylene that has 
an extremely high molecular weight. Its typical Mw is approximately 4 × 106 g/mol, which 
is an order of magnitude greater than that of high-density polyethylene. In fiber form, UHMWPE is highly aligned and has the trade name Spectra. Some of the extraordinary characteristics of this material are as follows:
 1. An extremely high impact resistance
 2. Outstanding resistance to wear and abrasion 3. A very low coefficient of friction 4. A self-lubricating and nonstick surface 5. Very good chemical resistance to normally encountered solvents 6. Excellent low-temperature properties 7. Outstanding sound damping and energy absorption characteristics 8. Electrically insulating and excellent dielectric properties
 However, because this material has a relatively low melting temperature, its me-
chanical properties deteriorate rapidly with increasing temperature. This unusual combination of properties leads to numerous and diverse applications for this material, including bulletproof vests, composite military helmets, fishing line, ski-bottom surfaces, golf-ball cores, bowling alley and ice-skating rink surfaces, bio-medical prostheses, blood filters, marking-pen nibs, bulk material handling equipment (for coal, grain, cement, gravel, etc.), bushings, pump impellers, and valve gaskets.ultra-high-molecular-
 weight polyethylene15.20 ADVANCED POLYMERIC MATERIALS
546  •   Chapter 15  /  Characteristics, Applications, and Processing of Polymers
Liquid Crystal Polymers
Liquid crystal polymers ( LCPs) are a group of chemically complex and structurally distinct 
materials that have unique properties and are used in diverse applications. Discussion of 
the chemistry of these materials is beyond the scope of this book. LCPs are composed of extended, rod-shaped, and rigid molecules. In terms of molecular arrangement, these  materials do not fall within any of conventional liquid, amorphous, crystalline, or semi-crystalline classifications but may be considered a new state of matter—the liquid crystal-line state, being neither crystalline nor liquid. In the melt (or liquid) condition, whereas other polymer molecules are randomly oriented, LCP molecules can become aligned in highly ordered configurations. As solids, this molecular alignment remains, and, in addition, the molecules form in domain structures having characteristic intermolecular spacings. A schematic comparison of liquid crystals, amorphous polymers, and semicrys-talline polymers in both melt and solid states is illustrated in Figure 15.20. There are 
three types of liquid crystals, based on orientation and positional ordering—smectic, nematic, and cholesteric; distinctions among these types are also beyond the scope of this discussion. The principal use of liquid crystal polymers is in liquid crystal displays ( LCDs) on 
digital watches, flat-panel computer monitors and televisions, and other digital displays. Here, cholesteric types of LCPs are used, which, at room temperature, are fluid liquids, transparent, and optically anisotropic. The displays are composed of two sheets of glass between which is sandwiched the liquid crystal material. The outer face of each glass sheet is coated with a transparent and electrically conductive film; in addition, the character-forming number/letter elements are etched into this film on the side that is to be viewed. A voltage applied through the conductive films (and thus between these two glass sheets) over one of these character-forming regions causes a disruption of the orientation of the LCP molecules in this region, a darkening of this LCP material, and, in turn, the formation of a visible character. Some of the nematic type of liquid crystal polymers are rigid solids at room tem-perature and, on the basis of an outstanding combination of properties and processing liquid crystal 
 polymerFigure 15.20  Schematic representations of the molecular structures in both melt and solid states for (a) semicrys-
talline, (b) amorphous, and (c) liquid crystal polymers. 
(Adapted from G. W. Calundann and M. Jaffe, “Anisotropic Polymers, Their Synthesis and Properties,” Chapter VII in Proceed-
ings of the Robert A. Welch Foundation Conferences on Polymer Research, 26th Conference, Synthetic Polymers, Nov. 1982.)Liquid crystal
(c)Amorphous
(b)Semicrystalline
(a)Melt
Solid
15.20 Advanced Polymeric Materials  •   547
