Repository: Ketankham/chatbot-meta-books

File: physical-meta.txt (part 35 of 44)
Modern Physical Metallurgy and Materials Engineering
ﬁnal product usually has a so-called ‘grain’.) The
‘green’ shape is heated (baked) in a reducing atmo-sphere at a temperature of 1000–1200
°C. During this
criticaloperation,thepitchdecomposesor‘cracks’and
providescarbonlinkagesbetweentheparticlesofﬁller.Copious amounts of volatiles are evolved, producing
about 20–30% porosity. Porosity weakens the struc-
ture, inﬂuences electrical conductivity and, because ofits connected nature, makes the structure permeable to
gases and liquids. It may be reduced by impregnating
the baked carbon with more pitch and baking again.Further heat treatment at substantially higher temper-
atures of 2500–3000
°C causes the structure to graphi-
tize. An electric resistance furnace is necessary forthis purpose, hence the products are sometimes called
electrographites. (Most designs of electric furnaces for
larger sizes of product are modiﬁcations of the original
Ceramics and glasses 341
Acheson design of 1895, a furnace which has a special
place in the history of the carbon industry.)
Final shapes, whether baked or graphitized, can be
readily and accurately machined. The ﬁnal proper-
ties of the carbon product depend upon the interplayof variables such as initial grain size, type of ﬁller
or binder, purity, furnace temperature, etc. Thus, the
higher processing temperatures that are used for elec-trographites eliminate strain, heal imperfections and
promotegraphitizationwithinthestructure.Asaresult,
electrographites have much higher electrical and ther-mal conductivities than baked carbons, making it pos-
sible to halve the cross-sectional area of an electrode
and gain valuable savings in mass and size. Accord-ingly, electrographites are favoured for large steel-
melting furnaces. However, both baked carbons and
the more costly electrographites ﬁnd general appli-cation in a wide variety of electric furnaces. Their
availability and continuous development have made
a vital contribution to the electric are processes usedto mass-produce steel, aluminium, carbides of silicon
and calcium, alkali metals and their hydroxides, phos-
phorus, magnesium, chlorine, etc. In addition to beingrefractory, electrodes must withstand chemical attack,
mechanical damage during charging of the furnace,
severe gradients in temperature and thermal shock.In the last respect, carbon electrodes possess a valu-
able combination of properties; that is, low thermal
expansivity, low modulus of elasticity, good high-temperature strength and high thermal conductivity.
The low electrical resistivity minimizes resistive heat-
ing and thus helps to restrict the temperature of theelectrode.
Thechemicalindustryusesavarietyofimpregnation
techniques to combat the problem of intrinsic porosityso that corrosive liquids such as caustic solutions and
sulphite liquors can be handled. Thermoset resins are
usedtorenderthecarbonimpervioustoﬂuidsbut,beingorganic, tend to decompose if the service temperature
rises above 170
°C. Surfaces can also be sealed with
more stable compounds such as carbides, silicides,borides and nitrides; for example, impregnation with
moltensiliconatatemperatureof2000
°Cformssilicon
carbidein situand makes the surface impervious.
10.4.6.7 Pyrolytic graphite and vitreous carbon
Most of the graphitic carbons produced for industry
are polycrystalline and, as indicated previously, often
exhibit bulk anisotropy, usually as a result of the shap-
ing process. Anisotropy is the outstanding character-istic of individual graphite crystals; in fact, graphite
can exhibit more anisotropy in certain properties than
most other types of crystal. In polycrystalline prod-ucts, it has often been necessary to cancel out dan-
gerous anisotropic effects by deliberately randomizing
the orientation of the grains (e.g. moderator graphitefor nuclear reactors). A converse approach has led to
the successful production of graphite with enhanced
anisotropy (i.e. pyrolytic graphite (PG)). Compared toconventionalgraphite,PGislesschemicallyactiveand
mechanicallystronger.Itcanalsobemachinedtoclose
dimensional tolerances. In the 1960s, for the ﬁrst time,it became possible to produce pieces of near-perfectgraphite that could be used to explore the physics and
chemistry of anisotropy in greater detail.
1
Inthebasicmethodofproduction,pyrolyticgraphite
is deposited by bringing a mixture of hydrocarbon gas(methane, CH
4, or propane, C 3H8) and an inert car-
rier gas into contact with a substrate material whichis heated to a temperature of approximately 2000
°C.
Molecules of the hydrocarbon are thermally ‘cracked’within the boundary layer of ﬂow at the substrate
surface. (e.g. CH
4DCgrC2H2. As indicated previ-
ously, the physical character of the deposit is deter-
mined by the process conditions, such as temperature,
partial pressure of hydrocarbon gas, substrate mate-rial and area. These conditions, which are extremelycritical, decide whether the deposit-forming carbonreaches the substrate surface as individual atoms,planar fragments or as three-dimensional clusters.Thus, planar fragments form laminar deposits whichare highly anisotropic whereas larger clusters formisotropic deposits with little or no overall anisotropy.
If the substrate takes the form of a resistance-heated
carbon mandrel, a tubular deposit can be produced.
Pyrolytic graphite, as-deposited, consists of crystal-
lites which exhibit some degree of disorder as well asstratiﬁcation. In order to explain the nature of its struc-ture, it is helpful to compare it with that of graphitein its most stable form. The perfect crystal has a reg-ularABABAB ...stacking of hexagonal f0002glayers
in which the distance of closest approach between
layers is approximately 0.335 nm. This exact registry
of hexagonal planes, with its ABABAB ...mode of
stacking, is not found in pyrolytic graphite. Instead,synthesis by chemical vapour deposition (CVD) pro-duces a ‘turbostratic’ arrangement of layers in whichthe hexagonal networks, although still parallel, donot register precisely with each other (Figure 10.15).This disregistry has been likened to a pack of play-
ing cards in which the long and short edges are each
misaligned. Such structures are both disordered andstratiﬁed, hencetheterm ‘turbostratic’.Each crystallitecomprises a number of hexagonal layers and the inter-layer distance is greater than the ideal of 0.335 nm. Itis useful to assign a c-axis to the stack of layers form-
ing each crystallite and to determine average valuesfor this dimension ⊿L
c/triangleleftby X-ray diffraction analysis.
In general terms, a turbostratic structure in graphite
is envisaged as a conglomerate of crystallites sepa-
rated by fairly stable transition zones of carbon atoms.If annealed at a very high temperature, say 3200
°C,
1Professor A. R. J. P. Ubbelohde, FRS (1907–1988) and
co-workers at Imperial College, London, produced valuable
prototypes and made many important contributions to
graphite science (e.g. stress-recrystallization, intercalation
compounds).
342Modern Physical Metallurgy and Materials Engineering
Figure 10.15 Structures of (a) crystalline graphite and (b) turbostratic carbon (from Cahn and Harris, 11 Jan, 1969,
pp. 132–41; by permission of Macmillan Magazines Ltd) .
a turbostratic structure will ‘heal’ and approach the
stableABABAB ...conﬁguration.
Various other methods are available for producing
pyrolytic graphite. Composite structures for aerospaceapplications have been produced by depositing
pyrolytic graphite on mats of carbon ﬁbre. In the
ﬁeld of nuclear reactors, ﬂuidized bed techniques havebeen used to coat fuel particles of uranium dioxidewith separate PG layers of different anisotropy. In a
ﬂuidized bed, a rising ﬂow of hydrocarbon gas and
inert gas levitates the charge of particles; the bedtemperature is very uniform and close temperature
control is possible. Fluidized beds operating at a
relatively low temperature of 1500
°C have also been
used to coat prosthetic devices such as dental implantsand disc occluders for heart valves with a 1 mm layer
of carbon. It is necessary to polish these coatings
before use in order to remove any weakening ﬂaws.Their wear resistance and strengthhave been enhancedby including silane in the bed atmosphere. Carbon is
one of the dominant chemical elements in the human
body and it is perhaps not surprising that it is avaluable prosthetic material, being compatible with
living tissue and with blood and other body ﬂuids.
Structural disorder, in its various aspects, is largely
determined by the conditions of synthesis; thus therelative orientation of the crystallites to each other,
as developed by synthesis, may be parallel (laminar),
random (isotropic), etc. Both laminar and isotropicdeposits of pyrolytic graphite are hard and strong
because L
cis small. (Typically, Lcvalues for PG are
about 3–10 nm.) Although highly anisotropic depositsare possible, further enhancement can be achievedby ‘stress-recrystallization’. For instance, near-ideal
graphite with anisotropy ratios of thermal conductivityas high as 200 can be produced by encasing a PG
deposit in an envelope of commercial polycrystallinegraphite and hot-pressing at temperatures in the orderof 3000
°C. The envelope deforms plastically and the
compression forces align the crystallites. In laminar
forms of pyrolytic graphite, the anisotropy is suchthat the material acts as an excellent conductor indirections parallel to the hexagonal networks and asan equally efﬁcient insulator in the c-direction. Thus,
the temperature gradient in the direction perpendic-
ular to the hexagonal networks can be very steep
(say, 300
°Cm m/NUL1). One practical consequence of this
gradient occurs during the growth of a PG depositon a heated mandrel, when the temperature at the
gas/deposit interface gradually decreases, causing the
structure of the deposited carbon to change as well.(This is one reason PG deposits are often very thin:thethickestdepositsare usuallyabout30–40 mm.) Onthe other hand, engineering advantage can be taken ofthe anisotropy of laminar PG. For example, pyrolytic
graphite was advocated by Ubbelohde for small cham-
bers or crucibles in induction furnaces operating attemperatures of 2000–3000
°C. Chamber walls with
their internal surfaces parallel to the a-layers favour
lateral heat transfer and give temperature uniformity
within the working space, a feature usually sought by
furnace designers.1At the same time, the external wall
surfaces operate at much lower temperatures; radiation
losses in accordance with Stefan’s law ( T4)a r em i n -
imized, to the beneﬁt of the thermal efﬁciency of the
furnace unit.
1A tobacco pipe with a PG-lined bowl has been marketed;
one would expect the high thermal conductance of its
interior to sustain slow combustion.
Ceramics and glasses 343
The glassy, low-porositymaterial known as vitreous
carbon is derived from the pyrolysisof a thermosettingpolymer, rather than from a hydrocarbon gas (e.g.
phenol formaldehyde resin). In a typical production
procedure, a specially prepared resin is shaped bymoulding, carbonized in an inert atmosphere at a
temperature of 900
°C and ﬁnally ﬁred in a vacuum
at a temperature of 1800 °C. Very large amounts of
gas are evolved; because of their disruptive effect,
the thickness of the product is necessarily restrictedto about 5–8 mm. Shrinkage ﬁgures in the order of
20–50% have been quoted. These features demand
close control of ﬁring conditions.
The structure of vitreous carbon inherits certain
bonding characteristics from the complex organic pre-
cursor. Thus graphitization and ordering are inhibited.
The crystallites are much smaller than those developed
inpyrolyticgraphite.Theyare onlyabout5 nmacross.The crystallites have a larger-than-ideal interlayer dis-
tance of about 0.35 nm. It appears that cross-links
persist between the layers and that these bonds havea stabilizing and strengthening effect. Furthermore,
because the crystallitesare randomly oriented,vitreous
carbon is isotropic. Like silica glass, vitreous carbon
is hard, brittle and fractures in a conchoidal manner.
Vitreous carbon is valued for its ability to with-
stand penetration and attack by aggressive liquids such
as concentrated hydroﬂuoric acid, caustic alkalis and
molten metals (e.g. Al, Cu, Pb, Sn. Zn). Its very lowporosity and high purity contribute to this inertness.
Generally, it has good resistance to attack by metals
which do not form carbides. However, like graphite,
it is attacked by alkali metals. In the chemical labo-
ratory, vitreous carbon is used for crucibles, furnaceboats, ﬁlters, non-stick burette taps, etc. in chemical
analysis, crystal growing and zone-reﬁning activities,
often proving superior to traditional materials such asplatinum, nickel, glass and quartz. Serving the elec-
tronics industry, vitreous carbon ware has been used in
the manufacture of gallium phosphide and arsenide for
optical/microwave devices, germanium for transistors
and special glasses for ﬁbre optics. In fact, it was theurgent need for an inert container for gallium phos-
phide which stimulated the development of vitreous
carbon. In the chemical industry, it is used for rotatingseals in pumps handling difﬁcult liquids. In addition
to being harder and stronger than all other forms of
carbon, with the exception of diamond, it is conduc-
tive and refractory at temperatures up to 3000
°Ca n d
can be used to make resistance- or induction-heatedreaction vessels. Ultrasonic machining of vitreous car-
bon is feasible, producing sound and clean-cut edges.
(Graphite has a more layered structure and machiningtends to round or break up edges.)
10.4.6.8 Chemical reactivity and intercalation of
graphite
Study of the manner in which foreign atoms interact
with and penetrate the layered structure of graphite hasproved fruitful.As theinterlayer distancein graphiteis
quite large, with relatively weak forces acting betweenlayers, it is chemically convenient to regard each layerasaverylargemacroaromaticmolecule.(Thisassump-
tion is reasonable because the covalent C–C bond
lengthof0.1415 nminthelayersissimilartothatfoundin the aromatic organic molecule of benzene, C
6H6.)
Withinindividuallayersofmostformsofgraphite,there
are usually clusters of vacant sites which form ‘holes’.
Althoughchemical reactions with foreign atoms whichpenetratebetweenlayerscantakeplaceatthese‘holes’,they are more likely to occur at the layer edges wherefreevalencybondsproject.Forinstance,attackbyoxy-
gen is favoured when the edges of layers impinge on
free surfaces, voids or cracks. If reaction with for-eign atoms does occur withinthe layers, newly-formedbonds can cause the layers to buckle.
In contrast to these rather random forms of
attack and reaction, it is possible to interpose(intercalate) substantial numbers of foreign atoms ormolecules between the parallel macromolecules to
form stoichiometric graphite compounds, as indicated
inFigure 10.16.(Ubbelohdecoinedtheterm‘syntheticmetals’ for this new class of material.) Theseintercalation compounds are produced by exposing
graphite to a vapour phase or chemical solution or by
electrolysis. By using potassium as the intercalate, afamily of potassium graphites has been produced (e.g.C
60K, C48K, C36K, C24K, C8K). This regular sequence
Figure 10.16 Potassium graphite, C8K. Hexagon layers of
graphite separate and slip into the unstaggered sequence to
permit intercalation of potassium atoms (from Ubbelohde,
1964; by permission of BCURA Ltd., Coal Res. Establ.,
Stoke Orchard, Cheltenham) .
344Modern Physical Metallurgy and Materials Engineering
of stoichiometric ratios shows that as intercalation
proceeds, the distance between the potassium-ﬁlled
regions decreases stepwise in a systematic manner.The intercalates force the macromolecules apart and
sometimes cause them to shear past each other,
changing the ABABAB ...stacking sequence to
AAAA ...Intercalation species include alkali metals,
halogens, caesium and rubidium, nitrate, bisulphate
and phosphate radicals.
Intercalation produces interesting electrical effects
involving two forms of charge transfer. Graphite itselfhas moderate electrical conductivity at low tempera-
tures with about one charge carrier per 10
4atoms of
carbon. (In copper, the ratio is 1:1.) Intercalation with
potassium to form potassium graphite ⊿C8K/triangleleftraises the
number of charge carriers to one in ten ( /NULve), with the
electron-donating alkali metal injecting electrons into
the ‘empty’ band of energy levels in graphite. Con-
versely, when bromine intercalates to form the com-poundC
8Br, the electrical conductivityagainincreases
signiﬁcantly as a result of the halogen atoms acting
as electron acceptors and removing electrons from the‘full’ electron band of graphite. In this case, the num-
ber of carriers rises to about one in ten ( Cve). The
electron transfer associated with intercalation can pro-duce striking colour changes: the potassium graphites
C
24K (intermediate) and C 8K (saturated) are blue and
golden bronze, respectively. These unique processesof charge transfer have provided valuable insights into
the chemistry of bonding.
As a general rule, near-ideal graphite intercalates
more readily than less perfect forms; that is, the inter-
calate can penetrate more easily between the macro-
molecules without hindrance from interlayer bonds.Certain substances have the ability to ‘unpin’ the
layers, acting as intercalation catalysts (e.g. iodine
monochloride). These catalysts have been used inlarge-scale chemical processing. Intercalation with
halogens (bromine or chlorine) has been used to
strengthen the vital bond between ﬁlaments and theresin matrix in carbon ﬁbre ‘reinforced’ polymers.
Intercalation forms the basis of rapid proving tests
that have been used by the nuclear industry to sim-ulate the action of neutron bombardment upon pro-
totype graphites. The intercalating bromine atoms
force the layers of graphite to open up in the c-
direction.
10.4.6.9 From buckminsterfullerene to fullerite
Circa1985,examinationofvaporizedcarbonledtothe
exciting discovery of a new and unexpected molecular
form.1Mass spectrometry revealed that stable clus-
ters of carbon atoms, relative molecular mass 720,
were present in signiﬁcant quantity. It was postu-lated that these molecules were spherical and cage-
shaped, with 60 carbon atoms forming the vertices
1Discovered by Professor Harold W. Kroto and colleagues
at Sussex University.
Figure 10.17 Spherical molecule of buckminsterfullerene
(courtesy of Professor H. W. Kroto, University of Sussex,UK).
of a truncated icosahedron to give a C 60shell struc-
ture that is reminiscent of geodesic buildings andof a soccer ball (Figure 10.17). The C
60molecule
was named buckminsterfullerene.2Larger fullerene
molecules have since been produced which have more
than 200 carbon atoms per shell.
The discovery of this third form of carbon, with
symmetrical characteristics completely different to
those of diamond and graphite, prompted attempts
to evolve synthetic routes capable of producing solid
buckminsterfullerene in macroscopical quantities large
enough for more detailed scientiﬁc study and for com-
mercial exploitation. Powder and thin-ﬁlm samples ofa solid crystalline form, fullerite, were subsequently
produced in gram quantities.
3In the basic method, a
sooty mixture of graphitic carbon, C 60and C70is pro-
duced by striking an arc between carbon electrodesin an atmosphere of helium. The other fullerene, C
70,
which forms in smaller quantities than C 60, appar-
entlyhaselongatedmolecules.Thesootcontainsabout
5–10% of the two fullerenes. After extraction with
benzene, micrometre-sized crystals of C 60molecules
form. Some disordering of stacked hexagonal arrays of
2Named after the American architect R. Buckminster Fuller
(1895–1983) who pioneered the geodesic building, a
revolutionary design form which encloses the maximum of
space with the minimum of materials. Many sphericalviruses also have icosahedral symmetry.
3Solid C 60was produced by collaboration between
D. R. Huffman and W. Kratschmer, and their co-workers,
at the University of Arizona, USA, and the Max-Planck-Institut f¨ur Kernphysik, Heidelberg, Germany, respectively.
Ceramics and glasses 345
C60moleculesisevident.STEMmicrographsofmono-
layers have been produced which clearly show hexag-onally close-packed arrays of the spherical molecules(i.e. six-fold symmetry)
In parallel with its impact on organic and poly-
mer chemistry, C
60stimulated many proposals in
the materials ﬁeld. Proposed ‘buckyball’ productshave included lubricants, semiconductors and ﬁla-mentary reinforcement for composites. It has beensuggested that the cage-like structure of individualmoleculesmakesthemsuitableforencapsulatingmetalor radioisotope atoms, a form of molecular-scale pack-
aging(e.g. La
3C). Thereisalsointerestinbondingions
to their exterior surfaces.
10.5 Aspects of glass technology
10.5.1 Viscous deformation of glass
Viscosity4is a prime property of glass. Although the
following account deals mainly with the working andannealing of glass, it is broadly relevant to glazes andtothe glassyintergranularphasefound inmany ceram-ics. Two mathematical expressions help to describe thenature of viscous ﬂow in glasses. First, there is the
formula for Newtonian ﬂow in an ideal ﬂuid:
υ/CR/υt D/FSÐ/RSD/FSÐ1//DC1
where υ/CR/υtis the shear strain rate, /FSis the applied
shear stress, /RSis the ﬂuidity coefﬁcient and /DC1is
the viscosity coefﬁcient. In its melting range, atypical SiO
2–Na2O–CaO glass has a viscosity of
5–50Nsm/NUL2. (The viscosity of liquid metals is
roughly 1 mN s m/NUL2.) As glass is hot-drawn, its cross-
sectional area decreases at a rate which depends solelyupon the drawing force and viscosity, not upon area.For this reason, the glass extends uniformly and doesnot ‘neck’.
The second expression, which is of the Arrhenius-
type, concerns the temperature-dependency of visco-sity, as follows:
/DC1DAexp⊿Q/kT/triangleleft
where Ais a constant, Qis the activation energy,
kis the Boltzmann constant and Tis the absolute
temperature. The activation energy for viscous ﬂow is
accordingly obtained by plotting log /DC1against 1 /Tand
4Dynamic (absolute) viscosity is the force required to
move 1 m2of plane surface at a velocity of 1 m s/NUL1to a
second plane surface which is parallel to the ﬁrst andseparated 1 m from it by a layer of the ﬂuid phase.
Kinematic viscosity Dabsolute viscosity/density. Unit of
viscosity D1Nsm/NUL2D10 P (poise). Fluidity is the
reciprocal of viscosity.measuring the slope of the line. Although the above
two expressions are valid for many types of glass,for certain glasses there are conditions of temperatureand stress which result in non-Newtonian and/or non-Arrhenian behaviour.
As indicated in Section 2.6, the viscosity of oxide
glasses depends upon composition and temperature.
Generally, an increase in the concentration of modi-
fying cations and/or a rise in temperature will causethe viscosity to fall. Figure 10.18 shows the rela-tion between viscosity and temperature for a typicalSiO
2–Na2O–CaO glass. Two key values of viscosity
are marked; they correspond to two practical temper-atures which are known as (1) the Littleton softening
point ⊿viscosity D10
6.6Nsm/NUL2/triangleleftand(2)theannealing
point ⊿viscosity D1012.4Nsm/NUL2/triangleleft.
The softening point is determined by a standard-
ized procedure and gives the maximum temperature atwhich the glass can be handled without serious changein dimensions. For ordinary silica glass, it is about
1000 K.Attheannealingtemperature,theionsaresuf-
ﬁcientlymobiletoallowresidualstressestoberelievedin about 15 min. The point in the curve at which theslope is a maximum corresponds to the inﬂection (ﬁc-tive or glass transition temperature) in the speciﬁc vol-ume/temperature curve for the particular glass-formingsystem. The working range for commercial silica glass
corresponds to a viscosity range of 10
3–107Nsm/NUL2.
The curve for this glass is quite steep, indicating thattemperature control to within, say, š10
°C is necessary
during working (i.e. drawing, blowing, rolling, etc.).Figure 10.19 provides a comparison of the viscositycurves for different types of glass. The difﬁculties ofworking pure silica glass (‘fused quartz’) are immedi-
ately apparent. Even at a temperature of 1300
°Ct h i s
glass has a viscosity of about 1012Nsm/NUL2,w h i c hi s
still too high for working. Glasses with special chemi-cal and physical properties often have a steep viscositycurve and tend to devitrify, presenting difﬁculties dur-ing drawing at traditional working temperatures. One
Figure 10.18 Viscosity versus temperature curve for a
typical SiO 2–Na2O–CaOglass .
346Modern Physical Metallurgy and Materials Engineering
Figure 10.19 Viscosity curves for typical glasses .
solution has been to hot-extrude such glasses through
graphite dies into rod or tube form.1By using very
high pressures (up to 10 GN m/NUL2), it is possible to
overcome a high viscosity of 107Nsm/NUL2and to use
a lower extrusion temperature (e.g. 950 °C). Such tem-
peratures, which can be as much as 200 °C lower than
the temperature required for traditional methods, pre-
vent devitriﬁcationand, by suppressingsurface tensioneffects, help to form rods and tubes with sharp andaccurate proﬁles.
10.5.2 Some special glasses
Mostglassesproducedarebaseduponsilicaandﬂuxedwith alkali metal oxides, with their chemical formu-
lation adjusted to suit the application (e.g. bottles,
plate glass, lamps, etc.). In its purest form, vitreoussilica has a very low linear coefﬁcient of thermal
expansion ⊿˛D0.55ð10
/NUL6°C/NUL1/trianglelefta n di su s e di nh i g h -
temperature applications. ‘Fused quartz’ is made by
melting sand; high-purity ‘fused silica’ is made by
vapour deposition after reacting SiCl 4with oxygen at
temperatures above 1500 °C. (These two deﬁnitions are
tentative.)
Window (‘soda-lime’) glass, typically 72SiO 2–
14Na2O–10CaO–2MgO–1Al 2O3, owes its conve-
nient range of working temperature ⊿700–1000 °C/triangleleftto
the two network-modiﬁers, Na 2O and CaO. The effec-
tiveness of their ﬂuxing action can be gauged by thefact that the softening point of this glass ⊿700
°C/triangleleftis
at least 800 °C lower than that of high-purity silica
glass. The softening point, as deﬁned in the ASTMtestmethod, isthetemperatureatwhicha glassﬁbreofuniform diameter elongates at a speciﬁc rate under its
own weight. The chemical formulation given uses the
‘system’ nomenclature recommended by F. V. Tooley(i.e.oxidecomponentsarestatedinorderofdecreasing%w / w . )
1Philips Research Laboratories, Aachen, Germany.Pyrexglass, 81SiO 2–13B2O3–4Na2O–2Al 2O3,
combines two network-formers and is well known forits chemical durability. Because of its relatively low
expansivity ( ˛D3.3ð10
/NUL6°C/NUL1; 0–300 °C), it is tol-
erant to thermal shock and is widely used for chemi-
cal glassware in laboratories and industrial processing
plant. Sometimes it is referred to as a ‘borosilicate’glass, unfortunately implying crystallinity.
In certain glasses, being an intermediate, PbO can
actually form a network. This oxide is a ﬂux and,unlike Na
2O, does not reduce the electrical resistiv-
ity;glassesintheSiO 2–PbO–Na 2O–Al2O3systemare
widely used for electronic and electrical components.
Their high lead content favours absorption of X-rays
and/CR-rays, making them suitable for radio-logical
shielding (65% PbO) and colour television tubes (23%
PbO). Lead also increases the refractive index and dis-
persion of SiO 2-based glasses. These effects are used
to advantage in optical lenses and in the decorative
glass known confusingly as ‘lead crystal’. In the latter
case, 20–30% PbO provides craftsmen with a ‘long’glass, that is, one with a large temperature interval for
working/manipulation, within which viscosity changes
very slightly.
Alumina ⊿Al
2O3/triangleleft, an intermediate, frequently
features in the composition of glasses. In smallamounts, say 1–2% w/w, it improves the resistance
of SiO
2-based glasses to attack by water. However, its
presence increases melt viscosity and makes meltingand ﬁning more difﬁcult; for instance, gas bubbles
separatelessreadily.Thedependenceofviscosityupon
composition is always an important matter in glass
technology. Al
3Ccations enter the tetrahedral holes in
the network, replacing tetravalent silicon cations. As
a result, the number of non-bridging O2/NULanions is
reduced and the strength and rigidity of the networkis enhanced. By substantially raising the alumina
content to 15–25% w/w, it is possible to develop
valuable stability at high temperatures. For exam-
ple, 62SiO
2–17Al 2O3–8CaO–7MgO–5B 2O3–1Na2O
glass has a softening point in excess of 900 °C, which
is about 100 °C higher than that of Pyrexglass. This
‘aluminosilicate’ glass is used for combustion tubes.
10.5.3 Toughened and laminated glasses
Glasses, in general, are weak when placed in ten-
sion during bending and do not withstand impactblows. However, in compression, glasses can exhibit
exceptional strength. Accordingly, sheet glass is often
strengthened and toughened by developing high resid-ual compressive stresses in the surface layers. They
oppose any applied tensile stresses (say, on the convex
face of a bent sheet of glass), and must be overcome
before this vulnerable surface begins to develop dan-
gerous tensile stresses. Various physical and chemicalprocesses, applicable on a mass-production scale, are
available to improve the load-bearing capacity and
behaviour under impact conditions.
Ceramics and glasses 347
Figure 10.20 Distribution of residual stress in toughened
glass plate (stress values in MN m/NUL2).
The term ‘toughening’ generally refers to both heat-
treatment and chemical methods. In thermal temper-ing, a toughening process used extensively for sideand rear glazing in cars, glass sheets are cut and
shaped, heated uniformly to a temperature above T
g
(say, 700 °C), soaked for 2–4 min and then quenched
with jets of air. Glass has a low thermal conductiv-ity and the eventual contraction of the core regions isrestrained by the rigid outer layers, producing the bal-ance of compressive ( /NULve) and tensile ( Cve) stresses
shown in Figure 10.20a. The glass sheet must be free
from ﬂaws in order to withstand the severe quenchstresses and must be at least 2–3 mm thick so that thedesired stress gradients develop. Surface stresses up
to 200 MN m
/NUL2are produced by this method. Heat-
ing toughened glass to a temperature of 200 °C will
relieve these stresses. Small blunt-edged fragments areproducedwhentoughenedglassfractures underimpact.
Toughenedproductscannotbecutorshaped;notching,
drilling, etc. must be done before treatment.
Chemical strengthening/toughening is also used to
develop protective compressive stresses. These treat-ments are more versatile, being suitable for thin and
thick sections of glass and for unusual shapes (e.g.
Chemcor.) However, because ion exchange and diffu-
sion are involved, they require longer process times.Their purpose is to alter the surface composition andreduce its coefﬁcient of thermal expansion. On cool-
ing from a high temperature, the greater contraction
of the hot core is restrained and very high compres-sive stresses develop in the modiﬁed surface layers(Figure 10.20b). In one version of chemical strength-ening, sodium-containing glass is heated in an atmo-
sphere of water vapour and sulphur dioxide and anexchange between H
Cions and NaCions takes place
in the glass surface (i.e. ‘H-for-Na’). In another high-
temperature version, a ‘Li-for-Na’ exchange occurs
when the glass is immersed in a melt of lithium salt.In low-temperature chemical strengthening, large ionsfrom molten salt displace smaller ions from the sur-
faces of immersed glass, causing them to expand (e.g.‘K-for-Na’, ‘Na-for-Li’). On cooling from a relatively
low temperature, the core is rigid and the presence
of absorbed, larger ions in the surface layers developscompressive stresses. Chemical strengthening methods
often use glasses of special composition.
The bottle-manufacturing industry uses chemical
surface treatments to strengthen returnable bottles
(improving trippage) and to provide a useful lubricity
as they pass through bottle-ﬁlling plant at high speed.
(Rubbing two glass bottles together reveals whether a
lubricating coating is present.)
The alternative to the above toughening methods,
based upon a composite approach, is to interleave two
matched sheets of ‘ﬂoat’ glass with an interlayer ofplastic, nearly 1 mm thick. Polyvinyl butyrate (PVB)
is commonly used for the interlayer. In the mid-1960s,
this more costly method gained favour for car wind-
screens as a result of accident statistics which indi-
cated that a laminated windscreen was less likely to
cause fatal injury than a toughened one.
1Cracking
is conﬁned to the area of impact. The PVB inter-
layer deforms elastically, absorbs impact energy andholds glass fragments in place, reducing the risk of
facial lacerations. Visibility is retained after impact.
De-icing windscreens have ﬁne heating ﬁlaments oftungsten embedded between the glass layers (Triplex
Hotscreen ). Laminated glass with a thicker plastic
interlayer is used for aircraft windscreens; these mustwithstand extreme thermal conditions, ranging from
high altitudes ⊿/NUL80
°C/triangleleftto kinetic heating ⊿150°C/triangleleft,
and the possible high-speed ‘strikes’ of birds weighing
about 2 kg.
The manufacture of laminated glass demands clean-
liness so that the PVB will bond strongly to the glass.
Curved windscreens are made by separately bending
matchedpairsofglasssheetatatemperaturejustabove600
°C. After cooling, PVB is applied to one sheet of
each pair in an air-conditioned room and the matching
sheet added. Air can be removed from the PVB/glass
interfaces of the curved assembly by applying a vac-
uum to its edges. The glazing is ﬁnally autoclaved at
a pressure of 1.2–1.4 MN m/NUL2and a temperature of
135–145 °C in order to complete the bonding.
The oil crisis of the mid-1970s underlined the
need for weight saving and fuel efﬁciency in car
design. As a direct consequence, the thickness of lam-
inated windscreens decreased from 3.0 mm/3.0 mmto 2.1 mm/2.1 mm. (Toughened glass decreased in
thickness from 5–6 mm to 3–4 mm.) Advances in
glass technology have made it possible for moderncar designs to increase the area of glazing, use ﬂush,
1Strong sunlight striking a quench-toughened window glass
is polarized by reﬂection; the stress-birefringent patternsproduced by the quench jets are often apparent, particularlywhen viewed through Polaroid sunglasses. A pastime for
trafﬁc jams is to note the choice made by car manufacturersbetween quench-toughened and laminated glass.
348Modern Physical Metallurgy and Materials Engineering
polyurethane adhesive-mounted windows (of low drag
coefﬁcient) and achieve rounded, aerodynamic pro-
ﬁles.1
10.6 The time-dependency of strength
in ceramics and glasses
Time and strain-rate have a special relevance to
the strength of ceramics. For example, the measuredstrength of individuals taken from a set of ceramicspecimens can show an appreciable decrease over aperiod of time. With regard to the mechanism of such
time-dependent failure, it is ﬁrst necessary to distin-
guish between fast and slow crack growth.
Fast crack growth, as produced in a routine bend
test, takes place when the crack reaches a criticalsize. Slow or delayed crack growth takes place ina stressed ceramic over a relatively long period oftime and involves slow propagation of a crack of
sub-critical dimensions. Fast fracture occurs when this
crack reaches criticality. This phenomenon of progres-siveweakeninganddegradation,whichistermedstaticfatigue or delayed fracture, has long been known inglasses. It is now recognized in a wide variety ofceramics (e.g. alumina, slicon nitride, vitreous car-
bon). Its occurrence in polycrystalline oxide ceramics
is often related to the presence of a glassy bondingphase. The stresses capable of causing static fatiguecan be continuous or ﬂuctuating: even at quite lowstress levels, there is a ﬁnite probability of failure bythis insidious process. Sometimes chemical agencieshave an overriding effect. For example, when mois-
ture is able to diffuse to crack tips in silica glasses and
alumina, the velocity of crack growth increases. Thistype of behaviour is understandably regarded as stress-corrosion. Slow crack growth is a thermally-activatedprocessandan increase intheambienttemperature canhave a very signiﬁcant effect.
The nature of delayed crack growth is customarily
expressed by plotting crack velocity ( V) against the
stress intensity factor ⊿K
I/triangleleft, as shown in Figure 10.21.
This plot is idealised but is typical of ceramics whichare capable of slow crack growth at ambient tempera-ture, suchasglassesandoxideceramics. Three regionsof crack growth lie between the ‘static fatigue limit’
⊿K
Io/triangleleft,belowwhichcrackgrowthisnotofconcern,and
the critical value of the stress-intensity factor ⊿KIc/triangleleftat
which sudden fracture occurs. In region I, the veloc-ity is an exponential function of the stress-intensityfactor and can be expressed in the form VDA⊿K
I/triangleleftn.
In region II, velocity is independent of KI. Regions
I and II are environment-sensitive and correspond to
conditions of stress-corrosion. In region III, velocity is
1The Jaguar XJ220 sports car has compound-curvature
front, top and rear screens which blend smoothly with the
body contours.
Figure 10.21 Idealized plot of relation between crack
velocity and stress-intensiﬁcation .
again dependent upon KIbut is independent of envi-
ronment.
Time-to-failure depends primarily upon the proﬁle
of region I. Its slope ( n), sometimes known as the
stress-corrosion constant of the particular material,
rangesinvaluefromabout10to100.Lowvalues,such
asthoseforglasses(10–40),indicateasusceptibilityto
slow crack growth. Figure 10.22 shows typical curvesfor a variety of ceramic materials. Changes in envi-
ronment (temperature, pH, etc.) can displace a curve
and/or alter its slope. For instance, at elevated temper-
atures, the slopes of curves for carbides and nitrides
become less steep.
Study of the statistical nature and time-dependency
of strength in ceramics led to the development of
strength-probability-time (SPT) diagrams
2of the type
shown in Figure 10.23. These diagrams refer to spe-
ciﬁc conditions of testing and are plotted on Weibull
probability paper. As the n-value (for region I crack
growth) decreases, indicating increased sensitivity toenvironment, the sloping lines close up. Such dia-
grams clearly show the interplay between stress, the
probability of survival and the lifetime before
fracture.
Recognition of the fact that there is apparently no
absolutely safe stress for a ceramic which is sub-
ject to long-term service stimulated interest in proof-
testing. By eliminating weaker members, such tests
provide survivors with a better (narrower) distribution
of strength than that of the original population. Statis-
tical predictions of service life beneﬁt accordingly. It
must be borne in mind that the proportion of survivors
reﬂects the conditionsof testing. Obviously,the period
of testing is important; the longer the time, the smaller
the number of survivors. Ideally, proof-tests should be
carried out under conditions that do not cause sub-
critical crack growth.
2Devised by R. W. Davidge and co-workers at the Atomic
Energy Research Establishment, Harwell.
Ceramics and glasses 349
Figure 10.22 Relation between crack velocity and stress intensity factor for various ceramics in neutral water at 25 °C (after
Creyke et al., 1982; by courtesy of Elsevier/Chapman and Hall) .
Figure 10.23 Strength-probability-time diagram for alumina derived from bend tests at 293 K: the lifetime /FSof 105si s
regarded as a tentative stress-corrosion limit (after Davidge, 1986, p. 145; by courtesy of Cambridge University Press) .
