Repository: Ketankham/chatbot-meta-books

File: reed-hill-book.txt (part 35 of 48)
unsheared section by a rotation of 180° about the normal to K1. This effect is shown in 
Fig. 17.10. The corresponding 180° rotation in a twin of the second kind is about /H92571as an
axis. This is illustrated in Fig. 17.11. On a stereographic projection, the two rotations
would appear as shown in Fig. 17.12. In a compound twin, due to symmetry considera-
tions, both types of rotation lead to the same ﬁnal orientation.
The following is a summary of the basic nomenclature relating to the theory:
K1/H11005the twinning plane, or the ﬁrst undistorted plane
K2/H11005the second undistorted plane
/H92571/H11005the shear direction
/H92572/H11005the direction deﬁned by the intersection of the plane of shear with K217Ch17.qxd  11/6/08  3:57 PM  Page 527
Chapter 17 Deformation Twinning and Martensite Reactions 528
K2 K2 ‘ 
μ μ 
μ 180°K1 η1 FIG. 17.11 In a twin of the second kind, the
rotation is 180° about the shear direction /H92571. 
In the drawing, the nature of this rotation is
illustrated by projecting the sheared position of
K2below the twinning plane ( K1). The 180°
rotation of the vector /H9262is thus emphasized
θ° θ° 
θ° θ° 
Rational lattice 
direction before 
twinning Rational lattice 
direction before 
twinning Same 
direction 
after 
twinning Same 
direction 
after 
twinning K1 K1 
Pole K1 Pole K1 
(A) (B)η1 η1 
FIG. 17.12 Comparison of the lattice rotations in twins of the ﬁrst and second kinds. In 
(A), which corresponds to a twin of the ﬁrst kind, a rational lattice direction is rotated 180°
about the pole of K1. In (B), the rotation is 180° about /H92571for a twin of the second kind
The plane of shear is the plane that is mutually perpendicular to K1and K2and con-
tains /H92571and /H92572.
The composition plane is the plane separating the sheared and unsheared regions. In
actual twins, it is usually close to K1.
/H9253is the shear and equals the shear strain.
A twin that occurs inside another twin is called a second-order twin .
Twins of the second kind are relatively rare in metals and occur only in crystals of
low symmetry. Cahn1has identiﬁed one such twin in uranium. They are also found in
salts and minerals of orthorhombic or lower symmetry. In metals of high symmetry, with
cubic or close-packed hexagonal lattices, the twins generally belong to the compound
classiﬁcation.
From the above theory, it becomes apparent that the orientation of the lattice after
twinning is given by a rotation of 180° about either /H92571, or the normal to K1, depending
on the kind of twinning involved. On the other hand, the size and sense of shear are
determined by the second undistorted plane K2. It should also be noted that the shear
in twinning, as contrasted to slip, is polar, that is, it can occur in only one direction.17Ch17.qxd  11/6/08  3:57 PM  Page 528
529 17.2 Formal Crystallographic Theory of Twinning
(0002) 
In twin S 
(0002) in 
matrix 
Zinc 
(A)Twinning
plane (1012)K2 After 
twinning 
K2 (1012) in 
matrix 47° 47° 
47° 
47° (0002) 
In twin S 
(0002) in 
matrix 
Magnesium 
(B)Twinning
plane (1012)K2 After 
twinning 
K2 (1012) in
matrix 43° 43° 
43° 
43° 
FIG. 17.13 The cause for the difference in shear sense for {10 2} twin-
ning in zinc and magnesium. Notice that K2, before twinning, lies to the
left of the vertical in zinc, but in magnesium it is on the right. Symmetry
conditions require that K2rotate in different directions for these two
metals. The angles given in these ﬁgures have been expressed in whole
numbers for the sake of simplicity1The relationship between the shear and the second undistorted plane can be illus-
trated by a simple example. Consider the case of hexagonal metals. The common form of
twinning in these metals is a compound twin in which we have
In zinc the c/a ratio is 1.856, while in magnesium it is 1.624. Because of this difference
there is a 46.98° angle between the basal plane and the {10 2} planes in zinc, and a 43.15°
angle in magnesium. Figure 17.13 shows how this affects twinning in these two metals.
The parts of Fig. 17.13 are drawn so that the plane of the paper is the plane of shear.
Symmetry conditions require that the second undistorted plane, K2, be rotated clockwise
in the case of zinc, and counterclockwise in magnesium. This has the effect, in the former
case, of lengthening the crystal inside the twinned volume in a direction parallel to the
basal plane. In magnesium on the other hand, the effect is reversed and the crystal is short-
ened in this direction. Figure 17.14 illustrates the fact that a tensile stress parallel to the
basal plane in zinc favors {10 2} twinning. In magnesium, the sense of shear is such that
twinning is favored by compression and not tension in this direction.
Mechanical twins have been observed in all the basic metal crystal structures. This
includes both face-centered and body-centered cubic crystals. In some face-centered pure
cubic metals, deformation twins are observed only at very low temperatures and at very
large strains. Before Blewitt, Coltman, and Redman2observed twins in copper deformed
at 4.2 K in 1957, it was generally believed that fcc metals probably did not twin.
However, since that time, mechanical twinning has been observed in many fcc metals.
Twins in face-centered cubic metals form on {111} planes and the shear direction is /H2085511/H20856.
In body-centered cubic metals, the twinning plane, K1, is {112}, while /H92571is /H2085511/H20856.
Twins in body-centered cubic metals are also primarily observed at low temperatures
where they may be a signiﬁcant factor in the deformation and fracture mechanics.1211h1/H11005 [1011]        h2 /H11005 [1011]K1/H11005 (101 2)         K2 /H11005 (1012)17Ch17.qxd  11/6/08  3:57 PM  Page 529
Chapter 17 Deformation Twinning and Martensite Reactions 530
Matrix
(111) Twinning
plane
(111) Twinning
plane
MatrixTwin
FIG. 17.15 Atomic arrangement at the twin-
ning plane in a face-centered cubic metal. Black
and white circles represent atoms on different
levels (planes). (After Barrett, C. S., ASM
Seminar, Cold Working of Metals , 1949, Cleveland,
Ohio, p. 65.)Twinning is more important in hexagonal metals and in metals of low symmetry, such
as tetragonal /H9252-tin, orthorhombic uranium, and rhombohedral arsenic, antimony, and
bismuth. A comprehensive review of twinning in various structures can be found in an
article by Christian and Mahajan.3
17.3 TWIN BOUNDARIES
Let us now consider the interface between a twin and the parent crystal. The atomic
arrangement at a twin boundary in a face-centered cubic metal is shown in Fig. 17.15. This
diagram assumes that the twin interface is exactly parallel to the twinning plane K1. In this
structure, the two lattices (twin and parent) match perfectly at the interface. Atoms on
either side of the boundary have the normal interatomic separation expected in a face-
centered cubic lattice. The stacking sequence of the close-packed planes is
ABCACBACB . . . . . . . . . . . .
cbTwin 
Basal 
plane Twin 
Basal 
plane 
Zinc 
(A)Sn Sn 
Sn 
Magnesium 
(B)Sn FIG. 17.14 The formation of a {10 2}
twin in zinc increases the length of the
crystal in a direction parallel to the basal
plane, but decreases it in magnesium. A
tensile stress applied parallel to the basal
plane will twin a zinc crystal, but a com-
pressive stress is needed in magnesium. In
these ﬁgures, the basal plane of the parent
crystal lies parallel to the stress axes and
perpendicular to the plane of the paper117Ch17.qxd  11/6/08  3:57 PM  Page 530
531 17.4 Twin Growth
FIG. 17.16 The difference between a 
coherent twin boundary aband an incoherent
twin boundary bc. Notice the dislocations in 
the incoherent boundary. (After Siems, R., 
and Haasen, P., Zeits. für Metallkunde , 49213
[1958].)ab
cT
T
The interfacial energy of the boundary is very small. In the case of copper, it has been
determined4to be 0.044 J/m2, which is very much smaller than the surface energy of a
copper-copper grain boundary,5which is 0.646 J/m2. Barrett6has drawn diagrams similar
to that of Fig. 17.15 for {10 2} twins in hexagonal metals and {112} twins in body-
centered cubic metals. He shows that in both cases a reasonable match between twin and
parent lattices can be made across K1. However, atoms on both sides of the interface are dis-
placed small distances from their normal lattice positions. Because atomic bonds are strained
in these twin interfaces, they must possess higher interfacial energies than the {111} twin
boundary of face-centered cubic metals. However, these energies are still much smaller than
those of normal grain boundaries. The fact that deformation twins invariably form on planes
of low indices may be explained in terms of the surface energy associated with the interface
between twins and parent crystals. In general, the higher the indices, the poorer the ﬁt at the
interface, the higher the surface energy, and the lower the probability of twin formation.
A twin boundary that parallels the twinning plane is said to be a coherent boundary.
Most twins start as thin narrow plates that become more and more lens-shaped as they
grow. The average twin boundary is, accordingly, incoherent.
In a coherent boundary it is usually quite possible to match the two lattices without
assuming the presence of dislocations in the boundaries. (See Fig. 17.15.) In an actual
boundary where it is not coherent, it is generally accepted that a dislocation array is nec-
essary in order to adjust the mismatch between lattices of parent and twin. This is demon-
strated in Fig. 17.16, which shows schematically segments of both a coherent boundary
and an incoherent boundary.
17.4 TWIN GROWTH
The formation of a twin involves not only the creation of a pair of surfaces, but also the
accommodation of the twinning shear by the lattice surrounding the twin. As the twin
grows, it normally becomes more lenticular and its surface acquires an array of twinning
dislocations. As may be seen by considering Fig. 17.16, the movement of the dislocations in
an incoherent twin boundary can result in growth of the twin. Thus, a horizontal move-
ment of the dislocations in Fig. 17.16 to the right will move the incoherent boundary to the
right, increasing the size of the twin, which is assumed to be at the bottom of the ﬁgure.
It is theoretically possible to conceive of the array of twinning dislocations lying in the
boundary of a lenticular twin as a single dislocation in the form of a helix. This is shown
schematically in Fig. 17.17. Such a dislocation can result from the dissociation of a regu-
lar lattice dislocation.
In the case of a body-centered cubic crystal, Cottrell and Bilby have proposed7that
a [111] total slip dislocation should be able to dissociate into a glissile twinning partial1
2117Ch17.qxd  11/6/08  3:57 PM  Page 531
Chapter 17 Deformation Twinning and Martensite Reactions 532
Total dislocation 
b =   [111] 1 
2 x 
b a 
y Sessile dislocation 
b =   [112] 1 
3 
Twinning dislocation 
b =   [111] 1 
6 FIG. 17.17 The pole mechanism of Cottrell and
Bilby for twinning in a body-centered cubic
crystal. The helical twinning dislocation lies on
the [ 21] plane, which spirals around the dislo-
cation xy. (After Cottrell, A. H. and Bilby, B. A.,
Phil. Mag ., 42573 [1951].)1
dislocation of Burgers vector [11 ] and a sessile partial dislocation [112]. This reaction
may be expressed by the equation
[111] :[112] /H11001[11 ] 17.3
In the ﬁgure, line xyrepresents the total [111] dislocation, which is assumed to be dissoci-
ated between points aand b. The straight dashed line between these two points represents
the sessile [112] partial, while the helical dislocation, with b/H11005[11 ], is the twinning dis-
location. This latter is assumed to lie on the ( 21) plane. The key to this entire picture is the
fact that the ( 21) plane spirals about the line xy. This occurs because all dislocations com-
prising the line (that is, line xaand bywhose Burgers vector is [111], and line abwith
Burgers vector [112]) have a component of their Burgers vector, normal to the ( 21)
plane, equal to the interplanar spacing of this plane. In other words, as far as the ( 21)
plane is concerned, line xyis a screw dislocation about which this plane spirals.
The schematic twin in Fig. 17.17 can grow in two ways. The twinning dislocation can
increase its number of spirals. This would correspond to a growth in thickness. The other
possibility is that the spirals themselves could expand, thereby increasing the length of the
twin lamellae. Figure 17.17 only represents a part of the Cottrell-Bilby twinning mecha-
nism. In their original paper, they also considered the nature of the original dislocation dis-
sociation that leads to this result. For the details, see the original paper.7
While there are some objections to this type of mechanism,8called a pole mechanism ,
it does indicate how a dislocation can be nucleated and grow. Pole mechanisms have also
been proposed for other crystal structures, of which a notable example is that of Venables9
for face-centered cubic crystals.
It is highly probable that if the pole mechanisms do work in metals, any given twin
probably grows as a result of a number of pole mechanisms acting together. There is no
reason why this should not be possible, and there is a good reason for assuming this;
namely the macroscopic size of the average twin is such that it must intersect a large num-
ber of slip dislocations, each of which should constitute a pole.
Twins grow in size by increasing both their length and thickness. Large volumes of
twinned material often form by the coalescence of separately nucleated twinned areas. The
speed of twin growth is primarily a function of two variables that are not entirely independ-
ent. The ﬁrst is the speed of loading that directly inﬂuences the rate of growth. The other is
the stress required to nucleate twins. If twins nucleate at very low stresses, the stress
required for their growth will be of the same order of magnitude as the nucleating stress.
In this case, a small submicroscopic twin may form and grow more or less uniformly with
an increasing stress until its growth is impeded by some means or other. On the other hand,111
31
21111
61
31
211
61
31
21
311
617Ch17.qxd  11/6/08  3:57 PM  Page 532
533 17.5 Accommodation of the Twinning Shear
Deformation by slip 
only to here 
Strain Tensile stressFIG. 17.18 Single-crystal tensile stress-strain
curve showing discontinuous strain increments
due to twinning. (After Schmid and Boas,
Kristallplastizität , Julius Springer, Berlin, 1935.)
if twins form under conditions that result in very high stress levels before nucleation, the
stress for growth may be much smaller than that for nucleation. When this happens, twins
grow at very rapid rates as soon as they are nucleated. Several interesting phenomena are
associated with this rapid growth. First, the rapid deformations that ensue set up shock
waves in the metal that can be heard as audible clicks. The crackling sound audible when
a bar of tin is bent is due to deformation twinning. The other effect is visible in tensile tests
of crystal specimens that undergo twinning during loading. The rapid formation of twins
results in sudden increments in tensile strain. In a rigid testing machine, this causes the load
to suddenly drop, giving the stress-strain curve a saw-tooth appearance in the region of
twinning. A stress-strain curve of this nature is shown in Fig. 17.18.
17.5 ACCOMMODATION OF THE TWINNING SHEAR
While the shear on a lattice plane is smaller in twinning than in slip, this shear becomes
macroscopic when the twin attains an appreciable width. The shear of a very thin twin
might possibly be accommodated elastically in the matrix surrounding a twin. However,
as a twin grows in size, the accommodation normally requires plastic deformation in the
surrounding metal. If the matrix is not able to accommodate the twinning shear of a twin
of ﬁnite size, then a hole may develop at the point where the accommodation was not
obtained. A well-known example occurs at twin intersections in iron and is known as a
Rose’s channel. This phenomenon was originally reported by Rose in 1868. Figure 17.19
shows one way of forming such a channel.
If a twin lies entirely inside a grain, it will usually be lenticular and thus taper to a
sharp edge at its periphery. This growth form may be assumed to be related to the shear
accommodation process, since it should be easier to accommodate the twinning shear by
slip in the matrix if the twin grows as a wedge. However, the twin shape is also undoubt-
edly inﬂuenced by the nature of the dislocation array that forms on the twin boundary.
The more tapered the twin proﬁle, the greater will be the separation between the disloca-
tions lying in the boundary.
The sharp leading edge of a twin is lost when a growing twin intersects a free sur-
face. If a twin meets a single free surface, it assumes the shape of a half-lens (Fig. 17.20),
and if it crosses a complete crystal, the twin acquires ﬂat sides parallel to the twinning
plane K1(Fig. 17.2A). In this last case, the twin can be accommodated in the lattice17Ch17.qxd  11/6/08  3:57 PM  Page 533
Chapter 17 Deformation Twinning and Martensite Reactions 534
Tensile 
stress Compression 
stress 
Basal 
plane 
Tensile 
stress Accommo- 
dation kink Accommo- 
dation 
kink Surface tilt 
due to twin Twin Twin 
Zinc 
(A)Compression 
stress 
Magnesium 
(B)
FIG. 17.20 Surface tilts and accommodation
kinks resulting from intersections of half-lens
twins with the surface in two hexagonal metals
without appreciable distortion of the latter. This is not true for half-lens-shaped twins
where the lattice around the twins is forced to accommodate the shearing strain. In the
case of a half-lens, one commonly ﬁnds accommodation kinks adjacent to the twins. The
diagrams of Fig. 17.20 show the nature of simple accommodation kinks in the hexago-
nal metals zinc and magnesium, as viewed on a surface normal to the basal plane and
to the twins. In each case, the basal planes in the crystal adjacent to the twin are bent
or kinked so as to allow the lattice of the parent to follow the shear strain of the twin.
In some cases, serrated twin interfaces at the crystal surfaces have also been reported.10
In summary, because the twinning shear has to be accommodated, slip normally has to
play a very active role in twinning. From a broad viewpoint, we should therefore consider
twinning deformation in terms of the coupling between slip and twinning modes. It is highly
probable that twinning would not be a signiﬁcant practical means of plastic deformation in
metals such as titanium and zirconium if there was a lack of this coupling. Generally speak-
ing, this implies that twinning also involves slip. The reverse, of course, is not true.
17.6 THE SIGNIFICANCE OF TWINNING IN PLASTIC
DEFORMATION
The existence of deformation twinning and its effects on mechanical properties has often
been ignored in dislocation dynamics studies. This is legitimate if deformation occurs by
slip alone. However, in many cases slip and twinning occur simultaneously and the result-
ing mechanical properties are strongly inﬂuenced by the twinning, as for example in the
important hcp metals, such as titanium, zirconium, and magnesium and in the commer-
cially signiﬁcant fcc alloys, such as brasses, bronzes, cupro-nickels, beryllium coppers, and
austenitic stainless steels.3,10–15Twin Twin
Fracture
FIG. 17.19 A crack induced
in an iron crystal at a twin
intersection. Similar cracks
were ﬁrst reported by Rose
in 1868. (After Priestner, 
R., Deformation Twinning ,
AIME Conf. Series, vol. 25,
p. 321, Gordon and Breach
Science Publishers, New
York, 1964.)17Ch17.qxd  11/6/08  3:57 PM  Page 534
535 17.7 The Effect of Twinning on Face-Centered Cubic Stress-Strain Curves
A metal that deforms largely by deformation twinning is iron alloyed with 25 at. %
beryllium. This alloy has been extensively studied by Bolling and Richmond.16These
authors designated deformation that occurs repeatedly by twinning continual mechanical
twinning and state that it occurs when the ﬂow-stress for twinning is less than that for gross
slip. They have also shown that, at a constant strain rate, when twinning dominates over
slip the yield stress tends to rise when the temperature is increased instead of falling as isnormally the case in metals deforming by slip in the absence of dynamic strain aging.Second, at a given temperature, if the strain rate is increased, the ﬂow stress tends todecrease. This is also an inverse effect to that normally experienced when deformationoccurs primarily by slip. A third observation was that, when twinning dominates,increasing the temperature at constant strain-rate or decreasing the strain-rate at con-stant temperature can increase the work hardening rate. These are the reverse of theeffects normally expected when slip controls the deformation.
17.7 THE EFFECT OF TWINNING ON FACE-CENTERED 
CUBIC STRESS-STRAIN CURVES
It was long believed that twinning did not occur in fcc metals. However, it has been amplydemonstrated in recent years that twinning is a signiﬁcant factor in the deformation ofthese metals. In them the critical resolved shear stress for slip is normally smaller than thatto form twins. As a result, an fcc metal usually begins its deformation by slip. The workhardening resulting from this slip deformation increases the ﬂow-stress, and only after thelatter reaches the twinning stress does twinning begin.
An important factor is that the twinning stress in fcc metals depends strongly on the
stacking fault energy of these metals. This is because the surface energy of a twin bound-ary is closely related to that of a stacking fault and a large part of the work to form a twingoes into creating its boundaries. Thus, the lower the stacking fault energy of an fcc metal,the lower, in general, is the stress needed to nucleate twins.
In fcc metals, the stacking fault energy decreases with increasing concentration of a
solute in solid solution so that twinning becomes more and more signiﬁcant the higher thesolute concentration. Consequently, twinning is a signiﬁcant feature in a large number ofcommercially important and highly alloyed fcc metals. These include the brasses, bronzes,cupro-nickels, and many others.
In the low stacking fault energy fcc metals, it is possible to consider deformation twin-
ning and slip as competitive forms of plastic deformation. However, twinning differs fromslip in a number of signiﬁcant ways. Thus, the movement of a total slip dislocation leavesthe lattice behind it in perfect registry. Accordingly, there is no change in crystal orienta-tion due to the movement of slip dislocations. This is not true in twinning because thecrystal structure inside a twin has an orientation that differs from that of the parent crys-tal in which the twin formed. Although this orientation is twin-related to the matrix, andit can be shown that some slip dislocations can easily pass into the twin from the matrixor vice versa, experimental evidence strongly suggests that a twin boundary can frequentlyact like a grain boundary. Thus, twins can often be considered to reduce the grain size bysupplying additional grain boundaries.
Because slip is normally the more important of the two types of deformation, the
effect of twinning on metal plasticity is probably best considered in terms of how it per-turbs the stress-strain behavior expected from slip alone. In this regard, probably the most17Ch17.qxd  11/6/08  3:57 PM  Page 535
Chapter 17 Deformation Twinning and Martensite Reactions 536
100 2 4 6 8 10 12 14 
.
200 a (dε/dσ) × 104, MPa–1
b c d e 
300 Stage 1 
slip only 
400 
σ, MPa500 600 700 Stage 2 Cu–4.9 at. % Sn
298K, Tension
d = 32μ  m
ε = 4.2  × 10–4 S–1
parallel 
twins Stage 3 
intersecting 
twins Stage 4 
dynamic 
recovery 
FIG. 17.21 The variation of d/H9255/d/H9268, the reciprocal of the work 
hardening rate, with the true stress, /H9268, for Cu–4.9Sn at 298 Ksigniﬁcant aspect of twinning is its effect on the work hardening rate. This is particularly
true in the low stacking fault energy fcc alloys where the dissociation of the total disloca-
tions into widely extended dislocations should have a strong effect on work hardening.
There are two basic ways that twinning can inﬂuence the work hardening rate. When
twinning starts, the twins in a grain are initially aligned parallel to the primary slip plane.
This is because the slip and twinning planes in the fcc lattice are both {111}, and the most
highly stressed twinning plane is usually the same as the primary slip plane. In this case
the twins do not have a signiﬁcant effect on the movement of slip dislocations. As a result,
in a given increment of deformation, the twins add a small contribution to the strain but
not to the stress. Thus, as suggested by Vohringer,17we may write
d/H9255/H20862d/H9268/H11005(d/H9255s/H11001d/H9255t)/H20862d/H9268s17.4
where d/H9255/H20862d/H9268is the reciprocal of the work hardening rate, d/H9255sis the strain contribution due
to the slip, d/H9255tis the strain increment due to twinning, and d/H9268sis the rise in the stress due
to the slip increment. Vohringer chose the reciprocal of the work hardening rate instead
of the work hardening rate, d/H9268/H20862d/H9255, in his equation because it has some advantage in pre-
senting the experimental data. Equation 17.4 clearly implies that after twinning starts, the
reciprocal of the work hardening rate should increase (meaning that the work hardening
rate decreases). This has been conﬁrmed15by experimental data as may be seen in
Fig. 17.21, where the reciprocal of the work hardening rate, d/H9255/H20862d/H9268, is plotted against the
true stress, /H9268, for a Cu–4.9 at. % Sn specimen deformed at room temperature, 298 K. Note
that the slope of this curve rises sharply as it passes from the region marked Stage 1, where
deformation occurs by slip alone, into Stage 2, where twins form parallel to the active slip
plane. This increase in slope of the reciprocal of the work hardening rate at the transition17Ch17.qxd  11/6/08  3:57 PM  Page 536
537 17.8 Martensite
from Stage 2 to Stage 3 signiﬁes a decrease in work hardening rate after the transition so
that with continued deformation the work hardening increases at a reduced rate. Thisslower but nevertheless continuous rise in the ﬂow stress eventually causes twins to formon twinning planes that intersect the primary twinning or slip plane. When this happens,an effective decrease in grain size occurs and the work hardening rate again increases.
17.8 MARTENSITE
When the temperature of a metal capable of undergoing a martensite reaction is lowered,it eventually passes through an equilibrium temperature separating the stability ranges oftwo different phases. Below this temperature, the free energy of the metal is lowered if themetal changes its phase from that stable at high temperatures to that stable at low temper-atures. This free-energy difference is the primary driving force for a martensite reaction.
The phase change that occurs in a martensite transformation is brought about by the
movement of the interface separating parent phase from the product. As the interfacemoves, atoms in the lattice structure of the parent phase are realigned into the lattice ofthe martensite phase. The nature of the individual atomic movements in the region con-stituting the interface are not known, just as they are not known in deformation twin-ning. Nevertheless, it is undoubtedly true that the displacement of atoms, relative to theirneighbors, is small in magnitude and probably more complicated than those in deforma-tion twinning. Because of the manner in which martensite forms, no composition changeoccurs as the parent lattice is converted into the product phase and diffusion in either theparent phase or product phase is not required for the reaction to continue. Martensitereactions are, accordingly, commonly referred to as diffusionless phase transformations .
The atomic realignments associated with martensite reactions produce shape deforma-
tions just as they do in mechanical twinning. Because the new lattice that is formed has asymmetry different from that of the parent phase, the deformation is, of necessity, more com-plicated. In mechanical twinning we have seen that the distortion is a simple shear parallelto the twinning plane or the symmetry plane between twin and parent crystal. As previouslypointed out, the twinning plane is an undistorted plane; all directions in this plane areunchanged by twinning with respect to both their magnitudes and their angular separations.The habit plane or plane on which martensite plates form is also usually assumed to be an
undistorted plane. The macroscopic shape deformation in the formation of a martensite plateis believed to be a shear parallel to the habit plane plus a simple (uniaxial) tensile or compres-sive strain perpendicular to the habit plane. A strain of this nature, known as an invariant
plane strain , is the most general that can occur while still maintaining the invariance of the
habit plane. Neither a shear parallel to the habit plane, nor an extension or contraction per-pendicular to it will change the positions or magnitudes of vectors lying in the habit plane.
Data showing magnitudes of the shear and normal components of the invariant plane
strains associated with martensite reactions are difﬁcult to measure and are relativelyscarce. Some of the available information is given in Table 17.1. The normal componentof the strain in most martensite transformations is also smaller and harder to measure thanthe shear component, which probably explains the lack of data for this component inTable 17.1. Because the shape deformation is primarily a shear, martensite plates deformthe lattice of the matrix like deformation twins. Individual martensite plates, formed in theinterior of a crystal, are therefore lens-shaped, and if a martensite plate crosses a crystal,its boundaries are ﬂat and parallel to the habit plane.17Ch17.qxd  11/6/08  3:57 PM  Page 537
Chapter 17 Deformation Twinning and Martensite Reactions 538
TABLE 17.1 Habit Planes and Macroscopic Distortions in Martensite Transformations.*
Shear Normal 
Phase Component Component 
System Changes†Habit Plane Shear Direction of Strain of Strain
Fe–Ni fcc to (9, 23, 33) [156] /H110062° 0.20 0.05
(30% Ni) bcc
Fe–C fcc to (225) [ 2] 0.19 0.09
(1.35% C) bct
Fe–Ni–C fcc to (3, 10, 15) [ 2] (approx.) 0.19
(22% Ni, bct
0.8% C)
Pure Ti bcc to (8, 9, 12) [11 ] (very 0.22
hcp approx.)
Ti–Mo bcc to 4° from [ 44] [14 ] (approx). 0.28 /H110060.05
(11% Mo) hcp 4° from (8, 9, 12)
Au–Cd bcc to [0.696, /H110020.686, [0.660, 0.729, 0.05
(47.5% ortho- 0.213] 0.183]Cd) rhom-
bic
In–Tl fcc to [0.013, 0.993, 1] [01 ] (approx.) 0.024
(18–20% fct
Tl)
* Most of the data are abstracted from a comprehensive summary by Bilby, B. A., and Christian, J. W., The Mechanism
of Phase Transformations in Metals . The Institute of Metals, London, 1956. For detailed references and explanation of the data
in the table, the reader is referred to this summary.
†The abbreviations signify: bct /H11005body-centered tetragonal
fct/H11005face-centered tetragonal17 313111
While the atomic movements involved in martensite reactions are small compared to
those in slip, there is considerable variation in their magnitudes from one alloy to the next.
Both the crystallographic features of a martensite transformation and the kinetics of the reac-tion are more easily studied in an alloy involving the smallest possible atomic displacement.Two well known martensite transformations ﬁt this category: those in gold-cadmium alloysand that in an indium-thallium alloy. The very important martensite reactions that occur inthe hardening of carbon and alloy steels involve relatively large atomic displacements. In thefollowing sections we shall consider an example of both an alloy in which the atomic move-ments are small (indium-thallium) and another (iron-nickel, 70%-30%) in which they arelarge. In this way, a better understanding of the various phenomena involved in martensitictransformations can be obtained. An overview of martensitic transformations and theirmicrostructure can be found in two comprehensive review articles by Wayman.
18,19
17.9 THE BAIN DISTORTION
A face-centered cubic lattice can also be considered as a body-centered tetragonal lattice. See Fig. 17.22 in which (in the upper diagram) a tetragonal unit cell is delineated in the face-centered cubic structure. In a tetragonal structure, the crystallographic axes lie at right anglesto each other, as in a cubic structure, but one lattice constant cdiffers in magnitude from the17Ch17.qxd  11/6/08  3:57 PM  Page 538
539 17.9 The Bain Distortion
a0 
(A)
(B) (C)a0 
a0 a0 
a0 
a0 
2 a a a a0 z 
y 
x‘ –y‘ 
x 
a0 
2 
FIG. 17.22 Bain distortion for a face-centered cubic lattice
transforming to a body-centered cubic lattice. The body-centered
tetragonal cell is outlined in the face-centered cubic structure in
(A), and shown alone in (B). The Bain distortion converts (B)
to (C). (After Wechsler, M. S., Lieberman, D. S., and Read, T. A.,
Trans. AIME , 1971503 [1953].)
other two. These latter dimensions of the unit cell are usually designated by the symbol a.
When considered as a body-centered tetragonal structure, the normal face-centered struc-
ture has a c/aratio of . Similarly, a body-centered cubic structure can be considered a
body-centered tetragonal structure with a c/aratio of unity. In 1924, Bain20suggested that a
body-centered cubic lattice could be obtained from a face-centered cubic structure by a com-
pression parallel to the caxis and an expansion along the two aaxes. Any simple homoge-
neous pure distortion of this nature, which converts one lattice into another by an expansion
or contraction along the crystallographic axes, belongs to a class known as Bain distortions .
The Bain distortion indicated above converts a face-centered cubic lattice into a body-
centered lattice with a minimum of atomic movements. However, there is no undistorted
plane associated with this Bain distortion (as we shall presently see), so that the invariant
plane strain associated with martensitic transformations cannot be explained by a Bain
distortion. The Bain distortion does, however, give an approximate measure of the mag-
nitude of atomic movements involved in a transformation. Thus, in the iron-nickel alloy
(30 percent Ni) of Table 17.1, which undergoes a face-centered cubic to body-centered
cubic transformation, the caxis is shortened by a factor of approximately 0.8, while the a/H112291.417Ch17.qxd  11/6/08  3:57 PM  Page 539
Chapter 17 Deformation Twinning and Martensite Reactions 540
a0
a0 a0a acFIG. 17.23 Bain distortion in indium-thallium
(18-20 percent TI) alloy. Face-centered cubic
transforms to face-centered tetragonal. In
tetragonal structure, c/H110051.0238 a0and a/H11005
0.9881 a0, where a0is cubic lattice constant.
(Distortion of lattice is greatly exaggerated in
these ﬁgures.)
338 0 1 2 3 5 6 7 
4 
340 m/m  × 103
342 346 344 
Temperature, K Heating 
Tetragonal Mf Ms 
Cubic 
Cooling 
348 FIG. 17.24 The temperature dependence of the
martensite transformation in the indium-thallium
(18 percent TI) alloy. Transformation followed by
measurement of change in length of 
specimen. (From data of Burkart, M. W., and
Read, T. A., Trans. AIME , 1971516 [1953].)axes are increased in length by a factor of about 1.14. On the other hand, in the indium-
thallium alloy, where a face-centered cubic alloy transforms to a face-centered tetragonal
structure, as shown in Fig. 17.23, the c(vertical axis) becomes 1.0238 a0, where a0is the
cubic lattice constant, while the aaxes decrease to 0.9881 a0. Clearly, much larger defor-
mations are involved in the iron-nickel transformation than in the indium-thallium (18-20
percent Tl). This fact is reﬂected in the magnitudes of the macroscopic shears of the
martensite transformations given in Table 17.1; 0.20 and 0.024, respectively.
17.10 THE MARTENSITE TRANSFORMATION 
IN AN INDIUM-THALLIUM ALLOY
We shall now consider in some detail the martensite transformation in the indium-thallium
alloy, where the small size of the observed shear makes for easier understanding of the
observed phenomena. Studies made of single crystals of this alloy are of special interest.
Provided that the crystals are carefully annealed and not bent or damaged, they undergo
martensitic transformations involving the motion of a single interface between the cubic
(parent phase) and the tetragonal (product phase).21,22This transformation does not occur
by the formation of lens-shaped plates, or even parallel-sided plates, but by the motion of a
single planar boundary that crosses from one side of the crystal to the other. On cooling, an
interface ﬁrst appears at one end of a specimen and, with continued cooling, moves down
through the entire length of the crystal. Because of dimensional changes accompanying the
reaction, its progress can be followed23with the aid of a simple dilatometer that permits
measurements of the specimen length to be made as a function of temperature. A typical set
of data is shown in Fig. 17.24. Notice that on cooling, the length of the specimen begins to17Ch17.qxd  11/6/08  3:57 PM  Page 540
541 17.12 Athermal Transformation
change at approximately 345 K, signifying that the martensite transformation started at this
temperature. It is customary in all martensite transformations to designate, by the symbol Ms,
the temperature corresponding to the start of the transformation. The curve also shows thatthe specimen did not transform completely until the temperature was lowered to about 340 K. This latter temperature is designated as the M
f, or martensite ﬁnish temperature. In
order to move the interface from one end of the specimen to the other, it was necessary todrop the temperature 5 K below the M
stemperature. During this temperature interval
between Msand Mf, the interface, or habit plane does not move steadily and smoothly, but
rather in a jerky fashion. It moves very rapidly for a short distance in a direction normal toitself and then stops until a further decrease in temperature gives it enough driving force tomove forward again. The irregular motion of the interface is not apparent in the dilatome-ter measurements of Fig. 17.24, but may be readily observed by watching the movement ofthe interface under a microscope. The necessity for an ever-increasing driving force to con-tinue the reaction is an unusual phenomenon because it implies the existence of a volumerelaxation,
24or an energy term opposing the transformation which is proportional to the
volume of metal transformed. An explanation for the effect can be given in terms of theintersection of the interface with obstacles. It is now believed that martensitic and deforma-tion twin interfaces can be composed of dislocation arrays. It is also recognized that a movingscrew dislocation, which cuts through another screw dislocation, acquires a jog or discontinu-ity that produces a row of vacancies or interstitials as the moving dislocation continues itsadvance. While the geometry of the dislocation arrays in the crystals and in the interfaces isnot known, the screw-dislocation-intersection picture gives us a tentative picture
25of how a
moving interface can develop a resistance to its motion proportional to the distance throughwhich it moves. The screw components in an interface should cut other screw dislocations ina number proportional to the distance through which the interface moves: each intersectionadding its own contribution to the total force holding back the boundary.
17.11 REVERSIBILITY OF THE MARTENSITE 
TRANSFORMATION
