Repository: Ketankham/chatbot-meta-books

File: tem-book.txt (part 35 of 71)
 هب انم خدا 
which we used above for thickness determination. Theprojection-diffraction symmetry is simply the symmetrydisplayed in SADPs. Since this symmetry is only 2D, it isnot as useful as the WP and BF symmetry. If you goback and examine Figure 20.2B, the projection-diffrac-tion symmetry is visible in the ZOLZ Kikuchi bandswhich show a sixfold rotational symmetry with two
independent mirror planes, one within the Kikuchi
bands and one between them, giving 6 mmsymmetry.
Similar symmetry is shown in the SADP from Si inFigure 20.2A.
Now that you’ve learned the basics you should be able
to breeze through the companion text which describes theprocess for point-group determination, step by step. Afterpoint-group determination you’ll also be shown how todetermine space groups. This exercise is a little morechallenging and space groups are somewhat less impor-
tant than point groups in terms of relating crystal sym-
metry to materials properties. Nevertheless, the spacegroup of your specimen is an im portant crystallographic
characteristic and since there are 230 of them it is a muchmore selective characteristic than the point group.
We’ll now go on to discuss some more informa-
tion that is available in HOLZ lines but, before youdo this and before you read the CBED chapter in the
companion text, we must warn you that symmetry
determination from CBED patterns requires thatyou use your eyes to make a judgment on the pres-ence or absence of certain symmetry elements and sothis is not an exact science. There are ‘error bars’ inCBED symmetry and guidance on how to judgewhether imperfections in the symmetry of the pat-terns can be ignored or not is also given in the
companion text.
21.5 LATTICE-STRAIN MEASUREMENT
Strain arises from local changes in the lattice spacings ofthe material. Strain may arise from the presence of
defects such as dislocations and coherent precipitatesWP SYMMETRY
The WP symmetry is just what it says: it’s the sym-metry of the whole pattern, including the relativepositions of the HOLZ reflections and any HOLZKikuchi lines.PROJECTION-DIFFRACTION SYMMETRY
This is displayed by the intensity in the direct 000
beam plus the hkldiffracted beams in the ZOLZ layer
and corresponds to the projected 2D symmetry of the
crystal down the zone axis that you have selected. Itignores any contributions from HOLZ layers, such asHOLZ lines and HOLZ reflections, but includes anydiffuse intensity within these disks.
BF SYMMETRY
BF symmetry is the symmetry of the 000 disk
only, when HOLZ lines are present .
21.5 L ATTICE -STRAIN MEASUREMENT .................................................................................................................................................. 361
www .Iran -mavad .com  
ﻣﺮﺟﻊ ﺩﺍﻧﺸﺠﻮﻳﺎﻥ ﻭ ﻣﻬﻨﺪﺳﻴﻦ ﻣﻮﺍﺩ
or through local changes in chemistry. Such chemical
changes can arise naturally or can be carefully intro-duced by controlling the deposition parameters forlayered nanostructures formed by MBE or CVD meth-
ods. Either way, knowing the exact value of the strain is
important in areas as diverse as mechanics, electronics,and optics. We can get a reasonably accurate measure-
ment of the lattice constants ( /C242%) by indexing the
reflections in the ZOLZ and/or by measurement of the
HOLZ-ring diameter. However, the best method is touse the positions of HOLZ lines in the BF disk which,
because they arise from very high order reflections, are
very sensitive to changes in lattice parameter. Resultsthat are an order of magnitude more precise ( /C240.2%)
can be obtained by computer simulation of the position
of the HOLZ lines using different lattice constants. The
values that produce the best match with the experimen-tally observed HOLZ-line positions can be identified as
the lattice constants of the crystal. So by measuring the
HOLZ-line positions we can measure changes in latticeparameters. Materials scientists and nanotechnologists,particularly in the electronics industry, are most inter-
ested in changes due to lattice strain.
Local measurement of lattice strain has always been
of interest to materials scientists and indeed we devote
the whole of Chapter 25 to imaging of strain effects.Typically, direct lattice-strain measurements were per-
formed by X-ray methods but the need for higher spatial
resolution in semiconductor technology and nanostruc-tured materials has created a tremendous market forCBED-based methods. For example, in semiconductor
manufacturing and optical technologies, strain-layer
superlattices (e.g., epitaxial layers of GaAs and AlGaAswhich differ slightly in their precisely controlled latticeparameters) are widely used. Specific infrared sensors can
be tuned, optical waveguides can be modulated, thethreshold voltages of lasers can be tweaked, and so
on. Introducing local strain into the channel in semi-conductor junctions to enhance carrier mobility andreduce the resistance between the source and drain has
increased chip performance markedly, permitting
Moore’s law to be extended for yet a few more years.This concept is also referred to as ‘strain engineering’
and is central to the success of nanostructured electron-
ics and optical devices.
Early CBED work in this area involved the measure-
ment of strain around precipitates in thin foils (Rozeveldand Howe) and this has been extended down to nanometer-
size probes coupled with sophisticated algorithms for
matching the HOLZ-line pattern s and extracting the strain
measurement. Figure 21.13 shows the extraordinary matchthat can now be achieved between experiment and theory
using Zuo’s software which is a development of the early
algorithms given in Spence and Zuo. Similar software iscontinuously being refined by many researchers and variousforms are available on the Web at the URLs listed at the
end of the chapter. As always, check the validity of the
software by checking how well it simulates patterns fromknown specimens in known orientations: caveat emptoreven if it’s free!
In early computer programs, the position of the
HOLZ lines in the simulation was derived from kinemat-ical diffraction theory only, but dynamical effects maybe important and should always be included, otherwisethe match is incorrect (Eades et al.). The method is
summarized in three steps.
&Start with a standard specimen of known lattice
parameter to establish the exact electron wavelengthfor subsequent simulations.
&Adjust the continuous kV control. Since you knowthe lattice parameter, you can determine the exact kV.
(A) (B) (C)
FIGURE 21.13 (A) Cross-sectional BF image from a high-density, plasma-filled, shallow-trench isolation structure prepared along the line indicated on
the SEM image (inset). (B) Experimental CBED HOLZ pattern taken at the cross in (A) /C2410mm away from the trench structure. (C) Simulation of a
selected area of (B) where the HOLZ lines (highlighted in red) intersect showing the best fit for strain analysis. Both experimental and theoretical patterns
were processed to enhance the contrast.
362 ..............................................................................................................................................U SING CONVERGENT -BEAM TECHNIQUES
www .Iran -mavad .com  
ﻣﺮﺟﻊ ﺩﺍﻧﺸﺠﻮﻳﺎﻥ ﻭ ﻣﻬﻨﺪﺳﻴﻦ ﻣﻮﺍﺩ
&At this predetermined kV s etting, obtain a HOLZ-line
pattern from the unknown and compare the experi-
mental pattern with simulated patterns generated for a
range of lattice parameters, until good matching isachieved between the simulated and experimental pat-terns (see Figure 21.13). Theoretically, an accuracy of0.02% should be achievable but in practice an accu-racy of 0.2% is generally obtained.
While this approach has demonstrated reasonable suc-
cess in measuring lattice-parameter shifts as reviewed by
Randle et al., you should be wary of other possible causesof HOLZ-line shifts and the difficulties of exact matchingbetween theory and experiment. Often the HOLZ-linepatterns display asymmetries which make matching diffi-cult. Remember, you’ll probably need to cool the speci-men so you can see HOLZ lines in some materials. There
are some necessary precautions you should take
&Compare your standard and unknown under identi-
cal conditions.
&Take account of any differences in thermal-contrac-tion coefficient if you cool the specimen to liquid-N
2
temperatures.
&Watch for problems such as surface relaxation, orlocal strain, or the presence of dislocation lineswhich can give rise to spurious measurements of
lattice parameter.
With this same approach we can also make localized
measurements of strain around precipitates or defects,
but the data are always averaged through the foil thick-ness and in one dimension and so the interpretation canbe difficult. Furthermore, strain relaxation due to thepresence of the surfaces of the specimen is an ever-present challenge. However, particularly in planar,thin-film layered structures it is often possible to tilt
the specimen so that the local strain is projected along
the beam direction. It is also feasible to use this HOLZ-line shift approach to infer, indirectly, the compositionof a specimen by comparing the lattice parameter of anunknown with a standard of known composition and inthe case of binary solid solutions, extrapolating to othercompositions assuming that Ve ´gard’s law applies. Such
an analysis is not limited by elemental considerations orabsorption, as is the case for XEDS, and does notrequire ultra-thin specimens as for EELS. However,this method is indirect and makes several assumptionsthat may not always apply. It’s a last resort.21.6 DETERMINATION
OF ENANTIOMORPHISM
The terms ‘handedness,’ ‘chirality,’ and ‘enantiomorph-
ism’ all refer to the same thing. We say that a crystal ormolecule is ‘handed’ if two forms of the structure occur,and if we describe the atomic coordinates of one of themin a right-handed set of axes, the atomic coordinates of
the other structure will be identical in a left-handed coor-
dinate system. These two structures, termed ‘enantio-morphic’ or ‘chiral,’ are mirror images of each otherand we refer to them as the right-handed and left-handedforms. (Look at your hands and try and rotate them intoexact coincidence and all this should be clear.) If you go
back and look at the section on symmetry concepts, you
should be able to convince yourself that any crystal thatcontains a mirror ( m), inversion center ( /C221), or a fourfold
inversion axis (
4) cannot show chirality.
By the way, if you don’t think such an esoteric topic
as enantiomorphism is important then a salutary fact is
that the drug thalidomide (2-(2,6-dioxo-3-piperidyl)
isoindole-1,3-dione) comes in enantiomorphic crystal
forms. One enantiomer (the S-form) causes catastrophic
birth defects in children and the other ( R-form) provides
the desired therapeutic effects for women suffering dif-ficult pregnancies and is particularly efficacious as atreatment for disfiguring skin lesions such as those aris-
ing from leprosy. Thousands of seriously deformed chil-
dren were born because of the failure to distinguish thedifferent effects of the two enantiomorphs. This tragedygave rise to the whole field of single-enantiomer drugdevelopment (currently a $100B/yr market in the USAalone), avoiding the common racemic mixture of both
forms that is produced in most chemical processes.
So, although we don’t often need to know which of
the two-handed forms we are looking at, there are occa-
sions when it is of the utmost importance, and severalgroups have worked hard on the determination of hand-edness from CBED.
Enantiomorphism is an essentially 3D phenomenon
(again, look at your hands). Since the projection of acrystal is a 2D object, a projection of the structurecannot tell you anything about the handedness. Thismeans that, in ZAPs, to see handedness, we must lookat effects of HOLZ diffraction or, more generally, ifyour specimen is not at a zone axis, there must be
diffraction involving at least three non-coplanar diffrac-
tion vectors in addition to the direct beam. This condi-
tion does not necessarily mean that we have to look at aHOLZ pattern. It means that we have to look at HOLZdiffraction effects which, as you now know well, mayappear in the ZOLZ as well as in HOLZ directly. In the
example given in Figure 21.14, the asymmetric effects
are visible only in the reflections in the first HOLZ ring.
Looking at HOLZ effects, we can readily see the
difference between enantiomorphs. But just observingLATTICE PARAMETERS FROM CBED
For determining precise values, compare the experi-
mental HOLZ-line patterns to the computer-
simulated version.
21.6 D ETERMINATION OF ENANTIOMORPHISM ..................................................................................................................................... 363
www .Iran -mavad .com  
ﻣﺮﺟﻊ ﺩﺍﻧﺸﺠﻮﻳﺎﻥ ﻭ ﻣﻬﻨﺪﺳﻴﻦ ﻣﻮﺍﺩ
the difference does not let us to say which structure is
which hand. It does allow us to say whether two crystals
have the same oropposite handedness.
The determination of whether a particular crystal is
right-handed or left-handed requires a dynamical calcu-
lation to simulate CBED patterns which you must thencompare with the experimental patterns. But note
&You’ll find that such a comparison with experiment
is not always easy because there is often ambiguity inthe indexing of the pattern and, if your indexing iswrong, the handedness will be wrong.
&To perform the simulation and thus to determine thehandedness, you need to know the full crystal
structure.
&Some authors have suggested that the dynamical cal-
culations (needed to say which enantiomorph is which)can be done by hand, e.g., by calculating the phases ofthe structure factors and working out the effects ofmultiple-diffraction paths. However, this calculationrequires considerable understanding of dynamical dif-fraction and it is surely easier, as well as more reliable,
to perform a full dynamical simulation using some of
the software we’ve already referenced.
Recently Inui et al. have systematically tabulated
appropriate zone axes for the determination of handed-
ness for all the point groups that can show handedness .
In studies of enantiomorphism, it is crucial to determinewhether or not a CBED pattern contains mirror sym-
metry or not. You’ll find that doing this is not always
easy but, if you use off-axis patterns rather than ZAPs,the asymmetries tend to be stronger, as described byJones (and also shown in Figure 21.14).
21.7 STRUCTURE FACTOR AND CHARGE-
DENSITY DETERMINATION
When you read the literature about CBED and its
applications, you’ll often come across references to
extraction of structure factor ( Fhkl) values via CBED.
(Go back to Chapter 3 to remind yourself of the impor-tance of structure factors in electron diffraction.) Youshould remember that | F(y)|
2is direct measure of the
diffracted intensity. Direct, reproducible, and quantita-tive measurement of the diffracted intensity is basicallyimpossible in SADPs but is quite feasible in CBEDpatterns, especially when they are energy-filtered. When
we determine a specific crystal structure for our specimen,
it is, in fact, equivalent to assigning a structure-factorphase to the diffraction disks in the pattern. There are
FIGURE 21.14 CBED pattern from a specimen of Ho 2Ge2O7, tilted
slightly away from the zone axis to improve the contrast. The ZOLZ
(the bright spots just below the center of the figure) shows mirror sym-metry but in the HOLZ ring (above the center) the reflections are clearly
asymmetric. If the specimen had the other chirality, the HOLZ ring would
be mirrored across the vertical axis of the pattern.
FIGURE 21.15 A three-dimensional rendering of the experimental differ-
ence map between the static crystal charge density (determined from quan-titative analysis of CBED patterns) and the superimposed spherical charge
density of O
2–and Cu+ions. The color scheme is blue where the difference
in charge density is negative ( Dr<0), white where it is zero ( Dr= 0), and
red where it is positive ( Dr>0). The difference would be zero everywhere
if cuprite were purely ionic (i.e., the ions were indeed spherical). The non-spherical charge distortion on the Cu atoms shows the characteristic
shape of d orbitals. The positive charge in the tetrahedral interstitialregions suggests Cu–Cu covalent bonding.
364 ..............................................................................................................................................U SING CONVERGENT -BEAM TECHNIQUES
www .Iran -mavad .com  
ﻣﺮﺟﻊ ﺩﺍﻧﺸﺠﻮﻳﺎﻥ ﻭ ﻣﻬﻨﺪﺳﻴﻦ ﻣﻮﺍﺩ
several ways to do this and advances in computer simu-
lation and CCD cameras make the direct, quantitativeinterpretation of diffracted intensity much more tract-able, but the essential steps were all described by Spenceand Zuo. Basically, we match computer simulations of
intensity variations in the CBED disks with the experi-
mental patterns, assigning specific values of F
hklto each
of the reflections until the best fit is obtained. So it iscomputer-intensive, but that is not a problem today.
Once the structure-factor data are obtained, a very
useful side effect is that the valence-electron density canbe measured from the low-order structure factors andthis characteristic is otherwise inaccessible experimen-
tally for crystals without an inversion symmetry (Spack-
man et al.). Once measured, the valence-electron densitycan be mapped out and the culmination of much of thiswork was the first-ever direct imaging of an atomicbond (Zuo et al.) (Figure 21.15).
21.8 OTHER METHODS
21.8.A Scanning Methods
Diffraction is as useful in scanning-beam instruments asin TEM. As we discussed back in Chapter 18, electron-backscatter diffraction (EBSD) studies are as ubiqui-tous today as SAD and CBED and very complemen-tary. Many more crystals can be studied by EBSD and
the specimen does not need to be thinned. EBSD pat-
terns contain HOLZ lines just like CBED patterns.
(A)
(C)(B)
FIGURE 21.16 Series of Eades double-rocking ZAPs obtained from a
thin Al foil in the [001] orientation. (A) is the BF image, (B) is the 200 DF
image, and (C) is an energy-filtered version of (A). The removal of energy-
loss electrons sharpens the image.
FIGURE 21.17 Nanodiffraction patterns from a multi-walled carbon
nanotube (top).
21.8 O THER METHODS ................................................................................................................................................................................ 365
www .Iran -mavad .com  
ﻣﺮﺟﻊ ﺩﺍﻧﺸﺠﻮﻳﺎﻥ ﻭ ﻣﻬﻨﺪﺳﻴﻦ ﻣﻮﺍﺩ
Historically, electron channeling was another way to
obtain crystallographic information in the SEM but the
patterns are of such low contrast that EBSD has ren-
dered the channeling technique obsolete (for now).
Scanning DPs can be obtained in STEMs using
either one or two sets of coils both before and after thespecimen. In both cases the beam is stationary at theplane of the specimen and rocks back and forth in amanner similar to the hollow-cone or precession meth-ods we described in Chapters 18 and 20. Using only one
scan coil below the specimen partially ‘de-rocks’ the
beam but two coils fully ‘de-rock’ the beam such that,instead of the DP scanning across the BF STEM detec-tor and being recorded sequentially, the 000 disk isalways on the optic axis and thus on the BF detector.However, the HOLZ lines, etc., move continuouslyacross the detector because, like Kikuchi lines, they are‘fixed’ to the specimen. The resulting double-rocking
patterns, which are often named after their inventor,
Alwyn Eades, cover several degrees in comparisonwith the fractions of a degree visible in a normalCBED disk. These patterns are very striking as youcan appreciate from Figure 21.16; such patterns can beviewed in BF or DF and, as with all CBED patterns, canbe sharpened by energy filtering. These scanning meth-ods can be used to study the occurrence of forbiddenreflections which are important in crystal-symmetry
determinations and more detail is given in the compan-ion text.
21.8.B Nanodiffraction
Nanodiffraction, as the term implies, involves diffrac-tion with a nanometer-scale beam and has been pio-
neered by Cowley. Nanometer beams have only a few
picoamps of current so the patterns are noisy andrequire a FEG-TEM (or DSTEM), which also provides
a coherent beam. If you scan the literature, you’ll find
that nanodiffraction permits determination of local var-iations of crystallography within large individual unitcells, dislocation cores, grain-boundary segregant films,
individual nanotubes or nanoparticles such as catalysts.
Figure 21.17 shows nanodiffraction patterns from asingle, multi-walled, carbon nanotube.
In addition, it is possible to assess crystallographic
effects associated with medium-range ordering by
correlating atom positions over distance of a few nan-
ometers. Nanodiffraction methods have helped developthe new field of fluctuation microscopy which we men-tion again in Chapter 29; they are also essential for
diffractive imaging with atomic resolution.
CHAPTER SUMMARY
CBED patterns contain contrast information which gives a complete crystallographic
characterization of small crystals, as well as other information such as thickness. To makethe most of this capability you need detailed knowledge of crystal-symmetry concepts,stereographic projections, and the ability to produce ZAPs from a variety of orientations.In addition, the determined operator is often rewarded with patterns that are both veryuseful and stunningly beautiful. Before you go and read about CBED in the companion text,remember that, if you want to determine the point group and/or the space group from yourCBED patterns, you need to determine
&WP symmetry
&BF symmetry
&Projection-diffraction symmetry
CBED symmetry information from the HOLZ-line distribution in the 000 disk is also
very useful for measuring other characteristics of our specimens which cannot be deter-mined, on a nanoscale, by other techniques. The examples we showed were lattice strain, an
essential variable in the electronics and optical industries, enantiomorphism, structure-
factor and charge-density determinations. If you’ve successfully worked your way throughthese two chapters, then you’re ready for the companion text and the more challengingaspects of CBED, such as measurement of defect crystallography, structure factors, Debye-Waller factors, polarity, and charge density which are discussed in depth in the essentialtexts by Spence and Zuo and by Morniroli.
THE JEOL CBED ATLAS
By Tanaka, M et al, 1985-2002 Convergent Beam Electron Diffraction I-IV JEOL Tokyo. The details are in
Chapter 20.
366 ..............................................................................................................................................U SING CONVERGENT -BEAM TECHNIQUES
www .Iran -mavad .com  
ﻣﺮﺟﻊ ﺩﺍﻧﺸﺠﻮﻳﺎﻥ ﻭ ﻣﻬﻨﺪﺳﻴﻦ ﻣﻮﺍﺩ
TECHNIQUE
Eades, JA 1989 (Ed.) Journal of Electron Microscopy Techniques 13(I & II). Special issues on CBED with
many useful papers covering much of the content of this chapter.
Jones DN 2007 Sensitive Detection of Mirror Symmetry by CBED Applied to LaAlO 3and GdAlO 3Acta
Cryst. B6369–74. Using off-axis CBED patterns.
Mansfield, JF 1984 Convergent Beam Electron Diffraction of Alloy Phases Adam Hilger Ltd. Bristol UK. A
great collection of CBED patterns and proof that steel can still be beautiful.
Morniroli, J-P 2002 Large-Angle Convergent-Beam Electron Diffraction (LACBED) SFm. (Socie ´te´Fran-
c ¸ aise des Microcopies) Paris, France. The essential instructional text full of great diagrams and
practical examples along with an excellent bibliography
Spence, JCH and Zuo, JM 1992 Convergent Beam Electron Diffraction Plenum Press New York. You will
want a copy of this book if you use CBED extensively. You may find a reference to earlier CBEDstudies on your material here in the selective bibliography organized by material. Although nowconsidered obsolete by some, the original code for plotting HOLZ lines is included in the appendicesalong with the Fortran code for one Bloch wave and one multislice program.
THICKNESS DETERMINATION
Allen, SM 1981 Foil Thickness Measurements from Convergent-Beam Diffraction Patterns Phil. Mag. A43
325–335.
Kelly, PM, Jostons, A, Blake, RG and Napier, JG 1975 The Determination of Foil Thickness by Scanning
Transmission Electron Microscopy Phys. Stat Sol. A31771–780.
APPLICATIONS
Ayer, R 1989 Determination of Unit Cell J. Electron Microsc. Tech. 1316–26.
Berta, Y, Ma, C and Wang, ZL 2002 Measuring the Aspect Ratios of ZnO Nanobelts Micron 33687–691.
Cowley, JM 2001 Electron Nanodiffraction Methods for Measuring Medium-Range Order Ultramicrosc. 90
197–206. Nanodiffraction.
Kim, M, Zuo, JM and Park, G-S 2004 High-Resolution Strain Measurement in Shallow Trench Isolation
Structures Using Dynamic Electron Diffraction App. Phys. Lett. 842181–2183.
Mansfield, JF 1985 Error Bars in CBED Symmetry? Ultramicrosc. 1891–96. As it says.
Raghavan, M, Scanlon, JC and Steeds, JW 1984 Use of Reciprocal Lattice Layer Spacing in Convergent
Beam Electron Diffraction Analysis Metall. Trans. 15A1299–1302.
Randle, V, Barker, I and Ralph, B 1989 Measurement of Lattice Parameter and Strain Using Convergent
Beam Electron Diffraction J. Electron Microsc. Tech. 1351–65. Accuracy in using HOLZ lines for
determining lattice parameters.
Steeds, JW 1979 Convergent Beam Electron Diffraction inIntroduction to Analytical Electron Microscopy
387–422 Eds. JJ Hren, JI Goldstein and DC Joy Plenum Press, New York.
CRYSTALLOGRAPHY
Eades, JA, Moore, S, Pfullman, T and Hangas, J 1993 Discrepancies in Kinematic Calculations of
HOLZ Lines Microscopy Research and Technique 24509–513. The importance of dynamical
scattering for HOLZ line calculations.
Inui, H, Fujii, A, Sakamoto, H, Fujio, S and Tanaka, K 2007 Enantiomorph Identification of Crystals
Belonging to the Point Groups 321 and 312 by Convergent-Beam Electron Diffraction J. Appl. Cryst. 40
241–249.
Jackson, AG 1987 Prediction of HOLZ Pattern Shifts in Convergent Beam Diffraction J. Electron Microsc.
Tech. 5373–377. Collected data.
Jackson, AG 1990, Identification of the Laue Zone Number in HCP Systems in Convergent Beam Electron
Diffraction Ultramicrosc. 32181–182.
Nye, JF 1985 Physical Properties of Crystals (2nd Ed.) Oxford University Press New York.
INDEXING AND LATTICE PARAMETERS
Ecob, RC, Shaw, MP, Porter, AJ and Ralph, B 1981 Application of Convergent-Beam Electron Diffraction
to the Detection of Small Symmetry Changes Accompanying Phase Transformations – I .General and
Methods Phil. Mag. A441117–1133. Early HOLZ/FOLZ.
Fournier, D, L’Esperance, G, Saint-Jacques, RG 1989 Systematic Procedure for Indexing HOLZ Lines in
Convergent Beam Electron Diffraction Patterns of Cubic Crystal J. Electr. Microsc. Tech. 13123–149.
Morawiec, A 2007 A Program for Refinement of Lattice Parameters Based on Multiple Convergent-Beam
Electron Diffraction Patterns J. Appl. Cryst. 40618–622.
Rozeveld, SJ and Howe, JM 1993 Determination of Multiple Lattice Parameters from Convergent-Beam
Electron Diffraction Patterns Ultramicrosc. 5041–56.
CHAPTER SUMMARY .................................................................................................................................................................................... 367
www .Iran -mavad .com  
ﻣﺮﺟﻊ ﺩﺍﻧﺸﺠﻮﻳﺎﻥ ﻭ ﻣﻬﻨﺪﺳﻴﻦ ﻣﻮﺍﺩ
BONDS
Spackman, MA, Jiang, B, Groy, TL, He, H, Whitten, AE and Spence, JCH 2005 Phase Measurement for
Accurate Mapping of Chemical Bonds in Acentric Space Groups Phys. Rev. Lett. 95085502–05.
Inversion symmetry.
Zuo, JM, Kim, M, O’Keeffe, M and Spence, JCH 1999 Direct Observation of d-Orbital Holes and Cu-Cu
Bonding in Cu 2ONature 40149–52. ‘Imaging’ atomic orbitals
URLs
1) http://cimewww.epfl.ch/people/stadelmann/jemsWebSite/DiffractionPatterns.html (Stadelmann’s EM
Yellow Pages at EPF Lausanne)
2) www.gatan.com/imaging/dig_micrograph.php (Gatan’s software suite)
3) www.soft-imaging.net (Olympus’s Soft Imaging System)
4) http://emaps.mrl.uiuc.edu (Maintained by Zuo at UIUC)
5) http://cimesg1.epfl.ch/CIOL (Stadelmann’s JEMS for students) and http://cimewww.epfl.ch/people/
stadelmann/jemswebsite/jems.html , the main site
6) www.amc.anl.gov (Zaluzec’s Argonne National Laboratory site)
7) www.public.asu.edu/ /C24jspence/ElectrnDiffn.html (the IUCr site)
SELF-ASSESSMENT QUESTIONS
Q21.1 \Why would you want to measure your specimen thickness with CBED?
Q21.2 Why do you need a foil of a certain thickness before you see K-M fringes?
Q21.3 Why do the K-M fringes increase in number as the specimen gets thicker?Q21.4 List the experimental factors that can limit the accuracy of your thickness determination.Q21.5 How can you create a continuous ring of HOLZ intensity rather than a distribution of HOLZ
disks? Why would you want to do this, thus losing the distribution of individual disks in thepattern?
Q21.6 Why might you have to record several CBED patterns to get all the useful information?
Q21.7 Why is the HOLZ-ring radius important and what microscope parameters should you use to
ensure that you can easily see the ring(s)?
Q21.8 Distinguish A-, B-, C-, and I-lattice centering.Q21.9 What is Friedel’s law and why is it important when trying to infer symmetry from CEBD patterns?
Q21.10 Distinguish the BF symmetry and the whole-pattern symmetry.Q21.11 Distinguish diffraction groups and point groups.Q21.12 What distinguishes space groups from point groups?
Q21.13 Define WP and CBIM.
Q21.14 How can compositional changes manifest themselves in CBED patterns?Q21.15 Why would lattice strain effects appear in HOLZ-line patterns?
Q21.16 What is enantiomorphism and why would this property affect the symmetry of DPs?
Q21.17 Why might you want to form a DP while the beam is scanning rather than stationary?Q21.18 Why might it be useful to see both image and diffraction information in the same picture at the
same time, as in CBIM?
Q21.19 Why is the nanodiffraction pattern in Figure 21.17 noisy?Q21.20 List the main applications of CBED that cannot be performed with standard SAD
techniques.
TEXT-SPECIFIC QUESTIONS
T21.1 We get parallel fringes in CBED patterns under two-beam conditions and also in TEM images
under two-beam conditions. Explain why this is so and why the symmetry of the fringes changes in
the 000 and the hkldisk in a similar manner to changes in BF and DF images. (Hint: go and look in
the imaging chapters.)
T21.2 Reproduce the data in Tables 21.1 and 21.2 from the information given in the chapter.T21.3 Given that the lattice parameter of stainless steel is 0.405 nm, work out the lattice spacing in the
[111] direction from the HOLZ ring in Figure 20.16B.
T21.4 Draw schematic diagrams like in Figure 21.12 to show threefold (triad) and 6 mmsymmetry.
T21.5 Go back and look at Figures 20.4A and 20.16C and state the BF symmetry in each case.
T21.6 Why is the CBED technique seeing increasing usage for crystal structure determination, displacing
some of the more conventional XRD techniques?
T21.7 Why are there diffraction spots in Figure 21.17 when there are no visible crystal planes in the center
of the image from where the pattern is taken?
T21.8 Why does energy-filtering sharpen the DP in Figure 21.16C? (Hint: look ahead to the EELS chapters.)T21.9 If lattice strain disturbs the crystal plane spacing in three dimensions, how is it possible to deduce
this strain from 2D HOLZ-line distributions?
368 ..............................................................................................................................................U SING CONVERGENT -BEAM TECHNIQUES
www .Iran -mavad .com  
ﻣﺮﺟﻊ ﺩﺍﻧﺸﺠﻮﻳﺎﻥ ﻭ ﻣﻬﻨﺪﺳﻴﻦ ﻣﻮﺍﺩ
Part 3
Imaging
www .Iran -mavad .com  
ﻣﺮﺟﻊ ﺩﺍﻧﺸﺠﻮﻳﺎﻥ ﻭ ﻣﻬﻨﺪﺳﻴﻦ ﻣﻮﺍﺩ
22
Amplitude Contrast
CHAPTER PREVIEW
We’ve already mentioned in Chapters 2–4 that TEM image contrast arises because of the
scattering of the incident beam by the specimen. The electron wave can change both itsamplitude and its phase as it traverses the specimen and both types of change can give rise toimage contrast. Thus a fundamental distinction we make in the TEM is between amplitude
contrast andphase contrast . In most situations, both types of contrast actually contribute to
an image, although we usually select conditions so that one will tend to dominate. In thischapter, we’ll discuss only amplitude contrast and we’ll see that there are two principal
types, namely, mass-thickness contrast anddiffraction contrast. This kind of contrast is
observed in both TEM and STEM and in both BF and DF images. We’ll discuss the
important differences between the images formed in each of these two modes of operation.Then we’ll go on to discuss the principles of diffraction contrast, which are sufficiently
complex that it takes Chapters 24–27 to show you how this form of contrast is used to
identify and distinguish different crystal defects. Diffraction-contrast imaging came intoprominence in about 1956 when it was realized that the intensity in a diffracted beamdepends strongly on the deviation parameter, s, and that crystal defects rotate the diffract-
ing planes near the defect. Therefore, the diffraction contrast from regions close to the defectwill depend on the properties (in particular, the strain field) of the defect. We’ll then considerphase contrast and how it can be used to image atomic-level detail in Chapters 23 and 28.
Other forms of TEM imaging and variations on these major types of contrast are gathered
in the catch-all Chapter 29.
22.1 WHAT IS CONTRAST?
Before we start to describe specific types of contrast it’s
worth a quick reminder of what exactly we mean by theword ‘contrast.’ We can define contrast ( C) quantita-
tively in terms of the difference in intensity ( DI) between
two adjacent areas
C¼I2/C0I1 ðÞ
I1¼DI
I1(22:1)
In practice your eyes can’t detect intensity changes
<5% and even <10% is difficult. So unless the contrast
from your specimen exceeds >5–10% you won’t see any-
thing on the screen or on the recorded image. However, ifyour image is digitally recorded, you can enhance low-
contrast images electronically to levels at which your eyes
can perceive the contrast. We’ll return to image proces-sing and contrast enhancement in Chapter 31.
So we see contrast in TEM images as different
levels of green light coming from the viewing screenor the computer display. On the photograph or com-
puter screen, contrast is seen as different gray levels
and our eyes can only discern about 16 of these. If we
want to quantify the contrast, we need to make directintensity measurements, e.g., via a microdensitometer
if we’re using film or directly from the CCD, but
usually it’s only necessary to see qualitative differ-ences in intensity. Be careful not to confuse intensity
with contrast when you describe your images. We can
have strong or weak contrast but not bright or darkcontrast. The terms ‘bright’ and ‘dark’ refer to density
(number/unit area) of electrons hitting the screen or
detector, and the subsequent light emission that wesee. In fact, you generally get the strongest contrast
under illumination conditions that lower the overall
intensity. Conversely, you can try to increase the num-ber of electrons falling on the screen by condensing the
beam onto a reduced area of the specimen, but then
you’ll usually lower the image contrast. These pointsare summarized in Figure 22.1, which defines intensity
and contrast.
22.1 W HAT IS CONTRAST ? .......................................................................................................................................................................... 371
www .Iran -mavad .com  
ﻣﺮﺟﻊ ﺩﺍﻧﺸﺠﻮﻳﺎﻥ ﻭ ﻣﻬﻨﺪﺳﻴﻦ ﻣﻮﺍﺩ
Before we discuss the two forms of amplitude con-
trast in detail, we need to remind you of the operational
principles for creating amplitude contrast in your image.
We obtain contrast in our images either by selectingspecific electrons or excluding them from the imagingsystem. We have two choices: we can form either BF orDF images by selecting the direct or scattered electrons,respectively. So this chapter builds on what you learnedabout electron scattering in Chapters 2–4 and how tooperate the TEM, described in Chapter 9.
22.2 AMPLITUDE CONTRAST
Amplitude contrast results from variations in mass or
thickness or a combination of the two: the thickness
variation can produce contrast because the electroninteracts with more material (hence, more mass). Alter-natively, diffraction can vary locally because the speci-men is not a perfect, uniformly thin sheet.
22.2.A Images and Diffraction Patterns
If you look back at Figure 2.1, you’ll see that the uni-form electron intensity in the incident beam is trans-formed into a non-uniform intensity after scattering bythe specimen. So a variable electron intensity hits theviewing screen or the electron detector, which translates
into contrast on the screen. Now you also know that the
DP shows you this non-uniformity because it separatesthe diffracted and direct beams. Therefore, a fundamen-tal principle of imaging in the TEM is: first, view the DP,
since this pattern tells you how your specimen is scatter-ing. The relationship between the image and the DP ismost critical for crystalline specimens showing diffrac-tion contrast. However, you should view the DP first, no
matter which contrast mechanism you want to use, or
the specimen you are studying.22.2.B Use of the Objective Aperture or the
STEM Detector: BF and DF Images
In order to translate the electron scatter into interpretable
amplitude contrast, we select either the direct beam or a
diffracted beam in the SADP to form BF and DF images,
respectively. (Remember that a small aperture will
enhance the contrast but might decrease the resolution.)Note we are justified in using the ‘beam’ terminology, sincethe electrons have left the specimen. We’ve already seen in
Section 9.3 that in a TEM we select the direct or a scattered
electron beam with the objective aperture. Remember, ifwe form an image without the aperture, the contrast will
be poorer (lower) because many beams then contribute to
the image so we lose diffraction contrast. Furthermore,aberrations due to the off-a xis electrons will make it
impossible to focus your image. Your choice of the aper-
ture size governs which electrons contribute to the image
and you thus control the contrast.
Figure 22.2 shows a DP from a single-crystal Al
specimen with two possible positions of an objectiveaperture indicated by white circles. In this figure, if the
aperture is in position A it selects the direct beam only
and thus a BF image will be formed in the image plane ofthe lens. This arrangement will produce amplitude con-trast whether the specimen is crystalline (as in this case)
or amorphous. If the aperture is in position B, it will
select only electrons scattered in that specific direction.Thus a DF image will be formed. Traditionally (for 50years), we have tilted the incident beam such that the
scattered electrons remain on axis when forming a DF
image. We thus create a centered dark-field (CDF)image, which we described back in Section 9.3. We’ll
discuss CDF techniques later in Section 22.5 and we’ll
usually assume CDF is the operational mode in DFimaging. However, you already know that it would bemuch better if we did not tilt the specimen but instead
displaced the aperture (so the BF and DF are formed
with the same diffraction conditions). We’ll see later(A) (B)
Low
average
intensityIntensity
DistanceHigh
contrastI2
I1ΔIIntensity
DistanceLow
contrastI2
I1High
average
intensityΔI
FIGURE 22.1. Schematic intensity profiles across an image showing (A)
different intensity levels ( I1andI2) and the difference ( DI) between them
which defines the contrast. Generally, in a TEM, if the overall intensity is
increased (B) the contrast decreases.
FIGURE 22.2. The relationship between the objective aperture and the
diffraction pattern for forming (A) BF and (B) DF images. The circles
show the location of the objective aperture.
