Repository: Ketankham/chatbot-meta-books

File: callister-book.txt (part 36 of 65)
characteristics, have found widespread use in a variety of commercial applications. For 
example, these materials exhibit the following behaviors:
 1. Excellent thermal stability; they may be used to temperatures as high as 230°C 
(450°F).
 2. Stiffness and strength; their tensile moduli range between 10 and 24 GPa (1.4 ×  106 
and 3.5 ×  106 psi), and their tensile strengths are from 125 to 255 MPa (18,000 to 
37,000 psi).
 3. High impact strengths, which are retained upon cooling to relatively low 
temperatures.
 4. Chemical inertness to a wide variety of acids, solvents, bleaches, and so on.
 5. Inherent flame resistance and combustion products that are relatively nontoxic.
The thermal stability and chemical inertness of these materials are explained by  extremely 
high intermolecular forces.
 The following may be said about their processing and fabrication characteristics:
 1. All conventional processing techniques available for thermoplastic materials may 
be used.
 2. Extremely low shrinkage and warpage take place during molding.
 3. There is exceptional dimensional repeatability from part to part. 4. Melt viscosity is low, which permits molding of thin sections and/or complex 
shapes.
 5. Heats of fusion are low; this results in rapid melting and subsequent cooling, 
which shortens molding cycle times.
 6. They have anisotropic finished-part properties; molecular orientation effects are 
produced from melt flow during molding.
 These materials are used extensively by the electronics industry (in interconnect 
devices, relay and capacitor housings, brackets, etc.), by the medical equipment industry (in components that are sterilized repeatedly), and in photocopiers and fiber-optic components.
Thermoplastic Elastomers
Thermoplastic elastomers ( TPEs or TEs) are a type of polymeric material that, at ambient 
conditions, exhibits elastomeric (or rubbery) behavior yet is thermoplastic (Section 14.9). By way of contrast, most elastomers heretofore discussed are thermosets because they are crosslinked during vulcanization. Of the several varieties of TPEs, one of the best known and widely used is a block copolymer consisting of block segments of a hard and rigid ther-moplastic (commonly styrene [S]) that alternate with block segments of a soft and flexible elastic material (often butadiene [B] or isoprene [I]). For a common TPE, hard, polymerized segments are located at chain ends, whereas each soft, central region consists of polymerized butadiene or isoprene units. These TPEs are frequently termed styrenic block copolymers;  
chain chemistries for the two (S-B-S and S-I-S) types are shown in Figure 15.21. At ambient temperatures, the soft, amorphous, central (butadiene or isoprene) segments impart rubbery, elastomeric behavior to the material. Furthermore, for tem-peratures below the T
m of the hard (styrene) component, hard chain-end segments from 
numerous adjacent chains aggregate together to form rigid crystalline domain regions. These domains are physical crosslinks that act as anchor points so as to restrict soft-
chain segment motions; they function in much the same way as chemical crosslinks for 
the thermoset elastomers. A schematic illustration for the structure of this TPE type is presented in Figure 15.22.thermoplastic 
 elastomer
548  •   Chapter 15  /  Characteristics, Applications, and Processing of Polymers
 The tensile modulus of this TPE material is subject to alteration; increasing the 
number of soft-component blocks per chain leads to a decrease in modulus and, there-fore, a decrease of stiffness. Furthermore, the useful temperature range lies between T
g of the soft, flexible component and Tm of the hard, rigid one. For the styrenic block 
copolymers, this range is between about −70°C (−95°F) and 100°C (212°F).
 In addition to the styrenic block copolymers, there are other types of TPEs, includ-ing thermoplastic olefins, copolyesters, thermoplastic polyurethanes, and elastomeric polyamides. The chief advantage of the TPEs over the thermoset elastomers is that upon heat-ing above T
m of the hard phase, they melt (i.e., the physical crosslinks disappear), and, 
therefore, they may be processed by conventional thermoplastic forming techniques [blow molding, injection molding, etc. (Section 15.23)]; thermoset polymers do not ex-perience melting, and, consequently, forming is normally more difficult. Furthermore, because the melting–solidification process is reversible and repeatable for thermoplastic elastomers, TPE parts may be reformed into other shapes. In other words, they are recyclable; thermoset elastomers are, to a large degree, nonrecyclable. Scrap that is generated during forming procedures may also be recycled, which results in lower pro-duction costs than with thermosets. In addition, tighter controls may be maintained on part dimensions for TPEs, and TPEs have lower densities.Figure 15.21  
Representations of the 
chain chemistries for (a) styrene-butadiene-styrene (S-B-S), and (b) styrene-isoprene-styrene (S-I-S) thermoplastic elastomers.(a) CH2CH     CHCH2 
ac b CH2CH  CH2CH 
(b) CH2C     CHCH2 
ac b CH2CH  CH2CH 
CH3
Figure 15.22  
Schematic repre-sentation of the molecular structure for a thermoplas-tic elastomer. This structure consists of “soft” (i.e., buta-diene or isoprene) repeat unit center-chain segments and “hard” (i.e., styrene) domains (chain ends), which act as physical crosslinks at room temperature.Soft segment
(amorphous)Hard segment
(crystalline)
15.21 Polymerization  •   549
 In quite a variety of applications, thermoplastic elastomers have replaced conven-
tional thermoset elastomers. Typical uses for TPEs include automotive exterior trim (bumpers, fascia, etc.), automotive underhood components (electrical insulation and connectors, and gaskets), shoe soles and heels, sporting goods (e.g., bladders for foot-balls and soccer balls), medical barrier films and protective coatings, and components in sealants, caulking, and adhesives.
Polymer Synthesis and Processing
The large macromolecules of the commercially useful polymers must be synthe-sized from substances having smaller molecules in a process termed polymerization. Furthermore, the properties of a polymer may be modified and enhanced by the inclu-sion of additive materials. Finally, a finished piece having a desired shape must be fash-ioned during a forming operation. This section treats polymerization processes and the various forms of additives, as well as specific forming procedures.
The synthesis of these large molecules (polymers) is termed polymerization; it is simply the process by which monomers are linked together to generate long chains composed of repeat units. Most generally, the raw materials for synthetic polymers are derived from coal, natural gas, and petroleum products. The reactions by which polymerization occur are grouped into two general classifications—addition and condensation—according to the reaction mechanism, as discussed next.
Addition Polymerization
Addition polymerization (sometimes called chain reaction polymerization) is a process by which monomer units are attached one at a time in chainlike fashion to form a linear macromolecule. The composition of the resultant product molecule is an exact multiple of that of the original reactant monomer. Three distinct stages—initiation, propagation, and termination—are involved in  addition polymerization. During the initiation step, an active center capable of propaga-tion is formed by a reaction between an initiator (or catalyst) species and the monomer unit. This process has already been demonstrated for polyethylene in Equation 14.1, which is repeated as follows:
 
C R·+
HH
C
HH
C R
HH
C·
HH
 (15.5)
R· represents the active initiator, and · is an unpaired electron.
 Propagation involves the linear growth of the polymer chain by the sequential addi-tion of monomer units to this active growing chain molecule. This may be represented, again for polyethylene, as follows:
 C+ R
HH
C·
HH
C
HH
C
HH
C
HH
C
HH
C
HH
C·
HH
R
 (15.6)
Chain growth is relatively rapid; the period required to grow a molecule consisting of, 
say, 1000 repeat units is on the order of 10−2 to 10−3 s.addition 
 polymerization15.21 POLYMERIZATION
550  •   Chapter 15  /  Characteristics, Applications, and Processing of Polymers
 Propagation may end or terminate in different ways. First, the active ends of two 
propagating chains may link together to form one molecule according to the following reaction
6:
6This type of termination reaction is referred to as combination.
7This type of termination reaction is called disproportionation.CHH
HHC· ( CHHHH
C )m ·C RHHHH
C R ( CHHHH
C )n CHHHH
( CHHHH
C )m C RHHHH
C R C ( CHHHH
C )n
 (15.7)
The other termination possibility involves two growing molecules that react to form two 
“dead chains” as7
CHH
HHC· ( CHHHH
C )m ·C RHHHH
C R ( CHHHH
C )n CHHH
( CHHHH
C )m  C RHHH
C R ( CHHHH
C )n CHH
 (15.8)
thus terminating the growth of each chain.
 Molecular weight is governed by the relative rates of initiation, propagation, and termination. Typically, they are controlled to ensure the production of a polymer having the desired degree of polymerization. Addition polymerization is used in the synthesis of polyethylene, polypropylene, poly(vinyl chloride), and polystyrene, as well as many of the copolymers.
Concept Check 15.11 State whether the molecular weight of a polymer that is synthe-
sized by addition polymerization is relatively high, medium, or relatively low for the following situations:
(a) Rapid initiation, slow propagation, and rapid termination
(b) Slow initiation, rapid propagation, and slow termination(c) Rapid initiation, rapid propagation, and slow termination(d) Slow initiation, slow propagation, and rapid termination
[The answer may be found in all digital versions of the text and/or at 
www.wiley.com/college/callister  
(Student Companion Site).]
Condensation Polymerization
Condensation (or step reaction) polymerization is the formation of polymers by step-
wise intermolecular chemical reactions that may involve more than one monomer 
species. There is usually a low-molecular-weight by-product such as water that is eliminated (or condensed). No reactant species has the chemical formula of the repeat unit, and the intermolecular reaction occurs every time a repeat unit is formed. For example, consider the formation of the polyester poly(ethylene terephthalate) (PET) from the reaction between dimethyl terephthalate and ethylene glycol to form a linear condensation 
 polymerization
15.22 Polymer Additives  •   551
PET molecule with methyl alcohol as a by-product; the intermolecular reaction is as 
follows:
This stepwise process is successively repeated, producing a linear molecule. Reaction times 
for condensation polymerization are generally longer than for addition polymerization. For the previous condensation reaction, both ethylene glycol and dimethyl tere-phthalate are bifunctional. However, condensation reactions can include trifunctional or higher functional monomers capable of forming crosslinked and network polymers. The thermosetting polyesters and phenol-formaldehyde, the nylons, and the polycarbonates are produced by condensation polymerization. Some polymers, such as nylon, may be polymerized by either technique.
Concept Check 15.12 Nylon 6,6 may be formed by means of a condensation polymeriza-
tion reaction in which hexamethylene diamine [NH2—(CH2)6—NH2] and adipic acid react with 
one another with the formation of water as a by-product. Write out this reaction in the manner of Equation 15.9. Note: The structure for adipic acid is
H
HC CHHHH
C HO CHH
OHO
CO
C
[The answer may be found in all digital versions of the text and/or at www.wiley.com/college/callister  
(Student Companion Site).]
Most of the properties of polymers discussed earlier in this chapter are intrinsic ones—
that is, they are characteristic of or fundamental to the specific polymer. Some of these properties are related to and controlled by the molecular structure. Often, however, it is necessary to modify the mechanical, chemical, and physical properties to a much greater degree than is possible by the simple alteration of this fundamental molecular structure. Foreign substances called additives are intentionally introduced to enhance or modify 
many of these properties and thus render a polymer more serviceable. Typical additives include filler materials, plasticizers, stabilizers, colorants, and flame retardants.
Fillers
Filler materials are most often added to polymers to improve tensile and compressive strengths, abrasion resistance, toughness, dimensional and thermal stability, and other filler15.22 POLYMER ADDITIVESEthylene glycol
Methyl alcoholDimethyl terephthalate
Poly(ethylene terephthalate) HO OHH
C
HH
C
Hn    H n CH
HO H  CHHO
O
CO
C
2n   H CHHOH 
 CHHO
OO
CO
C (CHH
) n+
+(15.9)
552  •   Chapter 15  /  Characteristics, Applications, and Processing of Polymers
Stabilizers
Some polymeric materials, under normal environmental conditions, are subject to rapid 
deterioration, generally in terms of mechanical integrity. Additives that counteract deteriorative processes are called stabilizers.
 One common form of deterioration results from exposure to light [in particular, 
ultraviolet (UV) radiation]. Ultraviolet radiation interacts with and causes a severance of some of the covalent bonds along the molecular chains, which may also result in some crosslinking. There are two primary approaches to UV stabilization. The first is to add a UV-absorbent material, often as a thin layer at the surface. This essentially acts as a sunscreen and blocks out the UV radiation before it can penetrate into and damage the polymer. The second approach is to add materials that react with the bonds broken by UV radiation before they can participate in other reactions that lead to additional polymer damage. Another important type of deterioration is oxidation (Section 17.12). It is a conse-quence of the chemical interaction between oxygen [as either diatomic oxygen (O
2) or 
ozone (O3)] and the polymer molecules. Stabilizers that protect against oxidation con-
sume oxygen before it reaches the polymer and/or prevent the occurrence of oxidation reactions that would further damage the material.
Colorants
Colorants impart a specific color to a polymer; they may be added in the form of dyes or pigments. The molecules in a dye actually dissolve in the polymer. Pigments are filler materials that do not dissolve but remain as a separate phase; normally, they have a small particle size and a refractive index near that of the parent polymer. Others may impart opacity as well as color to the polymer.stabilizer
colorantproperties. Materials used as particulate fillers include wood flour (finely powdered 
sawdust), silica flour and sand, glass, clay, talc, limestone, and even some synthetic poly-mers. Particle sizes range from 10 nm to macroscopic dimensions. Polymers that contain fillers may also be classified as composite materials, which are discussed in Chapter 16. Often the fillers are inexpensive materials that replace some volume of the more expen-sive polymer, reducing the cost of the final product.
Plasticizers
The flexibility, ductility, and toughness of polymers may be improved with the aid of additives called plasticizers.  Their presence also produces reductions in hardness and 
stiffness. Plasticizers are generally liquids with low vapor pressures and low molecular weights. The small plasticizer molecules occupy positions between the large polymer chains, effectively increasing the interchain distance with a reduction in the secondary intermolecular bonding. Plasticizers are commonly used in polymers that are intrinsically brittle at room temperature, such as poly(vinyl chloride) and some of the acetate copoly-mers. The plasticizer lowers the glass transition temperature, so that at ambient condi-tions the polymers may be used in applications requiring some degree of pliability and ductility. These applications include thin sheets or films, tubing, raincoats, and curtains.plasticizer
Concept Check 15.13
(a) Why must the vapor pressure of a plasticizer be relatively low?
(b) How will the crystallinity of a polymer be affected by the addition of a plasticizer? Why?(c) How does the addition of a plasticizer infl  uence the tensile strength of a polymer? Why?
[The answer may be found in all digital versions of the text and/or at 
www.wiley.com/college/callister  
(Student Companion Site).]
15.23 Forming Techniques for Plastics  •   553
Flame Retardants
The flammability of polymeric materials is a major concern, especially in the manufac-
ture of textiles and children’s toys. Most polymers are flammable in their pure form; exceptions include those containing significant contents of chlorine and/or fluorine, such as poly(vinyl chloride) and polytetrafluoroethylene. The flammability resistance of the remaining combustible polymers may be enhanced by additives called flame retardants. 
These retardants may function by interfering with the combustion process through the gas phase or by initiating a different combustion reaction that generates less heat, thereby reducing the temperature; this causes a slowing or cessation of burning.
flame retardant
Quite a variety of different techniques are employed in the forming of polymeric ma-terials. The method used for a specific polymer depends on several factors: (1) whether the material is thermoplastic or thermosetting; (2) if thermoplastic, the temperature at which it softens; (3) the atmospheric stability of the material being formed; and (4) the geometry and size of the finished product. There are numerous similarities between some of these techniques and those used for fabricating metals and ceramics. Fabrication of polymeric materials normally occurs at elevated temperatures and often by the application of pressure. Thermoplastics are formed above their glass transi-tion temperatures, if amorphous, or above their melting temperatures, if semicrystalline. An applied pressure must be maintained as the piece is cooled so that the formed article retains its shape. One significant economic benefit of using thermoplastics is that they may be recycled; scrap thermoplastic pieces may be remelted and re-formed into new shapes. Fabrication of thermosetting polymers is typically accomplished in two stages. First comes the preparation of a linear polymer (sometimes called a prepolymer) as a liquid 
having a low molecular weight. This material is converted into the final hard and stiff product during the second stage, which is normally carried out in a mold having the de-sired shape. This second stage, termed curing, may occur during heating and/or by the addition of catalysts and often under pressure. During curing, chemical and structural changes occur on a molecular level: a crosslinked or a network structure forms. After curing, thermoset polymers may be removed from a mold while still hot because they are now dimensionally stable. Thermosets are difficult to recycle, do not melt, are usable at higher temperatures than thermoplastics, and are often more chemically inert. Molding is the most common method for forming plastic polymers. The several 
molding techniques used include compression, transfer, blow, injection, and extrusion molding. For each, a finely pelletized or granulized plastic is forced, at an elevated tem-perature and by pressure, to flow into, fill, and assume the shape of a mold cavity.
Compression and Transfer Molding
For compression molding, the appropriate amounts of thoroughly mixed polymer and necessary additives are placed between male and female mold members, as illustrated in Figure 15.23. Both mold pieces are heated; however, only one is movable. The mold is closed, and heat and pressure are applied, causing the plastic to become viscous and flow to conform to the mold shape. Before molding, raw materials may be mixed and cold-pressed into a disk, which is called a preform . Preheating of the preform reduces molding 
time and pressure, extends die lifetime, and produces a more uniform finished piece. This molding technique lends itself to the fabrication of both thermoplastic and thermosetting polymers; however, its use with thermoplastics is more time-consuming and expensive than the more commonly used extrusion or injection molding techniques discussed next. In transfer molding—a variation of compression molding—the solid ingredients are first melted in a heated transfer chamber. As the molten material is injected into the mold chamber, the pressure is distributed more uniformly over all surfaces. This process is used with thermosetting polymers and for pieces having complex geometries.molding15.23 FORMING TECHNIQUES FOR PLASTICS
554  •   Chapter 15  /  Characteristics, Applications, and Processing of Polymers
Injection Molding
Injection molding—the polymer analogue of die casting for metals—is the most widely 
used technique for fabricating thermoplastic materials. A schematic cross section of the apparatus used is illustrated in Figure 15.24. The correct amount of pelletized material is fed from a feed hopper into a cylinder by the motion of a plunger or ram. This charge is pushed forward into a heating chamber, where it is forced around a spreader so as to make better contact with the heated wall. As a result, the thermoplastic material melts to form a viscous liquid. Next, the molten plastic is impelled, again by ram motion, through a nozzle into the enclosed mold cavity; pressure is maintained until the molding has solidified. Finally, the mold is opened, the piece is ejected, the mold is closed, and the entire cycle is repeated. Probably the most outstanding feature of this technique is the speed with which pieces may be produced. For thermoplastics, solidification of the injected charge is almost immediate; consequently, cycle times for this process are short (commonly within the range of 10 to 30 s). Thermosetting polymers may also be injection molded; curing takes place while the material is under pressure in a heated mold, which results in longer cycle times than for thermoplastics. This process is sometimes termed reaction injection molding (RIM) and is commonly used for materials such as polyurethane.
Extrusion
The extrusion process is the molding of a viscous thermoplastic under pressure through an open-ended die, similar to the extrusion of metals (Figure 11.9 c). A mechanical screw 
or auger propels the pelletized material through a chamber, where it is successively compacted, melted, and formed into a continuous charge of viscous fluid (Figure 15.25). Extrusion takes place as this molten mass is forced through a die orifice. Solidification of the extruded length is expedited by blowers, a water spray, or a bath. The technique is especially adapted to producing continuous lengths having constant cross-sectional geometries—for example, rods, tubes, hose channels, sheets, and filaments.
Figure 15.24  Schematic diagram of an 
injection molding apparatus.
(Adapted from F. W. Billmeyer, Jr., Textbook of 
Polymer Science, 2nd edition. Copyright © 1971 by John Wiley & Sons, New York. Reprinted by permission of John Wiley & Sons, Inc.)
Heating chamberHydraulic
pressureNozzle
Mold
cavityMoldFeed hopper
RamSpreaderPlaten
Platen
Hydraulic
plungerMold plungerHeat and
cooling
Heat and
cooling
Mold
baseGuide pin
Molding compound
Mold cavityFigure 15.23  Schematic diagram of a 
 compression molding apparatus.
(From F. W. Billmeyer, Jr., Textbook of Polymer 
Science, 3rd edition. Copyright © 1984 by John Wiley & Sons, New York. Reprinted by permission of John Wiley & Sons, Inc.)
15.25 Fabrication of Fibers and Films  •   555
Blow Molding
The blow-molding process for the fabrication of plastic containers is similar to that used for 
blowing glass bottles, as represented in Figure 13.15. First, a parison, or length of polymer 
tubing, is extruded. While still in a semimolten state, the parison is placed in a two-piece mold having the desired container configuration. The hollow piece is formed by blowing air or steam under pressure into the parison, forcing the tube walls to conform to the contours of the mold. The temperature and viscosity of the parison must be regulated carefully.
Casting
Like metals, polymeric materials may be cast, as when a molten plastic material is poured into a mold and allowed to solidify. Both thermoplastic and thermosetting plas-tics may be cast. For thermoplastics, solidification occurs upon cooling from the molten state; however, for thermosets, hardening is a consequence of the actual polymerization or curing process, which is usually carried out at an elevated temperature.Figure 15.25  Schematic diagram of an extruder.Shaping die
Band heaterTurning screwBarrel
Molten plasticPlastic pelletsFeed hopper
Extrudate
Techniques used in the actual fabrication of rubber parts are essentially the same as those discussed for plastics as described previously—compression molding, extrusion, and so on. Furthermore, most rubber materials are vulcanized (Section 15.9), and some are reinforced with carbon black (Section 16.2).15.24 FABRICATION OF ELASTOMERS
Concept Check 15.14 For a rubber component that is to be vulcanized in its fi  nal form, 
should vulcanization be carried out before or after the forming operation? Why? Hint: You may want to consult Section 15.9.
[The answer may be found in all digital versions of the text and/or at 
www.wiley.com/college/callister  
(Student Companion Site).]
Fibers
The process by which fibers are formed from bulk polymer material is termed spinning.  
Most often, fibers are spun from the molten state in a process called melt spinning. The 
material to be spun is first heated until it forms a relatively viscous liquid. Next, it is spinning15.25 FABRICATION OF FIBERS AND FILMS
556  •   Chapter 15  /  Characteristics, Applications, and Processing of Polymers
Figure 15.26  Schematic diagram of an apparatus that is used to form thin polymer films.Pinch rolls
Air
bubbleBlown ﬁlm
Air
AirTubing dieExtrudatepumped through a plate called a spinneret, which contains numerous small, typically 
round holes. As the molten material passes through each of these orifices, a single fiber 
is formed, which is rapidly solidified by cooling with air blowers or a water bath. The crystallinity of a spun fiber depends on its rate of cooling during spinning. The strength of fibers is improved by a postforming process called drawing, as discussed in Section 15.8. Again, drawing is simply the permanent mechanical elongation of a fiber in the direction of its axis. During this process, the molecular chains become oriented in the direction of drawing (Figure 15.13d ), such that the tensile strength, modulus of 
elasticity, and toughness are improved. The cross section of melt-spun, drawn fibers is nearly circular, and the properties are uniform throughout the cross section. Two other techniques that involve producing fibers from solutions of dissolved poly-mers are dry spinning and wet spinning. For dry spinning, the polymer is dissolved in a vola-
tile solvent. The polymer–solvent solution is then pumped through a spinneret into a heated zone; here the fibers solidify as the solvent evaporates. In wet spinning, the fibers are formed by passing a polymer–solvent solution through a spinneret directly into a second solvent, which causes the polymer fiber to come out of (i.e., precipitate from) the solution. For both techniques, a skin first forms on the surface of the fiber. Subsequently, some shrinkage oc-curs such that the fiber shrivels up (like a raisin); this leads to a very irregular cross-section profile, which causes the fiber to become stiffer (i.e., increases the modulus of elasticity).
Films
Many films are simply extruded through a thin die slit; this may be followed by a roll-ing (calendering) or drawing operation that serves to reduce thickness and improve strength. Alternatively, film may be blown: Continuous tubing is extruded through an annular die; then, by maintaining a carefully controlled positive gas pressure inside the tube and by drawing the film in the axial direction as it emerges from the die, the material expands around this trapped air bubble like a balloon (Figure 15.26). As a result, the wall thickness is continuously reduced to produce a thin cylindrical film that can be sealed at the end to make garbage bags or may be cut and laid flat to make a film. This is termed a biaxial drawing process and produces films that are strong in both stretching directions. Some of the newer films are produced by coextrusion —
that is, multilayers of more than one polymer type are extruded simultaneously.
15.26 3D Printing of Polymers  •   557
Many polymeric materials may be fabricated into useful shapes using 3D printing (addi-
tive manufacturing) techniques. The procedure for generating software files that deliver instructions to the printer is similar to that described in Section 11.7 (for 3D printing of metals). In general, polymers are more amenable to 3D printing than metals and ceram-ics because they (polymers)
 • have relatively low melting/softening temperatures
 • are relatively flexible and ductile
 • may be photosensitive (i.e., polymerize when exposed to a light source, often an ultravio-
let one)
 Several novel 3D printing techniques are used for polymeric materials; we will de-
scribe four of the most common—fused deposition modeling, stereolithography, polyjet printing, and continuous liquid interface production.
Fused Deposition Modeling
Fused deposition modeling (abbreviated FDM)8 was one of the first 3D printing tech-
niques developed for polymeric materials—specifically for thermoplastic polymers. With this technique, illustrated schematically in Figure 15.27, a filament or wire of the 
feedstock polymer is fed into the printer nozzle, which heats the polymer to above its glass transition temperature. Each layer of the desired object is formed by extrusion, from the nozzle, of a flattened string of the molten polymer; the printer software deter-mines locations where the nozzle is to “print” or distribute the polymer so as to generate the exact pattern for every layer. Adjacent layers of the semi-molten polymer adhere to one another; furthermore, shortly after extrusion, the polymer hardens upon cooling. For some complex shapes, it may be necessary to also print scaffoldings during the build process to support portions of the object that may warp or collapse during printing and while the polymer is still semi-molten. A different polymer [for example, 15.26 3D PRINTING OF POLYMERS
8Fused deposition modeling and FDM are trademarked of Stratasys, Inc. The generic term is fused filament fabrication 
(or FFF); sometimes this technique is also called plastic jet printing (PJP).Object/ModelMaterial spool
NozzleHeater element
Build
platformFigure 15.27  Schematic illustration 
showing the fused deposition modeling 
technique used for the 3D printing of polymers.
558  •   Chapter 15  /  Characteristics, Applications, and Processing of Polymers
poly(vinyl alcohol)] is printed for these support structures, which is removed, post-
processing, by dissolution in a water–detergent bath. Common polymers printed using this FDM technique include poly(lactic acid) (PLA), acrylonitrile-butadiene-styrene (ABS), poly(ethylene terephthalate) (PET), nylon, thermoplastic polyurethane (TPU), and polycarbonate (PC). One important application of FDM-printed polymers is biodegradable PLA scaffolds for biomedical tissue engineering. Other application areas include aerospace, medical packaging, elec-tronics (static-sensitive materials), and in the production of prototypes.
Stereolithography
The technique of stereolithographic ( SLA) 3D printing of polymers is similar to the 
SLA process described in Section 13.15 (Figure 13.27) for ceramics—except that the polymer resin does not contain a suspension of ceramic particles. The photosensitive resin mixture is composed of the polymer to be printed, monomers (that influence the viscosity of the feedstock), and, in addition, photoinitiators that cause the resin mixture to cure (polymerize) when exposed to light. The object being created is attached to and supported by a build platform that may be transported up or down. The build platform and partially-printed object are immersed in a vat of the liquid photosensitive resin; the top object layer is positioned at the surface of the resin bath. The next layer (or slice) is created by first lowering the build platform and object a distance equal to a layer thickness (typically 0.05 mm to 0.15 mm); a thin coating of the next layer is then applied using a resin-filled blade that sweeps across the surface. A laser beam then scans (or draws) the pattern for this layer of the object onto this new polymer resin coating such that only scanned regions polymerize (crosslink and solidify) and become joined to the layer below. This process is repeated until, layer by layer, the complete object has been polymerized, at which time the object is removed from the vat and all uncured resin is washed away by immersion in a chemical bath. Finally, the desired object may then be subjected to a post-printing treatment in an ultraviolet oven so as to achieve complete polymerization. Polymers fabricated using stereolithography are thermosetting inasmuch as the cured material is crosslinked or forms a network; the most common of these are epoxy- and acrylate-based systems. Furthermore, typical applications include anatomical models, custom-fitting biomedical implants, architectural models, and investment casting patterns.
Polyjet Printing
The polyjet printing ( PJP) (sometimes also called photopolymer jetting) technique 
incorporates elements of both fused deposition modeling and stereolithography, discussed previously—on a build platform, a head prints the object one layer at a time (as with the FDM process) using a UV-active and viscous liquid photopolymer (as with SLA), which is immediately cured with an ultraviolet lamp. However, unlike SLA, the object being printed is not immersed in a photopolymer bath. The printing of support structures may also be necessary for overhanging elements of the object— usually of a different material—which are washed away, post-printing, using a high-pressure stream of water. The photopolymer cures very rapidly and, therefore, a post-cure treatment is not necessary. Using this technique, it is possible, by blending, to simultaneously print two or three resins; this leads to the creation of composites, a range of colors, transparent objects, multicolored objects, and functionally graded materials (i.e., having different proper-ties at different locations). Printed materials are proprietary; however, they are mar-keted in terms of conventional polymers whose properties they “mimic”—for example, acrylonitrile-butadiene-styrene (ABS), polypropylene (PP), and polycarbonate (PC). 
15.26 3D Printing of Polymers  •   559
Alternatively, these materials may be characterized by a specific property—for example, 
biocompatible, transparent, or exhibiting rubberlike behavior. Applications are many and varied—for example, dental and orthodontic models, glasses/eyewear, handles, gas-kets, mobile phone casings, casting patterns, and surgical guides.
Continuous Liquid Interface Production
The distinguishing feature of continuous liquid interface production (or CLIP) is the 
speed at which it prints objects. Whereas other 3D printing techniques create objects layer by layer, the CLIP process is continuous in that a build platform progressively lifts the forming object out of a liquid resin bath (Figure 15.28). This continuous liquid interface production is achieved by the creation of successive and imperceptibly thin cross sections of the object, very rapidly, within the resin. An ultraviolet light projec-tor located beneath the bath projects the cross-sectional silhouette image onto a very thin layer of liquid resin; the UV light cures (polymerizes or hardens) just this thin 
cross sec tion. Furthermore, an oxygen-permeable window located near the bottom of 
the bath admits a very thin layer of oxygen that creates a “dead zone,” which is located above the window; resin within this zone is prevented from polymerizing when UV light passes through it—polymerization occurs only immediately above this zone, at the projected image plane. As the build platform gradually pulls the forming object out of the bath, additional low-oxygen resin feeds toward the bottom, the UV light continues to project and cure successive layers, and the object grows progressively until completely formed. At this time, the object is thermally cured in a forced-circulation oven; this  process activates a secondary polymerization reaction that leads to improved 
 mechanical properties.
 A variety of polymers are printed using CLIP, to include the following:
 • Elastomeric polyurethane (EPU), which is highly elastic (over a wide temperature 
range), resilient, and tear-resistant. Typical applications include cushioning, gaskets, 
grommets, and watertight seals.
 • Rigid polyurethane (RPU), which is strong, stiff, abrasion resistant, and tough; it is 
used extensively in consumer electronics for computer mice, cell phones, other elec-tronic housings; and in automotive applications for brackets, ducts, and connectors.
 • Flexible polyurethane (FPU), which is flexible and resistant to impact, abrasion, and 
fatigue failure. It is used for hinging mechanisms, stress-bearing applications and for frictions fits—for example in toys, rigid packaging, and housewares.
 • Cyanate ester (CE), which is stiff and strong, and resistant to elevated temperature 
exposures with long-term thermal stability. It is used for automobile under-the-hood applications, electronics, and industrial components.ProjectorUV curable
resinPrinted object
Build platform
Dead zone
UV light beamOxygen
permeable
windowFigure 15.28  Schematic diagram 
illustrating the continuous liquid 
interface production technique used for the 3D printing of polymers.
(Reproduced by permission of Carbon 3D.)
560  •   Chapter 15  /  Characteristics, Applications, and Processing of Polymers
SUMMARY
• On the basis of stress–strain behavior, polymers fall within three general classifica-
tions (Figure 15.1): brittle (curve A ), plastic (curve B ), and highly elastic (curve C ).
• Polymers are neither as strong nor as stiff as metals. However, their high flexibilities, 
low densities, and resistance to corrosion make them the materials of choice for many 
applications.
• The mechanical properties of polymers are sensitive to changes in temperature and 
strain rate. With either rising temperature or decreasing strain rate, modulus of elas-ticity diminishes, tensile strength decreases, and ductility increases.
• Viscoelastic mechanical behavior, intermediate between totally elastic and totally 
viscous, is displayed by a number of polymeric materials.
• This behavior is characterized by the relaxation modulus, a time-dependent modulus 
of elasticity.
• The magnitude of the relaxation modulus is very sensitive to temperature. Glassy, 
leathery, rubbery, and viscous flow regions may be identified on a plot of logarithm of relaxation modulus versus temperature (Figure 15.7).
• The logarithm of relaxation modulus versus temperature behavior depends on molecular 
configuration—degree of crystallinity, presence of crosslinking, and so on (Figure 15.8).
• Fracture strengths of polymeric materials are low relative to those of metals and 
 ceramics.
• Both brittle and ductile fracture modes are possible.
• Some thermoplastic materials experience a ductile-to-brittle transition with a lower-
ing of temperature, an increase in strain rate, and/or an alteration of specimen thick-
