Repository: Ketankham/chatbot-meta-books

File: physical-meta.txt (part 36 of 44)
Modern Physical Metallurgy and Materials Engineering
350Modern Physical Metallurgy and Materials Engineering
Further reading
Binner, J. (1992). Processing of advanced ceramic pow-
ders.Metals and Materials , October, 534–537, Institute
of Materials.
Burkin, A. R. (ed.) (1987). Production of Aluminium and
Alumina. Wiley, Chichester.
Cahn, R. W. and Harris, B. (1969). Newer forms of carbon
and their uses. Nature, 11 January, 221, 132–141.
Creyke, W. E. C., Sainsbury, I. E. J. and Morrell, R. (1982).
DesignwithNon-Ductile Materials , Elsevier/Chapman and
Hall, London.
Davidge, R. W. (1986). Mechanical Behaviour of Ceramics .
Cambridge University Press, Cambridge.
Jack, K. H. (1987). Silicon nitride, sialons and relatedceram-
ics. InCeramics and Civilisation ,3. American Ceramic
Society Inc., New York.
Kingery, W. D., Bowen, H. K. and Uhlmann, D. R. (1976).
Introduction to Ceramics , 2nd edn. Wiley-Interscience,
New YorkLaminated Glass Information Centre (1993). Laminated
Glass. LGIC, London.
McColm, I. J. (1983). Ceramic Science for Materials Tech-
nologists. Leonard Hill, Glasgow.
Mantell, C. L. (1968). Carbon and Graphite Handbook .
Wiley-Interscience, New York.
Parke, S. (1989). Glass—a versatile liquid. MetalsandMate-
rials, January, 26–32, Institute of Materials.
Rawson, H. (1980). Properties and Applications of Glass .
Elsevier Science, Oxford.
Riley, F. L. (ed.) (1977). Nitrogen Ceramics . Noordhoff,
Leiden.
Shinroku Saito (ed.) (1985). Fine Ceramics . Elsevier, New
York.
Ubbelohde, A. R. J. P. and Lewis, F. A. (1960). Graphite
and its Crystal Compounds . Clarendon Press, Oxford.
Wachtman, J. B.(ed.) (c1989). StructuralCeramics ,29, Aca-
demic Press, New York.
Chapter 11
Plastics and composites
11.1 Utilization of polymeric
materials
11.1.1 Introduction
In Chapter 2 the basic chemistry and structural
arrangements of long-chain molecules were describedand it was shown how polymers can be broadlyclassiﬁedasthermoplastics,elastomersandthermosets.Certain aspects of their practical utilization will nowbe examined, with special attention to processing;this stage plays a decisive role in deciding if a
particular polymeric material can be produced as a
marketable commodity. The ﬁnal section (11.3) willconcern composites, extending from the well-knownglass-reinforced polymers to those based upon ceramicand metallic matrices.
11.1.2 Mechanical aspects of Tg
As indicated in Chapter 2, it is customary to quote a
glass-transition temperature Tgfor a polymer because
it separates two very different r ´egimes of mechanical
behaviour. (The value of Tgis nominal, being subject
to the physical method and procedure used in its deter-mination). Below T
g, the mass of entangled molecules
is rigid. Above Tg, viscoelastic effects come into play
and it is therefore the lower temperature limit for pro-
cessing thermoplastics. The structural effect of raisingthe temperature of a glassy polymer is to provide aninput of thermal energy and to increase the vibrationsofconstituentatomsandmolecules.Molecularmobiltyincreases signiﬁcantly as T
gis approached: rotation
about C–C bonds in the chain molecules begins, thefree volumeofthestructureincreasesandintermolecu-lar forces weaken. It becomes easier for applied forcesto deform the structure and elastic moduli to fall.
The mechanical properties of polymers are highly
dependent upon time and temperature, the responseto stress being partly viscous and partly elastic. Forinstance, ‘natural’ time periods are associated with thevarious molecular relaxation processes associated with
the glass transition. In linear viscoelastic behaviour,total strain comprises a linear elastic (Hookean) com-ponent and a linear viscous (Newtonian) component.
The stress–strainratiosdepend upontimealone. In the
more complex non-linear case, which usually appliesto polymers, strain is a function of time and stressbecause molecular movements are involved.
The phenomenon of stress relaxation can be used
to chart the way in which the behaviour of a givenpolymer changes from glassy to rubbery. Figure 11.1
shows the non-linear response of a polymer that is
subjected to constant strain ε
0.S t r e s s /ESCrelaxes with
time t. The relaxation modulus Erat time tis given
by the expression:
ErD/ESCt/ε0 ⊿11.1/triangleleft
Thus Er, which is represented by the slope of
dotted join lines, decreases with time. This variationis shown more precisely by a plot of log E
rversus
log time t, as in Figure 11.2a. The thermoplastic
Figure 11.1 Stress relaxation at constant strain .
352Modern Physical Metallurgy and Materials Engineering
Figure 11.2 Time–temperature dependence of elastic modulus in thermoplastic polymeric solid: (a) change in relaxation
modulus Er⊿t/triangleleftas function of time; (b) change in tensile modulus as function of temperature (from Hertzberg, 1989; by
permission of John Wiley and Sons) .
polymer changes in character from a glassy solid,
where the relaxation modulus is a maximum, to arubbery solid. In the complementary Figure 11.2b,data from standard tensile tests on the same polymerat different temperatures are used to provide valuesof elastic moduli ⊿E/triangleleft. The similarity of proﬁles in
Figures 11.2a and 11.2b illustrates the equivalence oftime and temperature. (Theoretically, the modulus fora short time and a high temperature may be taken toequate to that for a combination of a long time and alowtemperature;thisconceptisusedinthepreparationof relaxation modulus versus time graphs.) The glasstransition temperature T
ghas been superimposed upon
Figures 11.2a and 11.2b.
Although single values of Tgare usually quoted,
the process of molecular rearrangement is complex
and minor transitions are sometimes detectable. Thus,for PVC, the main glass transition occurs at tem-peratures above 80
°C but there is a minor transition
at/NUL40°C. Consequently, at room temperature, PVC
exhibits some rigidity yet can elongate slightly beforefracture. Addition of a plasticizer liquid, which has avery low T
g, lowers the Tgvalue of a polymer. Sim-
ilarly, Tgfor a copolymer lies between the Tgvalues
of the original monomers; its value will depend upon
monomer proportions.
In elastomeric structures, as the temperature is
increased, therelativelyfewcrosslinksbegintovibratevigorously at T
gand the elastomer becomes increas-
ingly rubbery. As one would anticipate, Tgvalues
for rubbers lie well below room temperature. Increas-
ing the degree of crosslinking in a given polymerhas the effect of raising the entire level of the lower‘rubbery’ plateau of the modulus versus temperatureplot upwards as the polymer becomes more glassyin nature. The thermosets PMMA ( Perspex, Lucite )
and PS have T
gvalues of 105 °C and 81 °C, respec-
tively, and are accordingly hard and brittle at room
temperature.
11.1.3 The role of additives
Industrially, the term ‘plastic’ is applied to a polymerto which one or more property-modifying agents havebeen added. Numerous types of additive are used by
manufacturers and fabricators; in fact, virgin polymersare rarely used. An additive has a speciﬁc function.Typical functions are to provide (1) protection fromthe service environment (anti-oxidants, anti-ozonants,anti-static agents, ﬂame-retardants, ultraviolet radia-tion absorbers), (2) identiﬁcation (dyes, pigments),(3) easier processability (plasticizers), (4) toughness,and (5) ﬁller.
In many instances the required amount of additive
ranges from 0.1% to a few per cent. Although ultra-
violet (UV) components of sunlight can structurally
alter and degrade polymers, the effect is particularlymarked in electric light ﬁttings (e.g. yellowing). Stabi-lizing additives are advisable as some artiﬁcial lightsources emit considerable amounts of UV radiationwith wavelengths in the range 280–400 nm. For anypolymer, there is a critical wavelength which will havethe most damaging effect. For instance, a wavelengthof 318.5 nm will degrade PS, which is a commonchoiceofmaterialfordiffusersandrefractors,byeithercausingcross-linkingorbyproducingfree radicalsthatreact with oxygen.
The action of a plasticizer (3) is to weaken inter-
molecular bonding by increasing the separation of thechain molecules. The plasticizer may take the form ofa liquid phase that is added after polymerization andbefore processing.Additionsof a particulatetoughener(4) such as rubber may approach 50% and the materialis then normally regarded as a composite.
A wide variety of ﬁllers (5) is used for polymers. In
the case of thermosets, substances such as mica, glassﬁbre and ﬁne sawdust are used to improve engineeringproperties and to reduce the cost of moulded prod-ucts. PTFE has been used as a ﬁller (15%) to improvethe wear resistance of nylon components. Althoughusually electrically non-conductive, polymers can bemade conductive by loading them with an appropriateﬁller (e.g. electromagnetic shielding, specimen mountsin SEM analysis). Fillers and other additives play animportant role in the production of vulcanized rubbers.Inert ﬁllers facilitate handling of the material beforevulcanization (e.g. clay, barium sulphate). Reinforcing
Plastics and composites 353
Figure 11.3 (a) World consumption of plastics, (b) plastics consumption by market sector, Western Europe, and (c) destination
of post-consumer plastic waste, Western Europe (courtesy of Shell Brieﬁng Services, London) .
ﬁllers restrict the movement of segments between the
branching points shown in Figure 2.24. For instance,carbonblackhaslongbeenusedasaﬁllerforcartyres,givingsubstantialimprovementsinshearmodulus,tear
strength, hardness and resistance to abrasion by road
surfaces. Tyres are subject to ﬂuctuating stresses dur-ing their working life and it has been found useful
to express their stress–strain behaviour in terms of
a dynamic shear modulus (determined under cyclicstressing conditions at a speciﬁed frequency). Time isrequired for molecular rearrangements to take place
in an elastomer; for this reason the dynamic modu-
lus increases with the frequency used in the modulustest. The dynamic modulus at a given frequency issigniﬁcantly enhanced by the crosslinking action of
vulcanization and by the presence of carbon black.
These carbon particles are extremely small, typically
20–50 nm diameter. Small amounts of anti-oxidants
1
and anti-ozonants are often beneﬁcial. The principal
agents of degradation under service conditions areextreme temperatures, oxygen and ozone, various liq-uids. In the last case a particular liquid may penetrate
between the chains and cause swelling.
11.1.4 Some applications of important
plastics
Figures 11.3a and 11.3b summarize 1990 data on
worldandWestEuropeanconsumptionofplastics.Thesurvey included high-volume, low-price commodity
plastics as well as engineering and advanced plastics.
Thermoplastics dominate the market (i.e. PE, PVC andPP). Development of an entirely new type of plastic isextremely expensive and research in this direction is
1In the 1930s, concern with oxidation led the Continental
Rubber Works, Hannover, to experiment withnitrogen-inﬂation of tyres intended for use on Mercedes‘Silver Arrows’, Grand Prix racing cars capable of 300km/h. This practice was not adopted by Mercedes-Benz for
track events.limited. Research is mainly concerned with improv-
ing and reducing the cost of established materials
(e.g. improved polymerization catalysts, composites,
thermoplastic rubbers, waste recycling).
The low- and high-density forms of polyethylene,
LDPE and HDPE, were developed in the 1940s and1950s, respectively. Extruded LDPE is widely used as
thin ﬁlms and coatings (e.g. packaging). HDPE is used
for blow-mouldedcontainers, injection-mouldedcrates
andextrudedpipes.Anintermediateformofadjustable
density known as linear low-density polyethylene,
LLDPE, became available in the 1980s. Although
more difﬁcult to process than LDPE and HDPE, ﬁlm-
extruded LLDPE is now used widely in agriculture,
horticulture and the construction industry (e.g. heavy-
dutysacks,silagesheets,tunnelhouses,cloches,damp-
proof membranes, reservoir linings). Its tear strengthand toughness have enabled the gauge of PE ﬁlm to be
reduced. A further variant of PE is ultra-high molecu-
lar weight polyethylene, UHMPE, which is virtually
devoid of residual traces of catalyst from polymer-
ization. Because of its high molecular mass, it needs
to processed by sintering. UHMPE provides the wear
resistance and toughness required in artiﬁcial joints of
surgical prostheses.
Polyvinyl chloride (PVC) is the dominant plastic in
the building and construction industries and has effec-
tivelyreplacedmanytraditionalmaterialssuchassteel,cast iron, copper, lead and ceramics. For example,
the unplasticized version (UPVC) is used for win-
dow frames and external cladding panels because of
its stiffness, hardness, low thermal conductivity and
weather resistance. PVC is the standard material for
piping in underground distribution systems for potable
water (blue) and natural gas (yellow), being corrosion-
resistant and offering small resistance to ﬂuid ﬂow.
AlthoughsizesofPVCpipestendtoberestricted,PVC
linings are used to protect the bore of large-diameter
pipes (e.g. concrete). The relatively low softeningtem-perature of PVC has stimulated interest in alternative
piping materials for underﬂoor heating systems. Poly-
butylene (PB) has been used for this application; being
354Modern Physical Metallurgy and Materials Engineering
supported, it can operate continuously at a temperature
of 80°C and can tolerate occasional excursions to
110°C. However, hot water with a high chlorine con-
tentcancausefailure.Otherimportantbuildingplastics
are PP, ABS and polycarbonates. Transparent rooﬁng
sheets of twin-walled polycarbonate or PVC provide
thermal insulation and diffuse illumination: both mate-
rialsneed to be stabilizedwithadditivestoprevent UV
degradation.
The thermoplastic polypropylene, PP ( Propathene )
becameavailableintheearly1960s.Itsstiffness,tough-
ness at low temperatures and resistance to chemicals,
heat and creep ⊿TmD165–170 °C/triangleleftare exceptional. PP
has been of particular interest to car designers in their
quest for weight-saving and fuel efﬁciency. In a typi-
cal modern saloon car, at least 10% of the total weight
is plastic (i.e. approximately 100 kg). PP, the lowest-
density thermoplastic (approximately 900 kg m/NUL3), is
increasingly used for interior and exterior automotive
components(e.g.heatingandventilationducts,radiator
fans, body panels, bumpers (fenders)). It is amenable
to ﬁlament-reinforcement, electroplating,blendingas a
copolymer (with ethylene or nylon), and can be pro-
duced as mouldings (injection- or blow-), ﬁlms and
ﬁlaments.
Polystyrene (PS) is intrinsically brittle. Engineering
polymers such as PS, PP, nylon and polycarbonates
are toughened by dispersing small rubber spheroids
throughout the polymeric matrix; these particles con-
centrate applied stresses and act as energy-absorbing
sites of crazing. The toughened high-impact form of
polystyrene is referred to as HIPS. PS, like PP, is nat-
urally transparent but easily coloured. When supplied
as expandable beads charged with a blowing agent,
such as pentane, PS can be produced as a rigid heat-
insulating foam.
Some of the elastomers introduced in Chapter 2 will
now be considered. Polyisoprene is natural rubber;
unfortunately, because of reactive C–C links in the
chains it does not have a high resistance to chemical
attackand isprone tosurface crackinganddegradation
(‘perishing’). Styrene-butadiene rubber (SBR), intro-
duced in 1930, is still one of the principal synthetic
rubbers (e.g. car tyres).1In this copolymer, repeat
units of butadiene2are combined randomly with those
of styrene. Polychloroprene ( Neoprene ), introduced in
1932, is noted for its resistance to oil and heat and
is used for automotive components (e.g. seals, water
circuit pipes).
Asindicatedpreviously,additivesplayavitalrolein
rubbertechnology.Theavailabilityofa largefamilyof
1Synthetic (methyl) rubber was ﬁrst produced in Germany
during World War I as a result of the materials blockade;when used for tyres, vehicles had to be jacked-up overnightto prevent ﬂat areas developing where they contacted theground.
2Butadiene, or but-2-ene, is an unsaturated derivative of
butane C 4H10; the central digit indicates that the original
butene monomer C 4H8contains two double bonds.rubbers has encouraged innovative engineering design
(e.g. motorway bridge bearings, mounts for oil-rigs
and earthquake-proof buildings, vehicle suspensionsystems).
Silicone rubbers may be regarded as being inter-
mediate in character to polymers and ceramics. FromTable 2.7 it can be seen that the long chains con-sist of alternating silicon and oxygen atoms. Although
weaker than organic polymers based upon carbon
chains, they retain important engineering properties,such as resilience, chemical stability and electricalinsulation, over the very useful temperature range of/NUL100
°C to 300 °C. These outstanding characteristics,
combined with their cost-effectiveness, have led to the
adoptionofsiliconerubbersbyvirtuallyeveryindustry
(e.g. medical implants, gaskets, seals, coatings).
11.1.5 Management of waste plastics
Concernfortheworld’senvironmentandfutureenergysupplies has focused attention on the fate of wasteplastics, particularly those from the packaging, carand electrical/electronics sectors. Although recovery
of values from metallic wastes has long been prac-
tised, the diversity and often complex chemical natureof plastics raise some difﬁcult problems. Nevertheless,despite the difﬁculties of re-use and recycling, it mustbe recognized that plastics offer remarkable propertiesandarefrequentlymorecost-andenergy-effectivethan
traditional alternatives such as metals, ceramics and
glasses.Worldwide,productionofplasticsaccountsforabout 4% of the demand for oil: transport accountsfor about 54%. Enlightened designers now considerthe whole life-cycle and environmental impact of apolymeric product, from manufacture to disposal, andendeavour to economize on mass (e.g. thinner thick-
nesses for PE ﬁlm and PET containers (‘lightweight-
ing’)). Resort to plastics that ultimately decomposein sunlight (photodegradation) or by microbial action(biodegradation) represents a loss of material resourceastheycannotberecycled;accordingly,theirusetendsto be restricted to specialized markets (e.g. agriculture,medicine).
Figure 11.3c portrays the general pattern of plas-
tics disposal in Western Europe. Landﬁlling is themain method but sites are being rapidly exhausted insome countries. The principal routes of waste man-agement are material recycling, energy recycling andchemical recycling. The ﬁrst opportunity for material
recycling occurs during manufacture, when uncontam-
inated waste may be re-used. However, as in the caseof recycled paper, there is a limit to the number oftimes that this is possible. Recycling of post-consumerwaste is costly, involving problems of contamination,
collection, identiﬁcation and separation.
3. Co-extruded
3German legislation requires that, by 1995, 80% of all
packaging (including plastics) must be collected separately
from other waste and 64% of total waste recycled as
material.
Plastics and composites 355
blow-moulded containers are being produced with a
three-layer wall in which recycled material is sand-
wiched between layers of virgin polymer. In the Ger-man car industry efforts are being made to recycle
ﬂexiblepolyurethanefoam,ABSandpolyamides.New
ABS radiator grilles can incorporate 30% from oldrecycled grilles.
Plastics have a high content of carbon and hydrogen
and can be regarded as fuels of useful caloriﬁc value.
Incinerating furnaces act as energy-recycling devices,converting the chemical energy of plastics into ther-
mal/electrical energy and recovering part of the energy
originally expended in manufacture. Noxious fumesand vapours can be evolved (e.g. halogens); controland cleaning of ﬂue gases are essential.
Chemical recycling is of special interest because
direct material recycling is not possible with somewastes. Furthermore, according to some estimates,
only 20–30% of plastic waste can be re-used after
material recycling. Chemical treatment, which is anindirect material recycling route, recovers monomersand polymer-based products that can be passed on as
feedstocks to chemical and petrochemical industries.
Hydrogenation of waste shows promise and is used toproduce synthetic oil.
11.2 Behaviour of plastics during
processing
11.2.1 Cold-drawing and crazing
A polymeric structure is often envisaged as an entan-
gled mass of chain molecules. As the Tgvalues
for many commercial polymers are fairly low, one
assumes that thermal agitation causes molecules towriggle at ambient temperatures. Raising the tempera-
ture increases the violence of molecular agitation and,
under the action of stress, molecules become morelikely to slide past each other, uncoil as they rotate
abouttheircarbon–carbonbonds,andextendinlength.
We will ﬁrst concentrate upon mechanistic aspectsof two important modes of deformation; namely, thedevelopment of highly-preferred molecular orienta-
tionsinsemi-crystallinepolymersbycold-drawingand
the occurrence of crazing in glassy polymers.
Cold-drawing can be observed when a semi-
crystalline structure containing spherulites is subjected
toa tensiletest atroom temperature. A neck appears inthe central portion of the test-piece. As the test-pieceextends, this neck remains constant in cross-section
but increases considerably in length. This process
forms a necked length that is stronger and stifferthan material beyond the neck. At ﬁrst, the effect of
applied tensile stress is to produce relative movement
between the crystalline lamellae and the interlamellarregions of disordered molecules. Lamellae that arenormal to the direction of principal stress rotate in a
manner reminiscent of slip-plane rotation in metallic
single crystals, and break down into smaller blocks.These blocks are then drawn into tandem sequences
known as microﬁbrils (Figure 11.4). The individualblocks retain their chain-folding conformation and arelinked together by the numerous tie molecules whichform as the original lamellae unfold. A bundle ofthese highly-oriented microﬁbrils forms a ﬁbril (smallﬁbre). The microﬁbrils in a bundle are separated
by amorphous material and are joined by surviving
interlamellar tie molecules. The pronounced molecularorientation of this type of ﬁbrous structure maximizesthe contribution of strong covalent bonds to strengthand stiffness while minimizing the effect of weakintermolecular forces.
Industrially, cold-drawing techniques which take
advantage of the anisotropic nature of polymer crys-
tallites are widely used in the production of syntheticﬁbres and ﬁlaments (e.g. Terylene). (Similarly, biax-
ial stretching is used to induce exceptional strength inﬁlm and sheet and bottles e.g. Melinex). Crystalliza-
tion in certain polymers can be very protracted. For
instance, because nylon6,6 has a T
gvalue slightly
below ambient temperature, it can continue to crystal-lize and densify over a long period of time during nor-mal service, causing undesirable after-shrinkage. Thismetastability is obviated by ‘annealing’ nylon brieﬂyatatemperatureof120
°C,whichisbelow Tm:lessper-
fect crystals melt while the more stable crystals grow.
Stretching nylon6,6 at room temperature during the
actual freezing process also encourages crystallizationand develops a strengthening preferred orientation ofcrystallites.
Letusnowturnfromthebulkeffectofcold-drawing
to a form of localized inhomogeneous deformation, oryielding. In crazing, thin bands of expanded material
form in the polymer at a stress much lower than the
bulk yield stress for the polymer. Crazes are usuallyassociated with glassy polymers (PMMA and PS) butmay occur in semi-crystalline polymers (PP). They are
Figure 11.4 Persistence of crystalline block structure in
three microﬁbrils during deformation .
356Modern Physical Metallurgy and Materials Engineering
several microns wide and fairly constant in width:they
can scatter incident light and are visible to the unaidedeye(e.g. transparentglassypolymers).Asinthestress-
corrosion of metals, crazing of regions in tension
may be induced by a chemical agent (e.g. ethanol onPMMA). The plane of a craze is always at right anglesto the principal tensile stress. Structurally, each craze
consists of interconnected microvoids, 10–20 nm in
size, and is bridged by large numbers of molecule-orientated ﬁbrils, 10–40 nm in diameter. The voidage
is about 40–50%. As a craze widens, bridging ﬁbrils
extend by drawing in molecules from the side walls.Unlikethetypeofcrazefoundinglazesonpottery,itis
notatruecrack,beingcapableofsustainingsomeload.
Nevertheless, it is a zone of weakness and can initiatebrittle fracture. Each craze has a stress-intensifying
tip which can propagate through the bulk polymer.
Crazing can take a variety of forms and may evenbe beneﬁcial. For instance, when impact causes crazes
to form around rubber globules in ABS polymers,
the myriad newly-created surfaces absorb energy andtoughen the material. Various theoretical models of
craze formation have been proposed. One suggestion
is that triaxial stresses effectively lower T
gand, when
tensile strain has exceeded a critical value, induce a
glass-to-rubber transition in the vicinity of a ﬂaw, or
similar heterogeneity. Hydrostatic stresses then cause
microcavities to nucleate within this rubbery zone.
As Figure 11.5 shows, it is possible to portray the
strength/temperature relations for a polymeric material
on a deformation map. This diagram refers to PMMAand showsthe ﬁelds for cold-drawing,crazing, viscous
ﬂow and brittle fracture, together with superimposed
contours of strain rate over a range of 10
/NUL6t o1s/NUL1.
11.2.2 Processing methods for thermoplastics
Processing technology has a special place in the
remarkable history of the polymer industry: polymer
Figure 11.5 Deformation map for PMMA showing
deformation regions as a function of normalized stress
versus normalized temperature (from Ashby and Jones,
1986; permission of Elsevier Science Ltd, UK) .chemistrydecidesthecharacterofindividualmolecules
but it is the processing stage which enables them to be
arranged to maximum advantage. Despite the variety
of methods available for converting feedstock pow-
ders and granules of thermoplastics into useful shapes,these methods usually share up to four common stages
of production; that is, (1) mixing, melting and homog-
enization, (2) transport and shaping of a melt, (3)
drawing or blowing, and (4) ﬁnishing.
Processing brings about physical, and often chemi-
cal, changes. In comparison with energy requirements
for processing other materials, those for polymers are
relatively low. Temperature control is vital because
it decides melt ﬂuidity. There is also a risk of ther-
mal degradation because, in addition to having limitedthermal stability, polymers have a low thermal con-
ductivity and readily overheat. Processing is usually
rapid, involvinghigh rates of shear. The main methods
that will be used to illustrate technological aspects of
processing thermoplastics are depicted in Figure 11.6.
Injection-moulding of thermoplastics, such as PE
and PS, is broadly similar in principle to the pressure
die-casting of light metals, being capable of produc-
ing mouldings of engineering components rapidly with
repeatable precision (Figure 11.6a). In each cycle, ametered amount (shot) of polymer melt is forcibly
injected by the reciprocating screw into a ‘cold’ cavity
(cooled by oil or water channels). When solidiﬁca-
tion is complete, the two-part mould opens and the
moulded shape is ejected. Cooling rates are fasterthan with parison moulds in blow-moulding because
heat is removed from two surfaces. The capital out-
lay for injection-moulding tends to be high because of
the high pressures involved and machining costs for
multi-impression moulding dies. In die design, specialattention is given to the location of weld lines, where
different ﬂows coalesce, and of feeding gates. Com-
puter modelling can be used to simulate the melt ﬂow
and distributions of temperature and pressure within
the mould cavity. This prior simulation helps to lessendependenceupontraditionalmouldingtrials,whichare
costly. Microprocessors are used to monitor and con-
trol pressure and feed rates continuously during the
moulding process; for example, the ﬂow rates into a
complex cavity can be rapid initially and then reducedto ensure that ﬂow-dividing obstructions do not pro-
duce weakening weld lines.
Extrusion is widely used to shape thermoplastics
into continuous lengths of sheet, tube, bar, ﬁlament,
etc. with a constant and exact cross-sectional proﬁle(Figure 11.6b). A long Archimedean screw (auger)
rotates and conveys feedstock through carefully pro-
portioned feed, compression and metering sections.
The polymer is electrically heated in each of the three
barrel sections and frictionally heated as it is ‘shear-thinned’ by the screw. Finally, it is forced through a
die oriﬁce. Microprocessor control systems are avail-
able to measure pressure at the die inlet and to keep
it constant by ‘trimming’ the rotational speed of the
screw. Dimensional control of the product beneﬁts
Plastics and composites 357
Figure 11.6 (a) Injection-moulding machine, (b) production
of plastic pipe by extrusion and (c) thermoforming of plastic
sheet (from Mills, 1986; by permission of Edward Arnold) .
from this device. On leaving the die, the continuously-
formed extrudate enters cooling and haul-off sections.
Frequently, the extrudate provides the preform for a
second operation. For example, in a continuous melt-
inﬂation technique, tubular sheet of LDPE or HDPEfrom an annular die is drawn upwards and inﬂated
with air to form thin ﬁlm: stretching and thinning
cease when crystallization is complete at about 120 °C.
Similarly, in the blow-moulding of bottles and air-
ducting, etc., tubular extrudate (parison) moves ver-
tically downwards into an open split-mould. As themould closes, the parison is inﬂated with air at a pres-sure of about 5 atmospheres and assumes the shape of
the cooled mould surfaces. Relatively inexpensive alu-
minium moulds can be used because stresses are low.
Thermoforming (Figure 11.6c) is another secondary
method for processing extruded thermoplastic sheet,
being particularly suitable for large thin-walled hol-low shapes such as baths, boat hulls and car bodies
(e.g. ABS, PS, PVC, PMMA). In the basic version of
thethermoforming,aframe-heldsheetislocatedabovethe mould, heated by infrared radiation until rubberyand then drawn by vacuum into close contact with the
mould surface. The hot sheet is deformed and thinned
by biaxial stresses. In a high-pressure version of ther-moforming, air at a pressure of several atmospheres
acts on the opposite side of the sheet to the vacuum
and improves the ability of the sheet to register ﬁnemould detail. The draw ratio, which is the ratio ofmoulddepthtomouldwidth,isausefulcontrolparam-
eter. For a given polymer, it is possible to construct
a plot of draw ratio versus temperature which can beused as a ‘map’ to show various regions where there
are risks of incomplete corner ﬁlling, bursts and pin-
holes. Unfortunately, thinning is most pronounced atvulnerable corners. Thermoforming offers an econom-ical alternative to moulding but cycle times are rather
long and the ﬁnal shape needs trimming.
11.2.3 Production of thermosets
Development of methods for shaping thermosettingmaterials is restricted by the need to accommodate a
curing reaction and the absence of a stable viscoelas-tic state. Until fairly recently, these restrictions tendedto limit the size of thermoset products. Compres-
sion moulding of a thermosetting P-F resin ( Bakelite)
withinasimplecylindricalsteelmouldisawell-knownlaboratorymethodformountingmetallurgicalsamples.
Resin granules, sometimes mixed with hardening or
electrically-conducting additives, are loaded into themould, then heated and compressed until crosslinking
reactions are complete. In transfer moulding, which
can produce more intricate shapes, resin is melted ina primary chamber and then transferred to a ventedmoulding chamber for ﬁnal curing. In the car indus-
try, body panels with good bending stiffness are pro-
duced from thermosetting sheet-moulding compounds(SMC). A composite sheet is prepared by laying down
layers of randomly-oriented, chopped glass ﬁbres, cal-
cium carbonate powder and polyester resin. The sheetis placed in a mouldingpress and subjected to heat andpressure. Energy requirements are attractively low.
Greater exploitationof thermosets for large car parts
hasbeen made possiblebyreactioninjection-moulding
358Modern Physical Metallurgy and Materials Engineering
(RIM). In this process, polymerization takes place dur-
ing forming. Two or more streams of very ﬂuid chemi-
cal reactants are pumped at high velocity into a mixingchamber. The mixture bottom-feeds a closed chamberwhere polymerization is completed and a solid forms.
Mouldings intended for high-temperature service are
stabilized, or post-cured, by heating at a temperatureof100
°Cforabout30min.ThereactivesysteminRIM
can be polyurethyane-, nylon- or polyurea-forming.
The basic chemical criterion is that polymerization in
the mould should be virtually complete after about30 s. Foaming agents can be used to form compo-nentswitha dense skinanda cellular core. When glass
ﬁbres are added to one of the reactants, the process is
called reinforced reaction injection-moulding (RRIM).RIM now competes with the injection-moulding of
thermoplastics. Capital costs, energy requirements and
moulding pressures are lower and, unlike injection-mouldings, thick sections are not subject to shrinkageproblems (‘sinks’ and voids). Cycle times for RIM-
thermosets are becoming comparable with those for
injection-moulded thermoplastics and mouldings ofSMC. Stringent control is necessary during the RIMprocess. Temperature, composition and viscosity are
rapidlychangingintheﬂuidstream andthere isachal-
lenging need to develop appropriate dynamic modelsof mass transport and reaction kinetics.
11.2.4 Viscous aspects of melt behaviour
Melts of thermoplastic polymers behave in a highlyviscous manner when subjected to stress during pro-cessing. Flow through die oriﬁces and mould chan-nels is streamline (laminar), rather than turbulent,
with shear conditions usually predominating. Let us
now adopt a ﬂuid mechanics approach and considerthe effects of shear stress, temperature and hydro-static pressure on melt behaviour. Typical rates of
strain (shear rates) range from 10–10
3s/NUL1(extrusion)
to 103–105s/NUL1(injection-moulding). When a melt is
being forced through a die, the shear rate at the diewall is calculable as a function of the volumetric ﬂow
rate and the geometry of the oriﬁce. At the necessarily
high levels of stress required, the classic Newtonianrelation between shear stress and shear (strain) rateis not obeyed: an increase in shear stress produces
a disproportionately large increase in shear rate. In
other words, the shear stress/shear rate ratio, which isnow referred to as the ‘apparent shear viscosity’, falls.Termssuchas‘pseudo-plastic’and‘shear-thinning’are
applied to this non-Newtonian ﬂow behaviour.
1The
general working range of apparent shear viscosity for
extrusion, injection-moulding, etc. is 10–104Ns m/NUL2.
(Shear viscosities at low and high stress levels are
measured by cone-and-plate and capillary extrusion
techniques, respectively.)
1In thixotropic behaviour, viscosity decreases with increase
in theduration of shear (rather than the shear rate).Figure 11.7 shows the typical fall in apparent shear
viscosity which occurs as the shear stress is increased.
If Newtonian ﬂow prevailed, the plotted line wouldbe horizontal. This type of diagram is plotted forﬁxedvaluesoftemperatureandhydrostaticpressure.Achange in either of these two conditions will displacethe ﬂow curve signiﬁcantly. Thus, either raising thetemperature or decreasing the hydrostatic (bulk) pres-
sure will lower the apparent shear viscosity. The latter
increases with average molecular mass. For instance,ﬂuidity at a low stress, as determined by the standard
melt ﬂow index (MFI) test,
1is inversely proportional
to molecular mass. At low stress and for a givenmolecular mass, a polymer with a broad distributionofmolecular mass tends to become more pseudo-plasticthan one with a narrow distribution. However, at highstress, a reverse tendency is possible and the version
with a broader distribution may be less pseudo-plastic.
Figure 11.8 provides a comparison of the ﬂow
behaviour of ﬁve different thermoplastics and is usefulfor comparing the suitability of different processes. Itindicates that acrylics are relatively difﬁcult to extrude
Figure 11.7 Typical plot of apparent shear viscosity versus
shear stress for LDPE at 210 °C and atmospheric pressure:
effects of increasing temperature T and hydrostatic pressure
P shown (after Powell, 1974; courtesy of Plastics Division,
Imperial Chemical Industries Plc) .
1This important test, which originated in ICI laboratories
during the development of PE, is used for most
thermoplastics by polymer manufacturers and processors.
The MFI is the mass of melt extruded through a standard
cylindrical die in a prescribed period under conditions of
constant temperature and compression load.
Plastics and composites 359
Figure 11.8 Typical curves of apparent shear viscosity
versus shear stress for ﬁve thermoplastics at atmospheric
pressure. A Extrusion-grade LDPE at 170 °C;B
extrusion-grade PP at 230 °C; C moulding-grade acrylic at
230°C; D moulding-grade acetal copolymer at 200 °C;E
moulding-grade nylon at 285 °C(after Powell, 1974;
courtesy of Plastics Division, Imperial Chemical Industries
Plc.).
and that PP is suited to the much faster deformation
process of injection-moulding. In all cases, Newtonian
ﬂow is evident at relatively low levels of shear stress.
The following type of power law equation has been
foundtoprovideareasonableﬁtwithpracticaldataandhas enabled pseudo-plastic behaviour to be quantiﬁed
in a convenient form:
/FSDC/CR
n⊿11.2/triangleleft
where Candnare constants. Now /FSD/DC1/CR, hence the
viscosity /DC1DC/CRn/NUL1. The characteristic term ⊿n/NUL1/triangleleft
can be derived from the line gradient of a graphical
plot of log viscosity versus log shear rate. In practice,the power law index nranges from unity (Newtonian
ﬂow)to <0.2,dependinguponthepolymer.Thisindex
decreases in magnitude as the shear rate increasesand the thermoplastic melt behaves in an increasingly
pseudo-plastic manner.
So far, attention has been concentrated on the vis-
cous aspects of melt behaviour during extrusion andinjection-moulding, with emphasis on shear processes.
In forming operations such as blow-moulding and
ﬁlament-drawing, extensional ﬂow predominates andtensile stresses become crucial; for these conditions,
it is appropriate to deﬁne tensile viscosity, the coun-
terpart of shear viscosity, as the ratio of tensile stressto tensile strain rate. At low stresses, tensile viscosity
is independent of tensile stress. As the level of tensile
stress rises, tensile viscosity either remains constant(nylon6,6), rises (LDPE) or falls (PP, HDPE). This
characteristic is relevant to the stability of dimensions
and form. For example, during blow-moulding, thin-
ningwallsshouldhaveatoleranceforlocalweakspotsor stress concentrations. PP and HDPE lack this tol-
erance and there is a risk that ‘tension-thinning’ will
lead to rupture. On the other hand, the tensile viscos-ity of LDPE rises with tensile stress and failure duringwall-thinning is less likely.
11.2.5 Elastic aspects of melt behaviour
While being deformed and forced through an extru-sion die, the melt stores elastic strain energy. Asextrudate emerges from the die, stresses are released,
some elastic recovery takes place and the extrudate
