Repository: Ketankham/chatbot-meta-books

File: reed-hill-book.txt (part 36 of 48)
The indium-thallium transformation is reversible for, on reheating, the specimen revertsnot only to the cubic phase, but also to its original single-crystal orientation. If recooled,the original interface reappears and the cycle can be completely reproduced (provided thespecimen is not heated to too high a temperature or held for too long a time betweencycles).
The reverse transformation is shown in Fig. 17.24 by the return of the specimen to its
original dimensions. It does not, however, retransform in the same temperature intervalas that in which the forward transformation occurred, but in one averaging about 2 Khigher. A hysteresis in the temperature dependence of the transformation is characteristicof most martensite transformations.
17.12 ATHERMAL TRANSFORMATION
In the single-crystal experiments discussed in the preceding paragraph, we have seen thatthe martensite transformation in indium-thallium occurs as a result of temperature changesthat increase the driving force for the reaction (free energy). The progress of transformationis, accordingly, not time dependent. In theory, the faster one cools the specimen, the fasterthe interface moves, with equal amounts of transformation resulting at equal temperatures.17Ch17.qxd  11/6/08  3:57 PM  Page 541
Chapter 17 Deformation Twinning and Martensite Reactions 542
340 0 1 2 3 5 6 7 
4 
342 m/m  × 103
344 348 346 
Temperature, K Cooling 
Heating Held for 6 
hours Transformation 
starts again FIG. 17.25 Stabilization in the marten-
site transformation in an indium-thallium
(18 percent Tl) alloy. (From data of
Burkart, M. W., and Read, T. A., Trans
AIME , 1971516 [1953].)
Time does, however, have a secondary, though negative, effect on this transformation, for
isothermal holding of the specimen at any temperature between the start and end of the
transformation tends to stabilize the interface against further movement. This effect is
demonstrated in Fig. 17.25, where the indicated transformation curve corresponds to a
specimen whose heating cycle was interrupted at 345 K and held at this temperature 6 hr.
Not only did the holding of the specimen at this temperature not induce additional trans-
formation, but it also stabilized the interface. In order to make the interface move again, it
was necessary to increase the driving force by approximately 1 K. An equivalent phenom-
enon occurs on cooling, so that it can be concluded that the formation of martensite in the
present alloy depends primarily on temperature. A transformation of this type is said to be
athermal, in contrast to one that will occur at constant temperature (isothermal transfor-
mation). Although isothermal formation of martensite is observed in some alloys, marten-
sitic transformations tend to be predominantly athermal.
17.13 PHENOMENOLOGICAL CRYSTALLOGRAPHIC THEORY 
OF MARTENSITE FORMATION
The nature of the atomic mechanisms that convert one crystal structure into the other
in the narrow conﬁnes that we deﬁne as the interface are not known. Wechsler,
Lieberman, and Read26have shown, nevertheless, that the crystallographic features of
martensite transformations can be completely explained in terms of the following three
basic deformations:
1. A Bain distortion , which forms the product lattice from the parent lattice, but
which, in general, does not yield an undistorted plane that can be associated with
the habit plane of the deformation.
2. A shear deformation , which maintains the lattice symmetry (does not change the
crystal structure) and, in combination with the Bain distortion, produces an undis-
torted plane. In most cases, this undistorted plane possesses a different orientation
in space in the parent and product lattices.
3. A rotation of the transformed lattice , so that the undistorted plane has the same
orientation in space in both the parent and product crystals.
No attempt is made in this theory to give physical signiﬁcance to the order of the
steps listed here, and the entire theory is best viewed as an analytical explanation of how
one lattice can be formed from the other. As such, the Wechsler-Lieberman-Read theory17Ch17.qxd  11/6/08  3:57 PM  Page 542
543 17.13 Phenomenological Crystallographic Theory of Martensite Formation
f a gc e 
b 
a 
h m 
d
f a g c e 
b 
a 
hm 
d
FIG. 17.26 In the cubic to tetragonal transformation, the Bain
distortion does not possess an undistorted planeis a phenomenological crystallographic theory of the martensite transformation. This
approach to explaining martensitic transformation in metals has been successful in most
instances.18,19In those cases where the theory appears to work best the martensite plates
have a typically lenticular shape. It should be noted that the lens shape is generally asso-
ciated with a minimum strain energy and is similar to that observed in deformation twin-
ning. However, martensite has also been observed to take several other more intricate
shapes. Among the other morphologies are the segmented plates observed in the alloy 
Fe-8Cr-1C, where “sideplates” are frequently seen to extend out from the principal inter-
face of the martensite plates. In another case, the martensite lenses appear to have a
midrib, which is believed to be a region where there is an increased concentration of
transformation twins. Still another variant from the typical lenticular morphology is
observed in Fe-Ni-C alloys. In this case the martensite plates are parallel sided and not
lens shaped. This is known as thin plate martensite. Martensite can also be nucleated at
the surface and not penetrate deeply into the specimen in some martensitic materials,
giving rise to the term surface martensite. Alloys of Fe-Ni-C can also exhibit a morphol-
ogy that has been described as butterﬂy martensite.
The indium-thallium transformation will now be considered in terms of the Wechsler,
Lieberman, and Read theory. The Bain distortion for the indium-thallium transformation
is shown in Fig. 17.23, where the very small actual deformation is magniﬁed in order to
show the effect more clearly. The original structure is cubic, while the ﬁnal is tetragonal,
so that the Bain distortion consists of an extension (2 /H9255) along one axis (the caxis) and a
contraction ( /H11002/H9255) along the other two axes. Simple geometrical reasoning will show that
the given distortion does not possess an invariant plane. Consider ﬁrst the set of lines
drawn on the front face of the cube in Fig. 17.26. Lines aband cdrepresent those direc-
tions on this surface, the lengths of which do not change in the transformation. In the cube
shown on the left and in the prism shown on the right, these lengths are the same. All
other directions on this surface, such as efand gh, have their lengths increased and short-
ened respectively by the distortion. Now assume that the distortion actually possesses an
invariant plane that passes through the front surfaces of each of the two geometrical
ﬁgures. To be an invariant plane, it must contain one of the two lines whose lengths do
not change. For our purpose, assume that this line is aband that the trace of the plane on
the right side of each geometrical ﬁgure is bm, where bmis a direction on these latter faces
whose length is also not changed by the deformation. The plane deﬁned by abmpossesses17Ch17.qxd  11/6/08  3:57 PM  Page 543
Chapter 17 Deformation Twinning and Martensite Reactions 544
Bain cone
Bain cone q 
p‘
o 
q (A) Cubic 
(B) Tetragonal a0
a0
a0
Habit plane      (011) /g126–
Habit plane     (011) /g126– pp 
o c 
a 
a ‘
FIG. 17.27 The Bain cone in the cubic and tetragonal structures corresponding
to the indium-thallium transformation. The distortion shown is exaggerated in
order to emphasize its naturethe characteristic that before and after the distortion the two distances aband bmare
unchanged. However, the angle /H9251between these two directions is obviously changed by the
distortion. Plane abmcannot be an undistorted plane, for not only must the magnitudes of
vectors be maintained, but also the angles between the vectors must be unchanged. If we
now take into account the symmetry of the Bain distortion, it becomes quite evident that
there is no undistorted plane associated with it.
The directions that are undistorted in the above Bain distortion form a cone whose
positions in the cubic and tetragonal structures are indicated in Fig. 17.27. Notice that the
vertex angle of the cone decreases during the Bain distortion as the cube is drawn into
the right prism. In each of the two sketches of Fig. 17.27, a plane is drawn intersecting
the Bain cone in two lines designated as opand oq. The lengths of these lines are
unchanged by the distortion since they lie on the Bain cone. Their angular separation,
however, changes. The given plane is drawn to represent the habit, or interface, plane of
the transformation in its positions before and after the Bain distortion, and lies very close17Ch17.qxd  11/6/08  3:57 PM  Page 544
545 17.13 Phenomenological Crystallographic Theory of Martensite Formation
Habit plane     (011)~ – Second undistorted plane First 
undistorted 
plane (K1), 
(101) 
K2    (101)~–q 
p 
o c 
a a 
–
FIG. 17.28 Positions of the two undistorted planes, K1and K2, in the
indium-thallium martensite transformation
K2 Before shear
K2 After shearq
ss
op
p‘
(101) or K1
FIG. 17.29 Nature of the shear in the indium-thallium martensitic
transformationto the (011) plane of both the cubic and tetragonal structures. Because the angle poq
changes during the distortion, this plane is not an undistorted plane at the end of the
Bain distortion.
We shall now turn our attention speciﬁcally to the tetragonal structure that is indi-
cated again in Fig. 17.28, where the position of the (101) plane which also passes through
line qois shown. Let us also consider that this is the ﬁrst undistorted plane ( K1) of a shear
(in the same sense as in twinning). A second plane, which lies at almost 90° to K1, is also
given in the diagram. This plane belongs to the same zone as (101) and ( 01) and lies very
close to the latter plane. This second plane contains line poand is the second undistorted
plane ( K2) of the desired shear. The shearing action is indicated in Fig. 17.29. As a result
of this operation, point pis translated to p/H11032, with no change in the length of opas it rotates
to op/H11032. However, the shear is chosen so as to make angle p/H11032oqequal angle poqin the orig-
inal cubic structure, and the plane deﬁned by p/H11032oqis now an undistorted plane. This fol-
lows from the fact that the vectors poand qoare unchanged in length and angular relation117Ch17.qxd  11/6/08  3:57 PM  Page 545
Chapter 17 Deformation Twinning and Martensite Reactions 546
Average K2 
before shear 
Slip plane
K1 Average K2 
after shear S S S 
FIG. 17.30 Martensitic shear assuming that deformation occurs
by slipto each other as a result of the two deformations, which satisﬁes the theorem,27“If two
(noncollinear) vectors in plane are undistorted (unchanged in length) and the angle
between them is unchanged by a transformation, all vectors in that plane are undistorted
(and all angles are unchanged), that is, the plane is one of zero distortion.” Actually, line
p/H11032odoes not lie strictly in plane poq, so that this line and line oqdeﬁne a new plane, which
is the true habit plane. In other words, plane poqis not the habit plane. However, the angle
between plane p/H11032oqand poqis so small that we shall consider p/H11032oto lie in poqand that
this latter is the true habit plane. The position of line p/H11032ois, accordingly, plotted in the
lower diagram of Fig. 17.27. The plane containing both p/H11032oqand poqof this ﬁgure can now
be taken as representing the approximate position of the undistorted plane after both the
Bain distortion and the shear have occurred. A careful comparison of this sketch with the
one above it shows that the undistorted plane in the cubic structure and in the tetragonal
structure have different orientations in space. For this reason, p/H11032oqdoes not yet satisfy the
requirements of a habit plane. It must not only be undistorted by the transformation, but
it must also be unrotated. A rotation of the tetragonal structure must now be added, which
brings plane p/H11032oqinto coincidence with plane poqin such a manner that lines op/H11032and oq
of the tetragonal phase fall on lines opand oqof the cubic phase, respectively. No effort will
be made to demonstrate this rotation with diagrams, for the primary purpose of this dis-
cussion has only been to demonstrate the need for considering the three basic steps (Bain
distortion, shear, and rotation).
There remains the problem of explaining the nature of the arbitrary shearing process
that is needed during the second step of the deformation. In martensitic deformation, the
required shear can occur in one of two basic ways: either as a result of slip or as a result
of mechanical twinning. Assuming that the deformation is conﬁned to the product lattice,
Fig. 17.30 shows how this may accomplished by slip. Glide occurs more homogeneously
distributed over a group of slip planes parallel K1. In the case of mechanical twinning, what
usually happens is that the shear (strain) required to produce the habit plane of the defor-
mation does not equal the shear (strain) that occurs when the product lattice undergoes
mechanical twinning. In the present example, mechanical twinning, not slip, furnishes the
shear. The twinning occurs in the tetragonal lattice of indium-thallium on {110} planes
and with a shear of about 0.06. Notice that the indicated K1(101) is a twinning plane. The
shear needed on this same plane in order to make angle p/H11032oqequal to poqis one-third of
the twinning shear. Clearly, if the entire lattice is twinned after suffering a Bain distortion,
it will not be possible to produce the desired undistorted habit plane. This difﬁculty is17Ch17.qxd  11/6/08  3:57 PM  Page 546
547 17.13 Phenomenological Crystallographic Theory of Martensite Formation
Twinning 
plane 
Twins 
K1 Average K2 
before shear Average K2 
after shear S S S 
FIG. 17.31 Martensitic shear assuming that deformation
occurs by deformation twinning. The required shear is met
when only a fraction of the structure twins in a series of
bands parallel to the twinning plane
Cubic Macroscopic
shearTetragonalTwins
FIG. 17.32 The nature of the twinned
tetragonal structure in the indium-thallium
martensite transformationresolved in the tetragonal lattice for only part of the structure: twins, taking the form of
bands parallel to the twinning plane. Thus, the desired macroscopic shear will be obtained
if the net width of the twinned areas is one-third that of the untwinned. This is shown in
Fig. 17.31, and the resulting transformed structure is shown in Fig. 17.32. It is very impor-
tant to note the difference between the two shears involved in the above discussion. In
one case, we have considered the shear parallel to the tetragonal twinning planes. The
sense of this shear is shown on the right face of the specimen shown in Fig. 17.32. The
other shear is the macroscopic shear of the total transformation. This is the net deforma-
tion that we observe when we take the resultant of the three distortions (Bain, shear, and
rotation) and represents motion parallel to the habit or interface plane. The latter (plus a
distortion normal to the habit plane) is what one observes when one considers the speci-
men as a whole. As a result of the macroscopic shear, the specimen as a whole is tilted at
the habit plane. This is demonstrated in the sketch of Fig. 17.32, which also shows the
sense of this shear with the aid of vectors located on the front face of the specimen. The
shear associated with twinning is on a very much ﬁner scale than the macroscopic shear
and is visible on the surface in the tetragonal structure only where it appears as a series of
ﬁne parallel surface tilts. Figure 17.33 shows an actual photograph of an indium-thallium
alloy illustrating the ﬁne twinned structure in the tetragonal phase. Finally, it should be
noted that the twinning that occurs in the tetragonal region is on an extremely ﬁne scale.
This is necessary in order to minimize the distortion at the habit plane. A little though17Ch17.qxd  11/6/08  3:57 PM  Page 547
Chapter 17 Deformation Twinning and Martensite Reactions 548
FIG. 17.33 Twinned structure (tetragonal) in an indium-thallium alloy after
transformation. (Burkart, M. W., and Read, T. A., Trans. AIME , 1971516
[1953].)
shows that the habit plane on a microscopic scale is not a plane of zero distortion, for
where each one of the tetragonal bands intersects the interface (Fig. 17.32), the lattice isdistorted as the tetragonal structure tries to match the cubic lattice on the other side of theboundary. The habit plane is actually a plane of zero distortion only on a macroscopicscale. The distortion at the interface corresponding to any one of the tetragonal bands iscompensated by that of the neighboring bands, which are in a twinned relationship to theﬁrst band and distort the interface in the opposite sense. We may thus conclude that theﬁner the tetragonal twinned bands, the less intense the distortion in the interface.
17.14 IRRATIONAL NATURE OF THE HABIT PLANE
One of the nice features of the Wechsler, Lieberman, and Read26theory is that it shows
quite clearly why the habit plane in martensitic transformations is usually irrational. Thischaracteristic is in sharp contrast to the twinning plane in deformation twinning, which isalmost invariably a plane of low rational indices. Let us now reconsider line oqin 
Fig. 17.28. This line is actually deﬁned as the intersection of the ﬁrst undistorted ( K
1) plane
of the shear (twinning plane) and the Bain cone. In the ﬁgure it is a rational [ 1] direc-tion. However, line opis not a rational direction, but diverges slightly from the [1 1] 
direction. It would coincide with [1 1] if the shear were exactly equal to the simple twin-ning shear on the {101} plane, because then the second undistorted plane K
2(Fig. 17.28)111117Ch17.qxd  11/6/08  3:57 PM  Page 548
549 17.15 The Iron-Nickel Martensitic Transformation
200 200 600 1000 1400 1800 
300 Burst 
400 500 600 700 800 
Temperature, K AS = 663 K MS = 243 K 
Ad Md Resistance, in 10–5 ohm 
FIG. 17.34 The martensitic transformation
in an iron-nickel (29.5 percent Ni) alloy.
(From Kaufman, L., and Cohen, M., Trans.
AIME , 2061393 [1956].)would be the ( 01) plane. The required shear is only one-third the twinning shear, as we
have seen, and the K2plane, therefore, makes a small angle with ( 01). Since opis not a
rational direction, neither is op/H11032its position after shear. The ﬁnal result is that since the
habit plane is determined by op/H11032and oq,it is not a rational plane [that is, (011)]. The diver-
gence of the habit plane from a rational plane in the indium-thallium alloy is, however,
almost negligible, for it lies only 26 /H11032away from the (011) plane21and has the indices
(0.013, 0.993, 1). The ﬁgures illustrating the theory have, of course, been made consid-
erably out of scale for the speciﬁc purpose of making the distortions more readily appar-
ent. Distortions of the order used in the ﬁgure are, however, observed when larger atom
displacements occur in the transformations. The indices of the habit planes in these
alloys, accordingly, diverge widely from simple low-induce planes. Additional details on
the crystallography of habit planes can be found in References 28 and 29.
It is now necessary to say a word about the multiplicity of the orientations that can be
obtained in a martensitic transformation. The number of possible habit planes can be quite
large in most reactions. In the indium-thallium alloy there are 24 possible habit planes, all
of which lie very close to {110} planes (within 26 /H11032), which signiﬁes that there are four
habit plane orientations closely clustered about each of the six {110} planes.
17.15 THE IRON-NICKEL MARTENSITIC TRANSFORMATION
While the above discussion of the martensitic transformation in indium-thallium alloys
has been somewhat lengthy, it has touched on many of the important aspects of marten-
sitic transformations. The reversible characteristic of the transformation is duplicated in
most other alloys that undergo martensitic transformations. The athermal nature of the
transformation is also a typical martensitic property, and the same holds true for the sta-
bilization phenomenon, the irrational nature of the habit plane, and the complexity of the
deformation. There remains now, among other things, a consideration of the effect on the
transformation of an increase in the deformation associated with the transformation. For
this purpose, let us return to the previously mentioned iron-nickel alloy (70 percent Fe–30
percent Ni).30Figure 17.34 shows the temperature dependence of the transformation of
this alloy (athermal characteristics). In this particular case, the transformation was fol-
lowed by resistivity measurements. This is possible because the resistance of the body-
centered cubic product is lower than that of the face-centered cubic parent phase and the
resistance of a mixture of the phases is proportional to the amount of martensite formed.
The diagram shows a much larger hysteresis effect than is found in the indium-thallium1117Ch17.qxd  11/6/08  3:57 PM  Page 549
Chapter 17 Deformation Twinning and Martensite Reactions 550
FIG. 17.35 Martensite plates that formed in a burst in an
iron-nickel specimen. 500 /H11003. (Courtesy of John F. Breedis.)alloy. In indium-thallium the reverse transformation occurs only a few degrees above the
forward transformation. In the iron-nickel alloy, martensite begins to form at Ms/H11005243 K.
The reverse transformation commences at a temperature designated As(austenite start
temperature) which is 420 K higher than Ms. The 420 K temperature difference is indica-
tive of the large driving force needed in this alloy to nucleate the transformations.
The difﬁculty associated with the formation of martensite plates in the iron-nickel
alloy appears quite plainly in another respect: the size of the plates that form. These areextremely small and typically ellipsoidal, or lens-shaped. At temperatures slightly belowM
s, an interesting phenomenon occurs in these alloys: a large fraction (about 25 percent)
of the austenite transforms to martensite in a burst.31It occurs so rapidly that a shock wave
results which Machlin and Cohen report as capable of occasionally shattering the Dewarﬂask that contained the transforming specimen suspended by a thread in a refrigeratingliquid. This is excellent evidence of the large driving force for the reaction. The plates thatform in the burst (Fig. 17.35) are still small in size, but have a somewhat greater thicknessthan those formed prior to the burst.
The burst phenomenon can be looked upon as an autocatalytic effect. At an early state
in the transformation, a point is reached where the formation of a few more plates trig-gers the formation of a large number of additional plates.
The progress of the athermal transformation in this alloy is quite different from that in
the indium-thallium alloy. In the latter, the transformation was accomplished by the move-ment of a single interface through the length of the entire specimen and a decreasingtemperature was required in order to drive the interface. In the iron-nickel specimens,martensite plates, even in a single crystal of the parent phase, form and grow very rapidly17Ch17.qxd  11/6/08  3:57 PM  Page 550
551 17.17 Stabilization
0 70 72 74 76 78 80 82 84 86 88 
40 80 223 K 213 K 203 K 192 K 
120 160 200
Time, in minutes Percent Martensite FIG. 17.36 Isothermal transformation
subsequent to a direct quench to
temperature shown. Notice that the
amount of athermal martensite 
that forms prior to the isothermal
transformation increases with
decreasing holding temperature.
(Fe-29 percent Ni). (From data of
Machlin, E. S., and Cohen, Morris,
Trans. AIME , 194489 [1952].)to their ﬁnal size. The transformation can only proceed with the nucleation of additional
plates, which is accomplished by lowering the temperature and increasing the driving force.
The limited growth of the martensite plates in this alloy is undoubtedly associated
with the magnitudes of the strains connected with their growth. These latter are large
enough to cause plastic ﬂow to occur in the matrix surrounding the martensite plate, and
it has been proposed31that this deformation causes the plates to lose their coherency with
the parent lattice. On this basis, it is proposed that growth stops with the loss of coherency.
Finally, it should be mentioned that the orientation relationship between the martensite
and the parent austenite phase in Fe-Ni alloys depends on the alloy composition.32
17.16 ISOTHERMAL FORMATION OF MARTENSITE
Martensite has been observed to form isothermally,33as well as athermally, in 30 percent
iron-nickel specimens. In either case, reaction proceeds as the result of the nucleation of
additional plates, and not through the growth of existing plates. Curves showing the
amount of isothermal martensite formed as a function of time are given in Fig. 17.36.
These curves also serve another useful purpose because they demonstrate the interrelation
between the athermal and isothermal transformations. The intersection of each isothermal
curve with the ordinate axis gives the amount of martensite formed on the quench to the
holding temperature.
17.17 STABILIZATION
The phenomenon of stabilization is also observed in iron-nickel alloys. The mechanism dif-
fers from that observed in the indium-thallium alloy, but the effect is the same; isothermal
holding of the specimens at a temperature between Msand Mfstabilizes the transformation
so that additional supercooling is required in order to start the transformation again. In the
indium-thallium specimens, stabilization occurs as a result of a retardation of the movement
of the interface, whereas in the iron-nickel alloy, stabilization is manifested by an increased
difﬁculty in the nucleation of additional plates. In order for the reaction to continue, an addi-
tional increment of driving force is needed to nucleate more plates. Stabilization is also17Ch17.qxd  11/6/08  3:57 PM  Page 551
Chapter 17 Deformation Twinning and Martensite Reactions 552
200 400 800 1200 1600 2000 2400 
300 400 500 600 700 800 900 
Temperature, K AS = 638 K 708 K Held 4 hours 
at 673 K Resistance, in 10–5 ohms FIG. 17.37 Stabilization during
reversed transformation (martensite
to austenite) in Fe-29.7 percent Ni.
Specimen held at 673 K for 4 hr.
Transformation following holding
period did not start again until
temperature reached 708 K. 
(Kaufman, L., and Cohen, M., Trans.
AIME , 2061393 [1956].)
observed during the reverse transformation when martensite is reacted to form austenite. In
this case, no observable isothermal reaction occurs, so that the stabilization effect appears
clearly in a resistivity-temperature curve. Such a curve is shown in Fig. 17.37.
17.18 NUCLEATION OF MARTENSITE PLATES
The nucleation of martensite plates is a subject of great interest and also of considerable
controversy. The available experimental evidence favors the belief that martensite nuclei
form heterogeneously, as in most other phase transformations. Theoretical calculations
also support the concept of the heterogeneous nucleation of martensite nuclei. In this
regard, a straightforward calculation34gave a value of about 8 /H1100310/H1100216J for the energy
required in a nucleation event. This is about 105times greater than the value of kTat tem-
peratures where martensite is known to nucleate. Consequently, it is so large that it is
unlikely that martensite could be nucleated homogeneously by heterophase ﬂuctuations.
The exact nature of the lattice defects, at which martensite nucleates heterogeneously,
is still an unsolved problem. Experimental information about these sites is still inadequate.
Over the years, a number of theoretical models for these sites have also been proposed but,
while they may adequately describe the martensitic behavior of a speciﬁc alloy, they lack
generality.
It has often been suggested that dislocations and grain boundaries may act as favor-
able nucleation sites. Kajiwara,35has described some interesting results that tend to clar-
ify the role of dislocations and grain boundaries in martensite nucleation. He used ten
different ferrous alloy compositions of the types Fe-Ni, Fe-NI-C, and Fe-Cr-C and con-
cluded that while dislocations themselves were not favorable sites for the nucleation of
martensite, their existence in the metal could aid in the accommodation of the shape
strain of the martensite. On the other hand, it was observed that if the dislocation den-
sity in the austenite is too high, the accommodation of the shape strain becomes difﬁcult
due to the higher level of work hardening so that martensite nucleation tends to be sup-
pressed. Certain grain boundaries were found to act as nucleation sites. However, the spe-
ciﬁc crystallographic nature of these boundaries was not determined. Finally, it was
concluded, quantitatively, in agreement with the qualitative observations of other inves-
tigators, that decreasing the grain size of the parent austenite lowers the Mstemperature.
This relationship between the austenite grain size and the martensite start temperature
can be rationalized simply in terms of the fact that decreasing the austenite grain size
makes it more difﬁcult to accommodate the shape change of a martensite plate in an
austenite grain. Therefore, a greater driving force, available at a lower temperature, is
required for nucleation.17Ch17.qxd  11/6/08  3:57 PM  Page 552
553 17.20 The Effect of Stress
No simple theory of martensite nucleation is yet available.36This is probably due to
the fact that martensite can form under two extremely different sets of conditions. First, it
can form athermally, which means that it can form in a very small fraction of a second
provided the temperature is lowered sufﬁciently to activate those nuclei that will respond
in this manner. This type of nucleation apparently does not need thermal activation. The
ability of martensite to form without the aid of thermal energy is also demonstrated by the
fact that martensite plates can be nucleated in some alloys at temperatures as low as 4 K,
where the energy of thermal vibrations is vanishingly small. On the other hand, marten-
site is also capable of forming at constant temperature. The fact that in this case it has a
nucleation rate that is time dependent shows that thermal energy can also be a factor in
the nucleation of martensite.
17.19 GROWTH OF MARTENSITE PLATES
The growth of martensite plates does not have the twofold nature of nucleation, for here
it appears that thermal activation is not a factor. The evidence leading to this conclusion
includes the fact that plates grow to their ﬁnal sizes with great rapidity. Measurements
show that the growth velocity is of the order of one-third the velocity of sound in the
matrix. To this must be added the fact that the growth velocity is independent of temper-
ature. If the growth of martensite plates occurred as the result of atoms jumping over an
energy barrier from the parent phase to the product phase, then the jump rate should be
a decreasing function of the temperature, and at some ﬁnite temperature a noticeable
dropping off in the martensitic growth rate should become apparent. This does not occur.
Martensite has been observed to form with great rapidity even at 4 K.
17.20 THE EFFECT OF STRESS
Because the formation of martensite plates involves a change of shape in a ﬁnite volume
of matter, applied stress can inﬂuence the reaction. This is entirely analogous to the for-
mation of deformation twins by stress. However, because the formation of a martensite
plate involves both shear and normal components of strain, the dependence on stress is
more complicated than in the case of twinning. Nevertheless, theoretical predictions of the
effect of various stress patterns on the formation of martensite have been found to agree
quite well with experiment.37We shall not discuss this theory in detail, but it is important
to note that the Mstemperature can be either raised or lowered as a result of applied
stresses. This may be understood in terms of the following, perhaps oversimpliﬁed, picture.
Suppose, as shown in Fig. 17.38, the macroscopic strain associated with the formation of
a martensite plate is a pure shear (normal component zero). Then if the sense of an applied
shear stress is the same as the strain, the stress should aid the formation of the plate. A
Stress
StressStrain
Strain
StressStress Strain
Strain
FIG. 17.38 The effect of external stress on
martensite plate formation17Ch17.qxd  11/6/08  3:57 PM  Page 553
Chapter 17 Deformation Twinning and Martensite Reactions 554
lower driving force for the reaction is to be expected and Msshould be raised. Similarly, if
the shear-stress vector is reversed, the formation of the plate becomes more difﬁcult and
the temperature at which the plate forms should be lowered. It is important to note that,in respect to the latter, a simple applied shear stress may not necessarily lower M
sbecause
of the multiplicity of the habit planes on which martensite can form. While the indicatedplate might not be favorably oriented to the stress, it is quite probable that there are otherplate orientations in the crystal that are.
17.21 THE EFFECT OF PLASTIC DEFORMATION
Plastic deformation of the matrix also has an effect on the formation of martensite, which isprimarily to increase the sizes of internal strains and make the nucleation of martensite eas-ier. As a result, martensite can form when the metal is plastically deformed at temperatureswell above the M
stemperature. The amount of martensite thus formed decreases, however,
as the temperature is raised, and it is common practice to designate the highest temperatureat which martensite may be formed by deformation as the M
dtemperature. In reversible
martensitic transformations, plastic deformation usually has a similar effect on the reversetransformation. The temperature at which the reverse transformation starts is lowered byplastic deformation. The M
dand Ad(austenite start temperature for plastic deformation) are
shown plotted as vertical dashed lines in Fig. 17.34. Notice that plastic deformation bring thestart of the forward and reverse transformations much closer together—within approxi-mately 100 K. The corresponding difference between M
sand Asis 420 K.
17.22 THERMOELASTIC MARTENSITE TRANSFORMATIONS
The formation of a martensite plate normally involves a change in shape of a ﬁnite volumeof material. Because the martensite platelet is coherent with the parent crystal matrix, astate of strain is set up in the martensite particle and the matrix. The strain in the lattice ofthe parent is called an accommodation strain . This accommodation strain can be either elastic
or plastic or a combination of both. Whether or not the shape strain is accommodated inthe parent elastically or with a sizeable amount of plastic deformation is an important con-sideration. If the strain in the matrix is elastic, the boundaries between the martensite andthe parent phase are normally able to move both easily and reversibly. Thus, if martensiteis formed as a result of lowering the specimen temperature, and the accommodation strainin the parent phase is elastic, then on reheating the specimen, its martensite platelets sim-ply shrink back and disappear. Following this, if the specimen is cooled again so as to reformthe martensite, the same martensite platelets will normally reappear as on the ﬁrst quench.Furthermore, this cycle can often be repeated again and again.
On the other hand, if plastic deformation is induced in the matrix during a martensitic
transformation, then the boundaries between the martensite and the parent tend to becomelocked in place by the dislocation structure that results from the growth of the martensite. Inthis case, on reheating the specimen, the austenite is forced to nucleate inside the martensiticstructure. This means that it is normally difﬁcult to transform the martensite back to the par-ent phase so that a considerably higher temperature is required to start the reversed transfor-mation. In other words, in a metal where the accommodation strain is largely plastic thetemperature difference between M
sand Asis normally large. An example appears in Fig. 17.34,
which shows the martensitic transformation cycle of a Fe-29.5% Ni alloy where the shapechange is accommodated plastically. Note that the temperature difference between M
sand As
is 420 K. A typical metal where the accommodation strain is largely elastic is Au-50% Cd. 17Ch17.qxd  11/6/08  3:57 PM  Page 554
555 17.22 Thermoelastic Martensite Transformations
Here, the formation of austenite on reheating does not require nucleation; it merely forms
as a result of the reversed motion of the martensite boundaries. Consequently, the differencein temperature between M
sand Asis very much smaller, being only about 16 K. The area
inside the Au-50% Cd hysteresis loop is also very much smaller than that in Fig. 17.34, signifying a much smaller energy loss during a complete cycle from austenite to martensiteto austenite.
Thermoelasticity during a structural phase transformation was originally predicted by
Kurdjumov in 1948. Some eleven years later, he suggested that during a thermoelastictransformation an equilibrium should exist between the chemical and non-chemical forceswhether a martensite plate grows or shrinks; the nature of this equilibrium depending onthe temperature and changing as the temperature is varied. An historical review of Kurdju-mov’s martensitic theory and laws can be found in an article by O. P. Maksimova.
38The
thermodynamics of the thermoelastic martensite transformation have been recently treatedby Ortin and Planes.
39Following their approach and notation, the equilibrium condition for
the forward transformation from the parent to the martensite phase may be written:
/H9004GP/H11002M/H11005/H11002 /H9004 GchP/H11002M/H11001/H9004GnchP/H11002M/H110050 17.5
where /H9004GP/H11002Mis the Gibbs free energy per mole of the moving plates, /H9004GchP/H11002Mis the chem-
ical component of the Gibbs free energy, and /H9004GnchP/H11002Mis the nonchemical component. The
nonchemical part of the free energy can consist of a number of parts; the most importantare the elastic energy /H9004G
elP/H11002Mand the work done against frictional forces, which is desig-
nated EfrP/H11002M. Thus, we have
/H9004GnchP/H11002M/H11005/H9004GelP/H11002M/H11001EfrP/H11002M17.6
Both the elastic and the frictional terms in Eq. 17.6 are composed of several parts. The elas-tic part of the free energy is primarily due to the energy stored in the interfaces between themartensite and the parent and to the elastic strains due to the creation of the martensite. Inturn, the frictional losses include the work done in moving the martensite interfaces, theenergy losses associated with the creation of internal defects induced by the transformation(such as stacking faults and twin boundaries), and the partial plastic accommodation arisingfrom volume and shape changes associated with the transformation. In general, with respectto thermoelastic transformation, the most important of these frictional losses are those dueto the motion of the interfaces. These frictional losses result in a thermal hysteresis loss.However, this hysteresis loss is much smaller than that of the non-thermoelastic transforma-tion exempliﬁed by the Fe-29.5% Ni alloy whose curve is shown in Fig. 17.34.
In light of the above, we may now write the thermodynamic equilibrium equation for
the forward direction of the transformation in the form:
