Repository: Ketankham/chatbot-meta-books

File: tem-book.txt (part 36 of 71)
 هب انم خدا 
372 ................................................................................................................................................................................A MPLITUDE CONTRAST
www .Iran -mavad .com  
ﻣﺮﺟﻊ ﺩﺍﻧﺸﺠﻮﻳﺎﻥ ﻭ ﻣﻬﻨﺪﺳﻴﻦ ﻣﻮﺍﺩ
that if you want to observe phase contrast, you have to
use an objective aperture that is large enough to gathermore than one beam.
In a STEM we select the direct or scattered beams in
an equivalent way but use detectors rather than aper-
tures. We compare the two different operational modesin Figure 22.3. Again, we saw back in Section 9.4 that weinsert a BF on-axis detector, or an annular DF (ADF)detector, in a plane that’s conjugate with the back focalplane. We control which electrons fall on which detectorand thus contribute to the image by adjusting the post-specimen (imaging) lenses to change the camera length.Clearly, for DF imaging, the ADF detector will prob-ably gather many more electrons than the objectiveaperture, which is good for imaging some specimensand bad for imaging others, as we’ll see.
So, in summary, we can create BF or DF images with
the direct beam or scattered beams, respectively. Inorder to understand and control the contrast in theseimages you need to know what features of a specimen
cause scattering and what aspects of TEM operation
affect the contrast.
22.3 MASS-THICKNESS CONTRAST
Mass-thickness contrast arises from incoherent elasticscattering (Rutherford scattering) of electrons. As wesaw back in Chapter 3, the cross section for Rutherfordscatter is a strong function of the atomic number Z
(hence the mass or the density, r) and the thickness, t,
of the specimen. Rutherford scattering in thin specimensis strongly forward peaked. Therefore, if we form animage with electrons scattered at low angles ( </C2458),
mass-thickness contrast dominates (but it also competeswith Bragg-diffraction contrast). However, we’ll alsosee that at high angles ( >58), where Bragg scattering is
usually negligible, we can pick up low-intensity, scat-
tered beams. (The former is often referred to as coherent
and the latter as incoherent; we’ll discuss these termslater.) The intensity of these beams depends on atomicnumber ( Z) only. Thus we can also get so-called Z-
contrast, which contains elemental information likethat in BSE images in the SEM. We can obtain theseimages with atomic resolution, particularly in aDSTEM. It is also feasible to form BSE images in a
TEM but, because the specimen is thin, the number of
BSEs is so small that the images are noisy and of poorquality, so no one does it. You shouldn’t waste yourmoney buying a BSE detector (but a secondary-electrondetector can be very useful).
Mass-thickness contrast is most important if you are
looking at non-crystalline materials, such as polymersand it is thecritical contrast mechanism for biological
scientists. But as we’ll see, any variations in mass andthickness will cause contrast. As you learned in Chapter10, it’s almost impossible to thin a bulk sample uni-formly (although a FIB can get close) and so nearly allreal specimens will show some mass-thickness contrast.In some cases this will be the only contrast you can see.
In this section, we’ll assume that there is no contri-
bution to the image from diffraction contrast. This is
automatically so if the specimen is amorphous. If the
specimen is crystalline, then remove the objective aper-ture or use the ADF detector to minimize any diffrac-tion contrast. You should still use an objective apertureto enhance the mass-thickness contrast to minimize theeffects of lens aberrations. You’ll still create BF and DFimages of amorphous materials.
22.3.A Mechanism of Mass-Thickness Contrast
The mechanism by which differences in mass and thick-ness cause contrast is shown in Figure 22.4 and at thisBF AND DF
The two basic ways to form amplitude-contrastimages.
(A)
(C) (D)(B)
Incident beam
SpecimenTEM
To TEM imaging
system (BF)TEM
To TEM imaging
system (DF)Objective
diaphragm
STEM
BF
detectorIncident
beam
SpecimenSTEM
To STEM imaging
system (BF)STEM
To STEM imaging
system (ADF)STEM
ADF
detecto r
FIGURE 22.3. Comparison of the use of an objective aperture in TEM to
select (A) the direct or (B) the scattered electrons forming BF and DF
images, respectively. In STEM we use (C) an on-axis detector or (D) anoff-axis annular detector to perform equivalent operations.
22.3 M ASS-THICKNESS CONTRAST .......................................................................................................................................................... 373
www .Iran -mavad .com  
ﻣﺮﺟﻊ ﺩﺍﻧﺸﺠﻮﻳﺎﻥ ﻭ ﻣﻬﻨﺪﺳﻴﻦ ﻣﻮﺍﺩ
stage we’ll talk about the process qualitatively. As elec-
trons go through the specimen, they are scattered off
axis by elastic nuclear interactions, i.e., Rutherford scat-
tering. You know two factors from Chapter 3
&The cross section for elastic scattering is a function
ofZ.
&As the thickness of the specimen increases, there will
be more elastic scattering because the mean free pathremains fixed.
So, using a very simple, qualitative argument you
would expect high- Z(i.e., high-mass) regions of a speci-
men to scatter more electrons than low- Zregions of the
same thickness. Similarly, thicker regions will scatter
more electrons than thinner regions of the same averageZ, all other factors being constant. Usually, mass-
thickness contrast images are interpreted in such a
purely qualitative fashion, although we’ll see a little
later that it is possible to quantify the scatteringintensity. So, as you can see from Figure 22.4, for thecase of a BF image, thicker and/or higher-mass areas
will appear darker than thinner and/or lower-massareas. The reverse will be true for a DF image.
This is all you need to know for the simplest inter-
pretation of mass-thickness contrast images. Some-times mass-thickness contrast is explained in terms ofdifferent amounts of electron absorption within thespecimen and so you may come across the expression‘absorption contrast.’ We think that this term is mis-leading, because in thin foils the actual amount ofelectron absorption is small; scattering outside theaperture or the detector, not absorption withinthe specimen, causes the contrast. For much the samereason, we prefer not to use the term ‘structure-factorcontrast’ that is sometimes used to describe this phe-nomenon, since this implies a Bragg contribution,
which may or may not be present.
However, you should be aware that if there are small
crystals of different atoms in a given foil thickness,differences in their structure factor ( F) from that of the
matrix will cause contrast changes, since Ia|F|
2. For
example, you can detect the presence of nanometer-size
clusters of Ag atoms in very thin foils of Al alloys in thisway. Conversely, an absence of atoms (e.g., a void) willalso scatter differently, although Fresnel contrast (seeChapter 23) is a better way to detect voids and bubbles.
Let’s first look at a few images showing mass-
thickness contrast and see which TEM variables youcan control.
22.3.B TEM Images
Figure 22.5A is a TEM BF image of some latex particleson an amorphous-carbon support film. Assuming thelatex is predominantly carbon, we have a constant Z
and varying t. So the latex particles are darker than the
support film since they are thicker. What you are basi-cally seeing is a shadow projection image of the latexparticles. Because it is a projection image, you cannotsay that the particles are spheres (which in fact they are).They could equally well be disks or cylinders. One wayto reveal the shape in a single image is to shadow-coat
the particles, i.e., evaporate a thin heavy metal (Au or
Au-Pd) coating at an oblique angle as shown in Figure22.5B .The shape of the shadow reveals the true shape of
the particles.
Shadowing introduces some mass contrast to what
was just a thickness-contrast image. If we assume theAu-Pd film is very thin compared to the carbon supportfilm, then the contrast across the edge of the shadow ispredominantly mass contrast, due to the difference inaverage Zof the Au-Pd and the carbon film. If the
spheres are small, there may also be an intensity changeacross the latex spheres due to the preferential deposit ofAu-Pd on the side of the sphere towards the source ofthe evaporated metal.
FIGURE 22.4. Mechanism of mass-thickness contrast in a BF image.
Thicker or higher- Zareas of the specimen (darker) will scatter more
electrons off axis than thinner, lower mass (lighter) areas. Thus fewer
electrons from the darker region fall on the equivalent area of the image
plane (and subsequently the screen), which therefore appears darker in BF
images.
374 ................................................................................................................................................................................A MPLITUDE CONTRAST
www .Iran -mavad .com  
ﻣﺮﺟﻊ ﺩﺍﻧﺸﺠﻮﻳﺎﻥ ﻭ ﻣﻬﻨﺪﺳﻴﻦ ﻣﻮﺍﺩ
It is an intriguing exercise to print Figure 22.5B in
reverse (or take a DF image) as shown in Figure 22.5C.
In this image, the latex spheres now appear to stand
proud of the surface, even though you’re still viewing atwo-dimensional projected image. Because the shadows
are now dark your brain interprets the picture as itwould a reflected-light image and endows it with a 3Dnature. While the interpretation in this case is correct, it
may not always be so. Once again we stress that you
must be careful when interpreting 2D images of 3Dspecimens.
In addition to the use of shadowing to enhance mass-
thickness contrast, it is common practice to stain differ-ent areas of polymer and biological specimens with
heavy metals such as Os, Pb, and U. The stain leaves
the heavy metal in specific regions of the structure (e.g.,at unsaturated C
=C bonds in a polymer and cell walls
in biological tissue) and therefore these areas appeardarker in a BF image. Figure 22.6 shows a BF imageof a stained two-phase polymer. Since the specimen is ofconstant thickness (it was ultramicrotomed) the image
shows mass contrast only.
If you select a larger aperture, you allow more scat-
tered electrons to contribute to the BF image. So the
contrast between scattering and non-scattering areas islowered, although the overall image intensity increases.
If you choose a lower kV, both the scattering angle and
the cross section increase. Hence, more electrons will bescattered outside a given aperture, hitting the dia-
phragm, and contrast will increase at the expense of
intensity. The decrease in intensity will be worse forTEMs with a thermionic source because the gun bright-ness decreases as the kV is lowered. Figure 22.7 shows
how a smaller aperture size results in improved contrast.
(A)
(B)
(C)
FIGURE 22.5. (A) TEM BF image of latex particles on a carbon support
film showing thickness contrast only. (B) Latex particles on a carbon film
shadowed to reveal the shape of the particles through the addition of
selective mass contrast to the image. (C) Reverse print of (B) exhibits a 3Dappearance.TEM VARIABLES
The TEM variables that affect the mass-thickness
contrast for a given specimen are the objective aper-ture size and the kV.
FIGURE 22.6. BF image of stained two-phase polymer exhibiting mass
contrast due to the segregation of the heavy metal atoms to the unsatu-
rated bonds in the darker phase.
22.3 M ASS-THICKNESS CONTRAST .......................................................................................................................................................... 375
www .Iran -mavad .com  
ﻣﺮﺟﻊ ﺩﺍﻧﺸﺠﻮﻳﺎﻥ ﻭ ﻣﻬﻨﺪﺳﻴﻦ ﻣﻮﺍﺩ
Of course, any decrease in intensity can be offset by
increased exposure times until specimen drift becomesa limiting factor.
Now for DF images, there isn’t much more to be
said: the images will generally show regions of contrastthat are complementary to those seen in the BF (analo-gous to the reversed contrast in Figure 22.5B and C) butbe prepared for exceptions (in Chapter 24). The overall
intensity of the DF image will be much lower than the
BF image (hence the relative terms ‘dark’ and ‘bright’)because the objective aperture will select only a smallfraction of the scattered electrons. It’s easy to rememberthat the BF image of a hole in your specimen will bebright and a DF image will be dark. However, remem-ber that the corollary of low intensity is high contrastand DF images generally show better contrast.
22.3.C STEM Images
In a STEM you have more flexibility than in a TEM
because by varying L, you change the collection angle of
your detector and create, in effect, a variable objective
aperture. (We’ll mention the old TEMs later where youcould do this and the SAD aperture was a triangle or asquare.) So you have more control over which electronscontribute to the image. Even so, STEM BF images offerlittle more than TEM BF images. Generally, STEM imagesare noisier than TEM images (unless you’ve got an FEG
STEM). Figure 22.8 shows a noisy STEM BF image of
the same two-phase polymer as shown in the TEMimage in Figure 22.6. The STEM images have generallyshown poorer resolution because, with good thin speci-mens, the beam size dominates the resolution. To getreasonable intensity in a sc anning image in reasonable
time we have to use a large beam, as we discussed whenwe compared scanning and static images back in
Chapter 9. Figure 22.9 shows the difference between
(A) TEM and (B) STEM BF images from a low-contrastspecimen. The STEM image contrast has been enhancedand is considerably greater than in the TEM image, but
the noise in the image is also more visible. However, if you
record your TEM image using a CCD camera, or digitizethe negative, you can enhance the contrast (see Chapter31). A good way to do this is with one of the several kindsof image processing software (see Chapter 31) as you cansee in Figure 22.9C.
In a STEM DF image, the scattered electrons fall
onto the ADF detector. This gives rise to a funda-mental difference between the TEM and STEM DFmodes
&DF TEM images are usually formed by permittingonly a fraction of the scattered electrons to enter theobjective aperture.
&STEM images are formed by collecting most of thescattered electrons on the ADF detector.
(A) (B)
FIGURE 22.7. The effect of objective aperture size on mass-thickness
contrast; the images of the shadowed latex particle were taken with an
aperture size of (A) 70 mm and (B) 10 mm. A smaller aperture enhances the
contrast, in a similar manner to lowering the kV.
FIGURE 22.8. STEM BF image of a stained two-phase polymer. Com-
parison with the TEM image in Figure 22.6 shows that while the contrastis higher in STEM, the image quality is poorer.
STEM
STEM in a TEM is now a routine high-resolution
technique.
(A) (B) (C)
FIGURE 22.9. Comparison of TEM (A) and STEM (B) images of an
amorphous SiO 2specimen containing Cl-rich bubbles. The low mass
contrast in the TEM can be enhanced in a STEM image through signal
processing. (C) A similar effect can be achieved by digitizing the TEMimage (A) and applying contrast-enhancement software.
376 ................................................................................................................................................................................A MPLITUDE CONTRAST
www .Iran -mavad .com  
ﻣﺮﺟﻊ ﺩﺍﻧﺸﺠﻮﻳﺎﻥ ﻭ ﻣﻬﻨﺪﺳﻴﻦ ﻣﻮﺍﺩ
Therefore, STEM ADF images are less noisy than
TEM DF images, as shown in Figure 22.10 .Because
lenses aren’t used to form the STEM image (although
they are used to form the probe), the ADF images don’t
suffer aberrations, as would the equivalent off-axis
TEM DF image.
STEM ADF image contrast is greater than TEM DF
contrast: in STEM, Lcan be adjusted to maximize the
ratio of the number of scattered electrons hitting the
detector to the number of electrons going through the
hole in the middle of the detector. You can thus improvethe contrast quite easily, just by watching the computerscreen and adjusting L.
However, as you can see from Figure 22.10, while the
TEM DF image shows poorer contrast and is noisier, it
still shows better resolution. Thermionic-source STEM
images generally only show better resolution than TEMimages when thick specimens are being imaged, because
the chromatic aberration effects from thicker specimens
do not affect the STEM images. If contrast is moreimportant than resolution, then STEM is more useful.Indeed, in a STEM, you can study unstained polymer
specimens which would show negligible contrast in a
TEM.STEM imaging is also useful if your specimen is beam
sensitive, e.g., some polymers. A scanning beam lets you
precisely control the irradiated region of the specimen,so it’s a form of low-dose microscopy (see Section 4.6).You’ll lose some image resolution unless you haveaccess to a FEG STEM.
The comparison we’ve made of TEM and STEM
images here is qualitative, but there have been manyquantitative comparisons of STEM and TEM contrast,
particularly for biological specimens. When STEMs were
first introduced in the 1970s, the absence of chromaticaberration effects led to prophesies that STEM imageresolution would invariably be better than TEM; therewere even predictions of the end of classic TEM imaging!This hasn’t happened because, as we’ll see, there is morethan just the chromatic aberration factor that governs theimage quality, particularly f or crystalline specimens. In
summary, then, there are occasions when you mightwant to use STEM mass-thickness contrast images
&The specimen is so thick that chromatic aberrationlimits the TEM resolution.
&The specimen is beam-sensitive.
&The specimen has inherently low contrast in TEM
and you can’t digitize your TEM image or negative.
&Your specimen is ideally suited for HRTEM by Z-
contrast imaging.
We’ll examine the latter in the next section and in
Chapter 28, and in much more detail in the companion
text.
This said, be aware that STEM in the TEM has greatly
improved since many of the comparison studies were carriedout. Second, low-dose techniques in TEM will improve inthe future. Third, you must be able to digitize your negativesnow—negatives will be obsolete in the near future.
22.3.D Specimens Showing Mass-Thickness
Contrast
Mass-thickness is the primary contrast source in amor-
phous materials, which is why we’ve illustrated thischapter mainly with polymer specimens. Replicas alsodisplay thickness contrast (see Figure 22.11A). Remem-ber from Chapter 10 that replicas recreate the specimentopography, e.g., for a fracture surface. The amorphous-carbon replica can be as prepared (without shadowing)
(Figure 22.11A) or shadowed (Figure 22.11B). The
uneven metal shadowing increases the mass contrastand thus accentuates the topography, as for the latexparticles in Figure 22.3. An extraction replica (Figure22.11C) or a collection of particles dispersed on a sup-port film will also show mass-thickness contrast; shad-owing could be useful to reveal the shape of theseparticles too. If the particles are crystalline there will
also be a component of diffraction contrast. Don’t shad-
ow if you want to do elemental analysis of the particles.
(A) (B)
FIGURE 22.10. Comparison of (A) TEM DF and (B) STEM ADF
images of the same two-phase polymer as in Figures 22.6 and 22.8. As
in BF the STEM image shows higher contrast but lower resolution. Also,the ADF aperture collects more signal than the TEM objective aperture
so the STEM image is less noisy.CONTRAST IN STEM
Remember, you can always increase the contrast in
the STEM image by adjusting the signal-processingcontrols, such as the detector gain and black level andthe contrast and brightness controls on the computerscreen; such options aren’t available for analog TEM
images.
DP AND STEM
The STEM must be well aligned so the DP expands
and contracts on axis.
22.3 M ASS-THICKNESS CONTRAST .......................................................................................................................................................... 377
www .Iran -mavad .com  
ﻣﺮﺟﻊ ﺩﺍﻧﺸﺠﻮﻳﺎﻥ ﻭ ﻣﻬﻨﺪﺳﻴﻦ ﻣﻮﺍﺩ
22.3.E Quantitative Mass-Thickness Contrast
Because mass-thickness contrast is governed by Ruther-
ford scattering, we can use the equations given back in
Chapter 3 to predict the effect of Zandton the scatter-
ing angle, y, and the effect of kV on the cross section.
We assume that the atoms scatter independently. (Wethen say that the scattering is truly incoherent.) This is
actually not really the case, since even DPs from amor-
phous specimens show diffuse rings rather than uniform
intensity (Figure 2.13A). Nevertheless, we’ll still assume
incoherent scattering.
As we stated at the start of this chapter, the contrast
Cis given by DI/Iand it can be shown that a change in
thickness, Dt, at constant atomic number Zcreates
contrast
DI
I¼1/C0e/C0QDt(22:2)
Qis the total elastic scattering cross section. So C
becomes QDtforQDt<1. If 5% is the minimum con-
trast we can see, then the minimum Dtthat we can see isDtﬃ5
100Q¼5A
100N 0sr(22:3)
where Ais the atomic weight, N 0is Avogadro’s number,
sis the single-atom scattering cross section, and ris the
density.
A similar argument can be made if there is a DZ(in
which case sorrchanges). So, if we want to calculate
the contrast, we need to know s. As we’ve seen in
equation 3.8, for low-angle scattering, the differential
Rutherford cross section is equal to f(y)2where f(y)i s
the atomic scattering factor, given by equation 3.9
fyðÞ¼1þE0
m0c2/C18/C19
8p2a0l
siny
2 !2
Z/C0fx ðÞ (22:4)
TheZterm represents the Rutherford scattering. For
unscreened Rutherford scattering (where we ignore the
effects of the electron cloud), sis therefore proportional
toZ2. This unscreened behavior is quite a good approx-
imation for electrons scattered through angles (remem-ber, we mean semiangles when we talk about scattering)
above /C2458(e.g., for Cu) although it is dependent on E
0
andZ. At lower angles, scattering becomes increasingly
screened (less dependent on Z), and more dominated by
inelastic scattering and diffraction. There is no precise
angle which we use to define the transition from low- to
high-angle scatter but the effect of screening effectivelydisappears at angles >y
0, the screening parameter,
defined back in equation 3.4.
We can use the atomic scattering factor (equation 22.4)
to determine the probability that an electron will bescattered through greater than a given angle. To do
this, we integrate fyðÞjj2from an angle b(defined by
the angle of collection of the objective aperture) to
infinity. Thus
sbðÞ ¼ 2pð1
bfyðÞjj2ydy (22:5)
which can be evaluated to give
sbðÞ ¼Zla0
Z0:33/C18/C19
1þE0
m0c2/C18/C19/C20/C212
pa0ðÞ21þb
y0/C18/C192 ! (22:6)
where a0is the Bohr radius and y0is the characteristic
screening angle; all the other terms have their usualmeaning (see Chapter 3). So in equation 22.6 you can
see directly the effect of Zand kV on electron scatter
and hence on contrast. As we’ve already described,
higher- Zspecimens scatter more while lowering E
0
increases scattering. The effect of thickness is deduced
(A)
(C)(B)
FIGURE 22.11. More examples of mass-thickness contrast: (A) a carbon
replica of a fracture surface doesn’t show much of either form of contrast
until (B) oblique shadowing enhances the topography. (C) An extractionreplica of small precipitate particles in a Cr–Mo steel weld shows both
mass and thickness contrast.
378 ................................................................................................................................................................................A MPLITUDE CONTRAST
www .Iran -mavad .com  
ﻣﺮﺟﻊ ﺩﺍﻧﺸﺠﻮﻳﺎﻥ ﻭ ﻣﻬﻨﺪﺳﻴﻦ ﻣﻮﺍﺩ
from the mean free path for elastic scatter, l(which is
inversely proportional to s). So, thicker specimens scat-
ter more.
Let’s assume that n0electrons are incident on the
specimen and dnelectrons are scattered through an
angle >b. Then, from equation 22.6, ignoring any
inelastic scattering (which isn’t really reasonable, but
we’ll do it to simplify matters), the reduction in thenumber of electrons going through the objective aper-ture to form the BF image is given by
dn
n¼/C0NsbðÞdx (22:7)
where N=N 0/Aand N 0is Avogadro’s number, s(b)i s
given by equation 22.6, and x=rt. So this expression
gives the dependence of the contrast on Zandt.I fw e
integrate
lnn¼/C0Nsxþlnn0 (22:8)
and if we rearrange this expression
n¼n0e/C0Nsx(22:9)
which describes the exponential decrease in the number
of scattered electrons ( n) as the specimen mass-thickness
(x=rt) increases.
As you’ll have gathered, this equation is something
of an approximation but it does give you a feel for the
factors that control mass-thickness contrast. For a givenspecimen, the variables are local changes in Zandt;
within the microscope, the variables are bandE
0, which
you can control to change the contrast, as we saw in
Figure 22.7 .
In principle, you could use these equations and equa-
tion 22.1 to calculate the expected contrast arising from
differences in Zortand see if they were detectable at the
5% contrast level. In practice, however, image-contrastcalculations are not carried out for simple mass-thick-ness contrast in materials specimens.
22.4 Z-CONTRAST
Z-contrast is the name given to a high-resolution(atomic), mass-thickness ( Z), imaging technique. We’ll
talk about it here because it represents the limit of mass-thickness contrast where detectable scattering arisesfrom single atoms or column of atoms.
Back in the 1970s, early FEG STEMs demonstrated
the remarkable capability of imaging single heavy atoms(e.g., Pt and U) on low- Zsubstrates as shown in Figure
22.12 .These images were formed by the ADF detector
collecting low-angle elastically scattered electrons only.
Single atoms scatter incoherently and the image inten-
sity is the sum of the individual atomic scatteringcontributions. There was sometimes a problem withthickness changes in the substrate and contributions to
the ADF signal from inelastically scattered electrons.
This problem was overcome by dividing the digital ADF
signal by the inelastic (energy-loss) signal from the
EELS system. A drawback to this technique is thatdiffraction contrast (e.g., from a crystalline substrate)
is preserved in the low-angle EELS signal, which can
confuse the image interpretation. In Figure 22.12, the
large bright regions arise from the Al
2O3substrate dif-
fracting onto the ADF detector, obscuring the scatterfrom the Pt atoms.
Because of Bragg scattering, this early approach to
Z-contrast was not suited to the study of crystalline
specimens. Since the normal ADF detector will always
collect some Bragg electrons, it was necessary to design
an ADF detector with a very large central aperture.
Z-contrast images could then be formed from thin crys-
tals (Figure 22.13). You can decrease the camera length
with the post-specimen lenses to ensure that the Bragg
electrons (including any HOLZ scatter) don’t hit the
detector. Thus only the electrons scattered through
very high angles contribute to the image.
Bragg effects are avoided if the HAADF detector
only gathers electrons scattered through an angle of >50
mrad ( /C2438). Remember that cooling your specimen has
the effect of increasing coherent HOLZ scatter, so don’t
cool it unless you must. Electron channeling effects
FIGURE 22.12. Z-contrast ADF image of individual Pt atoms or groups
of atoms on a crystalline Al 2O3film obtained using an FEG STEM.
HAADF
The detector is called a high-angle ADF or HAADFdetector. Z-contrast images are also termed HAADF
images. The outer diameter of the Fischione HAADFdetector is 28 mm; the inner diameter is 4 mm.
22.4 Z-CONTRAST ........................................................................................................................................................................................ 379
www .Iran -mavad .com  
ﻣﺮﺟﻊ ﺩﺍﻧﺸﺠﻮﻳﺎﻥ ﻭ ﻣﻬﻨﺪﺳﻴﻦ ﻣﻮﺍﺩ
remain at high scattering angles, so imaging away from
strong two-beam conditions and closer to zone-axisorientations is wise.
So, what do these Z-contrast images of crystals look
like? Figure 22.14 shows a TEM BF image of Bi-
implanted Si and below is a Z-contrast image. In the
TEM BF image, formed from the direct beam, defects
associated with the Bi implant are shown (we’ll talkabout such diffraction contrast from defects in Chapter26) but otherwise there is no contrast associated with the
Bi. In the Z-contrast image the Bi-implanted area is
bright, but note that defect contrast isn’t preserved in
this image. You can relate the intensity differences inFigure 22.14 to an absolute measure of the Bi concen-tration. To do this you need to choose a suitable elastic
scattering cross section. The contrast is related directly
to the cross section for elastic scatter by the matrix ( s
A)
and the alloying or dopant element ( sB)
C¼sA
sB/C0FB/C18/C19
cB (22:10)
where cBis the atomic concentration of the alloying
element and FBis the fraction of the alloying element
that substitutes for matrix atoms. The intensity can bequantified to an absolute accuracy of better than/C620%.
In an FEG with probe sizes of <0.3 nm, Z-contrast
image resolution of close to the probe diameter ispossible. Figure 22.15A sh ows a high-resolutionphase-contrast TEM image of Ge on Si with an amor-
phous SiO
2surface layer. The Si and Ge are indistin-
guishable by phase contrast. In Figure 22.15B, whichis a STEM Z-contrast image of the same region, the
higher- ZGe crystal region is clearly visible and the
lower- ZSiO
2layer appears very dark. The atomic
structures of the Si and Ge crystals are visible inboth phase-contrast and Z-contrast images, although
theZ-contrast image is noisie r. Phase-contrast TEM
images can show similar Z-contrast effects, as we’ll
detail in Chapter 28. Figure 22.15C shows a model ofa grain boundary superimposed on a Z-contrast image
which has been refined and processed to reduce thenoise via a maximum-entropy approach. You caneasily see atomic-level detail.
We’ll see in Chapter 28 that interpretation of atomic-
resolution phase-contrast images requires knowledge of
tandDf. Some microscopists claim that Zcontrast will
become the principal method of high-resolution imag-
ing in the future as more FEG STEMs become avail-able; others strongly disagree!
FIGURE 22.13. Schematic of the HAADF detector setup for Z-contrast
imaging in a STEM. The conventional ADF and BF detectors are also
shown along with the range of electron scattering angles gathered by each
detector.
(A)
(B)
FIGURE 22.14. (A) Low-resolution TEM BF image showing a row of
defects in Bi-implanted Si. In (B) obtained under Z-contrast conditions,
the defects associated with the implant are invisible but the specimen is
bright in the region implanted with Bi.
HAADF
HAADF has the advantage that the contrast is gen-
erally unaffected by small changes in objective lensdefocus ( Df) and specimen thickness.
380 ................................................................................................................................................................................A MPLITUDE CONTRAST
www .Iran -mavad .com  
ﻣﺮﺟﻊ ﺩﺍﻧﺸﺠﻮﻳﺎﻥ ﻭ ﻣﻬﻨﺪﺳﻴﻦ ﻣﻮﺍﺩ
We can think of the image in Figure 22.15B as a
direct map of the f(y) variation in the specimen. In that
respect, it is similar to an X-ray map showing the dis-
tribution of a certain element.So why do we need a STEM for Z-contrast imaging?
We are constrained in TEM if we use an analog screenrather than a digital detector to form the image. Never-theless, we can do Z-contrast imaging in a TEM but we
have to create electron-optical conditions which areequivalent to those used in STEM. So the beam-conver-gence angle in TEM must equal the collection angle of
the HAADF detector. This is an example of the so-
called ‘principle of reciprocity’ which we’ll discuss inmore detail in the next section. To converge the TEMbeam to the required angular range, we use so-called
‘hollow-cone’ illumination, which requires an annular
C2 aperture. However, the highest incidence angles pos-sible in hollow-cone illumination are typically a fewmrad rather than the 50–150 mrad (up to /C2498) collected
by the STEM HAADF detector. So TEM Z-contrast
images are not equivalent to STEM and will alwayscontain some diffraction contrast from crystalline speci-
mens. This leads us into the topic of diffraction contrast,
which is the other form of amplitude contrast we see inTEM images.
The future (see Section 39.10): Z-contrast images
can be collected at the same time and from the samelocation as the EELS data. There is no other combina-
tion of techniques to match this, if it gives the informa-
tion you need.
22.5 TEM DIFFRACTION CONTRAST
Bragg diffraction, as we discussed in Part 2, is controlledby the crystal structure and orientation of the specimen.We can use this diffraction to create contrast in TEM
images. Diffraction contrast is simply a special form of
amplitude contrast where the scattering occurs at spe-cial (Bragg) angles. We’ve just seen how incoherentelastic scattering causes mass-thickness contrast. Now
we’ll see how coherent elastic scattering produces dif-
fraction contrast. As you know, crystalline specimensusually give a single-crystal DP, such as in Figure 22.2 .
So, as for mass-thickness contrast, we can form BFimages by placing the objective aperture around thedirect beam (Figure 22.2A) and DF images by selectingany of the diffracted beams (Figure 22.2B). Remember
that the incident electrons must be parallel in order to
give sharp diffraction spots and strong diffraction con-trast. So, if you can, underfocus C2 to spread the beam.
22.5.A Two-Beam Conditions
There is one major difference between forming imagesto show mass-thickness contrast or diffraction contrast.
We can use anyscattered electrons to form a DF image
showing mass-thickness contrast. However, to get good
strong diffraction contrast in both BF and DF images
(A)
(C)(B)
FIGURE 22.15. (A) High-resolution phase-contrast image of epitaxial
Ge on Si with an amorphous SiO 2surface. The bright array of dots
common to the crystalline region represents atomic rows and the Ge
and Si regions are indistinguishable. (B) The high-resolution Z-contrast
STEM image shows the atom rows but with strong contrast at the Si–Geinterface and low intensity in the low- Zoxide. (C) Model structure of a
boundary in SrTiO
3superimposed on a processed Z-contrast image.
RESOLUTION
Thef(y) map can have atomic-level resolution, which
XEDS imaging can’t provide (yet!).
22.5 TEM D IFFRACTION CONTRAST ...................................................................................................................................................... 381
www .Iran -mavad .com  
ﻣﺮﺟﻊ ﺩﺍﻧﺸﺠﻮﻳﺎﻥ ﻭ ﻣﻬﻨﺪﺳﻴﻦ ﻣﻮﺍﺩ
we tilt the specimen to two-beam conditions, in which
only one diffracted beam is strong. Of course, the direct
beam is the other strong spot in the pattern.
Remember: the electrons in the strongly excited hkl
beam have been diffracted by a specific set of hklplanes
and so the area that appears bright in the DF image isthe area where the hklplanes are at the Bragg condition.
Hence the DF image contains specific orientation infor-
mation, not just general scattering information, as is thecase for mass-thickness contrast.
We can tilt the specimen to set up several different
two-beam conditions. Figure 22.16A includes a zone-
axis DP from a single-crystal specimen in which the
beam direction is [011]. The surrounding patterns are aseries of two-beam conditions in which the specimen hasbeen tilted slightly so that different hklspots are
strongly excited in each pattern. We can form DFimages from each strongly diffracted beam after tiltingthe specimen, and each will give a different image.
As you can see in Figure 22.16B and C, the BF and
DF images show complementary contrast under two-
beam conditions. We’ll explain the image contrast in
detail in Chapter 23. Obviously, to set up a series oftwo-beam conditions, we need precise tilt control, whichexplains why a double-tilt eucentric holder is the holderof choice for viewing crystalline specimens.
We’ll see in the following chapters that two-beam
conditions are not only necessary for good contrast butthey also greatly simplify interpretation of the images.
This is why we emphasized two-beam theory in our
discussion of diffraction in Part 2.
22.5.B Setting the Deviation Parameter, s
Setting up two-beam conditions is very simple. Whilelooking at the DP, tilt around until only one diffractedbeam is strong, as in Figure 22.16 .As you can see, the
other diffracted beams don’t disappear because of the
relaxation of the Bragg conditions, but they can be
made relatively faint. Now if you just do as we’vedescribed, the contrast might still not be the best. Forreasons we’ll discuss in detail in the next chapter, to getthe best contrast from defects, your specimen shouldn’tbeexactly at the Bragg condition ( s= 0) as in Figure
22.17A. Tilt your specimen close to the Bragg conditionbut make ssmall and positive. (The excess hklKikuchi
line, just outside the hklspot; go back and check the text
for Figures 19.10 and 19.11.) This will give you the bestpossible strong-beam image contrast as in Figure
22.17B. If you tilt the specimen slightly, so sincreases
further as shown in Figure 22.17C, the defect imagesbecome narrower but the contrast is reduced.
22.5.C Setting Up a Two-Beam CDF Image
We described the basic mechanism of forming BF andDF images back in Chapter 9 (Figure 9.14A). To pro-duce the best BF diffraction contrast, tilt to the desired
two-beam condition as in Figure 22.18A, and insert the
objective aperture on axis as in Figure 22.2A. A two-beam CDF image is not quite as simple. You mightthink it involves just tilting the incident beam so thestrong hklreflection moves onto the optic axis. If you
do that, you’ll find that the hklreflection becomes
weaker as you move it onto the axis and the 3 h3k3l
reflection becomes strong, as shown in Figure 22.18B .
What you’ve just done is in fact set up a weak-beam
image condition, which we’ll discuss in Chapter 27. Toset up a strong-beam CDF image, tilt in the /C22h/C22k/C22lreflection
which was initially weak, and it becomes strong as itmoves on axis, as shown in Figure 22.18C. The CDFtechnique is absolutely crucial for obtaining and inter-preting diffraction-contrast images, so we will take youthrough it in detail
&Look at the SADP and tilt the specimen until the
desired hklreflection is strong. Make sure the inci-
dent beam is well underfocused.
&Now tilt the specimen until the /C22h/C22k/C22lreflection is
strong: hklwill now be weak.
&Use the DF tilt controls to move the 000 reflectiontowards the strong /C22h/C22k/C22lreflection. The weak hkl
reflection will move towards the optic axis andbecome strong.
&When hklis close to the axis, switch off the DF
deflectors, insert and carefully center the objectiveaperture around 000.
&Switch the DF tilt coils on and off while looking
through the binoculars. Check that the hkland 000
reflections appear in the same position. Make fine
adjustments to the DF coils until you can see no shiftbetween 000 and hklwhen the deflectors are off and
on, respectively.
&Switch to image mode. If necessary, condense thebeam slightly with C2 until you can see the CDFimage. If you can’t see an image, either the hklreflec-
tion is too weak (unlikely) or your tilt coils are mis-aligned (common). In the latter case, realign the coils(see the manufacturer’s handbook).TWO-BEAM CONDITIONS
If you’re working with crystalline materials, you’llspend a lot of time tilting the specimen to set updifferent two-beam conditions.USE s >0
Never form strong-beam images with snegative; it’s
easier to see the defects when s>0.
382 ................................................................................................................................................................................A MPLITUDE CONTRAST
www .Iran -mavad .com  
ﻣﺮﺟﻊ ﺩﺍﻧﺸﺠﻮﻳﺎﻥ ﻭ ﻣﻬﻨﺪﺳﻴﻦ ﻣﻮﺍﺩ
(200) (000)
(000)(000)
(000)(311)
(111)
(022)(A)
(B)(C)
