Repository: Ketankham/chatbot-meta-books

File: callister-book.txt (part 37 of 65)
ness or geometry.
• In some thermoplastics, the crack-formation process may be preceded by crazing; 
crazes are regions of localized deformation and microvoids (Figure 15.9).
• Crazing can lead to an increase in ductility and toughness of the material.
• During the elastic deformation of a semicrystalline polymer having a spherulitic struc-
ture that is stressed in tension, the molecules in amorphous regions elongate in the 
stress direction (Figure 15.12).
• The tensile plastic deformation of spherulitic polymers occurs in several stages as 
both amorphous tie chains and chain-folded block segments (which separate from the ribbonlike lamellae) become oriented with the tensile axis (Figure 15.13).
• Also, during deformation the shapes of spherulites are altered (for moderate defor-
mations); relatively large degrees of deformation lead to a complete destruction of the spherulites and formation of highly aligned structures.
• The mechanical behavior of a polymer is influenced by both in-service and structural/
processing factors.
• Increasing the temperature and/or diminishing the strain rate leads to reductions in 
tensile modulus and tensile strength and an enhancement of ductility.
• Other factors affect the mechanical properties:
Molecular weight—Tensile modulus is relatively insensitive to molecular weight. 
However, tensile strength increases with increasing M
n (Equation 15.3).
Degree of crystallinity—Both tensile modulus and strength increase with increas-
ing percent crystallinity.Stress–Strain 
Behavior
Viscoelastic 
Deformation
Fracture of Polymers
Deformation of 
Semicrystalline 
Polymers
Factors That 
Influence the 
Mechanical 
Properties of 
Semicrystalline 
Polymers
Summary  •   561
Predeformation by drawing—Stiffness and strength are enhanced by permanently 
deforming the polymer in tension.
Heat-treating—Heat-treating undrawn and semicrystalline polymers leads to in-
creases in stiffness and strength and a decrease in ductility.
• Large elastic extensions are possible for elastomeric materials that are amorphous 
and lightly crosslinked.
• Deformation corresponds to the unkinking and uncoiling of chains in response to an 
applied tensile stress.
• Crosslinking is often achieved during a vulcanization process; increased crosslinking 
enhances the modulus of elasticity and the tensile strength of the elastomer.
• Many elastomers are copolymers, whereas silicone elastomers are really inorganic 
materials.
• During the crystallization of a polymer, randomly oriented molecules in the liquid 
phase transform into chain-folded crystallites that have ordered and aligned molecu-
lar structures.
• The melting of crystalline regions of a polymer corresponds to the transformation of 
a solid material having an ordered structure of aligned molecular chains into a viscous liquid in which the structure is highly random.
• The glass transition occurs in amorphous regions of polymers.
• Upon cooling, this phenomenon corresponds to the gradual transformation from a 
liquid into a rubbery material, and finally into a rigid solid. With decreasing tempera-
ture there is a reduction in the motion of large segments of molecular chains.
• Melting and glass transition temperatures may be determined from plots of specific 
volume versus temperature (Figure 15.18).
• These parameters are important relative to the temperature range over which a par-
ticular polymer may be used and processed.
• The magnitudes of T
m and Tg increase with increasing chain stiffness; stiffness is enhanced 
by the presence of chain double bonds and side groups that are either bulky or polar.
• At low molecular weights Tm and Tg increase with increasing M.
• One way of classifying polymeric materials is according to their end use. With this 
scheme, the several types include plastics, fibers, coatings, adhesives, films, foams, and advanced materials.
• Plastic materials are perhaps the most widely used group of polymers and include the 
following: polyethylene, polypropylene, poly(vinyl chloride), polystyrene, and the fluorocarbons, epoxies, phenolics, and polyesters.
• Many polymeric materials may be spun into fibers, which are used primarily in textiles. 
Mechanical, thermal, and chemical characteristics of these materials are especially critical.
• Polymers find widespread use as biomaterials that are implanted into the body.  
Characteristics and applications of several synthetic and nonbiodegradable polymers were discussed.
• Three advanced polymeric materials were discussed: ultra-high-molecular-
weight polyethylene, liquid crystal polymers, and thermoplastic elastomers. These materials have unusual properties and are used in a host of high-technology applications.Deformation of 
Elastomers
Crystallization
Melting
The Glass Transition
Melting and 
Glass Transition 
Temperatures
Factors That 
Influence Melting 
and Glass Transition 
Temperatures
Polymer Types
562  •   Chapter 15  /  Characteristics, Applications, and Processing of Polymers
• Synthesis of high-molecular-weight polymers is attained by polymerization, of which 
there are two types: addition and condensation.
For addition polymerization, monomer units are attached one at a time in chain-
like fashion to form a linear molecule.
Condensation polymerization involves stepwise intermolecular chemical reac-
tions that may include more than a single molecular species.
• The properties of polymers may be further modified by using additives; these include 
fillers, plasticizers, stabilizers, colorants, and flame retardants.
Fillers are added to improve the strength, abrasion resistance, toughness, and/or 
thermal/dimensional stability of polymers.
Flexibility, ductility, and toughness are enhanced by the addition of plasticizers.
Stabilizers counteract deteriorative processes due to exposure to light and gase-
ous species in the atmosphere.
Colorants are used to impart specific colors to polymers.The flammability resistance of polymers is enhanced by the incorporation of 
flame retardants.
• Fabrication of plastic polymers is usually accomplished by shaping the material in 
molten form at an elevated temperature, using at least one of several different mold-ing techniques—compression (Figure 15.23), transfer, injection (Figure 15.24), and blow. Extrusion (Figure 15.25) and casting are also possible.
• Some fibers are spun from a viscous melt or solution, after which they are plastically 
elongated during a drawing operation, which improves the mechanical strength.
• Films are formed by extrusion and blowing (Figure 15.26) or by calendering.
• The properties of many polymers make them especially amenable to fabrication by 
3D printing—e.g., photosensitivity, flexibility, and low melting/softening temperatures.
• The following four 3D printing techniques were discussed for polymeric materials: 
fused deposition modeling, stereolithography, polyjet printing, and continuous liquid 
interface production.Polymerization
Polymer Additives
Forming Techniques 
for Plastics
Fabrication of Fibers 
and Films
3D Printing of 
Polymers
Equation Summary
Equation  
Number Equation Solving For
 15.1 Er(t)=𝜎(t)
𝜀0 Relaxation modulus
 15.3 TS=TS∞−A
Mn Polymer tensile strength
List of Symbols
Symbol Meaning
 𝜎(t)  Time-dependent stress—measured during viscoelastic relaxation 
 modulus tests
 𝜀0  Strain level—maintained constant during viscoelastic relaxation  modulus tests
 M
n Number-average molecular weight
TS∞, A Material constants
References  •   563
Important Terms and Concepts
addition polymerization
adhesivecolorantcondensation polymerizationdrawingelastomerfiberfillerflame retardantfoamglass transition temperatureliquid crystal polymermelting temperaturemoldingplasticplasticizerrelaxation modulusspinningstabilizerthermoplastic elastomerultra-high-molecular- weight polyethyleneviscoelasticityvulcanization
REFERENCES
Billmeyer, F. W., Jr., Textbook of Polymer Science, 3rd edition, 
Wiley-Interscience, New York, 1984.
Black, J. T., and R. A. Kohser, DeGarmo’s Materials and 
Processes in Manufacturing, 11th edition, John Wiley & 
Sons, Hoboken, NJ, 2012.
Brazel, C. S., and S. L. Rosen, Fundamental Principles of 
Polymeric Materials, 3rd edition, John Wiley & Sons, Hoboken, NJ, 2012.
Engineered Materials Handbook, Vol. 2, Engineering Plastics, 
ASM International, Materials Park, OH, 1988.
Fried, J. R., Polymer Science & Technology, 3rd edition, 
Pearson Education, Upper Saddle River, NJ, 2014.
Harper, C. A. (Editor), Handbook of Plastics, Elastomers and 
Composites, 4th edition, McGraw-Hill, New York, 2002.
Lakes, R., Viscoelastic Materials, Cambridge University Press, 
New York, 2009.
McCrum, N. G., C. P. Buckley, and C. B. Bucknall, Principles 
of Polymer Engineering, 2nd edition, Oxford University Press, Oxford, 1997. Chapters 7–8.Muccio, E. A., Plastic Part Technology, ASM International, 
Materials Park, OH, 1991.
Muccio, E. A., Plastics Processing Technology,  ASM 
International, Materials Park, OH, 1994.
Nielsen, L. E., and R. F. Landel, Mechanical Properties of 
Polymers and Composites, 2nd edition, CRC Press, Boca Raton, FL, 1993.
Saldivar-Guerra, E., and E. Vivaldo-Lima (Editors), Handbook 
of Polymer Synthesis, Characterization, and Processing, 
John Wiley & Sons, Hoboken, NJ, 2013.
Schultz, J., Polymer Materials Science, Prentice Hall (Pearson 
Education), Upper Saddle River, NJ, 1974.
Strong, A. B., Plastics: Materials and Processing, 3rd edition, 
Pearson Education, Upper Saddle River, NJ, 2006.
Ward, I. M., and J. Sweeney, Mechanical Properties of Solid 
Polymers, 3rd edition, John Wiley & Sons, Chichester, UK, 2013.
Young, R. J., and P. A. Lovell, Introduction to Polymers, 
3rd edition, CRC Press, Boca Raton, FL, 2011.
564  •  A familiar item that is fabricated rom three different 
material types is the beverage container. Beverages are mar-
keted in aluminium (metal) cans (toop), glass (ceramic) bot-tles (center), and plastic (polymer bottles (bottom). 
(Permission to use these photographs was granted 
by the Coca-Cola ompany. Coca-Cola Clasic, the con-
tour Bottle design and the Dynamic Ribbon are registered trademarkes of the Coca-Cola Company and used with its express permission.)Chapter 5  Diffusion
  •  564(a) One relatively complex composite structure is the 
modern ski. This illustration, a cross section of a high-performance snow ski, shows the various components. The function of each component is noted, as well as the material used in its construction.
(b) Photograph of a skier in fresh powder snow.
(b)Chapter 16  Composites
(a)Top shee t. Polyamide polymer that has a
relatively low glass transition temperatur e
and resists chi pping.
wrap
 Torsion box w . Fiber-reinforced com posites that use
d, or carbon fibers. A variety of weaves an d
 glass, arami d
einforcement are possible that are utilized to
 weights of r e
exural character istics of the ski.
 “tune” t he fle
CoreFoam, vertical laminates of wood,
. F
foam laminates, honeycomb, and other
 wood-f
als. Commonly used woods include poplar
 materia
, bamboo, balsa, and birch.
 spruce ,
Base
B . Ultra-high-molecular-we ight polyethylene
s use d because o f its low coe fficient o f friction
 i
and abrasion res istance.
 a
Edges. Carbon steel that has been treated
to have a hardness of 4 8 HRC. Facilitate s
turning by “cutt ing” into the snow .Reinforcement layers . 
Fiber-reinforced
compos ites that norm a
ally use glass fibers.
A variet y of weaves a n
nd wei ghts of
reinforcement are poss
sible to provide
longitudinal stiffness.Vibrati on-absorbin g material . Rubber is
normall y used.
Courtesy of Black Diamond Equipment, Ltd.
© Doug Berry/iStockphoto
564  •   
Chapter 5  Diffusion
  •  565Learning Objectives
After studying this chapter, you should be able to do the following:
1.  Name the four main divisions of composite 
materials and cite the distinguishing feature of each.
2.  Cite the difference in strengthening mechanism 
for large-particle and dispersion-strengthened 
particle-reinforced composites.
3.  Distinguish the three different types of fiber-
reinforced composites on the basis of fiber length and orientation; comment on the distinctive mechanical characteristics for each type.
4.  Calculate longitudinal modulus and longitudinal 
strength for an aligned and continuous fiber-reinforced composite.
The advent of the composites as a distinct classification of materials began during the 
mid-20th century with the manufacturing of deliberately designed and engineered mul-tiphase composites such as fiberglass-reinforced polymers. Although multiphase ma-terials, such as wood, bricks made from straw-reinforced clay, seashells, and even alloys such as steel had been known for millennia, recognition of this novel concept of combin-ing dissimilar materials during manufacture led to the identification of composites as a new class that was separate from familiar metals, ceramics, and polymers. This concept of multiphase composites provides exciting opportunities for designing an exceedingly large variety of materials with property combinations that cannot be met by any of the monolithic conventional metal alloys, ceramics, and polymeric materials.
1
 Materials that have specific and unusual properties are needed for a host of high-technology applications such as those found in the aerospace, underwater, bioengineer-ing, and transportation industries. For example, aircraft engineers are increasingly searching for structural materials that have low densities; are strong, stiff, and abrasion and impact resistant; and do not easily corrode. This is a rather formidable combination of characteristics. Among monolithic materials, strong materials are relatively dense; increasing the strength or stiffness generally results in a decrease in toughness. Material property combinations and ranges have been, and are yet being, ex-tended by the development of composite materials. Generally speaking, a composite is considered to be any multiphase material that exhibits a significant proportion of the 16.1 INTRODUCTION5.  Compute longitudinal strengths for discontinu-
ous and aligned fibrous composite materials.
6.  Note the three common fiber reinforcements 
used in polymer-matrix composites and, for 
each, cite both desirable characteristics and limitations.
7.  Cite the desirable features of metal-matrix 
composites.
8.  Note the primary reason for the creation of 
ceramic-matrix composites.
9.  Name and briefly describe the two subclassifica-
tions of structural composites.Chapter5DiffusionWHY STUDY Composites?
1By monolithic we mean having a microstructure that is uniform and continuous and was formed from a single ma-
terial; furthermore, more than one microconstituent may be present. In contrast, the microstructure of a composite is 
nonuniform, discontinuous, and multiphase, in the sense that it is a mixture of two or more distinct materials.With knowledge of the various types of composites, as 
well as an understanding of the dependence of their behaviors on the characteristics, relative amounts,  geometry/distribution, and properties of the con-stituent phases, it is possible to design materials with property combinations that are better than those found in any monolithic metal alloys, ceramics, and polymeric materials. For example, in Design Example 16.1, we discuss how a tubular shaft is designed that meets specified stiffness requirements.
566  •   Chapter 16  /  Composites
properties of both constituent phases such that a better combination of properties is 
realized. According to this principle of combined action, better property combinations 
are fashioned by the judicious combination of two or more distinct materials. Property trade-offs are also made for many composites. Composites of sorts have already been discussed; these include multiphase metal alloys, ceramics, and polymers. For example, pearlitic steels (Section 9.19) have a microstructure consisting of alternating layers of 𝛼 -ferrite and cementite (Figure 9.27). 
The ferrite phase is soft and ductile, whereas cementite is hard and very brittle. The combined mechanical characteristics of the pearlite (reasonably high ductility and strength) are superior to those of either of the constituent phases. A number of composites also occur in nature. For example, wood consists of strong and flexible cellulose fibers surrounded and held together by a stiffer material called lignin. Also, bone is a composite of the strong yet soft protein collagen and the hard, brittle min-eral apatite. A composite, in the present context, is a multiphase material that is artificially made, as opposed to one that occurs or forms naturally. In addition, the constituent phases must be chemically dissimilar and separated by a distinct interface. In designing composite materials, scientists and engineers have ingeniously combined various metals, ceramics, and polymers to produce a new generation of extraordinary materials. Most composites have been created to improve combinations of  mechanical characteristics such as stiffness, toughness, and ambient and high-temperature strength. Many composite materials are composed of just two phases; one is termed the 
matrix, which is continuous and surrounds the other phase, often called the dispersed 
phase. The properties of composites are a function of the properties of the constituent 
phases, their relative amounts, and the geometry of the dispersed phase. Dispersed 
phase geometry in this context means the shape of the particles and the particle size, 
distribution, and orientation; these characteristics are represented in Figure 16.1.principle of 
 combined action
matrix phase
dispersed phase
Figure 16.1  Schematic representations of the various geometrical and spatial characteristics of particles of 
the dispersed phase that may influence the properties of composites: (a) concentration, (b) size, (c) shape, 
(d) distribution, and (e) orientation. 
(From Richard A. Flinn and Paul K. Trojan, Engineering Materials and Their Applications, 4th edition. Copyright © 1990 by John 
Wiley & Sons, Inc. Adapted by permission of John Wiley & Sons, Inc.)Dispersed
phaseMatrix
phase
(a) (b) (c)
(d) (e)
16.2 Large-Particle Composites  •   567
 One simple scheme for the classification of composite materials is shown in 
Figure 16.2, which consists of four main divisions: particle-reinforced, fiber- reinforced, 
structural, and nanocomposites. The dispersed phase for particle-reinforced  composites is equiaxed (i.e., particle dimensions are approximately the same in all 
directions); for fiber-reinforced composites, the dispersed phase has the geometry of a fiber (i.e., a large length-to-diameter ratio). Structural composites are multi-layered and designed to have low densities and high degrees of structural integrity. For nanocomposites, dimensions of the dispersed phase particles are on the order of nanometers. The discussion of the remainder of this chapter is organized according to this classification scheme.Figure 16.2  A classification 
scheme for the various composite 
types  discussed in this chapter.Composites
Fiber-reinforced Particle-reinforced
Large-
particleDispersion-
strengthenedContinuous
(aligned)Discontinuous
(short)Laminates Sandwich
panelsStructural Nano
Aligned Randomly
oriented
As noted in Figure 16.2, large-particle and dispersion-strengthened composites are the 
two subclassifications of particle-reinforced composites. The distinction between these is based on the reinforcement or strengthening mechanism. The term large is used to 
indicate that particle–matrix interactions cannot be treated on the atomic or molecular level; rather, continuum mechanics is used. For most of these composites, the par-ticulate phase is harder and stiffer than the matrix. These reinforcing particles tend to restrain movement of the matrix phase in the vicinity of each particle. In essence, the matrix transfers some of the applied stress to the particles, which bear a fraction of the load. The degree of reinforcement or improvement of mechanical behavior depends on strong bonding at the matrix–particle interface. For dispersion-strengthened composites, particles are normally much smaller, with  diameters between 0.01 and 0.1 μ m (10 and 100 nm). Particle–matrix interactions that 
lead to strengthening occur on the atomic or molecular level. The mechanism of strengthening is similar to that for precipitation hardening discussed in Section 11.10. Whereas the matrix bears the major portion of an applied load, the small dispersed par-ticles hinder or impede the motion of dislocations. Thus, plastic deformation is restricted such that yield and tensile strengths, as well as hardness, improve.large-particle 
 composite
dispersion-
 strengthened  compositeParticle-Reinforced Composites
Some polymeric materials to which fillers have been added (Section 15.22) are really 
large-particle composites. Again, the fillers modify or improve the properties of the ma-terial and/or replace some of the polymer volume with a less expensive material—the filler.16.2 LARGE-PARTICLE COMPOSITES
568  •   Chapter 16  /  Composites
 Another familiar large-particle composite is concrete, which is composed of cement 
(the matrix) and sand and gravel (the particulates). Concrete is the discussion topic of a succeeding section. Particles can have quite a variety of geometries, but they should be of approxi-mately the same dimension in all directions (equiaxed). For effective reinforcement, the particles should be small and evenly distributed throughout the matrix. Furthermore, the volume fraction of the two phases influences the behavior; mechanical properties are enhanced with increasing particulate content. Two mathematical expressions have been formulated for the dependence of the elastic modulus on the volume fraction of the constituent phases for a two-phase composite. These rule-of-mixtures equations 
predict that the elastic modulus should fall between an upper bound represented by
 
Ec(u)=EmVm+EpVp (16.1)
and a lower bound, or limit,
 Ec(l)=EmEp
VmEp+VpEm (16.2)
In these expressions, E  and V  denote the elastic modulus and volume fraction, 
respectively, and the subscripts c, m, and p represent composite, matrix, and particulate 
phases, respectively. Figure 16.3 plots upper- and lower-bound Ec-versus-Vp curves for 
a copper–tungsten composite, in which tungsten is the particulate phase; experimental 
data points fall between the two curves. Equations analogous to 16.1 and 16.2 for fiber-reinforced composites are derived in Section 16.5. Large-particle composites are used with all three material types (metals, polymers, and ceramics). The cermets are examples of ceramic–metal composites. The most com-
mon cermet is cemented carbide, which is composed of extremely hard particles of a refractory carbide ceramic such as tungsten carbide (WC) or titanium carbide (TiC) embedded in a matrix of a metal such as cobalt or nickel. These composites are used extensively as cutting tools for hardened steels. The hard carbide particles provide the cutting surface but, being extremely brittle, are not capable of withstanding the cutting stresses. Toughness is enhanced by their inclusion in the ductile metal matrix, which isolates the carbide particles from one another and prevents particle-to-particle crack propagation. Both matrix and particulate phases are quite refractory to the high rule of mixtures
For a two-phase 
composite, modulus of elasticity upper-bound expression
For a two-phase 
composite, modulus of elasticity lower-bound expression
cermet
55
50
45
40
35
30
25
20
15
Modulus of elasticity (106 psi)Modulus of elasticity (GPa)
0 2 04 06 08 0 1 0 0
Tungsten concentration (vol%)350
300
250
200
150Upper bound
Lower boundFigure 16.3  Modulus of elasticity versus volume 
percent tungsten for a composite of tungsten particles 
dispersed within a copper matrix. Upper and lower bounds are according to Equations 16.1 and 16.2, respectively; experimental data points are included. 
(Reprinted with permission from R. H. Krock, ASTM 
Proceedings, Vol. 63, 1963. Copyright ASTM International, 100 Barr Harbor Drive, West Conschohocken, PA 19428.)
16.2 Large-Particle Composites  •   569
 temperatures generated by the cutting action on materials that are extremely hard. 
No single material could possibly provide the combination of properties possessed by a cermet. Relatively large volume fractions of the particulate phase may be used, often exceeding 90 vol%; thus the abrasive action of the composite is maximized. A photomi-crograph of a WC–Co cemented carbide is shown in Figure 16.4. Both elastomers and plastics are frequently reinforced with various particulate materials. Use of many modern rubbers would be severely restricted without reinforc-ing particulate materials such as carbon black . Carbon black consists of very small and 
essentially spherical particles of carbon, produced by the combustion of natural gas or oil in an atmosphere that has only a limited air supply. When added to vulcanized rubber, this extremely inexpensive material enhances tensile strength, toughness, and tear and abrasion resistance. Automobile tires contain on the order of 15 to 30 vol% carbon black. For the carbon black to provide significant reinforcement, the particle size must be extremely small, with diameters between 20 and 50 nm; also, the particles must be evenly distributed throughout the rubber and must form a strong adhesive bond with the rubber matrix. Particle reinforcement using other materials (e.g., silica) is much less effective because this special interaction between the rubber molecules and particle surfaces does not exist. Figure 16.5 is an electron micrograph of a carbon black–reinforced rubber.
Concrete
Concrete is a common large-particle composite in which both matrix and dispersed phases are ceramic materials. Because the terms concrete and cement are sometimes incorrectly concreteFigure 16.4  Photomicrograph of a 
WC–Co cemented carbide. Light areas are 
the cobalt matrix; dark regions are the particles of tungsten carbide. 100 ×.
100 µmCourtesy of Carboloy Systems Department, 
General Electric Company
Figure 16.5  Electron micrograph 
showing the spherical reinforcing carbon 
black particles in a synthetic rubber tire tread compound. The areas resembling water marks are tiny air pockets in the  rubber. 80,000×. 
100 nm
Courtesy of Goodyear Tire & Rubber  Company
570  •   Chapter 16  /  Composites
interchanged, it is appropriate to make a distinction between them. In a broad sense, con-
crete implies a composite material consisting of an aggregate of particles that are bound together in a solid body by some type of binding medium, that is, a cement. The two most familiar concretes are those made with Portland and asphaltic cements, in which the aggregate is gravel and sand. Asphaltic concrete is widely used primarily as a paving  material, whereas Portland cement concrete is employed extensively as a structural building material. Only the latter is treated in this discussion.
Portland Cement Concrete
 The ingredients for this concrete are Portland cement, a fine aggregate (sand), a coarse aggregate (gravel), and water. The process by which Portland cement is produced and the mechanism of setting and hardening were discussed very briefly in Section 13.7. The aggregate particles act as a filler material to reduce the overall cost of the concrete product because they are cheap, whereas cement is relatively expensive. To achieve the optimum strength and workability of a concrete mixture, the ingredients must be added in the correct proportions. Dense packing of the aggregate and good interfacial contact are achieved by having particles of two different sizes; the fine particles of sand should fill the void spaces between the gravel particles. Typically, these aggregates constitute between 60% and 80% of the total volume. The amount of cement–water paste should be sufficient to coat all the sand and gravel particles; otherwise, the cementitious bond will be incom-plete. Furthermore, all of the constituents should be thoroughly mixed. Complete bonding between cement and the aggregate particles is contingent on the addition of the correct quantity of water. Too little water leads to incomplete bonding, and too much results in excessive porosity; in either case, the final strength is less than the optimum. The character of the aggregate particles is an important consideration. In particu-lar, the size distribution of the aggregates influences the amount of cement–water paste required. Also, the surfaces should be clean and free from clay and silt, which prevent the formation of a sound bond at the particle surface. Portland cement concrete is a major material of construction, primarily because it can be poured in place and hardens at room temperature and even when submerged in water. However, as a structural material, it has some limitations and disadvantages. Like most ceramics, Portland cement concrete is relatively weak and extremely brittle; its ten-sile strength is approximately one-fifteenth to one-tenth its compressive strength. Also, large concrete structures can experience considerable thermal expansion and contraction with temperature fluctuations. In addition, water penetrates into external pores, which can cause severe cracking in cold weather as a consequence of freeze–thaw cycles. Most of these inadequacies may be eliminated or at least reduced by reinforcement and/or the incorporation of additives.
Reinforced Concrete
 The strength of Portland cement concrete may be increased by additional rein-forcement. This is usually accomplished by means of steel rods, wires, bars (rebar), or mesh, which are embedded into the fresh and uncured concrete. Thus, the reinforcement renders the hardened structure capable of supporting greater tensile, compressive, and shear stresses. Even if cracks develop in the concrete, considerable reinforcement is maintained. Steel serves as a suitable reinforcement material because its coefficient of thermal expansion is nearly the same as that of concrete. In addition, steel is not rapidly cor-roded in the cement environment, and a relatively strong adhesive bond is formed between it and the cured concrete. This adhesion may be enhanced by the incorpora-tion of contours into the surface of the steel member, which permits a greater degree of mechanical interlocking.
16.3 Dispersion-Strengthened Composites  •   571
 Portland cement concrete may also be reinforced by mixing fibers of a high-modulus 
material such as glass, steel, nylon, or polyethylene into the fresh concrete. Care must be exercised in using this type of reinforcement because some fiber materials experience rapid deterioration when exposed to the cement environment. Another reinforcement technique for strengthening concrete involves the introduc-tion of residual compressive stresses into the structural member; the resulting material is called prestressed concrete.  This method uses one characteristic of brittle ceramics—
namely, that they are stronger in compression than in tension. Thus, to fracture a pre-stressed concrete member, the magnitude of the precompressive stress must be exceeded by an applied tensile stress. In one such prestressing technique, high-strength steel wires are positioned inside the empty molds and stretched with a high tensile force, which is maintained constant. After the concrete has been placed and allowed to harden, the tension is released. As the wires contract, they put the structure in a state of compression because the stress is transmitted to the concrete via the concrete–wire bond that is formed. Another technique, in which stresses are applied after the concrete hardens, is ap-propriately called posttensioning. Sheet metal or rubber tubes are situated inside and pass through the concrete forms, around which the concrete is cast. After the cement has hardened, steel wires are fed through the resulting holes, and tension is applied to the wires by means of jacks attached and abutted to the faces of the structure. Again, a compressive stress is imposed on the concrete piece, this time by the jacks. Finally, the empty spaces inside the tubing are filled with a grout to protect the wire from corrosion. Concrete that is prestressed should be of high quality with low shrinkage and low creep rate. Prestressed concretes, usually prefabricated, are commonly used for highway and railway bridges.
prestressed concrete
Metals and metal alloys may be strengthened and hardened by the uniform dispersion of several volume percent of fine particles of a very hard and inert material. The dis-persed phase may be metallic or nonmetallic; oxide materials are often used. Again, the strengthening mechanism involves interactions between the particles and dislocations within the matrix, as with precipitation hardening. The dispersion strengthening effect is not as pronounced as with precipitation hardening; however, the strengthening is retained at elevated temperatures and for extended time periods because the dispersed particles are chosen to be unreactive with the matrix phase. For precipitation-hardened alloys, the increase in strength may disappear upon heat treatment as a consequence of precipitate growth or dissolution of the precipitate phase. The high-temperature strength of nickel alloys may be enhanced significantly by the addition of about 3 vol% thoria (ThO
2) as finely dispersed particles; this material is 
known as thoria-dispersed (or TD) nickel. The same effect is produced in the aluminum–aluminum oxide system. A very thin and adherent alumina coating is caused to form on the surface of extremely small (0.1 to 0.2 μm thick) flakes of aluminum, which are 
dispersed within an aluminum metal matrix; this material is termed sintered aluminum 
powder (SAP).16.3 DISPERSION-STRENGTHENED COMPOSITES
Concept Check 16.1 Cite the general difference in strengthening mechanism between 
large-particle and dispersion-strengthened particle-reinforced composites.
[The answer may be found in all digital versions of the text and/or at www.wiley.com/college/callister  
(Student Companion Site).]
572  •   Chapter 16  /  Composites
Technologically, the most important composites are those in which the dispersed phase 
is in the form of a fiber. Design goals of fiber-reinforced composites often include high 
strength and/or stiffness on a weight basis. These characteristics are expressed in terms of specific strength and specific modulus parameters, which correspond, respectively, to 
the ratios of tensile strength to specific gravity and modulus of elasticity to specific grav-ity. Fiber-reinforced composites with exceptionally high specific strengths and moduli have been produced that use low-density fiber and matrix materials. As noted in Figure 16.2, fiber-reinforced composites are subclassified by fiber length. For short-fiber composites, the fibers are too short to produce a significant im-provement in strength.fiber-reinforced 
 composite
specific strength
specific modulusFiber-Reinforced Composites
The mechanical characteristics of a fiber-reinforced composite depend not only on the 
properties of the fiber, but also on the degree to which an applied load is transmitted to the fibers by the matrix phase. Important to the extent of this load transmittance is the magnitude of the interfacial bond between the fiber and matrix phases. Under an applied stress, this fiber–matrix bond ceases at the fiber ends, yielding a matrix defor-mation pattern as shown schematically in Figure 16.6; in other words, there is no load transmittance from the matrix at each fiber extremity. Some critical fiber length is necessary for effective strengthening and stiffening of the composite material. This critical length l
c is dependent on the fiber diameter d and 
its ultimate (or tensile) strength 𝜎*f and on the fiber–matrix bond strength (or the shear 
yield strength of the matrix, whichever is smaller) 𝜏c according to
 lc=𝜎*fd
2𝜏c (16.3)
For a number of glass and carbon fiber–matrix combinations, this critical length is on the order of 1 mm, which ranges between 20 and 150 times the fiber diameter. When a stress equal to 𝜎
*f is applied to a fiber having just this critical length, the 
stress–position profile shown in Figure 16.7 a results—that is, the maximum fiber load is 
achieved only at the axial center of the fiber. As fiber length l increases, the fiber rein-
forcement becomes more effective; this is demonstrated in Figure 16.7 b, a stress–axial 
position profile for l  > lc when the applied stress is equal to the fiber strength. Figure 16.7c 
shows the stress–position profile for l < lc.
 Fibers for which l≫lc (normally l  > 15lc) are termed continuous; discontinuous  
or short fibers  have lengths shorter than this. For discontinuous fibers of lengths signifi-
cantly less than lc, the matrix deforms around the fiber such that there is virtually no Critical fiber 
length—dependence on fiber strength and diameter and fiber–matrix bond strength (or matrix shear yield strength)16.4 INFLUENCE OF FIBER LENGTH
Figure 16.6  The deformation pattern in the 
matrix surrounding a fiber that is subjected to an 
applied tensile load.Matrix
Fiber𝜎
𝜎
𝜎
16.5 Influence of Fiber Orientation and Concentration   •  573
stress transference and little reinforcement by the fiber. These are essentially the par-
ticulate composites as described earlier. To effect a significant improvement in strength of the composite, the fibers must be continuous.Figure 16.7  
Stress–position pro-
files when the fiber 
length l (a) is equal 
to the critical length 
lc, (b) is greater than 
the critical length, 
and (c) is less than 
the critical length 
for a fiber-reinforced 
composite that 
is subjected to a 
tensile stress equal 
to the fiber tensile 
strength 𝜎*f.Position
Position0* *
** *
*
***lPosition0 l
0 lMaximum
applied loadStress
l > l c
l < l cl = l cf
fff
StressfStressff f flc
2lc
2lc
2lc
2
(a) (b)
(c)𝜎
𝜎
𝜎
𝜎𝜎𝜎𝜎𝜎
𝜎
The arrangement or orientation of the fibers relative to one another, the fiber concen-tration, and the distribution all have a significant influence on the strength and other properties of fiber-reinforced composites. With respect to orientation, two extremes are possible: (1) a parallel alignment of the longitudinal axis of the fibers in a single direc-tion, and (2) a totally random alignment. Continuous fibers are normally aligned (Figure 16.8a), whereas discontinuous fibers may be aligned (Figure 16.8 b), randomly oriented 
(Figure 16.8c), or partially oriented. Better overall composite properties are realized when the fiber distribution is uniform.
Continuous and Aligned Fiber Composites
Tensile Stress–Strain Behavior—Longitudinal Loading
 Mechanical responses of this type of composite depend on several factors, includ-ing the stress–strain behaviors of fiber and matrix phases, the phase volume fractions and the direction in which the stress or load is applied. Furthermore, the properties of a composite having its fibers aligned are highly anisotropic, that is, they depend on the direction in which they are measured. Let us first consider the stress–strain behavior for the situation in which the stress is applied along the direction of alignment, the longitu-
dinal direction, which is indicated in Figure 16.8a.
longitudinal 
 direction16.5 INFLUENCE OF FIBER ORIENTATION AND CONCENTRATION
574  •   Chapter 16  /  Composites
 To begin, assume the stress-versus-strain behaviors for fiber and matrix phases that 
are represented schematically in Figure 16.9 a; in this treatment we consider the fiber to 
be totally brittle and the matrix phase to be reasonably ductile. Also indicated in this figure are fracture strengths in tension for fiber and matrix, 𝜎
*f, and 𝜎m*, respectively, and
