Repository: Ketankham/chatbot-meta-books

File: physical-meta.txt (part 37 of 44)
Modern Physical Metallurgy and Materials Engineering
swells. Dimensionally, the degree of swell is typicallyexpressed by the ratio of extrudate diameter to diediameter; the elastic implications of the shear process
are expressed by the following modulus:
/SYND/FS//CR
R ⊿11.3/triangleleft
where /SYNis the elastic shear modulus, /FSis the shear
stressatdiewall,and /CRRistherecoverableshearstrain.
The magnitude of modulus /SYNdepends upon the poly-
mer, molecular mass distributionand the level of shearstress.(Unlikeviscosity,dependencyofelasticityupon
temperature, hydrostatic pressure and average molec-
ular mass is slight.) If the molecular mass distributionis wide, the elastic shear modulus is low and elastic
recoveryisappreciablebutslow.Foranarrowdistribu-
tion, with its greater similarities in molecular lengths,recovery is less but faster. With regard to stress level,the modulus remains constant at low shear stresses but
usually increases at the high stresses used commer-
cially, giving appreciable recovery.
The balance between elastic to viscous behaviour
during deformation can be gauged by comparing the
deformation time with the relaxation time or ‘natural
time’ ( /NAK) of the polymer. /NAKis the ratio of apparent
viscosity to elastic shear modulus ⊿/DC1//SYN/triangleleft, and derives
from theMaxwellmodelofdeformation.Thetermvis-
coelasticity originated from the development of such
models (e.g. Maxwell, Voigt, standard linear solid(SLS)). The Maxwell model is a mechanical analoguethat provides a useful, albeit imperfect, simulation of
viscoelasticity and stress relaxation in linear polymers
above T
g(Figure 11.9). It is based upon conditions
of constant strain. A viscously damped ‘Newtonian’
dashpot, representing the viscous component of defor-mation, and a spring, representing the elastic compo-
nent, are combined in series. At time t, the stress /ESCis
exponentiallyrelated to the initialstress /ESC
0, as follows:
/ESCD/ESC0exp⊿/NULt//NAK/triangleleft ⊿ 11.4/triangleleft
where /NAKis the relaxation time. When t×/NAK,t h e r e
is sufﬁcient time for viscous movement of chain
360Modern Physical Metallurgy and Materials Engineering
Figure 11.9 Representation of stress relaxation under
constant strain conditions (Maxwell model) .
molecules to take place and stress will fall rapidly.
When t−/NAK, elastic behaviour predominates. The
magnitude of /NAKranges from inﬁnity, at the start of
rubbery behaviour, to zero at the start of viscousbehaviour.A real polymer containsdifferent lengthsofmolecules and therefore features a spectrum of relax-ation times. Nevertheless, although best suited to poly-mersoflowmolecularmass,theMaxwellmodeloffers
a reasonable ﬁrst approximation for melts.
Let us now apply the relaxation time concept to
an injection-moulding process in which a thermo-plastic acrylic at a temperature of 230
°C is sheared
rapidly at a rate of 105s/NUL1. Assume that the injection
(deformation) time is 2 s. For the shear rate given,
Figure 11.8 indicates that the apparent shear viscosity
is 9 Ns m/NUL2and the corresponding maximum shear
stress is 0 .9M Nm/NUL2. At this shear stress, the elastic
shear modulus for acrylic is 0 .21 MN m/NUL2. The value
of/NAK⊿D/DC1//SYN/triangleleftis 43µs, which is very small compared
to the injection time of 2 s, hence viscous behaviourwill predominate. A similar procedure can be appliedto deformation by extrusion. For instance, PP with a
relaxation time of 0.5 s might pass though the extru-
sion die in 20 s. The time difference is smaller thanthepreviousexample of injection-moulding,indicatingthat although deformation is mainly viscous, elastic-ity will play a greater part than in injection-moulding.The previously-mentioned phenomenon of die swellthen becomes understandable. (Swelling is equivalent
to the spring action in the Maxwell model.) Although
the degree of elastic behaviour may be relativelysmall during injection-moulding and extrusion, it can,nevertheless, sometimes cause serious ﬂow defects.
Relaxation times for extensional ﬂow, as employed
in blow-moulding, can be derived from the ratio of
apparent tensile viscosity to elastic tensile modulus
⊿ED/ESC/ε
R/triangleleft. Suppose that a PP parison at a temper-
ature of 230 °C hangs for 5 s before inﬂation with
air. If the tensile viscosity and tensile modulus are36 kN s m/NUL2and 4 .6k Nm/NUL2, respectively, the relax-
ation time is roughly 8 s. Hence sagging of the parisonunder its own weight will be predominantly elastic.
11.2.6 Flow defects
The complex nature of possible ﬂow defects under-lines the need for careful product design (sections,shapes, tools) and close control of raw materials andoperational variables (temperatures, shear rates, cool-
ing arrangements). The quality of processing makes a
vital contribution to the engineering performance of apolymer.
Ideally, melt ﬂow should be streamlined throughout
the shaping process. If the entry angle of an extru-sion die causes an abrupt change in ﬂow direction, themelt assumes a natural angle as it converges upon thedie entry and a relatively stagnant ‘dead zone’ is cre-ated at the back of the die. In this region, the meltwill have a different thermal history. In addition to itsdominant shear component, the convergent ﬂow con-
tains an extensional component that increases rapidly
during convergence. If the extensional stress reaches acritical value, localized ‘melt fracture’ will occur at afrequency depending upon conditions. The fragmentsproduced recover some of the extensional strain. Theeffect upon the emerging extrudate can range from amatt ﬁnish to gross helical distortions. The associatedﬂow condition is often termed ‘non-laminar’ despitethe fact that the calculated value of the dimensionlessReynolds number is very low. The choice of entryangle for the die is crucial and depends partly upon
the polymer.
As a melt passes through the die, velocity gradients
develop, with the melt near the die surface movingslower than the central melt. Upon leaving the die,the outer layers of extrudate accelerate, eliminating thevelocity gradient. Above a critical velocity, the resul-tant stresses rupture the surface to give a ‘sharkskin’effect which can range in severity from a matt ﬁnishto regular ridging perpendicular to the extrusion direc-tion. ‘Sharkskin’ is most likely when the polymer has
a high average molecular mass (i.e. highly viscous)
and a narrow molecular mass distribution (i.e. highlyelastic); these factors cause surface stress to build uprapidly and to relax slowly. Fast extrusion at a lowtemperature favours this defect. Heating of the tip ofthe die lowers viscosity and reduces its likelihood.
Aninhomogeneousmeltwillproduceanon-uniform
recovery of elastic strain at the cooling surface andinﬂuence its ﬁnal texture. Thorough mixing beforeshaping is essential. However, inhomogeneity mayexist on a molecular scale. For instance, in both
injection-moulding and extrusion, a broad distribution
of molecular mass gives a more matt ﬁnish than a nar-row distribution. Thus, extrusion of a polymer witha narrow mass distribution at a rate slow enough toprevent the development of ‘sharkskin’ will favour ahigh-gloss ﬁnish.
Plastics and composites 361
Volatile constituents tend to vaporize, or ‘boil off’,
from the melt if processing temperatures are high. Forinstance, water vapour may derive from hygroscopic
raw materials. Sometimes, a polymer degrades and
releases a volatile monomer. Hydrostatic pressure usu-
ally keeps the volatiles in solution; as the hot polymer
leaves the die, this pressure is released and the escap-ing volatiles form internal bubbles and may pit the
surface.
When a polymer is heated to the processing temper-
ature, the weak intermolecular forces are readily over-
come by thermal vibrations. Its density may decrease
by as much as 25%. The subsequent cooling can
produce shrinkage defects, particularly in crystallinepolymers, which assume more closely packed con-
formations than amorphous polymers, and in thick
sections. Polymers have a low thermal conductivity
and the hot core can contract to produce depressions
or ‘sink marks’ in the surface. If the surface layer
cools rapidly, its rigidity can encourage internal voids
to form. Careful product design can minimize shrink-age problems. Cooling under pressure after injection-
moulding is beneﬁcial.
Orientation effects, which are common in shaped
polymers, have a special signiﬁcance when the poly-
mer is ‘reinforced’ with short lengths of glass ﬁbre. (Ithas been estimated that roughly half of the engineer-
ing thermoplastics are ﬁbre-ﬁlled.) In extruded pipes,
ﬁbres will tend to be aligned parallel to the extrusion
direction and improve longitudinal strength. However,
this orientation weakens the pipe transversely and the
burst strength will suffer. In addition, the tubular form
necessitates use of a ‘spider’ to support a central die,or mandrel, which causes the melt to split and coa-
lesce before entering the die. The resultant weld lines
introduce weakening interfaces. A die system is now
available in which one or both dies are rotated. Their
shearing action has the beneﬁcial effect of incliningﬁbres at an angle to the extrusion direction. Weld lines
are also reoriented so that they are placed in shear
rather than tension when in service.
11.3 Fibre-reinforced composite
materials
11.3.1 Introduction to basic structural
principles
11.3.1.1 The functions of ﬁlaments and matrix
In engineering practice, where considerations of mec-
hanical strength and stiffness are usually paramount,
the term ‘composite’ is generally understood to referto a material which combines a matrix phase with
admixed ﬁlaments of a reinforcing (strengthening)
phase. Acompositederivesfrom theessentiallysimple
and practical idea of bonding together two or more
homogeneous materials which have very different
properties. Thus, in the glass-reinforced polymer
(GRP) known generally as Fibreglass , large numbersof short, strong and stiff ﬁbres of glass are randomly
dispersed in a weaker but tougher matrix of thermosetresin. In general, the diameter of reinforcing ﬁlamentsfor composites is in the order of 10 /SYNm. They may be
continuous, extending the full length of a component,
or short (discontinuous) and may share a common
orientation, be randomly oriented or even woven intocloth. There is a statistical distribution of strengthvalues among ﬁlaments made from brittle materialssuch as glass, boron and carbon.
The term ‘composite’ is sometimes taken to include
materials in which the second phase is in the form
of particles or laminae. In such cases the compositestructure may offer special advantages, other thanstrength, such as economy and corrosion-resistance(e.g. ﬁller in plastics, plastic-coated steel sheet). The
recorded history of technology contains numerous
accounts of innovative, often remarkable, ideas forcomposites.
1The present account primarily concerns
the reinforcement of polymeric, metallic and ceramicmatrices with ﬁbres and ‘whisker’ crystals. Finally, on
an even ﬁner scale, we will consider application of
the composite principle to microstructural constituents(i.e. nanocomposites). Relatively simple mechanicalmodels will be used because they provide sufﬁcientintroduction to the ground rules of composite design
and behaviour.
Althoughﬁbresareastrikingfeatureofacomposite,
it is initially helpful to examine the functions of thematrix. Ideally, it should be able to (1) inﬁltrate theﬁbres and solidify rapidly at a reasonable temperatureand pressure, (2) form a coherent bond, usually
chemical in nature, at all matrix/ﬁbre interfaces,
(3) envelop the ﬁbres, which are usually very notch-sensitive, protecting them from mutual damage byabrasion and from the environment (chemical attack,moisture), (4) transfer working stresses to the ﬁbres,
(5) separate ﬁbres so that failure of individual ﬁbres
remains localized and does not jeopardize the integrityof the whole component, (6) debond from individualﬁbres, with absorption of signiﬁcant amounts ofstrain energy, whenever a propagating crack in the
matrix chances to impinge upon them, and (7) remain
physically and chemically stable after manufacture.
11.3.1.2 Continuous-ﬁbre composites
In mechanical terms, the prime function of the matrixis to transfer stresses to the ﬁbres (item (4) above)because these are stronger and of higher elasticmodulus than the matrix. The response of a compositetoappliedstressdependsupontherespectiveproperties
of the ﬁbre and matrix phases, their relative volume
fractions, ﬁbre length and the orientation of ﬁbresrelative to the direction of applied stress.
1During the Battle of the Atlantic in World War II, Geoffrey
Pyke proposed the construction of ocean-going aircraft
carriers from paper pulp/frozen sea water ( Pykecrete ). In
1985, ice/wood ﬁbres ( Icecrete) was proposed for wharf and
off-shore oil platform construction in Norwegian waters.
362Modern Physical Metallurgy and Materials Engineering
Figure 11.10 ‘Parallel’ (a) and ‘series’ (b) models of unidirectional ﬁlament alignment in composites .
Some basic principles of the elastic response to
stress can be obtained from mechanical models inwhich continuous ﬁbres are set unidirectionally in
an isotropic, void-free matrix (Figures 11.10a and
11.10b). It will be assumed that the Poisson ratiofor the ﬁbre material is similar to that of the matrix.Using subscript letters c, f, m, l and t we can signifywhere property values refer respectively to composite,ﬁbre, matrix, longitudinal and transverse directions.
Thus V
f/Vmis the ratio of volume fractions of ﬁbre
andmatrix,where ⊿1/NULVf/triangleleftDVm.Certainlongitudinal
propertiesforacompositecanbeobtainedbyusingthe‘parallel’ model shown in Figure 11.10a and applyingthe Rule of Mixtures. For this condition of isostrain,
stresses are additive and the equations for stress
(strength) and elastic modulus are:
/ESC
clD/ESCﬂVfC/ESCmVm ⊿11.5/triangleleft
EclDEﬂVfCEmVm ⊿11.6/triangleleft
It is now possible to derive the following relation:
⊿/ESCﬂ//ESCm/triangleleftD⊿Vf/Vm/triangleleft⊿Eﬂ/Em/triangleleft⊿ 11.7/triangleleft
Figure 11.11 illustrates this relation, showing that
as the modulus ratio and/or the volume fraction ofﬁbres increase, more and more stress is transferred to
the ﬁbres. If the modulus ratio is unity, the composite
must contain at least 50% v/v ﬁbres if the ﬁbres areto carry the same load as the matrix. Three typicalcomposites A, B and C with 50% v/v reinforcementare superimposed on the graph to show the extent towhich two increases in modulus ratio raise the stress
ratio.
An alternative arrangement of ﬁbres relative to
applied tensile stress is shown in Figure 11.10b. Thetransverse elastic modulus for the composite is givenby the equation:
⊿1/E
ct/triangleleftD⊿Vf/Eft/triangleleftC⊿Vm/Em/triangleleft⊿ 11.8/triangleleft
This ‘series’ version of the Rule assumes a condition
of isostress and is derived by adding strains: it is lessaccurate than the ‘parallel’ version. Both versions canbe used to calculate shear moduli and conductivities(thermal, electrical). More reﬁned mathematical
treatments are available: they are particularly helpful
for transverse properties. Sometimes ﬁbre propertiesare highly anisotropic and this feature inﬂuences thecorresponding value for the composite; for instance,E
ft−Eﬂfor aramid ( Kevlar, Nomex ) and carbon
ﬁbres. In general, /ESCﬂ×/ESCm,Eﬂ×EmandEft>Em,
Figure 11.11 Relation between modulus ratio and stress
ratio (continuous parallel ﬁbres) .
so that the equations for the ‘parallel’ and ‘series’
models express, in mathematical form, the dominanteffect of ﬁbres on longitudinal properties and the
dominant effect of the matrix on transverse properties.
If typical tensile stress versus strain curves for ﬁbre
and matrix materials (Figure 11.12a) are compared,
it can be seen that the critical strain, beyond which
the composite loses its effectiveness, is determined bythe strain at fracture of the ﬁbres, ε
f.A tt h i ss t r a i n
value, when the matrix has usually begun to deform
plastically and to strain-harden, the correspondingstress on the matrix is /ESC
0
m. Thus, in the related
Figure 11.12b, it follows that the strength of the
compositeliesbetweenthelimits /ESC0
mand/ESCf,depending
uponthevolumefractionofﬁbres.Whenafewwidely-
spaced ﬁbres are present, the matrix carries more load
than the ﬁbres. Furthermore, in accordance with theRule of Mixtures, the strength of the composite falls
as the volume fraction of ﬁbres deceases. Construction
linesrepresentingthesetwo effects meet at a minimumpoint, V
min. Obviously, Vfmust exceed Vcritif the
tensile strength of the matrix is to beneﬁt from the
Plastics and composites 363
Figure 11.12 (a) Stress–strain curves for ﬁlament and matrix and (b) dependence of composite strength on volume fraction of
continuous ﬁlaments .
presence of ﬁbres. In practical terms, the upper limit
forVfis about 0.7–0.8. At higher values, ﬁbres
are likely to damage each other. The Rule is only
applicable when Vf>Vmin.
At the critical volume for ﬁbres, /ESCmD/ESCcandVfD
Vcrit. From the Rule equation we derive:
VcritD⊿/ESCm/NUL/ESC0
m/triangleleft/⊿/ESCf/NUL/ESC0
m/triangleleft⊿ 11.9/triangleleft
In general, a low Vcritis sought in order to minimize
problems of dispersal and to economize on the amount
of reinforcement. Very strong ﬁbres will maximizethe denominator and are clearly helpful. Strain-
hardening of the matrix (Figure 11.12a) is represented
approximately by the numerator of the above ratio.Thus, a matrix with a strong tendency to strain-hardenwillrequire a relatively large volume fraction of ﬁbres,
afeaturethatislikelytobeverysigniﬁcantformetallic
matrices. For example, an fcc matrix of austeniticstainless steel (Fe-18Cr-8Ni) will tend to raise V
crit
more than a cph matrix of zinc.
11.3.1.3 Short-ﬁbre composites
So far, attention has been focused on the behaviour
of continuous ﬁbres under stress. Fabrication ofthese composites by processes such as ﬁlament-winding is exacting and costly. On the other hand,
composites made from short (discontinuous) ﬁbres
enable designers to use cheaper, faster and moreversatile methods (e.g. injection-moulding, transfer-
moulding). Furthermore, some reinforcements are only
available as short ﬁbres. At this point, it is appropriateto consider an isolated short ﬁbre under axial tensile
stress and to introduce the idea of an aspect ratio
⊿length/diameter Dl/d/triangleleft. It is usually in the order of
10 to 10
3for short ﬁbres: many types of ﬁbre and
whisker crystal with aspect ratios greater than 500 areavailable. For a given diameter of ﬁbre, an increase
in length will increase the extent of bonding at the
ﬁbre/matrix interface and favour the desired transferof working stresses. As will be shown, it is necessary
for the length of short ﬁbres to exceed a certain criticallength
1if efﬁcient transfer of stress is to take place.
Withrespecttodiameter,ﬁbrestrengthincreasesasthediameter of a brittle ﬁbre is reduced. This effect occursbecause a smaller surface area makes it less likely thatweakening ﬂaws will be present.
For the model, in which a matrix containing a short
ﬁbre is subjected to a tensile stress (Figure 11.13a),it is assumed that the strain to failure of the matrixis greater than the strain to failure of the ﬁbre. Thedifferences in displacement between matrix and ﬁbrethus cause shear stress, /FS, to develop at the cylindrical
interfaces toward each ﬁbre end. A corresponding
tensile stress, /ESC, builds up within the ﬁbre. At each
end of the ﬁbre, these stresses change over a distanceknown as the stress transfer length (l/2);t h a ti s ,
the tensile stress increases as the interfacial shear
stress decreases. In Figure 11.13a, for simplicity, we
assume that the gradient of tensile stress is linear. Ifthe length of the ﬁbre is increased, the peak tensilestress coincides with fracture stress for the ﬁlament(Figure 11.13b). The total length of ﬁbre now has a
critical value of l
cand the transfer length becomes
lc/2. If the length is sub-critical, ﬁbre failure cannot
occur. At the critical condition, the average tensilestress on the ﬁbre is only /ESC
f/2. With any further
increase in ﬁbre length,a plateau developsin the stress
proﬁle (Figure 11.13c). The average tensile stress
on the ﬁbre, which is stated beneath Figure 11.13c,approaches the fracture strength /ESC
fas the ﬁbre length
increases beyond its critical value. In effect, the load-carrying efﬁciency of the ﬁbre is approaching that of
its direct-loaded continuous counterpart. Provided that
the shear stresses do not cause ‘pull-out’ of the ﬁbre,fracture will eventually occur in the mid-region ofthe ﬁbre.
The condition of critical ﬁbre length can be
quantiﬁed. Suppose that an increment of tensile force,
υ/ESC, is applied to an element of ﬁbre, υl. The balance
1A. Kelly introduced the concept of ‘critical ﬁbre length’.
364Modern Physical Metallurgy and Materials Engineering
Figure 11.13 Distribution of tensile stress in a short ﬁbre. /ESCfDfracture stress of ﬁbre in tension, /ESCDmean tensile stress .
between tensile force and interfacial shear force is:
υ/ESC⊿/EMd2/4/triangleleftD/FS⊿/EMd.υl/triangleleft ⊿ 11.10/triangleleft
Hence the gradient υ/ESC/υlfor the build-up of
tensile stress is 4 /FS/d. For the critical condition
(Figure 11.13b), the gradient is /ESCfdivided by the
critical transfer length lc/2. The critical length lcis
therefore /ESCfd/2/FS. Expressed in terms of the critical
aspect ratio, the criterion for efﬁcient stress transfer
takes the form:
lc/d½/ESCf/2/FS⊿ 11.11/triangleleft
Thisrelationprovidesan insightintothe capabilities
of short-ﬁbre composites. For instance, for a given
diameter of ﬁbre, if the interfacial shear strength ofthe ﬁbres is lowered, then longer ﬁbres are needed
in order to grip the matrix and receive stress. When
the operating temperature is raised and the shearstrength decreases faster than the fracture strength
of the ﬁbres, the critical aspect ratio increases. The
presence of tensile and shear terms in the relationhighlights the indirect nature of short-ﬁbre loading:
matrix strength and interfacial shear strength are
much more crucial factors than in continuous-ﬁbrecomposites where loading is direct. Interfacial shear
strength depends upon the quality of bonding and
can have an important effect upon the overall impactresistance of the composite. Ideally, the bond strengthshouldbe such that it can absorb energy by debonding,
thus helping to inhibit crack propagation. Interfacial
adhesion is particularly good in glass ﬁbre/polyesterresin and carbon ﬁbre/epoxy resin systems. Coupling
agents are used to promote chemical bonding at the
interfaces. For example, glass ﬁbres are coated withsilane (size) which reacts with the enveloping resin.
Sometimes these treatments also improve resistance to
aqueousenvironments.However,ifinterfacialbondingis extremely strong, there is an attendant risk that animpinging crack will pass into and through ﬁbres with
little hindrance.
Provided that V
f>Vcrit, the tensile strength at
fracture of a short-ﬁbre reinforced composite can be
calculatedfromthepreviousRuleofMixturesequation
by substituting the mean tensile stress term for the
fracture stress, as follows:
/ESCcD/ESC⊿1/NULlc/2l/triangleleftVfC/ESC0
mVm ⊿11.12/triangleleft
It isassumed that the shear strength /FSremains constant
and that ﬁbres are perfectly aligned. First, the equation
shows that short ﬁbres strengthen less than continuous
ones. For example, if all ﬁbres are ten times the
critical length, they carry 95% of the stress carried by
continuous ﬁbres. On the other hand, if their lengthfalls below the critical value, the strength suffers
seriously. For instance, if the working load on the
composite should cause some of the weaker ﬁbres
to fail, so that the load is then carried by a larger
number of ﬁbres, the effective aspect ratio and thestrength of the composite tend to fall. The same type
of equation can also be applied to the elastic modulus
of a short-ﬁbre composite; again the value will be less
than that obtainable with its continuous counterpart.
Theequationalsoshowsthatmatrixpropertiesbecomemore prominent as ﬁbres are shortened.
11.3.1.4 Effect of ﬁbre orientation on strength
Let us reconsider composites in which continuousﬁbres are aligned in the same direction as thedirection of applied stress. The strength of this highly
anisotropic type of composite varies with the volume
fraction of ﬁbres in a linear manner, as shown in
Figure 11.12b. If the ﬁbres are now oriented at an
angle /RSto the direction of applied tensile stress, the
general effect is to reduce the gradient of the strength
curve for values of V
fgreater than Vmin, as shown in
Figure 11.14. This weakening effect is represented by
Plastics and composites 365
Figure 11.14 Effect of ﬁbre orientation on strength of
unidirectional composite (continuous ﬁbres. .
inserting an orientation factor /DC1in the basic strength
equation to give:
/ESCcD/DC1/ESCfVfC/ESC0
mVm ⊿11.13/triangleleft
As/RSincreases from zero, /DC1falls below unity.
In order to provide a more detailed analysis of the
variation of composite strength with ﬁbre orientation,
it is customary to apply a ‘maximum stress’ theorybased on the premise that there are three possible
modes of composite failure. Apart from the angle of
ﬁbre orientation /RS, three properties of the composite
are invoked: the strength parallel to the ﬁbres /ESC
ﬂ,t h e
shear strength of the matrix parallel to the ﬁbres /FSm,
and the strength normal to the ﬁbres /ESCft. Each mode
of failure is represented by an equation which relatesthe composite strength /ESC
clto a resolved stress.
For the ﬁrst mode of failure, which is controlled by
tensile fracture of the ﬁbres, the equation is
/ESCclD/ESCﬂsec2/RS⊿ 11.14/triangleleft
The equation for failure controlled by shear on a plane
parallel to the ﬁbres is:
/ESCclD2/FSmcosec2 /RS⊿ 11.15/triangleleft
As the temperature is raised, this mode of failure
becomes more likely in off-axis composites because
the shear strength /FSmfalls more rapidly than /ESCﬂ.
In the third mode of failure, transverse rupture
occurs, either in the matrix or at the ﬁbre/matrix
interface (debonding). The relevant equation is:
/ESCclD/ESCftcosec2/RS⊿ 11.16/triangleleft
Figure 11.15 shows the characteristic form of the
relation between composite strength and ﬁbre orienta-tion. While illustratingthe highly anisotropic character
of the unidirectional continuous reinforcement, it also
shows the merit of achieving low values of /RS.P r e d i c -
tions, using the maximum stress theory, and experi-mental results are in good agreement and conﬁrm the
general validity of this curve. (Measured values of /ESC
ﬂ,
/FSmand /ESCftare required for these calculations.) The
Figure 11.15 Relation between failure mode, strength and
ﬁbre orientation (schematic diagram for unidirectional
continuous-ﬁbre composite) .
mode of failure is decided by the equation which gives
the lowestvalue of compositestrength /ESCcl. Thus, trans-
verse rupture becomes dominant when /RSis large. At
relatively low values of /RS, there is a rapid fall in com-
posite strength which is associated with the transition
fromtensilefailureinﬁbrestofailurebyshear.Combi-
nation of the ﬁrst two of the three equations eliminates/ESC
cland gives the critical angle for this transition:
/RScritDtan/NUL1⊿/FSm//ESCﬂ/triangleleft⊿ 11.17/triangleleft
If the longitudinal strength is about ten times the shear
strength of the matrix, then the angle is about 6 °.
When an application involves applied stresses
that are not conﬁned to one direction, the problem
of anisotropy can often be effectively solved orminimized by using continuous ﬁbres in the form of
woven cloth or laminates. Although these forms are
more isotropic than unidirectional composites, there isinevitably a slight but usually tolerable loss in strength
and stiffness. Glass, carbon and aramid ﬁbres are used;
sometimestwoormoredifferenttypesofﬁbreareusedin combination (hybrid composites). Fibre cloth in a
variety of weave patterns is available. In a nominally
two-dimensionalsheetofwovencloththereisacertain
amountofﬁbreorientedinthethirddimension.Amore
truly three-dimensional reinforcement, with improvedthrough-thickness properties, can be obtained by
placingwovenclothsontopofeachotherandstitching
them together with continuous ﬁbre.
Laminates based on carbon and aramid ﬁbres are
commonly used for high-performance applications
that involve complex stress systems (e.g. twisting,bending). The unit of construction is a thin ply
of unidirectional composite, 50–130
µm thick. Plies
are carefully stacked and oriented with respect toorthogonal reference axes (0
°and 90 °). The simplest
lay-up sequence is (0/90/90/0). Other more isotropic
sequences are ⊿0/C45//NUL45//NUL45/C45/0/triangleleftand
366Modern Physical Metallurgy and Materials Engineering
⊿0/C60//NUL60//NUL60/C60/0/triangleleft. The stacking of plies
is symmetrical about the mid-plane of the laminate in
order to prevent distortion and to ensure a uniform
response to working stresses.
Randomly-oriented short ﬁbres of glass are com-
monly used in sheets and in three-dimensional mould-
ings. In fact, ﬁbre misorientation is quite common in
composites, frequently being an unavoidable result of
fabrication.Forinstance,whenresinsloadedwithshort
ﬁbres are injection-moulded, the mixture follows com-
plex ﬂow paths. If the ﬁnished moulding is sectioned,
ﬁbres will clearly indicate the patterns of ﬂow: these
patterns are determined by melt viscosity, mould con-
tours and processing conditions. Fortunately, ﬂow pat-
terns are repeatable from moulding to moulding. Close
to the surface of the moulding, the short ﬁbres tend to
followstreamlinepaths;inthecentralcore, whereﬂow
ismore turbulent,ﬁbresarelikelytoassumetransverse
orientations.
11.3.2 Types of ﬁbre-reinforced composite
11.3.2.1 Polymer-matrix composites
Glass-reinforced polymers (GRP) date from the
early 1940s1and were the forerunners of present-
day polymer-, metal- and ceramic-matrix com-
posites. A typical fabrication procedure for a
GRP is to add a mixture of polyester resin,
curing agent and catalyst to ﬁbres of low-
alkali E-glass (typically 53SiO 2–18CaO–14Al 2O3–
10B2O3–5MgO).Thethermosettingreactionsofcuring
are then allowed to take place at a temperature below
150°C. The relatively low cost, stiffness and ease of
fabrication of GRP led to their widespread adoption in
engineering,evenforlargestructures(e.g.storagetanks
and silos, mine counter-measure vessels).
Glass ﬁbres for composites are made by allow-
ing molten glass to pass through the nozzles of an
electrically heated bushing made from Pt-10Rh alloy.
(The number of nozzle holes in the base of the bush-
ing is 204, or a multiple of 204.) The ﬁlaments
emerge at a velocity of 50–100 m s/NUL1and are rapidly
cooled with a water mist to prevent crystallization,
hauled over a ‘size’ applicator and ﬁnally collected
by a rotating cylinder (collet). ‘Sizing’ applies a coat-
ing which loosely bonds the ﬁbres, protects their
fragile glass surfaces from damage and introduces a
surface-modifying ‘coupling’ agent to promote even-
tual ﬁbre/matrix bonding. The primary bundle of con-
tinuous, untwisted ﬁbres is the unit of collection from
the bushing and is known as a strand. That is, it con-
tains 204, 408, 816 or more ﬁbres. (The equivalent
unit for carbon ﬁbres is called a tow.) Strands can be
combined to form a larger bundle (roving). Strands or
rovings are used for unidirectional composites and as
yarn for weaving; alternatively, they can be chopped
1First used in quantity for aircraft radomes which required
strength, low electrical and thermal conductivity and‘transparency’ to radar waves.into short lengths of 25–50 mm and oriented ran-
domly in a plane. (e.g. chopped strand mat for press
moulding). Interstage ‘sizing’ is often practised. The
range of ﬁbre diameters is 5–20 µm. Although origi-
nally developed for electrical applications, E-glass isthe principal material for the production of continuous
glass ﬁbres. Other compositions are available, giving a
highermodulusofelasticity(H-modulusglass),greater
tensile strength (S-glass), or better alkali resistance
(AR-glass), etc.
The principal methods for fabricating polymer-
matrix composites are (1) hand lay-up or spray-up,
(2) press-mouldingwithheatedmatchingdies,(3) vac-
uum moulding, (4) autoclave moulding, (5) resin
transfer moulding, (6) reinforced reaction injectionmoulding (RRIM), (7) pultrusion, and (8) ﬁlament
winding. Broadly, these listed methods either bring
ﬁbres and ‘wet’ resin together during processing or
use pre-impregnated shapes (pre-pregs) in which ﬁbres
and thermoset resin are pre-combined. Pre-pregs aremade by inﬁltrating rovings, mats or woven fabrics
with resin and then heating in order to initiate partial
curing. This B-stage of polymerization is preserved
until processing by storing at a low temperature. Pre-
pregs facilitate control of inﬁltration, orientation andﬁbre content, making it possible to produce polymer-
matrix composite (PMC) of repeatable quality on an
automated mass-production basis. In each of the above
methods there isneed toprevent air or vapoursbecom-
ing trapped in the composite and forming weakeningvoids. Voids form preferentially at ﬁbre/matrix inter-
faces and between the plies of layered composites.
Low-viscosity resins, outgassing and high pressures
are some of the means used to minimise this porosity.
Polyester-based matrices remain the principal
choice for polymer-matrix composites. In the 1970s,
polyesters became available in the form of moulding
compounds that are particularly suitable for hot press-
moulding. Dough moulding compounds (DMC) and
sheet moulding compounds (SMC) contain roughlyequal volume fractions of polyester resin, inert ﬁller
particles and chopped glass ﬁbres. When heated,
these compounds rapidly become ﬂuid, reproduce the
contours and details of the moulding dies accurately
and then cure. This technique is used for domesticarticles, panels and doors of vehicles, cabinets for
ofﬁce and electronic equipment, etc.
As part of the search for cheaper fabrication meth-
ods, much effort has been devoted to the develop-
ment of PMCs with thermoplastic matrices (e.g. nylon
66, PP, PTFE, PET, polyether sulphone (PES), etc).
For example, water boxes of car radiators and shell
housings for street lamps have been made from a
composite of 33% glass ﬁbres in a nylon 66 matrix
(Maranyl). In the early 1980s, pre-pregs made of
polyether ether ketone (PEEK) reinforced with PAN-
derived carbon ﬁbres ( APC2) became available: how-
ever, they are costly and use tends to be restricted
to highly-specialized applications (e.g. aircraft com-
ponents). The general advantages of a thermoplastic
Plastics and composites 367
matrix are its toughness, indeﬁnite shelf life and, in
the absence of curing, a shorter time cycle for fab-rication. However, during the necessary heating, theviscosity of the matrix is higher than that of a ther-
moset resin, making inﬁltration between ﬁbres more
difﬁcult. Furthermore, the pre-pregs are stiff and lackthe drapability of thermoset pre-pregs which enablesthem to bend easily into shape.
For the exacting requirements of aerospace and
high-performance aircraft, the principal PMCs haveepoxide matrices reinforced with continuous ﬁbres of
carbon or aramids ( Kevlar). The basic advantage of
epoxides is that they can be used at higher servicetemperatures than polyester matrices. Although theT
gvalue of a polymer provides an indication of its
temperature ceiling, it is substantially higher than the
maximum temperature for safe service under load.
For instance, the maximum temperature for a load-bearing epoxide matrix is about 160
°C, whereas the
corresponding Tgvalues lie in the range 200–240 °C
(depending upon the method of determination). The
search for matrices with a higher temperature capabil-ity has led to the development of bismaleimides (BMI)and polyimides (PI). These and other new polymers
raised the ceiling temperature closer to 200
°C but have
sometimes introduced a brittleness problem and theycan be difﬁcult to process.
Carbon ﬁbre reinforced polymers (CFRPs) are
ﬁrmly established as construction materials forspecializedanddemandingapplications(e.g.helicopterrotors, monocoque chassis of racing cars, aircraft ﬂoor
panels, spacecraft components, sports goods, high-
speed loom components). Laminates of continuouscarbon ﬁbres ( Graﬁl) are widely used. Carbon ﬁbres
are also used in metal-matrix and ceramic-matrix
composites. Frequently, they are combined with other
types of ﬁbre to form hybrid composites (e.g. glassand carbon, aramid ( Kevlar) and carbon). Carbon
ﬁbres, 5–10
µm diameter, are available in untwisted
tows containing 1000, 3000, 6000, 12000 or 120000ﬁlaments and as pre-pregs with resin. In the UK andthe USA they are mostly produced from the textile
polyacrylonitrile (PAN) and its copolymers. Many
types of PAN-derived carbon ﬁbre are produced (e.g.commodity, high-modulus, high-extension, etc.).
The three-stage process
1for manufacturing carbon
ﬁbre is based on the controlled degradation or pyrol-
ysis of spun ﬁbres of PAN. Hot-stretching is a centralfeatureofprocessing:itcounteractsthetendencyofthe
ﬁbres to shrinkand induces a high degree of molecular
orientation. The tow is ﬁrst oxidized under tension at atemperature of 200
°C and forms a stable, crosslinked
‘ladder’ structure. In the second stage, heating in an
inert atmosphere at temperatures between 800 °Ca n d
1600°C carbonizes the structure, releasing vapours and
gases (hydrogen, nitrogen) and reducing the originalmass by 40–50%. Finally, the oriented carbon ﬁbres
1Originally developed at the Royal Aircraft Establishment
(RAE), Farnborough, in the 1960s over a ﬁve-year period.form graphite crystallitesduring heat-treatment at tem-
peratures in the range 1300 °C to more than 2000 °C.
Raising this treatment temperature encourages graphi-
tization and improves the elastic modulus but lowers
the strain to failure. Finally, the ﬁbres are surface-
treated (e.g. electrolytic oxidation) to improve subse-
quent bonding to the matrix and ‘sized’ to facilitate
handling.
Each carbon ﬁbre produced is very pure and con-
sists essentially of interwoven ‘ribbons’ of turbostratic
graphite (Figure 11.16a) and some amorphous carbon.
Theribbonsare alignedparalleltotheﬁbre axis. Being
animperfect structure,theamountofporosityisappre-
ciable. In general terms, a-axes of the planar crystal-
lites are parallel to the ﬁbre axis, the other a-axis is
radial or circumferential, and the c-axes are perpendic-
ular to the ﬁbre axis. As the structure becomes more
truly graphitic, the ribbon orientation approaches that
of the ﬁbre axis and the axial modulus increases. The
ﬁbre structureishighlyanisotropic:themoduliofelas-
ticity along the ﬁbres and perpendicular to the ﬁbres
are 200–800 GN m/NUL2and 10–20GNm/NUL2, respec-
tively. (The modulusfor E-glass is about 73 GN m/NUL2.)
Another textile, rayon, is used as a precursor for
carbon ﬁbres, but to a lesser extent than PAN. Alter-
natively, melt-spun ﬁlaments of high-purity, meso-
phase pitch can be oxidized and pyrolized in a process
broadly similar to the PAN process to yield car-
bon ﬁbres with a very high modulus approaching
1000 GN m/NUL2.Pitch-derivedcarbonﬁbreisexpensive,
more difﬁcult to handle than PAN-derived ﬁbres and
its use is conﬁned to specialized applications.
Aramid ﬁbres ( Kevlar 29 and49, Twaron ) based
on aromatic polyamides are important reinforcements
for polymers. Their linear molecular structure
(Figure 11.16b) is produced from spun ﬁbre by aprocess of drawing and heating under tension at
a temperature of approximately 550
°C. This linear
structure, which contrasts with the more planar
structureofcarbonﬁbres, givesaramidﬁbres aﬁbrillar
character and they can absorb considerable amounts
of impact energy. When struck with a projectile,
