Repository: Ketankham/chatbot-meta-books

File: reed-hill-book.txt (part 37 of 48)
/H11002/H9004GchP/H11002M/H11001/H9004GelP/H11002M/H11001EfrP/H11002M/H110050 17.7
It is important to note that Eq. 17.7 is concerned only with the local equilibrium or ther-
modynamic balance at a single-parent martensite boundary lying in a specimen that is onlypartially transformed at a speciﬁed temperature. In this equation, the ﬁrst term is assumed tobe a constant throughout a chemically homogeneous material. However, the latter two termsare not. As a result, thermodynamic equilibrium is not reached at the same time throughoutthe specimen and the specimen does not transform homogeneously. Also at the local level,one can assume that locally, there is a counterbalance at every temperature between thechemical free energy driving the transformation on the one hand, and the stored elastic strain17Ch17.qxd  11/6/08  3:57 PM  Page 555
Chapter 17 Deformation Twinning and Martensite Reactions 556
energy and the irreversible frictional work that has been done, on the other . This simply means
that during cooling, when a given temperature is reached, the boundary of a plate moves
ahead through a distance such that just enough chemical energy is released to balance theelastic energy that is created plus the energy that is lost to friction by the movement.
Since Eq. 17.7 applies to all the interfaces that are moving at a given temperature, it is
possible to write a similar equation for a specimen that is undergoing a transformation at thistemperature by integrating the contributions from all of the moving interfaces in the speci-men. During the reverse transformation that occurs on heating, where the martensite isreverted to the parent phase, the stored elastic energy is recovered and aids the reverse trans-formation. It will now be assumed that the temperature during a reversed transformation isabove T
0, the equilibrium temperature between the product and the martensite where there
is no difﬁculty in either nucleating the martensite plates or causing them to grow. This, ofcourse, is the ideal condition and at T
0, the martensite transformation should be ideally
reversible and without any hystersis during a complete transformation cycle. The equilib-rium condition for the reversed transformation assuming that T/H11022T
0may now be written:
/H11002/H9004GchM/H11002P/H11002/H9004GelM/H11002P/H11001EfrM/H11002P/H110050 17.8
Note that in Eq. 17.8 both the chemical and elastic free energies are negative while
the frictional loss is positive. This means that in the reversed transformation both thechemical and elastic forces act to overcome the frictional forces.
17.23 ELASTIC DEFORMATION OF THERMOELASTIC ALLOYS
Thermoelastic martensitic transformations have been observed in a number of nonferrousalloys. Among these are Cu-Zn, Ag-Cd, Au-Cd, Cu-Zn-Al, and Cu-Al-Ni. Normally thealloys of Au, Ag, and Cu that show this behavior have compositions that place them in thebeta phase. However, a thermoelastic martensitic transformation has also been observedin a ferrous alloy, of iron with platinum, with a composition near Fe
3Pt. These alloys tend
to exhibit interesting behaviors when subjected to stress, and they can often be deformedelastically through relatively large strains. This has been observed both in the martensiticphase and in the austenitic phase above the martensite start temperature, M
s.
17.24 STRESS-INDUCED MARTENSITE (SIM)
If a stress is applied to a thermoelastic alloy at a temperature above its thermal Mstemper-
ature, in most cases the alloy is able to transform to martensite. This mechanically inducedmartensite reverses back to the austenitic phase upon removing the stress. Figure 17.39,from Schroeder and Wayman, shows a typical stress-strain curve obtained with a Cu-39.8%Zn specimen that was loaded and then unloaded at /H1100277°C (196 K). At 196 K this alloy is
well above its thermal M
s, which lies approximately at 149 K. Note that while the strain in 
Fig. 17.39 was essentially completely recovered so that the deformation cycle was elastic,the stress and the strain were not linearly related. This type of behavior is known as pseu-
doelasticity . A signiﬁcant feature of the data in Fig. 17.39 is the large magnitude of the elas-
tic strain that was observed: approximately 9 percent. The role that temperature can playin the stress-induced martensite transformation is shown in Fig. 17.40. In this diagram thestresses at which M
sand Aswere observed are plotted against the temperature at which the
specimens were put through a loading and unloading cycle. Note that the stresses required17Ch17.qxd  11/6/08  3:57 PM  Page 556
557 17.25 The Shape Memory Effect
0 0 0 5 10 
ksi 15 
25 50 75 
Parent ← SIMParent → SIMCu–39.8% Zn
196 K
100 125 
2 4 6 8 10 
Strain , % Stress, MN/m2 
FIG. 17.39 A stress-strain curve loop resulting from
loading and unloading a superelastic alloy above Ms.
(Reprinted from Acta Metallurgica, 27, Schroeder, T.A.,
and Wayman, C.M., Pseudoelastic effects in Cu–Zn single
crystals, 405, Copyright 1979, with permission from
Elsevier. http://www.sciencedirect.com/science/
journal/00016160)143 0 50 100 
(ksi) Cu–39.8% Zn
0 4 8 12 16 20 
163 183 
Temperature, K Ms As 
203 ε σ Stress, MN/m2
FIG. 17.40 Temperature dependence of the stresses at
Msand As. (Reprinted from Acta Metallurgica, 27,
Schroeder, T.A., and Wayman, C.M., Pseudoelastic
effects in Cu Zn single crystals, 405, Copyright 1979,
with permission from Elsevier. http://www.sciencedirect.
com/science/journal/00016160)
to obtain both Msand Asvaried linearly with the temperature. The higher the temperature,
the greater the stress required to start either the transformation to martensite or the rever-
sion of the stress-induced martensite (SIM) to parent phase.
17.25 THE SHAPE-MEMORY EFFECT
If an alloy that is ordered in both the parent and martensitic phases and capable of undergo-
ing a thermoelastic martensitic transformation is deformed in a tensile test below Ms, one nor-
mally obtains a stress-strain curve like that shown schematically in Fig. 17.41. Note that unlike
the SIM stress-strain curve in Fig. 17.39, where the specimen was deformed above Ms, the
strain is not recovered on unloading. However, heating the specimen into the austenite region
allows this strain to be recovered and the specimen to regain its original shape. This is known
as the shape-memory effect . The ability of the martensite to undergo strains of the order of 6 to
8 percent is now reasonably understood. It is largely due to the 24-fold multiplicity of the
StrainStress
Residual strainFIG. 17.41 A schematic loading and unloading
stress-strain curve for a superelastic alloy
deformed in the martensitic state17Ch17.qxd  11/6/08  3:57 PM  Page 557
Chapter 17 Deformation Twinning and Martensite Reactions 558
Single crystal
of
parent phase
Single crystal
of martensite
No shape change
on unloadingSingle crystal
of martensiteSelf-accommodating
martensitic transformation
on cooling;
no macroscopic shape
change24 variants of martensite
L
LL
Reverse transformation
on heating;
recovery of the original
shapeDeformation by variant
coolescence on stressing
(below Mf)
εL
ε
FIG. 17.42 A schematic diagram illustrating the shape-memory
processes. (From Wayman, C. M., Solid :Solid Phase Transformations ,
Aaronson, H. I., Loughin, D. E., Sekerka, R. F., and Wayman, C. M.,
Eds., p. 1138, Met. Soc. AIME , Warrendale, Pa., 1981 p. 1138, Figure 12.)orientations that the martensite may take when it is cooled between Msand Mf. Thus, it is
possible for a single austenite grain to be transformed into a region containing 24 martensite
orientations. In general, one of these martensite variants will have a shape deformation that
is the most favorable for the deformation of the specimen; that is, the one that makes the max-
imum contribution to the tensile deformation of the specimen. This orientation allows the
stress to do the maximum amount of work. As the specimen is deformed, the remaining 
23 variants will be converted into this preferred orientation. This conversion can occur either
by movements of the interfaces between the martensite variants or as result of twinning that
rotates the structure of a given variant into that of the variant best aligned for the deforma-
tion. Thus, in effect, the deformation converts the multivariant martensite structure into the
equivalent of a single crystal. On heating, the single-crystal deformed martensitic structure
transforms into a single crystal of the parent. This “unshearing” of the martensite during the
reversion to the parent phase restores the specimen to its original shape. An outline of 
the shape-memory process, due to Wayman, is shown in Fig. 17.42. Shape-memory alloys are
used in a variety of applications, from automotive to aerospace and medical devices.40,4117Ch17.qxd  11/6/08  3:57 PM  Page 558
559 Problems
PROBLEMS
17.1 With the aid of Appendix B and Appendix E, make
a sketch similar to that in Fig. 17.13 for {10 2} twinning
in cadmium.
17.2 Now make an equivalent sketch for {10 1} twinning
in titanium.
17.3 Compute the twinning shears associated with {10 2}
twinning in cadmium and {10 1} twinning in titanium.
17.4 (a) Consider the {10 1} and {10 3} twinning sys-
tems that have been observed in magnesium. These are
called reciprocal twins . Examine Appendix E and deter-
mine the signiﬁcance of this designation for the two
twinning systems.
(b) Determine the twinning shear for these two types of
twins in magnesium.
17.5 Considering both the {10 1} and {10 3} twinning
systems in magnesium, would you expect them to form
under either a tensile or a compressive stress applied to a
magnesium crysal along the direction of its basal plane
pole? Explain.
17.6 Appendix E lists the twinning elements for body-
centered cubic metals such as iron, as K1{112}, /H92571/H2085511/H20856,
K2{11 }, and /H92572/H20855111/H20856.
(a) How many different {112} twinning planes are there
in a body-centered cubic crystal?
(b) Make a list showing the (speciﬁc) twinning elements
for each of the bcc {112} twinning modes.
17.7 In fcc metals the twinning plane is {111}.
(a) On how many planes of an fcc crystal can twins form?
(b) How many twinning systems are there in an fcc crystal?
(c) List the (speciﬁc) twinning elements for each of the
fcc {111} twins.
17.8 In the case of badly deformed fcc and bcc crystals,
what is the maximum number of different twin traces
that one should expect to ﬁnd?
17.9 Plot the {111} poles on a standard (100) stereo-
graphic projection of a cubic crystal. Assume that twin-
ning occurs with (111) as K1and with (11 ) as K2, and
draw on the diagram the great circle corresponding to the
twinning plane. Next, plot on the stereographic projec-
tion the directions corresponding to /H92571and /H92572. Label all
the plotted data with the proper Miller indices.1211 11 11111(a) On the assumption that the twin forms as a twin of
the ﬁrst kind, rotate the data plotted in the stereographic
projection into the orientations that they will assume in
the twin.
17.10 Repeat Prob. 17.9 assuming that the twin forms as
a twin of the second kind.
17.11 (a) Determine the magnitude of the shear associ-
ated with a twin in a face-centered cubic crystal.
(b) Compare this twinning shear with that of the {10 2}
twins in the hcp metals. Which type of twin would be the
easiest to nucleate? Explain.
17.121
Stress axis
Stress axisTwin 3
Twin 2
Twin 1128°
123°
84°
16°94°49°
This diagram represents a face-centered cubic crystal with
a rectangular cross-section. The crystal has twinned on
three planes and the twin traces have been measured
with respect to a vertical edge, or the stress axis of the
crystal. The angles thus obtained are shown in the ﬁgure.
Orient this crystal by the two-surface technique following
the steps listed below.17Ch17.qxd  11/6/08  3:57 PM  Page 559
Chapter 17 Deformation Twinning and Martensite Reactions 560
(a) Lay out a stereographic projection on a sheet of trac-
ing paper with the front face of the crystal as the basic cir-
cle and the top of this circle the stress axis.
(b) Around the basic circle, plot the twin trace orienta-
tions corresponding to the front face.
(c) Draw in the great circle corresponding to the side of
the crystal and plot on the circle the corresponding twin
trace orientations.
(d) Draw in the three great circles representing the three
twinning planes. Plot the poles of these three planes.(e) From the geometry of the fcc crystal structure, deter-
mine the orientation of a cube pole; that is, {100}. Plot
this on the ﬁgure.
(f) Rotate the stereographic projection thus obtained
into a standard {100} projection, making sure that the
stress axis is also rotated. In order to simplify the result,this last step is best performed on a second sheet of trac-ing paper.(g) Draw in the boundaries of the standard stereographic
triangle that surrounds the stress axis, thus deﬁning thestress axis orientation.
17.13 Make a rough sketch of the stress-strain curve cor-
responding to the data in Fig. 17.21.17.14 (a) Some martensite transformations are com-
pletely reversible; however, there may be a large differ-
ence in the size of the hysteresis loop that couples acomplete temperature-induced cycle. Explain why insome cases the size of the hysteresis is large and in othersit is small.
(b) The martensite transformation in steels is normally
not reversible. Rationalize this fact.
17.15 (a) What is pseudoelasticity?
(b) What is the shape-memory effect?
(c) What is the meaning of the term stress-induced martensite ?
REFERENCES
1. Cahn, R. W., Acta Met ., 149 (1953).
2. Blewitt, T. H., Coltman, R. R., and Redman, J. K., in
Dislocations and Mechanical Properties of Crystals , Wiley, New
York, 1957, p. 179.
3. Christian, J. W., and Mahajan, S., Progress in Materials
Science , 39, 1995, 1–157.
4. Valenzuela, C. G., TMS-AIME , 2331911 (1965).
5. McLean, D., Grain Boundaries in Metals , p. 76, Oxford
University Press, London, 1957.
6. Barrett, C. S., ASM Seminar, Cold Working of Metals (1949).
7. Cottrell, A. H., and Bilby, B. A., Phil. Mag ., 42573 (1951).
8. Christian, J. W., The Theory of Transformation in Metals
and Alloys , p. 792, Pergamon Press, Oxford, 1965.
9. Venables, J. A., Deformation Twinning , AIME Conf. Series,
vol. 25, p. 77, Gordon and Breach Science Publishers, New
York, 1964.
10. Dickson, J. I., and Robin, C., J. of Less-Common Metals ,
70, 1980, 1–13.11. Song, S. G., and Gray III, G. T., Acta Metall Mater ., 43,
1995, PR 2325–2337.12. Kaschner, G. C., Tomé, C. N., McCabe, R. J., Misra, A.,
Vogel, S. C., and Brown, D. W., Mat. Sci. Eng A , 463, 2007,
122–127.
13. Lee, E. H., Byun, T. S., Hunn, J. D., Yoo, M. H.,
Farrell, K., and Mansur, L. K., Acta Mater ., 49, 2001,
3269–3276.
14. Lee, E. H., Yoo, M. H., Byon, T. S., Hunn, J. D., Farrell,
K., and Mansur, L. K., Acta Mater ., 49, 2001, 3277–3287.
15. Krishnamurthy, S., Qian, K.-W., and Reed-Hill, R. E.,ASTM-STP 839, p. 41, American Society for Testing and
Materials, Philadelphia, 1984.
16. Bolling, G. F., and Richmond, R. H., Acta Met ., 13
709–57 (1965).17. Vohringer, O., Z. fur Metallkde ., 67518 (1976).
18. Wayman, C. M., in Solid-Solid Phase Transformations ,
Edited by Aaronson, H. I., Laughlin, D. E., Sekerka, R. F.,
and Wayman, C. M., Trans-AIME , 1981, 1119–1144.
19. Wayman, C. M., Metallography , 8, 1975, 105–130.
20. Bain, E. C., Trans. AIME , 7025 (1924).
21. Burkart, M. W., and Read, T. A., Trans. AIME , 197
1516 (1953).17Ch17.qxd  11/6/08  3:57 PM  Page 560
561 References
22. Basinski, Z. S., and Christian, J. W., Acta Met ., 2148
(1954).
23. Burkart, M. W., and Read, T. A., op. cit .
24. Chang, L. C., Jour. Appl. Phys ., 23725 (1952).
25. Basinski, Z. S., and Christian, J. W., Acta Met ., 2148
(1954).26. Wechsler, M. S., Lieberman, D. S., and Read, T. A.,
Trans. AIME , 1971503 (1953).
27. Lieberman, D. S., Acta Met ., 6680 (1958).
28. Klosterman, J. A., J. of Less-Common Metals , 28, 1972,
75–94.
29. Muddle, B. C., in Solid-Solid Phase Transformations ,
Edited by Aaronson, H. I., Loughlin, D. E., Sekerka, R. F.,
and Wayman, C. M., Met. Soc. AIME , 1981, 1347–1372.
30. Kaufman, L., and Cohen, M., Trans. AIME , 2061393
(1956).
31. Machlin E. S., and Cohen, M., Trans. AIME , 191746
(1951).32. Kithara, H., Ueji, R., Ueda, M., Tsuji, N., and Minamino,
Y., Materials Characterization , 54, 2005, 378–386.
33. Machlin, E. S., and Cohen, M., Trans. AIME , 194489
(1952).
34. Cohen, M., and Wayman, C. M., Proc. Conf: Treatises
in Metallurgy , Beijing, China, Nov. 13–22, 1981, Tien, J. K.,
Elliot, J. F., Eds., pp. 445–468, TMS-AIME, Warrendale,
Pa., 1981.
35. Kajiwara, S., Met. Trans. A , 17A 1693 (1986).
36. Borgenstam, A., Mat. Science Engin. A , 273–275, 1999,
425–429.37. Patel, J. R., and Cohen, Morris, Acta Met ., 1531 (1953).
38. Maksimova, O. P., Metal Science and Heat Treatment , 41,
1999, 322–339.39. Ortin, J., and Planes, A., Acta. Met ., 361873 (1988).
40. Morgan, N. B., Mats Science Engin. A , 378, 2004, 16–23.
41. Firstor, G. S., VanHumbeeck, J., and Koval, Y. N., Mats
Sci Engin. A , 2004, 2–10.17Ch17.qxd  11/6/08  3:57 PM  Page 561
0 0 500 1000 15002000 2500 3000  
Boiling point PFe = 1 atm 
PFe = 0.1 atm 
PFe = 0.01 atm
Fe3C 
Fe2.2C 
1 2 3 4 230°1396 °
911.5 °1495 °1538 °2083 °
1148 °
727°1227 °
1154 °
738°2420 °2870 °
α 
α + C 
or α + Fe3C 
α + X γ + C 
or γ + Fe3C L L + C 
L + Fe3C
L + γ 
γ 
5 6 
Weight percent carbon Temperature, °C
7 8 9 10 11 12 
FIG. 18.1 The iron-carbon phase diagram. (From Chipman, J.,
Met. Trans ., 355 [1972] with kind permission from Springer
Science and Business Media.)18.1 THE IRON-CARBON DIAGRAM
We shall now consider alloys of iron and carbon in some detail. There are several reasons
for this: ﬁrst, carbon steels constitute by far the greatest tonnage of metal used by man;
second, no other alloy system has been studied in such detail; and third, the solid-state
phase changes in steel are varied and interesting. Further, it is becoming increasingly evi-
dent that the solid-state reactions of the iron-carbon system are similar in many respects
to those that occur in other alloy systems. A study of the iron-carbon system is valuable
not only because it helps explain the properties of steels but also because it provides a
means of understanding solid-state reactions in general.
The iron-carbon diagram shown in Fig. 18.1 is not a complete diagram in that it is plot-
ted only for concentrations (in weight percent) of less than 12 percent carbon. It does,
562
Chapter 18
The Iron-Carbon Alloy System18Ch18.qxd  11/6/08  3:59 PM  Page 562
563 18.1 The Iron-Carbon Diagram
however, cover that part of the diagram of primary interest in the study of steels and cast
irons. It is due to Chipman1and is currently accepted, with minor changes, as the standard
iron-carbon diagram.2This version of the diagram is complicated because it shows the equi-
librium relationships not only between iron and carbon (graphite) but also between ironand two iron-carbides; cementite (Fe
3C) and the Hägg carbide (Fe2.2C). Included in this dia-
gram are three nearly horizontal lines in the upper left-hand part of the diagram. Theselines represent the boundaries between the liquid and gaseous phases at three pressures;1.0, 0.1, and 0.01 atmospheres. They thus indicate the dependence of the boiling point tem-perature on composition at each of the indicated pressures. The two carbides aremetastable. In other words, carbon or graphite is more stable than the carbides. However,the decomposition of the carbides does not occur easily and, from a practical point of view,one may consider that, in plain carbon steels, the breakdown of the carbides to form ironand graphite does not occur. Furthermore, when a steel is slowly cooled from the liquid tothe solid state, cementite is normally the easiest to nucleate so that when carbon is precip-itated from solid solutions of alpha (body-centered cubic) or gamma (face-centered cubic),the resulting precipitate is almost always cementite, if the temperature is above 350°C. Itshould be noted that once cementite has formed, it is very stable. As shown on the phasediagram, the Hägg carbide is actually the more stable carbide below about 350°C. This con-stituent, however, has been identiﬁed in puriﬁed iron specimens carburized below 350°C.Hägg carbides have been observed to transform to cementite when steels containing themwere heated above 500°C. It is still not clear whether cementite transforms to the Hägg car-bide in a reasonable period of time on cooling. In any event, it will be assumed that in thestudy of steels one may reasonably use the simpliﬁed phase diagram shown in Fig. 18.2.
The phase diagram in Fig. 18.2 is also not a complete diagram in that it is only plotted
for concentrations (in weight percent) less than 6.67 percent carbon, the compositionof Fe
3C, or cementite. Cementite is an intermetallic compound with negligible solubility
limits, and the iron-carbon diagram can be divided at its composition into two independentparts. That part of the diagram containing carbon concentrations higher than 6.67 percenthas little commercial signiﬁcance and is usually ignored. The iron-carbon diagram in Fig. 18.2is characterized by three invariant points: a peritectic point at 0.17 percent C and 1495°C,
an eutectic point at 4.32 percent C and 1154°C, and an eutectoid point at 0.77 percent Cand 727°C. The peritectic transformation occurs at very high temperatures and in steels ofvery low-carbon concentration (the upper left-hand corner of the phase diagram).
The peritectic transformation has only secondary effects on the structures of steels at
room temperature. All compositions that, as they freeze, pass through the peritectic trans-formation region, enter the single-phase face-centered cubic ﬁeld. Except for coring effects(segregation) caused by the complexities of the peritectic transformation, these alloys areequivalent to higher carbon compositions (above 0.53 percent C) that freeze directly to thegamma or face-centered cubic phase. With the assumption that sufﬁcient time is allowedas the alloys cool to permit diffusion to bring about a homogeneous solid solution, we maydisregard the peritectic transformation in considerations of phase transformations thatoccur at lower temperatures.
The face-centered cubic solid solution, or gamma phase, is given the identifying name
austenite . A study of the phase diagram shows that all compositions containing less than 2.11
percent C pass through the austenite region on cooling from the liquid state to room tem-perature. Alloys in this interval are arbitrarily classed as steels. Actually, most carbon steelscontain less than 1 percent carbon, with the greatest tonnages produced in the range 0.2 to0.3 percent C (structural steels used in buildings, bridges, ships, etc.). Only in very rare18Ch18.qxd  11/6/08  3:59 PM  Page 563
Chapter 18 The Iron-Carbon Alloy System 564
instances is steel used with more than 1 percent C (razor blades, cutlery, etc.) and then the
composition never rises more than a few tenths of one percent above one percent.
Compositions above 2 percent are classiﬁed as cast irons. However, it is necessary to notice
that cast irons of commerce are not simple alloys of iron and carbon, for they contain rela-
tively large quantities of other elements, the most prevalent of which is silicon. In general,
cast irons are better considered as ternary alloys of iron, carbon, and silicon. They also differ
in another important respect from steels. The presence of silicon promotes the formation of
graphite in them. As a result, cast irons may contain carbon in the form of both graphite and
cementite. The latter are called white cast irons, whereas the former are called gray cast irons
when graphite is in the form of ﬂakes. This fact signiﬁes an important difference between
cast irons and steels, for the latter contain only combined carbon in the form Fe3C.
While the phase transformations associated with the eutectic point at 4.32 percent C
are interesting and useful in a detailed study of the structures in cast irons, time does not
permit us to consider this section of the phase diagram.00100200300400500600700Temperature °C0.22%911.5%
4.32 0.77%0.17%0.53%
2.11%0.09%1538 °
1495 °
1396 °
γ phase
(austenite) α phase (ferrite)
Cementite 6.7%α – γ1148 °
727°8009001000110012001300140015001600
Peritectic point
Liquid
Eutectoid pointEutectic point
0.5 1.0 1.5 2.0 2.5 3.0
Weight percent carbon3.5 4.0 4.5 5.0 5.5 6.0 6.5γ + Fe3C (austenite  + cementite)
α + Fe3C (ferrite  + cementite)
FIG. 18.2 The Fe-Fe3C metastable phase diagram. (After Chipman, J., Met.
Trans ., 355 [1972].)18Ch18.qxd  11/6/08  3:59 PM  Page 564
565 18.2 The Proeutectoid Transformations of Austenite
A detailed analysis of the phase transformations at the peritectic and eutectic
points of the iron-carbon system are not essential in a study of steels. We shall focus
our attention, therefore, on the phase transformations that occur in the eutectoidregion of the phase diagram. This study is not simple, because we have to considernot only equilibrium phase transformations, but also those that occur under non-equilibrium conditions. With the assumption of slow-cooling, the phase changes insteels can be predicted with considerable accuracy using the equilibrium diagram. Onthe other hand, when the transformations do not occur under equilibrium conditons,such as when the metal is cooled rapidly, new and different metastable phases andconstituents form. Since these structures are important to the theory of the harden-ing of steels, the kinetics and principles of their formation are of considerable impor-tance. These will be considered later. For the present, the reactions that occur asaustenite is slowly cooled
3will be discussed.
18.2 THE PROEUTECTOID TRANSFORMATIONS OF AUSTENITE
The microstructures obtained when a steel is slowly cooled from the austenitic regiondepend on the original carbon concentration of the steel. If this concentration is less than0.77 percent, the eutectoid composition, then the microstructure will contain two pri-mary constituents: proeutectoid ferrite and pearlite. If the carbon concentration equalsthat of the eutectoid, the structure will consist only of pearlite, and if it is higher than0.77 percent, it will contain proeutectoid cementite and pearlite. Both the proeutectoidferrite and the proeutectoid cementite nucleate preferentially and heterogeneously onthe austenite grain boundaries. There are two basic reasons for this: the boundaries con-tain energetically favorable sites for nucleation and they are regions where the diffusionrates are higher. When a ferrite nucleus forms at an austenitic grain boundary, it normallydevelops a different orientation relationship with respect to the austenite grains on thetwo sides of the boundary. Generally, the nucleus will have a simple orientation relation-ship with one of its two neighboring austenite grains known as the Kurdjumov-Sachs
relationship (K-J). This is:
{111}/H9253/H20841/H20841{110}/H9251(habit plane)
18.1
/H20855110 /H20856/H9253/H20841/H20841 /H20855111 /H20856/H9251
In this relationship, a {110} plane of the alpha phase is aligned with a {111} plane ofthe austenite. The boundary between the nucleus and this austenite grain conforms tothe Kurdjumov-Sachs relation and is the habit plane. In this habit plane, a /H20855111/H20856direc-
tion in the ferrite nucleus is aligned with a /H20855110/H20856direction in the austenite. Since this
habit plane is a low-energy boundary it normally does not move during the growth ofthe nucleus. The ferrite grain, thus, grows into only one of the two austenite grainsassociated with the boundary. In this regard, the boundary that is created between theferrite nucleus and the austenite grain into which it grows is, in general, a high-energyor noncoherent boundary. However, it has been often observed that when a new phasegrows inward from a boundary, this phase may appear as long thin plates (or needles).This produces a morphology usually called a Widmannstätten plate structure . Such a struc-
ture is commonly observed when austenite transforms into ferrite. It is most readilyseen in steel specimens in which the austenite grain size was very large before thetransformation took place.18Ch18.qxd  11/6/08  3:59 PM  Page 565
Chapter 18 The Iron-Carbon Alloy System 566
It has been observed that the Widmannstätten plates or laths can both increase in
length and thickness as the transformation proceeds. There are two different types of
boundaries that actually separate a ferrite lath from the austenite grain into which the lath
grows: (1) the parallel sides of the lath, and (2) the edge or end of the lath. The sides of
the lath are normally assumed to be low-energy or coherent (or at least semicoherent)
boundaries and thus immobile. The boundary at the end of the lath, on the other hand, is
expected to be a non-coherent high-energy boundary in agreement with its observed
mobility. On this basis, one would normally expect that a lath should only grow in length
but not in thickness. However, a solution to the thickening problem of the laths has been
proposed by Aaronson.4This proposal, which is supported by experimental observations,
assumes that the laths thicken as a result of the lateral movement of small ledges or steps
along the coherent faces of the laths. A schematic drawing illustrating this type of growth
is given in Fig. 18.3. Part A of this ﬁgure shows the serrated interfacial structure of a fer-
rite grain growing in this manner, while Part B shows the elimination of the serrations as
a result of extensive further growth.
In the hypereutectoid steels with greater than 0.77 percent carbon, the proeutectoid
cementite also nucleates at the austenite grain boundaries. In this case, the cementite tends
to form as a layer that lies only on one side of a boundary and in some cases, under the
right conditions, it may actually form a continuous grain boundary network. Thus, it nor-
mally grows only into one of the two grains at the boundary. An orientation relationship
also exists between the cementite and the austenite grain into which the cementite does
not grow. Since cementite is tetragonal, this relationship is complicated and may be found
in the literature.5
18.3 THE TRANSFORMATION OF AUSTENITE TO PEARLITE
When the carbon concentration of an iron-carbon alloy is 0.77, it transforms on slow cool-
ing to the eutectoid structure, pearlite . For a more detailed historical review of the mecha-
nism and crystallography of pearlite, consult the article by Paul R. Howell.6In practice,
steels are almost always cooled so that the temperature falls continuously. Thus, annealed
steels are slowly cooled by leaving them in a furnace after the power to the furnace has
been shut off, or a normalized steel is cooled by removing the red hot metal from the
furnace and allowing it to cool in air. In continuous cooling processes, the nature of the
reaction changes with the decreasing temperature. This change is particularly marked
when the rate of cooling is appreciable. It goes almost without saying that the resultingLow-energy 
boundaries 
(A) (B)γ2 
γ1 γ2 
γ1 α High-energy 
boundaries 
FIG. 18.3 Growth of proeutectic ferrite by the movement of ledges along
low-energy gamma-alpha boundaries. (After Aaronson, H. I., Decomposition of
Austenite by Diffusional Processes , p. 387, Interscience Publishers, New York, 1962.)18Ch18.qxd  11/6/08  3:59 PM  Page 566
567 18.3 The Transformation of Austenite to Pearlite
Salt bath
at temperature
above 727 ° CSalt bath
at temperature
below 727 ° CCold water 
quench bath 
room temperature Specimen with
wire handle
FIG. 18.4 Simple experimental arrangement for determining
the kinetics of isothermal austenitic transformations
Ferrite  + cementiteSecond
salt bathFerrite1200
1148 °
1000
800
700Temperature °C600
500
400
300
0 0.2 0.4 0.6 0.8
Weight percent carbon1.0 1.2 1.4 1.6 1.8 2.0 2.2Austenite
First
salt bathAustenite  + cementite
727° C
FIG. 18.5 The eutectoid section of the iron-carbon diagrammicrostructures are very difﬁcult to analyze. Much more readily interpretable specimens
are obtained when austenite is allowed to transform at constant temperature. True isother-
mal transformation is possible because of the relatively small heat of transformation
involved; normally of the order of 4.2 J per mol, which is about one-fourth of the latent
heat of fusion ( LFfor pure iron /H1100515.5 J per mol). In addition, the use of small specimens
and the relatively slow reaction rates observed when austenite decomposes allow transfor-
mation heat to be removed fast enough to prevent appreciable temperature rises.
Figure 18.4 illustrates a simple experimental method of studying isothermal austenitic
transformations. As may be seen by examining Fig. 18.5 (an enlarged section of the iron-
carbon diagram containing the eutectoid point), a steel of eutectoid composition is
austenitic at temperatures above 727°C. Thus, if a small furnace containing a crucible ﬁlled
with a molten salt mixture is held at 730°C, eutectoid-composition steel specimens placed
in this bath can be maintained in the austenite phase and at a temperature just above that18Ch18.qxd  11/6/08  3:59 PM  Page 567
Chapter 18 The Iron-Carbon Alloy System 568
at which they undergo the eutectoid reaction. This furnace is shown on the left in Fig.
18.4. Just to the right of this unit is a similar furnace that also contains a salt bath butmaintains it at a temperature below 727°C. In an experiment of this type, it is convenientto use specimens in the shape of ﬂat discs about the size of a dime. A short length of tem-perature-resistant wire forms a convenient handle for use in moving the specimens fromfurnace to furnace. Metal pieces of this size, when placed in liquid salt baths, very quicklyattain the temperature of the bath. Consequently, if a specimen originally in the left-handfurnace is quickly removed and inserted into the furnace to its right, we can assume thatits temperature changes instantly from just above the eutectoid temperature to just belowit. Since austenite is no longer stable below 727°C, it is now able to decompose into otherphases. If this solid-state reaction is carried out at temperatures not too far below theeutectoid temperature, the reaction occurs by nucleation and growth and is, therefore,time dependent.
The isothermal decomposition of the austenite is usually followed with the aid of
a number of specimens (generally about ten), all of which are quenched simultane-ously from the upper temperature to the lower temperature. Individual specimens arethen removed from the second bath at increasing time intervals (usually measured ona logarithmic scale) and quickly cooled to room temperature by quenching them in abath of cold water. This latter fast-cooling effectively stops the isothermal reaction andany austenite still untransformed, at the instant of the quench, undergoes a marten-sitic (athermal) transformation as the specimen approaches room temperature. Thenature of this martensitic transformation will be covered in detail later. It suffices tostate here that it is of the same basic type as the iron-nickel transformation consideredin Chapter 17. Fortunately, steel martensite has a different appearance under themicroscope than the high-temperature reaction products of austenite. After a suitablemetallographic polish and etch, the specimens, prepared as outlined above, may beexamined metallographically and the relative amount of the isothermal-transforma-tion product determined in each case.
If austenite is allowed to transform isothermally at temperatures just below
727°C, the reaction product is the same as that predicted by the iron-carbon diagramfor a very slow, continuous cooling process. As may be seen by examining Fig. 18.5,the stable phases below the eutectoid temperature are ferrite and cementite, and theeutectoid structure is a mixture of these phases. This constituent, called pearlite, con-sists of alternate plates of Fe
3C and ferrite, with ferrite being the continuous phase.
An example of a pearlite structure is shown in Fig. 18.6. Pearlite is not a phase, but amixture of two phases—cementite and ferrite. It is, nevertheless, a constituentbecause it has a definite appearance under the microscope and can be clearly identi-fied in a structure composed of several constituents. (See Fig. 18.34.) It should be fur-ther recognized that when austenite of eutectoid composition is reacted to formpearlite just below the eutectoid temperature, the two phases appear in a definiteratio. This ratio is easily computed by using the lever rule and assuming that ferritecontains zero percent carbon.
 Fraction of cementite /H110050.77
6.67/H1122912% Fraction of ferrite /H110056.67/H110020.77
6.67/H1122988%18Ch18.qxd  11/6/08  3:59 PM  Page 568
569 18.3 The Transformation of Austenite to Pearlite
FIG. 18.6 Pearlite consists of plates of Fe3C in a matrix of ferrite. (From Vilella, J.R.,
Metallographic Technique for Steel , ASM Cleveland, 1938. Reprinted with permission of
ASM International (R). All rights reserved. www.asminternational.org) 2500 /H11003.
Since the densities of ferrite and cementite are approximately the same (7.86 and 7.4,
respectively), the lamellae of iron and Fe3C have respective widths of about 7 to 1.
The decomposition of austenite to form pearlite occurs by nucleation and growth.
Nucleation takes place heterogeneously. If the austenite is homogeneous, nucleationoccurs almost exclusively at grain boundaries. A signiﬁcant observation is that a pearlitecolony normally grows into only one of the two austenite grains at the boundary. Whenit is not homogeneous, but has concentration gradients and contains residual iron-carbideparticles, nucleation of pearlite can occur both at the grain boundaries and in the centersof the austenite grains. This would be the case if austenite, once reacted to pearlite, werere-austenitized for too short a time and then decomposed to pearlite a second time.
It is difﬁcult to observe the actual nucleation of a pearlite colony in an unaloyed iron-
carbon steel. This is because the reaction occurs at a high temperature and tends to go tocompletion when the steel is cooled to room temperature, where it can be convenientlyexamined. To fully understand the nucleation event one needs to understand the orienta-tion relationships between the austenite, the ferrite, and the cementite at a grain-boundarysite where a pearlite colony is nucleated. Simply stated, the problem is that cooling toroom temperature effectively destroys the austenite structure, thereby making it very dif-ﬁcult to determine with certainty the relations between the three phases once the metalhas been returned to room temperature. A number of investigators have attacked thisproblem with the use of certain high-alloy steels. In these steels it is possible to obtain apartial transformation of austenite to pearlite at higher temperatures and then, on coolingto room temperature, to retain the remaining austenite without it undergoing any further18Ch18.qxd  11/6/08  3:59 PM  Page 569
Chapter 18 The Iron-Carbon Alloy System 570
transformation. Dippenaar and Honeycombe5obtained signiﬁcant results in this manner
by using a steel containing 0.79 percent carbon and 11.9 percent manganese. The speci-
mens were austenitized at 950°C for 1 hour, which gave them an austenitic grain size of50
/H9262m. Quenching their specimens to room temperature completely suppressed the trans-
