Repository: Ketankham/chatbot-meta-books

File: tem-book.txt (part 37 of 71)
 هب انم خدا 
FIGURE 22.16. (A) The [011] zone-axis diffraction pattern has many planes diffracting with equal strength. In the smaller patterns, the specimen is tilted
so there are only two strong beams, the direct 000 on-axis beam and a different one of the hkloff-axis diffracted beams. Complementary (B) BF and (C)
DF images of Al-3 wt% Li taken under two-beam conditions are shown also. In (B) the Al 3Li precipitate phase (present as tiny spheres in the grain and
coarse lamellae at the boundary) is diffracting strongly and appears dark. In (C), imaged with a precipitate spot, only the diffracting precipitates appear
bright.
22.5 TEM D IFFRACTION CONTRAST ...................................................................................................................................................... 383
www .Iran -mavad .com  
ﻣﺮﺟﻊ ﺩﺍﻧﺸﺠﻮﻳﺎﻥ ﻭ ﻣﻬﻨﺪﺳﻴﻦ ﻣﻮﺍﺩ
Now go back and study Figure 9.14C carefully.
You’ll see that the beam was tilted through an angle
2yBto bring the weak beam in Figure 9.14B onto the
optic axis.
Notice that /C22gis excited in the DF condition; gwas
excited in the BF condition. If you want to form a CDF
image with gexcited, you must tilt the beam andthe
specimen. Alternatively, just displace the aperture but
be cautious.
22.5.D Relationship Between the Image and the
Diffraction Pattern
From what we’ve just described, there is clearly an imp-
ortant relationship between the DP and a diffraction-contrast image. If we change the DP in any way,the contrast in the image will change. So it is critical to
relate the DP to the image. We need to indicate the
direction of the gvector in the image. To relate the two,
remember that you may have to calibrate the rotationbetween the image and the DP if, whenever you changemagnification, your image rotates but your DP does not.We described this calibration in Section 9.6.C. Youshould usually show the gvector in any BF or DF two-
beam, diffraction-contrast image after correcting for any
rotation between the image and the DP. Remember: you
should always check the calibration of any microscope,especially a TEM, and be careful with possible 180 8
rotations.
We will expand on diffraction contrast in far more
detail in the subsequent chapters, making use of the fun-damental operational principles we have just described.
22.6 STEM DIFFRACTION CONTRAST
The principle of forming BF and DF images in STEM is
just the same as for mass-thickness contrast; i.e., use the
BF detector to pick up the direct beam and the ADF
(A) (B) (C)
FIGURE 22.17. Variation in the diffraction contrast when sis varied
from (A) zero to (B) small and positive and (C) larger and positive.
(A) (B) (C)
2θθθhkl plane
2θ θ θhkl plane
3θ
2θθθhkl planeθ
–g(hkl)
strong000 +2g(hkl)
weak+3g (hkl)
stron g+g(hkl)
weak000 000 +g(hkl)
stron g–g(hkl)
weakIncident beam Incident beam
FIGURE 22.18. (A) Standard two-beam conditions involve the 000 spot and the hklspot bright because one set of hklplanes are exactly at the Bragg
condition. (B) When the incident beam is tilted through 2 yso that the excited ghklspot moves onto the optic axis, the ghklintensity decreases because the
g3h3k3lspot becomes strongly excited. (C) To get a strong hklspot on axis for a CDF image, it is necessary to set up a strong – ghklcondition first of all, then
tilt the initially weak ghklmaximum onto the axis.ROTATION CALIBRATION
Do it even if only to convince yourself that you don’tneed to!
384 ................................................................................................................................................................................A MPLITUDE CONTRAST
www .Iran -mavad .com  
ﻣﺮﺟﻊ ﺩﺍﻧﺸﺠﻮﻳﺎﻥ ﻭ ﻣﻬﻨﺪﺳﻴﻦ ﻣﻮﺍﺩ
detector to pick up the diffracted beams. To preserve
two-beam conditions, the ADF detector must only pickup one strong diffracted beam and this can be ensuredby inserting the objective aperture and selecting only
one diffracted beam. Alternatively, the DP could be
displaced so the chosen hklreflection falls on the BF
detector. Either way the computer screen will display a
DF image.
However, the diffraction contrast observed in the
STEM image will generally be much poorer than TEM
contrast; the normal STEM operating conditions arenot equivalent to the TEM conditions that ensure
strong diffraction contrast. To understand the contrast
in STEM images you need to know the beam conver-gence and detector collection angles. It’s rare in fact thatyou’ll need to do this, but we showed you how to deter-
mine the beam convergence angle back in Section 5.5.
To calculate the collection angle, you need to carry out asimilar exercise as we use to determine the EELS spec-trometer collection angle in Section 37.4.
Remember, there are three conditions that must be
fulfilled for strong contrast in your image
&The incident beam must be coherent, i.e., the con-
vergence angle must be very small.
&The specimen must be tilted to a two-beamcondition.
&Only the direct beam or the one strong diffracted
beam must be collected by the objective aperture.This condition is shown schematically in Figure 22.19A.
We define the TEM convergence angle as aTand the
objective aperture collection angle as bT.I naS T E M ,t h e
equivalent angles are the beam convergence angle aSand
the STEM detector collection angle bSa ss h o w ni nF i g u r e
22.19B. Therefore, we have identical operating conditions if
aT¼aS (22:11a)
bT¼bS (22:11b)
(A) (B)
Specimen
Objective
diaphragmConvergence
angle 2αTTEMIncident
parallel
beam
Collection
angle 2β TSTEM
Collection
angle 2 βS
STEM BF
detectorConvergence
angle 2α SIncident
convergent
beam
FIGURE 22.19. Comparison of the important beam-convergence and
divergence angles (A) in TEM and (B) in STEM. (Note that we show
the full convergence and divergence angles, not the semiangles that are
usually described in the text.)
(A) (B) (C)
FIGURE 22.20. (A) A BF STEM image of an Al-4 wt% Cu specimen showing weak diffraction contrast in the form of bend contours. As the STEM
detector collection angle is lowered (B), the diffraction contrast increases slightly at the expense of increased noise in the image. Even at the smaller
collection angle, comparison with the contrast in the TEM image (C) is unfavorable. Note that the Cu-rich y0precipitates maintain strong mass contrast in
all the images.
22.6 STEM D IFFRACTION CONTRAST ............................................................................................................................... .................... 385
www .Iran -mavad .com  
ﻣﺮﺟﻊ ﺩﺍﻧﺸﺠﻮﻳﺎﻥ ﻭ ﻣﻬﻨﺪﺳﻴﻦ ﻣﻮﺍﺩ
Now it should be immediately clear that we can’t get
such equivalence in a STEM because the convergence
angle of the beam is very much greater than in a TEM
(since in STEM we deliberately create a convergentrather than a parallel beam). However, there is a wayaround this dilemma and it depends on a theorem that isoften used in electron optics called the principle of reci-
procity . In essence this principle says that so long as the
electron ray paths contain equivalent angles (of conver-gence and collection) at some point in the electron opti-
cal system, the image contrast will be identical.
In other words, while the conditions in equations
22.11 can’t be fulfilled, we can create conditions such that
a
S¼bT (22:12a)
aT¼bS (22:12b)
Under these circumstances the electrons in TEM and
STEM do see equivalent angular constraints, althoughnot at the equivalent points of convergence and collection.&Since the objective-aperture collection angle in TEMis about equal to the convergence angle in STEM,
the first of this pair of equations is easily satisfied.
&To satisfy the second pair, we have to make a very
small STEM collection angle bS.
We can’t simply increase aT, because we must keep a
parallel beam to get good TEM diffraction contrast andmaking the beam non-parallel (large a
T) destroys the
contrast.
There is an obvious drawback to making bSsmall. The
signal falling on the STEM detector becomes very smalland the STEM image becomes noisy. So STEM diffrac-tion-contrast images become noisier as we attempt toincrease the amount of diffraction contrast, as in Figure22.20. (See Chapter 24 for an explanation of the contrast(bend contours) in this figure.) Having an FEG helps tooffset this increase in noise, but in general, STEM diffrac-
tion-contrast images (in both BF and DF) compare so
unfavorably with TEM images (see Figure 22.20C) that,while they may be useful if you’re performing analysis,they are rarely used to show diffraction-contrast images ofcrystal defects. This is solely the domain of TEM, as we’lldiscuss in detail in the next few chapters.
CHAPTER SUMMARY
Mass-thickness contrast and diffraction contrast are two forms of amplitude contrast. Botharise because the specimen scatters electrons. The operational procedures to produce BF
and DF images are identical. Interpretation of mass-thickness contrast is generally simpler
than interpretation of diffraction contrast. In fact, the interpretation of diffraction contrastis sufficiently complex that we need to devote several subsequent chapters to the variousforms arising in perfect and imperfect crystals.
We can summarize the characteristics of mass-thickness contrast
&Areas of greater Zand/or tscatter electrons more strongly (in total), and therefore appear
darker in BF images and brighter in DF images. The contrast can be quantified if necessary.
&TEM mass-thickness contrast images are better quality (lower noise and higher resolu-tion) than STEM images, but digital STEM images can be processed to show highercontrast than analog TEM images.
&STEM mass-thickness contrast images are most useful for thick and/or beam-sensitivespecimens.
&Z-contrast (HAADF) images can show atomic-level resolution.
We can summarize the characteristics of diffraction contrast
&Diffraction contrast arises when the electrons are Bragg scattered.
&To form a diffraction-contrast image in TEM, the objective aperture selects one Bragg-scattered beam. Often, the STEM detectors gather several Bragg beams which reducediffraction contrast.
&Diffraction-contrast images in TEM always show better contrast than in STEM images,which are always noisier and almost never used.
Some of the statements made in the First Edition are not now valid! FEGs are now
common. The original DSTEM was discontinued in /C241985; but DSTEMs are now made by
Hitachi, JEOL, and Nion. C
scorrectors are becoming more available. Modern TEMs all use
digital recording. Z-contrast imaging has greatly improved on commercial machines and
rivals CTEM in many applications.
386 ................................................................................................................................................................................A MPLITUDE CONTRAST
www .Iran -mavad .com  
ﻣﺮﺟﻊ ﺩﺍﻧﺸﺠﻮﻳﺎﻥ ﻭ ﻣﻬﻨﺪﺳﻴﻦ ﻣﻮﺍﺩ
REFERENCES
References on diffraction contrast are included in Chapters 24–27.
GENERAL IMAGING AND SOME HISTORY
The topic of staining is discussed and used much more for biological samples.
Cosslett, VE 1979 Penetration and Resolution of STEM and CTEM in Amorphous and Polycrystalline
Materials Phys. Stat. Sol. A55545–548. Early review of using STEM in biological specimens by one of
the pioneers of TEM.
Heidenreich, RD 1964 Fundamentals of Transmission Electron Microscopy p 31 John Wiley & Sons
New York. More details on the derivation of equation 22.2.
Humphreys, CJ 1979 Introduction to Analytical Electron Microscopy p305 Eds. JJ Hren, JI Goldstein and
DC Joy Plenum Press New York.
Reimer, L 1997 Transmission Electron Microscopy; Physics of Image Formation and Microanalysis 4th Ed.
Springer-Verlag New York. Includes a more detailed discussion of equation 22.6.
Sawyer, LC, Grubb, DT and Meyers, DT 2008 Polymer Microscopy 3rd Ed. Springer New York. Gives a
good introduction to staining for the materials scientist.
Watt, IM 2003 The Principles and Practice of Electron Microscopy 2nd Ed. Cambridge University Press
New York. See in particular the discussion on shadowing.
EARLY HAADF
Brown, LM 1977 Progress and Prospects for STEM in Materials Science Inst. Phys. Conf. Ser. No. 36
141–148. Diffraction effects in low-angle ADF.
Donald, AM and Craven, AJ 1979 A Study of Grain Boundary Segregation in Cu-Bi Alloys Using STEM
Phil. Mag. A391–11.
Howie, A 1979 Image Contrast and Localized Signal Selection Techniques J. Microsc. 11711–23.
Isaacson, M, Ohtsuki, M and Utlaut, M 1979 in Introduction to Analytical Electron Microscopy p 343 Eds.
JJ Hren, JI Goldstein and DC Joy Plenum Press New York. Includes discussion of early Z-contrast
imaging.
Jesson, DE and Pennycook, SJ 1995 Incoherent Imaging of Crystals Using Thermally Scattered Electrons
Proc. Roy. Soc. (Lond.) A449 273–293.
Pennycook, SJ 1992 Z-Contrast Transmission Electron Microscopy: Direct Atomic Imaging of Materials
Annu. Rev. Mat. Sci. 22171–195.
Treacy, MMJ, Howie, A and Pennycook, SJ 1980 Z Contrast of Supported Catalyst Particles on the STEM
Inst. Phys. Conf. Ser. No. 52261–264.
Treacy, MMJ, Howie, A and Wilson, CJ 1978 Z Contrast of Platinum and Palladium Catalysts Phil. Mag. A38
569–585. Early paper noting the advantage of higher-angle scattering in Z-contrast imaging.
THE COMPANION TEXT
The chapter on simulating images is particularly relevant but you must understand what you are simulating
first. The companion text also includes a full chapter on HAADF.
SELF-ASSESSMENT QUESTIONS
Q22.1 What do we mean by the term minimum contrast and can we quantify it?
Q22.2 When considering contrast (either qualitatively or quantitatively), why do we immediately consider the
DP?
Q22.3 Will a TEM be able to resolve two atoms next to each other in the periodic table?
Q22.4 You are shown a polymer sphere in a TEM image. Why would you be cautious?Q22.5 How would you prepare an unstained polymer sample for TEM imaging?Q22.6 Why is the resolution in STEM not as good as in TEM on most TEMs?
Q22.7 Why is resolution on some STEMs as good as, or better than, many TEMs?
Q22.8 How are diffraction-contrast images different from mass-thickness contrast images?Q22.9 No matter how hard a particular student tries to obtain a two-beam condition, he or she still sees the
direct beam, a strongly diffracted beam, and several weak spots in the DP. Could the student be at thetwo-beam condition?
Q22.10 What is the difference between a phase-contrast image and an amplitude-contrast image?
Q22.11 What causes mass-thickness contrast?
Q22.12 What influences the intensity of mass-thickness contrast?Q22.13 For what materials is mass-thickness contrast most useful?
Q22.14 What microscope controls can affect the mass-thickness contrast?
Q22.15 What features of a STEM give more flexibility in mass-thickness contrast imaging?Q22.16 What is diffraction contrast?
CHAPTER SUMMARY .................................................................................................................................................................................... 387
www .Iran -mavad .com  
ﻣﺮﺟﻊ ﺩﺍﻧﺸﺠﻮﻳﺎﻥ ﻭ ﻣﻬﻨﺪﺳﻴﻦ ﻣﻮﺍﺩ
Q22.17 How can you obtain good diffraction contrast in BF and DF images?
Q22.18 How can you obtain the best strong-beam contrast from defects?Q22.19 How are Z-contrast imaging and HAADF imaging related?
Q22.20 Does a BF STEM image show strong contrast from bend contours? Explain after you’ve read Chapter 24.
TEXT-SPECIFIC QUESTIONS
T22.1 Where is the Ewald sphere in Figure 22.2? Give a full explanation.T22.2 How was the specimen prepared in Figure 22.12 and why is this information important?
T22.3 Redraw Figure 22.13 showing all the angles and distances to scale and with typical values in mrad and
degrees. Are the values of ycorrect/reasonable/sensible? Explain your reasoning carefully.
T22.4 What do you guess is the geometry of the specimen shown in Figure 22.14?T22.5 Draw an atomistic diagram to explain the contrast seen in Figure 22.15B.
T22.6 Draw and label direction vectors on Figure 22.15C for both grains.T22.7 Index all the spots in the diffraction pattern in Figure 22.16.
T22.8 Explain why the bend contours in STEM images are much less pronounced than in TEM diffraction-
contrast images.
T22.9 In Figure 22.17, why are some of the defects in C almost out of contrast?T22.10 Suggest how the contrast in Figure 22.16C is influenced by the fact that the Al
3Li precipitate on the grain
boundary is a lamella.
388 ................................................................................................................................................................................A MPLITUDE CONTRAST
www .Iran -mavad .com  
ﻣﺮﺟﻊ ﺩﺍﻧﺸﺠﻮﻳﺎﻥ ﻭ ﻣﻬﻨﺪﺳﻴﻦ ﻣﻮﺍﺩ
23
Phase-Contrast Images
CHAPTER PREVIEW
We see phase contrast any time we have more than one beam contributing to the image. In
fact, whenever we say ‘‘fringes,’’ we are essentially referring to a phase-contrast phenomenon.Although we often distinguish phase and diffraction contrast, this distinction is generallyartificial. For example, in Chapters 24 and 25, we will examine thickness fringes and stacking-
fault fringes; both types of contrast result from interference of waves so both are phase-
contrast images although we usually think of them as two-beam, diffraction-contrast images.
Phase-contrast imaging is often thought to be synonymous with high-resolution TEM.
In fact, phase contrast appears in most TEM images even at relatively low magnifications.We will draw your attention to its role in the formation of moire ´patterns and Fresnel
contrast at defects. This Fresnel contrast has the same origin as the Fresnel fringes that weused in Chapter 9 to correct the astigmatism of the objective lens.
As with many of the topics we’ve discussed, we can approach the problem at several different
levels. One danger is that you may be tempted to use one of the prepackaged simulationprograms to predict phase-contrast images, without first learning about the limitations of such
packages. The second danger is that with a m odern HRTEM you can very easily obtain phase-
contrast images that show great detail without you fully knowing/understanding the conditions
used to obtain the image. This may impress your advisor but you should know better.
We will begin this chapter by discussing some simple approaches to understanding
phase-contrast effects as they relate to lattice-fringe imaging.
23.1 INTRODUCTION
Contrast in TEM images can arise due to the differences inthe phase of the electron waves scattered through a thinspecimen. This contrast mechanism can be difficult tointerpret because it is very sensitive to many factors: the
appearance of the image varies with small changes in the
thickness, orientation, or scattering factor of the specimen,and variations in the focus or astigmatism of the objective
lens. However, its sensitivity is the reason phase contrast
can be exploited to image the atomic structure of thin
specimens. Of course this also requires a TEM with suffi-cient resolution to detect contrast variations at atomic
dimensions and the proper control of instrument param-
eters that affect the phases of the electrons passing throughthe specimen and the lenses. If you know what you aredoing, the procedures can be str aightforward; the level of
operator skill that is necessary to obtain such images canbe acquired with practice; the challenge is in gettingenough practice and knowing when you have!
The most obvious distinction between phase-contrast
imaging and other forms of TEM imaging is the numberof beams collected by the objective aperture or an elec-
tron detector. As described in the previous chapters, a BFor DF image requires that we select a single beam usingthe objective aperture. A phase-contrast image requires
the selection of more than one b e a m .I ng e n e r a l ,t h em o r e
beams collected, the higher the resolution of the image.
However, we will see that there are reasons why somebeams, which are apparently admitted through the aper-ture, might not contribute to the image. The details ofthis process depend on the performance of the electron-optical system. We’ll first examine the theory and thenconsider the practical aspects.
23.2 THE ORIGIN OF LATTICE FRINGES
We can understand the origin of lattice fringes by extend-ing the analysis of Chapter 13 to allow the two beams, 0
andg, to interfere; i.e., use the objective aperture to select
only two beams. We begin by rewriting equation 13.5
c¼f
0zðÞexp 2pikI/C1rðÞ þ fgzðÞexp 2pikD/C1r ðÞ (23:1)
23.2 T HEORIGIN OF LATTICE FRINGES ............................................................................................................................................... 389
www .Iran -mavad .com  
ﻣﺮﺟﻊ ﺩﺍﻧﺸﺠﻮﻳﺎﻥ ﻭ ﻣﻬﻨﺪﺳﻴﻦ ﻣﻮﺍﺩ
where we know
kD¼kIþgþsg¼kIþg0(23:2)
We are thus using a two-beam approximation but
allowing sgto be non-zero. Now we will make some
simple substitutions setting f0(z)=A and take e2pikI.r
out as a factor. We will also represent the expression for
fgfrom equation 13.5 as
fg¼Bexp id (23:3)
where
B¼p
xgsinptseff
pseff(23:4)
and
d¼p
2/C0ptseff (23:5)
Thep/2 in the expression for dtakes care of i in equation
13.5 and we’ll pretend that the specimen is so thin that we
can replace seffbys. Thus equation 23.1 becomes
c¼exp 2pikI/C1r ðÞ AþBexp i 2 pg0/C1rþd ðÞ ½/C138 (23:6)
The intensity can then be expressed as
I¼A2þB2þABexp i 2 pg0/C1rþd ðÞ þ exp/C0i2pg0/C1rþd ðÞ ½/C138
(23:7)
I¼A2þB2þ2ABcos 2pg0/C1rþd ðÞ (23:8)
Now g0is effectively perpendicular to the beam so we’ll
set it parallel to xand replace dgiving
I¼A2þB2/C02ABsin 2pg0x/C0pst ðÞ (23:9)
Therefore, the intensity is a sinusoidal oscillation nor-mal to g
0, with a periodicity that depends on sandt.
(Note that gandsare not bold in equation 23.9 because
they represent the magnitude of the vectors, not thevectors themselves.) We can, with care, relate thesefringes to the spacing of the lattice planes normal to g
0.
Although we have obtained this equation using a verysimple model, it gives us some useful insight, which willalso be helpful when we talk about many-beam imagesin Chapter 28.
The intensity varies sinusoidally with different
periodicities for different values of g
0. This model will
be equally valid even if the incident beam is tiltedslightly off the optic axis.23.3 SOME PRACTICAL ASPECTS OF
LATTICE FRINGES
23.3.A If s = 0
If we just have 0andgin the objective aperture and we
then set s= 0 for reflection G (so g0=g), we will see
fringes in the image (Figure 23.1A) which have a peri-
odicity of 1/ gin the xdirection; i.e., the fringe periodic-
ity is the same as the spacing of the planes which give risetog. This result holds wherever s= 0 no matter how 0
andgare located relative to the optic axis, even if the
diffracting planes are not parallel to the optic axis.
Figure 23.1B shows the ideal geometry for produc-
ing images like Figure 23.1A. It is called the ‘tilted-beamcondition’ and it means that the planes of interest lie
parallel to the optic axis. If we use the geometry shown
in Figure 23.1B we have s=0 and the planes are parallel
to the optic axis but not parallel to the incident beam.Therefore the fringes cannot correspond directly to the
individual planes. If we use the on-axis geometry shown
in Figure 23.1C, the planes are viewed edge on, but s6¼0
for reflection G; so we must also consider reflection –G.
23.3.B If s „0
If the specimen is not exactly flat, then swill vary across
the image; even if you set s= 0 in the DP, it will not be
(A) (B) (C)
FIGURE 23.1. (A) Schematic tilted-beam 111 lattice fringes in Si formed
using the O and G beams symmetrically displaced relative to the optic
axis; gis normal to the fringes. (B) Ideal diffraction geometry to produce
tilted-beam fringes. (C) On-axis, three-beam geometry.DELOCALIZATION
This simple analysis shows that the location of a
fringe does not necessarily correspond to the locationof a lattice plane.
CONFUSING
The trouble is that the fringes look so like atomicplanes that we can be easily misled into thinking thatthey are atomic planes.
390 ......................................................................................................................................................................... P HASE -CONTRAST IMAGES
www .Iran -mavad .com  
ﻣﺮﺟﻊ ﺩﺍﻧﺸﺠﻮﻳﺎﻥ ﻭ ﻣﻬﻨﺪﺳﻴﻦ ﻣﻮﺍﺩ
zero everywhere. If sis not zero, then the fringes will
shift by an amount which depends on both the magni-
tude of sand the value of t, but the periodicity will not
change noticeably. We expect this sdependence to affect
the image when the foil bends slightly, as is often the
case for thin specimens. We also expect to see thicknessvariations in many-beam images, since smay be non-
zero for all of the beams; smay also vary from beam to
beam.
23.4 ON-AXIS LATTICE-FRINGE IMAGING
We’ve just seen that two beams can interfere to give animage with a periodicity related to | Dg|
/C01. Since one
beam is the direct beam, | Dg|/C01is just d, the interplanar
spacing corresponding to g. If you align your beam
parallel to a low-index zone axis then you’ll see fringes
running in different directions; these fringes in the image
must correspond to an array of spots in the DP. Thespacings of the spots may be inversely related to thelattice spacings, as shown in Figure 23.2 which extendsFigure 23.1 to the many-beam case. In general, thisarray of spots bears no direct relationship to the position
of atoms in the crystal.
We’ll see more on this when we discuss image simu-
lation in Chapter 30. In case you are in doubt, comparethe beautiful image shown in Figure 23.3A with theprojected structure of Si in Figure 23.3B. The Si dumb-bells are a pair of atoms which are 1.4 A ˚apart in this
projection of the structure. The aperture used to form theimage included 13 reflections, as shown in Figure 23.3C.The difficulty is that in the image, the spots in the dumb-bell image are really only 1.3 A ˚apart but the point reso-
lution of the TEM was only /C242.5 A˚. You can see from the
(A) (B)
FIGURE 23.2. (A) Schematic many-beam image showing crossing lattice
fringes and (B) the diffraction pattern.
(A)
(B)
(C)[002] [220]d004
FIGURE 23.3. (A) On-axis image of a perfect Si crystal; (B) the projected
structure; (C) the diffraction pattern showing the 13 spots used to form
the image inside the aperture (ring). The Si dumbbells do not correspond tothe closely spaced pairs of spots in the image.
23.4 O N-AXISLATTICE -FRINGE IMAGING .......................................................................................................................................... 391
www .Iran -mavad .com  
ﻣﺮﺟﻊ ﺩﺍﻧﺸﺠﻮﻳﺎﻥ ﻭ ﻣﻬﻨﺪﺳﻴﻦ ﻣﻮﺍﺩ
structure that the real dumbbell spacing corresponds to
the (004) plane spacing, but the 004 reflection was not
used to form the image. The explanation was given by
Krivanek and Rez; the dumbbells in the image are caused
by the crossing {113} fringes—so the contrast is an arti-fact, if we are interested in the real structure.
The lesson is: we only knew the image did not corre-
spond to the structure because we knew the structure!
Taking this example as your guide, consider the case
where a defect is present in an image where the perfectcrystal spots are all in the ‘correct’ position. Could youstill be certain that the detail in the image close to the
defect gives you a true picture of the location of the
atoms close to the defect? The answer is, of course, ‘‘no.’’
On-axis lattice-fringe images are perhaps best used
as a measure of the local crystal structure and orienta-
tion. The exception, as we’ll see in the next chapter, is
when these images can only be interpreted using exten-
sive computer simulation. Figure 23.4 illustrates sometypical applications of the imaging mode, where we canlearn a lot about our material by intuitive interpretationwithout the need for simulating their images. Our guess
is that at least 99% of all lattice-fringe images are inter-preted without using image simulation.
Figure 23.4A shows the interface between a spinel par-
ticle and an olivine matrix; Figure 23.4B shows how we can
locate dislocations at a heterojunction; Figure 23.4C shows
the atomic-scale faceting of a grain boundary in Ge; andFigure 23.4D illustrates the faceting of a surface.
23.5 MOIRE ´PATTERNS
Moire ´(pronounced mwa-ray) patterns can be formed
by interfering two sets of lines that have nearly com-mon periodicities. We can demonstrate two fundamen-tally different types of interference: the rotational
moire ´a n dt h et r a n s l a t i o n a l( o f t e nr e f e r r e dt oa sm i s f i t )
moire ´. It’s easy to understand moire ´si fy o um a k et h r e e
transparent sheets of parallel lines (two with the same
spacing and one slightly dif ferent): you can generate
such sets of lines readily using any computer, choosingthe line widths to be similar to the gaps between them.Then try these three exercises. (You should ‘do’ the
experiment by making your own ‘specimen’ or using
those on the Web site.)
&Take two misfit sets and align them exactly. This
gives a set of moire ´fringes which are parallel to the
lines forming them, as shown in Figure 23.5A.
(A)
(C)
(D)(B)
FIGURE 23.4. Illustrations of lattice images which contain easily interpreted information. (A) The spinel/olivine interface; (B) dislocations at a
heterojunction between InAsSb and InAs; (C) a grain boundary in Ge faceting on an atomic scale; (D) a profile view of a faceted surface.
FRINGES NOT PLANES
So lattice fringes are not direct images of the struc-
ture, but just give you information on lattice spacingand orientation.
392 ......................................................................................................................................................................... P HASE -CONTRAST IMAGES
www .Iran -mavad .com  
ﻣﺮﺟﻊ ﺩﺍﻧﺸﺠﻮﻳﺎﻥ ﻭ ﻣﻬﻨﺪﺳﻴﻦ ﻣﻮﺍﺩ
&Take two identical sets of lines and rotate them.
Now, we produce a set of moire ´fringes which is
perpendicular to the average direction of the initiallines (Figure 23.5B).
&Take the first two sets and rotate them so we producemoire ´fringes as in Figure 23.5C; but note that their
alignment to your reference sets is not obvious.
When the misfit or misorientation is small, the moire ´
fringe spacing is clearly much coarser than that of the
lines themselves. In particular, if the sets of lines inFigure 23.5 are actually lattice planes in a crystal, themoire ´fringes may give information about the crystals
even if you cannot resolve the lattice planes. The sim-plest way to analyze the spacings and orientation of themoire ´fringes is to consider the diffraction vectors from
the two ‘lattices.’ Incidentally, the term ‘moire ´’ origi-
nated in the textile industry; it’s related to the Frenchword for ‘mohair,’ the silky hair of the Angora goat,hence the watery or wavy pattern seen in silk fabrics—and the lowercase ‘m’!
23.5.A Translational Moire ´Fringes
In this case, since the planes are parallel, the g-vectors
will also be parallel. If we write these as g1andg2,w e
produce a new spacing gtmgiven by
gtm¼g2/C0g1 (23:10)
In Figure 23.6A, we have assigned g2to the smaller
‘lattice’ spacing and tm indicates ‘translational moire ´’
fringes. The vector gtmcorresponds to a set of fringes
with spacing dtm, as shown by the following simple
manipulation
dtm¼1
gtm¼1
g2/C0g1¼1
g2/C11
g1
1
g1/C01
g2¼d2d1
d1/C0d2¼d1
1/C0d2
d1(23:11)23.5.B Rotational Moire ´Fringes
We follow the same procedure as above, but now the two
g-vectors are identical in length and rotated through an
anglebso that the new g-vector, grm,h a sl e n g t h2 gsinb/2,
as shown in Figure 23.6B. The fringe spacing is then
drm¼1
grm¼1
2gsinb=2¼d
2 sinb=2(23:12)
23.5.C General Moire ´Fringes
If we use the same approach to locate ggm(gm: ‘general
moire ´’) we can readily show that, for small misorienta-
tion, the spacing dgmof our fringes is given by
dgm¼d1d2
d1/C0d2 ðÞ2þd1d2b2/C16/C171=2(23:13)
23.6 EXPERIMENTAL OBSERVATIONS
OF MOIRE ´FRINGES
Moire ´fringes in TEM images were first reported early in
the history of the microscope. They were used by Minter
to identify a dislocation before lattice imaging was pos-
sible. Later, they were regarded as an imaging artifact
that obscured the true dislocation structure in twist
boundaries. Most recently, there has been renewed
interest due to the widespread development of thin
films grown on different substrates.
You must be wary of the limitation or pitfall of using
moire ´fringes to learn about interfaces and defects.
Moire ´patterns result purely from the interference of
two ‘sets of planes.’ Their appearance will be essentially
the same even if the two ‘crystals’ are not in contact.
(A) (B) (C)
FIGURE 23.5. (A) Translation moire ´fringes; (B) rotation moire ´fringes;
(C) mixed moire ´fringes; note the relationship between the fringes and
their constituent lattices.
(A)
(B)
FIGURE 23.6. (A) Relationship between g-vectors and translational
moire ´fringes; (B) relationship for rotational moire ´fringes.
23.6 E XPERIMENTAL OBSERVATIONS OF MOIRE ´FRINGES .............................................................................................................. 393
www .Iran -mavad .com  
ﻣﺮﺟﻊ ﺩﺍﻧﺸﺠﻮﻳﺎﻥ ﻭ ﻣﻬﻨﺪﺳﻴﻦ ﻣﻮﺍﺩ
In TEM the moire ´patterns correspond to interfer-
ence between a pair of beams, g1andg2.I fg1is gener-
ated in the upper crystal and g2in the lower, then each
reflection g1in crystal 1 acts as an incident beam for the
lower crystal and produces a ‘crystal-2 pattern’ around
each g1reflection, as shown in Figure 23.7A. This pro-
cess is another example of double diffraction, as dis-
cussed in Section 18.9. Figure 23.7A is from a pair ofperfectly aligned but misfitting cubic crystals viewed
along their common [001] zone axis; the pattern is
indexed in Figure 23.7B. When we have many planes
diffracting at a zone axis, as in this pattern, we expect tosee crossed moire ´fringes.
In the following three sections we will discuss exam-
ples of the use of moire ´fringes.
23.6.A Translational Moire ´Patterns
When a continuous film is grown on a thick substrate, onequestion which is asked is: ‘‘Do the lattice parameters of thethin film correspond to the values of the same material inbulk form?’’ For example, a thin film of a cubic material on
an (001) substrate may be tetragonally strained so that the
a
filmlattice parameter is smaller than abulk,b u tt h e cfilm
parameter is larger. If the bulk material has its bulk latticeparameter, then the measurement of d
tm, the translational
moire ´spacing, can give a very accurate value for afilm.
Furthermore, we can tilt the specimen 45 8or 608and deduce
a value for cfilmto estimate the tetragonal distortion directly.
Tilting the specimen can also give us information about
misfitting islands, as illustrate d in Figure 23.8. In this case, we
see a hexagonal array of fringes when the two pseudo-hex-agonal materials are viewed parallel to their common c-axis.
The variation in the contrast of the moire ´fringes around the
edge of the particle occurs because the particle facets oninclined planes, as is confirmed when we tilt the specimen.In this system, when the islands are grown on differentsubstrates, they may still grow as platelets. In Figure 23.8B
and C the platelet is thick in the direction of the beam but,
when tilted over, we again see moire ´fringes. In particular, we
can see moire ´fringes at the topof the platelet.
23.6.B Rotational Moire ´Patterns
We often see rotational moire ´fringes at twist bound-
aries, as illustrated for Si in Figure 23.9. A complicatingfactor is that the misfit may be accommodated by anarray of dislocations having a periodicity which isrelated to the moire ´-fringe spacing. The periodic strain
field from the dislocations is, of course, only present if
the two materials are in intimate contact. This image is
actually recorded under rather special conditions, whichwe will discuss in more detail in Chapter 27.
23.6.C Dislocations and Moire ´Fringes
Since the moire ´pattern can often be thought of as a
magnified view of the ‘structure’ of the materials, such
(A)
(B)
FIGURE 23.7. (A) Experimental diffraction pattern from perfectly
aligned Ni and NiO. Brighter spots are from NiO, which has the larger
lattice parameter. (B) Schematic which explains translational moire ´
fringes. Closed circles ( g1) correspond to crystal 1, open circles ( g2)t o
crystal 2 and /C2double diffraction of g1beams by crystal 2. Only /C2
reflections close to g1andg2have appreciable intensity.INTERFERENCE NOT STRUCTURE
We know that the top of an inclined island is not in
contact with the substrate yet it shows fringes; so thisreminds us that moire ´fringes do not tell us about the
interface structure!
394 ......................................................................................................................................................................... P HASE -CONTRAST IMAGES
www .Iran -mavad .com  
ﻣﺮﺟﻊ ﺩﺍﻧﺸﺠﻮﻳﺎﻥ ﻭ ﻣﻬﻨﺪﺳﻴﻦ ﻣﻮﺍﺩ
patterns can be used to locate and give information on
dislocations which are present in one material but notthe other (but ‘‘which?’’ is the question). We can form an
image which contains information on the dislocation if
it is associated with a terminating lattice plane in onematerial, but we don’t actually ‘see’ the dislocation. Thiseffect is illustrated in Figure 23.10; the image appears as
a magnified view of the projection of the dislocation.
FIGURE 23.9. WBDF image of moire ´fringes at a grain boundary show-
ing very different contrast to the region containing dislocations.
FIGURE 23.10. Moire ´fringes reveal the presence of dislocations in a thin
film of CoGa grown on a GaAs substrate. The (001) interface lies parallel
to the specimen surface. Although the images contain much detail, most
of it cannot readily be related to the structure of the defects.
(A)
(B)
(C)
FIGURE 23.8. (A) The appearance of moire ´fringes depends on the
thickness of the specimen, as you can see where the edges of this island
(Fe2O3) are inclined relative to the surface of the substrate (Al 2O3). (B)
The particle is too thick to show moire ´fringes when edge on. (C) When
this thick particle is tilted over, moire ´fringes are seen at both the top and
the bottom.
23.6 E XPERIMENTAL OBSERVATIONS OF MOIRE ´FRINGES .............................................................................................................. 395
www .Iran -mavad .com  
ﻣﺮﺟﻊ ﺩﺍﻧﺸﺠﻮﻳﺎﻥ ﻭ ﻣﻬﻨﺪﺳﻴﻦ ﻣﻮﺍﺩ
This result can be deceptive, as you can see in Figure
23.11, where we have rotated the perfect grain slightly
and changed the dislocation fringe spacing.
The images can always be related directly to the
projected Burgers vector of the dislocation, but youmust know which planes give rise to the fringes. So
make some models and experiment.
This analysis even works if you have two or more
terminating fringes, but don’t put too much emphasis
on the actual location of the fringes. Remember, thedislocation may not be parallel to the beam. Moire ´
fringes may be related to a dislocation in the plane ofthe interface, since these locally relax the misfit. Oneexample of such an application comes from the work ofVincent who showed that as Sn islands grew on a thin
film of SnTe, the moire ´-fringe spacing around the perim-
eter of the islands gradually increased. Suddenly, the
strain at the interface was so large that a dislocation wasnucleated to relax the strain and the process began
again. The analysis of the changes in moire ´-fringe spac-
ing is shown in Figure 23.12.
Since the spacing of moire ´fringes essentially gives a
magnified view of the misfit between aligned particlesand a substrate, we can use them to measure the strain in
such particles. In its simplest form, in one dimension,the strain is given by
e¼
a1/C0a0
a0(23:14)
where a1anda0are the lattice spacings of the particle
and the substrate, respectively. You may need to modifythis equation if the alignment is not simple cube-on-cube.
23.6.D Complex Moire ´Fringes
Since moire ´fringes can occur whenever Dgis small
