Repository: Ketankham/chatbot-meta-books

File: physical-meta.txt (part 38 of 44)
Modern Physical Metallurgy and Materials Engineering
aramid ﬁbres split into numerous microﬁbrils, givingexceptional ‘stopping power’. This property has
led to the use of aramid ﬁbres and aramid/resin
laminates for ballistic applications (e.g. armour).
The elastic modulus is 50–130 GN m
/NUL2and it is
stable at temperatures approaching 400 °C (depending
upon the environment). Their mechanical properties
are degraded by ultraviolet radiation; nevertheless,
aramid ﬁbres are widely used, particularly in hybrid
composites.
The rapid deceleration of racing cars and landing
aircraft develops very high frictional forces and tem-
peratures in braking systems: this challenge has been
met by composites in which a carbonaceous matrix is
reinforced with carbon ﬁbres. These carbon–carbon
composites combine the refractory potential of car-
bon with the high speciﬁc strength/stiffness of car-
bon ﬁbres. PAN or pitch are used as precursors when
368Modern Physical Metallurgy and Materials Engineering
Figure 11.16 Structure of (a) carbon ﬁbre and (b) aramid ﬁbre (from Hughes, June 1986, pp. 365–8; by permission of the
Institute of Materials) .
high-modulus ﬁbres are required. Chemical vapour
deposition (CVD) can be used to produce the matrix
phase:hydrocarbongasinﬁltratesthecarbonﬁbres andis thermally ‘cracked’ to form a matrix of pyrolyticgraphite. C–C composites maintain their strength at
high temperatures and have high thermal conductiv-
ityand excellent friction/wear characteristics. They areused for aircraft and racing car brakes, rocket noz-
zles and the heat shield of the Space Shuttle. In the
presence of oxygen, C–C composites begin to oxi-dize and sublime at relatively low temperatures, say400
°C. Efforts are being made to develop long-life
multilayer coatings for this type of composite that will
inhibit oxygen diffusion, ‘self-heal’ and enable servicetemperatures in oxidising environments to be raised to1400–1500
°C.11.3.2.2 Metal-matrix composites
Large-scale research and development studies of
metal-matrix composites (MMCs) date back to the
1960s, being stimulated at that time by the new
availability of carbon and boron ﬁbres, whiskercrystals and, more indirectly, by successes achievedwithreinforcedpolymer–matrixcomposites.Theaero-space and defence industries were attracted by the
prospects of a new type of constructional material
possessing high speciﬁc strength/stiffness. The fallin strength produced by rising temperature is moregradual in MMCs than with unreinforced matrixmaterial, promising higher service temperatures. Inaddition, the MMC concept offers prospects of unique
wear resistance and thermal expansion characteristics.
Plastics and composites 369
For example, parts of space structures are required
to maintain dimensional stability while being cycled
through an extremely wide range of temperature.
One criterion of performance is called the thermal
deformation resistance, which is the ratio of thermalconductivity to the coefﬁcient of thermal expansion.
The expansion coefﬁcient of graphite ﬁbres with a
very high elastic modulus is negative, which makes
it feasible to design continuous-ﬁbre MMCs with a
zero coefﬁcient of thermal expansion.
Typical early versions of MMC were boron ﬁbres
in titanium and carbon ﬁbres in nickel. Over the
years, interest has ranged from continuous and dis-
continuous ﬁbres to whisker crystals and particles.
The nominal ranges of diameter for continuous ﬁbres,short ﬁbres and whiskers, and particles are 3–140
µm,
0–20µm and 0.5–100 µm. Continuous unidirectional
ﬁbre-reinforcement gives the greatest improvement in
properties over those of unreinforced matrix material.
Interest in whisker reinforcement, once very great,has tended to decline because of the carcinogenic
risks associated with handling small whiskers during
manufacture and composite fabrication. At present,
particle-reinforced MMCs ﬁnd the largest industrial
application, being essentially isotropic and easier toprocess. Matrices based upon low-density elements
have gradually come into prominence. The principal
matrix materials are aluminium and its alloys, titanium
and its alloys, and magnesium. Most MMCs are based
on aluminium and its alloys. In recent years, cheaperparticles and ﬁbres of silicon carbide have become
available, making them the commonest choice of rein-
forcement material. Alumina ( Safﬁl) reinforcement is
also used in many MMCs.
Figure 11.17 illustrates the considerable improve-
ments in speciﬁc tensile strength (longitudinal) and
speciﬁcmodulusthatresultwhenaluminiumalloysare
reinforced with ﬁbres, whiskers or particles. Property
changes of this magnitude are unlikely to be achieved
by more orthodox routes of alloy development. Atthe same time, as the diagram shows, these changes
are accompanied by rising costs and bring anisotropy
into prominence. The ratio of longitudinal strength to
transverse strength can be 15:1 or more for MMCs.
Although continuous-ﬁbre reinforcement can confermaximum unidirectional strength, service conditions
frequently involve multi-axial stresses.
A wide and growing variety of methods is avail-
able for producing MMCs, either as components or as
feedstock for further processing (e.g. billets for extru-sion, rolling, forging). Many of these methods are still
ona laboratoryor developmentscale. Ingeneral terms,
theyusuallyinvolveeithermeltingofthematrixmetal,
powder blending or vapour/electrodeposition. Particle-
reinforced aluminium matrix composites can be madeby (1) pressing and sintering blends of pre-alloyed
powderandreinforcementparticles(powderblending),
(2) mechanical alloying (MA), (3) mixing particles
with molten metal (melt-stirring), (4) compocasting
(rheocasting) and (5) spray co-deposition.
Figure 11.17 Range of longitudinal tensile speciﬁc
strengths and moduli achieved in aluminium-basedcomposites (from Feest, May 1988, pp. 273–8; by
permission of the Institute of Materials) .
Powder blending techniques (1) are favoured, rather
than melting, when the metallic matrix has a highmeltingpoint,thusminimizingtheﬁbre/matrixinterac-tion problem. After the critical blending operation, theMMCpowderiscanned,vacuumdegassedandconsol-idated by hot-pressing or HIPing. Finally, the MMC isworked and shaped (e.g. extrusion, forging). Particlevolume fractions of 0.25–0.50 are typical. Mechan-ical alloying is broadly similar to powder blending;the essential difference is that alloying of pure metalpowders is achieved in high-speed ball mills. In the
melt-stirring technique (3), the presence of particles
raises the melt viscosity. Possible difﬁculties includenon-wettingofparticles, agglomerationand/orgravity-settling of particles and unwanted particle/metal inter-actions.Intherelatedcompocastingprocess,thestirredmeltismaintainedinatwo-phase‘mushy’stateattem-peratures between solidus and liquidus. The method isnot applicable to metallic systems with a narrow rangeof solidiﬁcation.
Production of particle-reinforced MMCs by spray
co-deposition (5) is based upon a versatile process
1
originally developed for building deposits of steels
that are difﬁcult to cast, nickel-based superalloysand copper. A stream of induction-melted metal oralloy is broken into ﬁne droplets by relatively coldinert gas (nitrogen). Droplets begin to freeze beforestriking a movable collector placed in the line ofﬂight. In the MMC variant, reinforcement particles are
1Patented by Osprey Metals, adopted under licence and
further developed by Alcan International Ltd, Banbury.
370Modern Physical Metallurgy and Materials Engineering
injected into this stream. Fine-grained MMC deposits
of SiC/aluminiumalloy and Al 2O3/steel can be builtas
plate, tube, billets for hot-working, cladding, etc. Thepathogenic risks associated with certain types of ﬁneparticles, ﬁbres and whiskers have necessarily beentaken into consideration.Filaments of 0.1–3
µmd i a m -
eter and with lengths greater than 5 µm are hazardous.
Accordingly,SiCparticlesizesexceedacertainthresh-old (e.g. 5
µm).
The fabrication of continuous-ﬁbre reinforced
MMCs is difﬁcult and technically demanding. Fibrepreforms with a high volume fraction of ﬁbres aredifﬁcult to ‘wet’ and inﬁltrate; on the other hand, ifV
fis low, the preform will lack the ‘green’ strength
required for handling. A high melt temperature will
lower viscosity and assist inﬁltration of the ﬁbresbut increases the risk of ﬁbre/metal reactions. (SiC,Al
2O3and carbon ﬁbres react with aluminium alloy
matrices at a temperature of 500 °C.) There is also a
risk that secondary working operations will damagethe ﬁbres. In general, the methods for continuousﬁbres are costly, give low production rates and limitthe size and shape of the MMC product. Typicalmethods for producing continuous-ﬁbre MMCs are(1) diffusion bonding (DB), (2) squeeze-casting, and(3) liquid pressure forming (LPF).
Diffusion bonding (1) can be used to consolidate
metal with continuous ﬁbres of SiC, Al
2O3, boron and
carbon. Fibres are pre-coated with matrix material or
carbon. The process conditionsmust achieve a delicate
balance between promotionofsolid-statediffusionandlimitation of ﬁbre/matrix reactions. DB has been usedtoproduceboron/aluminiumstrutsfortheNASAspaceshuttle and SiC/titanium alloy composites.
In principle, squeeze-casting (2) is a single-shot
process combining gravity die-casting with closed-die forging. It is mainly used for discontinuous-ﬁbreMMCs. A metered charge of melt containing shortﬁbres is fed into the lowermost of a pair of diesand then compressed at high pressure (35–70 MN
m
/NUL2) by the descending upper die. The pressure is
maintainedwhilethechargesolidiﬁes.Interpretationof
the relevant phase diagram for the matrix has to allowfor the pressure variable. Boundaries in the diagramare shifted and, for alloys that contract on freezing,the liquidus temperature is raised. With aluminiumalloys, this shift is about 10–25
°C. Thus, the applied
pressure has an undercooling effect which, togetherwith the loss of heat through the dies, favours rapidsolidiﬁcation. The high pressure also discourages thenucleation of gas bubbles. The ﬁnal matrix structureis accordingly ﬁne-grained and dense. Moderate-sizedcomponents can be produced at high rates.
In liquid pressure forming (3), a preheated ﬁbre
preform is placed within split dies. The dies are closed
and air pressure in the cavity reduced below 1 mb.
Molten aluminium casting alloy under pressure is theninﬁltrated upwards through the preform and allowed
to solidify. LPF uses a lower pressure ( <8M Nm
/NUL2)
than squeeze-casting and there is less limitation onsize and shape of product. Particle-reinforced MMCs
can be produced. Using a single preform and one
injectionshot,itispossibletovary thevolumefraction
and type of ﬁbre (continuous, discontinuous) within a
component.
With regard to applications, the emphasis in the
aerospace industry is the development of MMCs based
upontitaniumorintermetalliccompoundssuchasTiAland Ti
3Al. For example, coated SiC ﬁbres are used
to reinforce Ti-6Al-4V alloy. Proposed applications
for MMCs include compressor discs and blades in
aero-engines, engine pylons and stabilizers. Channel
extrusions made from discontinuous-ﬁbre reinforcedMMC are in use for electrical racking in aircraft.
In general manufacturing, there is interest in using
SiCﬁbre-reinforcedaluminiumforcriticalcomponentsoperating at very high speeds where high speciﬁc
stiffness would be mechanically advantageous (e.g.
carpet-making, food packaging, textile production).
Co-sprayed steel matrix deposits have been used for
components of plant handling highly-abrasive materi-als (e.g. coke, minerals, wood, ﬁbreboard).
In the car industry MMCs are now accepted as
candidate materials for valve rocker arms, connect-ing rods, gear selector forks, pulleys, propshafts, etc.
They have also made it possible to replace cast
iron engine cylinder blocks with selectively-reinforced
blocks of aluminium alloy ( Honda). The hybrid com-
posite, which contains 12% v/v alumina particles (forstrength)and9%v/vcarbonﬁbres(forlubricity),saves
weight, improves the power rating and dispenses with
cast iron cylinder liners.
In diesel engines
2the achievement of higher
combustion efﬁciencies, with better fuel economy and
reduction in the exhaust emissions of undesirable
gases and particulate matter, has resulted in highertemperatures and peak pressures in the combustion
chambers. The standard alloy for diesel pistons is
Al–12Si–1Cu–1Mg (LM 13 in BS1490: Lo-Ex).
Although this eutectic alloy is satisfactory for a
working temperature range of 250–300
°C, advances
in engineering design have raised crown temperatures
to 300–350 °C. For instance, in one relatively new
design feature, now established for direct-injectionengines, a deep combustion bowl is located in the
crown of each piston. This turbulence-inducing cavity
usually has re-entrant angles and sharp edges. Thehigher mechanical and thermal loading on the bowl lip
can cause cracking. This problem has been solved by
squeeze-casting the piston body and, at the same time,
incorporating a ﬁbre-reinforced bowl. A controlled
quantity of aluminium alloy melt is fed into anopen die, which contains a preformed compact of
alumina ﬁbres, and then compressed with a pressure
of 120–150 MN m
/NUL2by a hydraulically-actuated plug
die, so that the ﬁbres are inﬁltrated, ‘wetted’ and
2The ﬁrst engine patent of Rudolf Diesel (1858–1913) was
ofﬁcially authenticated in 1893.
Plastics and composites 371
bonded to the alloy. (The ﬁbres are 2–4 µm diameter,
200–500 µm long, and occupy at least 20% v/v of
thecomposite)Squeeze-castingpreventsshrinkageand
dissolved gases from causing microporosity and gives
a ﬁne-grained structure with better high-temperaturefatigue properties than gravity-casting. The MMC
structure provides the bowl lips with the necessary hot
strength and resistance to cracking.
Figure 11.18showsatypicalaluminiumalloypiston
design, with local reinforcement of the combustion
bowl and the top ring groove. Accepted practice for
thelargepistonsofheavy-dutyandturbochargeddiesel
engines is to reinforce this groove, and possibly thesecond groove, with a wear-resistant insert of nickel-
rich, and hence austenitic, cast iron ( Ni-Resist)w h i c h
is bonded to the aluminium alloy body by the Alﬁn
process. In small high-speed indirect-injection diesel
engines,whichhaveapre-combustionchamber,lighter
and cheaper MMC inserts have been used successfully
to reinforce the groove. The performance of this insert
is crucial because modern designsare tendingto locatethe top groove much closer to the crown, even in the
‘headland’ position, thus reducing the volume of the
annular ‘dead space’ above the ring and giving fuel
economy and reduced emissions.
When considered in terms of the costly effort that
has been put into development of MMCs, commercial
exploitation has been disappointingly limited. MMC
structures and components face strong competitionfrom alternative, more conventional engineering mate-
rials. Exploitation has been mainly hindered by the
high cost of reinforcement materials, particularly con-
tinuous ﬁbres, and fundamental features of MMC
Figure 11.18 Localized MMC reinforcement of piston head
(courtesy of R. Munro and AE Piston Products, T & N
Group).structures that tend to make fabrication difﬁcult and
service performance questionable.
During fabrication, formation of the matrix often
necessitates a high processing temperature (e.g. meltinﬁltration). This temperature can be high enough to
promote unwanted chemical reactions at the interfaces
between matrix and reinforcement. These conditionsmay arise during service at elevated temperatures, ofcourse. SiC-reinforced titanium is an example of a
composite in which brittle interfacial products tend to
form (i.e. silicides and carbides). Ideally, the aim isto develop a strong interfacial bond without degradingtheﬁbreorformingweakeningphasesattheinterfaces.
The coating of ﬁbres is generally regarded as the most
promising means to control chemical interaction atreinforcement/matrix surfaces. However, it is difﬁcultto develop a coating with long-term stability.
As might be anticipated, the deliberate introduction
ofshortstress-concentratingﬁbresintoametaloralloytends to reduce the ductility and toughness below thatof the unreinforced matrix. When a short-ﬁbre MMC
is deformed by applied stress, the amount of strain in
ﬁbre and matrix may differ substantially, leading torupture of the interfacial bonding at the end regionsof ﬁbres. This debonding results in the nucleation and
rapid growth of voids. Void formation is the dominant
mode of tensile failure in SiC/aluminium composites.Adifferenceinthecoefﬁcientsofthermalexpansionofﬁbre and matrix can produce the same effect, possibly
during the cooling stages of composite fabrication or
duringthermalexcursionsandcyclinginservice.Thus,because ˛
f<˛m, ﬁbres and particles develop residual
compressive stress and the matrix is left in a state
of tension. This disparity in expansion characteristics
between the reinforcement phase and the matrix alsohelps to generate a high density of dislocations inthe matrix. Plastic deformation of the matrix involves
dislocation movement across slip planes. If a slip
plane is threaded by ﬁbres, a glissile dislocation willbow between them and recombine beyond the ﬁbres,leavinganOrowanlooparoundeachﬁbre.Theseloops
reduce the effective gap between ﬁbres and successive
dislocations are forced to assume smaller radii ofcurvature as they bypass the ﬁbres. In combinationwith a high dislocation density and a ﬁne matrix grain
size, this mechanism can produce a high rate of initial
strain-hardening in the matrix.
The presence of extremely hard reinforcement par-
ticles or ﬁbres can beneﬁt wear-resistance in service
but leads to difﬁculties during the ﬁnish-machiningoperations that are usually needed for MMC products.These particles act as chip-breakers during machin-
ing of materials, such as SiC-reinforced aluminium
alloys, and reduce cutting forces: unfortunately, theyalso shorten tool life signiﬁcantly, even when tools aretipped with polycrystalline diamond (PCD). Machin-
ing tends to generate sub-surface damage, a matter of
special concern in the preparation of mechanical test-pieces.
372Modern Physical Metallurgy and Materials Engineering
Despite these formidable problems, the basic idea
of reinforcing a strong deformable matrix with elasticﬁbres retains its appeal to the aerospace, defence and
automotive industries and active research on MMCs
continues worldwide. There is a need to expand and
consolidate the database for properties of MMCs (e.g.
fracture toughness, fatigue resistance, corrosion resis-
tance, etc.).
1
11.3.2.3 Ceramic-matrix composites
Reinforcement of cements and concretes with short ﬁl-
aments of glass, steel or carbon is applied in the build-
ing and construction industries. Costs are very closely
scrutinized in these industries and the increase in costassociated with ﬁbre reinforcement is often regarded
as unacceptable unless there is promise of exceptional
properties. In one example, a 2% v/v dispersion of
steel wires (low-carbon or austenitic stainless) in a
concrete matrix ( Wirand Concrete
2) confers improved
resistance to crack propagation and greater ﬂexural
and compressive strength. These wires are typically
0.25–0.5 µm diameter, with an aspect ratio of 100:1.
The resistance of this composite to salt water and topebble abrasion have led to its use for 40 t twin-ﬂuked
shapes(dolosse)forshoredefences againstheavyseas.
Since the 1980s there has been a sustained inter-
est in the development of ceramic-matrix compos-
ites (CMCs) for high-temperature applications that
demand exceptional strength and chemical stability
(e.g. advancedenginedesigns,cuttingtools).Ceramics
ingeneralareinherentlynotch-sensitiveandbrittle:the
introduction of ﬁbres is primarily intended to improvethe toughness of the matrix and reliability in service.
(In polymer-matrix and metal-matrix composites, rein-
forcement is used to improve strength, stiffness and,
if possible, toughness.) Currently, the principal matri-
ces are inorganic glasses and glass-ceramics but it
is also possible to use engineering ceramics, such as
alumina and silicon nitride. Reinforcement materials,
which include silicon carbide ( Nicalon, Tyranno ), alu-
mina and carbon, have taken the form of continuousﬁbres, short ﬁbres, whisker crystals, woven ﬁbre cloth
and laminates.
Failure in CMC structures is complex in character
and a variety of mechanisms has been identiﬁed. It is
not possible to apply directly the theory of fracture
mechanics that was developed for monolithic ceramic
bodies. Researches on CMC systems using continuous
ﬁbres primarily aim to achieve substantial improve-
ments in toughness and reliability. To this end, there
is particular interest in structures that have a capac-
ity for accumulating damage and that eventually fail
1In the early 1980s, MMCs were classed as strategic
materials by the US government: samples and detailedinformation are consequently unavailable.
2Patent based on researches of Professor James P. Romualdi
of the Carnegie-Mellon University and the BattelleDevelopment Corporation, USA, in the 1960s).
Figure 11.19 Stages of failure in CMC reinforced with
continuous ﬁbres (from King, Dec 1989, pp. 720-6; by
permission of the Institute of Materials) .
in a gradual (‘graceful’) manner, rather than suddenly
and catastrophically. This overload capability is illus-trated schematically in Figure 11.19, which gives thetensile stress versus strain curve for a unidirectional
composite. It will be noted that the fracture strain
of the unreinforced matrix is considerably less thanthat of the composite. Superimposed on the curve
for the composite are the principal micromechanisms
of failure, namely (1) microcracking of the matrix,(2) interfacial failure as ﬁbre pull-out takes place and(3) ﬁbre fracture.
In general terms, events taking place in the wake of
each crack tip become more signiﬁcant than ﬂaws inthe matrix. Thus, unbroken ﬁbres bridge the cracks in
the matrix, oppose opening separation of these cracks
andreduce theeffective stressintensityfactoratthetipof the crack. As the matrix cracks, load is increasinglytransferred to the ﬁbres. A high E
f/Emratio and a high
content of ﬁbres favour this transfer. Volume fractions
up to 0.5–0.6 are quoted in reports.
Debonding at the ﬁbre/matrix interfaces is clearly
an important aspect of the overall fracture process.
Strong bonding assists the transfer of load from matrixto ﬁbres and increases the amount of energy absorbedduring ﬁbre pull-out. However, if this bond strength
is exceptionally strong, cracks may travel in an unhin-
dered, brittle manner through matrix and ﬁbres alike,with the CMC behaving like a monolithic ceramic. On
theotherhand,ifbondingisrelativelyweak,thecourse
of an incident crack may be deﬂected into the interfa-cial zone, with useful absorption of energy. For these
reasons, special attention is given to ways of control-
ling and/or modifying the surface character of ﬁbres.
The degree to which the linear coefﬁcients of ther-
mal expansion ⊿˛/triangleleftof ﬁbre and matrix materials match
is an important aspect of CMC design. For instance,
a mismatch between ˛-values can favour the type of
Plastics and composites 373
crack-deﬂection process just described. Again, if short
ﬁbres are used and there is a substantial mismatch in
˛-values, cracks will tend to be initiated at the ends of
the ﬁbres. Thermal cycling will aggravate this type ofdamage. A mismatch in the expansion characterisics
of well-bonded ﬁbres and matrix can also introduce a
‘pre-stressing’ effect that inhibits crack growth. Thus,if˛
f>˛m, then cooling from a high temperature will
induce residual tensile stress in the ﬁbres and residual
compressive stress in the matrix. This imbalance has
a toughening effect because microcracks advancing inthe matrix have to overcome compressive stress.
Scanning electron microscopy provides valuable
information on deformation and failure mechanisms
in CMC structures. A sample of composite can beimagedin situwith high resolution while being sub-
jected to tensile, bending, compressive or cyclic stress.
Figure 11.20a shows a SiC ﬁbre in a matrix of cal-
cium aluminosilicate during an early stage of fatiguefailure, with the ﬁbre bridging the microcrack in thematrix. Eventually, as Figure 11.20b shows, the ﬁbre
itself fractures after a certain amount of pull-out from
the matrix.
Fabrication of CMCs is expensive, demanding very
close control. During fabrication of a continuous ﬁbre
CMC, it is necessary to inﬁltrate the ﬁbres, which may
be in the form of woven cloth, with a ﬂuid form of thematrix-building material. The most common methoduses a slurry of ceramic particles, a carrier liquid
(water or alcohol), an organic binder and, sometimes,
a surface-wetting agent. After drying, the shape is hot-pressed. A range of alternative production routes isnow available (e.g. sol–gel reaction, melt inﬁltration,
chemical vapour deposition (CVD), reaction-sintering,
transfer-moulding). Unique fabrication problems canarise. For instance, during high-temperature ﬁring,chemical reaction at the ﬁbre/matrix interfaces may
cause weakening intermediate phases to form. With
regard to industrial utilization, there is still a widely-accepted need to improve toughness and reliabilityfurther. Although some CMCs can be used in air
at temperatures approaching 1000
°C, oxidation is a
potential problem when carbon and SiC ﬁbres areused; ﬁbre oxidation may occur at temperatures aslow as 350–400
°C. Coatings have proved effective in
preventingthiswastingattackandinraisingtheceiling
temperature for the composite. Alternatively, an inertgaseous environment may be used but is obviously not
always feasible. Glassy matrices are favoured because
processing is generally simpler; unfortunately, it ispossible for certain glasses to begin to soften in thetemperature range 500–800
°C.
As the foregoing remarks indicate, a number of
problems are associated with the production and uti-lization of ceramic-matrix composites. Commercialexploitation of CMCs to date has consequently been
rather restricted. Combinations that have found appli-
cationsinengineeringare SiCwhiskers/polycrystallinealumina (cutting-tool tips), graphite ﬁbres/borosilicate
(a)
(b)
Figure 11.20 Field-emission scanning electron micrographs
of fatigue cracking in SiC ﬁbre/Ca aluminosilicate composite
(ﬁbre diameter 15 µm) (courtesy of M. D. Halliday,
Interdisciplinary Research Centre, University of
Birmingham, UK) .
glass (substrate of laser mirrors), and graphite/glass-
ceramic (bearings, seals and brakes). The SiCﬁbre/lithium aluminosilicate (LAS) glass composite is
a candidate material for new types of heat-engine.
11.3.2.4In-situcomposites and nanocomposites
Alloymicrostructures,suchaseutecticsandeutectoids,
containing a dispersion of ﬁbres or lamellae within a
374Modern Physical Metallurgy and Materials Engineering
matrix phase are well-known products of phase trans-
formation. They form an intimate combination of two
or more quite different phases and, understandably,
there has been strong interest in developing in-situ
(self-assembled) composites which offer the advan-tages of the orthodox composites produced by addinga matrix phase to preformed ﬁbres. This new class
of materials, with its micron-scale structures, offersthe prospect of unique physical (electrical, thermal,magnetic), mechanical and chemical properties. Pro-vided that the alloy system is carefully chosen andmanipulated, it is possible to produce unidirection-ally solidi ﬁed structures with a uniform distribution
of aligned ﬁbres over extended distances. The prob-
lem ofﬁbre/matrix interaction so often associated with
conventional fabrication routes is eliminated. Eutecticsystems are immediately attractive because the solidphases produced simultaneously by this type of reac-tion are essentially in thermodynamic equilibrium andare held together by strong interfacial bonds. Fibres
are preferred to lamellae because the latter are more
likely to be weakened by the presence of transversecracks.
In-situcomposites are commonly produced by the
classical laboratory technique in which molten alloy iswithdrawn vertically downwards from a furnace heldat a constant temperature. The rate of withdrawal is
necessarily very low for some alloys ⊿<10 mm h
/NUL1/triangleleft,
increasing the risk that the materials of containmentwill contaminate the melt. Because of the low produc-tionrates,coststendtobehigh.Astheeutecticreactionproceeds, solid phases nucleate and grow perpendicu-
lar tothe horizontalmelt/eutecticinterface inacooper-
ative manner. Interdiffusion of alloying elements takesplace in the melt adjacent to this advancing interface.If both matrix and reinforcement phases have a lowentropy of fusion, the eutectic structure grows in auniform manner and the interface is essentially planar.Fortunately, most alloy systems of industrial interesttend to freeze with this morphology when solidi ﬁ-
cation is closely controlled, even in cases where thereinforcing phase (e.g. carbide) has a known tendencyto form crystallographically oriented facets because ofits high entropy of fusion. When both phases have ahigh entropy of fusion, each phase has a strong ten-dency to form facets and the ﬁnal structure is likely
to be very irregular with much branching. This lastcombination is intrinsically unsuitable for producingin-situcomposites.
Severe limitations on phase composition and phase
ratio may apply to these melt-grown composites. For
instance, binary alloy systems can often only developa relatively small volume fraction of a strong ﬁbrous
phase. In the Ni –Al system, which has been exten-
sively studied, the volume fraction of strong Al
3Ni
ﬁlaments within the aluminium-based matrix is 0.1.
(Beyond a certain volume fraction in a given system,laminae have a lower interfacial energy and tend toform in preference to ﬁbres.) Complex ternary alloy
systems are more promising: a monovariant eutecticreaction at a ‘valley’line in the liquidus surface of the
Co–Cr–C system can produce 30% v/v carbide ﬁbres
in a solid solution matrix of cobalt and chromium.
For high-temperature applications, such as turbine
blades inaero engines, in-situcomposites can compete
withdirectionally-solidi ﬁed(DS)nickel-basedsuperal-
loys and single-crystal superalloys (e.g. stress-rupture
properties in directions parallel to the reinforcement).
Aligned two-phase structures can be grown from the
alloy melt; phase compositions can be varied quite
widely without preventing such structures from form-ing. There is also valuable scope for alloying additions
(Cr, Al, W, Re) which enhance properties such as
resistance to oxidation, corrosion, creep and thermal
fatigue. Examples are the NITAC and COTAC series
of eutectic superalloys, which are based upon nickel
and cobalt, respectively. In typical NITAC alloy, the
ductile matrix consists of /CR-Ni and a ﬁne precipitate of
Ni
3Al particles (gamma-prime phase, /CR0), and is rein-
forced with a carbide phase (e.g. TaC, Cr 3C2,N b C ) .
In service, the integrity of in-situcomposites can be
jeopardized by oxidative attack, temperature gradients
and/orthermalcycling.Thelastconditionispotentially
disruptive because a mismatch in the thermal expan-
sion characteristics of the two phases will cause stiff
ﬁbres to fracture and the ductile matrix phase to fail
by fatigue.
In the late 1980s, researchers began to extend the
composite principle beyond the micron scale and intothe nanometre range (1 –50 nm). The ‘jumps’in vari-
ous properties achieved with these new nanocomposite
microstructures were considerable. An early prototype
was a nominally single-phase ceramic structure based
upon a conventional polycrystalline matrix of micron-
sized alumina grains. A uniform dispersion of 5% sili-
concarbideinclusions,about10 nminsize,throughout
this matrix gives a fourfold increase in strength. The
processing route for this ceramic is based upon estab-lished sintering technology: the main stages are the
Figure 11.21 SiC inclusion/alumina nanocomposite (from
Brook and MacKenzie, Jan 1993, pp. 27–30; by permission
of the Institute of Materials) .
Plastics and composites 375
grinding and mixing of ﬁneˇ-SiC and ˛-Al2O3pow-
ders, hot-pressing ⊿1750°C/triangleleftand annealing ⊿1300°C/triangleleft.
The structural character of the ceramic is shownschematically in Figure 11.21. It has been proposedthat the large number of dislocations present form asub-structure within each grain, with SiC particles atthe nodal points. In general terms, this combination ofmicron-sized grains and much ﬁner nanometre-scale
sub-structures gives exceptional strength and, impor-tantly in the case of ceramics, good reproducibility.
Study of nanoscale structures has been extended to
a wide variety of metallic systems. Again, fabricationis based on pure, ultra ﬁne powders. These powders
are mainly produced by either condensation from a
vapour, which minimizes the risk of contamination, or
high-energy ball-milling. Two or more metal powders
are compacted at high pressure (1 –5G Nm
/NUL2)t o
give a unique nanometre-scale grain structure. Anextremely largeproportionofatomsare sitedatorneargrainboundarysurfacesandpropertiesdependentupongrain boundary characteristics come into prominence.For instance, these multiphase metallic nanostructures
are stable and highly resistant to grain growth. The
grains are randomly-oriented and fairly uniform insize (say, 5 –10 nm). Contiguous grains can differ in
chemical composition.
Ceramic and metallic nanocomposites can display
unusual properties and behaviour that are not explica-bleintermsofconventionalscienti ﬁctheory.Thuscur-
rent explanations of dislocation behaviour, diffusion,solid solubility and fracture in nanoscale structures areoften tentative.
Further reading
Ashbee, K. H. G. (1993). Fundamental Principles of Fiber
ReinforcedComposites ,2ndedn.TechnomicPubl.Co.Inc.,
Lancaster, USA.
Ashby, M. F. and Jones, D. R. H.(1986). EngineeringMate-
rials,2, Elsevier Science, Oxford.
Brook, R. J. and MacKenzie, R. A. D. (1993). Nanocompos-
ite materials. MaterialsWorld ,J a n u a r y ,2 7 –30, Institute of
Materials.Feest, E. A.(1988).Exploitationofthemetal-matrixcompos-
ites concept. Metals and Materials , May, 273 –278, Insti-
tute of Materials.
Harris, B. (1986). EngineeringCompositeMaterials . Institute
of Metals, London.
Hertzberg, R. W. (1989). Deformation and Fracture Mecha-
nics of Engineering Materials , 3rd edn. Wiley, Chichester.
Hughes, J. D. H. (1986). Metals and Materials , June, pp.
365–368, Institute of Materials.
Hull, D. (1981). An Introduction to Composite Materials .
Cambridge University Press, Cambridge.
Imperial Chemical Industries, Plastics Division (1974). Ther-
moplastics: Properties and Design , (ed. R. M. Ogor-
kiewicz), Chap. 11 by P. C. Powell, Wiley, Chichester.
Kelly, A. (1986) Strong Solids . Clarendon Press, Oxford.
King, J. E. (1989). Metals and Materials , 720–6. Institute of
Materials.
Lemkey, F. D. (1984). Advanced in situ composites. In
Chap. 14, Industrial Materials Science and Engineering
(ed. L. E. Murr). Marcel Dekker.
Mascia, L. (1989). Thermoplastics: Materials Engineering .
2nd edn, Elsevier Applied Science, London.
McLean, M. (1983). Directionally-Solidiﬁed Materials for
High-Temperature Service . Metals Society, London.
Metals and Materials . (1986). Set of articles on composites,
Institute of Materials:
Hancox, N. L.PtIPrinciplesof ﬁbrereinforcement(May).
Hughes, J. D. H. Pt II Fibres (June).Hancox, N. L. Pt III Matrices (July).
Bowen, D. H. Pt IV Manufacturing methods (September).
Davidson, R. Pt V Performance (October)
Bowen, D. H.PtVIApplications of Polymer-MatrixCom-
posites (December)
Mills, N. J. (1986). Plastics: Microstructure, Properties and
Applications . Edward Arnold, London.
Morley, J. G. (1987). High-Performance Fibre Composites .
Academic Press, New York.
Morton-Jones, D. H. (1989). Polymer Processing . Chapman
and Hall, London.
Powell, P. C. (1974). Thermoplastics: properties and design .
Chapter 11. ed. by R. M. Ogorkiewicz, Wiley-Inter-
science.
Shah, Vishu, (c1984) Handbook of Plastics Testing Technol-
ogy. Wiley, Chichester.
Wood, A. K. (1989). Advances in engineering plastics manu-
facture.Metals and Materials , May, 281 –284, Institute of
Materials.
Chapter 12
Corrosion and surface engineering
12.1 The engineering importance of
surfaces
The general truth of the engineering maxim that ‘most
problems are surface problems’ is immediately appar-
entwhenoneconsidersthenatureofmetalliccorrosion
and wear, the fatigue-cracking of metals and the effectof catalysts on chemical reactions. For instance, withregard to corrosion, metal surfaces commonly oxi-dize in air at ambient temperatures to form a very
thin oxide ﬁlm (tarnish). This ‘dry’ corrosion is lim-
ited, destroys little of the metallic substrate and is notnormally a seriousproblem. However, at elevated tem-peratures, nearly all metals and alloys react with theirenvironmentatanappreciableratetoforma thicknon-
protectiveoxidelayer(scale).Moltenphasesmayform
inthescalelayer,beingparticularlydangerousbecausethey allow rapid two-way diffusion of reacting speciesbetweenthegasphaseandthemetallicsubstrate.‘Wet’or aqueous corrosion, in which electrochemical attack
proceeds in the presence of water, can also destroy
metallic surfaces and is responsible for a wide varietyof difﬁcult problems throughout all branches of indus-try. The principles and some examples of ‘dry’ and‘wet’ corrosion will be discussed in Section 12.2.
Conventionally, the surface properties of steels are
improved by machining to produce a smooth sur-face texture (superﬁnishing), mechanically working(shot-peening), introducing small atoms of carbonand/or nitrogen by thermochemical means (carbur-
izing, nitriding, carbo-nitriding), applying protective
coatings (galvanizing, electroplating), chemically con-verting (anodizing), etc. Many of these traditionalmethods employ a liquid phase (melt, electrolyte). Incontrast, many of the latest generation of advanced
methods for either coating or modifying material sur-
faces use vapours or high-energy beams of atoms/ionsas the active media. Their successful application on acommercialscalehasrevealedthemeritsofdevelopinganewphilosophyofsurfacedesignandengineering.InSection 12.3, we examine some typical modern meth-
ods for improving surface behaviour.
12.2 Metallic corrosion
12.2.1 Oxidation at high temperatures
12.2.1.1 Thermodynamics of oxidation
The tendency for a metal to oxidize, like any other
spontaneous reaction, is indicated by the free energy
change Gaccompanying the formation of the oxide.
Most metals readily oxidize because Gis negative
for oxide formation. The free energy released by thecombinationofaﬁxedamount(1 mol)oftheoxidizing
agent with the metal is given by G
°and is usually
termed the standard free energy of the reaction. G°
is, of course, related to H°, the standard heat of
reaction and S°the standard change in entropy, by
the Gibbs equation. The variation of the standard freeenergy change with absolute temperature for a numberof metal oxides is shown in Figure 12.1. The noble
metals which are easily reduced occur at the top of the
diagram and the more reactive metals at the bottom.Some of these metals at the bottom (Al, Ti, Zr),
however, resist oxidation at room temperature owing
to the impermeability of the thin coherent oxide ﬁlmwhich ﬁrst forms.
The numerical value of G
°for oxidation reactions
decreases with increase in temperature, i.e. the oxidesbecome less stable. This arises from the decreasedentropy accompanying the reaction, solid (metal) C
gas (oxygen) !solid (oxide). The metal and oxide,
being solids, have roughly the same entropy valuesandd ⊿G/triangleleft/dTisthusalmostequivalenttotheentropy
of the oxygen, i.e. 209.3 J deg
/NUL1mol/NUL1.M o s to f
