Repository: Ketankham/chatbot-meta-books

File: reed-hill-book.txt (part 38 of 48)
formation of the austenite so that specimens possessing a 100 percent austenitic structurewere obtained on reaching room temperature. This was possible because the high man-ganese concentration of the metal made the austenite much more stable. A simple iron-carbon steel with 0.79 percent carbon steel would have been almost completely convertedto martensite by the quench. Following the quench, the specimens were reheated tobetween 400 and 650°C and allowed to transform isothermally. Because of the large man-ganese concentration in their steel, the transformation to pearlite did not go to comple-tion, but stopped after about 15 to 20 percent transformation. This, however, was sufﬁcientto allow them to study the nucleation and early development of pearlite colonies. It shouldalso be mentioned that their alloy steel results are consistent with observations made onplain-carbon steels.
As a result of this study it was concluded that there were two basic orientation rela-
tions between the cementite and ferrite lamellae in a pearlite colony, on the one hand, andthe two austenite grains, at the grain boundary where the pearlite colony nucleated, onthe other. The deciding factor determining which of these relations existed for a particularpearlite colony was the type of site at which nucleation occurred, that is, whether it hadnucleated at a “clean” austenitic grain boundary or on one containing a proeutectoidcementite layer. In the former case, both the ferrite and the cementite lamellae obtain ori-entations related to that of the austenite grain, into which the pearlite does not grow. Thisaustenite grain will now be identiﬁed by the symbol 
/H92531. The orientation relationship of the
pearlite with the austenite in /H92531has been named the Pitsch-Petch relation and in it the fer-
rite in the pearlite has a relationship to the austenite in /H92531that is close to the Kurdjumov-
Sachs relation. On the other hand, both the ferrite and the cementite in the pearlite wereobserved to have no simple crystallographic relationship with respect to the grain intowhich a pearlite colony grows. For convenience, this latter austenite grain will be desig-nated by the symbol 
/H92532.
In the case where a pearlite colony nucleates at a proeutectoid austenitic grain-
boundary cementite layer, the cementite in the pearlite was found to have the same ori-entation as the cementite in the boundary layer. Since, as pointed out above, thegrain-boundary cementite has an orientation related to 
/H92531, the cementite in the pearlite
must also have this same orientation relationship with /H92531. The orientation of the ferrite in
the pearlite, on the other hand, was found to be unrelated to the orientations of either
/H92531or /H92532. In this case, where only the cementite of the pearlite has an orientation associ-
ated with /H92531, the orientation relationship is known as the Bagaryatski relation .
In summary, it is apparent that when a pearlite colony nucleates at an austenitic
grain boundary, it grows into only one of the two grains associated with the boundary. Ifthe nucleation occurs on a boundary that does not contain proeutectoid cementite, theorientations of both the ferrite and the cementite of the pearlite are related to that of thegrain into which the pearlite does not grow, that is, 
/H92531, as shown schematically in Fig. 18.7A.
The reason for this is that the boundaries formed at the site of nucleation between theaustenite of grain 
/H92531and the ferrite and cementite lamellae of the pearlite, are low-energy
boundaries with a very low mobility. Conversely, the boundaries formed at the otherends of the ferrite and cementite lamellae with the austenite in grain 
/H92532are high-energy
boundaries with a high mobility. Consequently, the pearlite colony grows only into /H92532.18Ch18.qxd  11/6/08  3:59 PM  Page 570
571 18.3 The Transformation of Austenite to Pearlite
Immobile boundaries Grain boundary 
cementite layer Cementite 
lamellae Cementite 
lamellae Mobile 
boundaries Mobile 
boundaries 
α α α α α γ2 γ2 
γ1 γ1 α α α α α α α 
(A) (B)
FIG. 18.7 The two primary methods of nucleating pearlite. (A)Nucleation of
pearlite at an austenite grain boundary (Pitsch-Petch relation). (B)Nucleation
of pearlite at a grain-boundary layer of cementite (Baryatski relation)
0.8% 
0% 
Distance
(A)Assumed carbon
concentration to
nucleate ferriteCementite 
Carbon concentration
in austenite
0.8% 
0% Distance
(B)Assumed carbon
concentration to
nucleate cementiteCement ite 
Ferrite 
Carbon concentration
in austenite
FIG. 18.8 Growing cementite and ferrite lamellae may nucleate each otherOn the other hand, if the pearlite is nucleated at a boundary layer of proeutectoid cemen-
tite, it forms on a band of cementite that has a low-energy interface with respect to /H92531
and a high-energy interface with respect to /H92532. Thus, the pearlitic cementite lamellae can
grow out into /H92532as extensions of the proeutectoid cementite layer. This is illustrated
schematically in Fig. 18.7B. At the same time, while the ferrite lamellae of the pearlite
colony cannot grow into /H92531because the proeutectoid cementite layer separates them
from /H92531, they are able to grow into /H92532because a simple orientation relationship between
this ferrite and the austenite of /H92532does not exist, so that the boundaries between the fer-
rite and the austenite, at the ends of the ferrite lamellae away from the layer of proeu-
tectoid cementite, should possess high energies. This work also conﬁrmed the general
conclusion that, normally, all the ferrite lamellae in a single pearlite colony have a com-
mon orientation, and similarly, all the cementite lamellae in a pearlite colony also pos-
sess a common orientation.
It was also deduced that the nucleation of a pearlite colony can occur by sympathetic
sideways nucleation of the ferrite and cementite lamellae as indicated schematically in
Fig. 18.8. In this regard, the nucleation of a ferrite lamella should increase the carbon con-
centration of the austenite in its vicinity and favor the nucleation of an adjacent lamella of
cementite. Similarly, the nucleation of a cementite lamella should lower the carbon con-
centration of the austenite next to it and promote the nucleation of another ferrite lamella.
This process is repeatable so that as the colony grows, both the lengths of the lamellae and
the number of the lamellae tend to increase. There is also evidence that the number of the
lamellae can be increased as a result of branching of both the ferrite and cementite lamel-
lae. This process is indicated schematically in Fig. 18.9.18Ch18.qxd  11/6/08  3:59 PM  Page 571
Chapter 18 The Iron-Carbon Alloy System 572
Cementite
branchFerrite 
branch γ2 
γ1FIG. 18.9 Branching of pearlite lamellae
As pointed out above, Dippenaar and Honeycombe5used a hyper-eutectoid alloy steel
(0.79 percent C, 11.9 percent Mn) in their study of the phase relations that occur during
the transformation of austenite to pearlite. This steel had the advantage that the transfor-
mation of austenite to martensite could be avoided when the steel was cooled back to
ambient temperatures. Some very signiﬁcant results have also been reported by Hackney
and Shiﬂet,7–9as a consequence of another extensive transmission electron microscope
investigation of the pearlite transformation in this steel. Their study included the use of
hot stage electron microscopy, which allowed them to follow the growth of the pearlite
colonies in in situ .
These authors present strong evidence for the belief that the growth of the
pearlite-austenite interface involves the lateral motion of steps or ledges across the
interface.10This type of growth is illustrated for the growth of proeutectic ferrite
into austenite in Fig. 18.3. In the growth of the pearlite-austenite interface, the evi-
dence is consistent with an assumption that the ledges run continuously across the
ferrite and the cementite lamellae of the pearlite. This strongly implies that the
growths of the ferrite and cementite phases of the pearlite (into the austenite) are
coupled or interconnected. In other words, the growth of pearlite occurs by an edge-
wise growth mechanism in which steps sweep laterally across the austenite-pearlite
interface as a whole.
18.4 THE GROWTH OF PEARLITE
As indicated above, the growth of a pearlite colony is accomplished in several ways:
(1) by the addition of lamellae, (2) by the branching of the lamellae, and (3) through
the extension outward of the ends of the lamellae. Because the pearlite colony has an
almost equal rate of growth in directions parallel and perpendicular to the lamellae,
a large developed pearlite nodule is often spherical in shape. Thus, when viewed on
a plane surface with a microscope, a fully developed pearlite colony usually has a
circular shape.
Pearlite colonies grow unimpeded until they impinge on adjacent colonies. During
this period, the rate of growth, as determined experimentally, is constant. This is
illustrated in Fig. 18.10. The data for a curve of this type may be obtained by reacting
a number of specimens for different lengths of time. The specimens are prepared
for metallographic examination and the diameter of the largest pearlite nodule in
each specimen is measured. The slope of the curve, obtained when the diameter is18Ch18.qxd  11/6/08  3:59 PM  Page 572
573 18.5 The Effect of Temperature on the Pearlite Transformation
0.340 
0.320 
0.300 
0.280 
0.260 
0.240 Maximum nodule size, mm 
0.220 
0.200 
220 230 240 250
Transformation time, sec260 270 280FIG. 18.10 Plot of data showing the linearity of
the growth rate of pearlite. Eutectoid high-
purity steel transformed at 708°C. (From Frye,
J. H., Jr., Stansbury, E. E., and McElroy, D. L.,
Trans. AIME , 197219 [1953].)
plotted against the reaction time, equals the growth rate V. After impingement,
pearlite nodules can only grow into austenite remaining between nodules, which con-
sititutes the last stage of pearlite growth.
18.5 THE EFFECT OF TEMPERATURE ON THE PEARLITE
TRANSFORMATION
The Interlamellar Spacing and the Rate of Growth. The
interlamellar spacing /H9261is nearly a constant in pearlite formed from austenite at a ﬁxed
temperature and in a given specimen, varying only slightly about a mean. This mean
value is generally referred to in speaking of the interlamellar spacing of pearlite. The
actual variation about the average is considerably less than one would assume from an
examination of a metallographic surface, where the spacing between lamellae may
appear to vary widely. This is caused by the fact that the plane of the surface does not
intersect all pearlite colonies at the same angle. The true spacing is only observed when
the lamellae are perpendicular to the surface. A convenient method for determining this
quantity, which has been widely used, is to take the minimum spacing that can be seen
on a metallographic specimen surface as a measure of the true spacing. Figure 18.11,
from to Ridley,11illustrates the nature of the problem of determining /H9261. In this dia-
gram, /H9261is the spacing as measured on a surface that is not normal to the pearlite lamel-
lae, while /H92610is the spacing measured on a surface normal to the lamellae. Actually, the
true spacing is not the minimum spacing observed in the plane of polish, since the true
spacing is not a single ﬁxed value but corresponds to a distribution of spacings about a
mean true value /H92610. The line on the upper surface of the crystal in Fig. 18.11 represents
a random line laid down on this surface. The distance between the centers of two
adjacent lamella along this line is designated l. A mean pearlite intercept may be
obtained by superimposing many straight lines of known length on the microstructure,l18Ch18.qxd  11/6/08  3:59 PM  Page 573
Chapter 18 The Iron-Carbon Alloy System 574
740
700
660
620
580Temperature, °C
540
10–310–2
Growth rate, mm/sec10–1FIG. 18.12 Rate of growth ( G) of pearlite as a
function of reaction temperature in a high-
purity iron-carbon alloy of eutectoid composi-
tion. (From Frye, J. H., Jr., Stansbury, E. E., and
McElroy, D. L., Trans. AIME , 197219 [1953].)in such a manner that they intersect the pearlite lamellae in all directions. The total
number of lamellae intercepted by these lines are counted and then the mean intercept
is obtained by dividing the total length of these lines by the number of the lamellae
intercepted.
It can be shown,11with the aid of several simple quantitative microscopy rela-
tions, that:
18.2
where is the mean intercept length and is the mean true value of the (pearlite)
lamellar spacing.
The temperature at which austenite is transformed has a strong effect on the inter-
lamellar spacing of pearlite.12,13The lower the reaction temperature, the smaller . The
spacing of the pearlite lamellae has practical signiﬁcance because the hardness of the
resulting structure depends upon it; the smaller the spacing, the harder the metal. Pearlite
formed from austenite at temperatures just below the eutectoid temperature (700°C) has
a pearlite spacing of the order of 1.0 /H9262m. The hardness of this structure is about Rockwell
C-15, while pearlite formed at 600°C has a spacing of about 0.1 /H9262m and a corresponding
greater hardness, Rockwell C-40.
The rate of growth or the growth velocity of pearlite ( V) is also a strong function of
temperature, as can be seen by examining Fig. 18.12. At temperatures just below the
eutectoid, the growth rate increases rapidly with decreasing temperature, reaching a
maximum at 600°C, and then decreases again at lower temperatures.l0l0ll/H110052l0l
λ
λoFIG. 18.11 The parameters used for the lamellar
spacing of pearlite. (From Ridley, N., Met. Trans . A,
15A 1019 [1984] with the kind permission of
Springer Science and Business Media.)18Ch18.qxd  11/6/08  3:59 PM  Page 574
575 18.6 Forced-Velocity Growth of Pearlite
18.6 FORCED-VELOCITY GROWTH OF PEARLITE
The data shown in Figs. 18.10 and 18.12 were obtained some years ago by isothermally
transforming austenite to pearlite. In addition to isothermal studies of the transformationof austenite to pearlite, there is another recently introduced technique for this purposecalled the forced-velocity method . In a typical experiment of this type,
14the specimen con-
sists of a high-purity steel rod of eutectoid composition with a diameter of about 6.4 mm.This specimen is placed inside a concentric assembly that can be moved at a controlledﬁxed rate along the length of the specimen. This unit contains an induction heating coilthat heats a short (1 cm) length of the specimen into the austenitic region. It also containssealed cold water cooling cylinders at each end of the heated zone that produce very steeptemperature gradients on both sides of this zone. Finally, it is capable of maintaining a pro-tective vacuum or argon gas atmosphere around the heated section of the specimen. Asthis assembly is slowly translated along the specimen, the heated zone of the specimen isforced to move along the specimen and, as it does so, the cross-section of the specimen atthe rear of the heated zone transforms from austenite into pearlite. In effect, this producesa pearlite front that moves with a ﬁxed velocity, and the steep temperature gradient at thisend of the heated zone suppresses pearlite nucleation in advance of the front. As pointedout by Ridley
11this procedure is similar to that used for the production of aligned lamel-
lar structures during the freezing of eutectic alloys.
In the isothermal transformation technique, the growth rate of the pearlite is a func-
tion of the temperature. That is, the temperature is the independent variable and thegrowth velocity is the dependent variable so that if a temperature is assigned to the exper-iment, the growth velocity is determined. On the other hand, in a forced velocity experi-ment, one assigns a growth velocity and determines a transformation temperature. Acomparison between the forced velocity and the isothermal transformation techniques isgiven by Pearson and Verhoeven
14in Fig. 18.13. This shows the pearlite growth velocity,
V, plotted against /H9004T, the difference between the eutectoid and transformation tempera-
tures, on double logarithmic coordinates. All of the data in the ﬁgure are from high-purityiron-carbon specimens. Note that the forced velocity data of Pearson and Verhoeven fallon a straight line whose slope is close to /H110012. A slope of /H110012 for the log-log plot in Fig. 18.13
strongly implies that /H9004Tis proportional to V
1/2or that we may write:
/H9004T/H11005K1V1/218.3
where K1is a constant. Equation 18.3 is equivalent to Eq. 14.51, which was deduced the-
oretically for the freezing of an eutectic alloy. The eutectoid transformation of austenite topearlite is analogous to the freezing of an eutectic alloy, so the theories of both transforma-tions are similar. Thus, it is not surprising that the empirical relation in Eq. 18.3 supportsEq. 14.51. Note that different symbols are used for the variables in these two equations.Thus K
1in Eq. 18.3 is equivalent to ABin Eq. 14.51 and the growth rate or growth veloc-
ity, V, in Eq. 18.3 is the same as Rin Eq. 14.51. As mentioned above, Fig. 18.13 also con-
tains data obtained from a number of isothermal transformation studies. These data arein good agreement with the forced velocity data for pearlite growth velocities less than20
/H9262m/s, which corresponds to a supercooling, /H9004T, of about 50 K. For velocities greater
then 20 /H9262m, the isothermal data scatter to both sides of the line of slope /H110012. This scatter
has been attributed by Pearson and Verhoeven to the fact that at higher growth velocitiesin an isothermal experiment, problems associated with measuring the growth velocity18Ch18.qxd  11/6/08  3:59 PM  Page 575
Chapter 18 The Iron-Carbon Alloy System 576
500 
100 
Forced velocity 10 
1 
0.5 10 100 Forced velocity Frye, Stansbury, and McElroy Max nodule radius methodStatistical methodBrown and Ridley 
ΔT, °CV, μm/sec
1000 
FIG. 18.13 A plot of the logarithm of the growth velocity, V, versus the amount
of undercooling, /H9004T. The data marked with the symbol “o” were obtained using
the forced velocity experimental technique. The other data are from isothermal
transformation experiments as reported in Ref. 14. (From Pearson, D.D., and
Verhoeven, J.D., Met. Trans. A ., 15A 1037 [1984] with kind permission from
Springer Science and Business Media.)
occur since it is very difﬁcult to accurately measure the time variable of a transformation
when the total reaction time is very short, as is the case at large growth velocities.
In the eutectic freezing section in Chapter 14 on solidiﬁcation, it was predicted in
Eq. 14.50 that the interlammelar spacing in an eutectic alloy should vary as the inverse
square root of the growth velocity. In other words:
/H9261/H11005K2/H20862V1/218.4
where K2is a constant equivalent to B/Ain Eq. 14.50. When Eq. 18.4 is expressed in dou-
ble logarithmic notation by plotting log Vagainst log /H9261, one should obtain a straight line
with a slope of /H110022. As may be seen in Fig. 18.14, where forced velocity data from four
sources are plotted, the experimental data agree well with Eq. 18.4.18Ch18.qxd  11/6/08  3:59 PM  Page 576
577 18.6 Forced-Velocity Growth of Pearlite
0.1 .01 1 10 100 1000 
Bolling and Richman 
Cheetham and Ridley
Chadwick and Edmonds 
Pearson and Verhoeven 
Line of slope-2 
λ, μmV, μm/sec
FIG. 18.14 Four sets of pearlite growth velocity versus
pearlite interlamellar spacing data. (From Pearson, D.D., and
Verhoeven, J.D., Met. Trans . A., 15A 1037 [1984] with kind
permission from Springer Science and Business Media.)
Finally, it must be pointed out that there are three primary variables in the pearlite
transformation: (1) the undercooling, /H9004T; (2) the growth velocity, V; and (3) the inter-
lamellar spacing, /H9261. These variables are interrelated. The relation between Vand /H9004Tis
shown in Fig. 18.13; that between /H9261and Vappears in Fig. 18.14; and that between /H9261and
/H9004Tappears in Fig. 18.15. Figure 18.15 shows that on logarithmic coordinates, /H9261varies lin-
early with /H9004Twith a slope of /H110021. This conforms to:
1//H9261/H11005K3/H9004T 18.5
Note that Fig. 18.15 contains both isothermal and forced-velocity data. The relationship
between the variables in Fig. 18.15 can also be obtained easily from Eqs. 18.3 and 18.4. If
this is done, one ﬁnds that K3/H110051/K1K2.18Ch18.qxd  11/6/08  3:59 PM  Page 577
Chapter 18 The Iron-Carbon Alloy System 578
5.0
Brown and Ridley
Cheetham and Ridley
Williams and Glover (as cited
  by Bolling Richman)
Pearson and Verhoeven
1.0
0.1
.01
51 0 5 0Line of slope –1
100 500
ΔT, Kλ, μm
FIG. 18.15 Plot of /H9261versus /H9004Tcomparing forced velocity
data with some isothermal transformation data. (From
Pearson, D. D., and Verhoeven, J. D., Met. Trans A , 15A
1037 [1984].) For the source of other data, Ref 14 should
be consulted
18.7 THE EFFECTS OF ALLOYING ELEMENTS ON THE GROWTH
OF PEARLITE
Most commercial steels contain alloying elements. Even the class of steels called “plain-
carbon steels” may contain between 0.5 and 1.0 percent of manganese and between 0.15
and 0.30 percent of silicon. The existence of these elements in plain-carbon steels is nor-
mally required in order that they may be produced economically. The low-alloy steels,
which are also an important class, may contain additional alloying elements, such as
cobalt, chromium, molybdenum, and nickel in concentrations that in some cases may
equal or exceed several percent. Furthermore, in some low-alloy steels, the manganese
concentration may exceed that normally found in the plain-carbon steels and be as high
as 5 percent. Since all of these steels are normally capable of undergoing an austenite to
pearlite transformation, knowledge about how these alloying elements inﬂuence the
transformation is important.18Ch18.qxd  11/6/08  3:59 PM  Page 578
579 18.7 The Effects of Alloying Elements on the Growth of Pearlite
There are several well known effects that the common alloying elements can have on
the austenite to pearlite transformation. These are:
1. An alloying element can change the eutectoid temperature. Elements such as Ni
and Mn, which tend to make austenite more stable, act to decrease the eutectoid
temperature. On the other hand, elements such as Si, Cr, and Mo increase theeutectoid temperature.
2. The presence of an alloying element may change the rate at which the pearlite
reaction occurs. In general, the only element that is not known to appreciablyretard the pearlite transformation is cobalt. All others act to generally retard thetransformation. Since Si, Cr, and Mo raise the eutectoid temperature, the pearlitetransformation tends to occur earlier at high temperatures in steels with these ele-ments than it does in plain-carbon steels. However, at lower transformation tem-peratures, the transformation rates in these steels are usually slower than those inpure iron-carbon steels.
3. The various alloying elements may be partitioned between the ferrite and the
cementite in the pearlite as a result of the pearlite transformation. Thismeans that the alloying element that was in solution in the gamma phasedoes not remain solely in the alpha phase after the transformation. Part of itmay be incorporated into the cementite. Thus, the cementite in the pearliteis not simply Fe
3C but may have some iron atoms replaced by atoms of the
alloying element.
Tewari and Sharma15have summarized the signiﬁcant factors associated with the par-
titioning of the alloying elements. They point out that:
1. The partitioning of the alloying elements between the ferrite and the cementite
of the pearlite is required by thermodynamics when the transformation occursunder approximately equilibrium conditions. In effect, the redistribution of thealloying elements is a growth requirement for temperatures just below theeutectoid temperature. Thus, partitioning is favored by a low degree of supersat-uration or when the undercooling, /H9004T, is small. Alloying elements that have a
strong afﬁnity for carbon and are known as carbideforming elements shouldhave a strong tendency to partition to the cementite of the pearlite. Elements inthis class are manganese, chromium, and molybdenum. On the other hand, ele-ments such as silicon, nickel, and cobalt are expected to concentrate in the fer-rite of the pearlite.
2. If the supersaturation of the carbon is high, as with a large degree of undercool-
ing and a correspondingly fast rate of transformation, it may be possible tocompletely suppress the partitioning.
3. In the temperature interval where partitioning occurs, the pearlite growth
rate is controlled by the diffusion of the alloying element along the grainboundaries. On the other hand, at lower temperatures where partitioningdoes not occur, the growth rate is controlled by the volume diffusion of thecarbon atoms.
4. In general, a temperature may exist above which partitioning occurs and below
which it does not occur. This partition-no-partition transition temperature is char-acteristic of the composition of the alloy, and decreases for any given alloying ele-ment with an increase in its concentration.18Ch18.qxd  11/6/08  3:59 PM  Page 579
Chapter 18 The Iron-Carbon Alloy System 580
28 873 913 953 973 1033
24 
20 
16 1/λ0 μm–1
12 
8 
4 
0 
600 640 
Temperature °CTemperature  K
680 720 1.80% Mn 1.08% Mn 04% Cr 09% Cr 13% Cr 1.8% Cr 
760 FeC 
FIG. 18.16 Minimum interlamellar spacing data for eutectoid steel containing additions of man-
ganese and chromium. (From Ridley, N., Met. Trans. A , 15A 1019 [1984] with kind permission
from Springer Science and Business Media.)A useful parameter in the study of the partitioning of the alloying elements is known
as the partitioning parameter . It is deﬁned by the following equation:
Kcm
/H9251/H11005[Ccm
X/H20862Ccm
Fe]/H20862[C/H9251
X/H20862C/H9251
Fe] 18.6
where Ccm
Xand Ccm
Feare the respective weight fractions of the alloying element and the iron
in the cementite of the pearlite and C/H9251
Xand C/H9251
Feare their corresponding weight fractions in
the ferrite of the pearlite.
Some of the effects that alloying elements can have on pearlite are illustrated in
Figs. 18.16 and 18.17. In particular, Fig. 18.16 shows a set of 1/ /H9261against Tplots correspon-
ding to four eutectoid steels containing from 0.4 to 1.8 percent of chromium and two steels
with 1.08 and 1.08 percent of manganese, respectively. Note that with increasing
chromium the plots are displaced upward and to the right, while with increasing man-
ganese concentration they move in the opposite direction. In addition, the dashed line rep-
resenting an unalloyed iron-carbon eutectoid steel falls between those of the two alloy
classes. Finally, it can be observed that for all of these compositions the data fall reason-
ably well on straight lines.
Figure 18.17 is interesting since it shows the variation with temperature of three
important pearlite transformation parameters in a 1 percent manganese eutectoid steel.
On the left is the pearlite growth rate; in the center is the reciprocal pearlite spacing; and18Ch18.qxd  11/6/08  3:59 PM  Page 580
581 18.8 The Rate of Nucleation of Pearlite
700 
650 1% Mn
600 
550 
10–3 10–2 0 10 20 0 1 2 3 
1/λ0 μm–1Growth rate mm  s–1 973 
923 
873 
823 T P = 680° C0 Temperature °C
Temperature  K 
Kcem (Mn) α 
FIG. 18.17 Variation of growth rate, reciprocal minimum spacing, and partition
coefﬁcient with temperature for a 1 wt. % Mn eutectoid steel. (From Ridley, N.,
Met. Trans . A, 15A 1019 [1984] with kind permission from Springer Science and
Business Media.)
on the right is the partitioning parameter. Note that the partitioning parameter is large,
that is, about 3.0, just below the eutectoid temperature and that it decreases as the
temperature is decreased so that at approximately 670°C its value is close to one. A parti-
tioning parameter of 1.0 signiﬁes that there is no partitioning. Thus, 670°C is approxi-
mately the no-partitioning temperature of this steel.
18.8 THE RATE OF NUCLEATION OF PEARLITE
The rate of nucleation is the number of nuclei that form in a unit volume (usually a cubic
millimeter) per second. As previously mentioned, in austenite of homogeneous com-
position, nuclei normally form heterogeneously at grain boundaries. Unlike the
isothermal growth rate, the isothermal rate of nucleation is a function of time. This is
shown in Fig. 18.18. In order to compare nucleation rates at different temperatures, it
is necessary to consider the average nucleation rate for each temperature. The varia-
tion of the average Nwith temperature is shown in Fig. 18.19. Plotted on this same ﬁg-
ure is the rate of growth as a function of temperature. Much about the changes in
pearlitic structure that occur as a function of temperature can be deduced from a study
of these curves.
Let us ﬁrst consider a temperature only slightly below the eutectoid temperature,
973 K (700°C). At this temperature, the rate of nucleation is very small, approaching
zero. The growth rate, on the other hand, has a ﬁnite value between 10/H110023and 10/H110024mm
per sec mm/s. Only a few pearlite nuclei form and, because of the relatively high growth
rate, the nuclei grow into large pearlite nodules. The nodules, in fact, grow to sizes much
larger than the original austenite grains; nodule growth proceeds across austenite grain
boundaries.18Ch18.qxd  11/6/08  3:59 PM  Page 581
Chapter 18 The Iron-Carbon Alloy System 582
1400
1200
1000
800
600
400
200
0
024
Time, in secondsNumber per mm3/s
6 8 10 12 14
FIG. 18.18 Rate of nucleation ( N) of
pearlite as a function of time. Eutectoid
steel transformed at 680°C. (Mehl, R. F.,
and Dube, A., Phase Transformations in
Solids , John Wiley and Sons, Inc., New
York, 1951, p. 545.)550 
10–5 10–4 
Rate of nucleation (nuclei/mm3/s)Rate of (mm/s)
10–4 10–2 100 102 104 10–3 10–2 10–1 750 
725 
700 
675 
650 
625 
600 
575 1023 
973 
923 
873 
823 Temperature °C
Temperature, K Rate of nucleation Rate of growth 
Carbon : 0.78% 
Manganese : 0.63% 
A.S.T.M. grain size : 5¼ 
FIG. 18.19 Variation of Nand Gwith temperature
in an eutectoid steel. (Mehl, R. F., and Dube, A.,
Phase Transformations in Solids , John Wiley and
Sons, Inc., New York, 1951, p. 545.)
Because of the scarcity of pearlite nuclei and the long distances between nuclei form-
ing at these high temperatures, they may be considered to form randomly throughout the
austenite in spite of the fact that they actually form at grain boundaries. If it is now
assumed, ﬁrst, that the rate of nucleation Nis constant (the average nucleation rate); sec-
ond, that the nodules maintain a spherical shape as they grow (until they impinge on each
other); and, third, that the growth rate Gis constant, then it has been shown by Johnson
and Mehl16that the fraction of austenite transformed to pearlite is given as a function of
time by the following reaction equation:
f(t)/H110051/H11002e(/H11002/H9266/3)NG3t418.7
where f(t) is the fraction of austenite transformed to pearlite, Nis the nucleation rate, Gis
the growth rate, and tis the time. The typical sigmoidal curve that results when the reac-
tion curve is plotted is shown in Fig. 18.20.
As the reaction temperature is lowered, the rate of nucleation increases at a
much faster rate than the rate of growth, and more and more pearlite colonies are
nucleated the lower the reaction temperature. One of the consequences is that at an
early stage in the transformation, the austenite grain boundaries become outlined
by the large number of pearlite colonies that form along them. Instead of one
pearlite nodule growing large enough to consume a number of austenite grains,
there are now a number of pearlite nodules growing into a single austenite grain.
Under these conditions, it is no longer possible to think in terms of random nucle-
ation. We should think, rather, in terms of grain-boundary nucleation. The analysis
of the transformation is now mathematically more difficult, but it has been carried
out.16For such cases, the transformation rate depends on the austenite grain size. It
has been shown that the transformation rate decreases with increasing the austenite
grain size.1718Ch18.qxd  11/6/08  3:59 PM  Page 582
583 18.9 Time-Temperature-Transformation Curves
1.0
0.8 
0.6 
0.4 
0.2 N = 1000/cm3/sec 
G = 3 × 10–5cm/sec 
100 
Time, in seconds f (t) Fraction transformed 
200 400 600 1000 8000 FIG. 18.20 Theoretical reaction curve obtained
from Johnson and Mehl equation. (Mehl, R. F.,
and Dube, A., Phase Transformations in Solids ,
John Wiley and Sons, Inc., New York, 1951,
p. 545.)
18.9 TIME-TEMPERATURE-TRANSFORMATION CURVES
Information of a very important and practical nature can be obtained from a series of
isothermal reaction curves determined at a number of temperatures. First, consider the
theoretical curve of Fig. 18.20. Experimental counterparts of this curve are obtained by
isothermally reacting a number of specimens for different lengths of time and determin-
ing the fraction of the transformation product in each specimen. A plot of these data as a
function of the reaction time gives the desired curve, one of which is shown in the upper
diagram of Fig. 18.21.
From this reaction curve the time required to start the transformation and the time
required to complete the transformation may be obtained. This is done in practice by
observing the time to get a ﬁnite amount of transformation product, usually 1 percent,
corresponding to the start of the transformation. The end of the transformation is then
arbitrarily taken as the time to transform 99 percent of the austenite to pearlite. A plot of
these data for a series of temperatures gives Fig. 18.22, which is clearly not an equilibrium
diagram, but still a form of phase diagram. It shows the time relationships for the phases
during isothermal transformation. The area to the left of the ﬁrst C-shaped curve corre-
sponds to structures that are austenitic. Any point to the right of the second of these two
curves represents a pearlitic structure and is, consequently, a mixture of two phases
(cementite and ferrite). Between the two curves is a region of pearlite and austenite with
the relative ratios of these two constituents varying from all austenite to all pearlite as one
moves from left to right.
One of the signiﬁcant factors about the pearlite transformation is the very short time
required to form pearlite at temperatures around 873 K (600°C). This, of course, could
have been deduced from the information of Fig. 18.20, where it can be seen that at this
temperature both the rate of nucleation and the rate of growth have a maximum.
The time-temperature-transformation ( T-T-T ) diagram of Fig. 18.22 corresponds only
to the reaction of austenite to pearlite. It is not complete in the sense that the transforma-
tions of austenite, which occur at temperatures below about 823 K (550°), are not shown.
To complete this study, it is necessary to consider two other types of austenitic reactions:
austenite to bainite and austenite to martensite.18Ch18.qxd  11/6/08  3:59 PM  Page 583
Chapter 18 The Iron-Carbon Alloy System 584
0.1 0 200 
100 Temperature, °C 300 400 500 600 700 800 
1 10 Ms A + P Austenite 
M50 
M90 
Time, in seconds 100 103 104 105 106 Pearlite Eutectoid temperature 
FIG. 18.22 The partial isothermal transfor-
mation diagram for an eutectoid steel:
0.79 percent carbon 0.76 percent man-
ganese. (Adapted from Atlas of Isothermal
Transformation Diagrams , United States Steel
Corporation, Pittsburgh, 1951.)Time, in seconds103
0.1 1 101% pearlite99% pearliteTransformation
temperature
100
Time, in seconds(B)(A)
373573773973Eutectoid
temperature
104103106105500
400
300
200
100
0600700800Temperature, °C
Temperature, K100
75Transformation
temperature
680°C
1% transformationPercent austenite
transformed to pearlite99%
transformation
50
25
0
0.1 1 10 100 104105106
FIG. 18.21 (A) Reaction curve (schematic) for isother-
mal formation of pearlite. (B)Time-temperature-
transformation diagram obtained from reaction curves.
(Adapted from Atlas of Isothermal Transformation Diagrams ,
United States Steel Corporation, Pittsburgh, 1951.)
The bainite reaction will be covered in the next section and the martensite reaction
in steels in Chapter 19. With regard to the martensite reaction, it can be stated that in
the present eutectoid steel, the reaction is primarily athermal. The horizontal lines
drawn in Fig. 18.22 show the Ms(martensite start) temperature and the temperatures at
which certain indicated fractions of martensite are obtained. It goes without saying that
martensite only forms if the steel, on cooling, does not transform to pearlite at higher
temperatures.
18.10 THE BAINITE REACTION
The bainite reaction is still perhaps the least understood and most controversial of all the
austenite reactions.18–21There are a number of reasons for this. Bainite is formed over a
rather wide temperature range. The morphology of the bainite microstructure is also very
diverse. It has long been recognized that there were signiﬁcant differences between
bainites formed at higher temperatures (roughly between 300 and 500°C) and those
formed at lower temperatures (approximately from 200 to 300°C). This has led to the des-
ignations upper bainite and lower bainite , respectively, for the bainites formed inside these
two temperature regimes. Furthermore, within each of these temperature intervals the
bainite morphology tends to be diverse. Thus, it has been recently shown that in a Cr-Ni18Ch18.qxd  11/6/08  3:59 PM  Page 584
585 18.10 The Bainite Reaction
0.10 Percentage of austenite 
transformed to bainite 25 50 75 100 
1 10 100 103104105FIG. 18.23 A characteristic of the isothermal
bainite transformation is that it may not go to
completion. (After Hehemann, R. F., and Troiano,
A. R., Metal Progress , 70, No. 2, 97 [1956].)alloy steel, upper bainite may assume three basically different morphologies.18Similarly,
the morphology of lower bainite may take different forms. The mechanisms by which
austenite transforms to bainite are also complicated and remain a source of considerable
controversy. It is particularly difﬁcult to investigate the bainite reaction in simple iron-
carbon steels because the bainite transformation tends to overlap the austenite to pearlite
reaction [at temperatures of the order of 773 K (500°C)]. Steels transformed in this tem-
perature range have structures containing both pearlite and bainite. In certain alloy steels,
the presence of the proper alloying elements in substitutional solid solution (in the austen-
ite) has the effect of separating the temperature ranges in which the respective pearlite and
bainite reactions occur. The bainite reaction is much more readily studied in these alloys.
Some of the conclusions obtained from these investigations are characteristic of bainite
reactions in general and can be applied to simple iron-carbon alloys.
The most puzzling feature of the bainite reaction is its dual nature. In a number of
respects, it reveals properties typical of a nucleation and growth type of transformation
such as the pearlite transformation. At the same time, it shows an equal number that
would classify it as a martensitic type of reaction. Like pearlite, the reaction product of the
bainite transformation is not a phase but a mixture of ferrite and carbide. In the bainite
transformation, the carbon that is uniformly distributed in the austenite is concentrated
into localized regions of high-carbon content (the carbide particles), leaving an effectively
carbon-free matrix (the ferrite). The bainite reaction thus involves compositional changes
and requires the diffusion of carbon. In this it differs markedly from a typical martensitic
