Repository: Ketankham/chatbot-meta-books

File: tem-book.txt (part 38 of 71)
 هب انم خدا 
enough to be included in the objective aperture, we canhave a situation where the relative rotation is rather
large (458 or even 90 8) so that g
1andg2correspond to
different sets of planes. This is illustrated in Figure 23.13
for YBCO grains rotated 45 8on an MgO substrate. You
can see that, as a bonus, the moire ´fringes allow you to
locate the 45 8boundaries directly. Small rotations of the
diffracting planes cause small rotations of gbut large
rotations of Dg.
Two overlapping lattices produce a pattern of inter-
ference fringes that is much coarser than the originalpattern and is very sensitive to differences in latticespacing and relative orientations. We can use this sensi-tivity to provide an optical method for examining smallrotations or lattice-parameter differences in HRTEMimages. Make transparencies of the ‘distorted’ imagesuch as that shown in Figure 23.14A and a referencelattice; the reference lattice could be the perfect-crystal
image or a template you have created on the computer.
Now overlay the two and rotate/translate them relativeNumber of dislocations
Width of island (nm)2 345 6 7 89 1 0
Errors
3.0
2.0
1.0
10 20 30 40% Strain
FIGURE 23.12. Moire ´-fringe spacings can be used to monitor the change
in lattice parameter as small islands of Sn grow in size on a thin film of
SnTe. This plot shows how the strain (measured from the moire ´-fringe
spacing) can be related to the width of the misfitting island and then to the
number of dislocations in the interface.
(A)
(B)
(C)
FIGURE 23.11. Schematic diagrams showing why moire ´patterns from
regions containing dislocations cannot be readily interpreted: (A) a dis-
location image formed by interference between a regular lattice and one
containing an extra half-plane. (B) In comparison with (A), a smallrotation of the lattice of either grain can cause a large rotation of thedislocation fringes. (C) A small spacing change of either lattice can cause
the dislocation image to reverse.
396 ......................................................................................................................................................................... P HASE -CONTRAST IMAGES
www .Iran -mavad .com  
ﻣﺮﺟﻊ ﺩﺍﻧﺸﺠﻮﻳﺎﻥ ﻭ ﻣﻬﻨﺪﺳﻴﻦ ﻣﻮﺍﺩ
to one another. You will have created a new artificial
moire ´image similar to that shown in Figure 23.14B,
which was formed for a special grain boundary in Alby Hetherington and Dahmen. This boundary is special
because one set of {111} planes in the upper grain is
nearly normal to one set in the lower grain. How near isnear? Hetherington and Dahmen overlapped theirexperimental image with a template that was drawn tohave two sets of lines normal to one another. Overlayingthe two images gave moire ´fringes, which were not quite
perpendicular to one another. Careful measurementsof the rotation and fringe spacing showed that the
fringes in the experimental image were actually 89.3 8
apart, not 90 8.
23.7 FRESNEL CONTRAST
We saw in Chapter 9 that we can use Fresnel-contrast
images of holes in carbon films to correct the astigma-tism of the objective lens. We’ll now discuss how we canuse this same contrast mechanism to learn more aboutparticular features in the specimen. In the classicdemonstration of Fresnel contrast using visible light,bright fringes can appear in the geometric shadow ofan opaque mask or dark fringes can appear in the illu-
minated region. The complication introduced in the
TEM version is that the ‘mask’ is not opaque but simplyhas a different inner potential. Therefore, in any situationwhere the inner potential changes abruptly, we can pro-duce Fresnel fringes if we image that region out of focus.
Since we still focus the objective lens on a plane that is
close to the specimen, we are in the near-field or Fresnelregime. Since we often study lines, planes, or platelets bythis technique, we’ll often see Fresnel fringes.
23.7.A The Fresnel Biprism
We can demonstrate a particu larly simple interference
phenomenon by placing a wire at a position F on theoptic axis, as shown in Figure 23.15A. Since the beamis narrow, the wire should be less than 1 mmi nd i a m e t e r
and can be made of a drawn glass fiber coated with Cror Au. If we apply /C2410 V to the wire, it will bend the
electron beam on either side in opposite directions. Theresulting interference fringes can be recorded onphotographic film, as shown in Figure 23.15B, or onthe CCD. The wire here is acting as a beam splitter;we’ll encounter it again when we discuss holography inSection 29.11. The visible-light analog is the prism.
Notice how the wire acts to produce two virtual
sources s
1ands2,w h i c ha r e Dsapart. Horiuchi gives
FIGURE 23.13. Moire ´fringes formed when grains of YBCO grown on a
single crystal of MgO are aligned to the substrate (B) or rotated through
458(A); the spacing of the fringes is different so the position of the grain
boundary can be identified. The circle in the DP shows the spots that
cause the fringes. Small rotations of the fringe away from the perfect
alignment are exaggerated because the spots are close together.
(A)
(B)
FIGURE 23.14. The use of ‘artificial’ moire ´fringes to analyze a special
grain boundary in Al. (A) An experimental image. (B) The same image
overlaid with a perfect-crystal lattice transparency, producing moire ´
fringes of different spacings, l1andl2.
23.7 F RESNEL CONTRAST ......................................................................................................................................................................... 397
www .Iran -mavad .com  
ﻣﺮﺟﻊ ﺩﺍﻧﺸﺠﻮﻳﺎﻥ ﻭ ﻣﻬﻨﺪﺳﻴﻦ ﻣﻮﺍﺩ
the following equation to define a measure of the
degree of spatial coherence, g,w h i c h ,a sw ed i s c u s s e d
in Section 5.2 and Figure 5.13, is a function of thesource size
g¼IMax/C0IMin
IMaxþIMin(23:15)
Here IMax is the intensity of the central fringe
and IMinis the intensity of the first minimum in
Figure 23.15B.
23.7.B Magnetic-Domain Walls
Although we’ll discuss imaging magnetic materials inChapter 29, it is appropriate here to consider briefly the
similarity of Lorentz microscopy of magnetic-domain
walls to other interference images. We know from ourdiscussion of magnetic fields in the electron lens in
Chapter 6 that the Lorentz force acting on an electronwith velocity vis proportional to v/C2B. If the sign of Bis
opposite in two adjacent domains, then the electrons
will be deflected in opposite directions as shown in
Figure 23.16. The ‘converging’ domain wall is remark-ably similar to the electron interferometer in the pre-
vious section. We can indeed produce a series of
interference fringes. You should consult the originalanalysis of Boersch et al. ; the basics are given in the
book by Hirsch et al. who show that we can calculate
the fringe spacing Dxusing
Dx¼
lLþl ðÞ
2lbm(23:16)
where bmis the angle of deflection of the beam, lis the
electron wavelength, lis the ‘source’-to-specimen dis-
tance and Lis the specimen-to-‘detector’ distance. Quo-
tation marks are used to emphasize that these are‘effective’ distances like the ‘camera length.’ The valueofDxcan be /C2420 nm. You’ll only see such interference
fringes if you form the image using parallel illumination.We’ll return to the imaging of magnetic specimens inChapter 29.
(A)
(B)
FIGURE 23.15. (A) A Fresnel biprism formed using a charged wire
placed in the path of the beam; (B) the resulting interference fringes in
the image.
(A)
FIGURE 23.16. (A) Deflection of the electron beam by magnetic-domain
walls; compare with Figure 23.15A. (B) Experimental interference fringes
from one such wall; compare with Figure 23.15B.
398 ......................................................................................................................................................................... P HASE -CONTRAST IMAGES
www .Iran -mavad .com  
ﻣﺮﺟﻊ ﺩﺍﻧﺸﺠﻮﻳﺎﻥ ﻭ ﻣﻬﻨﺪﺳﻴﻦ ﻣﻮﺍﺩ
23.8 FRESNEL CONTRAST FROM VOIDS
OR GAS BUBBLES
You might think that it would be difficult to image voids
or small gas-filled cavities when there is no associatedstrain field, because voids or cavities do not scatterelectrons. However, we can image holes that are fully
enclosed inside the specimen by defocusing the image
and observing the special phase contrast; this is theFresnel contrast that we introduced back in Sections
2.9 and 9.5. In principle, we can apply this technique
to holes that contain a liquid or even a solid (i.e., asecond phase). In the latter case, however, the Fresnelcontrast is likely to be hidden by strain contrast in the
specimen.You can image small voids or gas bubbles in two ways
&By orienting the region of interest so that s=0 ;t h e
cavity then reduces the ‘thickness’ of material locally.
&By using Fresnel contrast.
In the Fresnel technique, the image shows contrast
whenever the objective lens is not focused on the bottom
surface of the specimen.
Wilkens expressed the wave function as
ct;r0ðÞ ¼ c0tðÞ1þDrr0ðÞ þ iDir0ðÞ ½/C138 (23:17)
Herec0(t) is the wave function in the absence of the
cavity; DrandDiare real functions which depend on
&The location and dimensions of the cavity.
&The extinction distance and absorption parameter of
the matrix ( xgandxg0).
&The potential difference, DV, between the inner
potential of the matrix, V0, and that of the cavity,
Vc(it could be filled or empty).
In the case of thick foils where zc, the size of the
cavity in the direction of the beam, is <0.1xg, the wave
function can be expressed as
ct;r0ðÞ ¼ ctðÞ1þiDir0ðÞ ½/C138 (23:18)
where Di(using w=sxg) is given by
Di¼/C0 2e0/C01
eg1
1þw ðÞ1=2 !
zcr0ðÞpizðÞ (23:19)
The difference in inner potential is included in e0, which
is defined by the equation
e0¼/C0DV
Ek (23:20)
Here, kis the magnitude of the wave vector and Eis the
energy of the electron beam. When the thickness depen-dence is damped out (the foil is thick), the intensity canbe expressed quite simply as
(B)
FIGURE 23.16. (Continued).CAUTION
Small particles can give similar contrast to smallvoids. The Fresnel contrast can easily be misinter-preted as a core-shell structure!
FRESNEL FOCUS?
Fresnel-contrast images are always out of focus.
23.8 F RESNEL CONTRAST FROM VOIDS OR GASBUBBLES ............................................................................................................... 399
www .Iran -mavad .com  
ﻣﺮﺟﻊ ﺩﺍﻧﺸﺠﻮﻳﺎﻥ ﻭ ﻣﻬﻨﺪﺳﻴﻦ ﻣﻮﺍﺩ
ct;r0ðÞjj2¼c0tðÞjj21þD2
i/C0/C1
(23:21)
We can summarize some results from this analysis
&When the image is in focus, the cavity is invisible so
we view it out of focus to observe the Fresnel-fringecontrast.
&The contrast depends on the difference in the innerpotential of the matrix and the cavity; we usually seethe most contrast if the content of the cavity isvacuum, because then e
0is greatest.
&The contrast does depend on the wavelength of theelectrons through both kandE.
&Cavities as small as 1–2 nm in diameter can beimaged using Dfvalues of 0.5–1.0 mm.
&In the case where w= 0 and 2 e0>xg/C01(soDiis<0),
ifDf<0, the image is a bright dot surrounded by a
dark fringe; if Df>0 the dot is dark and the fringe is
bright.
&This is the same behavior as we saw in Figure 9.21,where we had a dark fringe at underfocus and abright fringe at overfocus.
The contrast is illustrated in Figure 23.17. You should
note that it is not the same as the black-white contrast
from small precipitates that result from strain fields
as we’ll discuss in Chapter 26. You’ll find a more detailed
analysis in the article by Ru ¨hle and Wilkens, but you
can already appreciate the relevance for imaging
nanoparticles.23.9 FRESNEL CONTRAST FROM
LATTICE DEFECTS
This topic is one that is receiving more attention as
computers and simulation programs become, respec-
tively, more powerful and more user-friendly. The rea-
son for this increased attention is clear, as Bursill et al.showed in their pioneering studying of Fresnel fringes
from edge-on defects. They demonstrated that if you
take great care in determining all the electron-optical
(A) (B)
FIGURE 23.17. Fresnel contrast from He bubbles in Au. (A) Overfocus
image. (B) Underfocus image.
(A) (B) (C) (D)
FIGURE 23.18. (A–D) A through-focus series of images from an edge-on
GB showing the changes in Fresnel contrast. The image in (D) shows the
boundary tilted over to reveal its periodic structure more clearly.
FIGURE 23.19. Series of experimental images recorded at different
values of Dffor a low-angle grain boundary in NiO. Each white or
black spot corresponds to one end-on dislocation.
400 ......................................................................................................................................................................... P HASE -CONTRAST IMAGES
www .Iran -mavad .com  
ﻣﺮﺟﻊ ﺩﺍﻧﺸﺠﻮﻳﺎﻥ ﻭ ﻣﻬﻨﺪﺳﻴﻦ ﻣﻮﺍﺩ
parameters (particularly what defocus steps you are
using), you can obtain new information on edge-ondefects. The defect images are very sensitive to themodel used to simulate them, but you will need other
information for a full analysis. We’ll refer you to theirpaper on the {100} platelets in diamond and concentrate
on two more widely applicable situations, namely, end-ondislocations and edge-on grain boundaries; in both cases,we now have many techniques, such as XEDS, EELS, and
HRTEM, to complement the Fresnel-fringe studies.
(A) (B) (C) (D) (E)
(F)
111
planes
FIGURE 23.20. The structure of the (112) lateral twin boundary in a thin-foil of spinel consists of triangular prisms with a density lower than the bulk
crystal as shown in the diagram at the bottom. (A) Fresnel contrast is seen when these prism-like defects are imaged out of focus. (B–E) Simulated images;
each column is a different model: (B) no ions removed, (C) ion sites in the prisms half occupied, (D, E) all ions removed. The defocus in each row increasesfrom the top (–10, –70, –130, –160, –210 nm), and the thickness is 5.7 nm. (F) Schematic of the prism ‘tubes.’
23.9 F RESNEL CONTRAST FROM LATTICE DEFECTS .......................................................................................................................... 401
www .Iran -mavad .com  
ﻣﺮﺟﻊ ﺩﺍﻧﺸﺠﻮﻳﺎﻥ ﻭ ﻣﻬﻨﺪﺳﻴﻦ ﻣﻮﺍﺩ
23.9.A Grain Boundaries
We might expect almost any grain boundary to show
a localized change in the inner potential. However,following the original suggestion by Clarke (1979),Fresnel-contrast imaging has been used most exten-
sively to study those interfaces which are thought to
contain a thin layer of glass. Part of the reason for thisemphasis is simply that other techniques tend to giveambiguous results for such interfaces.
When you use the Fresnel-fringe technique to study
grain boundaries or analyze intergranular films, youmust orient the boundary in the edge-on position sothat you can probe the potential at the boundary.
Later, in Section 30.11, we will consider the actual
shape of this ‘potential well.’
In a real TEM specimen, the specimen thickness is
likely to change at the grain boundary even if only by ananometer or so. Since the specimen will be quite thin,this change can give an appreciable contribution to thedifference in the ‘effective inner potential’ seen bythe electron beam. You can defocus the image to see
the Fresnel contrast shown in Figure 23.18.
The Fresnel-contrast technique can equally well be
applied to phase boundaries, with perhaps the most thor-
oughly studied example being the Si/SiO
2interface. Since
the details of the contrast are sensitive to the abruptness ofthe change in the inner potential, the technique can alsoproduce information on this aspect of the interface. Never-theless, you must always look for associated changes in the
real geometry that can occur even when you’re just form-
ing Fresnel fringes from the edge of the specimen.
23.9.B End-On Dislocations
We’ve just seen that we can detect Fresnel-fringe contrastfrom edge-on high-angle grain boundaries. We might thenask: ‘‘is it possible to detect similar contrast from low-angle
grain boundaries, i.e., grain boundaries which consist of
arrays of distinct dislocations?’’ It is indeed possible, asshown in the series of images from a tilt boundary in NiOin Figure 23.19. This through-focus series, and images ofother grain boundaries, was analyzed by assuming thatthere is a change in DV(r) in the mean inner potential at the
core of the dislocation. Two models were proposed for
DV(r). In model 1, when r<r
0
DVrðÞ¼DV01/C0e/C0r/C0r0 ðÞ
a()
(23:22)
but when r>r0
DVrðÞ¼ 0 (23: 23)
The constant ais/C240.1r0. In model 2
DVrðÞ¼DV0exp /C0r2r2
0/C14/C1
ð23:24Þ/C0
In both cases, DV0is negative. As an example of the
quantities involved in these equations, if the Burgers
vector of the dislocations is1/2[110], Ru ¨hle and Sass
found that DV0= 0.09 V0forr0= 3.2 A ˚. They could not
distinguish between the two models for DV(r) but two
clear points come out of this study
&You must know the inclination of your foil surface.If the lower surface is inclined to the horizontal, thenthicker parts of the specimen can be much closer tothe objective lens than in the thin area; you can do aquick calculation to prove this point.
&The inner potential at a dislocation core is not thesame as the bulk value. You should expect the valueofDV
0to be influenced by a change in stoichiometry
or impurity segregation.
Before leaving this topic, we should point out that the
inner potential at the grain boundary may not be uniform,
perhaps because the width of the interface varies or theinterface facets on a mesoscopic scale. You can still seeFresnel effects which relate to the periodicity in the grainboundary even if this periodicity is not associated with
dislocations. A particularly clear example of such a varia-
tion is shown in Figure 23.20, where a twin boundary inspinel is essentially constructed of parallel triangular tubes;the inner potential inside the tube is much lower than thematrix value and the tubes are only about 1.2 nm high.
CHAPTER SUMMARY
Phase contrast will occur whenever we have more than one beam contributing to the image.The clue is: if you see fringes (periodic contrast) of any sort, then you are almost certainlyobserving a phase-contrast image. This conclusion even applies to thickness fringes (Chap-ter 24) and stacking-fault fringes (Chapter 25) in what are traditionally called two-beam
diffraction-contrast images.
Phase-contrast images are widely used in three forms
&Images which relate directly to the structural periodicity of the crystalline specimen
&Moire ´-fringes
&Fresnel-contrast
402 ......................................................................................................................................................................... P HASE -CONTRAST IMAGES
www .Iran -mavad .com  
ﻣﺮﺟﻊ ﺩﺍﻧﺸﺠﻮﻳﺎﻥ ﻭ ﻣﻬﻨﺪﺳﻴﻦ ﻣﻮﺍﺩ
It is even possible for an image to show all three effects at the same time. So you must
remember that phase-contrast effects don’t just occur when you are forming high-resolution
images. You will create Fresnel contrast whenever your specimen is thick or you are work-
ing out of focus. We should note that it is difficult, but in principle not impossible, to bequantitative in your analysis of Fresnel fringes.
The usefulness of moire ´fringes continues to surprise even experienced users of the TEM.
However, you still have to exercise caution when interpreting what they are telling youabout defects in your material.
The appearance of the Fresnel image varies with small changes in the thickness, orienta-
tion, or scattering factor of your specimen, and variations in the focus or astigmatism of the
objective lens.
REFERENCES
We encourage you to delve into the early papers on moire ´fringes. Search the literature for those by Pashley,
Stowell, et al. on Au islands on mica.
The books by Hirsch et al. (1977), Horiuchi (1994), and De Graef (2003) are useful references. That by
Spence (2003) is essential follow-up reading (and described in Chapter 1).
SPECIAL TOPICS
Boersch, H, Hamisch, H, Wohlleben, D and Grohmann, K 1920 Z. Phys. 159397–404. The original
analysis of interference fringes from domain walls.
Bursill, LA, Barry, JC, Hudson, PRW 1978 Fresnel Diffraction at {100} Platelets in Diamond Phil. Mag.
A37789–812.
Heavens, OS and Ditchburn, RW 1991 Insight into Optics p 73 John Wiley & Sons New York. Gives a clear
treatment of Fresnel fringes.
Hetherington, CJD and Dahmen, U 1992 Scanning Microscopy Supplement 6p 405 Scanning Microscopy
International AMF O’Hare IL.
Krivanek, OL and Rez, P 1980 Proc. 38th Ann. EMSA Meeting p 170 Ed. GW Bailey Claitors Baton
Rouge LA.
MOIRE ´FRINGES
Menter, JW 1956 The Direct Study by Electron Microscopy of Crystal Lattices and Their Imperfections Proc.
Roy. Soc. (London) A236 119–135. Classic early work.
Norton, MG and Carter, CB 1995 Moire ´Patterns and Their Application to the Study of the Growth of
YBa 2Cu3O7-dThin Films J. Mater. Sci. 30381–389. Islands of YBCO.
Ru¨hle, M and Wilkens, M 1975 Defocusing Contrast of Cavities; Theory Cryst. Lattice Defects 6129–400.
Voids—the definitive work.
Vincent, R 1969 Analysis of Residual Strains in Epitaxial Thin Films Phil. Mag. 191127–1139. Showing the
magical size effect using moire ´s.
Wilkens, M 1975 in Electron Microscopy in Materials Science IIp 647 Eds. U Valdre ´and E Ruedl CEC
Brussels. A clear explanation of the use of Fresnel fringe theory to analyze voids.
FRESNEL FRINGES, SURFACES, AND LAYERS OF GLASS
Clarke, DR 1979 On The Detection of Thin Intergranular Films by Electron Microscopy Ultramicrosc. 4
33–44.
Fukushima, K, Kawakatzu, H and Fukami, A 1974 J. Phys. D7257. Just surfaces.
Longworth, S 2006 Ph.D. Thesis, Cambridge University. Concludes that the Fresnel fringe technique is not
reliable for measuring amorphous films.
Ness, JN, Stobbs, WM and Page, TF 1986 A TEM Fresnel Diffraction-Based Method for Characterizing
Interfacial Films Phil. Mag. 54679–702.
Rasmussen, DR and Carter, CB 1990 On the Fresnel-Fringe Technique for the Analysis of Interfacial Films
Ultramicrosc. 32337–348.
Rasmussen, DR, Simpson, YK, Kilaas, R and Carter, CB 1989 Contrast Effects at Grooved Interfaces
Ultramicrosc. 3052–55.
Simpson, YK, Carter, CB, Morrissey, KJ, Angelini, P and Bentley, J 1986 Identification of Thin Amorphous
Films at Grain-Boundaries in Al 2O3J. Mater. Sci. 212689–2696. Discussion of different techniques for
characterizing these layers.
CHAPTER SUMMARY .................................................................................................................................................................................... 403
www .Iran -mavad .com  
ﻣﺮﺟﻊ ﺩﺍﻧﺸﺠﻮﻳﺎﻥ ﻭ ﻣﻬﻨﺪﺳﻴﻦ ﻣﻮﺍﺩ
FRESNEL FRINGES INTERFACES
Carter, CB, Elgat, Z and Shaw, TM 1987 Lateral Twin Boundaries in Spinel Phil. Mag. 5521–38. Tubes
along GBs.
Ross, FM and Stobbs, WM 1991a Study of the Initial Stages of the Oxidation of Silicon Using the Fresnel
Method Phil. Mag. A631–36.
Ross, FM and Stobbs, WM 1991b Computer Modelling for Fresnel Contrast Analysis Phil. Mag. A6337–70.
The inner potential.
Ru¨hle, M and Sass, SL 1984 Detection of the Change in Mean Inner Potential at Dislocations in Grain
Boundaries in NiO Phil. Mag. A49759–782. Individual dislocations with different Burgers vectors show
different Fresnel contract.
Tafto, J, Jones, RH and Heald, SM 1986 Transmission Electron Microscopy of Interfaces Utilizing Mean
Inner Potential Differences Between Materials J. Appl. Phys. 604316–4318.
THE COMPANION TEXT
The companion text includes several chapters that build on phase contrast as it applies to HRTEM and
holography.
SELF-ASSESSMENT QUESTIONS
Q23.1 What are the differences between electron diffraction and X-ray diffraction?
Q23.2 Deduce a simple expression for the intensity when both beams are admitted through the objective
aperture in the two-beam geometry.
Q23.3 What is the key advantage of using the three-beam condition where gand are equally strongly excited
and O stays on the optic axis?
Q23.4 Might you see a different fringe periodicity if you use the three-beam rather than two-beam condition?
Q23.5 If you want to resolve the dumbbells in Si, what reflections must you include when forming the image?Q23.6 Deduce the spacing for translational moire ´fringes by using the DP construction.
Q23.7 Deduce the spacing for rotational moire ´fringes by using the DP construction.
Q23.8 What do moire ´fringes tell you about the structure between the two materials which overlap to cause the
fringes?
Q23.9 The image of a dislocation seen in a moire ´pattern may suggest a Burgers vector which is 90 8off or even
of the wrong sign. What is the most important factor to know when you interpret moire ´patterns of
dislocations?
Q23.10 Islands of Sn growing on a thin film of SnTe show a magic number effect. What is this effect?Q23.11 Looking at a particular specimen in the TEM we see fringes when we are out of contrast and say this is a
Fresnel image. Why?
Q23.12 Why is the Fresnel biprism so named?Q23.13 What is Lorentz microscopy?Q23.14 You could image a small gas bubble if the specimen were in focus or you could intentionally make the
image out of focus. Why do both techniques work and which approach would you recommend?
Q23.15 What information are we obtaining when we image grain boundaries using Fresnel contrast?Q23.16 Could we use Fresnel contrast to examine twist boundaries? (Be careful.)Q23.17 Would you prefer underfocus or overfocus when imaging a grain boundary using the Fresnel method?
Q23.18 Approximately how large is the defocus value used when imaging end-on dislocations?
Q23.19 You could use the Cornu spiral in visible-light optics to calculate the location and intensity of fringes
from a semi-infinite opaque sheet. Why is the TEM specimen more complex?
TEXT-SPECIFIC QUESTIONS
T23.1 Consider Figure 23.1B. Why does this not give a true image of the lattice planes? Hence why is ‘C’ better?T23.2 Consider Figure 23.3. Why do the dumbbells in the image not correspond to those in the structure and
why are they there? Give a full clear explanation.
T23.3 Consider Figure 23.4B. Why would Z-contrast imaging be useful here? Explain in detail.
T23.4 Consider Figure 23.5A and B. (A) If one set of these 111 planes (smaller d) corresponds to Si and the other
set is 111 planes from a different fcc material. What is the lattice parameter of the second material. (B) Ifthe fringes are the 111 fringes of Si, show that the rotation is consistent with the moire ´fringe spacing.
T23.5 Consider Figure 23.16. Use reasonable values of the experimental parameters to suggest a spacing for the
fringes in B. Justify your choice of values.
T23.6 Consider Figure 23.16. Estimate the value of Z. Justify your choice of other values.
T23.7 Consider Figure 23.12. Deduce a value for the dislocation periodicity and compare this value with the
expected misfit for this system.
404 ......................................................................................................................................................................... P HASE -CONTRAST IMAGES
www .Iran -mavad .com  
ﻣﺮﺟﻊ ﺩﺍﻧﺸﺠﻮﻳﺎﻥ ﻭ ﻣﻬﻨﺪﺳﻴﻦ ﻣﻮﺍﺩ
T23.8 Consider Figure 23.13. Index both DPs and then compare the observed fringe spacing with that which
you would expect from the crystal parameters.
T23.9 Consider Figure 23.11. What is the misfit in A and in C? Does the observed angle of rotation in B really
produce the fringes (and their spacing) in B?
T23.10 Assuming the hematite is fully relaxed, what would be the error in the magnification bar in Figure 23.8A.
T23.11 Show quantitatively with the aid of a diagram, the image you would obtain using (a) the 220 and (b) the
200 regions of the DP in Figure 23.7.
T23.12 If the InAsSb film in Figure 23.4B is fully relaxed, what is the As:Sb ratio?T23.13 Fully describe the geometry of the grains shown in Figure 23.4C.T23.14 Figure 23.4A actually shows two spinel/olivine interfaces. Which material is where and what are the
orientations?
T23.15 In Figure 23.4B, what is the character and Burgers vectors of each dislocation?T23.16 Confirm that the moire ´fringe spacings in Figure 23.5A and B are as predicted by the formula.
T23.17 Confirm that the dumbbells in Figure 23.3A are not identical to those in Figure 23.3B and explain how
they arise.
T23.18 Work through the equations leading to equation 23.9. Show quantitatively how you might see different
‘lattice fringes’ from the same set of lattice planes.
T23.19 Consider Figure 23.9. Deduce the g-vector used to form the image, the rotation angle, and explain why
the spacing of the short bright lines is not the same as that of the moire ´fringes.
T23.20 Through what angle was the specimen in Figure 23.8 tilted between image B and C?T23.21 In Figure 23.10, what is gand what is the misfit between the two materials?
T23.22 Consider the terminating fringes near the middle of Figure 23.10. Assume the threading dislocation lies
in the thin film and hence deduce its Burgers vector. If it were in the substrate, would the image be the
same?
T23.23 Consider Figure 23.17. Estimate the size of the arrowed void and the difference in focus between the two
images.
T23.24 If the specimen shown in Figure 23.17 were imaged in focus, what would you see in the image? Justify
your answer.
T23.25 Discuss why the contrast in Figure 23.19 doesn’t disappear when Df=0 .
T23.26 Consider the simulated images in Figure 23.20. Discuss the change in each set of four images going first
across, and then down, the set. Do the changes agree with your expectations?
CHAPTER SUMMARY .................................................................................................................................................................................... 405
www .Iran -mavad .com  
ﻣﺮﺟﻊ ﺩﺍﻧﺸﺠﻮﻳﺎﻥ ﻭ ﻣﻬﻨﺪﺳﻴﻦ ﻣﻮﺍﺩ
24
Thickness and Bending Effects
CHAPTER PREVIEW
We see diffraction contrast in an image for two reasons: either the thickness of the specimen
varies or the diffraction conditions change across the specimen: the teffect and the seffect!
Thethickness effect: when the thickness of the specimen is not uniform, the coupling
(interference) of the direct and diffracted beams occurs over different distances, thusproducing a thickness effect. Don’t confuse diffraction contrast due to thickness changes
with mass-thickness contrast discussed in the previous chapter. The effects are very differ-
ent. The diffraction contrast changes with small changes in tilt, but the mass-thicknesscontrast doesn’t.
Thebending effect: Whenever the orientation of the diffracting planes changes, i.e., when
the diffracting planes tilt relative to the beam, the contrast changes. To interpret changes in
image contrast we need to understand how the contrast is related to thickness and bending.
We call these two important contrast phenomena ‘thickness fringes’ and ‘bend
contours.’
The present chapter is particularly important for three reasons
&All TEM specimens are thin but their thickness invariably changes.
&Because the specimens are so thin they also bend elastically, i.e., the lattice planes
physically rotate.
&The planes also bend when lattice defects are introduced.
We can see the effects of these rotations even when they are <0.18since they still have a
significant effect on the image. Therefore, the bending may arise because the specimen is
thin (i.e., giving possible artifacts of the technique) or it may be caused by strains which were
present in the bulk material. The result is that, in real specimens, bending and thickness
effects often occur together.
24.1 THE FUNDAM ENTAL IDEAS
To understand the origin of thickness fringes and bend
contours, we limit the discussion to the two-beam situa-
tion and recall equations 13.46 and 13.47, which we
derived from the Howie-Whelan equations. The inten-sity of the Bragg-diffracted beam is then given by equa-
tions 13.48 and 13.49 and summarized as
I
g¼fg/C12/C12/C12/C122¼pt
xg !2
/C1sin2ptseffðÞ
ptseffðÞ2¼1/C0I0 (24:1)
where seffis the effective excitation error in equation
13.47seff¼ﬃﬃﬃﬃﬃﬃﬃﬃﬃﬃﬃﬃﬃﬃ
s2þ1
x2
gs
(24:2)
Although we will concentrate on Ig(the DF image
intensity) for most of this discussion, the direct beam
(BF image) behaves in a complementary manner(neglecting, for now, the effect of absorption and other
diffracted beams). The diffracted intensity is periodic in
the two independent quantities, tands
eff. If we imagine
the situation where tremains constant but s(and hence
seff) varies locally, then we produce bend contours.
Similarly, if sremains constant while tvaries, then
thickness fringes will result.
24.1 T HEFUNDAMENTAL IDEAS ............................................................................................................................... ................................ 407
www .Iran -mavad .com  
ﻣﺮﺟﻊ ﺩﺍﻧﺸﺠﻮﻳﺎﻥ ﻭ ﻣﻬﻨﺪﺳﻴﻦ ﻣﻮﺍﺩ
This chapter is simply concerned with the physical
understanding of equation 24.1 and how you can
relate the image to the information contained in the
DP. Although these effects are often a hindrance tosystematic analysis of lattice defects, they can, incertain situations, be useful. The most important reasonfor understanding them is that they are essentiallyunavoidable!
24.2 THICKNESS FRINGES
As a result of the way that we thin TEM specimens, veryfew of them (only evaporated thin films or ideal ultra-microtomed, cleaved, or FIBbed sections) have a uni-form thickness over their entire area. A BF/DF pair ofimages from the same region of the specimen is shown inFigure 24.1; the thin area is generally in the form of a
wedge.
Consider again equation 24.1. You should remem-
ber that, in this calculation, tis not the ‘thickness’ of the
foil; it is actually the distance ‘traveled’ by the diffracted
beam, but we’ll usually just say ‘thickness.’ If we try totreat the many-beam situation rigorously, then the valueoftwould, in general, be different for each beam. If you
are actually viewing the foil flat-on (i.e., one surface
normal to the beam), then twill be close to the geometric
thickness of the foil. However, it is more difficult to
analyze the image thoroughly when the foil is wedge-shaped and inclined to the beam. We almost invariablymake the approximation that tis fixed with the justifica-
tion being that the Bragg angles are small.
Equation 24.1 tells us that intensities of both the
0and the gbeams oscillate as tvaries. Furthermore,
these oscillations are complementary for the DF and BFimages, as we show schematically in Figure 24.2. Youcan, of course, confirm this observation at the micro-
scope by forming the image without using an objective
aperture; there is then minimal contrast when you’re infocus. The intensity, I
0, of the incident beam starts equal
to unity and gradually decays, while the intensity of the
diffracted beam, Ig, gradually increases until it becomes
unity; I0is then zero; the process then repeats itself.
These oscillations in I0orIgare known as thickness
fringes, though they are often not fringes. We sometimes
call them thickness contours, because they denote the
(A) (B)
FIGURE 24.1. (A) BF and (B) DF images from the same region of a
wedge-shaped specimen of Si at 300 kV tilted so that g(220) is strong. The
periodicity and contrast of the fringes are similar and complementary in
each image.TWO BEAMS
The situation is complicated by absorption and the
presence of other diffracted beams: we are never trulyin a two-beam situation.
FIGURE 24.2. (A) At the Bragg condition ( s= 0), the intensities of the
direct and diffracted beams oscillate in a complementary way. (B) For a
wedge specimen, the separation of the fringes in the image (C) is then
determined by the angle of the wedge and the extinction distance, xg.
THICKNESS, xg, AND ABSORPTION
As a rule of thumb, when other diffracted beams are
present the effective extinction distance is reduced. Atgreater thicknesses, absorption occurs and the con-trast is reduced.
408 .........................................................................................................................................................T HICKNESS AND BENDING EFFECTS
www .Iran -mavad .com  
ﻣﺮﺟﻊ ﺩﺍﻧﺸﺠﻮﻳﺎﻥ ﻭ ﻣﻬﻨﺪﺳﻴﻦ ﻣﻮﺍﺩ
contours where the specimen has constant thickness;
you will only see these fringes when the thickness ofthe specimen varies locally, otherwise the contrast willbe a uniform gray. As we’ll see, the actual contrast can
quickly change if the specimen is tilted through a small
angle.
For example, in BF images, thicker areas are often
brighter than thinner areas, which really is counter-
intuitive.
Several examples of how thickness fringes might
appear in your image are shown in Figure 24.3.Although it is often helpful to think of these fringes asthickness contours analogous to height or depth con-tours on a map, with the hole at sea level, remember that
there are twosurfaces to the TEM specimen. A DF
image will usually appear to give greater contrast. This
is partly because the hole now appears dark but alsobecause many-beam effects are less important in DF. InFigure 24.3A, the narrow fringe pattern in this DF
image is due to the grain boundary region being thinner
than the matrix. In the DF image in Figure 24.3B, thereflection used to form this image is only excited in theright grain so the left grain is black; the diffracting grainexhibits strong thickness fringes in the regions wherethere are microtwins. This image introduces the idea
that images of defects can also show thickness effects.
In Figure 24.3C, the specimen is an almost flat,
parallel-sided film of MgO with holes formed by prefer-
ential chemical etching at defects; after thinning, thesurfaces were faceted by heating the specimen at14008C. The holes in the image are white, so it is a BF
image. The contours, like the holes, are angular because
of the faceting, but they are not uniformly spacedbecause it’s not a uniform wedge. Notice that the centerof the hole is faceted and that the first fringe is a verynarrow dark line. We know that this surface is differentbecause it is curved. We also know from Figure 24.2
that, in a BF image, the first fringe must be bright if the
thickness actually decreases to zero. We can thereforeconclude from this one image that the specimen is nottapering to zero thickness at the center of this hole.
Although we’ve talked about wedges or specimens
with gently curving surfaces so far, the way we actuallycalculate and analyze the contrast from such wedges is
shown in Figure 24.4. We imagine that the specimen has
two parallel surfaces which are normal to the electronbeam, so that we have a fixed thickness for each calcula-tion. We also assume that the beam is normal to thesurface. We then change tand recalculate the intensity.
Finally, we plot the different values for the intensityagainst t(as in Figure 24.2A) but we never actually
inclined the surfaces!BLACK AND WHITE
It is important to realize that the image may appear
to be black or white depending on the thickness of the
specimen.
(A)
(B)
(C)
FIGURE 24.3. Examples of thickness fringes in (A) DF image of a
preferentially thinned grain boundary; (B) a strong 220 DF image of
microtwinned GaAs taken with only the right-hand grain diffracting,
and (C) BF image of a chemically etched thin film of MgO. The whiteregions in (C) are holes in the specimen.
24.2 T HICKNESS FRINGES ......................................................................................................................................................................... 409
www .Iran -mavad .com  
ﻣﺮﺟﻊ ﺩﺍﻧﺸﺠﻮﻳﺎﻥ ﻭ ﻣﻬﻨﺪﺳﻴﻦ ﻣﻮﺍﺩ
Figure 24.5 shows an image of a wedge-shaped speci-
men of Al 2O3which has been heat treated so that the
surface has faceted parallel to certain low-index planes.
The thickness fringes can then be seen to be discreteregions of different shades of gray; the fringes are, in
general, quantized. You can form similar specimens by
cleaving layer materials (e.g., graphite or mica) but thespecimens tend to bend, which obscures these abrupt
contrast changes.
24.3 THICKNESS FRINGES AND THE DP
A general rule in TEM is that, whenever we see a peri-
