Repository: Ketankham/chatbot-meta-books

File: callister-book.txt (part 39 of 65)
These materials may be used at higher service temperatures than their base-metal counterparts; furthermore, the reinforcement may improve specific stiffness, specific strength, abrasion resistance, creep resistance, thermal conductivity, and dimensional stability. Some of the advantages of these materials over the polymer-matrix composites include higher operating temperatures, nonflammability, and greater resistance to degradation by organic fluids. Metal-matrix composites are much more expensive than PMCs, and, therefore, MMC use is somewhat restricted. The superalloys, as well as alloys of aluminum, magnesium, titanium, and copper, are used as matrix materials. The reinforcement may be in the form of particulates, both continuous and discontinuous fibers, or whiskers; concentrations normally range between 10 and 60 vol%. Continuous-fiber materials include carbon, silicon carbide, boron, aluminum oxide, and the refractory metals. However, discontinuous reinforce-ments consist primarily of silicon carbide whiskers, chopped fibers of aluminum oxide and carbon, or particulates of silicon carbide and aluminum oxide. In a sense, the cer-mets (Section 16.2) fall within this MMC scheme. Table 16.9 presents the properties of several common metal-matrix, continuous and aligned fiber–reinforced composites.metal-matrix 
 composite16.9 METAL-MATRIX COMPOSITES
590  •   Chapter 16  /  Composites
 Some matrix–reinforcement combinations are highly reactive at elevated tem-
peratures. Consequently, composite degradation may be caused by high-temperature processing or by subjecting the MMC to elevated temperatures during service. This problem is commonly resolved either by applying a protective surface coating to the reinforcement or by modifying the matrix alloy composition. Normally the processing of MMCs involves at least two steps: consolidation or synthesis (i.e., introduction of reinforcement into the matrix), followed by a shaping operation. A host of consolidation techniques are available, some of which are relatively sophisticated; discontinuous-fiber MMCs are amenable to shaping by standard metal-forming operations (e.g., forging, extrusion, rolling). Automobile manufacturers have recently begun to use MMCs in their products. For example, some engine components have been introduced consisting of an aluminum-alloy matrix that is reinforced with aluminum oxide and carbon fibers; this MMC is light in weight and resists wear and thermal distortion. Metal-matrix composites are also em-ployed in driveshafts (that have higher rotational speeds and reduced vibrational noise levels), extruded stabilizer bars, and forged suspension and transmission components. The aerospace industry also employs MMCs in the form of advanced aluminum-alloy metal-matrix composites. These materials have low densities, and it is possible to control their properties (i.e., mechanical and thermal properties). Continuous graphite fibers are used as the reinforcement for an antenna boom on the Hubble Space Telescope; this boom stabilizes the antenna position during space maneuvers. In ad-dition, Global Positioning System (GPS) satellites use silicon carbide–aluminum and graphite–aluminum MMCs for electronic packaging and thermal management systems. These MMCs have high thermal conductivities, and it is possible to match their coef-ficients of expansion with those of other electronic materials in the GPS components. The high-temperature creep and rupture properties of some superalloys (Ni- and Co-based alloys) may be enhanced by fiber reinforcement using refractory metals such as tungsten. Excellent high-temperature oxidation resistance and impact strength are also maintained. Designs incorporating these composites permit higher operating tem-peratures and better efficiencies for turbine engines.Table 16.9  Properties of Several Metal-Matrix Composites Reinforced with Continuous and Aligned Fibers
  Fiber Content Density Longitudinal Tensile Longitudinal Tensile 
Fiber Matrix (vol%) (g/cm3) Modulus (GPa) Strength (MPa)
Carbon 6061 Al 41 2.44 320  620
Boron 6061 Al 48 — 207 1515
SiC 6061 Al 50 2.93 230 1480
Alumina 380.0 Al 24 — 120  340
Carbon AZ31 Mg 38 1.83 300  510
Borsic Ti 45 3.68 220 1270
Source: Adapted from J. W. Weeton, D. M. Peters, and K. L. Thomas, Engineers’ Guide to Composite Materials, ASM International, 
Materials Park, OH, 1987 .
As discussed in Chapters 12 and 13, ceramic materials are inherently resilient to oxidation and deterioration at elevated temperatures; were it not for their disposition to brittle fracture, some of these materials would be ideal candidates for use in high-temperature and severe stress applications, specifically for components in automobile and aircraft gas turbine engines. Fracture toughness values for ceramic materials are 16.10 CERAMIC-MATRIX COMPOSITES
16.10 Ceramic-Matrix Composites  •   591
low and typically lie between 1 and 5 MPa √m (0.9 and 4.5 ksi √in.); see Table 8.1 and 
Table B.5 in Appendix B. By way of contrast, KIc values for most metals are much higher 
[15 to greater than 150 MPa √m (14 to >140 ksi √in.)].
 The fracture toughnesses of ceramics have been improved significantly by the 
development of a new generation of ceramic-matrix composites ( CMCs)—particulates, 
fibers, or whiskers of one ceramic material that have been embedded into a matrix of another ceramic. Ceramic-matrix composite materials have extended fracture tough-nesses to between about 6 and 20 MPa
√m (5.5 and 18 ksi √in.).
 In essence, this improvement in the fracture properties results from interactions between advancing cracks and dispersed phase particles. Crack initiation normally occurs with the matrix phase, whereas crack propagation is impeded or hindered by the particles, fibers, or whiskers. Several techniques are used to retard crack propagation, which are discussed as follows. One particularly interesting toughening technique uses a phase transformation to arrest the propagation of cracks and is aptly termed transformation toughening. Small 
particles of partially stabilized zirconia (Section 12.7) are dispersed within the matrix material, often Al
2O3 or ZrO2 itself. Typically, CaO, MgO, Y2O3, and CeO are used 
as stabilizers. Partial stabilization allows retention of the metastable tetragonal phase at ambient conditions rather than the stable monoclinic phase; these two phases are noted on the ZrO
2–CaZrO3 phase diagram in Figure 12.24. The stress field in front of 
a propagating crack causes these metastably retained tetragonal particles to undergo transformation to the stable monoclinic phase. Accompanying this transformation is a slight particle volume increase, and the net result is that compressive stresses are estab-lished on the crack surfaces near the crack tip that tend to pinch the crack shut, thereby arresting its growth. This process is demonstrated schematically in Figure 16.12. Other recently developed toughening techniques involve the use of ceramic whisk-ers, often SiC or Si
3N4. These whiskers may inhibit crack propagation by (1) deflecting 
crack tips, (2) forming bridges across crack faces, (3) absorbing energy during pullout as the whiskers debond from the matrix, and/or (4) causing a redistribution of stresses in regions adjacent to the crack tips. In general, increasing fiber content improves strength and fracture toughness; this is demonstrated in Table 16.10 for SiC whisker-reinforced alumina. Furthermore, there is a considerable reduction in the scatter of fracture strengths for whisker-reinforced ceramics relative to their unreinforced counterparts. In addition, these CMCs exhibit ceramic-matrix 
 composite
Figure 16.12  
Schematic demonstration of transformation tough-ening. (a) A crack prior to inducement of the ZrO
2 
particle phase transforma-tion. (b) Crack arrestment due to the stress-induced phase transformation.
Crack
Tetragonal
ZrO2
particlesTetragonal
ZrO2
particlesMonoclinic
ZrO2
particles
CrackStress
field
region
(a) (b)
592  •   Chapter 16  /  Composites
improved high-temperature creep behavior and resistance to thermal shock (i.e., failure 
resulting from sudden changes in temperature). Ceramic-matrix composites may be fabricated using hot pressing, hot isostatic pressing, and liquid-phase sintering techniques. Relative to applications, SiC whisker-reinforced aluminas are being used as cutting-tool inserts for machining hard metal alloys; tool lives for these materials are greater than for cemented carbides (Section 16.2). Whisker  Fracture Fracture Toughness 
Content (vol%) Strength (MPa) (MPa √m)
  0 — 4.5
 10 455 ± 55 7.1
 20 655 ± 135 7.5–9.0
 40 850 ± 130 6.0
Source: Adapted from Engineered Materials Handbook, Vol. 1, Composites, C. A. Dostal 
(Senior Editor), ASM International, Materials Park, OH, 1987 .Table 16.10
Room Temperature 
Fracture Strengths and Fracture Toughnesses for Various SiC Whisker Contents in Al
2O3
One of the most advanced and promising of engineering materials is the carbon fiber–
reinforced carbon-matrix composite, often termed a carbon–carbon composite; as the 
name implies, both reinforcement and matrix are carbon. These materials are relatively new and expensive and, therefore, are not currently being used extensively. Their de-sirable properties include high-tensile moduli and tensile strengths that are retained to temperatures in excess of 2000°C (3630°F), resistance to creep, and relatively large frac-ture toughness values. Furthermore, carbon–carbon composites have low coefficients of thermal expansion and relatively high thermal conductivities; these characteristics, coupled with high strengths, give rise to a relatively low susceptibility to thermal shock. Their major drawback is a propensity to high-temperature oxidation. The carbon–carbon composites are employed in rocket motors, as friction materials in aircraft and high-performance automobiles, for hot-pressing molds, in components for advanced turbine engines, and as ablative shields for re-entry vehicles. The primary reason that these composite materials are so expensive is the require-ment for relatively complex processing techniques. Preliminary procedures are similar to those used for carbon-fiber, polymer-matrix composites—that is, the continuous car-bon fibers are laid down having the desired two- or three-dimensional pattern; these fi-bers are then impregnated with a liquid polymer resin, often a phenolic; the workpiece is next formed into the final shape, and the resin is allowed to cure. At this time the matrix resin is pyrolyzed— that is, converted into carbon by heating in an inert atmosphere; dur-
ing pyrolysis, molecular components consisting of oxygen, hydrogen, and nitrogen are driven off, leaving behind large carbon-chain molecules. Subsequent heat treatments at higher temperatures cause this carbon matrix to densify and increase in strength. The resulting composite consists of the original carbon fibers, which remained essentially unaltered, contained in this pyrolyzed carbon matrix.carbon–carbon 
 composite16.11 CARBON–CARBON COMPOSITES
A relatively new fiber-reinforced composite is the hybrid, which is obtained by using 
two or more different kinds of fibers in a single matrix; hybrids have a better all-around combination of properties than composites containing only a single fiber type. A variety hybrid composite16.12 HYBRID COMPOSITES
16.13 Processing of Fiber-Reinforced Composites  •   593
of fiber combinations and matrix materials are used, but in the most common system, 
both carbon and glass fibers are incorporated into a polymeric resin. The carbon fibers are strong and relatively stiff and provide a low-density reinforcement; however, they are expensive. Glass fibers are inexpensive and lack the stiffness of carbon. The glass–carbon hybrid is stronger and tougher, has a higher impact resistance, and may be produced at a lower cost than either of the comparable all-carbon or all-glass reinforced plastics. The two different fibers may be combined in a number of ways, which will ulti-mately affect the overall properties. For example, the fibers may all be aligned and inti-mately mixed with one another, or laminations may be constructed consisting of layers, each of which consists of a single fiber type, alternating with one another. In virtually all hybrids, the properties are anisotropic. When hybrid composites are stressed in tension, failure is usually noncatastrophic  
(i.e., does not occur suddenly). The carbon fibers are the first to fail, at which time the load is transferred to the glass fibers. Upon failure of the glass fibers, the matrix phase must sustain the applied load. Eventual composite failure concurs with that of the matrix phase. Principal applications for hybrid composites are lightweight land, water, and air trans-port structural components, sporting goods, and lightweight orthopedic components.
To fabricate continuous fiber–reinforced plastics that meet design specifications, the fi-bers should be uniformly distributed within the plastic matrix and, in most instances, all oriented in virtually the same direction. This section discusses several techniques (pul-trusion, filament winding, and prepreg production processes) by which useful products of these materials are manufactured.
Pultrusion
Pultrusion is used for the manufacture of components having continuous lengths and a constant cross-sectional shape (rods, tubes, beams, etc.). With this technique, illustrated schematically in Figure 16.13, continuous-fiber rovings, or tows,
4 are first impregnated 
with a thermosetting resin; these are then pulled through a steel die that preforms to the desired shape and also establishes the resin/fiber ratio. The stock then passes through a curing die that is precision machined so as to impart the final shape; this die is also heated to initiate curing of the resin matrix. A pulling device draws the stock through the dies and also determines the production speed. Tubes and hollow sections are made possible by using center mandrels or inserted hollow cores. Principal reinforcements are glass, 16.13 PROCESSING OF FIBER-REINFORCED COMPOSITES
4A roving, or tow, is a loose and untwisted bundle of continuous fibers that are drawn together as parallel strands.Figure 16.13  Schematic diagram showing the pultrusion process.Pullers
Fiber
rovingsPreforming
die
Resin
impregnation
tankCuring
die
594  •   Chapter 16  /  Composites
carbon, and aramid fibers, normally added in concentrations between 40 and 70 vol%. 
Commonly used matrix materials include polyesters, vinyl esters, and epoxy resins. Pultrusion is a continuous process that is easily automated; production rates are rela-tively high, making it very cost effective. Furthermore, a wide variety of shapes are pos-sible, and there is really no practical limit to the length of stock that may be manufactured.
Prepreg Production Processes
Prepreg is the composite industry’s term for continuous-fiber reinforcement preimpreg-nated with a polymer resin that is only partially cured. This material is delivered in tape form to the manufacturer, which then directly molds and fully cures the product without having to add any resin. It is probably the composite material form most widely used for structural applications. The prepregging process, represented schematically for thermoset polymers in Figure 16.14, begins by collimating a series of spool-wound continuous-fiber tows. These tows are then sandwiched and pressed between sheets of release and carrier paper using heated rollers, a process termed calendering. The release paper sheet has been coated with a thin film of heated resin solution of relatively low viscosity so as to provide for its thorough impregnation of the fibers. A doctor blade spreads the resin into a film of 
uniform thickness and width. The final prepreg product—the thin tape consisting of con-tinuous and aligned fibers embedded in a partially cured resin—is prepared for packag-ing by winding onto a cardboard core. As shown in Figure 16.14, the release paper sheet is removed as the impregnated tape is spooled. Typical tape thicknesses range between 0.08 and 0.25 mm (3 ×  10
−3 and 10−2 in.) and tape widths range between 25 and 
1525 mm (1 and 60 in.); resin content usually lies between about 35 and 45 vol%.
 At room temperature, the thermoset matrix undergoes curing reactions; therefore, the prepreg is stored at 0 °C (32°F) or lower. Also, the time in use at room temperature 
(or out-time) must be minimized. If properly handled, thermoset prepregs have a life-
time of at least six months and usually longer. Both thermoplastic and thermosetting resins are used; carbon, glass, and aramid fibers are the common reinforcements. Actual fabrication begins with the lay-up —laying of the prepreg tape onto a tooled 
surface. Normally a number of plies are laid up (after removal from the carrier backing paper) to provide the desired thickness. The lay-up arrangement may be unidirectional, but more often the fiber orientation is alternated to produce a cross-ply or angle-ply laminate (Section 16.14). Final curing is accomplished by the simultaneous application of heat and pressure. The lay-up procedure may be carried out entirely by hand (hand lay-up), in which the operator both cuts the lengths of tape and then positions them in the desired orienta-tion on the tooled surface. Alternatively, tape patterns may be machine cut, then hand laid. Fabrication costs can be further reduced by automation of prepreg lay-up and other manufacturing procedures (e.g., filament winding, as discussed next), which virtually eliminates the need for hand labor. These automated methods are essential for many applications of composite materials to be cost effective.
Filament Winding
Filament winding is a process by which continuous reinforcing fibers are accurately posi-tioned in a predetermined pattern to form a hollow (usually cylindrical) shape. The fibers, either as individual strands or as tows, are first fed through a resin bath and then are contin-uously wound onto a mandrel, usually using automated winding equipment (Figure 16.15). After the appropriate number of layers have been applied, curing is carried out either in an oven or at room temperature, after which the mandrel is removed. As an alternative, narrow and thin prepregs (i.e., tow pregs) 10 mm or less in width may be filament wound.prepreg
16.14 Laminar Composites  •   595
 Various winding patterns are possible (i.e., circumferential, helical, and polar) 
to give the desired mechanical characteristics. Filament-wound parts have very high strength-to-weight ratios. Also, a high degree of control over winding uniformity and orientation is afforded with this technique. Furthermore, when automated, the process is most economically attractive. Common filament-wound structures include rocket mo-tor casings, storage tanks and pipes, and pressure vessels. Manufacturing techniques are being used to produce a wide variety of structural shapes that are not necessarily limited to surfaces of revolution (e.g., I-beams). This technology is advancing very rapidly because it is very cost effective.Figure 16.14  Schematic diagram illustrating the production of 
prepreg tape using a thermoset polymer.Doctor
bladeHopper containing
heated resin
Release
paper
Waste release
paper
Heated calender
rollsSpooled
fiber
Carrier
paperSpooled
prepregHelical winding
Circumferential winding
Polar winding
Figure 16.15  Schematic representations 
of helical, circumferential, and polar 
filament winding techniques. 
[From N. L. Hancox, (Editor), Fibre Composite 
Hybrid Materials, The Macmillan Company, New York, 1981.]
A structural composite is a multilayered and normally low-density composite used in 
applications requiring structural integrity, ordinarily high tensile, compressive, and 
torsional strengths and stiffnesses. The properties of these composites depend not only on the properties of the constituent materials, but also on the geometrical design of the structural elements. Laminar composites and sandwich panels are two of the most com-mon structural composites.structural compositeStructural Composites
A laminar composite is composed of two-dimensional sheets or panels (plies or laminae) 
bonded to one another. Each ply has a preferred high-strength direction, such as is found in continuous and aligned fiber–reinforced polymers. A multilayered  structure laminar composite16.14 LAMINAR COMPOSITES
596  •   Chapter 16  /  Composites
such as this is termed a laminate. Laminate properties depend on several factors, including 
how the high-strength direction varies from layer to layer. In this regard, there are four 
classes of laminar composites: unidirectional, cross-ply, angle-ply, and multidirectional. 
For unidirectional, the orientation of the high-strength direction for all laminae is the same (Figure 16.16a); cross-ply laminates have alternating high-strength layer orienta-tions of 0° and 90° (Figure 16.16b); and for angle-ply, successive layers alternate between +𝜃 and −𝜃 high-strength orientations (e.g., ±45°) (Figure 16.16c). The multidirectional 
laminates have several high-strength orientations (Figure 16.16d). For virtually all lami-nates, layers are typically stacked such that fiber orientations are symmetric relative to the laminate midplane; this arrangement prevents any out-of-plane twisting or bending. In-plane properties (e.g., modulus of elasticity and strength) of unidirectional lami-nates are highly anisotropic. Cross-, angle-, and multidirectional laminates are designed to increase the degree of in-plane isotropy; multidirectional can be fabricated to be most highly isotropic; degree of isotropy decreases with angle- and cross-ply materials. Stress and strain relationships for laminates have been developed that are analogous to Equations 16.10 and 16.16 for continuous and aligned fiber–reinforced composites. However, these expressions use tensor algebra, which is beyond the scope of this discussion.0°
0°0°0°0°0°0°0°
(a)0°
90°
0°
90°
0°
90°
0°
90°
(b)
+45°
–45°
–45°–45°–45°+45°
+45°+45°
(c)0°
90°
+45°
–45°
–45°
+45°
90°
0°
(d)Figure 16.16  Lay-ups 
(schematics) for laminar 
composites. (a ) Unidirectional; 
(b) cross-ply; (c) angle-ply; and (d) multidirectional.
(Adapted from ASM Handbook, 
Vol. 21, Composites, 2001. Reproduced with permission from ASM International, Materials Park, OH, 44073.)
16.15 Sandwich Panels  •   597
 One of the most common laminate materials is unidirectional prepreg tape in an 
uncured matrix resin. A multilayered structure having the desired configuration is produced during lay-up as a number of tapes are laid one upon another at a variety of predetermined high-strength orientations. Overall strength and degree of isotropy depends on fiber material and number of layers, as well as orientation sequence. Most laminate fiber materials are carbon, glass, and aramid. Subsequent to lay-up, the resin must be cured and layers bonded together; this is accomplished by heating the part while pressure is being applied. Techniques used for post-lay-up processing include autoclave molding, pressure-bag molding, and vacuum-bag molding. Laminations may also be constructed using fabric material such as cotton, paper, or woven-glass fibers embedded in a plastic matrix. In-plane degree of isotropy is relatively high in this group of materials. Applications that use laminate composites are primarily in aircraft, automotive, ma-rine, and building/civil-infrastructure sectors. Specific applications include the follow-ing: aircraft—fuselage, vertical and horizontal stabilizers, landing-gear hatches, floors, fairings, and rotor blades for helicopters; automotive—automobile panels, sports car bodies, and drive shafts; marine—ship hulls, hatch covers, deckhouses, bulkheads, and propellers; building/civil-infrastructure—bridge components, long-span roof structures, beams, structural panels, roof panels, and tanks. Laminates are also used extensively in sports and recreation equipment. For ex-ample, the modern ski (see the chapter-opening illustration) is a relatively complex laminated structure.
Sandwich panels, a class of structural composites, are designed to be lightweight beams or panels having relatively high stiffnesses and strengths. A sandwich panel consists of two outer sheets, faces, or skins that are separated by and adhesively bonded to a thicker core (Figure 16.17). The outer sheets are made of a relatively stiff and strong material, typically aluminum alloys, steel and stainless steel, fiber-reinforced plastics, and ply-wood; they carry bending loads that are applied to the panel. When a sandwich panel is bent, one face experiences compressive stresses, the other tensile stresses. The core material is lightweight and normally has a low modulus of elasticity. Structurally, it serves several functions. First, it provides continuous support for the faces and holds them together. In addition, it must have sufficient shear strength to withstand transverse shear stresses and also be thick enough to provide high shear stiff-ness (to resist buckling of the panel). Tensile and compressive stresses on the core are much lower than on the faces. Panel stiffness depends primarily on the properties of the core material and core thickness; bending stiffness increases significantly with increasing core thickness. Furthermore, it is essential that faces be bonded strongly to the core. The 
sandwich panel16.15 SANDWICH PANELS
Transverse
direction
Faces CoreFigure 16.17  
Schematic diagram 
showing the cross section of a sandwich panel.
598  •   Chapter 16  /  Composites
sandwich panel is a cost-effective composite because core materials are less expensive 
than materials used for the faces. Core materials typically fall within three categories: rigid polymeric foams, wood, and honeycombs.
• Both thermoplastic and thermosetting polymers are used as rigid foam materials; 
these include (and are ranked from least to most expensive) polystyrene, phenol-formaldehyde (phenolic), polyurethane, poly(vinyl chloride), polypropylene, polyetherimide, and polymethacrylimide.
• Balsa wood is also commonly used as a core material for several reasons: (1) Its 
density is extremely low (0.10 to 0.25 g/cm
3), which, however, is higher than some 
other core materials; (2) it is relatively inexpensive; and (3) it has relatively high compression and shear strengths.
• Another popular core consists of a “honeycomb” structure—thin foils that have been 
formed into interlocking cells (having hexagonal as well as other confi  gurations), with 
axes oriented perpendicular to the face planes; Figure 16.18 shows a cutaway view of a hexagonal honeycomb core sandwich panel. Mechanical properties of honeycombs are anisotropic: Tensile and compressive strengths are greatest in a direction parallel to the cell axis; shear strength is highest in the plane of the panel. Strength and stiff-ness of honeycomb structures depend on cell size, cell wall thickness, and the ma terial from which the honeycomb is made. Honeycomb structures also have excellent sound and vibration damping characteristics because of the high volume fraction of void space within each cell. Honeycombs are fabricated from thin sheets. Materials used for these core structures include metal alloys—aluminum-, titanium-, nickel-based, and stainless steels; and polymers—polypropylene, polyurethane, kraft paper (a tough brown paper used for heavy-duty shopping bags and cardboard), and aramid fi  bers.
 Sandwich panels are used in a wide variety of aircraft, construction, automotive, and marine applications, including the following: aircraft—leading and trailing edges, radomes, fairings, nacelles (cowlings and fan-duct sections around turbine engines), flaps, rudders, stabilizers, and rotor blades for helicopters; construction—architectural cladding for buildings, decorative facades and interior surfaces, insulated roof and wall systems, clean-room panels, and built-in cabinetry; automotive—headliners, luggage compartment floors, spare wheel covers, and cabin floors; marine—bulkheads, furniture, and wall, ceiling, and partition panels.
Figure 16.18  Schematic diagram showing the construction of a honeycomb core sandwich panel. 
(Reprinted with permission from Engineered Materials Handbook, Vol. 1, Composites, ASM International, Materials Park, OH, 1987.)Face sheet
Honeycomb
Adhesive
Face sheetFabricated
sandwich
panel
16.15 Sandwich Panels  •   599
Use of Composites in the Boeing 787 DreamlinerCASE STUDY 16.1
A revolution in the use of composite materials for 
commercial aircraft has recently commenced with 
the advent of the Boeing 787 Dreamliner (Figure 16.19). This aircraft—a long-range, mid-size (210 to 290 passen-ger capacity), twin-engine jet airliner—is the first to use composite materials for the majority of its construction. Thus, it is lighter in weight than its predecessors, which leads to greater fuel efficiency (a reduction of approxi-mately 20%), fewer emissions, and longer flying ranges. Furthermore, this composite construction makes for a more comfortable flying experience—cabin pressure and humidity levels are higher than for its ancestors and noise levels have been reduced. In addition, overhead bins are roomier and windows are larger. Composite materials account for 50% (by weight) of the Dreamliner and aluminum alloys 20%. By way of contrast, the Boeing 777 consists of 11% composites and 70% aluminum alloys. These com-posite and aluminum contents as well as contents for other materials used in the construction of both 777 and 787 aircraft (i.e., titanium alloys, steel, and other) are listed in Table 16.11. By far the most common composite structures are continuous carbon fiber–epoxy laminates, the majority of which are used in the fuselage (Figure 16.20). These 
Figure 16.20  Locations of the various 
material types used in the Boeing 787 
Dreamliner. 
[Adapted from Ghabchi, Arash, “Thermal Spray 
at Boeing: Past, Present, and Future.” International Thermal Spray & Surface Engineering (iTSSe), Vol. 8, No., 1, February 2013, ASM International, Materials Park, OH.]
Figure 16.20
 Lo
material t ypes used 
Dreamlin er. 
[Ada pted from Ghab c
at Boe ing: Past, Prese n
Thermal Spra y & Surf
Vol. 8, No., 1, Fe bruar
Materials
 P
ark, OH.]Table 16.11   Material Types and Contents for Boeing 
787 and 777 Aircraft
Material Content (Weight Percent)
Aircraft  Al Ti  
 Composites Alloys Alloys Steel Other
787 50 20 15 10 5
777 11 70  7 11 1
Figure 16.19  A Boeing 787 Dreamliner. 
Jens Wolf/picture alliance/dpa/Newscom
600  •   Chapter 16  /  Composites
laminates are composed of prepreg tapes that are laid 
one upon another in predetermined orientations using a continuous tape–laying machine. A single-piece sec-tion of fuselage (or barrel) is fashioned in this manner, which is subsequently cured under pressure in a huge autoclave. Six such barrel units are attached to one another to form the complete fuselage. For previous commercial aircraft, the primary components of the fuselage structure were aluminum sheets fastened together using rivets. Advantages of this composite barrel structure over previous designs using aluminum alloys include the following:
• Reductions in assembly costs—approximately 
1500 aluminum sheets that are fastened  together with approximately 50,000 rivets are eliminated.
• Cost reductions for scheduled maintenance and 
inspections for corrosion and fatigue cracks.
• Reductions in aerodynamic drag—rivets protrud-
ing from surfaces increase wind resistance and decrease fuel effi  ciency. The fuselage of the Dreamliner was the first at-tempt to mass produce extremely large composite structures composed of carbon fibers embedded in a thermosetting polymer (i.e., an epoxy). Thus, it became necessary for Boeing (and its subcontractors) to develop and implement new and innovative manu-facturing technologies. As Figure 16.20 notes, carbon laminates are also used in wing and tail structures. The other com-posites indicated in this same illustration are glass fiber– reinforced epoxy and hybrid composites, which 
are composed of both glass and carbon fibers. These other composites are used primarily in tail and trail-ing wing structures. Sandwich panels are used in nacelles (i.e., housing structures that surround the engines) as well as trailing tail components (Figure 16.20). Faces for most of these panels are carbon fiber–epoxy laminates, whereas cores are honeycomb structures typically made from aluminum alloy sheet. Noise reduction of some nacelle components is increased by embedding a nonmetallic (or “cap” material) within the honeycomb cells.
The materials world is experiencing a revolution with the development of a new class of composite materials—the nanocomposites. Nanocomposites are composed of nano-
sized particles (or nanoparticles)
5 that are embedded in a matrix material. They can 
be designed to have mechanical, electrical, magnetic, optical, thermal, biological, and 
transport properties that are superior to conventional filler materials; these properties can be tailored for use in specific applications. For these reasons, nanocomposites are becoming infused in a number of modern technologies.
6
 An interesting and novel phenomenon accompanies the decrease in size of a nanoparticle—its physical and chemical properties experience dramatic changes; fur-thermore, the degree of change depends on particle size (i.e., number of atoms). For example, the permanent magnetic behavior of some materials [e.g., iron, cobalt, and iron oxide (Fe
3O4)] disappears for particles having diameters smaller than about 50 nm.7
 Two factors account for these size-induced properties of nanoparticles: (1) the increase in ratio of particle surface area to volume; and (2) particle size. As Section 4.6 notes, surface atoms behave differently than atoms located in the interior of a material. Consequently, as the size of a particle decreases, the relative ratio of surface atoms to bulk atoms increases; this means that surface phenomena begin to dominate. For extremely small particles, quantum effects begin to appear.nanocomposite16.16 NANOCOMPOSITES
5To qualify as a nanoparticle, the largest particle dimension must on the order of at most 100 nm.
6Carbon-black reinforced rubber (Section 16.2) is an example of a nanocomposite; particle sizes typically range 
 between 20 and 50 nm. Strength and toughness as well as tear and abrasion resistance are enhanced because of the 
presence of carbon-black particles.
7This phenomenon is termed superparamagnetism; superparamagnetic particles embedded in a matrix are used for 
magnetic storage, which is discussed in Section 20.11.
16.16 Nanocomposites  •   601
 Although nanocomposite matrix materials may be metals and ceramics, the most 
common matrices are polymers. For these polymer nanocomposites, a large number of 
thermoplastic, thermosetting, and elastomeric matrices are used, including epoxy resins, polyurethanes, polypropylene, polycarbonate, poly(ethylene terephthalate), silicone resins, poly(methyl methacrylate), polyamides (nylons), poly(vinylidene chloride), ethylene vinyl alcohol, butyl rubber, and natural rubber. The properties of a nanocomposite depend not only on the properties of both matrix and nanoparticle, but also on nanoparticle shape and content as well as matrix–nanoparticle interfacial characteristics. Most of today’s commercial nanocomposites use three general nanoparticle types: nanocarbons, nanoclays, and particulate nanocrystals.
• Included in the nanocarbon group are single- and multi-wall carbon nanotubes, 
graphene sheets (Section 13.10), and carbon nanofi  bers.
• The nanoclays are layered silicates (Section 12.3); the most common type is mont-
morillonite clay.
• Most particulate nanocrystals are inorganic oxides such as silica, alumina, zirconia, 
halfnia, and titania.
Nanoparticle loadings (i.e., contents) vary significantly and depend on application. For example, carbon nanotube concentrations on the order of 5 wt% can lead to significant increases in strength and stiffness. However, between 15 and 20 wt% of carbon nano-tubes are required to produce electrical conductivities necessary for some applications (e.g., to protect a nanocomposite structure from experiencing electrostatic discharges). One of the main challenges in the production of nanocomposite materials is process-ing. For most applications, the nanosize particles must be dispersed uniformly and homoge-neously within the matrix. Novel dispersion and fabrication techniques have been and are continually being developed for producing nanocomposites with the desired properties. These nanocomposite materials have carved out niches in a host of different tech-nologies and industries, including the following:
• Gas-barrier coatings —The freshness and shelf lives of foods and beverages may 
be increased when they are packaged in nanocomposite thin fi  lm bags/containers. 
Normally, these fi  lms are composed of montmorillonite nanoclay particles that have been exfoliated (i.e., separated from one another) and during incorporation into the polymer matrix are aligned such that their lateral axes are parallel to the plane of the coating. Furthermore, the coatings may be transparent. The presence of nanoclay particles accounts for the ability of the fi  lm to effectively contain H
2O molecules in packaged foods (to preserve freshness) and CO2 molecules in 
carbonated beverages (to retain “fi  zz”), and also keep O2 molecules from the air 
outside (to protect packaged foods from oxidation). These platelet particles act as multilayer barriers to the diffusion of gas molecules—that is, they slow down the diffusion rate because the gas molecules must bypass the particles as they diffuse through the coating. Another asset of these coatings is their recyclability.
Nanocomposite coatings are also used to increase air pressure retention for 
automobile tires and sports (e.g., tennis, soccer) balls. These coatings are com-posed of small and exfoliated vermiculite
8 platelets that are embedded in the tire/
sports ball rubber. Furthermore, platelet particles are aligned in the same manner as for food/beverage coatings described previously such that diffusion of pres-surized air molecules through the rubber walls is suppressed.
• Energy storage —Graphene nanocomposites are used in anodes for lithium-ion 
rechargeable batteries—batteries that store electrical energy in hybrid electric 
8Vermiculite is another member of the layered silicates group discussed in Section 12.3.
602  •   Chapter 16  /  Composites
vehicles. Surface areas of nanocomposite electrodes that are in contact with the 
lithium electrolyte are greater than for conventional electrodes. Battery capacity is higher, life cycles are longer, and double the power is available at high charge/discharge rates when graphene nanocomposite anodes are used.
• Flame-barrier coatings —Thin coatings composed of multi-walled carbon nanotubes 
dispersed in silicone matrices exhibit outstanding fl  ame barrier characteristics (i.e., protection from combustion and decomposition). In addition, they offer abrasion and scratch resistance; do not produce toxic gases; and are extremely adherent to most glass, metal, wood, plastic, and composite surfaces. Flame-barrier coatings are used in aerospace, aviation, electronic, and industrial applications, and are typically applied on wires and cables, foams, fuel tanks, and reinforced composites.
• Dental restorations —Some newly developed dental restoration (i.e., fi  lling) materi-
