Repository: Ketankham/chatbot-meta-books

File: physical-meta.txt (part 39 of 44)
Modern Physical Metallurgy and Materials Engineering
theGversus Tlines therefore slope upwards at
about this value, and any change in slope is due to
a change in state. As expected, melting has a smalleffect on Sand hence G, but transitions through
the boiling point (e.g. ZnO at 970
°C) and sublimation
Corrosion and surface engineering 377
Figure 12.1 Standard free energies of formation of oxides .
(e.g. Li 2O at 1330 °C) have large effects. Exceptions
to the positive slope of the Gversus Tline occur
for carbon oxidation to CO or CO 2. In both cases the
oxide product is gaseous and thus also has a high freeenergy. In the reaction 2C CO
2!2CO, two moles
of gas are produced from one of oxygen so that
SD⊿Soxide/NULScarbon/NULSoxygen/triangleleft
D⊿2S°oxide/NULS°carbon/NULS°oxygen/triangleleft'S°oxide⊿12.1/triangleleft
The CO free energy versus temperature line has a
downward slope of approximately this value. For the
CCO2!CO2reaction,onemoleofCO 2isproducedfrom one mole of oxygen and hence S'0; the CO 2
free energy line is thus almost horizontal. The carbon
monoxide reaction is favoured at high temperatures
and consequently carbon is a very effective reducing
agent, having a greater afﬁnity for oxygen than most
oxides.
Because of the positive slope to the G°versus T
line for most oxides in Figure 12.1, G°tends to
zero at some elevated temperature. This is known
as the standard dissociation temperature when the
oxide is in equilibrium with the pure element and
oxygen at 1 atm pressure. In the case of gold, the
oxide is not stable at room temperature, for silver
378Modern Physical Metallurgy and Materials Engineering
Ag2O dissociates when gently heated to about 200 °C,
and the oxides of the Pt group of metals around
1000°C. The other oxides dissociate at much higher
temperatures. However, the temperature is affectedby pressure since the free energy per mole of anygaseous phase varies with pressure P(atm) according
toG⊿P/triangleleftDG
°CRTlnP, whereas that for the solid
phase is relatively unaffected. Thus, for the metal C
oxygen !metal oxide reaction under standard con-
ditions, G°DG°oxide/NULG°metal/NULG°oxygen,a n da t P
atm oxygen, GDG°/NULRTlnPO2. The reaction is
in equilibrium when GD0 and hence
PO2Dexp[G°/RT] ⊿12.2/triangleleft
is the equilibrium dissociation pressure of the oxide
at the temperature T. If the pressure is lowered below
this value the oxide will dissociate, if raised above, theoxide is stable. The common metal oxides have very
low dissociation pressures ³10
/NUL10N/m2(¾10/NUL15atm)
at ordinary annealing temperatures and thus readilyoxidize in the absence of reducing atmospheres.
The standard free energy change G
°is also related
to the equilibrium constant Kof the reaction. For the
reaction discussed above, i.e.
MeCO2!MeO2
the equilibrium constant KD[MeO2]/[Me][O 2]d e r i -
ved from the law of mass action. The active massesof the solid metal and oxide are taken equal to unityand that of the oxygen as its partial pressure underequilibrium conditions. The equilibrium constant atconstant pressure, measured in atmospheres is thusK
PD1/PO2. It then follows that G°D/NULRTlnKP.
To illustrate the use of these concepts, let us considerthe reduction of an oxide to metal with the aid of areducingagent (e.g. Cu
2O bysteam). For the oxidation
reaction.
4CuCO2!2Cu2O
and from Figure 12.1 at 1000 K, G°D/NUL0.195 MJ/
molD1/PO2, giving PO2D6.078ð10/NUL6N/m2.A t
1000 K the equilibrium constant for the steam reaction2H
2O!2H2CO2is
KDPO2P2
H2/P2
H2OD1.013ð10/NUL15N/m2
Thus to reduce Cu 2Ot h et e r m PO2<6ð10/NUL11in
the steam reaction gives PH2/PH2O>10/NUL5,s ot h a t
an atmosphere of steam containing 1 in 105parts of
hydrogen is adequate to bright-anneal copper.
In anychemical reaction, the masses of thereactants
and products are decreasing and increasing respec-tively during the reaction. The term chemical potential/SYN⊿DdG/dn/triangleleftis used to denote the change of free
energy of a substance in a reaction with change inthe number of moles n, while the temperature, pres-
sure and the number of moles of the other substancesare kept constant. Thus,
/SYN
iD/SYN0
iCRTlnPi ⊿12.3/triangleleftand the free energy change of any reaction is equal to
the arithmetical difference of the chemical potentialsof all the phases present. So far, however, we have
been dealing with ideal gaseous components and pure
metals inourreaction.Generally, oxidationof alloysis
of interest and we are then dealing with the solution of
solute atoms in solvent metals. These are usually non-ideal solutions which behave as if they contain either
more or less solute than they actually do. It is then
convenient to use the activity of that component, a
i,
rather thanthepartialpressure, Pi, or concentration, ci.
For an ideal solution PiDP0
ici, whereas for non-ideal
solutions PiDP0
iai, such that aiis an effective con-
centration equal to the ratio of the partial, or vapour,
pressure of the ith component above the solution to its
pressure in the standard state. The chemical potential
may then be rewritten
/SYNiD/SYN0
iCRTlnai ⊿12.4/triangleleft
where for an ideal gas mixture aiDPi/P0
iand by
deﬁnition P0
iD1. For the copper oxide reaction, the
law of mass action becomes
KDa2
Cu2O
a4
CuaO2D1
PO2Dexp[/NULG°/RT] ⊿12.5/triangleleft
where ainis replaced by unity for any component
present in equilibrium as a pure solid or liquid. Some
solutions do behave ideally (e.g. Mn in Fe) obeying
Raoult’s law with aiDci. Others tend to in dilute
solution (e.g. Fe in Cu) but others deviate widely with
aiapproximately proportional to ci(Henry’s law).
12.2.1.2 Kinetics of oxidation
Free energy changes indicate the probable stable reac-
tion product but make no prediction of the rate atwhich this product is formed. During oxidation the
ﬁrst oxygen molecules to be absorbed on the metal
surface dissociate into their component atoms before
bonding chemically to the surface atoms of the metal.
This process, involving dissociation and ionization, isknown as chemisorption. After the build-up of a few
adsorbed layers the oxide is nucleated epitaxially on
the grains of the base metal at favourable sites, such as
dislocationsandimpurityatoms.Eachnucleatedregion
grows, impinging on one another until the oxide ﬁlmforms over the whole surface. Oxides are therefore
usually composed of an aggregate of individual grains
or crystals, and exhibit phenomena such as recrystal-lization, grain growth, creep involving lattice defects,
just as in a metal.
If the oxide ﬁlm initially produced is porous the
oxygen is able to pass through and continue to react
at the oxide–metal interface. Usually, however, theﬁlm is not porous and continued oxidation involves
diffusion through the oxide layer. If oxidation takes
place at the oxygen–oxide surface, then metal ions
and electrons have to diffuse through from the under-
lying metal. When the oxidation reaction occurs at
Corrosion and surface engineering 379
the metal–oxide interface, oxygen ions have to dif-
fuse through the oxide and electrons migrate in the
opposite direction to complete the reaction.
The growth of the oxide ﬁlm may be followed by
means of a thermobalance in conjunction with met-allographic techniques. With the thermobalance it is
possible to measure to a sensitivity of 10
/NUL7gi na n
accurately controlledatmosphere andtemperature. Themost common metallographic technique is ellipsom-
etry, which depends on the change in the plane of
polarization of a beam of polarized light on reﬂectionfrom an oxide surface; the angle of rotation dependson the thickness of the oxide. Interferometry is alsoused, but more use is being made of replicas and thin
ﬁlms in the transmission electron microscope and the
scanning electron microscope.
The rate at which the oxide ﬁlm thickens depends
on the temperature and the material, as shown inFigure 12.2. During the initial stages of growth at low
temperatures, because the oxygen atoms acquire elec-
trons from the surface metal atoms, a strong electricﬁeld is set up across the thin oxide ﬁlm pulling themetal atomsthroughtheoxide.In thislow-temperaturerange (e.g. Fe below 200
°C) the thickness increases
logarithmically with time ⊿x/lnt/triangleleft, the rate of oxida-
tion falling off as the ﬁeld strength diminishes.
At intermediate temperatures (e.g. 250–1000 °Ci n
Fe) the oxidation develops with time according to a
parabolic law ⊿x2/t/triangleleftin nearly all metals. In this
region the growth is a thermally-activated process andions pass through the oxide ﬁlm by thermal move-ment, their speed of migration depending on the nature
of the defect structure of the oxide lattice. Large
stresses, either compressive or tensile, may often buildup in oxide ﬁlms and lead to breakaway effects whenthe protective oxide ﬁlm cracks and spalls. Repeatedbreakaway on a ﬁne scale can prevent the develop-
ment of extensive parabolic growth and the oxida-
tion assumes an approximately linear rate or evenfaster. The stresses in oxide ﬁlm are related to thePilling–Bedworth (P–B) ratio, deﬁned as the ratioof the molecular volume of the oxide to the atomicvolume of the metal from which the oxide is formed.
Figure 12.2 Different forms of oxidation behaviour in
metals.If the ratio is less than unity as for Mg, Na, K, the
oxide formed may be unable to give adequate pro-tection against further oxidation right from the initialstages and under these conditions, commonly foundin alkali metals, linear oxidation ⊿x/t/triangleleftis obeyed.
If, however, the P–B ratio is very much greater than
unity, as for many of the transition metals, the oxideis too bulky and may also tend to spall.
At high temperatures oxide ﬁlms thicken according
to the parabolic rate law, x
2/tand the mechanism
by which thickening proceeds has been explained byWagner. Point defects (see Chapter 4) diffuse throughthe oxide under the inﬂuence of a constant concen-tration gradient. The defects are annihilated at one of
the interfaces causing a new lattice site to be formed.
Speciﬁcally, zinc oxide thickens by the diffusion ofzinc interstitials created at the metal/oxide interfacethrough the oxide to the oxide/oxygen interface where
they are removed by the reaction
2Zn
iCCC4eCO2!2ZnO
Theconcentrationofzincinterstitialsatthemetal/oxide
interface is maintained by the reaction
Zn⊿metal /triangleleft!ZniCCC2e
with the creation of vacancies in the zinc lattice. The
migrationofchargedinterstitialdefectsisaccompaniedby the migration of electrons and for thick oxide ﬁlmsitisreasonabletoassumethattheconcentrationsofthe
two migrating species are constant at the two surfaces
of the oxide, i.e. oxide/gas and oxide/metal, governedby local thermodynamic equilibria. There is thus aconstant concentration difference cacross the oxide
and the rate of transport through unit area will be
Dc/x,w h e r e Dis a diffusion coefﬁcient and xthe
ﬁlm thickness. The rate of growth is then
dx/dt/D⊿c/x/triangleleft
and the ﬁlm thickens parabolically according to the
relation
x
2Dkt⊿ 12.6/triangleleft
wherekis a constant involving several structural
parameters. Wagner has shown that the oxidation pro-cess can be equated to an ionic plus an electroniccurrent, and obtained a rate equation for oxidation in
chemical equivalents cm
/NUL2s/NUL1involving the transport
numbers of anionsand electrons, respectively, the con-ductivity of the oxide, the chemical potentials of thediffusing ions at the interfaces and the thickness ofthe oxide ﬁlm. Many oxides thicken according to a
parabolic law over some particular temperature range.
It is a thermally-activated process and the rate constantkDk
0ðexp[/NULQ/RT] with Qequal to the activation
energy for the rate-controlling diffusion process.
At low temperatures and for thin oxide ﬁlms, a
logarithmic rate law is observed. To account for thisthe Wagner mechanism was modiﬁed by Cabrera
380Modern Physical Metallurgy and Materials Engineering
and Mott. The Wagner mechanism is only applicable
when the concentrations of point defects and electronsare equal throughout the ﬁlm; for thin oxide ﬁlms
this is not so, a charged layer is established at the
oxide/oxygen interface. Here the oxygen atoms on theouter surface become negative ions by extracting elec-
trons from the metal underneath the ﬁlm and so exert
an electrostatic attraction on the positive ions in themetal. When the oxide thickness is
/H1138910 nm this layer
results in an extremely large electric ﬁeld being set
up which pulls the diffusing ions through the ﬁlm andaccelerates the oxidation process. As the ﬁlm thickens
the ﬁeld strength decreases as the distance between
positive and negative ions increases and the oxida-tion rate approximates to that predicted by the Wagner
theory.
As the scale thickens, according to a parabolic law,
the resultant stress at the interface increases and even-
tuallytheoxidelayercanfaileitherbyfracture parallel
totheinterface orbya shear ortensilefracture throughthe layer. In these regions the oxidation rate is then
increased until the build-up in stress is again relieved
by local fracture of the oxide scale. Unless the scale
fractureprocessoccursatthesametimeoverthewhole
surface of the specimen then the repeated parabolicnature of the oxidation rate will be smoothed out and
an approximately linear law observed. This break-
away parabolic law is sometimes called paralinear,and is common in oxidation of titanium when the
oxidereachesacriticalthickness.Insomemetals,how-
ever, such as U, W and Ce, the linear rate process isassociated with an interface reaction converting a thin
protective inner oxide layer to a non-protective porous
oxide.
12.2.1.3 Parameters affecting oxidation rates
The Wagner theory of oxidation and its dependence
on the nature of the defect structure has been suc-
cessful in explaining the behaviour of oxides undervarious conditions, notably the effects of small alloy-
ing additions and oxygen pressure variations. The
observed effects can be explained by reference totypical n-a n d p-type semiconducting oxides. For
oxidation of Zn to ZnO the zinc atoms enter the
oxide interstitially at the oxide/metal interface ⊿Zn!
Zn
iCCC2e/triangleleft,anddiffusetotheoxide/oxygeninterface.
The oxide/oxygen interface reaction ⊿2Zn iCCC4eC
O2!2ZnO /triangleleftis assumed to a rapid (equilibrium) pro-
cess and consequently, the concentration of defects at
this interface is very small, and independent of oxygen
pressure. This is found to be the case experimentallyfor oxide thicknesses in the Wagner region. By con-
sidering the oxide as a semiconductor with a relatively
small defect concentration, the law of mass action canbe applied to the defect species. For the oxide/oxygen
interface reaction this means that
[Zn
CC]2[e]4Dconstant
The effect of small alloyingadditionscan be explained
(Wagner–Hauffe rule) by considering this equation.Suppose an alloying element is added to the metal
that enters the oxide on the cation lattice. Since there
are associated with each cation site only two electronsites available in the valence band of the oxide, if theelement is trivalent the excess electrons enter the con-
ductionband,increasingtheconcentrationofelectrons.
For a dilute solution the equilibrium constant remainsunaffected and hence, from the above equation, the neteffect of adding the element will be to decrease the
concentration of zinc interstitials and thus the rate of
oxidation. Conversely, addition of a monovalent ele-ment will increase the oxidation rate. Experimentallyit is found that Al decreases and Li increases the oxi-
dation rate.
ForCu
2O,ap-typesemiconductor,theoxideforma-
tion and cation vacancy ⊿CuC/square/triangleleftcreation take place at
the oxide/oxygen interface, according to
O2C4CuD2Cu2OC4⊿CuC/square/triangleleftC4⊿e/square/triangleleft
The defect diffuses across the oxide and is eliminated
at the oxide-metal interface; the equilibrium concen-tration of defects is at the metal–oxide interface andthe excess at the oxide–oxygen interface. It follows
therefore that the reaction rate is pressure-dependent.
Applying the law of mass action to the oxidation reac-tion gives
[Cu
C/square]4[e/square]4Dconst PO2
and, since electrical neutrality requires [CuC/square]D
[e/square], then
[CuC/square]Dconst P1/8
O2⊿12.7/triangleleft
and the reaction rate should be proportional to the
1/8th power of the oxygen pressure. In practice, it
varies as P1/7
O2, and the discrepancy is thought to be
due to the defect concentration not being sufﬁciently
low to neglect any interaction effects. The addition of
lower valency cations (e.g. transition metals) wouldcontribute fewer electrons and thereby increase theconcentrationofholes,decreasingthevacancyconcen-
tration and hence the rate. Conversely, higher valency
cations increase the rate of oxidation.
12.2.1.4 Oxidation resistance
The addition of alloying elements according to theWagner–Hauffe rule just considered is one way in
which the oxidation rate may be changed to give
increased oxidation resistance. The alloying elementmay be added, however, because it is a strong oxide-former and forms its own oxide on the metal surface
in preference to that of the solvent metal. Chromium,
for example, is an excellent additive,forming a protec-tive Cr
2O3layer on a number of metals (e.g. Fe, Ni)
but is detrimental to Ti which forms an n-type anion-
defective oxide. Aluminium additions to copper simi-
larly improve the oxidation behaviour by preferentialoxidation to Al
2O3. In some cases, the oxide formed
Corrosion and surface engineering 381
is a compound oxide of both the solute and solvent
metals. The best-known examples are the spinels with
cubic structure (e.g. NiO.Cr 2O3and FeO.Cr 2O3). It
is probable that the spinel formation is temperature-dependent, with Cr
2O3forming at low temperatures
and the spinel at higher ones.
Stainless steels (ferritic, austenitic or martensitic)
are among the best oxidation-resistant alloys and are
based on Fe–Cr. When iron is heated above about
570°C the oxide scale which forms consists of w ¨ustite,
FeO (a p-type semiconductor) next to the metal,
magnetite Fe 3O4(ap-type semiconductor) next and
haematiteFe 2O3(ann-typesemiconductor)ontheout-
side. When Cr is added at low concentrations the Cr
forms a spinel FeO.CrO 3with the w ¨ustite and later
with the other two oxides. However, a minimum Cr
addition of 12% is required before the inner layer is
replaced by Cr 2O3below a thin outer layer of Fe 2O3.
Heat-resistant steels for service at temperatures above
1000°Cusuallycontain18% Crormore,andaustenitic
stainless steels 18% Cr, 8% Ni. The growth of Cr 2O3
on austenitic stainless steels containing up to 20% Crappears to be rate-controlled by chromium diffusion.
Kinetic factors determine whether Cr
2O3or a duplex
spinel oxide form, the nucleation of Cr 2O3is favoured
by higher Cr levels, higher temperatures and by sur-
face treatments (e.g. deformation), which increase the
diffusivity. Surface treatments which deplete the sur-
face of Cr promotetheformationof spineloxide.Once
Cr2O3is formed, if this ﬁlm is removed or disrupted,then spinel oxidation is favoured because of the local
lowering of Cr.
When chromium-bearing alloys, such as austenitic
stainless steels, are exposed to the hot combustionproducts of fossil fuels, the outer layer of
chromium oxide which forms is often associated
with an underlying sulphide phase (Figure 12.3a).This duplex structure can be explained by usingphase (stability) diagrams and the concept of
‘reaction paths’. Previously, in Section 3.2.8.5, it
was indicated that a two-dimensional section couldbe taken through the full three-dimensional diagramfor a metal–sulphur–oxygen system (Figure 3.23).
Accordingly, in a similar way, we can extract an
isothermal section from the full phase diagram forthe Cr–S–O system, as shown in Figure 12.3b. Thechemical activities of sulphur and oxygen in thegas phase are functions of their partial pressures
(concentration). If the partial pressure of sulphur is
relatively low, the composition of the gas phase willlie within the chromium oxide ﬁeld and the alloy willoxidize (Figure 12.3b). Sulphur and oxygen diffuse
throughthegrowinglayerofoxidescalebutS
2diffuses
faster than O 2, accordingly, the composition of the gas
phase in contact with the alloy follows a ‘reactionpath’, as depicted by the dashed line. Figure 12.3c
shows the reaction path for gases with a higher initial
partial pressure of sulphur. Its slope is such that ﬁrstchromium oxide forms, and then chromium sulphide(i.e. Cr CSDCrS). Sometimes the oxide scale may
crack or form voids. In such cases, the activity of S
2
Figure 12.3 Reaction paths for oxidation and sulphidation of chromium .
382Modern Physical Metallurgy and Materials Engineering
may rise locally within the scale and far exceed that of
themaingasphase.Sulphidationofthechromiumthen
becomes likely, despite a low concentration of sulphur
in the main gas stream (Figure 12.3d).
Relative tendencies of different metallic elements to
oxidize and/or sulphidize at a given temperature may
be gauged by superimposingtheir isothermal pS2/NULpO2
diagrams, as in Figure 12.4. For example, with the
heat-resistant 80Ni–20Cr alloy ( Nichrome ), it can be
reasoned that (1) Cr 2O3scale and CrS subscale are
both stable in the presence of nickel, and (2) Cr 2O3
forms in preference to NiO; that is, at much lowerpartial pressures of oxygen. The physical state of a
condensed phase is extremely important because liq-
uid phases favour rapid diffusion and thus promote
corrosive reactions. Although nickel has a higher sul-
phidationthreshold than chromium, the Ni–NiS eutec-
tic reaction is of particular concern with Ni-containing
alloys because it takes place at the relatively low tem-
perature of 645
°C.
12.2.2 Aqueous corrosion
12.2.2.1 Electrochemistry of corrosion
Metalscorrode in aqueousenvironmentsby an electro-
chemical mechanism involving the dissolution of the
metal as ions (e.g. Fe !Fe2CC2e). The excess elec-
trons generated in the electrolyte either reduce hydro-
gen ions (particularly in acid solutions) according to
2HCC2e!H2
so that gas is evolved from the metal, or create
hydroxyl ions by the reduction of dissolved oxygen
according to
O2C4eC2H2O!4OH/NUL
The corrosion rate is therefore associated with the
ﬂow of electrons or an electrical current. The two
reactions involving oxidation (in which the metal ion-
izes) and reduction occur at anodic and cathodic sites,
respectively, onthemetal surface. Generally, themetal
Figure 12.4 Superimposition of isothermal sections from
Cr–S–OandNi–S–Osystems .surface consists of both anodic and cathodic sites,
depending on segregation, microstructure, stress, etc.,but if the metal is partially-immersed there is often
a distinct separation of the anodic and cathodic areas
withthelatternearthewaterlinewhereoxygenisread-
ily dissolved (differential aeration). Figure 12.5 illus-
trates the formation of such a differential aeration cell;
Fe
2Cions pass into solution from the anode and OH/NUL
ions from the cathode, and where they meet they form
ferrous hydroxide Fe(OH)2. However, depending on
the aeration, this may oxidize to Fe(OH)3, red-rust
Fe2O3.H2O, or black magnetite Fe 3O4. Such a pro-
cess is important when water, particularly seawater,
collects in crevices formed by service, manufacture ordesign. In this form of corrosion the rate-controlling
process is usually the supply of oxygen to the cathodic
areas and, if the cathodic area is large, can often lead
to intense local attack of small anode areas, such as
pits, scratches, crevices, etc.
In the absence of differential aeration, the formation
of anodic and cathodic areas depends on the ability toionize. Some metals ionize easily, others with difﬁ-
culty and consequently anodic and cathodic areas may
be produced, for example, by segregation, or the join-
ing of dissimilar metals. When any metal is immersed
inanaqueoussolutioncontainingitsownions,positiveions go into solution until the resulting electromotive
force (emf) is sufﬁcient to prevent any further solu-
tion; this emf is the electrode potential or half-cell
potential. To measure this emf it is necessary to use
a second reference electrode in the solution, usually
a standard hydrogen electrode. With no current ﬂow-
ing,theappliedpotentialcancelsouttheextrapotentialdeveloped by the spontaneous ionization at the metal
electrode over and above that at the standard hydro-
gen electrode. With different metal electrodes a table
of potentials ⊿E
0/triangleleftcan be produced for the half-cell
reactions
M!MnCCne ⊿12.8/triangleleft
where E0is positive. The usual convention is to write
the half-cell reaction in the reverse direction so that
the sign of E0is also reversed, i.e. E0is negative; E0
is referred to as the standard electrode potential.
It is common practice to express the tendency of a
metal to ionize in terms of this voltage, or potential,E
0, rather than free energy, where GD/NULnFE0for
the half-cell reaction with nFcoulomb of electrical
Figure 12.5 Corrosion of iron by differential aeration .
Corrosion and surface engineering 383
Table 12.1 Electrochemical Series
Electrode reaction Standard
electrode
potential E 0(V)
CsDCsCCe /NUL3.02
LiDLiCCe /NUL3.02
KDKCCe /NUL2.92
NaDNaCCe /NUL2.71
CaDCa2CC2e /NUL2.50
MgDMg2CC2e /NUL2.34
AlDAl3CC3e /NUL1.07
TiDTi2CC2e /NUL1.67
ZnDZn2CC2e /NUL0.76
CrDCr3CC3e /NUL0.50
FeDFe2CC2e /NUL0.44
CdDCd2CC2e /NUL0.40
NiDNi2CC2e /NUL0.25
SnDSn2CC2e
Reactive metals
/NUL0.136
PbDPb2CC2e /NUL0.126
HD2HCC2e 0.00
CuDCu2CC2e C0.34
HgDHg2CC2e C0.80
AgDAgCCe C0.80
PtDPt2CC2e C1.20
AuDAuCCe
Noble metals C1.68
charge transported per mole. The half-cell potentials
are given in Table 12.1 for various metals, and refer tothe potential developed in a standard ion concentration
of one mole of ions per litre (i.e. unit activity), relative
to a standard hydrogen electrode at 25
°Cw h i c hi s
assigned a zero voltage. The voltage developed inany galvanic couple (i.e. two half cells) is given
by the difference of the electrode potentials. If the
activity of the solution is increased then the potentialincreases according to the Nernst equation EDE
0C
⊿RT/nF/triangleleft lna.
The easily ionizable ‘reactive’metals have large
negative potentials and dissolve even in concentrated
solutions of their own ions, whereas the noble metalshave positive potentials and are deposited from solu-
tion. These differences show that the valency electrons
are strongly bound to the positive core in the noble
metals because of the short distance of interaction, i.e.
d
atomic'dionic. A metal will therefore displace from
solution the ions of a metal more noble than itself in
the Series. When two dissimilar metals are connected
in neutral solution to form a cell, the more metallicmetal becomes the anode and the metal with the lower
tendency to ionize becomes the cathode. The Electro-
chemical Series indicates which metal will corrode inthe cell but gives no information on the rate of reac-
tions. When an anode M corrodes, its ions enter into
the solution initially low in M
Cions, but as current
ﬂows the concentration of ions increases. This leads
to a change in electrode potential known as polariza-tion, as shown in Figure 12.6a, and corresponds to a
reduced tendency to ionize. The current density in the
cell is a maximum when the anode and cathode poten-tial curves intersect. Such a condition would exist if
the two metals were joined together or anode and cath-
ode regions existed on the same metal, i.e. differential
aeration. This potential is referred to as the corrosion
potential and the current, the corrosion current.
In many reactions, particularly in acid solutions,
hydrogen gas is given off at the cathode rather than
the anode metal deposited. In practice, the evolutionof hydrogen gas at the cathode requires a smaller
additional overvoltage, the magnitude of which varies
considerably from one cathode metal to another, andis high for Pb, Sn and Zn and low for Ag, Cu, Fe
and Ni; this overvoltage is clearly of importance in
electrodeposition of metals. In corrosion, the overvolt-
age arising from the activation energy opposing the
electrode reaction decreases the potential of the cell,
Figure 12.6 Schematic representation of (a) cathode and anode polarization curves and (b) inﬂuence of oxygen concentration
on cathode polarization .
384Modern Physical Metallurgy and Materials Engineering
i.e. hydrogen atoms effectively shield or polarize the
cathode. The degree of polarization is a function ofcurrentdensityandthepotential Etodrivethereaction
decreases because of the increased rate of H
2evolu-
tion, as shown in Figure 12.7 for the corrosion of zincand iron in acid solutions. Corrosion can develop upto a rate given by the current when the potential differ-ence required to drive the reaction is zero; for zinc thisisi
Znand for iron iFe. Because of its large overvoltage
zinc is corroded more slowly than iron, even thoughthere is a larger difference between zinc and hydrogenthan iron and hydrogen in the Electrochemical Series.The presence of Pt in the acid solution, because ofits low overvoltage, increases the corrosion rate as itplates out on the cathode metal surface. In neutral oralkaline solutions, depolarization is brought about bysupplyingoxygentothecathodeareawhichreactswiththe hydrogen ions as shown in Figure 12.6b. In theabsence of oxygen both anodic and cathodic reactionsexperience polarization and corrosion ﬁnally stops; it
is well-known that iron does not rust in oxygen-freewater.
It is apparent that the cell potential depends on the
electrode material, the ion concentration of the elec-trolyte,passivityand polarizationeffects. Thusitisnotalways possible to predict the precise electrochemicalbehaviour merely from the Electrochemical Series (i.e.which metal will be anode or cathode) and the mag-nitude of the cell voltage. Therefore it is necessary todetermine the speci ﬁc behaviour of different metals in
solutions of different acidity. The results are displayedusually in Pourbaix diagrams as shown in Figure 12.8.With stainless steel, for example, the anodic polariza-tion curve is not straightforward as discussed previ-ously, but takes the form shown in Figure 12.9, wherethe low-current region corresponds to the condition ofpassivity. The corrosion rate depends on the positionat which the cathode polarization curve for hydrogenevolution crosses this anode curve, and can be quitehigh if it crosses outside the passive region. Pourbaixdiagrams map out the regions of passivity for solu-tions of different acidity. Figure 12.8 shows that thepassive region is restricted to certain conditions of
Figure 12.7 Corrosion of zinc and iron and the effect of
polarization .pH; for Ti this is quite extensive but Ni is passive
only in very acid solutions and Al in neutral solu-
tions. Interestingly, these diagrams indicate that for Ti
and Ni in contact with each other in corrosive con-
ditions then Ni would corrode, and that passivity has
changed their order in the Electrochemical Series. In
general, passivity is maintained by conditions of high
oxygen concentration but is destroyed by the presence
of certain ions such as chlorides.
The corrosion behaviour of metals and alloys can
therefore be predicted with certainty only by obtaining
experimental data under simulated service conditions.
For practical purposes, the cell potentials of many
materials have been obtained in a single environment,
themostcommonbeingseawater.Suchdataintabular
form are called a Galvanic Series, as illustrated in
Table 12.2. If a pair of metals from this Series were
connected together in sea water, the metal which is
higher in the Series would be the anode and corrode,
and the further they are apart, the greater the corrosion
tendency. Similar data exist for other environments.
12.2.2.2 Protection against corrosion
The principles of corrosion outlined above indicate
several possible methods of controlling corrosion.
Since current must pass for corrosion to proceed, any
factor, such as cathodic polarization which reduces the
current, will reduce the corrosion rate. Metals having
a high overvoltage should be utilized where possi-
ble. In neutral and alkaline solution de-aeration of the
electrolyte to remove oxygen is bene ﬁcial in reducing
corrosion (e.g. heating the solution or holding under
a reduced pressure preferably of an inert gas). It is
sometimes possible to reduce both cathode and anode
reactions by ‘artiﬁcial’polarization (for example, by
adding inhibitors which sti ﬂe the electrode reaction).
Calcium bicarbonate, naturally present in hard water,
deposits calcium carbonate on metal cathodes and sti-
ﬂes the reaction. Soluble salts of magnesium and zinc
actsimilarlybyprecipitatinghydroxideinneutralsolu-
tions.
Anodic inhibitors for ferrous materials include pota-
ssium chromate and sodium phosphate, which convert
the Fe2Cions to insoluble precipitates sti ﬂing the
anodic reaction. This form of protection has no effect
on the cathodic reaction and hence if the inhibitor fails
to seal off the anode completely, intensive local attack
occurs, leading to pitting. Moreover, the small current
densityatthecathodeleadstoalowrateofpolarization
and the attack is maintained. Sodium benzoate is often
used as an anodic inhibitor in water radiators because
of its good sealing qualities, with little tendency for
pitting.
Some metals are naturally protected by their adher-
ent oxide ﬁlms; metal oxides are poor electrical con-
ductors and so insulate the metal from solution. For
the reaction to proceed, metal atoms have to diffuse
through the oxide to the metal –liquid interface and
electrons back through the high-resistance oxide. The
Corrosion and surface engineering 385
Figure 12.8 Pourbaix diagrams for (a) Ti, (b) Fe, (c) Ni, (d) Al. The clear regions are passive, the heavily-shaded regions
corroding and the lightly-shaded regions immune. The sloping lines represent the upper and lower boundary conditions in
service.
Figure 12.9 Anode polarization curve for stainless steel .Table 12.2 Galvanic Series in sea water
Anodic or most reactive
Mg and its alloys Cu
Zn Ni (active)
Galvanized steel Inconel(active)
Al Ag
Mild steel Ni (passive)
Cast iron Inconel(passive)
Stainless steel (active) Monel
Pb Ti
Sn Stainless steel (passive)Increasing reactivity
Brass
Decreasing reactivity
Cathodic or most noble
corrosion current is very much reduced by the forma-
tion of such protective or passive oxide ﬁlms. Al is
cathodic to zinc in sea water even though the Electro-chemical Series shows it to be more active. Materials
which are passivated in this way are chromium, stain-
less steels, Inconeland nickel in oxidizing conditions.
Reducing environments (e.g. stainless steels in HCl)
386Modern Physical Metallurgy and Materials Engineering
destroy the passive ﬁlm and render the materials active
to corrosion attack. Certain materials may be artiﬁ-cially passivated by painting. The main pigments usedare red lead, zinc oxide and chromate, usually sus-pended in linseed oil and thinned with white spirit.Slightly soluble chromates in the paint passivate theunderlying metal when water is present. Red leadreacts with the linseed oil to form lead salts of variousfatty acids which are good anodic inhibitors.
Sacriﬁcial or cathodic protection is widely used. A
typical example is galvanized steel sheet when the
steel is protected by sacriﬁcial corrosion of the zinccoating. Any regions of steel exposed by small ﬂawsin the coating polarize rapidly since they are cathodicand small in area; corrosion products also tend to plugthe holes in the Zn layer. Cathodic protection is alsoused for ships and steel pipelines buried underground.Auxiliary sacriﬁcial anodes are placed at frequentintervals in the corrosive medium in contact with theship’s hull or pipe. Protection may also be achieved by
impressing a d.c. voltage to make it a cathode, with
the negative terminal of the d.c. source connected to asacriﬁcial anode.
12.2.2.3 Corrosion failures
In service, there are many types of corrosive attackwhich lead to rapid failure of components. A familiarexample is intergranular corrosion and is associatedwith the tendency for grain boundaries to undergolocalized anodic attack. Some materials are, however,particularly sensitive. The common example of thissensitizationoccurs in 18Cr–8Ni stainless steel, whichis normally protected by a passivating Cr
2O3ﬁlm after
heating to 500–800 °C and slowly cooling. During
cooling, chromium near the grain boundaries precip-
itates as chromium carbide. As a consequence, these
regions are depleted in Cr to levels below 12% and areno longer protected by the passive oxide ﬁlm. Theybecome anodic relative to the interior of the grain and,being narrow, are strongly attacked by the corrosioncurrent generated by the cathode reactions elsewhere.Sensitization may be avoided by rapid cooling, but inlarge structures that is not possible, particularly afterwelding, when the phenomenon (called weld decay) iscommon. The effect is then overcome by stabilizing
the stainless steel by the addition of a small amount
(0.5%) of a strong carbide-former such as Nb or Tiwhich associates with the carbon in preference to theCr.Otherformsofcorrosionfailurerequirethecompo-nent to be stressed, either directly or by residual stress.Common examples include stress-corrosion cracking(SCC) and corrosion-fatigue. Hydrogen embrittlementis sometimes included in this category but this type offailure has somewhat different characteristics and hasbeenconsideredpreviously.Thesefailureshavecertain
features in common. SCC occurs in chemically active
environments; susceptible alloys develop deep ﬁssuresalong active slip planes, particularly alloys with lowstacking-fault energy with wide dislocations and pla-nar stackingfaults,oralonggrainboundaries.For suchselective chemical action the free energy of reaction
can provide almost all the surface energy for fracture,
which may then spread under extremely low stresses.
Stress corrosion cracking was ﬁrst observed in
˛-brass cartridge cases stored in ammoniacal envi-
ronments. The phenomenon, called season-cracking
since it occurred more frequently during the mon-
soon season in the tropics, was prevented by giving
the cold-worked brass cases a mild annealing treat-
ment to relieve the residual stresses of cold forming.The phenomenon has since extended to many alloys in
different environments (e.g. Al–Cu, Al–Mg, Ti–Al),
magnesium alloys, stainless steels in the presence of
chloride ions, mild steels with hydroxyl ions (caustic
embrittlement) and copper alloys with ammonia ions.
Stress corrosion cracking can be either transgran-
ular or intergranular. There appears to be no unique
mechanism of transgranular stress corrosion cracking,
since no single factor is common to all susceptible
alloys. In general, however, all susceptible alloys areunstable in the environment concerned but are largely
protected by a surface ﬁlm that is locally destroyed
in some way. The variations on the basic mechanism
arise from the different ways in which local activity
is generated. Breakdown in passivity may occur as aresult of the emergence of dislocation pile-ups, stack-
ing faults, micro-cracks, precipitates (such as hydrides
in Ti alloys) at the surface of the specimen, so that
highly localized anodic attack then takes place. The
gradual opening of the resultant crack occurs by plas-tic yielding at the tip and as the liquid is sucked in
also prevents any tendency to polarize.
Manyalloysexhibitcoarseslipandhavesimilardis-
location substructures(e.g. co-planar arrays of disloca-
tionsorwideplanarstackingfaults)butarenotequallysusceptible to stress-corrosion. The observation has
been attributed to the time necessary to repassivate
an active area. Additions of Cr and Si to susceptible
austenitic steels, for example, do not signiﬁcantly alter
the dislocation distribution but are found to decreasethesusceptibilitytocracking,probablybyloweringthe
