Repository: Ketankham/chatbot-meta-books

File: reed-hill-book.txt (part 39 of 48)
transformation. Another property of the bainite reaction that differentiates it from marten-
sitic reactions is that it is not athermal. The formation of bainite requires time, and when
austenite is reached to bainite isothermally, a typical S-shaped reaction curve is obtained,
as can be seen in Fig. 18.23. The similarity of this curve to those obtained in simple nucle-
ation and growth transformations can be seen by comparing it with that previously pre-
sented in the discussion dealing with the pearlite reactions. Another set of isothermal
reaction curves are shown in Fig. 18.24. These were obtained by Okamoto and Oka22
using a high-purity hypereutectoid iron-carbon steel containing 1.10 percent of carbon
that was isothermally reacted at ﬁve temperatures between 663 and 422 K (390 to 149°C).
The progress of the reaction was followed at each temperature with a dilatometer. Since
the Mstemperature for this composition is about 450 K, Curve 5 lies below Msand the bai-
nite region. The other four curves lie in the lower bainite region. Note that all the curves
were ﬁtted to the Johnson-Mehl equation (Eq. 18.7). It is also interesting that these
authors identiﬁed two basically different lower bainite morphologies in their hypereutec-
toid steels, adding further evidence of the complexity of the bainite transformation.
While bainite and pearlite are both mixtures of ferrite and carbide, the mechanism of
bainite formation differs from that of pearlite. The resulting product also does not have the
alternating arrangement of parallel lamellae of ferrite and cementite found in pearlite.18Ch18.qxd  11/6/08  3:59 PM  Page 585
Chapter 18 The Iron-Carbon Alloy System 586
10000.51.0
115 min 1  h5  h1   d3  d1 0  d
23 4 5
1
2
3
4
5663
573
501
453
4225.7
5.5
5.6
2.3
1.72.2E-03
8.4E-04
1.8E-04
4.2E-05
5.4E-06
1000 10000
Transformation time, SVolume fraction of transformation, f 100000 1000000Fe–1.10%C Alloy
Temp.K nk
10000000
FIG. 18.24 Isothermal reaction curves for a 1.10 percent C steel austempered
at various temperatures. The marks /ring2were determined by dilatometry, and
the solid lines were derived from Johnson-Mehl equation. (From Okamoto, H.,
and Oka, M., Met. Trans. A ., 17A 1113 [1986] with kind permission of Springer
Science and Media.)
As we have seen, pearlite, due to almost equal growth rates in all directions, tends to
develop in the form of spheres. This is not true of bainite, which grows largely as plates or
lathes—a typical martensitic characteristic. When observed on a metallographic section,
bainite often has a characteristic acicular (needlelike) appearance, which in many respects
is similar to that of deformation twins and martensite plates. The formation of bainite
plates is also accompanied by surface distortions (surface tilts and accommodation kinks),
which has led many authors to conclude that lattice shear is involved in the formation of
the plates. A basic difference, however, between the bainite and martensite plates lies in
the speed of their formation. Martensite plates are in most cases formed under the condi-
tion of a high-driving force and they grow to their ﬁnal sizes in a small fraction of a sec-
ond, whereas bainite plates grow slowly and continuously. The growth of bainite plates is
apparently retarded by the time required for the diffusion processes that accompany the
reaction. However, if bainite forms by a process involving shear displacements, one has to
consider the possibility that the relaxation of the accommodation strains, associated with
the formation of bainite plates, should be a factor. Relaxation of these strains should be
possible by recovery processes at the temperatures where bainite forms. Their relaxation
might make either the continued growth of the bainite lamellae or the nucleation of addi-
tional lamellae possible.
A signiﬁcant paper relative to bainite has been published by Bhadeshia and Edmunds,23
who used a steel with 0.43 percent C, 3.0 percent Mn, and 2.12 percent Si. In this steel, the
bainite transformation occurred slowly and allowed a thorough study of the bainite reac-
tion to be obtained. Bhadeshia and Edmunds were able to produce evidence that the trans-
formation reactions leading to upper and lower bainite, respectively, were different. In
proof of this, two distinct “C” curves may be seen in the time-temperature-transformation
(T-T-T) diagram for their steel in Fig. 18.25. This diagram was obtained by isothermally
reacting their alloy specimens for different times at several ﬁxed temperatures. The solid
line curves correspond to the time to obtain a transformation of 5 percent at the various
temperatures. The dashed lines on either side of the solid line merely show the scatter of18Ch18.qxd  11/6/08  3:59 PM  Page 586
587 18.10 The Bainite Reaction
1.0473573673Temperature, K
1.5 2.0MartensiteLower bainiteUpper bainite
2.5 3.0
Log, time/seconds
FIG. 18.25 The 5 percent transformation T-T-T curve of a silicon alloy
steel as determined with a dilatometer. (From Bhadeshia, H. K. D. H.,
and Edmunds, D. V., Met. Trans. A , 10A 895 [1979] with kind permission
of Springer Science and Business Media.)
their data. They are not boundaries showing other percentages of transformation. More
recent data for isothermal transformation of 1.2 percent C steel also gives two separate
curves for the upper and lower bainites.20
Normally, the microstructure of upper bainite is composed of lath- or plate-shaped
ferrite elements arranged in packets or sheaves with layers of carbide in between the fer-
rite laths. Because of the extremely ﬁne structure of this bainite, it is necessary to use an
electron microscope to resolve its components. Figure 18.26 shows several upper bainite
plates in an electron micrograph made at a magniﬁcation of 15,000 /H11003. The irregular dark
areas are ferrite regions, while the light areas inside them are the carbide particles. The
upper bainite shown in this photograph was formed at a relatively high transformation
temperature (approximately 733 K). Lower bainite differs in appearance from upper bai-
nite in that the structure is normally coarser and the carbides lie inside the ferrite plates.
This is illustrated in Fig. 18.27 for a specimen isothermally transformed at approximately
523 K, where the ferrite plates have a more regular and needlelike shape in the plane of
the specimen surface than those in Fig. 18.26. At the same time, the carbide particles,
which appear in this latter ﬁgure as rather coarse structures paralleling the length of the
ferrite plate, assume a different aspect. They become smaller in size and appear as cross-
striations,24making an angle of about 55° to the axis of the plate. (See Fig. 18.27.) The
net result of this change in the structure of bainite with transformation temperature is a
variation in its appearance under the light microscope (that is, at lower magniﬁcations).
To illustrate this point, Fig. 18.28 shows the appearance of bainite formed at two differ-
ent isothermal temperatures.
Something should be said about the nature of the carbides that appear in bainite. It
would seem that in carbon steels transformed to bainite at temperatures above 573 K
(300°C), the carbides are simply cementite, Fe3C.25It has been recognized for some time
that in bainite formed at lower temperatures [below 573 K (300°C)], carbide other than18Ch18.qxd  11/6/08  3:59 PM  Page 587
Chapter 18 The Iron-Carbon Alloy System 588
1 μ 838A
FIG. 18.26 The structure of bainite transformed at 733 K revealed by
the electron microscope. Original magniﬁcation 15,000 /H11003reduced 30
percent in above photograph. ( Trans. ASTM, 52, 540, Fig. 20 [1952].
[Second Progress Report of Subcommittee XI of Committee E-4])
Copyright ASTM International. Reprinted with permission.
cementite may form. Investigations have shown that this carbide is often epsilon ( /H9255)
carbide,25which has a hexagonal crystal structure instead of the orthorhombic structure
of cementite. The carbon concentration in epsilon carbide also differs from that of cemen-
tite and is about 8.4 percent instead of 6.7 percent.
With regard to the two basic forms of bainite, that is, upper bainite and lower bainite,
the habit plane of upper bainite is close to {111}/H9253while that of lower bainite is irrational.
According to Sandvik,26while a number of nonacicular forms of bainite, such as granular
bainite, columnar bainite, and grain-boundary bainitic allotriomorphs, have been
observed, these are detected only under special conditions. Consequently, we may assume
that the two major bainite forms are upper bainite and lower bainite.
An interesting feature of the bainite reaction is that in alloy steels, bainite does
not form until the temperature at which austenite is isothermally reacted falls below
a definite temperature, designated as Bs(bainite start temperature). Above Bsausten-
ite does not form bainite except in the presence of externally applied stresses. Further,
at temperatures just below Bs, austenite does not transform completely to bainite. The
amount of bainite formed increases as the isothermal reaction temperature is lowered,18Ch18.qxd  11/6/08  3:59 PM  Page 588
589 18.10 The Bainite Reaction
FIG. 18.27 The structure of bainite transformed at 523 K (250°C) as revealed by
the electron microscope. Original magniﬁcation 15,000 /H11003reduced 30 percent in
above photograph. ( Trans. ASTM, 50, 444, Fig. 23 [1952]. [Second Progress Report
of Subcommittee XI of Committee E-4]). Copyright ASTM International.
Reprinted with permission.
as is shown schematically in Fig. 18.29. Below a lower limiting temperature, Bf
(bainite finish), it is thus possible to transform austenite completely to bainite. The
analogy between the temperature dependence of the bainite reaction and the temper-ature dependence of a martensitic reaction is apparent. The B
sand Bftemperatures are
the equivalent of the Msand Mftemperatures, and the curve of Fig. 18.29 is very sim-
ilar to those shown in Chapter 17 giving the amount of athermal martensite formedas a function of temperature.
In those alloy steels where the pearlite and bainite reactions do not overlap, the frac-
tion of austenite that is untransformed when the steel is reacted between B
sand Bfis capa-
ble of remaining as austenite for indeﬁnitely long periods of time. This is true provided themetal is held at the transformation temperature. If cooled to room temperature, however,the remaining austenite, or some fraction of it, undergoes the martensite transformation.18Ch18.qxd  11/6/08  3:59 PM  Page 589
Chapter 18 The Iron-Carbon Alloy System 590
100 
Temperature 0 
25 
50 
75 Bs 
Bf Percent bainiteFIG. 18.29 Effect of temperature on the
amount of bainite formed in an isothermal
transformation (schematic). (From Hehemann,
R.F., and Troiano, A.R., Metal Progress , 70, No. 2,
97 [1956]. Reprinted with permission of ASM
International (R). All rights reserved.
www.asminternational.org)
(A) (B)
50 μm 10 μm
FIG. 18.28 (A) Upper bainite in 1.2 percent C steel formed at 723 K (450°C). (B)Lower
bainite formed at 523 K (250°C). (Reprinted from Journal of Materials Processing
Technology 189, Sajjadi, S.A., Isothermal transformation of austenite to bainite in high
carbon steels, pp. 107–113, Figure 1, Copyright 2007, with permission from Elsevier.
http://www.sciencedirect.com/science/journal/09240136)
In simple iron-carbon alloys that undergo isothermal transformation in the region where
the pearlite-bainite overlap occurs, it can be assumed that the austenite that is not trans-
formed to bainite goes to pearlite.
The fact that the bainite transformation does not go to completion in the temper-
ature interval Bsto Bfimplies that in this range of temperatures both nucleation and
growth stop before all of the austenite is consumed. Thus, a ﬁnite number of nuclei
must form, which grow to typical bainite plates. The limitation on the growth of these
plates is not difﬁcult to understand. A bainite plate can grow until it intersects another
plate, or an austenite grain boundary. Alternatively, the growth of bainite plates can be
limited by a loss of coherency between the ferrite in the plate and the parent austen-
ite. On the other hand, the reasons why nucleation stops are not easy to determine.
At this point, it should be mentioned that the dual nature of the bainite transfor-
mation, that is, with both nucleation and growth as well as martensitic characteristics,
has produced proponents favoring either one or the other as the dominant factor in the
bainite reaction. This has resulted in a longstanding controversy which has run for over
half a century.27On the one hand, there are those who support the diffusion-controlled
reaction model, which views28the bainitic reaction as a nonlamellar eutectoid reaction
and considers that bainite is a nonlamellar counterpart of pearlite. This group consid-
ers that bainitic ferrite grows by the diffusion-controlled movement of ledges along the
alpha-gamma ferrite plate boundaries. This mechanism is the same as that proposed for
the Widmannstätten growth of proeutectoid ferrite, which is described in Sec. 18.2. The18Ch18.qxd  11/6/08  3:59 PM  Page 590
591 18.11 The Complete T-T-T Diagram of an Eutectoid Steel
mechanism effectively assumes that the carbon concentration in the ferrite is low,
implying that the austenite should be enriched in carbon. Thus, the carbides areexpected to form on the austenite side of the austenite-ferrite boundary and grow intothe austenite. The experimental evidence tends to support the concept that the carbidesare precipitated in upper bainite on the austenite side of the boundaries. On the otherhand, in lower bainite, the empirical evidence gives some support to the belief that thecarbides precipitate in the ferrite.
The alternate view
28of the bainite transformation considers that bainite is formed by
a shear mechanism. It is primarily based on the many morphological and crystallographicsimilarities between martensite and bainite. Some of these were described earlier in thissection. These similarities have, in general, not conclusively established the shear or dis-placive theory as the basic mechanism for bainite. It has also been argued
28that these sim-
ilarities are consistent with the concept of a nonlamellar eutectoid bainite reaction. Morerecently, Yasuya Ohmori
29has concluded that bainite formation likely consists of two steps
of lattice deformations via individual atomic jump at the interface followed by latticeinvariant shear.
18.11 THE COMPLETE T-T-T DIAGRAM OF AN EUTECTOID STEEL
The time-temperature-transformation ( T-T-T ) diagram of Fig. 18.21 is shown again in
Fig. 18.30. In the latter ﬁgure, however, the curves corresponding to the start and ﬁn-ish of transformation are extended into the range of temperatures where austenitetransforms to bainite. Because the pearlite and bainite transformations overlap in asimple eutectoid iron-carbon steel, the transition from the pearlite reaction to the bai-nite reaction is smooth and continuous. Above approximately 800 to 900 K, austenitetransforms completely to pearlite. Below this temperature to approximately 700 K,both pearlite and bainite are formed. Finally, between 700 and 483 K, the reactionproduct is bainite only.
An interesting feature of the bainite reaction is that as the reaction temperature is low-
ered, the rate at which bainite forms decreases. Accordingly, very long times are requiredto form bainite just above the M
stemperature.
The signiﬁcance of the dotted line that runs between the two curves, marking the
beginning and end of isothermal transformations, should be mentioned. This represents,at any given temperature, the time to transform half the austenite to bainite or austeniteto pearlite, as the case may be.
Let us consider some arbitrary time-temperature paths along which it is assumed
austenitized specimens are carried to room temperature. These are shown in Fig. 18.31and represent exercises for showing the principles of the use of time-temperature-transformation ( T-T-T ) diagrams.
PATH 1 The specimen is cooled rapidly to 433 K and left there 20 min. The rate of cool-
ing is too rapid for pearlite to form at higher temperatures; therefore, the steel remainsin the austenitic phase until the Ms temperature is passed, where martensite begins toform athermally. Since 433 K (160°C) is the temperature at which half of the austenitetransforms to martensite, the direct quench converts 50 percent of the structure tomartensite. Holding at 433 K forms only a very small quantity of additional martensitebecause in simple carbon steels, isothermal transformation to martensite occurs only to a18Ch18.qxd  11/6/08  3:59 PM  Page 591
Chapter 18 The Iron-Carbon Alloy System 592
0.5200
66575550434140403832Hardness RC
11
40050%600800100012001400
30040050060070080090010001100
100
0200300400500600700800
12 5 1 0 1 02103
Time in secondsTemperature
104105106°F °C K
A
A
A
*Estimated
temperature 1 Min 1 Hour 1 Day 1 WeekMs*
M50*
M90*F + C
A
F
C++As
I-T Diagram
FIG. 18.30 The complete isothermal transformation diagram for an
eutectoid steel. Notice that this steel is not a high-purity iron-carbon alloy,
but a commercial steel (AISI 1080) containing 0.79 percent carbon and
0.76 percent manganese. The effect of the manganese will be discussed in
Chapter 19. Note that the temperature is given in Centigrade, Fahrenheit,
and Kelvin on the left and the hardness of the isothermally transformed
specimens is shown on the right. In this figure A/H11005austenite, F/H11005ferrite,
C/H11005cementite, and M/H11005martensite. (From Atlas of Isothermal Transformation
and Continuous Cooling Diagrams , American Society for Metals, Metals Park,
1977. Reprinted with permission of AMS International (R). All rights
reserved. www.asminternational.org)
very limited extent. At point 1, accordingly, the structure can be assumed to be half
martensite and half retained austenite.
PATH 2 In this case, the specimen is held at 523 K (250°C) for 100 s. This is not sufﬁ-
ciently long to form bainite, so that the second quench from 523 K to room temperature
develops a martensitic structure.
PATH 3 An isothermal hold at 573 K about 500 s produces a structure composed of half
bainite and half austenite. Cooling quickly from this temperature to room temperature
results in a ﬁnal structure of bainite and martensite.
PATH 4 Eight seconds at 873 K (600°C) converts austenite completely (99 percent) to
ﬁne pearlite. This constituent is highly stable and will not be altered on holding for a total
time of 104s (2.8 hr) at 873 K (600°C). The ﬁnal structure, when cooled to room temper-
ature, is ﬁne pearlite.18Ch18.qxd  11/6/08  3:59 PM  Page 592
593 18.12 Slowly Cooled Hypoeutectoid Steels
1 0.10100200300400Temperature, °C
Temperature, K500600700Eutectoid temperature
Austenite
4
3
2
1Pearlite
Pearlite + bainite
BainiteAustenite800
3004005006007008009001000
10 100 103
Time, in secondsMartensiteMartensite and austeniteBainite and
martensite
Fine pearlite23 4
10410550%
Ms
M50
M90
FIG. 18.31 Arbitrary time-temperature paths on the isothermal
transformation diagram
18.12 SLOWLY COOLED HYPOEUTECTOID STEELS
The steel region of the iron-carbon diagram is reproduced again in Fig. 18.32. Alloys to the
left of the eutectoid point are arbitrarily designated as hypoeutectoid, while those to the
right are known as hypereutectoid. In the above discussion, attention has been directed
primarily to a consideration of the eutectoid composition. The transformations that
austenite undergoes in steels, whose compositions fall on the low, or hypoeutectoid, side
of the eutectoid point, will now be considered. A typical hypoeutectoid composition is rep-
resented by line ac. At point athis alloy is austenitic. Its transformation, on very slow cool-
ing, starts when the temperature reaches point b. At this time the alloy enters a two-phase
ﬁeld of ferrite and austenite. When this happens, ferrite begins to nucleate heteroge-
neously at the grain boundaries of the austenite, as indicated in Fig. 18.33A. With contin-
ued slow-cooling to point c, the ferrite grains grow in size. Since the ferrite is very low in
carbon ( /H110210.02 percent C), its growth is associated with a rejection of carbon from the
interface back into the austenite, and a corresponding increase in the carbon content of
the austenite. The two-phase mixture that is obtained when the alloy is cooled to point c
is shown in Fig. 18.33B. Notice that each austenite grain is now surrounded by a network18Ch18.qxd  11/6/08  3:59 PM  Page 593
Chapter 18 The Iron-Carbon Alloy System 594
0Ferrite  + pearliteFerrite  +
austenite
0.022% 0.52%0.77%Austenite
a
b
c
d
e600700Temperature, °C800900
0.2 0.4 0.8 0.6 1.0 1.2
FIG. 18.32 Transformation of a hypoeutec-
toid steel on slow coolingAustenite 
Ferrite 
nuclei 
(A) (B) (C)Pearlite Ferrite Austenite 
FIG. 18.33 Three stages in the formation of a slowly cooled
hypoeutectoid structure corresponding to points b, c, and d,
respectively, in Fig. 18.32
of ferrite crystals. The pertinent data concerning this two-phase mixture are easily deduced
from Fig. 18.32. By the lever rule, we have:
and the intersections of the tie lines with the single-phase boundaries show us that the
ferrite must contain 0.02 percent C and the austenite 0.77 percent C. The structure thus
consists of two-thirds austenite and one-third ferrite in which the austenite has the
eutectoid composition and is just above the eutectoid temperature. Slow cooling of
this metal through the eutectoid temperature transforms the remaining austenite to
pearlite, so that the structure at point dconsists of a mixture of ferrite and pearlite. (See
Fig. 18.33C.) The ratio of ferrite to pearlite is, of course, the same as the ratio of ferrite to
austenite which obtains at point c, namely, 1 to 3. Continued cooling of the alloy to room
temperature causes no visible change in the microstructure. Theoretically, a change
should occur since the solubility of carbon in ferrite decreases with temperature, but the
quantity of carbon involved is very small, since at the eutectoid temperature ferrite only
dissolves 0.022 percent C.
For most practical purposes, in making lever-rule computations one can assume that
the carbon content of ferrite is zero. If this assumption is made, then the part of the struc-
ture of a hypoeutectoid steel that is pearlite varies directly as the ratio of the carbon con-
tent of the steel divided by the eutectoid composition 0.77 percent. Thus, a 0.2 percent C
steel should have a structure with approximately one-fourth pearlite, and a steel with a
structure composed of half pearlite should have a carbon content of about 0.4 percent C.
The microstructures of several slowly cooled hypoeutectoid steels are shown in Fig. 18.34.
The structure of a hypoeutectoid steel serves to show the difference between the
phase and constituent concepts. In any one of the photographs of Fig. 18.34, two basic
types of structures are clearly evident: the white ferrite areas and the dark pearlitic areas.
The constituents of these specimens are, accordingly, pearlite and ferrite. The phases in The amount of austenite /H110050.52/H110020.02
0.77/H110020.02/H110052
3 The amount of ferrite /H110050.77/H110020.52
0.77/H110020.02/H110051
318Ch18.qxd  11/6/08  3:59 PM  Page 594
595 18.13 Slowly Cooled Hypereutectoid Steels
0.2  percent carbon
0.4  percent carbon 0.6  percent carbon
FIG. 18.34 Hypoeutectoid-steel microstructures. Black areas are pearlite,
white areas are ferrite. Approximately 300 /H11003
these structures are, however, ferrite and cementite. In each specimen, cementite is local-
ized in the pearlitic areas, while the ferrite occurs both in the pearlite and in the simple
ferrite grains. While there is no basic difference between the two forms of ferrite, it is
sometimes convenient to differentiate between them. Ferrite that appears in the pearlite
is called the eutectoid ferrite , while the other is the proeutectoid ferrite . The Greek preﬁx “pro”
is used to designate the latter because, on cooling, it forms before the eutectoid-structure
(pearlite) forms.
The relative amounts of the two phases in a steel are also found by the lever rule. In
this case, the levers extend to the compositons of the phases (ferrite 0 percent and cemen-
tite 6.7 percent), instead of to the compositions of the constituents (proeutectoid ferrite 0
percent C and pearlite 0.77 percent C).
18.13 SLOWLY COOLED HYPEREUTECTOID STEELS
Steels having a carbon content that falls above the eutectoid point transform in a fash-
ion similar to those laying below the eutectoid composition. The proeutectoid con-
stituent in this case is cementite instead or ferrite which, for a typical composition
(1.2 percent C) (Fig. 18.35), forms between point hand ias the temperature is lowered18Ch18.qxd  11/6/08  3:59 PM  Page 595
Chapter 18 The Iron-Carbon Alloy System 596
0 600 800 Temperature, °C 
700 900 1000 
0.4 0.2 0.6 0.8 
Weight percent carbon 1.2 1.0 Austenite 
0.77% 1.2% h 
i
jg 
To 6.7% 
1.6 1.4 Austenite  + 
cementite 
Pearlite  + cementite FIG. 18.35 Transformation of a hypereutectoid
steel on slow cooling
along line gk. At point i, the structure is a mixture of cementite (6.7 percent C) and
austenite (0.77 percent C). A lever-rule computation shows that 92.7 percent of the
structure is austenite and 7.3 percent is cementite. The precipitation of the proeutec-
toid cementite reduces the carbon content of the austenite to that of the eutectoid
point. As a result, slowly lowering the temperature of the specimen through the eutec-
toid temperature converts the remaining austenite to pearlite. Continued cooling of the
specimen to room temperature in this case also causes no visible change in the
microstructure, so that the structure obtained at point jmay be taken as representative
of that visible at room temperature, which is 7.3 percent proeutectoid cementite and
92.7 percent pearlite, which are the constituents of the structure. The phases are
cementite and ferrite. The latter can be determined with the aid of the lever rule and
shown to be 18 percent total cementite (eutectoid plus proeutectoid) and 82 percent
ferrite (all contained in the pearlite).
A typical hypereutectoid structure is shown in Fig. 18.36. Hypereutectoid microstruc-
tures usually differ in appearance from hypoeutectoid ones. The most important differ-
ence is in the amount of the proeutectoid constituent. In the above example (1.2 percent
C steel that lies 0.43 percent above the eutectoid point) there is only 7.3 percent proeu-
tectoid cementite. At an approximately equal distance in weight percent on the other side
of the eutectoid point, 0.4 percent C, the structure contains 50 percent proeutectoid fer-
rite. A particular characteristic of hypereutectoid microstructures is the small amount of
the proeutectoid constituent. In the photograph of Fig. 18.36, which is of a 1.1 percent C
steel, the proeutectoid cementite appears as a ﬁne network surrounding pearlite areas, as
may be seen by studying the boundary around the large pearlite colony occupying the
center of the photograph. Each pearlite region was a single austenite grain before the
transformation. The proeutectoid cementite thus forms heterogeneously at the austenite
grain boundaries.
Another important difference between the structures of low- and high-carbon steels
is that in steels ferrite is the continuous phase and cementite the surrounded phase. Thus,
the proeutectoid cementite, while outlining the austenite grain boundaries, still consists of
a number of disconnected plates. Conversely, proeutectoid ferrite often completely sur-
rounds pearlite areas in the form of a number of contiguous grains.18Ch18.qxd  11/6/08  3:59 PM  Page 596
597 18.14 Isothermal Transformation Diagrams for Noneutectoid Steels
FIG. 18.36 Hypereutectoid-steel microstructure. Notice the band
of cementite plates outlining the pearlite colony in the center of
the photograph. 1000 /H11003
18.14 ISOTHERMAL TRANSFORMATION DIAGRAMS 
FOR NONEUTECTOID STEELS
Isothermal transformation diagrams ( T-T-T ) for both a hypoeutectoid steel (0.35 percent C)
and a hypereutectoid steel (1.13 percent C) are shown in Figs. 18.37 and 18.38, respec-
tively. The similarity between these diagrams and that of the eutectoid steel are at onceapparent, but there are, nevertheless, important differences. Among the latter is the pres-ence in both ﬁgures of the line mncorresponding to the start of the isothermal transfor-
mation of the proeutectoid constituent. In each case, the designated line lies above and tothe left of those deﬁning the isothermal transformation of austenite to pearlite. Notice thatthese lines are asymptotic (at large times) to constant temperature lines made on each ﬁg-ure to pass through the temperatures at which the two given alloys are ﬁrst able to formthe proeutectoid constituents (ferrite and cementite, respectively) on very slow cooling.
The isothermal-transformation diagram for a hypoeutectoid steel is reproduced again
in Fig. 18.39. Several arbitrary cooling paths are made in this diagram in order to illustratethe complete signiﬁcance of all the lines shown.
In each case, it is assumed that the specimens are austenitized at 1113 K (840°C),
which is some 40 K above the temperature at which ferrite is able to ﬁrst form in this com-position. Along Path 1 it is assumed that the specimen is instantly quenched to 1023 K(750°C) and held at this temperature for 1 hr. During the ﬁrst second of this isothermal18Ch18.qxd  11/6/08  3:59 PM  Page 597
Chapter 18 The Iron-Carbon Alloy System 598
0.5200
52433527252512Hardness RC
85RB
400600800100012001400
30040050060070080090010001100
100
0200300400500600700800
12 5 1 0 1 02103
Time in secondsTemperature
104105106°F °C K
AAf n
Am
*Estimated
temperature 1 Min. 1 Hour 1 Day 1 WeekMs*
M50*
M90*F + CAs
I-T Diagram50%A + F + CA + F
FIG. 18.37 Isothermal transformation diagram for a hypoeutectoid steel: 0.35 percent
carbon, 0.37 percent manganese. Note: the Afline represents the highest temperature
at which ferrite can form; Asis the eutectoid temperature; Msis the martensite start
temperature, A, F, and Chave the same signiﬁcance as in Fig. 18.30. (From Atlas of
Isothermal Transformation and Continuous Cooling Diagrams , American Society for Metals,
Metals Park, Ohio 44073, 1977. Reprinted with permission of ASM International (R).
All rights reserved. www.asminternational.org.)
treatment, the structure remains entirely austenitic, but at the end of this second the curve
designating the start of the ferrite nucleation is crossed and ferrite begins to form. From
this point on to the end of 10,000 s (2.8 h) the structure lies in the two-phase austenite-
ferrite region. Because of the large length of time at this temperature, the amount of fer-
rite formed should be close to that predicted by the equilibrium diagram for this
temperature. No pearlite should form because we are still above the eutectoid temperature
[1000 K (727°C)]. In the diagram, Path 1 is completed by a quench to room temperature,
which should transform any austenite left at 1023 K (750°C) almost completely to
martensite, so that the ﬁnal structure can be assumed to consist of ferrite and martensite.
Path 2 represents one in which the specimen is assumed to be isothermally transformed
at a temperature below the eutectoid temperature, and for this purpose 923 K (650°C) has
been selected. Because of the extreme rapidity with which ferrite forms from austenite in
this temperature range, even a very rapid quench (cooling time less than 0.5 s) cannot sup-
press the formation of some ferrite during the quench. As a result, the specimen starts its
isothermal transformation as a mixture of ferrite and austenite. The transformation to
pearlite in this temperature range is also very rapid and the latter begins to form at once.
During this period, from about 0.5 s (the assumed start of the transformation) to the end of
100 s, the austenite is transformed to pearlite. The specimen may be assumed to be com-
pletely transformed at the end of 100 s and to consist of a mixture of ferrite and pearlite.
Cooling to room temperature at any normal rate of cooling does not change this structure.18Ch18.qxd  11/6/08  3:59 PM  Page 598
599 18.14 Isothermal Transformation Diagrams for Noneutectoid Steels
0.5200
65626055514746464543Hardness RC
27
400600800100012001400
30040050060070080090010001100
100
0200300400500600700800
12 5 1 0 1 02103
Time in secondsTemperature
104105106°F °C K
An
Am
*Estimated temperature1 Min 1 Hour 1 Day 1 WeekMs*
M50*
M90*F + CAs
I-T Diagram50%A + C
A
F
C++
FIG. 18.38 Isothermal transformation diagram for a hypereutectoid steel:
1.13 percent carbon, 0.30 percent manganese. (From Atlas of Isothermal
Transformation and Continuous Cooling Diagrams , American Society for Metals,
Metals Park, Ohio 44073, 1977. Reprinted with permission from ASM
International (R). All rights reserved. www.asminternational.org)
Transformations of the type indicated above, in which a hypoeutectoid specimen
is quickly cooled to a fixed temperature and allowed to transform at this temperature,
represent a nonequilibrium irreversible transformation. One of the results is that the
ratio of ferrite to pearlite that is obtained is not the same as that obtained on a very
slow continuous cooling cycle approaching an equilibrium transformation. The
amount of ferrite in the irreversible process is usually smaller, which means that the
amount of pearlite in the final microstructure is greater. This increase cannot occur
without a corresponding change in the composition of pearlite: normally, on slow
cooling, cementite and ferrite. Transformations of hypoeutectoid steels at temper-
atures below the eutectoid point, therefore, tend to suppress the amount of proeutec-
toid ferrite and lower the carbon content of the eutectoid structure (the pearlite). At
this point it is well to point out that there is a corresponding effect in the case of
hypereutectoid compositions. Transformations that occur below the eutectoid temper-
ature tend to suppress the amount of the proeutectoid cementite and, accordingly, to
raise the carbon concentration of the pearlite.
The great rapidity with which ferrite and pearlite form in the particular alloy under
consideration precludes the formation of a microstructure that is all bainite. As Fig. 18.39
shows, a quench that takes even as short a period as 0.5 s to reach 673 K (400°C) still
passes through the lines designating the start of the ferrite and pearlite transformations. A
specimen quickly cooled and held at 673 K (400°C) for about 100 s (Path 3), accordingly,
contains bainite mixed with a small amount of ferrite and pearlite. Finally, a direct quench7
81
818Ch18.qxd  11/6/08  3:59 PM  Page 599
Chapter 18 The Iron-Carbon Alloy System 600
1.5 10100200300400500Temperature, °C
Temperature, K600700800Highest temperature at
which ferrite can form
Bainite
transformation
endsPearlite
transformation
endsPearlite
transformation
startsAustenite
21
3
3Eutectoid temperature900
40050060070080090010001100
100 103
Time, in secondsBainite 3 2 1 Ferrite and
pearliteFerrite and
martensite
10410510621
Ms
M50
M90
FIG. 18.39 Arbitrary time-temperature paths on the isothermal 
diagram of a hypoeutectoid steel
to room temperature should furnish a hardened specimen containing a high percentage of
martensite, but with also unavoidable small percentages of ferrite and pearlite.
An analysis similar to the above can be carried out for the hypereutectoid steel shown
in Fig. 18.38. The principal difference will be in the nature of the proeutectoid constituent—
cementite instead of ferrite.
PROBLEMS
18.1 The Johnson-Mehl equation, Eq. 18.7, can in
most cases adequately describe the kinetics of the
austenite to pearlite transformation. This can be
demonstrated by taking several sets of Nand Gvalues
from Fig. 18.19, which contains data from a 0.78 percent
C plain-carbon steel. This figure indicates that at
700°C, N/H110056.31/H1100310/H110024nuclei per mm3per sec and
G/H110053.16/H1100310/H110024mm per sec. On the other hand, at
550°C, N/H110051000 nuclei per mm3per sec andG/H110058.91/H1100310/H110023mm per sec. Substitute these values of
Nand Ginto Eq. 18.7, and with the aid of a computer
obtain the pearlite reaction curves for this steel at 700
and 500°C. Plot the fraction transformed, f(t),versus
log(t) as in Fig. 18.20.
18.2 (a) Determine, using the curves obtained in
Prob. 18.1, the times required to obtain 1 percent and
99 percent pearlite at 700 and 550°C.18Ch18.qxd  11/6/08  3:59 PM  Page 600
601 Problems
(b)Compare these times with the experimental data
for an eutectoid plain-carbon steel shown in the time
temperature-transformation diagram ( T-T-T ) in Fig. 18.21.
Is the agreement reasonable?
18.3 After being slowly cooled from the austenite region,
a simple iron-carbon steel exhibits a microstructure con-
sisting of 40 percent pearlite and 60 percent ferrite.
(a) Estimate the carbon concentration of the steel.
(b) Describe the equilibrium microstructure that would
be obtained if the steel were heated to 730°C and held
there for a long period of time.
(c) What would be the equilibrium structure of this steel
if it were heated to 850°C?(d) Make sketches of all of these microstructures.
18.4 In slowly cooled hypoeutectoid steels one normally
ﬁnds a microstructure in which the pearlite colonies are
surrounded by ferrite grains. Explain.
18.5 An iron-carbon steel containing 0.5 percent of car-
bon has a microstructure consisting of 85 percent pearlite
and 15 percent ferrite.
(a) Are these the amounts of these constituents that one
would expect to ﬁnd in the steel if it had been slowly
cooled from the austenite region?
(b) In a slowly cooled microstructure, pearlite nor-
mally has a 7 to 1 ratio of the widths of the ferrite and
cementite lamellae. What would this ratio be in thepresent case?
18.6 In a slowly cooled hypereutectoid iron-carbon steel,
the pearlite colonies are normally separated from each
other by a more or less continuous boundary layer ofcementite. Explain how this microstructure develops. Usesimple sketches to illustrate your answer.
18.7 Consider an iron-carbon alloy containing 1.0 percent
carbon.
(a) If this composition is slowly cooled from the austen-
ite region, what would be the respective percentages of
the constituents and the phases in its microstructure?
(b) Now assume that it has been cooled at a rate rapid
enough to yield a proeutectoid constituent of only 1.2
percent. What would be the percentages of the con-stituents and the phases in this case?
18.8 With the aid of the data given in Figs. 18.13, 18.14,
and 18.15, determine the values of the constants K
1, K2,
K3in Eqs. 18.3, 18.4, and 18.5, respectively. Then check
your answers by seeing if K1/H11003K2/H11003K3/H110051.18.9 Substitute the values of K1, K2, and K3into
Eqs. 18.3, 18.4, and 18.5. Now substitute (727 /H11002T) for
/H9004Tin Eqs. 18.3 and 18.5, and then make the following
plots:
(a) Plot the temperature Tin °C, from 726 to 526°C,
against log V, where Vis the growth velocity. This should
give a more up-to-date version of the curve in Fig. 18.19.
Use /H9262m/s units for V.
(b) Plot Tvs log /H9261where /H9261is the interlamellar spacing of
the pearlite, from T/H11005726 to 526°C.
(c)Plot /H9261against Vin the interval from V/H110050.1 to 100 /H9262m/s.
Express /H9261in /H9262m units.
18.10 (a) Explain in detail how bainite differs from
martensite and from pearlite.
(b) How do upper and lower bainite differ?
18.11 Answer the following with regard to the T-T-T dia-
gram of a steel of eutectoid composition, shown in
Fig. 18.31, and assume that the specimens involved in the various cooling paths were cut from a thin sheet andaustenitized at 750°C before cooling. Describe themicrostructure resulting from being:
