Repository: Ketankham/chatbot-meta-books

File: tem-book.txt (part 39 of 71)
 هب انم خدا 
odicity in real space (i.e., in the image), there must be acorresponding array of spots in reciprocal space; the
converse is also true. If we image a specimen with a
constant wedge angle, then we will see a uniform spacingof thickness fringes in both the BF and DF two-beam
images even when s
g= 0. We must therefore have more
than one spot ‘at G’ when sg= 0 otherwise we would
not see fringes. We already know that if we increase sor
if the wedge angle were larger, then the fringe separationwould decrease and the spacing of these spots must
therefore increase.
To understand why there is more than one spot at G,
go back to Chapter 17 where we showed that, becausethe specimen is thin, any spot in the DP will be elongated
normal to the surface. When the specimen is wedge
shaped, there will be two surfaces and we can imaginethe spot being elongated normal to both surfaces, as wasshown in Figure 17.4. Actually we have two curved
relrods which do not intersect at s= 0; we related this
curvature to the dispersion surface in Chapter 15. The
diffraction geometry close to G is shown in Figure 24.6.
(A) (B)
FIGURE 24.5. Thick fringes from an annealed Al 2O3specimen with the
geometry shown in Figure 24.4. (A) At low magnification, the fringes are
well defined and continuous, even when the wedge angle and wedge axis
change. (B) At higher magnification, the contrast is seen to be quantizedwithin a given fringe.
FIGURE 24.4. Schematic cross-sectional view of a specimen with ter-
races parallel to the surface and steps connecting terraces.
(A)
(B)
FIGURE 24.6. Relrods in (B) aligned normal to both surfaces of a
wedge-shaped specimen in (A). In practice, the relrods (blue lines) don’t
actually cross (they are the black curves) so there are always two spots in
the DP.
410 .........................................................................................................................................................T HICKNESS AND BENDING EFFECTS
www .Iran -mavad .com  
ﻣﺮﺟﻊ ﺩﺍﻧﺸﺠﻮﻳﺎﻥ ﻭ ﻣﻬﻨﺪﺳﻴﻦ ﻣﻮﺍﺩ
This spot spacing is thus related to xg/C01and the
wedge angle. While the spacing of the thickness fringes
depends on xg, it is not equal to xg. As we referenced
back in Chapter 17, Amelinckx’s group has shown that
we can describe this geometric relationship as shown in
Figure 17.4. As we tilt the crystal away from s= 0, the
Ewald sphere will move up or down (as sbecomes
negative or positive) to cut the two ‘rods.’ So, you cansee that there will be two spots instead of one at G andtheir separation will increase as sincreases. As the
separation increases, the spacing of the fringes
decreases; the thickness fringes move closer together
because the x
effhas decreased. The change in the fringe
spacing is similar either side of s= 0. So be wary of
trying to make accurate thickness measurements for
wedge-shaped crystals.
We refer to thickness fringes as being an example of
amplitude contrast because, in the two-beam case, they
are associated with a particular reflection, g. They actu-
ally occur due to interference between two beams, bothof which are located close to g, so they are really an
example of phase contrast although we rarely think ofthem as such.
24.4 BEND CONTOURS (ANNOYING
ARTIFACT, USEFUL TO OL, INVALUABLE
INSIGHT)
This is a particularly satisfying topic, because you can
understand it by considering a simple physical pictureand yet the concept involved is the basis for understand-ing most aspects of defect contrast. Bend contours(don’t call them extinction contours) occur when a par-ticular set of diffracting planes is not parallel every-where; the planes rock into, and through, the Braggcondition.
The specimen shown schematically in Figure 24.7 is
aligned so that the hklplanes are exactly parallel to the
incident beam at the center of the figure and always lienormal to the specimen surface even when it bends. Weimagine that the foil bends evenly, so that the hklplanes
are exactly in the Bragg condition at A and the /C22h/C22k/C22l
planes are exactly in the Bragg condition at B. We candraw the systematic row of reflections as you see below
the bent crystal. Notice that /C0G is now on the left and G
on the right (with no lens present). Now if we form a BFimage we will see two dark lines. Next, we form the
DF image using reflection g. We see a bright band on
the left because that’s where gis excited. Now use /C22gto
form the image and the bright band is on the right.
These bands are referred to as bend contours. A setof experimental images is also shown in Figures 24.8and 24.9.
Remembering Bragg’s law, the (2 h2k2l) planes dif-
fract strongly when yhas increased to /C242y
B. So we’ll see
extra contours because of the higher-order diffraction.Asyincreases, the planes rotate through the Bragg
condition more quickly (within a small distance Dx)s o
the bend contours become much narrower for higher-order reflections.
Tyro-microscopists occasionally have difficulty in
distinguishing higher-order bend contours from realline defects in the crystal. The solution is very simple:tilt your specimen. Bend contours are not fixed to anyparticular position in the specimen and quickly move asyou tilt.
Bend contours are true amplitude contrast, not
phase contrast.DISPLACE THE SAD APERTURE
In actually doing this imaging experiment, you
should translate the objective aperture to form the
DF images; you’ll lose some resolution but don’tmove (neither translate nor tilt) the specimen.FRINGE PERIODICITY
The minimum spot spacing in the DP corresponds tothe periodicity of the thickness fringes, which at s=0
is given directly by the extinction distance and the
wedge angle.
FIGURE 24.7. The origin of bend contours shown for a foil symmetri-
cally bent either side of the Bragg conditions. For this geometry, when the
hklplanes are in the Bragg condition, the reflection G is excited. Notice
that G and the diffracting region are on opposite sides of O; if the foil were
bent upwards, they would be on the same side.
24.4 B END CONTOURS (ANNOYING ARTIFACT ,U SEFUL TOOL,INVALUABLE INSIGHT ) .......................................................... 411
www .Iran -mavad .com  
ﻣﺮﺟﻊ ﺩﺍﻧﺸﺠﻮﻳﺎﻥ ﻭ ﻣﻬﻨﺪﺳﻴﻦ ﻣﻮﺍﺩ
24.5 ZAPs AND REAL-SPACE
CRYSTALLOGRAPHY
In the above discussion, we only considered bending
about one axis. In real specimens, the bending will bemore complex. This complexity will be important whenthe bent area is oriented close to a low-index pole,because the bend contours then form a zone-axis patternor ZAP. Two examples of these ZAPs are shown inFigure 24.8. Although the ZAP is distorted, the symme-try of the zone axis is clear and such patterns have beenused as a tool for real-space crystallographic analysis.Each contour is uniquely related to a particular set ofdiffracting planes, so the ZAP does not automaticallyintroduce the twofold rotation axis that we are used toin SAD patterns. These contours are the real-spaceanalog of the symmetry seen in large-angle CBEDpatterns.
In fact it’s the exception that a /C6gpair of bend
contours is straight and parallel. In case you are havinga problem visualizing how a pair of contours might
diverge, go back to the bent specimen in Figure 24.7,
hold the /C22h/C22k/C22lplane fixed at x=x
0, and then as you move
along the foil (going into the page) gradually decreasethe bend in the foil. The position where the hklplanes
are in the Bragg condition gradually moves to the left, so/C0x
0becomes more negative. Since x0is fixed the con-
tours move apart in the image.
Notice how at the zone axis, the main 020 and 002
contours in the [100] ZAP are closely spaced, while in
the [103] pattern, only one pair of contours is closely
spaced; the others are more clearly defined and fartherapart.
FIGURE 24.8. BF images of a bent Al specimen oriented close to the (A)
[100] and (B) [013] zone axes. These images are known as (real-space) zone-
axis patterns, or ZAPs, and are shown with their respective zone-axis DPs(insets). Each diffracting plane produces two bend contours, depending on
whether y
Bor/C0yBis satisfied. Note that the separation of the bend
contours is not uniform for any particular pair of planes because the
curvature of the bending is not, in general, the same.
FIGURE 24.9. An 0001 real-space ZAP of Al 2O3: (A) BF image and (B)
corresponding DP. (C–H) Displaced-aperture DF images taken from thespots indicated in (B) identifying the principal dark bend contours in (A);ðC;DÞ/C6ð /C223030 Þ;ðE;FÞ/C6ð /C223300 Þ;ðG;HÞ/C6ð03/C2230Þ. Note in (A) that the
inner f11/C2220gspots produce fainter bend contours than the f/C223300 g.
412 .........................................................................................................................................................T HICKNESS AND BENDING EFFECTS
www .Iran -mavad .com  
ﻣﺮﺟﻊ ﺩﺍﻧﺸﺠﻮﻳﺎﻥ ﻭ ﻣﻬﻨﺪﺳﻴﻦ ﻣﻮﺍﺩ
When the foil curvature is equal, this effect allows
you to recognize a low-index ZAP. Since you can tilt the
crystal, you can form different ZAPs from exactly thesame area of your specimen just as you can for SAD and
CBED (where we also use the term ZAP but then refer
to a DP; really a ZADP). You index the contours in themanner described in Section 18.4 but use all the spots in
the ZADP.
If your specimen is buckled, you can tilt it so that a
particular bend contour stays at the position you’re
studying in the image. You’re then doing the sameoperation as we did using Kikuchi lines in Chapter 19.Tilting in image mode is more tricky, but if the specimenis very buckled or too thin, you can’t use Kikuchi lines.
The ZAP and bend contours let you work in real space.
You can even set the value of sfor a particular gat a
particular location on your specimen!
24.6 HILLOCKS, DENTS, OR SADDLES
The simplest use for bend contours is in determiningwhether an area is a hillock or a dent. This information
is useful when analyzing particles grown on a substrate,
particularly if the substrate is a thin film.
Figure 24.9A and B shows a ZAP in a thin specimen
of Al
2O3and the associated SADP; the dark bands
aref3/C22300gbend contours. Figure 24.9C–H shows
DF images recorded using each of these reflections;
the area is identical in each of these images. UsingFigure 24.7 you can determine the sense of the bending.
You can see directly that the bend contour from one
set of hklplanes does not necessarily lie parallel to
those planes but instead both curves and changes inwidth.
Remember, for these contrast experiments especially,
it is important to move the objective aperture, not thespecimen. The resolution of the image will be somewhatlower but this is not critical for this application.
24.7 ABSORPTION EFFECTS
When your specimen is very thick you won’t see an
image, so we can say that the electrons have then all
been absorbed. The absorption process is moreimportant than this obvious statement might sug-
gest. Much of our thinking about this topic is, how-ever, just as empirical. In fact it is common to define
an imaginary component x
0gto the extinction dis-
tance, so
xabs
g¼xgx0g
x0gþixg !
(24:3)
Then we use xabsgin the Howie-Whelan equations.
The term x0gi sf o u n dt ob ea p p r o x i m a t e l y1 0 xg.T h e
reason for choosing this expression for xabsgis that
the 1/x gin the Howie–Whelan equations can then
be replaced by ( i/x0g+1 /xg). We do the same for x0.
The result is that gin the Howie-Whelan equations
has an imaginary component. Consequently, we now
have an exponential decay of the diffracted ampli-tude. It’s a completely phe nomenological treatment,
but you will see reference to it. When we discussEELS in Part 4, you’ll appreciate the difficulties inmodeling the effects of inelastic scattering on the
image by a single parameter.
We did briefly discuss absorption of Bloch waves in
Chapter 14. We showed that Bloch wave 2 (smaller k)
is less strongly absorbed than Bloch wave 1; Blochwave 1 travels along the atom nuclei while Bloch
wave 2 channels between them. As the crystal becomes
thicker we lose Bloch wave 1. Since thickness fringes
result from a beating between the two beams, we willlose the thickness fringes but will still be able to ‘see
through’ the specimen as you can appreciate fromFigure 24.10. Now you can see why equation 24.3must be phenomenological—there are no beams in
the crystal!
Bend contours in thicker parts of the specimen will
also show the effect of this anomalous absorption.
Looking back at Chapter 15 on the dispersion surface,
you’ll see that when s
gis negative, the tie line D 1D2
would be closer to 0than gand Bloch wave 2 contributes
tofgmore strongly. When sgbecomes positive, Bloch
wave 1 is the more strongly excited. We lose Bloch wave
1 because the specimen is thick. So as we rock through
the Bragg condition on the bend contour, we’ll lose the
thickness fringes faster where Bloch wave 1 was weakeralready, i.e., when s
gis negative or inside the /C6gpair of
bend contours.
ANOMALOUS ABSORPTION
Absorption due to the loss of Bloch wave 1 is called
anomalous absorption for historical reasons, not
because it is unexpected.ZAPs IN REAL SPACE
In this case, a small gin the DP gives a small spacing
in the image, contrary to the usual inverse relation-
ship between image and DP.
24.7 A BSORPTION EFFECTS ...................................................................................................................................................................... 413
www .Iran -mavad .com  
ﻣﺮﺟﻊ ﺩﺍﻧﺸﺠﻮﻳﺎﻥ ﻭ ﻣﻬﻨﺪﺳﻴﻦ ﻣﻮﺍﺩ
We can summarize this discussion of absorption
with some conclusions
&We can define a parameter x0gwhich is usually about
10xgand is really a fudge factor which modifies the
Howie-Whelan equations to fit the experimental
observations.
&The different Bloch waves are scattered differently.If they don’t contribute to the image, we say thatthey were absorbed. We thus have anomalous
absorption which is quite normal!
&Usable thicknesses are limited to about 5 xg, but you
can optimize this if you channel the less-absorbed
Bloch wave.
24.8 COMPUTER SIMULATION OF
THICKNESS FRINGES
Thickness fringes can be simulated. We’ll talk more
about the programs in Chapter 25, but be wary: don’tuse a program as a ‘black box.’ Why do we need orwant to simulate thickness fringes? As an illustration,let’s look at a 908-wedge specimen (see Section 10.6) sothat we know how the thickness changes with posi-tion. The actual thickness will be very sensitive to the
orientation of the specimen since the specimen is sothick, as shown in Figure 24.11A. The specimen is aGaAs/Al
xGa1/C0xAs layered composite grown on (001).
Since the cleavage surface is {110} it can be mountedat 458 so the beam is nearly parallel to the [100] pole.
The value of x
gis different for the two materials, so
they can be readily distinguished. Clearly, a quantita-tive simulation of this situation is non-trivial, espe-
cially if you have to consider the effect shown in
Figure 24.6.
Because the fringe spacing changes as x
gchanges, it
will also change if you vary the accelerating voltage.You can see this effect clearly in Figure 24.11B and Cwhich compares the same region of a wedge specimenimaged at 300 and 100 kV.24.9 THICKNESS-FRINGE/BEND-
CONTOUR INTERACTIONS
It’s clear from equation 24.1 that both bending and
thickness effects can occur together. This combinedeffect is shown in Figure 24.12, where the axis of bend-ing runs normal to the edge of the wedge specimen.When s= 0, the value of x
effis largest. As we bend
away from the Bragg condition, on either side, xeff
FIGURE 24.10. The contrast of thickness fringes in a two-beam BF
image decreases when the effect of anomalous absorption is included.
Note that the defects are still visible when the fringes have disappeared ata thickness of /C05x
g.
(A)
(B) (C)
FIGURE 24.11. (A) Thickness fringes in a 90 8wedge of alternating GaAs
and AlGaAs. The extinction distance changes in each phase so the fringe
spacing changes. Strong beam BF images ( s= 0) for (B) 300-kV and (C)
100-kV electrons. The extinction distance increases as the accelerating
voltage increases, and you can see through thicker areas; compare withthe images in Figure 24.1.
414 .........................................................................................................................................................T HICKNESS AND BENDING EFFECTS
www .Iran -mavad .com  
ﻣﺮﺟﻊ ﺩﺍﻧﺸﺠﻮﻳﺎﻥ ﻭ ﻣﻬﻨﺪﺳﻴﻦ ﻣﻮﺍﺩ
decreases so the thickness contours curve towards the
edge of the specimen. This image actually shows theg(111) and /C22g(/C221/C221/C221) contours (arrowed). As an exercise
you can calculate the value of sat any point between the
contours in this image. Assume the wedge angle is con-
stant and t= 0 at the edge; then compare the thickness
you deduce using x
effwith the thickness value extrapo-
lated from the regions where s=0 .
If a defect causes the specimen to bend, then the
contrast from the defect and that from thickness varia-tions will be linked.
Since the effective thickness is s
eff/C01, it will change as
we increase the deviation parameter, s.Y o uc a nu s et h i s
fact to determine the thickness of an area quite accurately,provided you have a reference value, such as zero thick-ness at a hole in the specimen. You initially tilt the speci-
men so that the chosen reflection is at the Bragg condition.
(Remember that this analysis assumes that we have onlyt w ob e a m s . )Y o uc a nd e t e r m i n e s
gquite accurately if you
can see the Kikuchi lines. Then you can determine seff/C01at
different positions on the specimen. The maximum valueofs
eff/C01isxgand occurs at sg= 0. As you tilt the specimen
to increase sgin the positive or negative sense, you’ll see
the thickness fringes move closer together. We’ll examinethe situation where s
gis very large in Chapter 27, and
where the foil also bends in Section 24.10.24.10 OTHER EFFECTS OF BENDING
In some situations, the bending of the foil may be more
subtle. For example, strains in TEM specimens may
relax at the surface of the thin specimen. A particularlyimportant example of this effect was found in the study
of superlattices in semiconductors.
We’ll generalize the situation a little. Imagine that two
cubic materials, which normally have slightly different
lattice parameters, are grown on one another to form an
artificial superlattice with an (001) (i.e., cube-on-cube)
interface plane. One crystal must expand and the other
contract normal to this interface (the tetragonal distor-
tion). When we prepare a cross section TEM specimen,we might then imagine it relaxing at the surface as shown
in Figure 24.13B. The reason for the relaxation is simply
that this allows the one material to expand while the other
FIGURE 24.12. Since both thickness fringes and bend contours ( XandY)
affect the contrast seen in the image, and both can occur in the same part of
the specimen, they can affect, or couple with, one another to give the
complex contrast shown in this BF image. Along the line A–A, schanges
in sign, being approximately zero at O and negative between the contours.ON THICKNESS DETERMINATION
Be careful when using fringes for determining tto use
in XEDS analysis, since only the thickness of the
diffracting (crystalline) material is determined.There may be amorphous material on the surfacewhich has similar or different composition.
(A)
(B) (C)
FIGURE 24.13. (A) A schematic of how an interface might relax at the
surface of a thin specimen. (B, C) DF images of a GaAs/AlGaAs super-
lattice imaged in two orthogonal reflections, 200 and 020, with the speci-
men oriented at the 001 pole. (B) The [200] vector is parallel to theinterface while (C) [020] is normal to it. If planes parallel to the interfacebend to relax the strain caused by the lattice misfit, then only the 020
image will be affected, giving a more abrupt contrast change.
24.10 O THER EFFECTS OF BENDING ..................................................................................................................................................... 415
www .Iran -mavad .com  
ﻣﺮﺟﻊ ﺩﺍﻧﺸﺠﻮﻳﺎﻥ ﻭ ﻣﻬﻨﺪﺳﻴﻦ ﻣﻮﺍﺩ
contracts; the constraint at the surface has been removed
during the specimen preparation process. This argument
is admittedly simplistic, but Figure 24.13B and C shows
that images recorded with g= 020 normal to this inter-
face do indeed appear sharper than images formed when
g= 200 is parallel to the interface.
So, no matter whether gis 020 or 0 /C2220, the Bragg
planes are bent closer to s= 0 at one surface or the other.Here the bending only occurs within a short distance
of the interface but it significantly affects the appear-
ance of the DF image. The bending is actually making
the image appear sharper than it should.
This example is special but emphasizes the point:
relaxation at the surface can cause the diffracting planesto bend and this bending will affect the appearance ofyour image.
CHAPTER SUMMARY
The effects of changes in thickness and specimen bending are both explained by equation24.1. Although this equation was derived for a two-beam geometry, you’ll see similar effects
when more strongly excited beams are present but the simple sin
2dependence will be lost.
&Varying twhile keeping sconstant gives thickness fringes.
&Varying swhile keeping tconstant gives bend contours.
Thickness fringes are an interference effect and, with care, can be used to calculate the
foil thickness and reveal the topography.
Note that if the two surfaces of the specimen are parallel, then we don’t see thickness
fringes, even if the specimen is tilted. However, the contrast of that region will depend on the
projected thickness.
Bend contours are very useful because they map out the value of sin the specimen. If
your foil is bent around more than one axis, bend contours can combine to producebeautiful ZAPs which reflect the true symmetry of the material.
However, if you want to keep the defect analysis simple, then you need to avoid specimen
bending and work in relatively thin regions of nearly constant thickness. There are excep-tions to this rule: in a few special cases where you want to do exactly the opposite! So the
message is that bending and thickness variations give you extra parameters that you can use
in your study as long as you can control these parameters. This control comes frommastering the BF/DF/SAD techniques in Chapter 9.
Last, be aware that anomalous absorption is not anomalous. It can best (only) be
explained by Bloch wave interactions.
SOME SPECIFIC READING
Gibson, JM, Hull, R, Bean, JC and Treacy, MMJ 1985 Elastic Relaxation in Transmission Electron
Microscopy of Strained-Layer Superlattices Appl. Phys. Lett. 46(7) 649–651. Shows the effect of surface
relaxation on the contrast from superlattices.
Rackham, GM and Eades, JA 1977 Specimen Contamination in the Electron Microscope When Small Probes
are Used Optik 47(2) 226–232. Example of using CBED for real-space crystallographic analysis.
Susnitzky, DW and Carter, CB 1992 Surface Morphology of Heat-Treated Ceramic Thin Films J. Am.
Ceram. Soc. 75(9) 2463–2478. An overview of the surface morphology of heat-treated ceramic thin
films studied using TEM.
THE COMPANION TEXT
The simulation programs discussed in the companion text allow you to do the contrast experiments in a
computer.
SELF-ASSESSMENT QUESTIONS
Q24.1 In a BF image, there is a set of dark lines on either side of a particular bend contour. What causes these
lines?
Q24.2 Is it always correct to say ‘‘my sample must vary in thickness a lot because I see a lot of thickness fringes’’?
(Apart from the grammar.)
416 .........................................................................................................................................................T HICKNESS AND BENDING EFFECTS
www .Iran -mavad .com  
ﻣﺮﺟﻊ ﺩﺍﻧﺸﺠﻮﻳﺎﻥ ﻭ ﻣﻬﻨﺪﺳﻴﻦ ﻣﻮﺍﺩ
Q24.3 In a TEM image, you see a pair of dark lines indicating a bend contour. Is this BF or DF?
Q24.4 When would a wedge sample give two closely spaced spots in the DP and when would it not?Q24.5 Imagine that you can continuously increase the accelerating voltage on the TEM from 200 to 300 kV.
How will the thickness fringes change?
Q24.6 If your specimen is exceptionally thin but bent, how can you find a zone axis?Q24.7 A set of bend contours gradually broadens and the contours move apart. What is happening in the
specimen?
Q24.8 If the calculated extinction distance of a sample is 50 nm, what is the maximum thickness of the specimen
that you can use to produce reasonable BF images?
Q24.9 How will thickness fringes curve as the specimen bends away from the Bragg condition?
Q24.10 Are thickness fringes caused by amplitude contrast or phase contrast?
Q24.11 Can thickness fringes tell you about surface topography?Q24.12 What causes bend contours?
Q24.13 How do you distinguish between bend contours and dislocations?
Q24.14 Can a void cause bend contours?Q24.15 What is a ZAP and why does it occur?
Q24.16 Write down the empirical expression for the extinction distance when absorption is included.
Q24.17 How reliably can you determine the thickness of a specimen using thickness fringes?Q24.18 When imaging a GaAs/AlGaAs superlattice grown on (001), which {200} reflection will appear to give
the sharpest image and why is this so?
Q24.19 If you look along [100] at a 90 8-wedge specimen of a (001) GaAs quantum well in a AlGaAs matrix,
which material will show more thickness fringes in two-beam conditions?
Q24.20 How thick is the crystal at the center of the third bright fringe in a two-beam DF image (as a multiple
ofx
g)?
TEXT-SPECIFIC QUESTIONS
T24.1 If the two grains in Figure 24.3A have a common [001] foil normal, describe the shape of the specimen
assuming the electron had 120-keV energy.
T24.2 Is there an error in the caption for Figure 24.3? Estimate the thickness of the sample. Explain all your
assumptions.
T24.3 What is the wedge angle of the two segments of specimen in Figure 24.5A. Explain your assumptions.
T24.4 In Figure 24.8A, the /C6002 bend contours show that the specimen bends. What is the axis of bending that
produces this pair of contours? Deduce the variation in the angle through which the specimen bends.
T24.5 In Figure 24.8B, index the DP. Estimate the radius of curvature around the ½30/C221/C138axis.
T24.6 Explain the shape of the specimen in Figure 24.9.
T24.7 Why does the contrast of the thickness fringes in Figure 24.10 decrease moving left to right?T24.8 Why is there a contraction and expansion in Figure 24.13? Does the shading therefore correspond to that
in the image?
T24.9 In Figure 24.11, consider the GaAs region. What voltage was used to form this image? Explain how you
would deduce this (and do so) even if you could not look up the original publication.
T24.10 In equation 24.3, we introduce x
0
g, the anomalous extinction distance. What is this distance for Cu 220 at
100 and 300 kV? Is this a reasonable value to explain the observations in Figure 24.10 (assuming Cu 220and 100 kV)? Why is x0
ga fudge factor?
T24.11 A crystal of nickel is prepared in the form of a wedge with its upper surface parallel to (100) and its lower
surface to (110). Electrons of energy 100 keV enter through the upper surface and travel in the (001)plane perpendicular to the edge of the wedge, falling on the (020) planes at the exact Bragg angle. If theextinction distance for this reflection is 25 nm, calculate the angular splitting of the reflected beam due to
refraction as it leaves through the lower surface. (Courtesy Mike Goringe.)
T24.12 A specimen of thickness tcontains a small inclusion of thickness Dzwhich scatters electrons differently
from the matrix. The crystal is viewed under two-beam dynamical conditions at the Bragg position ( s=
0) and the effective extinction distances are x
gmfor the matrix and xgtfor the inclusion, which may be
assumed to have the same crystal structure as the matrix. Calculate the visibility of the inclusion as a
function of (a) its depth in the specimen and (b) the specimen thickness. How would you expect theseresults to be modified if the specimen is not precisely at the Bragg position (i.e., s6¼0)? (Courtesy Mike
Goringe.)
T24.13 A bcc sample has been badly bent due to mishandling. You have imaged a bend center and the
corresponding ZADP. The zone axis is [011]; draw and index the main diffraction spots you would
expect at this zone axis. If the sample is locally bent in the shape of a horse saddle, explain (using a sketch,
if necessary) the relationship between the DP and the bent contour lines that form the bend center. Howwould you confirm the relationship you suggest? (Courtesy Ian Robertson.)
CHAPTER SUMMARY .................................................................................................................................................................................... 417
www .Iran -mavad .com  
ﻣﺮﺟﻊ ﺩﺍﻧﺸﺠﻮﻳﺎﻥ ﻭ ﻣﻬﻨﺪﺳﻴﻦ ﻣﻮﺍﺩ
25
Planar Defects
CHAPTER PREVIEW
Internal interfaces (grain boundaries, phase boundaries, stacking faults) or external inter-
faces (i.e., surfaces) are surely the most important defects in crystalline engineering materi-als. Their common feature is that we can usually think of them as all being two-dimensional,or planar, defects (even though they’re not really). The main topics of this chapter will be
&Characterizing which type of internal interface we have and determining its main
parameters.
&Identifying lattice translations at these interfaces from the appearance of the diffraction-contrast images.
Rotations are usually associated with line defects and they will be discussed in Chapter
26. We can’t usually identify the details of the local structure of an interface unless we use
HRTEM, so we will return to that topic in Chapter 28. We’ll talk a little about simulatingimages of these defects because it is relatively direct and instructive.
25.1 TRANSLATIONS AND ROTATIONS
This section is a brief summary of some fundamentals of
materials science. If the concepts are not immediately
familiar to you, then go and study an introductory text-book on defects in materials, several of which are in thereference section.
An interface is simply a surface which separates any
two distinct regions of the microstructure. For most of
our discussion, we will make the assumption that the
surface is flat and is thus a planar (parallel to a plane)defect, though this is rarely the case. We can sketch a
general interface as shown in Figure 25.1
With this general definition, we can summarize the
different classes of planar defects
&Translation boundary, RB. Any translation R(r)i s
allowed, yis zero, and both regions are identical
and thus perfectly aligned. Stacking faults (SFs) are
a special case. We’ll denote the translation boundaryas RB so as to avoid confusing it with the twinboundary (TB).
&Grain boundary, GB. Any values of R(r),n, andyare
allowed ( nis the normal to the defect plane), but the
chemistry and structure of the two grains must be thesame. The SF is again a special case, but this classalso includes TBs.&Phase boundary, PB. As for a GB, but the chemistry
and/or structure of the two regions can differ.
&Surface. A special case of a PB where one phase is
vacuum or gas.
DEFINE R(r)
The upper crystal is held fixed while the lower one istranslated by a vector R(r) and/or rotated through
some angle yabout any axis, v.
FIGURE 25.1. A specimen containing a planar defect. The lower grain is
translated by a vector R(r), and rotated through an angle yabout the
vector v, relative to the upper grain. The defect plane normal is n, the foil
normal is m.
25.1 T RANSLATIONS AND ROTATIONS ............................................................................................................................... .................... 419
www .Iran -mavad .com  
ﻣﺮﺟﻊ ﺩﺍﻧﺸﺠﻮﻳﺎﻥ ﻭ ﻣﻬﻨﺪﺳﻴﻦ ﻣﻮﺍﺩ
Now with each of these groups, we can have
special examples. We will list some of the most
common examples in Table 25.1, including those
that we will consider in this chapter. For a more
detailed discussion, we refer you to the general refer-ences at the end of the chapter.
RBs include the familiar SFs found in fcc, hcp, dia-
mond-cubic, and layer materials. They have been widely
studied because they play an important role in the
mechanical properties of the fcc metals, e.g., Cu andstainless steel. They are also found in more complex
materials such as spinels, Ni
3Al, Ti 3Al, etc., where the
lattice parameters, and therefore the dislocation Burgers
vectors, are large.
The anti-phase boundary (APB) in ordered CuAu
(which we can describe as two interpenetrating simple-cubic superlattices) is produced by translating one
superlattice by
1
251114with respect to the other. It is
called an APB because one superlattice is out of phase
with the other. If the crystal were disordered and the Cu
and Au occupied the bcc sites randomly, then1
251114
would be a lattice vector and no defect would exist. This
particular APB can thus be regarded as an SF. We willfind that the methods used to characterize RBs can
often be used to determine R(r) in other interfaces.
GBs fall into two groups, low angle and high angle.
Low-angle boundaries necessarily involve a rotationthrough a small angle that is usually accommodated
by arrays of dislocations; we’ll consider these defects inChapter 26. High-angle boundaries can adopt somespecial values of nandy; a large fraction of lattice sites
in one grain is then shared by (is common to) the othergrain. We characterize the fraction by the inverse of thisfraction, which we call S. For example, the commontwin boundary in fcc metals is the S= 3 grain boundary
(the fraction is
1
3). The reason this is important to our
discussion is that if a set of lattice points is common to
two grains (as implied by the Scoincidence-site lattice
concept), then certain planes may also be common andmay give rise to common reflections. These reflectionswill remain common even if one grain is translated
relative to the other. In that case, we’ll have a special
type of RB, called the rigid-body translation. Rigid-body translations in grain boundaries behave just likeother SFs except Ris usually small and is not directly
related to the lattice parameters.
There is a second group of APBs where the two grains
cannot be related by a translation. These occur in GaAs,ZnO, AlN, and SiC, for example. One lattice can always berelated to the other by a rotation of 180 8to give the equiva-
lent of an inversion; they are sometimes known as inversiondomain boundaries (IDBs). (They are S¼1 GBs.) These
special interfaces can often be seen in the image because
there is usually a small associated translation. We analyzethis translation as if it were a simple RB because all the
planes on one side of the IDB are parallel to their counter-
parts in the other; the ( hkl) plane on one side is parallel to
the/C22h/C22k/C22lon the other. We can’t distinguish gfrom /C22gunless we
use CBED or we have a great specimen for HRTEM.
PBs are rarely (if ever) analyzed fully using diffrac-
tion contrast. If the orientation, chemistry, and struc-
ture can all change on crossing the boundary, then notonly will the reflections change, but all extinction dis-tances will change too. Some special examples of such
interfaces are hcp-Co/fcc-Co, bcc-Fe/fcc-Fe, NiO/
NiFe
2O4, and GaAs/Al xGa1–xAs. Of course, the num-
ber of other such interfaces is countless.
Surface studies using TEM have quite recently become
very important although the experimental tools have been
available for some time. We will discuss surfaces in this
chapter insofar as they are imaged by diffraction contrast.So-called profile imaging will follow in Chapter 28 onHRTEM. The other two surface-sensitive techniques
are plan-view and reflection electron microscopy (REM,
see Chapter 29).TABLE 25.1 Examples of Internal Planar Defects
Planar
defect Structure Example Example
SF Diamond-cubic, fcc,
zinc blendeCu, Ag, Si, GaAs R¼1
3½111/C138or
R¼1
6½112/C138
APB/IDB Zinc blende, wurtzite GaAs, AlN Inversion
APB CsCl NiAl R¼1
2½111/C138
APB/SF Spinel MgAl 2O4 R¼14½110/C138
GB All materials Often denoted by Swhere S–1is the fraction of
coincident lattice sitesRotation plus R
PB Any two different
materialsSometimes denoted by S1,S2which are not
equalRotation plus Rplus
misfit
RB Extra translation {112} Twin boundary in Al Rnot related to lattice
STACKING FAULT PLANES
Although we know that {111} is the favored SF plane
for fcc metals, SFs in other materials lie on different
planes.
420 ..........................................................................................................................................................................................P LANAR DEFECTS
www .Iran -mavad .com  
ﻣﺮﺟﻊ ﺩﺍﻧﺸﺠﻮﻳﺎﻥ ﻭ ﻣﻬﻨﺪﺳﻴﻦ ﻣﻮﺍﺩ
25.2 WHY DO TRANSL ATIONS PRODUCE
CONTRAST?
As usual, we will start our analysis considering only
two beams, O and G. Our approach will use hand-
waving arguments, which are not perfect, to justify
adapting the Howie-Whelan equations for specimens
containing interfaces. We’ll use the same approach for
other defects in Chapters 26 and 27. Because the
Howie-Whelan equations for perfect crystals assume
two-beam conditions, we are able to solve them analyt-
ically. We’d like to be able to do the same when defects
are present, because this gives us a physical under-standing of the processes which produce the contrast.
There are two important features that we will need to
keep in mind
&Diffraction contrast only occurs because we have
Bloch waves in the crystal. However, our analysiswill initially only consider diffracted beams.
&We make the column approximation so we can solvethe equations; we must be wary whenever the speci-men or the diffraction conditions change within adistance comparable to the column diameter.
A unit cell in a strained crystal will be displaced from
its perfect-crystal position so that it is located at position
r
0
ninstead of rnwhere nis included to remind us that we
are considering scattering from an array of unit cells;
we’ll soon omit the n(and we still have the column
approximation)
r0n¼rnþRn (25:1)
In this expression, Rnis actually Rn(r); it can vary
throughout the specimen. The term e2piK.rin equation
13.3 (it’s actually Krn) now becomes e2piK.r0so we need to
examine the term K.r0. We know that Kisg+s,s ow e
can write
K:r0
n¼gþsðÞ /C1rnþRn ðÞ ¼ g:rnþg:Rnþs:rnþs:Rn(25:2)
Now since rnis a lattice vector, g.rnis an integer as
usual. The third term, s.rngives our usual szterm so
the new terms are g.Rnands.Rn.
When we discuss strong-beam images we know that s
is very small. Since we are using elasticity theory Rn
must be small. Hence we ignore the term s.Rn. Remem-
ber that we have made a special assumption which may
not be valid in two situations&When sis large; we’ll encounter this when we discuss
the weak-beam technique in Chapter 27.
&When the lattice distortion, R, is large; this occurs
close to the cores of some defects.
We now modify equation 13.8 intuitively to include
the effect of adding a displacement from equation 25.2
dfg
dz¼pi
x0fgþpi
xgf0exp/C02piszþg:R ðÞ ½/C138 (25:3)
and
df0
dz¼pi
x0f0þpi
xgfgexpþ2piszþg:R ðÞ ½/C138 (25:4)
Next, we simplify these equations just as we did in
Chapter 13 by setting
f0zðÞsubðÞ¼f0exp/C0piz
x0/C18/C19
(25:5)
and
fgzðÞsubðÞ¼fgexp 2 pisz/C0piz
x0/C18/C19
(25:6)
Then the Howie-Whelan equations become
df0subðÞ
dz¼pi
xgfgsubðÞexp 2pig:R ðÞ (25:7)
and
dfgsubðÞ
dz¼pi
xgf0subðÞexp/C02pig/C1R ðÞ þ2pisfgsubðÞ (25:8)
These equations are just as before (equations 13.14 and
13.15) but with the addition of the 2 pig.Rterm. This
additional phase is termed a, hence planar defects are
seen when a6¼0.
a¼2pg:R (25:9)
These expressions will be particularly useful in two cases
&When R= constant.
&Understanding phasor diagrams when defects are
present.
We start with a simple stacking fault lying parallel to
the surface as shown in Figure 25.2. In this situation, the
beams propagate through the upper layer just as if no
fault were present. At a depth z=t1, the beams may
