Repository: Ketankham/chatbot-meta-books

File: callister-book.txt (part 40 of 65)
als are polymer nanocomposites. Nano-fi  ller ceramic materials used include silica nanoparticles (approximately 20 nm in diameter), and nanoclusters composed of loosely bound agglomerates composed of nano-size particles of both silica and zirconia. Most polymer matrix materials belong to the dimethacrylate family. These nanocomposite restoration materials have high fracture toughnesses, are wear resistant, have short curing times and curing shrinkages, and can be made to have the color and appearance of natural teeth.
• Mechanical strength enhancements —High-strength and lightweight polymer 
nanocomposites are produced by the addition of multi-walled carbon nanotubes into epoxy resins; nanotube contents that range between 20 and 30 wt% are normally required. These nanocomposites are used in wind turbine blades as well as some sports equipment (viz. tennis rackets, baseball bats, golf clubs, skis, bicycle frames, and boat hulls and masts).
• Electrostatic dissipation —The motion of highly fl  ammable fuels in automotive 
and aircraft polymer fuel lines can lead to the production of static charges. If not eliminated, these charges pose the risk of spark generation and the possibility of explosion. However, dissipation of such charge buildups can occur if the fuel lines are made electrically conductive. Adequate conductivities may be achieved by incorporating multi-walled carbon nanotubes into the polymer. Loading contents as high as 15 to 20 wt% are required, which normally do not compromise other polymer properties.
 The number of commercial applications of nanocomposites is accelerating rapidly, and we can look forward to an explosion in the number and diversity of future nano-composites. Production techniques will improve and, in addition to polymers, metallic- and ceramic-matrix nanoncomposite materials will undoubtedly be developed. Nanocomposite products will find their way into a number of commercial sectors [e.g., fuel cells, solar cells, drug delivery, biomedical, electronic, opto-electronic, and automo-tive (lubricants, body and under-hood structures, scratch-free paints)].
SUMMARY
• Composites are artificially produced multiphase materials with desirable combina-
tions of the best properties of the constituent phases.
• Usually, one phase (the matrix) is continuous and completely surrounds the other 
(the dispersed phase).
• In this discussion, composites were classified as particle-reinforced, fiber-reinforced, 
structural, and nanocomposites.Introduction
• Large-particle and dispersion-strengthened composites fall within the particle- 
reinforced classification.
• For dispersion strengthening, improved strength is achieved by extremely small 
particles of the dispersed phase, which inhibit dislocation motion.
• The particle size is normally greater with large-particle composites, whose mechanical 
characteristics are enhanced by reinforcement action.
• For large-particle composites, upper and lower elastic modulus values depend on the 
moduli and volume fractions of matrix and particulate phases according to the rule-
of-mixtures expressions Equations 16.1 and 16.2.
• Concrete, a type of large-particle composite, consists of an aggregate of particles 
bonded together with cement. In the case of Portland cement concrete, the aggregate consists of sand and gravel; the cementitious bond develops as a result of chemical reactions between the Portland cement and water.
• The mechanical strength of concrete may be improved by reinforcement methods 
(e.g., embedment into the fresh concrete of steel rods, wires).
• Of the several composite types, the potential for reinforcement efficiency is greatest 
for those that are fiber reinforced.
• With fiber-reinforced composites, an applied load is transmitted to and distributed 
among the fibers via the matrix phase, which in most cases is at least moderately ductile.
• Significant reinforcement is possible only if the fiber–matrix bond is strong. Because 
reinforcement discontinues at the fiber extremities, reinforcement efficiency depends on fiber length.
• For each fiber–matrix combination, there exists some critical length ( l
c), which de-
pends on fiber diameter and strength and fiber–matrix bond strength according to Equation 16.3.
• The length of continuous fibers greatly exceeds this critical value (i.e., l > 15l
c), 
whereas shorter fibers are discontinuous.
• On the basis of fiber length and orientation, three different types of fiber-reinforced 
composites are possible:
Continuous and aligned (Figure 16.8 a)—mechanical properties are highly aniso-
tropic. In the alignment direction, reinforcement and strength are a maximum; perpendicular to the alignment, they are a minimum.
Discontinuous and aligned (Figure 16.8 b)—significant strengths and stiffnesses 
are possible in the longitudinal direction.
Discontinuous and randomly oriented (Figure 16.8 c)—despite some limitations 
on reinforcement efficiency, properties are isotropic.
• For continuous and aligned composites, rule-of-mixtures expressions for the modulus 
in both longitudinal and transverse orientations were developed (Equations 16.10 and 16.16). In addition, an equation for longitudinal strength was also cited (Equation 16.17).
• For discontinuous and aligned composites, composite strength equations were pre-
sented for two different situations:
When l > l
c, Equation 16.18 is valid.
When l < lc, it is appropriate to use Equation 16.19.
• The elastic modulus for discontinuous and randomly oriented fibrous composites may 
be determined using Equation 16.20.Large-Particle 
Composites
Dispersion-
Strengthened 
Composites
Influence of Fiber 
Length
Influence of Fiber 
Orientation and 
ConcentrationSummary  •   603
604  •   Chapter 16  /  Composites
• On the basis of diameter and material type, fiber reinforcements are classified as follows:
Whiskers—extremely strong single crystals that have very small diameters
Fibers—normally polymers or ceramics that may be either amorphous or 
polycrystalline
Wires—metals/alloys that have relatively large diameters
• Although all three basic material types are used for matrices, the most common are 
polymers and metals.
• The matrix phase normally performs three functions:
It binds the fibers together and transmits an externally applied load to the fibers.It protects the individual fibers from surface damage.It prevents the propagation of cracks from fiber to fiber.
• Fibrous reinforced composites are sometimes classified according to matrix type; within 
this scheme are three classifications: polymer-, metal-, and ceramic-matrix composites.
• Polymer-matrix composites are the most common; they may be reinforced with glass, 
carbon, and aramid fibers.
• Service temperatures are higher for metal-matrix composites (MMCs) than for 
polymer-matrix composites. MMCs also use a variety of fiber and whisker types.
• With ceramic-matrix composites, the design goal is increased fracture toughness. 
This is achieved by interactions between advancing cracks and dispersed-phase particles.
• Transformation toughening is one such technique for improving K
Ic.
• Carbon–carbon composites are composed of carbon fibers embedded in a pyrolyzed 
carbon matrix.
• These materials are expensive and used in applications requiring high strengths and 
stiffnesses (that are retained at elevated temperatures), resistance to creep, and good fracture toughnesses.
• The hybrid composites contain at least two different fiber types. By using hybrids, it 
is possible to design composites having better all-around sets of properties.
• Several composite processing techniques have been developed that provide a uniform 
fiber distribution and a high degree of alignment.
• With pultrusion, components of continuous length and constant cross section are 
formed as resin-impregnated fiber tows are pulled through a die.
• Composites used for many structural applications are commonly prepared using a lay-
up operation (either hand or automated), in which prepreg tape plies are laid down on a tooled surface and are subsequently fully cured by the simultaneous application of heat and pressure.
• Some hollow structures may be fabricated using automated filament winding proce-
dures, by which resin-coated strands or tows or prepreg tape are continuously wound onto a mandrel, followed by a curing operation.
• Two general kinds of structural composites were discussed: laminar composites and 
sandwich panels.
• Laminar composites are composed of a set of two-dimensional sheets that are bonded 
to one another; each sheet has a high-strength direction.The Fiber Phase
The Matrix Phase
Polymer-Matrix 
Composites
Metal-Matrix 
Composites
Ceramic-Matrix 
Composites
Carbon–Carbon 
Composites
Hybrid Composites
Processing of 
Fiber-Reinforced 
Composites
Structural 
Composites
Summary  •   605
In-plane laminate properties depend on layer-to-layer high-strength-direction 
sequencing—in this regard, there are four laminate types: unidirectional, cross-
ply, angle-ply, and multidirectional. Multidirectional laminates are the most iso-tropic, whereas unidirectional laminates have the highest degree of anisotropy.
One common laminate material is unidirectional prepreg tape, which can conveni-
ently be laid-up in predetermined high-strength orientations.
• Sandwich panels consist of two strong and stiff sheet faces that are separated by a 
core material or structure. These structures combine relatively high strengths and stiffnesses with low densities.
Common core types are rigid polymeric foams, low-density woods, and honey-
comb structures.
Honeycomb structures are composed of interlocking cells (often having hexagonal 
geometry) made of thin foils; cell axes are oriented perpendicular to the facing sheets.
• Most of the construction of the Boeing 787 Dreamliner uses low-density composite 
materials (i.e., honeycomb structures and continuous carbon fiber–epoxy resin laminates).
• Nanocomposites—nanomaterials embedded in a matrix (most often a polymer)—use 
the unusual properties of nanosized particles.
• Nanoparticle types include nanocarbons, nanoclays, and particulate nanocrystals.
• Uniform and homogeneous distribution of nanoparticles within the matrix is the 
 major production challenge for nanocomposites.Nanocomposites
Equation Summary
Equation
 Number Equation Solving For
 16.1 Ec(u)=EmVm+EpVp Rule-of-mixtures expression—upper bound
 16.2 Ec(l)=EmEp
VmEp+VpEm Rule-of-mixtures expression—lower bound
 16.3 lc=𝜎*f  d
2𝜏c Critical fiber length
 16.10a Ecl=EmVm+EfVf  Modulus of elasticity for continuous and aligned 
 fibrous composite in the longitudinal direction
 16.16 Ect=EmEf
VmEf+VfEm  Modulus of elasticity for continuous and aligned  fibrous composite in the transverse direction
 16.17 𝜎
*cl=𝜎′m  (1−Vf)+𝜎*fVf  Longitudinal tensile strength for continuous and  aligned fibrous composite
 16.18 𝜎
*cd=𝜎*fVf (1−lc
2l)+𝜎′m(1−Vf)  Longitudinal tensile strength for discontinuous 
 and aligned fibrous composite and l > lc
 16.19 𝜎*cd′=l𝜏c
dVf+𝜎′m(1−Vf)  Longitudinal tensile strength for discontinuous  and aligned fibrous composite and l < l
c
606  •   Chapter 16  /  Composites
REFERENCES
Agarwal, B. D., L. J. Broutman, and K. Chandrashekhara, 
Analysis and Performance of Fiber Composites, 3rd edition, 
John Wiley & Sons, Hoboken, NJ, 2006.
Ashbee, K. H., Fundamental Principles of Fiber Reinforced 
Composites, 2nd edition, CRC Press, Boca Raton, FL, 1993.
ASM Handbook, Vol. 21, Composites, ASM International, 
Materials Park, OH, 2001.
Bansal, N. P., and J. Lamon,  Ceramic Matrix Composites: 
Materials, Modeling and Technology, John Wiley & Sons, Hoboken, NJ, 2015.
Barbero, E. J., Introduction to Composite Materials Design, 2nd 
edition, CRC Press, Boca Raton, FL, 2010.
Cantor, B., F. Dunne, and I. Stone (Editors), Metal and Ceramic 
Matrix Composites, Institute of Physics Publishing, Bristol, UK, 2004.
Chawla, K. K., Composite Materials Science and Engineering, 
3rd edition, Springer, New York, 2012.
Chawla, N., and K. K. Chawla, Metal Matrix Composites, 2nd 
edition, Springer, New York, 2013.
Chung, D. D. L., Composite Materials: Science and Applications, 
2nd edition, Springer, New York, 2010.Gay, D., Composite Materials: Design and Applications, 3rd 
edition, CRC Press, Boca Raton, FL, 2015.
Gerdeen, J. C., H. W. Lord, and R. A. L. Rorrer, Engineering 
Design with Polymers and Composites, 2nd edition, CRC Press, Boca Raton, FL, 2012.
Hull, D., and T. W. Clyne, An Introduction to Composite 
Materials, 2nd edition, Cambridge University Press, 
New York, 1996.
Loos, M., Carbon Nanotube Reinforced Composites, Elsevier, 
Oxford, UK, 2015.
Mallick, P. K. (editor), Composites Engineering Handbook, 
Marcel Dekker, New York, 1997.
Mallick, P. K., Fiber-Reinforced Composites: Materials, 
Manufacturing, and Design, 3rd edition, CRC Press, Boca Raton, FL, 2008.
Park, S. J., Carbon Fibers, Springer, New York, 2015.Strong, A. B., Fundamentals of Composites: Materials, Methods, 
and Applications, 2nd edition, Society of Manufacturing Engineers, Dearborn, MI, 2008.Important Terms and Concepts
carbon–carbon composite
ceramic-matrix compositecermetconcretedispersed phasedispersion-strengthened  compositefiberfiber-reinforced compositehybrid compositelaminar compositelarge-particle compositelongitudinal directionmatrix phasemetal-matrix compositenanocompositepolymer-matrix compositeprepregprestressed concreteprinciple of combined actionreinforced concreterule of mixturessandwich panelspecific modulusspecific strengthstructural compositetransverse directionwhiskerList of Symbols
Symbol Meaning
 d  Fiber diameter
 Ef Modulus of elasticity of fiber phase
 Em Modulus of elasticity of matrix phase
 Ep Modulus of elasticity of particulate phase
 l Fiber length
 lc Critical fiber length
 Vf Volume fraction of fiber phase
 Vm Volume fraction of matrix phase
 Vp Volume fraction of particulate phase
 𝜎*f Fiber tensile strength
 𝜎′m Stress in matrix at fiber failure
 𝜏c Fiber-matrix bond strength or matrix shear yield strength
A familiar item that is fabricated rom three different 
material types is the beverage container. Beverages are mar-
keted in aluminium (metal) cans (toop), glass (ceramic) bot-tles (center), and plastic (polymer bottles (bottom). 
(Permission to use these photographs was granted 
by the Coca-Cola ompany. Coca-Cola Clasic, the con-
tour Bottle design and the Dynamic Ribbon are registered trademarkes of the Coca-Cola Company and used with its express permission.)Chapter 5  Diffusion
  •  607Chapter 17   Corrosion and 
Degradation of Materials
(a) A 1936 Deluxe Ford Sedan with a body made entirely of unpainted stainless steel. Six of these cars were manufactured 
to provide an ultimate test of the durability and corrosion resistance of stainless steels. Each automobile has logged hundreds  
of thousands of miles of everyday driving. Whereas the surface finish on the stainless steel is essentially the same as when th e 
car left the manufacturer’s assembly line, other, nonstainless components, such as the engine, shock absorbers, brakes, springs , 
clutch, transmission, and gears, have had to be replaced; for example, one car has gone through three engines.
(b) By way of contrast, a classic automobile of the same 
 vintage as the one shown in (a), rusting away in a field in Bodie, California. Its body is made of a plain-carbon steel that at one time was painted. This paint offered limited protection for the steel, which is susceptible to corrosion in normal atmospheric environments.
(b)© EHStock/iStockphoto
(a)
Courtesy of Dan L. Greenfield, Allegheny 
Ludlum Corporation, Pittsburgh, PA
  •  607
Chapter 5  Diffusion
With knowledge of the types and an  understanding 
of the mechanisms and causes of corrosion and  degradation, it is possible to take measures to prevent them from  occurring. For example, we may change the nature of the environment, select a material that is relatively nonreactive, and/or protect the material from appreciable deterioration.WHY STUDY Corrosion and Degradation of Materials?
To one degree or another, most materials experience some type of interaction with 
a large number of diverse environments. Often, such interactions impair a material’s  usefulness as a result of the deterioration of its mechanical properties (e.g., ductility and strength), other physical properties, or appearance. Occasionally, to the chagrin of a design engineer, the degradation behavior of a material for some application is ignored, with adverse consequences. Deteriorative mechanisms are different for the three material types. In  metals, there is actual material loss either by dissolution (corrosion) or by the formation of 
nonmetallic scale or film (oxidation). Ceramic materials are relatively resistant to 
deterioration, which usually occurs at elevated temperatures or in rather  extreme environments; the process is frequently also called corrosion. For polymers, mecha-nisms and consequences differ from those for metals and ceramics, and the term 
degradation is most frequently used. Polymers may dissolve when exposed to a 
liquid solvent, or they may absorb the solvent and swell; also, electromagnetic radiation (primarily ultraviolet) and heat may cause alterations in their molecular structures. The deterioration of each of these material types is discussed in this chapter with special regard to mechanism, resistance to attack by various environments, and  measures to prevent or reduce degradation.
corrosion
degradation17.1 INTRODUCTIONLearning Objectives
After studying this chapter, you should be able to do the following:
1.  Distinguish between oxidation and reduction 
electrochemical reactions.
2.  Describe the following: galvanic couple, standard 
half-cell, and standard hydrogen electrode.
3.  Compute the cell potential and write the 
 spontaneous electrochemical  reaction  direction 
for two pure metals that are  electrically  connected and also submerged in solutions of 
their respective ions.
4.  Determine metal oxidation rate, given the 
 reaction current density.
5.  Name and briefly describe the two different 
types of polarization and specify the conditions under which each is rate controlling.6.  For each of the eight forms of corrosion and 
hydrogen embrittlement, describe the nature of the deteriorative process and then note the proposed mechanism.
7.  List five measures that are commonly used to 
prevent corrosion.
8.  Explain why ceramic materials are, in general, 
very resistant to corrosion.
9.  For polymeric materials, discuss (a) two 
 degradation processes that occur when they are exposed to liquid solvents and (b) the causes and consequences of molecular chain bond rupture.
608  •   
17.2 Electrochemical Considerations  •   609
Corrosion is defined as the destructive and unintentional attack on a metal; it is 
 electrochemical and ordinarily begins at the surface. The problem of metallic corrosion is significant; in economic terms, it has been estimated that approximately 5% of an industrialized nation’s income is spent on corrosion prevention and the maintenance or replacement of products lost or contaminated as a result of corrosion reactions. The consequences of corrosion are all too common. Familiar examples include the rusting of automotive body panels and radiator and exhaust components. Corrosion processes are occasionally used to advantage. For example, etching procedures, as discussed in Section 4.10, use the selective chemical reactivity of grain boundaries or various microstructural constituents.Corrosion of Metals
For metallic materials, the corrosion process is normally electrochemical, that is, a chemical reaction in which there is transfer of electrons from one chemical species to another. Metal atoms characteristically lose or give up electrons in what is called an 
oxidation reaction. For example, a hypothetical metal M that has a valence of n (or n valence electrons) may experience oxidation according to the reaction
 
M→ Mn++ne− (17.1)
in which M becomes an n+ positively charged ion and in the process loses its n  valence 
electrons; e− is used to symbolize an electron. Examples in which metals oxidize are
 Fe → Fe2++2e− (17.2a)
 Al → Al3++3e− (17.2b)
The site at which oxidation takes place is called the anode; oxidation is sometimes called 
an anodic reaction.
 The electrons generated from each metal atom that is oxidized must be transferred to and become a part of another chemical species in what is termed a reduction reaction. 
For example, some metals undergo corrosion in acid solutions, which have a high  concentration of hydrogen (H
+) ions; the H+ ions are reduced as follows:
 2H++2e−→ H2 (17.3)
and hydrogen gas (H2) is evolved.
 Other reduction reactions are possible, depending on the nature of the solution to which the metal is exposed. For an acid solution having dissolved oxygen, reduction  according to
 
O2+4H++4e−→ 2H2O  (17.4)
will probably occur. For a neutral or basic aqueous solution in which oxygen is 
also  dissolved,
 O2+2H2O+4e−→ 4(OH−)  (17.5)oxidation
Oxidation reaction 
for metal M
anode
reduction
Reduction of 
hydrogen ions in an 
acid solution
Reduction reaction 
in an acid solution containing dissolved oxygen
Reduction reaction 
in a neutral or basic solution containing dissolved oxygen17.2 ELECTROCHEMICAL CONSIDERATIONS
610  •   Chapter 17  /  Corrosion and Degradation of Materials
Any metal ions present in the solution may also be reduced; for ions that can exist in 
more than one valence state (multivalent ions), reduction may occur by
 Mn++e−→ M(n−1)+ (17.6)
in which the metal ion decreases its valence state by accepting an electron. A metal may 
be totally reduced from an ionic to a neutral metallic state according to
 Mn++ne−→ M  (17.7)
The location at which reduction occurs is called the cathode. It is possible for two or 
more of the preceding reduction reactions to occur simultaneously.
 An overall electrochemical reaction must consist of at least one oxidation and one reduction reaction and will be their sum; often the individual oxidation and reduction reactions are termed half-reactions.  There can be no net electrical charge  accumulation 
from the electrons and ions—that is, the total rate of oxidation must equal the total rate of reduction, or all electrons generated through oxidation must be consumed by reduction. For example, consider zinc metal immersed in an acid solution containing H
+ ions. 
At some regions on the metal surface, zinc will experience oxidation or corrosion as  illustrated in Figure 17.1, according to the reaction
 Zn→ Zn2++2e− (17.8)
Because zinc is a metal and therefore a good electrical conductor, these electrons may 
be transferred to an adjacent region at which the H+ ions are reduced according to
 2H++2e−→ H2 (gas) (17.9)
If no other oxidation or reduction reactions occur, the total electrochemical reaction is just the sum of reactions 17.8 and 17.9, or
 Zn→ Zn2++2e−
 2H++2e− → H2 (gas)
 Zn +2H+ → Zn2++H2 (gas) (17.10)
 Another example is the oxidation or rusting of iron in water, which contains 
 dissolved oxygen. This process occurs in two steps; in the first, Fe is oxidized to Fe2+ [as 
Fe(OH)2],
 Fe +1
2O2+H2O→ Fe2++2OH−→ Fe(OH)2 (17.11)
and, in the second stage, to Fe3+ [as Fe(OH)3] according to
 2Fe(OH)2+1
2O2+H2O→ 2Fe(OH)3 (17.12)
The compound Fe(OH)3 is the all-too-familiar rust.
 As a consequence of oxidation, the metal ions may either go into the corroding  solution as ions (reaction 17.8) or form an insoluble compound with nonmetallic  elements as in reaction 17.12.Reduction of a 
 multivalent metal ion to a lower valence state
Reduction of a metal 
ion to its electrically neutral atom
cathode
Concept Check 17.1 Would you expect iron to corrode in water of high purity? Why or 
why not?
[The answer may be found in all digital versions of the text and/or at www.wiley.com/college/callister  
(Student Companion Site).]
17.2 Electrochemical Considerations  •   611
Electrode Potentials
Not all metallic materials oxidize to form ions with the same degree of ease. Consider 
the electrochemical cell shown in Figure 17.2. On the left-hand side is a piece of pure iron immersed in a solution containing Fe
2+ ions of 1 M concentration.1 The other side 
of the cell consists of a pure copper electrode in a 1 M solution of Cu2+ ions. The cell 
halves are separated by a membrane, which limits the mixing of the two solutions. If the iron and copper electrodes are connected electrically, reduction will occur for copper at the expense of the oxidation of iron, as follows:
 Cu
2++Fe→ Cu+Fe2+ (17.13)
or Cu2+ ions will deposit (electrodeposit) as metallic copper on the copper electrode, 
whereas iron dissolves (corrodes) on the other side of the cell and goes into solution as 
Fe2+ ions. Thus, the two half-cell reactions are represented by the relations
  Fe→ Fe2++2e− (17.14a)
  Cu2++2e−→ Cu  (17.14b)
When a current passes through the external circuit, electrons generated from the oxidation of iron flow to the copper cell in order that Cu
2+ be reduced. In addition, there will be 
some net ion motion from each cell to the other across the membrane. This is called a galvanic couple —two metals electrically connected in a liquid electrolyte in which one 
metal becomes an anode and corrodes while the other acts as a cathode. An electric potential or voltage exists between the two cell halves, and its magni-tude can be determined if a voltmeter is connected in the external circuit. A potential 
of 0.780 V results for a copper–iron galvanic cell when the temperature is 25 °C (77° F).electrolyte
1Concentration of liquid solutions is often expressed in terms of molarity, M, the number of 
moles of solute per liter (1000 cm3) of solution.molarityFigure 17.2  An electrochemical cell 
consisting of iron and copper electrodes, 
each of which is immersed in a 1 M  solution 
of its ion. Iron corrodes while copper electrodeposits.0.780 V
Voltmeter–+
e–V
e–
Fe
Fe2+ solution,
1.0 M
MembraneCu2+ solution,
1.0 MFe2+Cu Cu2+
Zn2+
e−
e−Acid
solution
Corroding zinc
surface
ZincZnH2
H+H+
Figure 17.1  The electrochemical 
reactions associated with the corrosion of zinc in an acid solution. 
(From Tan, Yongjun, Heterogeneous Elec-
trode Processes and Localized Corrosion,  
John Wiley and Sons, Inc., 2013, Figure 1.5a.)
612  •   Chapter 17  /  Corrosion and Degradation of Materials
 Now consider another galvanic couple consisting of the same iron half-cell connected 
to a metal zinc electrode that is immersed in a 1 M solution of Zn2+ ions (Figure 17.3). In 
this case, the zinc is the anode and corrodes, whereas the Fe becomes the cathode. The electrochemical reaction is thus
 Fe
2++Zn→ Fe+Zn2+ (17.15)
The potential associated with this cell reaction is 0.323 V.
 Thus, various electrode pairs have different voltages; the magnitude of such a voltage may be thought of as representing the driving force for the electrochemical oxidation–reduction reaction. Consequently, metallic materials may be rated as to their tendency to experience oxidation when coupled to other metals in solutions of their respective ions. A half-cell similar to those just described [i.e., a pure metal electrode immersed in a 1 M solution of its ions and at 25°C (77°F)] is termed a  standard half-cell.
The Standard emf Series
These measured cell voltages represent only differences in electrical potential, and thus it is convenient to establish a reference point, or reference cell, to which other cell halves may be compared. This reference cell, arbitrarily chosen, is the standard hydrogen elec-trode (Figure 17.4). It consists of an inert platinum electrode in a 1 M solution of H
+ ions 
saturated with hydrogen gas that is bubbled through the solution at a pressure of 1 atm and a temperature of 25° C (77° F). The platinum itself does not take part in the electrochemical 
reaction; it acts only as a surface on which hydrogen atoms may be oxidized or hydrogen ions may be reduced. The electromotive force (emf) series (Table 17.1) is generated by 
coupling the standard hydrogen electrode to standard half-cells for various metals and ranking them according to measured voltage. Table 17.1 shows the corrosion tendencies for the several metals; those at the top (i.e., gold and platinum) are noble, or chemically 
inert. As one moves down the table, the metals become increasingly more active —that is, 
more susceptible to oxidation. Sodium and potassium have the highest reactivities.standard half-cell
electromotive force 
 (emf) series0.323 V
Voltmeter+–
e–V
e–
Fe
Fe2+ solution,
1.0 M
MembraneZn2+ solution,
1.0 MFe2+Zn Zn2+
Figure 17.3  An electrochemical cell 
consisting of iron and zinc electrodes, each of which is immersed in a 1 M  solution of its ion. The iron electrodeposits while the zinc corrodes.Voltmeter
MembraneH+ solution,
1.0 MPtV
Hydrogen gas, 1 atm pressure
Figure 17.4  The standard hydrogen reference half-cell.
17.2 Electrochemical Considerations  •   613
  Standard Electrode
 Electrode Reaction Potential, V0 (V)
  Au3++3e−→ Au  +1.420
  O2+4H++4e−→ 2H2O +1.229
  Pt2++2e−→ Pt  ~+1.2
  Ag++e−→ Ag  +0.800
  Fe3++e−→ Fe2+ +0.771
  O2+2H2O+4e−→ 4(OH−) +0.401
  Cu2++2e−→ Cu  +0.340
  2H++2e−→ H2  0.000
  Pb2++2e−→ Pb  −0.126
  Sn2++2e−→ Sn  −0.136
  Ni2++2e−→ Ni  −0.250
  Co2++2e−→ Co  −0.277
  Cd2++2e−→ Cd  −0.403
  Fe2++2e−→ Fe  −0.440
  Cr3++3e−→ Cr  −0.744
  Zn2++2e−→ Zn  −0.763
  Al3++3e−→ Al  −1.662
  Mg2++2e−→ Mg  −2.363
  Na++e−→ Na  −2.714
  K++e−→ K −2.924Increasingly inert 
(cathodic)
Increasingly active 
(anodic)Table 17.1
The Standard emf 
Series
 The voltages in Table 17.1 are for the half-reactions as reduction reactions, with the 
electrons on the left-hand side of the chemical equation; for oxidation, the direction of the reaction is reversed and the sign of the voltage changed. Consider the generalized reactions involving the oxidation of metal M
1 and the 
reduction of metal M2 as
  M1→ Mn+
1+ne− −V0
1 (17.16a)
  Mn+
2+ne−→ M2 +V0
2 (17.16b)
where the V0s are the standard potentials as taken from the standard emf series. Because 
metal M1 is oxidized, the sign of V0
1 is opposite to that as it appears in Table 17.1. 
Addition of Equations 17.16a and 17.16b yields
 M1+Mn+
2→ M1n++M2 (17.17)
and the overall cell potential Δ V0 is
 ΔV0=V0
2−V0
1 (17.18)
 For this reaction to occur spontaneously, ΔV0 must be positive; if it is negative, the 
spontaneous cell direction is the reverse of Equation 17.17. When standard half-cells 
are coupled together, the metal that lies lower in Table 17.1 experiences oxidation (i.e., corrosion), whereas the higher one is reduced.Electrochemical cell 
potential for two standard half-cells that are electrically coupled
614  •   Chapter 17  /  Corrosion and Degradation of Materials
Influence of Concentration and Temperature on Cell Potential
The emf series applies to highly idealized electrochemical cells (i.e., pure metals in 1 M 
solutions of their ions at 25°C). Altering temperature or solution concentration or using 
alloy electrodes instead of pure metals changes the cell potential, and, in some cases, the spontaneous reaction direction may be reversed. Consider again the electrochemical reaction described by Equation 17.17. If M
1 and 
M2 electrodes are pure metals, the cell potential depends on the absolute temperature 
T and the molar ion concentrations [Mn+
1] and [Mn+
2] according to the Nernst equation,
 ΔV=(V20−V0
1)−RT
nℱ ln  [Mn+
1]
[Mn+
2] (17.19)
where R is the gas constant, n is the number of electrons participating in either of the 
half-cell reactions, and ℱ is the Faraday constant, 96,500 C/mol—the magnitude of 
charge per mole (6.022 × 1023) of electrons. At 25°C (about room temperature),
 ΔV=(V 02−V 10)−0.0592
n log [Mn+
1]
[Mn+
2] (17.20)
to give ΔV in volts. Again, for reaction spontaneity, ΔV must be positive. As expected, 
for 1 M concentrations of both ion types (that is, [Mn+
1]=[Mn+
2]=1), Equation 17.19 
simplifies to Equation 17.18.Nernst equation—
Electrochemical cell potential for twohalf-cells that are electrically coupled and for which solution ion concentrations are other than 1 M
Simplified form of 
Equation 17.19 for T = 25°C (room temperature)
Concept Check 17.2 Modify Equation 17 .19 for the case in which metals M1 and M2 are 
alloys.
[The answer may be found in all digital versions of the text and/or at www.wiley.com/college/callister  
(Student Companion Site).]
EXAMPLE PROBLEM 17.1
Determination of Electrochemical Cell Characteristics
One-half of an electrochemical cell consists of a pure nickel electrode in a solution of Ni2+ ions; 
the other half is a cadmium electrode immersed in a Cd2+ solution.
(a)  If the cell is a standard one, write the spontaneous overall reaction and calculate the voltage 
that is generated.
(b)  Compute the cell potential at 25° C if the Cd2+ and Ni2+ concentrations are 0.5 and 
10−3 M, respectively. Is the spontaneous reaction direction still the same as for the 
standard cell?
Solution
(a)  The cadmium electrode is oxidized and nickel is reduced because cadmium is lower in the 
emf series; thus, the spontaneous reactions are
Cd→ Cd2++2e−
Ni2++2e−→ Ni
 Ni2++Cd→ Ni+Cd2+ (17.21)
17.3 Corrosion Rates  •   615
The Galvanic Series
Even though Table 17.1 was generated under highly idealized conditions and has limited 
utility, it nevertheless indicates the relative reactivities of the metals. A more realistic and practical ranking is provided by the galvanic series,  Table 17.2. This represents the 
relative reactivities of a number of metals and commercial alloys in seawater. The alloys near the top are cathodic and unreactive, whereas those at the bottom are most anodic; no voltages are provided. Comparison of the standard emf and the galvanic series reveals a high degree of correspondence between the relative positions of the pure base metals. Most metals and alloys are subject to oxidation or corrosion to one degree or another in a wide variety of environments—that is, they are more stable in an ionic state than as metals. In thermodynamic terms, there is a net decrease in free energy in going from me-tallic to oxidized states. Consequently, essentially all metals occur in nature as compounds—for example, oxides, hydroxides, carbonates, silicates, sulfides, and sulfates. Two excep-tions are the noble metals gold and platinum, for which oxidation in most environments is not favorable, and, therefore, they may exist in nature in the metallic state.galvanic series  From Table 17.1, the half-cell potentials for cadmium and nickel are, respectively, 
−0.403 and −0.250 V. Therefore, from Equation 17.18,
  ΔV=V0
Ni−V0Cd=−0.250 V−(−0.403 V)=+0.153 V
(b) For this portion of the problem, Equation 17.20 must be used, because the half-cell solution 
concentrations are no longer 1 M. At this point, it is necessary to make a calculated guess as 
to which metal species is oxidized (or reduced). This choice will either be affirmed or refuted 
on the basis of the sign of Δ V at the conclusion of the computation. For the sake of argument, 
let us assume that in contrast to part (a), nickel is oxidized and cadmium reduced according to
 Cd2++Ni→ Cd+Ni2+ (17.22)
 Thus,
ΔV =(V0
Cd−V0
Ni)−RT
nℱ ln [Ni2+]
[Cd2+]
 =−0.403 V−(−0.250 V)−0.0592
2 log(10−3
0.50)
 =−0.073 V
 Because ΔV is negative, the spontaneous reaction direction is the opposite to that of 
Equation 17.22, or
Ni2++Cd→ Ni+Cd2+
 That is, cadmium is oxidized and nickel is reduced.
The half-cell potentials listed in Table 17.1 are thermodynamic parameters that relate to systems at equilibrium. For example, for the discussions pertaining to Figures 17.2 and 17.3, it was tacitly assumed that there was no current flow through the external circuit. Real  corroding systems are not at equilibrium; there is a flow of electrons from anode to cathode (corresponding to the short-circuiting of the electrochemical cells in Figures 17.2 and 17.3), which means that the half-cell potential parameters (Table 17.1) cannot be applied. Furthermore, these half-cell potentials represent the magnitude of a driving force, or the tendency for the occurrence of the particular half-cell reaction. However,  although these potentials may be used to determine spontaneous reaction directions, 17.3 CORROSION RATES
616  •   Chapter 17  /  Corrosion and Degradation of Materials
they provide no information on corrosion rates. That is, even though a ΔV potential 
computed for a specific corrosion situation using Equation 17.20 is a relatively large 
positive number, the reaction may occur at only an insignificantly slow rate. From an  engineering perspective, we are interested in predicting the rates at which systems  corrode; this requires the use of other parameters, as discussed next. The corrosion rate, or the rate of material removal as a consequence of the chemical action, is an important corrosion parameter. This may be expressed as the corrosion 
penetration rate (CPR), or the thickness loss of material per unit of time. The formula 
for this calculation is
 
CPR=KW
𝜌At (17.23)corrosion 
 penetration  rate (CPR)
Corrosion penetration 
rate—as a function of specimen weight loss, 
density, area, and time of exposure Platinum
 Gold Graphite Titanium Silver Nickel alloys (Incoloy 825, Inconel 625,
  Hastelloy C, Chlorimet 3)
 Stainless steels (410, 304, 316) (passive)
 Monel 400
 Inconel 600 (passive)
 Nickel 200 (passive)
 Copper alloys (C27000, C44300, C44400,
Increasingly inert (cathodic)  C44500, C60800, C61400, C23000, C11000,
  C61500, C65500, C71500, C92300, C92200)
 Nickel alloys (Hastelloy B, Chlorimet 2)
 Inconel 600 (active)
 Nickel 200 (active)
 Copper alloys (C28000, C67500, C46400,
  C46500, C46600, C46700)
 Tin LeadIncreasingly active (anodic) Stainless steels (410, 304, 316) (active)
 Cast iron
 Wrought iron
 Low-carbon steel
 Aluminum alloys (2117, 2017, 2024)
 Cadmium Aluminum alloys (5052, 3004, 3003, 1100, 6053)
 Zinc Magnesium and magnesium alloys
Source: Reprinted with permission from Davis, Joseph R. (senior editor), ASM Handbook, Corrosion, 
Volume 13, ASM International, 1987, p. 83, Table 2.Table 17.2
The Galvanic Series 
[Seawater at 25° C 
(77° F)]
17.4 Prediction of Corrosion Rates  •   617
where W is the weight loss after exposure time t ; 𝜌 and A  represent the density and 
exposed specimen area, respectively, and K is a constant, its magnitude depending on 
the system of units used. The CPR is conveniently expressed in terms of either mils per year (mpy) or millimeters per year (mm/yr). In the first case, K = 534 to give CPR in mpy 
(where 1 mil = 0.001 in.), and W, 𝜌, A, and t are specified in units of milligrams, grams 
per cubic centimeter, square inches, and hours, respectively. In the second case, K = 87.6 
for mm/yr, and units for the other parameters are the same as for mils per year, except that A is given in square centimeters. For most applications, a corrosion penetration rate 
less than about 20 mpy (0.50 mm/yr) is acceptable. The following table is a summary of units for the two corrosion penetration rate schemes:
  UnitsCPR Units K Value
 W 𝜌 A t
mpy 534 mg g/cm3 in.2 h
mm/yr 87.6 mg g/cm3 cm2 h
 Inasmuch as there is an electric current associated with electrochemical corrosion 
reactions, we can also express corrosion rate in terms of this current, or, more specifically, current density—that is, the current per unit surface area of material corroding—which is designated i. The rate r , in units of mol/m
2·s, is determined using the expression
 r=i
nℱ (17.24)
where, again, n is the number of electrons associated with the ionization of each metal atom and ℱ is 96,500 C/mol.Expression relating 
corrosion rate and current density
Polarization
Consider the standard Zn/H2 electrochemical cell shown in Figure 17.5, which has been 
short-circuited such that oxidation of zinc and reduction of hydrogen occurs at their
