Repository: Ketankham/chatbot-meta-books

File: physical-meta.txt (part 40 of 44)
Modern Physical Metallurgy and Materials Engineering
repassivation time.
The susceptibility to transgranular stress corrosion
of austenitic steels, ˛-brasses, titanium alloys, etc.
which exhibit co-planar arrays of dislocations andstacking faultsmay be reduced by raisingthe stacking-
fault energy by altering the alloy composition. Cross-
slip is then made easier and deformation gives rise to
ﬁne slip, so that the narrower, fresh surfaces created
have a less severe effect. The addition of elements topromote passivation or, more importantly, the speed of
repassivation should also prove beneﬁcial.
Intergranular cracking appears to be associated with
a narrow soft zone near the grain boundaries. In ˛-
brass this zone may be produced by local dezinciﬁca-tion. In high-strengthAl-alloys there is no doubt that it
is associated with the grain boundary precipitate-free
zones (i.e. PFZs). In such areas the strain-rate may be
so rapid, because the strain is localized, that repassiva-
tioncannotoccur. Crackingthenproceedseven though
Corrosion and surface engineering 387
the slip steps developed are narrow, the crack dis-
solving anodically as discussed for sensitized stainlesssteel.In practicethereare many examplesofintergran-ular cracking, including cases (1) that depend stronglyon stress (e.g. Al-alloys), (2) where stress has a com-paratively minor role (e.g. steel cracking in nitrate
solutions) and (3) which occur in the absence of stress
(e.g. sensitized 18Cr–8Ni steels); the last case is theextreme example of failure to repassivate for purelyelectrochemical reasons. In some materials the crackpropagates, as in ductile failure, by internal neckingbetween inclusions which occurs by a combination of
stress and dissolution processes. The stress sensitivity
depends on the particle distribution and is quite highfor ﬁne-scale and low for coarse-scale distributions.The change in precipitate distribution in grain bound-ariesproduced,forexample,byduplexageingcanthuschange the stress-dependence of intergranular failure.
In conditions where the environment plays a role,
the crack growth rate varies with stress intensity K
in the manner shown in Figure 12.10. In region I thecrack velocity shows a marked dependence on stress,in region II the velocity is independent of the stressintensity and in region III the rate becomes very fast
asK
ICis approached. KISCis extensively quoted as
the threshold stress intensity below which the crack
growth rate is negligible (e.g. /lessorsimilar10/NUL10ms/NUL1) but, like
the endurance limit in fatigue, does not exist for allmaterials. In region I the rate of crack growth is
controlled by the rate at which the metal dissolves
and the time for which the metal surface is exposed.While anodic dissolution takes place on the exposedmetal at the crack tip, cathodic reactions occur at theoxideﬁlmonthecracksidesleadingtotheevolutionofhydrogenwhichdiffusestotheregionoftriaxialtensile
stress and hydrogen-induced cracking. At higher stress
intensities (region II) the strain-rate is higher, andthen other processes become rate-controlling, such as
Figure 12.10 Variation of crack growth rate with stress
intensity during corrosion .diffusion of new reactants into the crack tip region.
In hydrogen embrittlement this is probably the rate of
hydrogen diffusion.
The inﬂuence of a corrosive environment, even
mildly oxidizing, in reducing the fatigue life has been
brieﬂy mentioned in Chapter 7. The S–Ncurve shows
no tendency to level out, but falls to low S-values. The
damage ratio(i.e. corrosion fatiguestrengthdividedbythe normal fatigue strength) in salt water environments
is only about 0.5 for stainless steels and 0.2 for mild
steel. Theformationofintrustionsandextrusionsgives
rise to fresh surface steps which form very active
anodic sites in aqueous environments, analogous to
the situation at the tip of a stress corrosion crack.
This form of fatigue is inﬂuenced by those factors
affecting normal fatigue but, in addition, involves
electro-chemical factors. It is normally reduced by
plating,claddingandpaintingbutdifﬁcultiesmayarise
inlocalizingtheattacktoasmallnumberofsites,since
the surface is continually being deformed. Anodic
inhibitors may also reduce the corrosion fatigue but
their use is more limited than in the absence of fatigue
because of the probability of incomplete inhibition
leading to increased corrosion.
Fretting corrosion, caused by two surfaces rubbing
together, is associated with fatigue failure. The oxi-
dation and corrosion product is continually removed,
so that the problem must be tackled by improving the
mechanical linkage of moving parts and by the effec-
tive use of lubricants.
With corrosion fatigue, the fracture mechanics
threshold K
this reduced and the rate of crack
propagation is usually increased by a factor of two
or so. Much larger increases in crack growth rate are
produced, however, in low-frequency cycling when
stress-corrosion fatigue effects become important.
12.3 Surface engineering
12.3.1 The coating and modiﬁcation of
surfaces
The action of the new methods for coating or modi-
fying material surfaces, such as vapour deposition and
beambombardment,canbehighlyspeciﬁcandenergy-
efﬁcient. They allow great ﬂexibility in controlling the
chemical composition and physical structure of sur-
faces and many materials which resisted conventional
treatments can now be processed. Grain size and the
degree of crystalline perfection can be varied over a
wide range and beneﬁcial changes in properties pro-
duced. The new techniques often eliminate the need
for the random diffusion of atoms so that tempera-
tures can be relatively low and processing times short.
Scientiﬁcally, they are intriguing because their nature
makesitpossibletobypassthermodynamicrestrictionsonalloyingandtoformunorthodoxsolidsolutionsand
new types of metastable phase.
388Modern Physical Metallurgy and Materials Engineering
Table 12.3 Methods of coating and modifying surfaces (after R. F. Bunshah, 1984; by permission of Marcel Dekker)
Atomistic deposition Particulate deposition Bulk coatings Surface modiﬁcation
Electrolytic environment
Electroplating
Electroless plating
Fused salt electrolysis
Chemical displacement
Vacuum environment
Vacuum evaporation
Ion beam depositionMolecular beam epitaxy
Plasma environment
Sputter deposition
Activated reactive evaporation
Plasma polymerization
Ion plating
Chemical vapour environment
Chemical vapour deposition
ReductionDecomposition
Plasma enhanced
Spray pyrolysisThermal spraying
Plasma-spraying
Detonation-gun
Flame-spraying
Fusion coatings
Thick ﬁlm ink
Enamelling
Electrophoretic
Impact platingWetting processes
Painting
Dip coating
Electrostatic spraying
Printing
Spin coating
Cladding
ExplosiveRoll bonding
Overlaying
Weld coating
Liquid phase epitaxyChemical conversion
Electrolytic
Anodizing (oxide)
Fused salts
Chemical-liquid
Chemical-vapour
Thermal
Plasma
Leaching
Mechanical
Shot-peening
Thermal
Surface enrichment
Diffusion from bulk
Sputtering
Ion implantation
Laser processing
The number and diversity of methods for coating or
modifying surfaces makes general classiﬁcation difﬁ-
cult. For instance, the energies required by the various
processes extend over some ﬁve orders of magni-tude. Illustrating this point, sputtered atoms have a
low thermal energy ( <1 eV) whereas the energy of
an ion beam can be >100 keV. A useful introductory
classiﬁcation of methods for coating and modifying
material surfaces appears in Table 12.3, which takessome account of the different forms of mass trans-
fer. The ﬁrst column refers to coatings formed from
atoms and ions (e.g. vapour deposition). The second
column refers to coatings formed from liquid droplets
or small particles. A third category refers to the directapplication of coating material in quantity (e.g. paint).
Finally, there are methods for the near-surface modiﬁ-
cation of materials by chemical, mechanical and ther-
malmeansandbybombardment(e.g.ionimplantation,
laser processing).
Some of the methods that utilize deposition from
a vapour phase or direct bombardment with particles,
ions or radiation will be outlined: it will be apparent
that each of the processes discussed has three stages:
(1) a source provides the coating or modifying specie,(2) this specie is transported from source to substrate
and(3) thespeciepenetratesandmodiﬁesthesubstrate
or forms an overlay. Each stage is, to a great extent,independent of the other two stages, tending to give
each process an individual versatility.
12.3.2 Surface coating by vapour deposition
12.3.2.1 Chemical vapour deposition
In the chemical vapour deposition (CVD) process a
coating of metal, alloy or refractory compound isproduced by chemical reaction between vapour and acarrier gas at or near the heated surface of a substrate
(Figures 12.11a and 12.11b). CVD is not a ‘line-of-
sight’ process and can coat complex shapes uniformly,
having good ‘throwing power’.
1Typical CVD reac-
tions for depositing boron nitride and titanium carbide,
respectively, are:
BCl3⊿g/triangleleftCNH3⊿g/triangleleft500–1500 °C/NUL/NUL/NUL/NUL/NUL/NUL!BN⊿s/triangleleftC3HCl ⊿g/triangleleft
TiCl4⊿g/triangleleftCCH4⊿g/triangleleft800–1000 °C/NUL/NUL/NUL/NUL/NUL/NUL!TiC⊿s/triangleleftC4HCl ⊿g/triangleleft
It will be noted that the substrate temperatures,
whichcontroltherateofdeposition,arerelativelyhigh.
Accordingly, although CVD is suitable for coating
a refractory compound, like cobalt-bonded tungsten
carbide, it will soften a hardened and tempered high-
speed tool steel, making it necessary to repeat thehigh-temperature heat-treatment. In one variant of the
process (PACVD) deposition is plasma-assisted by a
plate locatedabove thesubstratewhichischarged with
a radio-frequency bias voltage. The resulting plasma
zone inﬂuences the structure of the coating. PACVDis used to produce ceramic coatings (SiC, Si
3N4) but
the substrate temperature of 650 °C (minimum) is still
too high for heat-treated alloy steels. The maximumcoating thickness produced economically by CVD and
PACVD is about 100
µm.
12.3.2.2 Physical vapour deposition
Although there are numerous versions of the physicalvapour deposition (PVD) process, their basic design is
1The term ‘throwing power’ conventionally refers to the
ability of an electroplating solution to deposit metaluniformly on a cathode of irregular shape.
Corrosion and surface engineering 389
Figure 12.11 Experimental CVD reactors (from Bunshah, 1984; by permission of Marcel Dekker) .
Figure 12.12 (a) Evaporation-dependent and (b) sputter-dependent PVD (from Barrell and Rickerby, Aug 1989, pp. 468–73;
by permission of the Institute of Materials) .
either evaporation- or sputter-dependent. In the former
case, the source material is heated by high-energy
beam (electron, ion, laser), resistance, induction, etc.in a vacuum chamber (Figure 12.12a). The rate ofevaporation depends upon the vapour pressure of the
source and the chamber pressure. Metals vaporize at
a reasonable rate if their vapour pressure exceeds
1Nm
/NUL2and the chamber pressure is below 10/NUL3Nm/NUL2. The evaporant atoms travel towards the substrate
(component), essentially following lines-of-sight.
When sputtering is used in PVD (Figure 12.12b),
a cathode source operates under an applied poten-
tial of up to 5 kV (direct-current or radio-frequency)
in an atmosphere of inert gas (Ar). The vacuum is
‘softer’,withachamberpressureof1–10/NUL2Nm/NUL2.As
positive argon ions bombard the target, momentum is
390Modern Physical Metallurgy and Materials Engineering
transferred and the ejected target atoms form a coating
on the substrate. The ‘throwing power’ of sputter-dependent PVD is good and coating thicknesses areuniform. The process beneﬁts from the fact that the
sputtering yield ( Y) values for metals are fairly simi-
lar. (Yis the average number of target atoms ejected
from the surface per incident ion, as determined exper-
imentally.) In contrast, with an evaporation source, for
agiventemperature,theratesofvaporizationcandifferby several orders of magnitude.
As in CVD, the temperature of the substrate is of
special signiﬁcance. In PVD, this temperature can be
as low as 200–400
°C, making it possible to apply the
method to cutting and metal-forming tools of hard-
ened steel. A titanium nitride (TiN) coating, <5µm
thick, can enhance tool life considerably (e.g. twistdrills). TiN is extremely hard (2400 HV), has a low
coefﬁcient of friction and a very smooth surface tex-
ture. TiN coatings can also be applied to non-ferrousalloys and cobalt-bonded tungsten carbide. Experiencewith the design of a TiN-coated steel has demonstrated
thatthecoating/substratesystemmustbeconsideredas
a working whole. A sound overlay of wear-resistantmaterial on a tough material may fail prematurely
if working stresses cause plastic deformation of the
supporting substrate. For this reason, and in accor-dance with the newly-emerging principles of surfaceengineering, it has been recommended that steel sur-
faces should be strengthened by nitriding before a TiN
coating is applied by PVD.
TwoimportantmodiﬁcationsofthePVDprocessare
plasma-assisted physical vapour deposition (PAPVD)
and magnetron sputtering. In PAPVD, also known as‘ion plating’, deposition in a ‘soft’ vacuum is assisted
by bombardment with ions. This effect is produced
by applying a negative potential of 2–5 kV to thesubstrate. PAPVD is a hybrid of the evaporation-and sputter-dependent forms of PVD. Strong bonding
of the PAPVD coating to the substrate requires the
latter to be free from contamination. Accordingly, in
a critical preliminary stage, the substrate is cleansed
by bombardment with positive ions. The source is
then energized and metal vapour is allowed into the
chamber.
In the basic magnetron-assisted version of sputter-
dependent PVD, a magnetic ﬁeld is used to form
a dense plasma close to the target. The magnetron,
an array of permanent magnets or electromagnets, is
attachedtotherear ofthetarget (water-cooled)withits
north and south poles arranged to produce a magnetic
ﬁeldatrightanglestotheelectricﬁeldbetweenthetar-
get and substrate (Figure 12.13a). This magnetic ﬁeld
conﬁnes electrons close to the target surface, increases
the rate of ionization and produces a much denser
plasma. The improved ionization efﬁciency allows a
lower chamber pressure to be used; sputtered target
atoms then become less likely to be scattered by gas
molecules. The net effect is to improve the rate of
deposition at the substrate. Normally the region of
dense plasma only extends up to about 6 cm from the
target surface. Development of unbalanced magnetron
systems (Figure 12.13b) has enabled the depth of the
dense plasma zone to be extended so that the substrate
itselfissubjectedtoionbombardment.Theseenergetic
ionsmodifythechemicalandphysicalpropertiesofthe
deposit. (In one of the various unbalanced magnetron
conﬁgurations, a ring of strong rare-earth magnetic
poles surrounds a weak central magnetic pole.) This
larger plasma zone can accommodate large complex
workpieces and rapidly forms dense, non-columnar
coatings of metals or alloys. Target/substrate separa-
tion distances up to 20 cm have been achieved with
unbalanced magnetron systems.
Figure 12.13 Comparison of plasma conﬁnement in conventional and unbalanced magnetrons (PVD) (from Kelly, Arnell and
Ahmed, March 1993, pp. 161–5; by permission of the Institute of Materials) .
Corrosion and surface engineering 391
Figure 12.14 Coating by detonation-gun (from Weatherill and Gill, 1988; by permission of the Institute of Materials) .
12.3.3 Surface coating by particle
bombardment
Since the ﬁrst practical realization of gas turbine
engines in the 1940s, the pace of engineering devel-
opment has largely been prescribed by the availability
of suitable high-temperature materials. Components inthe most critical sections of the engine are exposed tohotproductsofcombustionmovingathighvelocity.In
addition, there are destructive agents passing through
the engine, such as sea salt and sand. In this hostileenvironment,itisextremelydifﬁcult,ifnotimpossible,to develop an alloy that combines the necessary high-
temperature strength with corrosion resistance. Much
efforthasthereforebeendevotedtothesearchforalloysystems that will develop a thin self-healing ‘protec-tive’ oxide scale. In practice, this outer layer does not
prevent diffusing atoms from reaching and reacting
with the alloy substrate and it may also be subject tothinning by erosion. The difference in thermal expan-sionbetweentheoxide(ceramic)scaleandthemetallicsubstrate can lead to rupture and spalling of the scale
if the scale lacks plasticity or is weakly bonded to the
alloy. Refractory coatings which resist wear and cor-rosion provide one possible answer to these problems.
Thetwoestablishedthermalspraymethods
1ofcoat-
ing selected here for brief description are used for
gas turbine components. In thermal spraying, pow-ders are injected into very hot gases and projected atvery high velocities onto the component (substrate)
surface. On impact, the particles plastically deform
and adhere strongly to the substrate and each other.The structure, which often has a characteristic lentic-ular appearance in cross-section, typically comprises
refractory constituents, such as carbide, oxide and/or
aluminide, and a binding alloy phase. Many types ofthermally sprayed coatings can operate at temperatures>1000
°C. They range in thickness from microns to
millimetres, as required.
In the detonation-gun method (Figure 12.14) a mix-
ture of metered quantities of oxygen and acetylene
1The Union Carbide Corporation has been granted patent
rights for the D-Gunand plasma-spraying methods.⊿C2H2/triangleleftis spark-ignited and detonated. Powder of
average diameter 45 mm is injected, heated by thehot gases and projected from the 1 m long barrelof the gun onto the cooled workpiece at a velocity
of roughly 750 m s
/NUL1. Between detonations, which
occur four to eight times per second, the barrel ispurged with nitrogen. Typical applications, and coat-ing compositions, for wear-resistant D-Guncoatings
are bearing sealing surfaces (WC-9Co), compressorblades (WC-13Co) and turbine blade shroud interlocks(Cr
3C2/80Ni–20Cr).
In the plasma-spray technique, powder is heated
by an argon-fed d.c. arc (Figure 12.15) and then pro-jected on to the workpiece at velocities of 125–600 m
s
/NUL1. A shielding envelope of inert gas (Ar) is used
to prevent oxidation of the depositing material. Theprocess is used to apply MCrAlY-type coatings to tur-bine components requiring corrosion resistance at hightemperatures (e.g. blades, vanes), where M signiﬁesthe high-m.p. metals Fe, Ni and/or Co. These coat-ingscanaccommodatemuchmoreofthescale-formingelements chromium and aluminium than superalloys(e.g. 39Co–32Ni–21Cr–7.5Al–0.5Y).They provide areservoir of oxidizable elements and allow the ‘protec-tive’ scale layer to regenerate itself. The small amountof yttrium improves scale adhesion. This particularcomposition of coating is used for hot gas path sealsin locations where a small clearance between the rotat-ing blades and the interior walls of the engine givesgreater fuel efﬁciency. These coatings will withstand
occasional rubbing contact.
12.3.4 Surface modiﬁcation with high-energy
beams
12.3.4.1 Ion implantation
The chemical composition and physical structure at
the surface of a material can be changed by bombard-ing it,in vacuo, with a high-velocity stream of ions.
The beam energy is typically about 100 keV; efforts
are being made to increase the beam current above5 mA so that process times can be shortened. Cur-rently, implantation requires several hours. The ions
392Modern Physical Metallurgy and Materials Engineering
Figure 12.15 Coating by plasma-spray torch (from
Weatherill and Gill, 1988; by permission of the Institute of
Materials) .
may be derived from any element in the Periodic
Table: they may be light (most frequently nitrogen)
or heavy, even radioactive. Ion implantation1is a line-
of-sight process; typically, a bombardment dose for
each square centimetre of target surface is in the order
of 1017–1019ions. These ions penetrate to a depth
of 100–200 nm and their concentration proﬁle in a
plane normal to the surface is Gaussian. Beyond this
modiﬁed region, the properties of the substrate are
unaffected.
The beam usually has a sputtering effect which
ejects atoms from the surface and skews the concen-
tration proﬁle. This effect is most marked when heavyions or heavy doses are used. It is possible for a steady
state to be achieved, with the rate of sputter erosion
equal to the rate of implantation. Thus, depending
upon the target, the type and energy of ion and the
substrate material, sputter erosion is capable of limit-ing the amount of implantation possible. As a general
guide, the maximum concentration of implanted ion is
given,roughly,bythereciprocalofthesputteringyield(Y). As one would expect, Yincreases in value with
increases in ion energy. However, Yvalues for pure
metals are broadly similar, being about 1 or 2 for typi-
calargonionenergiesandnotdifferingfromeachother
by more than an order of magnitude. Thus, because ofsputter, the maximum concentration of implanted ions
possible is in the order of 40–50 at.%. In cases where
it is difﬁcult to attain this concentration, a thin layer ofthe material to be implanted is ﬁrst deposited and then
driven into the substrate by bombardment with inert
gas ions (argon, krypton, xenon). This indirect method
is called ‘ion beam mixing’.
During ion bombardment each atom in the near-
surface region is displaced many times. Various forms
of structural damage are produced by the cascades of
collisions(e.g.displacementspikes,vacancy/interstitial(Frenkel) pairs, dislocation tangles and loops, etc.).
Damage cascades are most concentrated when heavy
ions bombard target atoms of high atomic number (Z).
1Pioneered by the UKAEA, Harwell, in the 1960s.The injection of atoms and the formation of vacancies
tend to increase the volume of the target material sothat the restraint imposed by the substrate produces astate of residual compressive stress. Fatigue resistance
is therefore likely to be enhanced.
As indicated previously, the ions penetrate to a
depth of about 300–500 atoms. Penetration is greater
in crystalline materials than in glasses, particularly
when the ions ‘channel’ between low-index planes.The collision ‘cross-section’ of target atoms for lightions is relatively small and ions penetrate deeply.
Ion implantation can be closely controlled, the main
process variables being beam energy, ion species, iondose, temperature and substrate material.
Ion implantation is used in the doping of semicon-
ductors, as discussed in Chapter 6, and to improveengineering properties such as resistance to wear,fatigue and corrosion. The process temperature is
less than 150
°C; accordingly, heat-treated alloy steels
can be implanted without risk of tempering effects.Nitrogen-implantation is applied to steel and tungsten
carbide tools, and, in the plastics industry, has greatly
improved the wear resistance of feed screws, extrusiondies, nozzles, etc. The process has also been used tosimulateneutrondamageeffectsinlow-swellingalloys
being screened for use in atomic ﬁssion and fusion
reactors. A few hours’ test exposure to an ion beamcan represent a year in a reactor because the ions have
a larger ‘cross-section’ of interaction with the atoms in
thetargetmaterialthanneutrons.However,ionscannotsimulate neutron behaviour completely; unlike neu-trons, ions are electrically charged and travel smaller
distances (see Chapter 6).
12.3.4.2 Laser processing
Likeionimplantation,thelaser2processisunderactive
development. A laser beam heats the target material
locally to a very high temperature; its effects extend
to a depth of 10–100 µm, which is about a thousand
times greater than that for an ion beam. Depending on
itsenergy, itcan heat, melt, vaporizeor form a plasma.
The duration of the energy pulse can be 1 ns or less.Subsequent cooling may allow a metallic target zoneto recrystallize, possibly with a reﬁned substructure,
or undergo an austenite/martensite transformation (e.g.
automotive components). There is usually an epitaxialrelation between the altered near-surface region and
the substrate. Cooling may even be rapid enough to
formaglassystructure(laserglazing).Surfacealloyingcan be achieved by pre-depositing an alloy on thesubstrate, heating this deposit with a laser beam to
form a miscible melt and allowing to cool. In this way,
an integral layer of austenitic corrosion-resistant steelcan be built on a ferritic steel substrate. In addition to
2Light Ampliﬁcation by Stimulated Emission of Radiation
(LASER) devices provide photons of electromagneticradiation that are in-phase (coherent) and monochromatic(see Chapter 6).
Corrosion and surface engineering 393
its use in alloying and heat-treatment, laser processing
is used to enhance etching and electroplating. (e.g.
semiconductors).
The principal variables in laser processing are the
energy input and the pulse duration. For establishedtechniques like cutting, drilling and welding metals,the rate of energy transfer per unit area (‘power den-
sity’) is in the order of 1 MW cm
/NUL2and pulses
are of relatively long duration (say, 1 ms). For more
specialized functions, such as metal hardening by
shock wave generation, the corresponding values are
approximately 100 MW cm/NUL2and 1 ns. Short pulses
can produce rapid quenching effects and metastablephases.Further reading
Bell, T. (1992). Surface engineering: its current and future
impactontribology. J.PhysD.:Appl.Phys. 25,A297–306.
Bunshah, R. F. (1984). Overview of deposition technologies
with emphasis on vapour deposition techniques. Indus-
trial Materials Science and Engineering , Chapter 12 (L.E.
Murr, (ed.)). Marcel Dekker, New York.
Picraux, S. T. (1984). Surface modiﬁcation of materi-
als — ions, lasers and electron beams. Industrial Materials
Science and Engineering , Chapter 11 (L.E. Murr, (ed.)).
Marcel Dekker, New York.
Shreir, L. L. (1976). Corrosion , Vol. 1 and 2, 2nd edn.
Newnes-Butterworth, London.
Trethewey, K. R. and Chamberlain, J. (1988). Corrosion for
students of science and engineering . Longman, Harlow.
Chapter 13
Biomaterials
13.1 Introduction
Biomaterials are materials used in medicine and den-
tistry that are intended to come in contact with liv-
ing tissue. The familiar tooth ﬁlling is where most
humans ﬁrst encounter biomaterials but increasinglymany people now rely on more critical implants suchas joint replacements, particularly hips, and cardiovas-cular repairs. Undoubtedly, these biomaterial implantsimprove the quality of life for an increasing numberof people each year, not just for an ageing populationwith greater life expectancy, but for younger peoplewith heart problems, injuries or inherited diseases.
Biomaterials have now been successfully developed
and used for more than a generation. First-generationbiomaterials largely depended on being inert, or rel-
atively inert, with minimal tissue response. For these
materials a minimal ﬁbrous layer forms between thebiomaterials and the body when the material is nottotally accepted by the body. The success of this typeof implant depends largely on the selection of materi-als for their manufacture. Thus the now standard hipreplacement (almost a million worldwide each year)initially used a multi-component assembly made withaustenitic stainless steel for the stem, PMMA for ﬁx-ation and polyethylene for the acetabular cup (seeFigure 13.1). All the materials proved relatively bio-
inert and gave an average life time of 10 years or
more.
Nowadays, while continuing with improved bio-
inert materials, development has focused on bioactivematerials which inﬂuence the biological response ina positive way, e.g. encourage bonding to surround-ing tissue with stimulation of new bone growth. Withthisbio-activeapproachtheinterfacebetweenthebodycells and the implant is critical and the materials sci-ence of the biomaterials surface extremely important.
In this chapter, various applications of biomaterials
will be examined, from dental materials to drug deliv-
ery systems. All types of materials are used in these
applications and the criteria governing their selection
Figure 13.1 Schematic diagram of a replacement hip joint .
will be considered together with future development
in the biomaterials ﬁeld.
13.2 Requirements for biomaterials
The requirements for a biomaterial are extremelydemanding. Replacement or repair of a body feature,
tissue, organ or function often necessitates the mate-
rial used to have specialised mechanical, physical and
chemical properties. However, the very ﬁrst require-
ment is biocompatibility with the human body, i.e. theability of the material to perform with an appropriate
hostresponse.Unfortunately,nomaterialisuniversally
biocompatible, since a material may be biocompatible
in one application but not with another. Biocompati-
bility is therefore application speciﬁc.
For the successful use of the biomaterial, consider-
ation has to be given to the appropriate material selec-tion, engineering design and manufacturing process.
While proper design and manufacture is essential, it is
particularly important to select the correct material to
providetheappropriatepropertiesaswellasbeingbio-
compatible,recognizingthatthecombinedinﬂuenceof
mechanical and chemical factors can be quite serious,
e.g. causingfatigue,corrosionfatigue,stresscorrosion,wear, fracture. It is also important to recognize that the
Biomaterials 395
biological environment is not constant and that oxygen
levels, availability of free radicals and cellular activity
will vary. Corrosion and degradation can lead to lossof integrity of the implant and, of course, release ionsinto the body, often setting up an allergic reaction.
Biomaterial applications make use of all classes of
material, metals, ceramics, polymers and composites,
divided roughly into three usertypes. These are(i) inert or relatively inert with minimal host response,(ii) bioactive which actually stimulates bonding tothe surrounding tissue and (iii) biodegradable whichresorb in the body over a period of time. Metals
are generally chosen for their inert qualities whereas
ceramics and polymers may offer bioactivity orresorption.
The most common metallic materials used are
austenitic stainless steels, cobalt–chromium alloys or
titanium;typicalcompositionsareshowninTable 13.1.
Recently, titanium alloys, particularly Ti–6Al–4V,have been introduced because of their corrosion resis-tance, strength and elastic modulus (see Table 13.2)but poor tribology can still be a problem. It is alsofavoured for its superior biocompatibility and, unlike
Co–Cr or stainless steel, does not cause hypersen-
sitivity. Of the ceramics, aluminium oxide, calciumphosphate, apatite, carbon/graphite and bioglass are inuse mainly for their inertness, good wear character-istics, high compressive strength and in some casesbioactivity. Their poor tensile properties and fracture
toughness are design limitations. Polymers are widely
used, both alone and in combination with ceram-ics or metals. These include; polymethyl methacry-late (PMMA) for cement and lenses; polyethylene fororthopaedics; polyurethane as blood contact material,
e.g. vascular tubing, cardiovascular devices, catheters;
polysiloxanes in plastic surgery, maxillofacial andcardiovascular surgery; polyesters and polyamides in
woundclosure management. Composites such as ultra-
high-molecular-weight polyethylene reinforced with
either carbon ﬁbres or the ceramic hydroxyapatite are
increasingly being considered for applications involv-
ing high contact stress and wear resistance.
13.3 Dental materials
13.3.1 Cavity ﬁllers
Dentistry has always been very dependent on the
use of biomaterials and particularly receptive to the
application of new developments in metals, ceramics,
polymers and composites.
Dental amalgams have been used in cavity ﬁllings
for more than 100 years, initially with silver–mercury
amalgams, later modiﬁed by tin additions to control
the amount of expansion. These amalgams produced
the weak, corrodible intermetallic /CR2phase, Sn 7Hg,
and hence the modern dental amalgam now also con-
tains copper ( >12%) in order to suppress this phase.
The amalgam is made by mixing silver, tin, cop-
per alloy powder with mercury and this mixture is
packed into the cavity where it hardens to produce a
strong,corrosion-resistant,biocompatibleﬁlling.There
is some evidence that even this ﬁlling may be suscep-tible to corrosion as a result of the Cu
6Sn5⊿/DC10/triangleleftphase
and the addition of Pd has been advocated. Attempts
to replace the Hg amalgam by gallium, indium, sil-
ver, tin, copper pastes have not yet been completely
successful.
Alternative resin-based composite ﬁlling materials
have been continuously developed since ﬁrst intro-
duced in the 1960s. These composite ﬁllings have a
Table 13.1 Composition of orthopaedic implant alloys (wt%); from Bonﬁeld, 1997
Cobalt-base alloys Stainless steel Titanium alloys
ASTM F563 Commercial
ASTM F75 ASTM F90 isostatically purity
Element cast wrought pressed ASTM F138/A ASTM F138/9B titanium Ti–6Al–4V
Co Balance Balance Balance — — — —Cr 27–30 19–12 18–22 17–20 17–20 — —
Fe 0.75 max 3.0 max 4–6 Balance Balance 0.3–0.5 0.25 max
Mo 5–7 — 3–4 2–4 2–4 — —
Ni 2.5 max 9–11 15–25 10–14 10–14 — —
Ti — — 0.5–3.5 — — Balance Balance
Al — — — — — — 5.5–6.5
V — — — — — — 3.5–4.5C 0.35 max 0.05–0.15 0.05 max 0.03 max 0.08 max 0.01 max 0.08 max
Mn 1.0 max 2.0 max 1.0 max 2.0 max 2.0 max — —
P — — — 0.03 max 0.025 max — —
S — — 0.01 max 0.03 max 0.01 max — —
Si 1.0 max 1.0 max 0.5 max 0.75 max 0.75 max — —
O — — — — — 0.18–0.40 0.13 max
H — — — — — 0.01–0.015 0.012 max
N — — — — — 0.03–0.05 0.05 max
396Modern Physical Metallurgy and Materials Engineering
Table 13.2 The mechanical properties of some natural and biomaterials
Elastic Tensile Fracture Fatigue
Material modulus strength Elongation toughness strength
(GN m/NUL2)( M N m/NUL2)( % )( M N m/NUL3/2/triangleleft(MN m/NUL2)
Austenitic stainless steel 200 200–1100 40 100 200–250
Cobalt–Chromium 230 450–1000 10–30 100 600
Ti–6Al–4V 105–110 750–1050 12 80 350–650Alumina 365 — <1 — 400
Hydroxyapatite 85 40–100 — —
Glass ﬁbre 70 2000 2 1–4
PMMA 2.8 55 8 — 20–30
Bone cement 3–2.3 1.5 1–2 400
Polyethylene 1 20–30 1–4 16
Nylon 66 4.4 700 25
Silicone rubber 6 ð10/NUL31.4
Polycarbonate 2 60
Bone (cortical) 7–25 50–150 — 2–12
Bone (cancellous) 0.1–1.0 50–150 2–12
Tooth enamel 13 240 — —
Tooth dentine — 135 —
Collagen, tendon, 2 100 10 —
wet
strength similar to amalgams but poorer wear proper-
ties. The paste is created by mixing a dimethacrylate
monomerwithresinandaddingaﬁllerofmicron-sizedsilane-coated ceramic particles. The paste is activatedby strong light when the resin polymerizes. Bondingof the composite resin to the tooth structure employs
a phosphoric acid etch of the tooth enamel. This pro-
duces mini-chasms into which the resin material ﬂowsandlockstoform astrongmechanical bond.Thistech-nique is not successful, however, for bonding to the
dentine in the tooth cavity (Figure 13.2) and so, in
the absence of enamel, dentine bonding agents haveto be used. These are primers containing bifunctionalcompounds with (i) hydrophilic molecules which form
links with the wet dentine in the tooth cavity and (ii)
hydrophobicmoleculeswhichformlinkswiththeresinin the composite.
Cavities in front teeth are usually ﬁlled with glass
cements to match the colour and translucency of the
enamel. Silicate cements are formed when phosphoricaciddisplacesmetalionsfromanalumina–silicaglass,containing metal oxides and ﬂuorides. The cement sets
when aluminium phosphate is precipitated between
the glass particles. Developments based on this basic
Figure 13.2 Schematic diagram of a tooth .chemistry employ polymeric acids with carboxylate
groups. In this case, the metal ions displaced from theglass cross-link with the polymeric acid chain, caus-
ing the cement to set. In addition, the acids undergo an
ion-exchange reaction with the calcium phosphate inthe apatite of the dental material. These glass ionomercements therefore form direct chemical bonds to the
tooth material. Resin-modiﬁed versions are also avail-
able which have improved durability; these containcarboxylate groups to give a good bond to the tooth
and dimethacrylate, as in the composite resin.
13.3.2 Bridges, crowns and dentures
Missing teeth may be replaced by artiﬁcial teeth in
a number of different ways. For a group of missingteeth, removal partial dentures (RPDs) may be theanswer which consist of a cast metal framework of
Co–Cr or Ni–Cr alloy carrying the artiﬁcial teeth
and having end clasps to retain it to good naturalteeth nearby. Fixed partial dentures (FPDs or bridges)
may be used for a few missing teeth. Sometimes the
supportingteethare cutdowntoaccommodate a close-ﬁtting artiﬁcial tooth casting which is cemented intoplace. In other cases, the alloy framework carrying
the artiﬁcial teeth is bonded to acid-etched teeth to
avoid cutting down good teeth. The teeth are acidetched and the metal framework electrolytically etched
to produce structural grooves and chasms which allow
strongmechanicalbondstobeformedwithresin-basedcomposite cements. In some situations, etching can beavoided when the oxides on the metal framework can
be treated with bifunctional primers to form chemical
links to the cement.
Over the last 20 years or so the quality of bonded
restorations, i.e. porcelain-covered metal castings, has
Biomaterials 397
been reﬁned to combine the impact strength of a metal
substructure with the appearance of dental porcelain.
These porcelains have good mechanical properties and
their thermal expansion characteristics are matched to
the metal in order to avoid interfacial stresses and
cracking.
Dental porcelains are basically vitriﬁed feldspar
with metallic oxide pigments to simulate natural tooth
enamel. They are usually supplied to the dental labora-
tories in the reacted and ground form for ﬁnal fabrica-
tionbythetechnician;thisinvolvesmixingthepowder
with distilled water to form a paste which is used to
make the crown, then drying and ﬁring in order to sin-
ter and densify the crown material. Generally, ﬁring is
carried out in stages starting with the innermost struc-
ture of the crown, followed by the body and ﬁnally the
outer glaze and surface staining. Developments have
included the strengthening of the inner core material
with alumina to prevent cracking; also the addition of
magnesia to form a magnesia–alumina spinel which
hasalowshrinkageonﬁring.Glass-ceramicshavealso
been used either to fabricate the crown by casting fol-
lowed by heat treatment to produce crystallization, or
by machining from a pre-ﬁred block of glass-ceramicunder CAM/CAD conditions.
For complete replacement dentures, the basic
material, which has existed for many decades, is
methyl methacrylate. Substitute materials have been
limited and most improvements and developments
have occurred in the processing technology. While
the mechanical properties of denture base resins
are not particularly good (modulus of elasticity 3 ð
10
9Nm/NUL2, tensile strength ¾100 kN m/NUL2, elongation
¾3%) they do have suitable surface and abrasion
properties and are chemically inert, non-toxic
and cheap. Improvements have been forthcoming
in elastomers used for taking impressions; these
now include vinyl addition silicone and polyether
elastomers.
13.3.3 Dental implants
Dental implants have been far less developed thanthose associated with body implants (see hip joints,
etc.). Probably the simplest forms are posts, Co–Cr,
stainless steel, titanium alloy or gold alloys cemented,
or even screwed, into the tooth canal after the tooth
has been root treated to remove the nerve. Dental
porcelain caps may then be cemented onto the root
post. Ti implants have been screwed into the bone
