Repository: Ketankham/chatbot-meta-books

File: reed-hill-book.txt (part 40 of 48)
(a) Cooled to room temperature in less that 1 s.
(b) Cooled to 160°C in less than 1 s and then maintained
at this temperature for several years.
(c) Quenched to 650°C and held at this temperature for
1 day, then quenched to room temperature.(d) Quenched to 550°C and held at this temperature for
1 day, then quenched to room temperature.
18.12 A high-carbon steel containing 1.13 percent car-
bon, with a microstructure similar to that in Fig. 18.36,
is heated to 730°C and allowed to come to equilibrium.It is then quenched to room temperature. Make asketch of the resulting microstructure, identifying theconstituents.
18.13 Assume that the 0.52 percent carbon steel of
Fig. 18.32 is slowly cooled to the temperature of point c
and then quenched to 450°C and held at this latter tem-
perature for a period of a day. Describe the microstructurethat one might ﬁnd. Determine the percentages of theconstituents.
18.14 Transpose paths 1, 2, and 3 of Fig. 18.39 to
Fig. 18.38 and determine the microstructures correspon-
ding to these paths in the hypereutectoid steel.
18.15 With regard to the data for eutectoid steels in
Fig. 18.16:18Ch18.qxd  11/6/08  3:59 PM  Page 601
Chapter 18 The Iron-Carbon Alloy System 602
(a) What is the interlamellar spacing in the pure Fe-C
alloy at 660°C?
(b) How much smaller is it at this temperature when the
steel contains 1.8 percent chromium?(c) How much larger is it in the steel with 1.8 pct
manganese?
18.16 Describe the meaning of the term partitioning
coefﬁcient .
REFERENCES
1. Chipman, J., Met. Trans ., 355 (1972).
2. Massalski, T. B., Ed. in Chief, Binary Alloy Phase Dia-
grams , American Society for Metals, Metals Park, Ohio,
1986.3. Honeycombe, R. W. K., Met. Trans. A , 7A915 (1976).
4. Aaronson, H. I., Decomposition of Austenite by Diffusional
Processes , p. 387, Interscience Publishers, New York, 1962.
5. Dippenaar, R. J., and Honeycombe, R. W. K., Proc. Roy.
Soc. Lond. A , 333455 (1973).
6. Howell, P. R., Materials Characterization , 40, 1998,
227–260.7. Hackney, S. A., and Shiﬂet, G. J., Scripta Met ., 19757
(1985).8. Hackney, S. A., and Shiﬂet, G. J., Acta Met ., 351987,
1007–1017.9. Hackney, S. A., and Shiﬂet, G. J., Acta Met ., 35, 1987,
1019–1028.10. Zhou, D. S., and Shiﬂet, G. J., Met. Trans . A, 22A,
1991, 1349–1365.11. Ridley, N., Met. Trans. A , 15A, 1019 (1984).
12. Caballero, F. G., Garcia de Andre’s, C., and Capdevila,
C., Materials Characterization , 45, 2000, 111–116.
13. Bolshakov, V. I., and Bobyr, S. V., Metal Science and
Heat Treatment , 46, 2004, 329–333.
14. Pearson, D. D., and Verhoeven, J. D., Met. Trans. A ,
15A 1037 (1984).
15. Tewari, S. K., and Sharma, R. C., Met. Trans. A ., 16A
597 (1985).16. Johnson, W. A., and Mehl, R. F., Trans. AIME , 135416
(1939).
17. Hull, F. C., Colton, R. A., and Mehl, R. F., Trans. AIME ,
50, 1942, 185–207.18. Mou, Y., and Hsu, T. Y., Met Trans. A ., 19A 1695
(1988).19. Yang, Z., and Fang, H., Solid State and Materials Science ,
9, 2005, 277–286.20. Sajjadi, S. A., and Zebarjad, S. M., J. Materials Process-
ing Technology , 189, 2007, 107–113.
21. Quidort, D., and Brechet, Y., Scripta Mat ., 47, 2002,
151–156.22. Okamoto, H., and Oka, M., 
Met. Trans. A ., 17A 1113
(1986).23. Bhadeshia H. K. D. H., and Edmunds, D. V., Met. Trans.
A., 10A 895 (1979).
24. Trans. ASTM , 52543 (1952).
25. Hehemann, R. F., ASM Seminar, Phase Transformations ,
Amer. Soc. for Metals, Metals Park, Ohio, 1970.26. Sandvik, B. P. J., Met. Trans, A , 13A 777 (1982).
27. Aaronson, H. I., Met Trans. A , 17A 1095 (1986).
28. Hehemann, R. F., Kinsman, K. R., and Aaronson,
H. I., Met Trans . 31077 (1972).
29. Ohmori, Y., Scripta Mat ., 47, 2002, 201–206.18Ch18.qxd  11/6/08  3:59 PM  Page 602
19.1 CONTINUOUS COOLING TRANSFORMATIONS (CCT)
The isothermal transformation diagram is a valuable tool for studying the temperature
dependence of austenitic transformations. In even a single reaction, such as the austeniteto pearlite transformation, the product varies in appearance with the transformation tem-perature. A specimen that is allowed to transform over a range of temperatures, therefore,has a mixed microstructure that is very difﬁcult to analyze without prior information.Before the original work on isothermal transformations by Davenport and Bain,
1the basic
austenitic reactions were not clearly deﬁned and our knowledge of them was, to say theleast, confused. The time-temperature relationships that are mapped out on an isothermaltransformation diagram, however, are strictly applicable only to transformations carriedout at constant temperatures. Unfortunately, very few commercial heat treatments occurin this manner. In most cases, the metal is heated into the austenite range and then con-tinuously cooled to room temperature, with the cooling rate varying with the type of treat-ment and the size and shape of the specimen. The difference between isothermaltransformation diagrams and continuous cooling transformation (CCT) diagrams is per-haps most easily understood by comparing these two forms for a steel of eutectoid com-position. This particular composition is chosen because of its simplicity, and the pertinentdiagrams are given in Fig. 19.1. Two cooling curves, corresponding to different rates ofcontinuous cooling, are also shown in Fig. 19.1. In each case, the cooling curves startabove the eutectoid temperature and fall in temperature with increasing times. Theinverted shape of these curves is due to plotting the time coordinate (abscissa) accordingto a logarithmic scale. On a linear time scale the curves would be concave toward the rignt,signifying a decreasing rate of cooling with increasing time.
Now consider the curve marked 1. At the end of approximately 6 s this curve crosses
the line representing the beginning of the pearlite transformation. The intersection ismarked on the diagram as point a. The signiﬁcance of point ais that it represents the
time required to nucleate pearlite isothermally at 650°C (the temperature of point a). A
specimen carried along line 1, however, only reached the 650°C isothermal at the end of6 s and may be considered to have been at temperatures above 650°C for the entire 6-sinterval. Because the time required to start the pearlite transformation is longer at temper-atures above 650°C than it is at 650°C, the continuously cooled specimen is not ready toform pearlite at the end of 6 s. Approximately, it may be assumed that cooling along path 1 to 650°C has only a slightly greater effect on the pearlite reaction than does an instan-taneous quench to this temperature. In other words, more time is needed before transfor-mation can begin. Since in continuous cooling an increase in time is associated with a dropin temperature, the point at which transformation actually starts lies to the right andbelow point a. (The location of this point may be estimated with the aid of several appro-
priate assumptions.
2) This position is designated by the symbol b. In the same fashion, 
603
Chapter 19
The Hardening of Steel19Ch19.qxd  11/6/08  4:00 PM  Page 603
Chapter 19 The Hardening of Steel 604
800
Eutectoid temperature
End of pearlite transfor-
mation on continuous
cooling
Start of pearlite transformation
on continuous cooling2
2
26 sec
650°C
Ms
M901
1
1a
b
c
d700
600
500
400Temperature, °C
Temperature, K
300
200
100
0
0.1 1 10 100
Time, in seconds1031041055 × 1053004005006007008009001000
FIG. 19.1 The relationship of the continuous cooling diagram to the
isothermal diagram for an eutectoid steel (schematic). The dashed curves
represent isothermal transformation
it can be shown that the ﬁnish of the pearlite transformation, point d, is depressed down-
ward and to the right of point c, the point where the continuous cooling curve crosses the
line representing the ﬁnish of isothermal transformation.
The above reasoning explains qualitatively why the continuous-cooling-transformation
(CCT) lines representing the start and ﬁnish of the pearlite transformations are shifted with
respect to the corresponding isothermal-transformation lines. Why the bainite reaction in
this metal does not appear on continuous cooling also needs to be explained. This is not too
hard to understand and is related to the fact that the pearlite reaction lines extend over and
beyond the bainite-transformation lines. Thus, on slow or moderate rates of cooling (curve
1), austenite in the specimens is converted completely to pearlite before the cooling curve
reaches the bainite-transformation range. Since the austenite has already been completely
transformed, no bainite can form. Alternatively, as shown by curve 2, the specimen is in
the bainite-transformation region for too short a period of time to allow any appreciable
amount of bainite to form. An element in this latter conclusion is the fact that the
rate at which bainite forms rapidly decreases with falling temperatures. It is generally
assumed (as a ﬁrst approximation) in drawing the continuous-cooling-transformation19Ch19.qxd  11/6/08  4:00 PM  Page 604
605 19.1 Continuous Cooling Transformations (CCT)
800
Eutectoid temperature
Full anneal
Normalizing
Oil quench
Water
quench
Martensite Martensite
and pearliteFine
pearliteCoarse
pearlite700
600
500
400Temperature, °C
Temperature, K
300
200
100
0
0.1 1 10 100
Time, in seconds1031041055 × 1053004005006007008009001000
M90MsCritical
cooling rate
FIG. 19.2 The variation of microstructure as a function of cooling rate 
for an eutectoid steeldiagram for this particular alloy, that the transformation along a path such as curve 2 stops
in the region where the bainite and pearlite transformations overlap on the isothermal dia-
gram. As a result, the microstructures corresponding to path 2 should consist of a mixture
of pearlite and martensite, with perhaps a small amount of bainite, which we shall ignore.
The martensite, of course, forms from the austenite that did not transform to pearlite at
higher temperatures.
The continuous-cooling-transformation diagram of an eutectoid steel is shown again in
Fig. 19.2. A number of cooling curves are also shown on the diagram. The given curves are
not quantitative, but rather qualitative representations of how various cooling rates can
produce different microstructures. The curve marked “full anneal” represents very slow
cooling and is usually obtained by cooling specimens (suitably austenitized) in a furnace
that has its power supply shut off. This rate of cooling normally brings the steel to room
temperature in about a day. Here the transformation of the austenite takes place at temper-
atures close to the eutectoid temperature and the ﬁnal structure is, accordingly, a coarse
pearlite and close to that predicted for an equilibrium transformation. The second curve,
marked “normalizing,” represents a heat treatment in which specimens are cooled at19Ch19.qxd  11/6/08  4:00 PM  Page 605
Chapter 19 The Hardening of Steel 606
an intermediate rate by pulling them out of the austenitizing furnace and allowing them to
cool in air. In this case, cooling is accomplished in a matter of minutes and the specimentransforms in the range of temperatures between 550°C and 600°C. The structure obtainedin this manner is again pearlite, but much ﬁner in texture than that obtained in the fullannealing treatment. The next cooling curve represents a still faster rate of cooling, such asmight be obtained when a red-hot specimen is quenched directly into a bath of oil. Coolingat this rate produces a microstructure that is a mixture of pearlite and martensite. Finally,the curve farthest to the left and marked “water quench” represents a rate of cooling sorapid that no pearlite is able to form and the structure is entirely martensitic.
In summary, CCT diagrams provide powerful road maps for predicting microstructural
development during normal or interrupted cooling conditions. As such, the diagrams canbe used to predict the mechanical properties which will result under a prescribed heattreatment process. Examples of such diagrams for various steels can be found elsewhere.
3,4
As will be discussed in the following sections, CCT diagrams depend on the alloy chem-istry and grain size of the parent austenite.
5CCT diagrams are determined, similar to the
isothermal diagrams, by conventional interrupted quenching and metallographic tech-niques,
6or by in-situ measurement of the magnetic permeability and volume change
during transformation.7The latter two techniques make use of the materials property
changes that take place when austenite transforms to pearlite, bainite, or martensite.Among these techniques, the volumetric change, which is accomplished by using adilatometer, is widely used. Computational modeling has also been employed to predictCCT diagrams.
8,9However, the modeling techniques require veriﬁcation by other exper-
imental measurements.
19.2 HARDENABILITY
Another curve is also shown in Fig. 19.2 as a dashed line—the critical-cooling-rate curve.Any rate of cooling faster than this produces a martensitic structure, while any slower rateproduces a structure containing some pearlite.
In a steel specimen of any appreciable size, the cooling rates at the surface and at the
center are not the same. The difference in these rates naturally increases with the severityof the quench, or the speed of the cooling process. Thus, there will be little difference, atany instant, between the temperature at the surface and at the center of a bar of some sizewhen it is furnace-cooled (fully annealed). On the other hand, the same bar, if quenchedin a rapid coolant such as iced brine, has markedly different cooling rates at the surfaceand at the center, which are capable of producing entirely different microstructures at thesurface and center of the bar. This effect is demonstrated in Fig. 19.3, where cooling curvesare plotted to represent paths followed by the surface and the center of a sizable bar (per-haps 2 in. in diameter) assumed to be quenched in a very rapid cooling medium. Twoother curves are also plotted on the diagram representing the critical cooling rate, and therate that gives a structure 50 percent martensite and 50 percent pearlite. It is signiﬁcantthat in the present example these two rates fall within the extremes denoted by the sur-face and the center of the bar. We may conclude that this specimen will have a structureat the surface that is martensitic, while the center will have a pearlitic structure. Thechange in the microstructure with distance along a diameter is accompanied by a corre-sponding variation in the hardness of the metal. This fact can be easily demonstrated bycutting a quenched bar in two on an abrasive cutoff wheel, while taking care to see thatthe specimen is cooled properly during the sawing so that the metal does not become19Ch19.qxd  11/6/08  4:00 PM  Page 606
607 19.2 Hardenability
0 
0.1 1 10 100 103 104 105 5×105 300 400 500 600 700 800 900 1000 Eutectoid temperature 
Fine pearlite (center of bar) 
Pearlite and martensite 
Critical cooling rate (martensite) 
Martensite (surface of bar) 
Time, in seconds M90 Ms 
100 200 300 400 500 600 700 800 Temperature, °C
Temperature,  K
FIG. 19.3 The effect of the difference in the cooling rate at the surface and
at the center of a cylindrical bar on the resulting microstructure (schematic)
70 
60 
50 
40 
30 
20 
10 Rockwell “C“ hardness Fine pearlite 
Distance Hardness of
50% martensite
50% pearliteHardness 100% 
martensite 
FIG. 19.4 Typical hardness test survey made
along a diameter of a quenched cylinder 
(after sectioning the cylinder)overheated and the micro-structure altered. The circular cross-section thus exposed is sub-
jected to a number of hardness tests made at equal intervals along a diameter, and the
results plotted to give a hardness contour of the type shown in Fig. 19.4. The hardness tra-
verse shows that the martensitic structure near the surface is very hard (Rockwell C-65),
while the pearlitic structure near the center is considerably softer (Rockwell C-40). Also19Ch19.qxd  11/6/08  4:00 PM  Page 607
Chapter 19 The Hardening of Steel 608
plotted on the diagram is a horizontal line corresponding to the hardness of an eutectoid-
steel structure containing 50 percent martensite and 50 percent pearlite (C-54). Notice
that this intersects the hardness contour in the regions where it rises most steeply. This
means that the distance from the surface where the specimen cooled at a rate which pro-
duced 50 percent martensite is capable of rather precise experimental measurement. The
same position can also be determined by preparing the cross-section as a metallographic
specimen and observing it under the microscope. Alternatively, since the pearlite etches
darker than martensite, a macroscopic measurement of the position at which the structure
effectively changes from martensite to pearlite can be made in terms of a color change. At
any rate, the position corresponding to half-martensite and half-pearlite is easy to meas-
ure and is used as a criterion for measuring the depth to which a steel hardens with a given
type of quench.
The depth at which the 50 percent martensite structure is obtained in a bar of steel
is a function of a number of variables that include the composition and grain size of the
metal (austenitic), the severity of the quench, and the size of the bar. Let us consider
ﬁrst the effect of changing the diameter of the bar of steel. Suppose that a number of
bars of the same steel are given an identical quench in a brine solution and then
sectioned so as to obtain hardness contours. The results are shown schematically in 
Fig. 19.5. An investigation of these curves shows that there is one unique diameter, the
value of which is 1 in. The bar with this diameter hardens so that it has the 50 percent
pearlite–50 percent martensite structure just at its center. All bars with smaller diame-
ters are effectively hardened throughout, while any bar with a larger diameter has a soft
core containing pearlite. This particular diameter is called the critical diameter . Its value
depends on the steel in question and the means of quenching, and its importance lies in
the fact that it gives a measure of the ability of the steel to respond to a hardening heat
treatment. The particular steel being discussed has a moderate ability to harden, or, as it
is more properly stated, it has a moderate hardenability. According to Fig. 19.5, its
critical diameter Dis 1.0 in. The addition of suitable alloying elements to steels can greatly
increase their hardenability and this is shown by corresponding increases in their critical
diameters. The critical diameter Dof a steel is, consequently, a measure of its hardenabil-
ity (ability to harden), but it also depends on the rate of cooling (the type of quench). In
order to eliminate this latter variable, it is general practice to refer all hardenability meas-
urements to a standard cooling medium. This standard is the so-called ideal quench , which
uses a hypothetical cooling medium assumed to bring the surface of a piece of steel
instantly to the temperature of the quenching bath, and maintain it at this temperature.
The critical diameter corresponding to an ideal quench is called the ideal critical diameter
and is designated DI.
20 30 40 50 60 70 Rockwell “C“ hardness 50% P 50% M 100% M 
1“ 
2 1“ 1 2 3“ 
4 1“ FIG. 19.5 Hardness test traverses similar to that
of Fig. 19.4 made on a series of steel bars of the
same composition, but with different diameters
(schematic)19Ch19.qxd  11/6/08  4:00 PM  Page 608
609 19.2 Hardenability
4.0 
3.0 
2.0 
1.0 
0 1.0 2.0 1.4 3.0 
DI values 
H values H values D values 0.1 0.2 0.5 1.0 2.0 ∞
5.0 
4.0 5.0 6.0 
FIG. 19.6 Relationship of the critical diameter Dto the ideal critical
diameter DIfor several rates of cooling ( Hvalues). (After Grossman,
M. A., Elements of Hardenability , ASM, Cleveland, 1952.)
The ideal quenching medium is assumed to remove the heat from the surface as fast as
it can ﬂow out from inside of the bar. While such a quenching medium does not exist, its
cooling action on steels is capable of computation and comparison with those of ordinary
commercial quenching media, such as water, oil, and brine. Information of this type is fre-
quently presented in the form of curves such as those shown in Fig. 19.6, where the ideal
critical diameter DIis plotted as the abscissa, and the critical diameter Dis plotted as the ordi-
nate. A number of different curves are plotted on this chart, each corresponding to a differ-
ent rate of cooling. In each case, the rate of cooling is measured by a number known as its
Hvalue, or the severity of the quench. This value is also known as the Grossman number.10
Some of the values of this number for commercial quenches are given in Table 19.1. The
TABLE 19.1 Severity of Quench Values (or Grossman
Number) for Some Typical Quenching Conditions.
HValue Quenching Condition
0.20 Poor oil quench—no agitation
0.35 Good oil quench—moderate agitation
0.50 Very good oil quench—good agitation
0.70 Strong oil quench—violent agitation
1.00 Poor water quench—no agitation
1.50 Very good water quench—strong agitation
2.00 Brine quench—no agitation
5.00 Brine quench—violent agitation
/H11009 Ideal quench19Ch19.qxd  11/6/08  4:00 PM  Page 609
Chapter 19 The Hardening of Steel 610
use of the chart is easily illustrated by considering the example given above (Fig. 19.5),
where it was determined that the critical diameter D, obtained in a brine quench 
(H/H110052), was 1.0 in. The Hvalue for a brine quench with no agitation is 2.0. The inter-
section of the curve for this severity of quench with the 1.0-in. ordinate occurs at a DI
value (abscissa) 1.4. The ideal critical diameter, or hardenability of the steel in question,is D
I/H110051.4 in.
Table 19.1 shows the value of agitation during a quench. When hot metal is placed
in a liquid cooling medium, gas vapors are formed at the surface of contact between thehot metal and the liquid, which retard the heat ﬂow from metal to liquid. Agitation, ormovement of the specimen relative to the liquid, is instrumental in removing the bub-bles from the surface and increasing the rate of cooling. The fact that brine, water, andoil are better cooling agents in descending order is closely related to the removal ofvapor bubbles from the surface. The lower inherent viscosity of water allows the bub-bles to be moved faster in a water quench than in an oil quench. In a brine quench, thepresence of salt in the water causes a series of small explosions to occur near the hot sur-face and therefore violently agitates the cooling solution in the vicinity of the quenchedmaterial.
The Grossman method of determining the ideal critical diameter D
I, outlined above, is
too time consuming to be of wide practical application. It has been described as a meansof introducing the concept of hardenability and the quantity that we use to measure it,namely, D
I. A much more convenient and widely used method of determining hardenabil-
ity employs the Jominy end quench test.
In the Jominy test, a single specimen takes the place of the series of specimens
required in the Grossman method. The standard Jominy specimen consists of a cylin-drical rod 4 in. long and 1 in. in diameter. Since Jominy test specimen dimensions arefrequently speciﬁed in inches, rather than mm, the former units will be used in thissection of the text. For conversion, each inch is equal to 25.4 mm. In making a test, thespecimen is ﬁrst heated to a suitable austenitizing temperature and held there longenough to obtain a uniform austenitic structure. It is then placed in a jig and a streamof water allowed to strike one end of the specimen. The experimental equipment isshown in Fig. 19.7. The advantage of the Jominy test is that in a single specimen oneis able to obtain a range of cooling rates varying from a very rapid water quench at oneend to a slow air quench at the other end. After the complete transformation ofthe austenite in the bar, two shallow ﬂat surfaces are ground on opposite sides of thebar and a hardness-test traverse is made running from one end of the bar to the otheralong one of these prepared surfaces. The data thus obtained are plotted to give theJominy hardenability curve. A typical example is shown in Fig. 19.8, where it can beseen that the hardness is greatest where the cooling is most rapid—near the quenchedend. A great deal of effort has gone into the determination of the cooling rates expectedat various distances from the quenched end of a Jominy bar and to correlating thesedata with cooling rates inside circular bars and other shapes. Of particular importanceto our present discussion is the relationship between the size, or diameter, of a steel barquenched in an ideal quenching medium that has the same cooling rate at its center asa given position along the surface of a Jominy bar. This information is furnished inTable 19.2. The signiﬁcance of Table 19.2 is that if the position on the Jominy bar wherethe structure is half martensite is known, this table makes possible the determinationof D
I, the ideal critical diameter. For example, consider the Jominy curve in Fig. 19.8.19Ch19.qxd  11/6/08  4:00 PM  Page 610
611 19.2 Hardenability
3.0” 
or 4.0” 45°1.031” 
1.000”  ± .010”
diameter25.4  mm  ± .25  mm
diameter98.4  mm
101.6  mm
Inch dimensions Inch dimensions 
Metric dimensions Orifice - 
.5” inside 
diameter 
1.25” diameter 
forged 31.8  mm diameter
forged
3.875” 
4.0” .125”1.25”3.2  mm
31.8  mm
26.2  mm
45°
25.4  mm ± .25  mm
diameter1.000” ± .010”
diameter
Orifice -
12.7  mm inside
diameter12.7  mm12.7  mm .5” 
.5”
Metric dimensions 76.2  mm
or 101.6  mm
(A)
(B)
FIG. 19.7 The Jominy hardenability test. (A)This shows the arrangement for supporting the
specimen in water quenching. Note that below the specimen there is an oriﬁce through which
water may be directed on the bottom of the specimen. (B)This shows the preferred dimensions
for the Jominy test specimen. (From ASTM Standard A255.)
In a 0.65 percent carbon steel, the hardness of 50 percent martensite should be HRC-52,
as may be seen in Table 19.3. This table gives the hardness of the initial structure, taken as
100 percent martensite, as well as that at a 50 percent martensitic structure, for steels of
different carbon concentrations. According to Fig. 19.8, HRC-52 lies at 3/16 in. from the
quenched end of the Jominy bar, and according to Table 19.3, the DIof the steel is 1.37 in.
This is within the experimental error of our previous value, 1.4 in. Additional details on
the use of Jominy bar tests to predict hardenability of steels can be found elsewhere.11–1319Ch19.qxd  11/6/08  4:00 PM  Page 611
Chapter 19 The Hardening of Steel 612
0410 20 Hardness, Rockwell C 30 40 50 60 70 
8 1 21 62 0Pearlite Martensite 
HRC-52 (50% martensite) 
24 28 32 36
Distance from quenched end in      - inch units1
16  3“ 
16 
FIG. 19.8 Variation of the hardness along a Jominy bar. (Schematic for
steel with 0.65 percent carbon.)
TABLE 19.2 The Hardness of Martensite and of 50 percent Martensite as a Function of the Carbon
Concentration of a Steel. (From 1986 Annual Book of ASTM Standards, Sec. 3 , Standard A 255 , ASTM,
Philadelphia, Pa., 1986.)
Carbon Content, Initial Hardness, 50% Martensite Hardness
Hardness—HRC Hardness—HRC Hardness—HRC
% Carbon Initial 100% 50% % Carbon Initial 100% 50% % Carbon Initial 100% 50% 
Content Martensite Martensite Content Martensite Martensite Content Martensite Martensite
0.10 38 26 0.30 50 37 0.50 61 47
0.11 39 27 0.31 51 38 0.51 61 47
0.12 40 27 0.32 51 38 0.52 62 48
0.13 40 28 0.33 52 39 0.53 62 48
0.14 41 28 0.34 53 40 0.54 63 48
0.15 41 29 0.35 53 40 0.55 63 49
0.16 42 30 0.36 54 41 0.56 63 49
0.17 42 30 0.37 55 41 0.57 64 50
0.18 43 31 0.38 55 42 0.58 64 50
0.19 44 31 0.39 56 42 0.59 64 51
(Continued )19Ch19.qxd  11/6/08  4:00 PM  Page 612
613 19.2 Hardenability
TABLE 19.2 (Continued)
Hardness—HRC Hardness—HRC Hardness—HRC
% Carbon Initial 100% 50% % Carbon Initial 100% 50% % Carbon Initial 100% 50% 
Content Martensite Martensite Content Martensite Martensite Content Martensite Martensite
0.20 44 32 0.40 56 43 0.60 64 51
0.21 45 32 0.41 57 43 0.61 64 510.22 45 33 0.42 57 43 0.62 65 510.23 46 34 0.43 58 44 0.63 65 520.24 46 34 0.44 58 44 0.64 65 52
0.25 47 35 0.45 59 45 0.65 65 52
0.26 48 35 0.46 59 45 0.66 65 520.27 49 36 0.47 59 45 0.67 65 530.28 49 36 0.48 59 46 0.68 65 53
0.29 50 37 0.49 60 46 0.69 65 53
TABLE 19.3 This Table Relates the Ideal Critical Diameter, DI, to the Distance Along a
Jominy Bar where the Hardness Corresponds to 50 percent Martensite. (From 1986
Annual Book of ASTM Standards, Sec. 3 , Standard A 255 , ASTM, Philadelphia, Pa., 1986.)
Jominy Distance for 50% Martensite vs. DI (in.)
“J” in. DI in. “J” in. DI in. “J” in. DI in.
0.5 0.27 11.5 3.74 22.5 5.461.0 0.50 12.0 3.83 23.0 5.511.5 0.73 12.5 3.94 23.5 5.572.0 0.95 13.0 4.04 24.0 5.632.5 1.16 13.5 4.13 24.5 5.693.0 1.37 14.0 4.22 25.0 5.743.5 1.57 14.5 4.32 25.5 5.804.0 1.75 15.0 4.40 26.0 5.864.5 1.93 15.5 4.48 26.5 5.915.0 2.12 16.0 4.57 27.0 5.965.5 2.29 16.5 4.64 27.5 6.026.0 2.45 17.0 4.72 28.0 6.066.5 2.58 17.5 4.80 28.5 6.127.0 2.72 18.0 4.87 29.0 6.167.5 2.86 18.5 4.94 29.5 6.208.0 2.97 19.0 5.02 30.0 6.258.5 3.07 19.5 5.08 30.5 6.299.0 3.20 20.0 5.15 31.0 6.339.5 3.32 20.5 5.22 31.5 6.37
10.0 3.43 21.0 5.28 32.0 6.4210.5 3.54 21.5 5.33
11.0 3.64 22.0 5.391
161
161
1619Ch19.qxd  11/6/08  4:00 PM  Page 613
Chapter 19 The Hardening of Steel 614
19.3 THE VARIABLES THAT DETERMINE THE HARDENABILITY
OF A STEEL
The hardenability of a steel, which is expressed by its DI, is a function of its chemi-
cal composition and the size of the austenite grains it contains at the instant of
quenching. We shall now discuss the effect of these factors on the hardenability,but first a word should be said about the principles of changing hardenability. Ametal with a high hardenability is one in which austenite is able to transform tomartensite without forming pearlite, even when the rate of cooling is rather slow.Conversely, high rates of cooling are required to form martensite in steels of lowhardenability. In either case, the limiting factor is the rate at which pearlite forms atelevated temperatures. Any variable that moves the pearlite transformation lines tothe right in a continuous-cooling-transformation diagram, such as Fig. 19.3, makesit possible to obtain a martensite structure at a slower rate of cooling. A movementof the pearlite transformation nose to the right is thus associated with an increasein hardenability. From another viewpoint we can say that anything that slows downthe nucleation and growth of pearlite increases the hardenability of a steel.
19.4 AUSTENITIC GRAIN SIZE
When steel is heated into the austenite region in order to austenitize the metal, the low-temperature structure that is transformed to the gamma phase is, in general, an aggre-gate of cementite and ferrite (that is, pearlite, or decomposed martensite). In thisreversed transformation, the austenite grains form by nucleation and growth; the nucleiform heterogeneously at cementite-ferrite interfaces. Because of the large interfacialarea available for nucleation, the number of austenite grains that appear is usuallylarge. The transformation of steel upon heating is, therefore, characterized initially by asmall austenitic grain size. However, in the austenite range, thermal movements ofthe atoms are rapid enough to cause grain growth, so that extended times and high tem-peratures in the austenite range are capable of greatly increasing the size of the initialaustenite grains.
The size of the austenite grain that is attained before a metal is cooled back to
room temperature is important in determining a number of the physical propertiesof the final structure, including the hardening response of the steel. Before describ-ing this latter effect, let us explain the most commonly accepted method of desig-nating the austenitic grain size. The ASTM grain-size number is defined by therelationship
n/H110052N/H11002119.1
where nis the number of grains per square inch as seen in a specimen viewed at a magni-
ﬁcation of 100 times, and Nis the ASTM grain-size number. The usual range of austenitic
grain sizes in steels lies between 1 and 9. The number of grains per square inch in this inter-val is given in Table 19.4. Notice that as the grains get smaller (more numerous), the grain-size number increases.19Ch19.qxd  11/6/08  4:00 PM  Page 614
615 19.6 The Inﬂuence of Carbon Content on Hardenability
TABLE 19.4 ASTM Grain-Size Numbers.
ASTM Grain-Size Average Number of Grains per Square 
Number Inch as Viewed at 100 /H11003
11
22344851 663 276 4
8 128
19.5 THE EFFECT OF AUSTENITIC GRAIN SIZE 
ON HARDENABILITY
The effect of grain size on hardenability has been explained2on the basis of the heteroge-
neous manner in which pearlite nucleates at austenitic grain boundaries. While the rate
of growth Gof pearlite is independent of the austenite grain size, the total number of
nuclei that form per second varies directly with the surface available for their formation.Thus, in a ﬁne-grain steel, ASTM No. 7, there is four times as much grain-boundary areaas in coarse-grain steel of grain size No. 3. The formation of pearlite in the ﬁne-grain steelis, therefore, more rapid than it is in the coarse-grain steel and, accordingly, the ﬁne-grainsteel has a lower hardenability.
The use of a coarse austenitic grain size in order to increase the hardenability of steel
is not generally practiced. The desired increase in hardenability is accompanied by unde-sirable changes in other properties, such as an increase in brittleness and a loss of ductil-ity. Quench cracks, or cracking of the steel due to thermal shock and the stresses incidentto the quenching operation, are also more common in large-grain specimens.
19.6 THE INFLUENCE OF CARBON CONTENT 
ON HARDENABILITY
The hardenability of a steel is strongly inﬂuenced by its carbon content. This fact is shownin Fig. 19.9, where the variation of the ideal critical diameter D
Iwith carbon content is plot-
ted for three different grain sizes. In addition to showing that the hardenability increaseswith increasing carbon content, these curves demonstrate the very low hardenability ofsimple iron-carbon alloys. For example, an eutectoid steel with about 0.8 percent C and asmall grain size (No. 8) possesses an ideal diameter 7.1 mm (0.28 in.). This means that themaximum theoretical diameter of a steel bar of this relatively high-carbon content that canbe hardened to its center (in an ideal quench) is about 6.9 mm ( in.). Any ordinaryquench will, accordingly, not harden even this size bar to its center. Fortunately, so-called commercial carbon steels always contain some manganese and sometimes smallamounts of other elements that increase their hardenability. The manganese in thesesteels is required in order that they can be manufactured economically. In this respect,
1
419Ch19.qxd  11/6/08  4:00 PM  Page 615
Chapter 19 The Hardening of Steel 616
the isothermal diagrams previously described were for steels containing manganese. The
hardenabilities of the latter are considerably higher than if simple iron-carbon alloys had
been considered.
Because increasing carbon content is associated with an increase in hardenability, it
is evident that the formation of pearlite and proeutectoid constituents becomes more
difﬁcult the higher the carbon content of the steel. This statement is true not only for
hypoeutectoid steels, but also for those with carbon contents greater than the eutectoid
composition (hypereutectoid steels), provided that each steel is completely transformed
to austenite before its hardenability is measured. It frequently happens in practice that
hypereutectoid steels are austenitized in the two-phase cementite plus austenite region.
When this happens, nearly all of the structure becomes austenitic, but a small amount
of cementite is stable and does not dissolve. On cooling, the residual carbide particles
encourage pearlite nucleation, resulting in lowered hardenability.
19.7 THE INFLUENCE OF ALLOYING ELEMENTS 
ON HARDENABILITY
Each and every one of the chemical elements in a steel has an inﬂuence on its hardenabil-
ity. The degree, of course, varies with the element in question. Of the common alloying
elements added to steel, cobalt is the only one known to decrease hardenability. The pres-
ence of cobalt in steel increases both the rate of nucleation and the rate of growth of
pearlite,14and steels containing this element are more difﬁcult to harden than those that
do not contain it.
Other common alloying elements, to the extent that they are soluble in iron, increase
the hardenability of steels. There are a number of ways that this effect can be demon-
strated. One of the simplest is by empirical hardenability multiplying factors. These useful
parameters were ﬁrst introduced by Grossman.15They make possible a ﬁrst-order approxi-
mation of the hardenability of a steel when only its chemical composition and its austenite
grain size are known. A short list of these factors is given in Table 19.5. In this table, col-
umn 2 gives essentially the same information as that shown graphically in Fig. 19.9 for the0 0.2 0.16 4.1 4.6 5.1 5.6 6.1 6.6 7.1 7.6 8.1 8.6 9.1 
0.18 0.20 0.22 0.24 0.26 0.28 0.30 0.32 0.34 0.36 
0.4 Grain size No. 8 Grain size No. 7 Grain size No. 6 
Weight percent carbon Ideal diameter DI in inches
mm 
0.6 0.8 FIG. 19.9 Ideal critical diameter as a function of
carbon content and austenite grain size for iron-
carbon alloys. (After Grossman, M. A., Elements
of Hardenability , ASM, Cleveland, 1952.)19Ch19.qxd  11/6/08  4:00 PM  Page 616
617 19.7 The Inﬂuence of Alloying Elements on Hardenability
TABLE 19.5 Hardenability Multiplying Factors.*
Carbon-Grain Size
Percent #7 Mn Si Ni Cr Mo
0.05 0.026 1.167 1.035 1.018 1.1080 1.15
0.10 0.054 1.333 1.070 1.036 1.2160 1.300.15 0.081 1.500 1.105 1.055 1.3240 1.450.20 0.108 1.667 1.140 1.073 1.4320 1.600.25 0.135 1.833 1.175 1.091 1.54 1.750.30 0.162 2.000 1.210 1.109 1.6480 1.900.35 0.189 2.167 1.245 1.128 1.7560 2.050.40 0.213 2.333 1.280 1.146 1.8640 2.200.45 0.226 2.500 1.315 1.164 1.9720 2.350.50 0.238 2.667 1.350 1.182 2.0800 2.500.55 0.251 2.833 1.385 1.201 2.1880 2.650.60 0.262 3.000 1.420 1.219 2.2960 2.800.65 0.273 3.167 1.455 1.237 2.4040 2.950.70 0.283 3.333 1.490 1.255 2.5120 3.100.75 0.293 3.500 1.525 1.273 2.62 3.250.80 0.303 3.667 1.560 1.291 2.7280 3.400.85 0.312 3.833 1.595 1.309 2.8360 3.550.90 0.321 4.000 1.630 1.321 2.9440 3.700.95 4.167 1.665 1.345 3.0520
1.00 4.333 1.700 1.364 3.1600
* Abstracted from ASTM Standard A255, Table X2.1.
austenitic grain size 7. The ASTM table of the Grossman multiplying factors only consid-
ers this austenitic grain size on the basis that most commercial steels, designed for aquench and temper heat treatment, are produced with approximately this grain size. Itshould also be noted that in this table, the carbon concentration factors are different(smaller) for carbon concentrations below 0.35 percent C than they were in earlier multi-plication factor tables. These reﬁnements are based on analyses of experimental data fromthousands of heats of steel. A word should be said at this point about the difﬁculty that hasbeen encountered in determining the carbon multiplying factors when the carbon concen-tration is below about 0.3 percent.
16These factors are normally determined using iron-
carbon specimens of high purity. In these steels, the hardenability is very low, whichrequires that the specimens have small cross-sections in order to develop martensitic struc-tures. At the same time, there is a very critical dependence of the microstructure on thecooling rate in these low hardenability steels. A signiﬁcant factor also has to be that someof the carbon in the specimens may precipitate to dislocations during the quench, thuslowering the hardness of the martensite.
