Repository: Ketankham/chatbot-meta-books

File: tem-book.txt (part 40 of 71)
 هب انم خدا 
experience a phase change due to the effect of theTEM OF SURFACES
The techniques are (i) profile imaging, (ii) plan-view
imaging, and (iii) reflection electron microscopy (REM).
25.2 W HYDOTRANSLATIONS PRODUCE CONTRAST ? ....................................................................................................................... 421
www .Iran -mavad .com  
ﻣﺮﺟﻊ ﺩﺍﻧﺸﺠﻮﻳﺎﻥ ﻭ ﻣﻬﻨﺪﺳﻴﻦ ﻣﻮﺍﺩ
translation R, but after that they again propagate as if in
perfect crystal.
In this chapter, we’ll see several values of a. A special
case occurs when a=/C61208. This value of ais often
encountered since it occurs for fcc SFs. We’ll also
encounter the case where a=/C61808; this value arises
for some special APBs which are really SFs.
25.3 THE SCATTERING MATRIX
This discussion of the scattering matrix introduces nonew concepts. It is just a different way of writing theequations so that if you are calculating the image con-trast, you can program the computer more easily, espe-cially when you have complicated arrays of latticedefects. Our reason for delaying the introduction ofthe scattering matrix until now is that it is much easierto understand when you can apply it to a specificproblem.
In equations 13.17–13.20, we showed that in the two-
beam case, we can write these simple expressions for f
0
andfg
f0¼C0e2pigz(25:10)
and
fg¼Cge2pigz(25:11)
Since there are two values for g, we can express both
the0and gbeams as the combination of these two
contributions to givef0zðÞ ¼ C1ðÞ
0c1ðÞexp 2pig1ðÞz/C16/C17
þC2ðÞ0c2ðÞexp 2pig2ðÞz/C16/C17
(25:12)
and
fgzðÞ ¼ C1ðÞ
gc1ðÞexp 2pig1ðÞz/C16/C17
þC2ðÞgc2ðÞexp 2pig2ðÞz/C16/C17
(25:13)
where the c(i)terms tell us the relative contributions of
theg(1)andg(2)terms. (We are really saying that both
Bloch waves contribute to both the 0andgbeams.) We
can rewrite equations 25.12 and 25.13 in a matrix form.
(This is the key step.)
f0zðÞ
fgzðÞ !
¼C1ðÞ
0C2ðÞ0
C1ðÞ
gC2ðÞg !
exp 2pig1ðÞz/C0/C1
0
0 exp 2 pig2ðÞz/C0/C1 !
c1ðÞ
c2ðÞ !
(25:14)
We can express our boundary conditions as
C1ðÞ
0c1ðÞþC2ðÞ0c2ðÞ¼f00ðÞ (25:15)
and
C1ðÞ
gc1ðÞþC2ðÞgc2ðÞ¼fg0ðÞ (25:16)
which we can now rewrite as
C1ðÞ
0C2ðÞ0
C1ðÞ
gC2ðÞg !
c1ðÞ
c2ðÞ !
¼f00ðÞ
fg0ðÞ !
(25:17)
(We actually saw in Section 13.9 that f0(0) is 1 and
fg(0) is 0 because z= 0 is the top surface.) We know
from Chapters 13 and 14 that the elements of the
matrix Care determined by the two-beam conditions
that we set up. The matrix Cdoes not depend on z.
Now we can use matrix algebra to solve equation25.17. First rewrite it as
Cc
1ðÞ
c2ðÞ !
¼f00ðÞ
fg0ðÞ !
(25:18)
then rewrite equation 25.18 as
c1ðÞ
c2ðÞ !
¼C/C01f00ðÞ
fg0ðÞ !
(25:19)
where C/C01is just the inverse matrix. Remember that the
order is important in matrix multiplication and thatC
/C01C=I, the unit matrix.1
2tt1
t2φg(t1) φ0(t1)φg(0) φ0(0)
φ0(t) φg(t)Top
Center
Fault
BottomRt
FIGURE 25.2. A stacking fault lying at depth t1in a parallel-sided uni-
formly thick specimen. The total thickness is tandt2=t–t1.
422 ..........................................................................................................................................................................................P LANAR DEFECTS
www .Iran -mavad .com  
ﻣﺮﺟﻊ ﺩﺍﻧﺸﺠﻮﻳﺎﻥ ﻭ ﻣﻬﻨﺪﺳﻴﻦ ﻣﻮﺍﺩ
Therefore we can rewrite equation 25.14 as
f0zðÞ
fgzðÞ !
¼Cexp 2p ig1ðÞz/C0/C1
0
0 exp 2p ig2ðÞz/C0/C1 !
C/C01f00ðÞ
fg0ðÞ !
(25:20)
Finally, we can define a new matrix P(z) as the scatter-
ing matrix for a slice of perfect material with thickness z
PzðÞ ¼ Cexp 2pig1ðÞz/C0/C1
0
0 exp 2 pig2ðÞz/C0/C1 !
C/C01¼CGC/C01(25:21)
The matrix P(z) thus gives us the values of the exit wave
amplitudes at the bottom of the slice in terms of the
incident values. In other words, the matrix P(z)i n c l u d e s
all the information to describe the propagation of thebeams through the crystal; P(z)i sa propagator matrix.
25.4 USING THE SCATTERING MATRIX
Now we illustrate the real strength of the scattering
matrix approach by considering the effect of a planarfault lying parallel to the foil surface, as we saw inFigure 25.2. The idea is that we now have two slices ofmaterial of thickness t
1andt2. We can easily calculate
f0(t1)a n dfg(t1) using equation 25.20. These values for
f0andfgthen become the incident values for slice 2. The
effect of the translation Ris to multiply the terms in Cgin
t h el o w e rs l i c eb yap h a s ef a c t o re x p( – i a)w h e r e a¼2pg/C1R
as usual. The matrix Cfor slice 2 is then written as
C2¼C1ðÞ
0 C2ðÞ0
C1ðÞ
gexp iaðÞ C2ðÞgexp iaðÞ !
(25:22)
We can write down the expression for f0(t) andfg(t)a s
f0tðÞ
fgtðÞ !
¼C2Gt2ðÞC/C01
2C1Gt1ðÞC/C01
1f00ðÞ
fg0ðÞ !
(25:23)
Here the subscripts on C1andC2just identify the slices.
Normally, this equation goes straight into the comput-
er, which handles matrices very easily. However, we’llgo back and consider a few special points
&Look at equation 25.22 and set R= 0 so that C2=
C1. You can see that P(t)= P(t1)P(t2). Clearly
we could cut the perfect-crystal specimen intomany slices and P(t) would always be the product of
the scattering matrices for each slice. (We could call
this a multislice approach to scattering from a crystal
but we don’t to avoid confusion with HRTEMsimulation.)
&How do we prove equation 25.22? From equation14.12 we know that a Bloch wave can be written as
bkðÞ ¼X
gCgkðÞexp 2pikþg ðÞ :r ðÞ (25:24)
&If the lower crystal is displaced by a vector Rthen we
replace rbyr–R(notice the sign). (We have just used
a ‘hidden’ column approximation.) Equation 25.24is then written as
bkðÞ ¼X
gCgkðÞexp 2pikþg ðÞ :r/C0RðÞ ðÞ (25:25)
bkðÞ ¼ e/C02pik:RX
gCgkðÞe/C02pig:r ðÞe2pikþgðÞ :r(25:26)
C0is not affected by Rsince than 2 p0.R= 0, but Cg
is multiplied by e/C0ia.
&If you choose the coordinates appropriately then Cis
a unitary matrix. In this case, you can find C/C01just
by reflecting across the diagonal and taking the com-plex conjugate of each term. This trick will allow you
to express equation 25.23 explicitly, as given byHirsch et al. (omitting a phase factor).
f
0tðÞ¼ cospDktðÞ /C0 i cosbðÞsinpDktðÞ ½/C138
þ1
2eia/C01/C0/C1
sin2bcospDktðÞ
/C012e
ia/C01/C0/C1
sin2bcospDkt0ðÞ (25:27
fgtðÞ¼i sinbðÞsinpDktðÞ
þ1
2sinb1/C0e/C0iaðÞ/C16/C17
cosbcospDktðÞ /C0 i sinpDktðÞ ½/C138
/C012sinb1/C0e
/C0iaðÞ/C16/C17
cosbcospDkt0ðÞ /C0 i sinpDkt0ðÞ ½/C138
(25:28)
In equations 25.27 and 25.28, t0is the distance of the
fault below the center of the slice, i.e., we define t0=t1–t/2
where t1lies between 0 and t. (It’s a good, but tedious,
exercise to derive these equations for yourself.) The
right-hand side of equations 25.27 and 25.28 each con-tains three terms.
&The first term is just what we found in Chapter 13where the phase factor a= 0, i.e., it’s just like the
perfect crystal.
&The second term is independent of the position of theplanar fault because it doesn’t depend on t
0.P=CGC–1AND VARIES WITH z
Notice that zonly enters the ‘ Pequation’ through the
Gmatrix.
25.4 U SING THE SCATTERING MATRIX ............................................................................................................................... .................. 423
www .Iran -mavad .com  
ﻣﺮﺟﻊ ﺩﺍﻧﺸﺠﻮﻳﺎﻥ ﻭ ﻣﻬﻨﺪﺳﻴﻦ ﻣﻮﺍﺩ
&The third term depends on t0such that both f0and
fgchange with a periodicity in t0given by Dk–1.S o
these amplitudes show the same dependence on xgeff.
They will both show thickness variations.
We can now take these ideas and apply them to
planar defects which are inclined to the surface, by
calculating the contrast for all values of t0between 0
andt. The important points to remember are
&The model used in the calculation was a flat interface
parallel to the surface of a plate-like specimen. You’llsee fault fringes when t
0varies across the fault but you
don’t usually have to consider the fact that either thesurface or the fault may be inclined to the beam.
&The concept of the scattering matrix allows you to
identify very clearly the effect of the defect on f0and
fg.
25.5 STACKING FAULTS IN FCC
MATERIALS
We’ll begin our discussion of actual examples with the
SF in fcc materials. Before we discuss the details of
contrast from SFs in fcc materials, we’ll summarize the
important results which hold for all planar defects
&The appearance of the image depends on the speci-
men thickness.
&Pairs of BF/DF SF images are not generally com-
plementary even though we are using a two-beamapproximation. Compare to the complementarybehavior of the thickness fringes discussed inChapter 24.
&Planar defects always really have a thickness. We’llillustrate this concept using overlapping faults in fcc
materials (see also Section 26.6).
25.5.A Why fcc Materials?
There are several reasons for emphasizing the analysis
of stacking faults in fcc crystals&Many important materials are fcc, including the
metals Cu, Ag, Au, and austenitic stainless steel,
and the semiconductors Si, Ge, and GaAs.
&Most of the analysis of SFs derives from the study of
fcc materials.
&The translations are well known and directlyrelated to the lattice parameter: Ris either
1=65/C221/C22124or 1=351114. Notice that these defini-
tions differ by the lattice vector, 1 =251104. (Actu-
ally there may be small deviations from these ideal
values but we’ll ignore them for now.)
We want to learn how to extend this analysis to
other fault vectors and avoid making unfounded
assumptions when we do extend it. The geometry
often encountered when studying defects in fcc materi-als is shown in Figure 25.3.
You should note that (11 /C221) is one of three possible
planes for an inclined SF. In this case, the translation at
the stacking fault will be R¼/C61=3½11/C221/C138; the phase fac-
tor,a,i s2pg.R. If we form an image with the g¼ð2/C2220Þ
reflection strongly excited then g.R= 0 and the fault
is out of contrast in both BF and DF. If instead we use
the reflection g¼ð02/C222Þthen g:R¼4=3o r /C04=3 and
a¼8p=3¼2p=3¼120
/C14or/C08p=3¼/C02p=3¼/C0120/C14
(modulo 2 pin each case). Notice that if the stacking
fault lies parallel to the surface of this (111)-oriented
specimen, you must tilt the specimen to see anycontrast
from the SF, i.e., g.R= 0 for all values of glying in the
fault plane.
Figure 25.4A and B shows two typical BF/DF pairs
of/C6gstrong-beam images from the same SF. In the BF
images, the outer fringes are the same on both sides ofthe fault, both gray or both white while in the DF images
one outer fringe is white but the other is gray. The
questions which arise areTHE GEOMETRY
You should keep in mind that we derived these equa-
tions for a planar defect lying parallel to the parallel
surfaces of our specimen and normal to the beam.
FIGURE 25.3. A stacking fault in a parallel-sided fcc specimen. The
normal to the specimen is [111] and the normal to the SF is [11 /C221]. T and
B indicate the top and bottom of the foil.INVISIBILITY CRITERION
When g.R= 0 the defect is ‘out of contrast’; it’s
invisible.
NOT ALL MATERIALS ARE FCC
Do not assume all faults are the same as in fcc
materials!
424 ..........................................................................................................................................................................................P LANAR DEFECTS
www .Iran -mavad .com  
ﻣﺮﺟﻊ ﺩﺍﻧﺸﺠﻮﻳﺎﻥ ﻭ ﻣﻬﻨﺪﺳﻴﻦ ﻣﻮﺍﺩ
&What determines whether a fringe will be gray or
white?
&Why are the two images not complementary?Note that in the summary schematic shown in Figure
25.4E, 200, 222, and 440 are type A reflections while
111, 220, and 400 are type B reflections. Also we’ll callthe first fringe gray (G), not black (i.e., B), to reduce
confusion!
25.5.B Some Rules
There are some experimental rules
&Be very careful when you record such a pair of
images: record the DP for each image. Be sure tonote which of the two bright spots corresponds tothe direct beam.
&Use the same strong hklreflection for BF and DF
imaging. Therefore, to form the CDF image using astrong hklreflection, you must first tilt the specimen
so that /C22h/C22k/C22lis strong and then use the beam tilts to
move hklonto the optic axis where it will become
strong (see Section 22.5). This is confusing, so werecommend that you sacrifice a little image resolu-tion and compare the BF image with a displaced-aperture DF (DADF) image, rather than a CDFimage.
This is exactly the opposite of the approach used by
Edington, who advocates tilting in /C22h/C22k/C22lfor the DF image,
which reverses the DF contrast in Figure 25.4E and F.
Our approach ensures that diffraction from the same hkl
planes causes the contrast in both DF and CDF imagesbut DADF beats both! (TEMs were not as good in 1975as they are now.)
Then there are some rules for interpreting the
contrast
&In the image, as seen on the screen or on a print, the
fringe corresponding to the top surface (T) is white inBF if g/C1Ris>0 and black if g/C1R<0.
&Using the same strong hklreflection for BF and DF
imaging, the fringe from the bottom (B) of the fault
will be complementary whereas the fringe from the
top (T) will be the same in both the BF and DFimages.
&The central fringes fade away as the thicknessincreases. If this seems anomalous, the explanationis in Section 25.10.
&The reason it is important to know the sign of gis
that you will use this information to determine the
sign of R.
&For the geometry shown in Figure 25.3, if the
origin of the gvector is placed at the center of
the SF in the DF image, the vector gpoints away
from the bright outer fringe if the fault is extrinsicand toward it if it is intrinsic (200, 222, and 440reflections); if the reflection is a 400, 111, or 220the reverse is the case.
(A)
(B)
(C)
(D)
(E) (F)
FIGURE 25.4. (A–D) Four strong-beam images of an SF recorded using
/C6gBF and /C6gDF. The beam was nearly normal to the surfaces; the SF-
fringe intensity is similar at the top surface but complementary at the bottom
surface. The rules are summarized in (E) and (F) where G and W indicatethat the first fringe is gray or white; (T, B) indicates top/bottom.
25.5 S TACKING FAULTS IN FCC MATERIALS ............................................................................................................................... ........ 425
www .Iran -mavad .com  
ﻣﺮﺟﻊ ﺩﺍﻧﺸﺠﻮﻳﺎﻥ ﻭ ﻣﻬﻨﺪﺳﻴﻦ ﻣﻮﺍﺩ
&Don’t forget that, as we said at the start of Chapter
22, any contrast must be >/C245–10% to be visible to
the eye, so we traditionally say an intensity changedue to g.Reffects is only detectable if g.R>0.02; of
course, now you can digitally record the TEM imageor digitize your analog version and then process thisso the limit could be lower. With experience, you’llfind there is an optimum thickness to view defectcontrast, before absorption effects make it difficult.You must also carefully select sso that the back-
ground intensity in the matrix around the defect isgray and this maximizes visibility of lighter and dark-er fringes.
As we said, these complex rules are summarized in
Figure 25.4C and D. Although they are very useful, inpractice you should remember that they were derivedfor a very special combination of Randgin fcc materi-
als. Some important examples of g.Rare given in Table
25.2. As we’ll describe in Section 25.11, if this is yourresearch, you should use a computer program to checkthe contrast.
25.5.C Intensity Calculations
Now let’s consider intensity calculations using the col-umn approximation, which we briefly discussed in Sec-tion 13.11. If the fault cuts the column at a depth t
1we
can deduce from equations 25.22 and 25.23 that
fg¼ip
xgðt1
0e/C02piszdzþe/C0iaðt
t1e/C02piszdz/C26/C27
(25:29)which gives
fg¼ip
sxge/C02pist1sinpst1ðÞ þ e/C0iasinpst/C0t1 ðÞðÞ/C8/C9
(25:30)
We rearrange equation 25.30 to give an expression for
the intensity, Ig(=f g/C1fg*). This rearrangement
involves a little manipulation.
Ig¼1
sxg/C0/C12sin2pst1þa
2/C16/C17
þsin2a
2/C16/C17 n
/C0sina
2/C16/C17
sinpstþa
2/C16/C17
cos 2pst0ðÞo
ð25:31Þ
where t0=t1–t/2as before. So the contrast depends on
both the thickness and the depth. Note that t/2is the
center of the foil. Since ais fixed for a particular defect,
let’s fix t. Then equation 25.31 becomes
Ig/1
s2A/C0Bcos 2pst0ðÞ fg (25:32)
Now we have cosine depth fringes or defect thickness
fringes, just as we did for the perfect crystal
&The thickness periodicity depends on s–1.
&The intensity varies as s–2.
We could have derived this equation from equation
25.28 with more work. However, the value of the scat-tering matrix approach is that we don’t derive the ana-lytical expression but just run the computer program.
In Chapter 27, we will discuss this SF contrast in
terms of phasor diagrams which give a graphical way torepresent these equations.
25.5.D Overlapping Faults
It is interesting to extend this analysis to the case ofoverlapping faults. Taking the analytical approach, wecan extend equation 25.29 to the case of two overlap-ping faults, the first at depth t
1and the second at
depth t2.
fg¼ip
xgÐt1
0e/C02piszdzþe/C0iaÐt1þt2
t1e/C02piszdzn
þe/C0ia1þa2 ðÞÐt
t1þt2e/C02piszdzo
(25:33)
An experimental illustration of a somewhat more
complex situation, involving several overlapping SFs,is shown in Figure 25.5
&It sometimes appears that there is no contrast, even
when we know that there are overlapping SFs. This
can happen if, e.g., three SFs overlap on adjacent(or nearly adjacent) planes; then the effective RcanDISPLACE THE APERTURE
To avoid the possibility of confusion about whichreflection to use for the DF image, just displace theaperture to the strong hklreflection in every case. In a
modern IVEM, there is almost no loss of resolutionbetween DADF and CDF. DADF is always pre-
ferred but CDF is used to give much better images.
TABLE 25.2. Values of g .R for Some Common R Plus g
Combinations
Rga=2pg.R
(mod 2 p)
SF in fcc1
3½111/C138(111), (220), (113) 2p=3
SF in fcc13½111/C138(113) 4p=3
Translation at APB
in Fe 3Al12½110/C138(100) p
Small R, e.g., NiO Any gorsorxgdiffer
slightlydINVISIBILITY
Just because you can’t see a defect doesn’t mean it
isn’t there or that g.R=0 .
426 ..........................................................................................................................................................................................P LANAR DEFECTS
www .Iran -mavad .com  
ﻣﺮﺟﻊ ﺩﺍﻧﺸﺠﻮﻳﺎﻥ ﻭ ﻣﻬﻨﺪﺳﻴﻦ ﻣﻮﺍﺩ
be¼3/C21
3½11/C221/C138, which is a perfect lattice vector and
can therefore appear to give 2 pg/C1R=0 .
We will return to this topic in Section 27.8, where
we’ll show that some planar defects, such as the extrinsic
SF in Si, or the dissociated {112} twin boundary in somefcc metals, really have a significant thickness. We canthen analyze the contrast from such interfaces using theoverlapping-fault model.
25.6 OTHER TRANSLATIONS: pAND d
FRINGES
We discussed the L1 0structure of NiAl in Section 16.5.
This intermetallic is an example of a large group ofmaterials which can contain a different type of RB. Ifthe Ni atoms sit at the corners of the cell in one crystalregion but the Al atoms sit at the corners in another partof the crystal, then the two crystal regions are related bya translation of
1
2½111/C138. The two crystals would other-
wise still be perfectly aligned but are separated by this
RB, which we call an APB (but which could be called an
SF or an IDB).Similarly in the L1 2structure of the intermetallic Ni 3Al,
we could have the Al atoms on the corners of the unit cell in
one part of the crystal and displaced by R ¼1
2½110/C138in the
adjacent region. (We can actually form six non-equivalent
APBs in this structure and these are notIDBs.) The crystal
structure looks like fcc but the Al atoms are at the corners
of the unit cell (forming the simple-cubic superlattice) with
the Ni at the face-centered positions. The easy way to
appreciate this RB is to think what would happen if thealloy were completely disordered: there would be no planardefect. This RB can be imaged using the (100) reflection.
Notice again that for a disordered structure, the {100}
reflections would be absent if the alloy were disordered;the {100} planes are said to give rise to superlattice reflec-tions; these reflections would be forbidden if the material
were disordered. For this case we can readily show that the
phase factor a=p, so the fringes we see are called p
fringes. The structure of this interface is shown schemati-
cally in Figure 25.6. These pfringes can give symmetric
fringes in DF and BF and complementary DF/DF pairs.
FIGURE 25.5. Two BF images of overlapping SFs in fcc steel with the
direction gindicated. The faults are very close together. When three faults
overlap at F the effective value of Ris 0 so the contrast disappears.SUPERLATTICES
We usually use the term superlattice in the sense that
it is the reallattice, because we have ordering of the
components. If the same material was disordered (but
with the atoms on the same sites), the lattice param-
eters, in real space, would be smaller.
FIGURE 25.6. Schematic of an interface in the intermetallic Ni 3Al show-
ing how the two structures link coherently but are displaced by the vector
R. The phase factor at such an interface is pand the fringes seen in the
image are called pfringes.
25.6 O THER TRANSLATIONS :pANDdFRINGES .................................................................................................................................. 427
www .Iran -mavad .com  
ﻣﺮﺟﻊ ﺩﺍﻧﺸﺠﻮﻳﺎﻥ ﻭ ﻣﻬﻨﺪﺳﻴﻦ ﻣﻮﺍﺩ
Similar RBs are very common in oxides because the unit
cell is often quite large, giving more opportunities to form
such interfaces. The interface shown in Figure 25.7A and B
h a sb e e nc a l l e db o t ha nS Fa n da nA P Bi ns p i n e l .T h e s einterfaces can show all the features we discussed inSection 25.5 for SFs in fcc materials, and those we’ve
just discussed depend on which reflection you use. You
can again see a change in contrast in Figure 25.7Dwhen APBs in TiO
2overlap as shown schematically
in Figure 25.7E (Amelinckx and Van Landuyt 1978).
In Figure 25.7A and B, if you image the fault using the
220 reflection 2 pg/C1R=pand so you’ll see SF fringes. If,
however, you image using 440, 2 pg/C1R=2p, so you’ll
only see residual contrast (because Ris not exactly1
4½101/C138:
The APB shown in Figure 25.8A is different yet
again. This planar defect in GaAs is also known as an
IDB (Section 25.1). The fringes you see are caused by atranslation, but Ris not related in a simple way to the
structure of the crystal or to the inversion symmetry.Rasmussen et al. showed that the translation is presentbecause there is a small relaxation of the Ga–Ga andAs–As bonds at this {110} interface. The value of Rwas
determined to be 0.19 A ˚with a statistical uncertainty of
/C60.03 A ˚, so it’s a translation that’s almost parallel to the
(A)
(B)
(C)
FIGURE 25.7. (A, B) Pair of BF images and (C) schematic of an SF in
spinel; this interface is also known as an APB since the SF translation
vector is a perfect (sub)lattice vector in the underlying fcc oxygen sublattice
as shown in (C). Large circles are O anions at different heights (1, 3) and (2,4); the small circles and triangles are cations at different heights (1–4 asindicated). (D) APBs can overlap just as SFs can as shown by these faceted
APBs in TiO
2. Many of the facets give quite similar contrast but those near
the center are strikingly different because of overlap. The schematic (E)
shows a series of APBs, each of which is formed by a translation,R=
1/2[011] which has little effect of the oxygen sublattice (open circles).
(D)
(E)
FIGURE 25.7. (Continued).
428 ..........................................................................................................................................................................................P LANAR DEFECTS
www .Iran -mavad .com  
ﻣﺮﺟﻊ ﺩﺍﻧﺸﺠﻮﻳﺎﻥ ﻭ ﻣﻬﻨﺪﺳﻴﻦ ﻣﻮﺍﺩ
interface, as shown schematically in Figure 25.8B. These
fringes are then known as dfringes (because there is only
a small translation and ais not related in a simple way to
2p). The use of image-simulation programs, which are
necessary to determine R(remember that the wave-
length of the 200-kV electrons used for the measurement
is itself 0.025 A ˚or 2.5 pm), is discussed in Section 25.13.
25.7 PHASE BOUNDARIES
We’ll list a few special phase boundaries in Table 25.3.An example of a PB is shown in Figure 25.9. In NiO,
which is ferromagnetic, some of the planes rotate
slightly when the structure changes from cubic symme-
try below the Curie temperature. Now we can also
define the cubic structure as rhombohedral with a=6 08
in the rhombohedron. Below the Curie temperature, the
rhombohedral angle is distorted by only 4.20(yes, min-
utes of arc) from the true 60 8. Therefore, most g-vectors
will rotate through a very small angle and hence produce
a change in the value of s. However, as you can see in
Figure 25.9, this small rotation can readily be detectedby the change in contrast and the faint fringes at thephase boundary.
We can have overlapping PBs, so, the warning is the
same: be very wary and use tilting experiments while you
are at the TEM.
(B)(A)
FIGURE 25.8. (A) A faceted APB (or IDB) in GaAs with (B) a schematic
of the (110) facet. The translation is caused by the difference in length of
the Ga–Ga and As–As bonds and is much smaller than a lattice vector in
the GaAs lattice.
FIGURE 25.9. The ferroelectric material NiO undergoes a structural
change from cubic to distorted rhombohedral at the Curie temperature.Although the distortion in the rhombohedral structure is very small, itdoes cause a detectable rotation of the lattice planes that results in the d
fringes in the image.TABLE 25.3 Examples of Special Phase Boundaries
Boundary Example of material Features
Ferromagnetic domain
boundariesNiO
Ferroelectric and
piezoelectric
boundariesBaTiO 3 Small tetragonal
distortion
Composition boundary GaAs/AlGaAs xgis different on two
sides of boundary,
even for perfectlattice matching
Structure boundaries a-SiC/b-SiC
hcp-Co/fcc-Co
Composition/structure NB/Al
2O3
Al/Cu
a-Fe/Fe 3C
25.7 P HASE BOUNDARIES ......................................................................................................................................................................... 429
www .Iran -mavad .com  
ﻣﺮﺟﻊ ﺩﺍﻧﺸﺠﻮﻳﺎﻥ ﻭ ﻣﻬﻨﺪﺳﻴﻦ ﻣﻮﺍﺩ
25.8 ROTATION BOUNDARIES
What can we learn about rotation boundaries when
the rotation angle is greater than about 0.1 8? Unfor-
tunately, the answer is ‘‘not a lot,’’ unless we have
defects which accommodate the rotation. Then weare into the subject of diffraction contrast of line
defects in interfaces. However, with care you may be
able to excite gin one grain or in both by tilting thespecimen. The difficulty, of course, is that s
gis likely
to be different in each material. Complications will
also arise if other defects are present, since you mayor may not see those defects. Examples of suchinclined, rotation interfaces are shown schematicallyin Figure 25.10A and experimentally in Figure25.10B and C.
25.9 DIFFRACTION PATTERNS AND
DISPERSION SURFACES
You read in Chapter 17, that what you see in an image
must be related to what happens in the DP which in turnis determined by how the Ewald sphere intersects thereciprocal lattice. Figure 17.5 showed that a planardefect which is inclined to the surface of a parallel-sided specimen will give rise to relrods. Therefore, aplanar defect that is inclined to the surface of a paral-lel-sided specimen will produce at least two spots in theDP. Since most specimens are wedges (see Figure 17.4),and the planar defect will, in general, be inclined to bothsurfaces, the relrod geometry is actually even more com-plex. Figure 25.11 shows lines normal to each interfaceand their associated relrods. You can appreciate thatwhen the Ewald sphere cuts these relrods, several spotsmay appear in the DP. Now we need to relate theserelrods to the fringes we see in the image. This modelwould predict that we would not produce fringes whens= 0, so we should modify what we did in Figure 17.15.
The periodicity of the fringes in the image is inverselyrelated to the distances (M
1N and M 2N) between the
spots in the DP.
(B)
(C)(A)
FIGURE 25.10. (A) If the adjoining grains are rotated so that they do not
share a common reflection, images can be formed where only one of the
grains diffracts. As shown in (B), the thickness fringes associated with the
wedge merge into the thickness fringes associated with the inclined inter-
face. (C) If the foil is tilted so that the same (though not coincident)reflection is excited in both grains, the number of fringes in the interface
increases with each incremental increase in the wedge thickness.m1
m2n
M2M1
NUpper surface
Lower surfaceEwald
sphere
FIGURE 25.11. In a wedge specimen, the planar defect will, in general, be
inclined to both surfaces and the relrod geometry is complex. The fringe
spacing in the image is related to the reciprocal of the distances M 1N and
M2N.FRINGE SPACING
Ats= 0, the thickness fringe spacing is determined
byDk=xg–1and the wedge angle: the spacing of the
fringes is proportional to xg.
430 ..........................................................................................................................................................................................P LANAR DEFECTS
www .Iran -mavad .com  
ﻣﺮﺟﻊ ﺩﺍﻧﺸﺠﻮﻳﺎﻥ ﻭ ﻣﻬﻨﺪﺳﻴﻦ ﻣﻮﺍﺩ
When a planar defect is present in the specimen, the two
branches of the dispersion surface are not only coupledalong a tie-line normal to the surface of the specimen butalso along the normal to the planar defect. However,
when s= 0, the thickness periodicity in the image
corresponds to the extinction distance. When we relate
this to the region G in the reciprocal lattice, the two
relrods (which result from a kinematical construction)
must actually separate to give the two hyperbolas shownin Figure 25.12 which is why we drew Figures 17.15 and23.6 as we did.
The spots in the DP are associated with points M
and N in Figures 25.11 and 25.12.25.10 BLOCH WAVES AND BF/DF IMAGE
PAIRS
In Chapter 14 we saw that, in a crystal, the electron must
propagate as Bloch waves, and yet we have not men-
tioned Bloch waves in our discussion of thickness and
bending so far. Most of the analysis of this topic isbeyond the scope of this text, but it is important to
understand the basic ideas, particularly since they will
also apply to scattering from defects in the crystals.Remember that x
gis a direct consequence of having
two Bloch waves. The important message here is: don’t
let the words overawe you.
The idea is quite simple. Since we have two Bragg
beams excited, then we must have two Bloch waves in
the crystal. The propagation vectors of these two wavesarek
1andk2with the difference | Dk|b e i n gr e l a t e dt o
seff(andg1–g2in Section 13.10). We see a thickness
dependence in the image because the two waves areinterfering. The only two waves which are really pres-ent in the crystal are the two Bloch waves. It’s the
beating of these two waves whi ch gives rise to thickness
effects.
In the two-beam case, the Bloch waves, 1 and 2, are
channeled along and between the atom columns (see
Figure 14.2). A fault may change the channeled wave
into the non-channeled one, as you can see in Figure
25.13. So, the effect of the planar defect is to couple theFRINGES IMPLY SPOTS
If you see fringes in the image, spots will be present in
the DP.
BZB
nNMΔk=1
ξg
Ewald
sphere
relrods
FIGURE 25.12. The dispersion-surface construction for an inclined pla-
nar defect in a parallel-sided specimen. (Compare Figures 17.15 and 24.6.)
For simplicity, we show the hyperbolas due to the defect alone, not theextra effects that would arise in a wedge specimen.
(A) (B)
FIGURE 25.13. Bloch waves 1 and 2 are channeled (A) along and (B)
between the atom columns, respectively, until they meet the fault. Therethe atomic columns are translated so that the channeled Bloch wave may
become the non-channeled one and vice versa.
25.10 B LOCH WAVES AND BF/DF I MAGE PAIRS ............................................................................................................................... 431
www .Iran -mavad .com  
ﻣﺮﺟﻊ ﺩﺍﻧﺸﺠﻮﻳﺎﻥ ﻭ ﻣﻬﻨﺪﺳﻴﻦ ﻣﻮﺍﺩ
Bloch waves; in other words, the defect links (or con-
nects or ties) the different branches of the dispersionsurface (along the tie line). The non-complementarycontrast at SFs in fcc metals is directly explained by
this coupling.
As soon as the beam enters the specimen we excite
Bloch waves 1 and 2. Therefore, in Figure 25.14A, the
two Bloch waves 1 and 2 are shown everywhere at thetop surface of the foil. The planar defect links points D
1
andD2on the two branches of the dispersion surface, as
shown in Figure 25.14B, along the tie line, D1D20and
D10D2. We’ll analyze the three situations shown in
Figure 25.14A, which correspond to the planar defectbeing close to the top, the middle, and the bottom of thespecimen. The key feature is that, as we saw in Section14.6, Bloch wave 1, which has the larger k-vector, will be
preferentially absorbed. It is actually totally absorbed inthicker specimens.
&When the planar defect is close to the top surface (as
occurs near T in Figure 25.14A), waves 1 and 2 are
both coupled (or scattered) to the other branch ofthe dispersion surface so we form four Bloch waves(but with only two k-vectors). Both Bloch waves
which are associated with the upper branch of thedispersion surface (wave vector k
1) are preferentiallyabsorbed, but the waves D2andD20both reach the
lower surface. There, they interfere to give the thick-
ness fringes even though they are both associated
with the lower branch of the dispersion surface; D20
retains a ‘memory’ of D1.
&When the fault is close to the middle of the specimenin Figure 25.14A, the branch-1 Bloch wave isabsorbed before it reaches the planar defect but anew Bloch wave D
10is formed at the defect. How-
ever, while traversing the other half of the foil, this
wave is also absorbed so that only wave D2reaches
the lower surface. Thus the electrons can propagate
through the specimen (we can see through it) butthere are no thickness fringes because only oneBloch wave survives. However, we can still imagedefects in these thicker areas, as you’ll see if you lookback at Figure 23.10.
&At the lower surface, B in Figure 25.14A, only wave
D1survives to reach the planar defect but it now
produces a new wave D10which can reach the lower
surface, recombine with Bloch wave D2, and produce
thickness fringes. The resulting contrast is summar-
ized in Figure 25.14C.
Bloch-wave absorption is a critical factor in explain-
ing the appearance of contrast from planar defects. The
part of this argument which is not intuitive is the factthatD
20retains a memory of D1; this memory allows it
to interfere with D2to produce the thickness fringes near
the top of the specimen, even though no Bloch wavefrom branch 1 reaches the bottom of the specimen. We’llrefer you to the article by Hashimoto et al. for furtherdiscussion on this topic.
25.11 COMPUTER MODELING
From the discussion in Sections 25.5 and 25.6, you will
realize that aandpfringes are usually understandable
as long as you know what the defect is and as long as it’s
not actually a set of overlapping defects. The contrastfromdfringes is much more complex and combinations
ofa,p, and dfringes are difficult! The situation will
become even more complicated if you want to under-stand the contrast occurring when other defects interactwith these planar faults.
A computer program is then really the only way to
analyze the contrast from these defects. The problemhere is that many programs have been written for com-puters that now only exist in museums, by researcherswho became professional programmers and never saw aTEM image again.
The first program to attempt the task of simulating
two-dimensional images (rather than line profiles) of
planar defects is described in the book by Head et al.
Two current software packages are CuFour and
(A)
(B)
(C)
FIGURE 25.14. The absorption of the branch-1 Bloch wave near the top
surface, T, of the specimen and its re-creation when the planar defect is near
the bottom, B, determines the contrast we see. (A) shows which Blochwaves are present at the different depths in the specimen, (B) shows how
the Bloch waves are coupled along tie lines joining the two branches of the
dispersion surface, and (C) shows the resulting contrast profiles.
432 ..........................................................................................................................................................................................P LANAR DEFECTS
www .Iran -mavad .com  
ﻣﺮﺟﻊ ﺩﺍﻧﺸﺠﻮﻳﺎﻥ ﻭ ﻣﻬﻨﺪﺳﻴﻦ ﻣﻮﺍﺩ
TEMACI. CuFour is the subject of an entire chapter in
the companion text; TEMACI incorporated the ideas
from Comis that we’ll refer to here. We will mentionsome of the features of these programs to help you selectone, but leave the detailed descriptions to the appropri-ate manuals. The most important reason for using anyprogram must be your desire to understand the contrast
and thus characterize the defect.
These programs are tools to assist you toward the
goal of quantitative analysis of diffraction contrast, but
you always need the fully quantitative experimentaldata, too. Few TEM users have ever collected such data.
You need an accurate simulation of the image you
see in the microscope. The fact that the image varieswith depth, thickness, g-vector, etc., is actually to your
advantage, since you then have many variables, all ofwhich you must be able to measure to achieve a goodmatch with your experimental image. From the point of
view of quantitative analysis, a one-dimensional line
(intensity) profile is as valid as a two-dimensionalimage. Of course, if you can compare the contrast inan image and a simulation point by point, then you canhave much greater confidence in the matching. The two-dimensional simulated image is also more viewer-
friendly!
A great advantage of more powerful computers is
that you can also test the effect of specimen geometry
more readily. Thus, for example, Viguier et al. showed,using the CuFour simulation package, that the rules for
fringe contrast given by Gevers et al. will not work if the
specimen is tilted such that it intersects the bottom of thefoil above the point where it intersects the top! You canunderstand this situation more easily by looking at thespecimen geometry shown in Figure 25.15.Image simulation tells us that g.Rmust be >0.02 to
produce visible fringes, and you don’t need to know the
local structure at the planar defect when determining
this condition. You could, in principle, detect smaller
values of Rby using larger g-vectors but in practice it
then becomes more difficult to set up a well-defined
diffraction geometry.
The next two sections are rather specialized and you
may wish to leave them until much later, especially if
you don’t have access to a suitable program or until youare prepared to write your own. Do consult the key
references and list of available programs in Section 1.6
before writing your own program. The subject is just asrelevant to the topics of Chapters 26 and 27, but we
include it in this chapter mainly because the analysis of
planar defects is the most straightforward application.
25.12 THE GENERALIZED CROSS
SECTION
Head et al. presented a method and a computer program
for the computation of BF and DF images of line andplanar defects. The source code is given in their book
and is available from the WWW . You should note
several important features of this program
&It uses the two-beam theory of electron diffraction.
&It uses the column approximation.
&The simulated image can be displayed as a halftone
image rather than as intensity profiles.
This program was so successful, in part, because
Head et al. were able to calculate the images quite
quickly in spite of the fact that the computers available
to microscopists were often not particularly powerful in/C241970. The calculations used a concept which they
called the generalized cross section (GCS). (The GCS
