Repository: Ketankham/chatbot-meta-books

File: callister-book.txt (part 41 of 65)
respective electrode surfaces. The potentials of the two electrodes are not at the values determined from Table 17.1 because the system is now a nonequilibrium one. The dis-placement of each electrode potential from its equilibrium value is termed polarization, 
and the magnitude of this displacement is the overvoltage, normally represented by the 
symbol 𝜂. Overvoltage is expressed in terms of plus or minus volts (or millivolts) relative 
to the equilibrium potential. For example, suppose that the zinc electrode in Figure 17.5 has a potential of −0.621 V after it has been connected to the platinum electrode. The equilibrium potential is −0.763 V (Table 17.1), and, therefore,
𝜂=−0.621 V−(−0.763 V)=+0.142 V
 There are two types of polarization—activation and concentration. We now discuss their mechanisms because they control the rate of electrochemical reactions.
Activation Polarization
 All electrochemical reactions consist of a sequence of steps that occur in series at the  interface between the metal electrode and the electrolyte solution. Activation polarization  polarization
activation polarization17.4 PREDICTION OF CORROSION RATES
618  •   Chapter 17  /  Corrosion and Degradation of Materials
 refers to the condition in which the reaction rate is controlled by the one step in the 
series that occurs at the slowest rate. The term activation is applied to this type of polarization because an activation energy barrier is associated with this slowest, rate-limiting step. To illustrate, let us consider the reduction of hydrogen ions to form bubbles of hydrogen gas on the surface of a zinc electrode (Figure 17.6). It is conceivable that this reaction could proceed by the following step sequence:
 1. Migration of hydrogen ions in solution to and adsorption onto the zinc surface
 2. Motion of electrons to the interface 3. Electron transfer from the zinc to form a hydrogen atom, 
H
++e−→ H
 4. Combining of two hydrogen atoms to form a molecule of hydrogen
2H→ H2
 5. The coalescence of many hydrogen molecules to form a bubble
The slowest of these steps determines the rate of the overall reaction.
 For activation polarization, the relationship between overvoltage 𝜂a and current 
density i is
  𝜂a=±    𝛽 log i
i0 (17.25)
where 𝛽 and i0 are constants for the particular half-cell. The parameter i0 is termed 
the exchange current density, which deserves a brief explanation. Equilibrium for 
some particular half-cell reaction is really a dynamic state on the atomic level—that is, oxidation and reduction processes are occurring, but both at the same rate, so that For activation 
polarization, relationship between overvoltage and current densityFigure 17.5  Electrochemical cell consisting of 
standard zinc and hydrogen electrodes that has been 
short-circuited.H2 Gas,
1 atm
pressureH2e–
Zn
Zn2+ solution,
1.0 M
MembraneH+ solution,
1.0 MZn2+Pt 2H+H+
ElectrolyteCathode
H+H543
34H+1
H+1H2H
e
22
e
H2
Figure 17.6  Schematic representation of possible 
steps in the hydrogen reduction reaction, the rate of 
which is controlled by activation polarization. 
(From Flinn, Richard A. and Paul K. Trojan, Engineering 
Materials and Their Applications, 4th edition, John Wiley and Sons, Inc., 1990, p. S-18, Figure 18.7.)
17.4 Prediction of Corrosion Rates  •   619
there is no net reaction. For example, for the standard hydrogen cell (Figure 17.4), 
reduction of hydrogen ions in solution takes place at the surface of the platinum electrode according to
2H
++2e−→ H2
with a corresponding rate rred. Similarly, hydrogen gas in the solution experiences 
 oxidation as
H2→ 2H++2e−
at rate roxid. Equilibrium exists when
rred=roxid
This exchange current density is just the current density from Equation 17.24 at equi-librium, or
 
rred=roxid=i0
nℱ (17.26)
Use of the term current density for i0 is a little misleading inasmuch as there is no net 
current. Furthermore, the value for i0 is determined experimentally and varies from 
system to system.
 According to Equation 17.25, when overvoltage is plotted as a function of the loga-rithm of current density, straight-line segments result; these are shown in Figure 17.7 for the hydrogen electrode. The line segment with a slope of +𝛽 corresponds to the oxida-
tion half-reaction, whereas the line with a −𝛽 slope is for reduction. Also worth noting 
is that both line segments originate at i
0 (H2/H+), the exchange current density, and at 
zero overvoltage, because at this point the system is at equilibrium and there is no net reaction.
Concentration Polarization
 Concentration polarization exists when the reaction rate is limited by diffusion in the solution. For example, consider again the hydrogen evolution reduction reaction. When the reaction rate is low and/or the concentration of H
+ is high, there is always 
an adequate supply of hydrogen ions available in the solution at the region near the At equilibrium, 
equality of rates of oxidation and reduction, and their relationship to the exchange current density
concentration 
 polarizationCurrent density
(logarithmic scale)Overvoltage, 𝜂a (V)i0 (H2/H+)H22H+ + 2e–
H
22H
+ + 2
e–
–𝛽+𝛽Figure 17.7  For a hydrogen electrode, plot of 
activation polarization overvoltage versus logarithm of current density for both oxidation and reduction reactions.
620  •   Chapter 17  /  Corrosion and Degradation of Materials
electrode interface (Figure 17.8a ). However, at high rates and/or low H+ concentra-
tions, a depletion zone may be formed in the vicinity of the interface because the H+ 
ions are not replenished at a rate sufficient to keep up with the reaction (Figure 17.8 b). 
Thus, diffusion of H+ to the interface is rate controlling, and the system is said to be 
concentration polarized.
 Concentration polarization data are also normally plotted as overvoltage versus the logarithm of current density; such a plot is represented schematically in Figure 17.9 a.
2 
It may be noted from this figure that overvoltage is independent of current density until i approaches i
L; at this point, 𝜂c decreases abruptly in magnitude.
 Both concentration and activation polarization are possible for reduction reactions. Under these circumstances, the total overvoltage is the sum of both overvoltage contri-butions. Figure 17.9b shows such a schematic 𝜂-versus-log i plot.
2The mathematical expression relating concentration polarization overvoltage 𝜂c and 
current density i  is
 𝜂c=2.3RT
nℱ log(1−i
iL) (17.27)
where R and T are the gas constant and absolute temperature, respectively, n and ℱ have 
the same meanings as before, and iL is the limiting diffusion current density.For concentration 
polarization, relationship between overvoltage and current densityH+
H+
H+H+
H+H+
H+
H+
H+
H+H+
H+
H+
H+H+H+
H+H+H+H+
H+
H+
H+
H+
H+
H+H+
H+ H+
H+H+Depletion
zone
Cathode CathodeH+
(a) (b)
Figure 17.8  For hydrogen reduction, schematic representations of the H+ distribution in the vicinity of the 
cathode for (a) low reaction rates and/or high concentrations and (b) high reaction rates and/or low concentrations, 
where a depletion zone is formed that gives rise to concentration polarization.
(From Flinn, Richard A. and Paul K. Trojan, Engineering Materials and Their Applications, 4th edition, John Wiley and Sons, Inc., 
1990, p. S-17, Figure 18.5.)
Concept Check 17.3 Briefl  y explain why concentration polarization is not normally rate 
controlling for oxidation reactions.
[The answer may be found in all digital versions of the text and/or at www.wiley.com/college/callister  
(Student Companion Site).]
17.4 Prediction of Corrosion Rates  •   621
Corrosion Rates from Polarization Data
Let us now apply the concepts just developed to the determination of corrosion rates. 
Two types of systems are discussed. In the first case, both oxidation and reduction reac-tions are rate limited by activation polarization. In the second case, both concentration and activation polarization control the reduction reaction, whereas only activation polarization is important for oxidation. Case one will be illustrated by considering the corrosion of a hypothetical divalent metal M immersed in an acid solution (similar to the situation for the corrosion of Zn in Figure 17.1). The reduction of H
+ ions to form H2 gas 
bubbles occurs at the surface of metal M according to reaction 17.3,
2H++2e−→ H2
and metal M oxidizes in a manner similar to zinc as given in reaction 17.8,
M→ M2++2e−
No net charge accumulation may result from these two reactions—that is, all electrons generated by reaction 17.8 must be consumed by reaction 17.3, which is to say that rates of oxidation and reduction must be equal. Activation polarization for both reactions is expressed graphically in Figure 17.10 as cell potential referenced to the standard hydrogen electrode (not overvoltage) versus the logarithm of current density.
3 The potentials of the uncoupled hydrogen and M half-
cells, V(H+/H2) and V(M/M2+), respectively, are indicated, along with their respective 
exchange current densities, i0(H+/H2) and i0(M/M2+). Straight-line segments are shown 
for hydrogen reduction and M oxidation. Upon immersion, both hydrogen and M expe-rience activation polarization along their respective lines. Also, oxidation and reduction rates must be equal as explained earlier, which is possible only at the intersection of the two line segments; this intersection occurs at the corrosion potential, designated V
C, and 
the corrosion current density iC. The corrosion rate of M (which also corresponds to 
the rate of hydrogen evolution) may thus be computed by insertion of this iC value into 
Equation 17.24.Figure 17.9  For reduction reactions, schematic plots of overvoltage versus logarithm of current density for 
(a) concentration polarization, and (b) combined activation–concentration polarization.Log current density, iiL0+–Overvoltage, 𝜂c
(a)Log current density, iiLi00+–Overvoltage, 𝜂Activation
polarization
Concentration
polarization
(b)
3Electrochemical potential-versus-current density plots such as Figure 17 .10 are sometimes called Evans diagrams.
622  •   Chapter 17  /  Corrosion and Degradation of Materials
Log current density, iElectrochemical potential, Vi0 (H+/H2)
iCV (H+/H2)
M2+ + 2e–
MH22H+ + 2e
–
VC
V (M/M2+)
i0 (M/M2+)
Figure 17.10  Schematic electrode kinetic behavior for 
metal M in an acid solution; both oxidation and reduction 
reactions are rate limited by activation polarization. Figure 17.11  Schematic electrode kinetic behavior 
for metal M; the reduction reaction is under combined activation–concentration polarization control.Log current density, iElectrochemical potential, ViC
VCV (H+/H2)
iLi0 (M/M2+)i0 (H+/H2)
V (M/M2+)
EXAMPLE PROBLEM 17.2
Rate of Oxidation Computation
Zinc experiences corrosion in an acid solution according to the reaction
Zn+2H+→ Zn2++H2
The rates of both oxidation and reduction half-reactions are controlled by activation polarization.
(a) Compute the rate of oxidation of Zn (in mol/cm2·s), given the following activation polari-
zation data:
 For Zn For Hydrogen
V(Zn/Zn2+)=−0.763 V V(H+/H2)=0 V
 i0=10−7 A/cm2 i0=10−10 A/cm2
 𝛽=+0.09 𝛽=−0.08
(b) Compute the value of the corrosion potential. The second corrosion case (combined activation and concentration polarization for 
hydrogen reduction and activation polarization for oxidation of metal M) is treated in a like manner. Figure 17.11 shows both polarization curves; as earlier, corrosion potential and corrosion current density correspond to the point at which the oxidation and reduction lines intersect.
17.4 Prediction of Corrosion Rates  •   623
Solution
(a) To compute the rate of oxidation for Zn, it is first necessary to establish relationships 
in the form of Equation 17.25 for the potential of both oxidation and reduction reac-
tions. Next, we set these two expressions equal to one another, and then we solve for the value of i  that is the corrosion current density, i
C. Finally, the corrosion rate may 
be calculated using Equation 17.24. The two potential expressions are as follows: For hydrogen reduction,
V
H=V(H+∕H2)+𝛽H log(i
i0H)
 and for Zn oxidation,
VZn=V(Zn∕Zn2+)+𝛽Zn log(i
i0Zn)
 Now, setting VH = VZn leads to
V(H+∕H2)+𝛽H log(i
i0H)=V(Zn∕Zn2+)+𝛽Zn log(i
i0Zn)
 Solving for log i (i.e., log iC) leads to
log iC=(1
𝛽Zn−𝛽H)[V(H+∕H2)−V(Zn∕Zn2+)−𝛽H log i0H+𝛽Zn log i0Zn]
=[1
0.09−(−0.08)][0−(−0.763)−(−0.08)  (log 10−10)
+  (0.09)  (log 10−7)]
=− 3.924
 or
iC=10−3.924=1.19×10−4 A∕cm2
 From Equation 17.24,
 r=iC
nℱ
 =1.19×10−4 C/s ·cm2
(2)(96,500 C/mol)=6.17×10−10 mol/cm2·s
(b) Now it becomes necessary to compute the value of the corrosion potential VC. This is pos-
sible by using either of the preceding equations for VH or VZn and substituting for i the 
value determined previously for iC. Thus, using the VH expression yields
  VC=V(H+/H2)+𝛽H log(iC
i0H)
 =0+(−0.08 V) log(1.19×10−4 A/cm2
10−10 A/cm2)=−0.486 V
624  •   Chapter 17  /  Corrosion and Degradation of Materials
Figure 17.13  Demonstration of how an active– 
passive metal can exhibit both active and passive 
 corrosion behaviors.
Electrochemical potential, V
Log current density, ii0(1) i0(2)
i0 (M/M2+)
iC(B) iC(A)B
A12
Log current density, iElectrochemical potential, VTranspassive
Passive
Active
V (M/M2+)M2+ + 2e–
M
i0 (M/M2+)
Figure 17.12  Schematic polarization curve for a metal 
that displays an active–passive transition.
Under particular environmental conditions, some normally active metals and alloys lose 
their chemical reactivity and become extremely inert. This phenomenon, termed passivity,  
is displayed by chromium, iron, nickel, titanium, and many of their alloys. It is believed that this passive behavior results from the formation of a highly adherent and very thin oxide film on the metal surface, which serves as a protective barrier to further corrosion. Stainless steels are highly resistant to corrosion in a rather wide variety of atmospheres as a result of passivation. They contain at least 11% chromium, which as a solid-solution alloying element in iron, minimizes the formation of rust; instead, a protective surface film forms in oxidizing atmospheres. (Stainless steels are susceptible to corrosion in some environments and therefore are not always “stainless.”) Aluminum is highly corrosion resistant in many environments because it also passivates. If damaged, the protective film normally re-forms very rapidly. However, a change in the character of the environment (e.g., alteration in the concentration of the active corrosive species) may cause a pas-sivated material to revert to an active state. Subsequent damage to a preexisting passive film could result in a substantial increase in corrosion rate, by as much as 100,000 times. This passivation phenomenon may be explained in terms of polarization potential–log current density curves discussed in the preceding section. The polarization curve for a metal that passivates has the general shape shown in Figure 17.12. At relatively low potential values, within the “active” region the behavior is linear, as it is for normal metals. With increasing potential, the current density suddenly decreases to a very low value that remains independent of potential; this is termed the “passive” region. Finally, at even higher poten-tial values, the current density again increases with potential in the “transpassive” region. Figure 17.13 illustrates how a metal can experience both active and passive behavior depending on the corrosion environment. This figure shows the S-shaped oxidation polari-zation curve for an active–passive metal M and, in addition, reduction polarization curves for two different solutions, which are labeled 1 and 2. Curve 1 intersects the oxidation po-larization curve in the active region at point A, yielding a corrosion current density i
C(A). 
The intersection of curve 2 at point B  is in the passive region and at current density iC(B). passivity17.5 PASSIVITY
17.7 Forms of Corrosion  •   625
The corrosion rate of metal M in solution 1 is greater than in solution 2 because iC(A) is 
greater than iC(B) and rate is proportional to current density according to Equation 17.24. 
This difference in corrosion rate between the two solutions may be significant—several 
orders of magnitude—given that the current density scale in Figure 17.13 is scaled logarithmically.
The variables in the corrosion environment, which include fluid velocity, temperature, and composition, can have a decided influence on the corrosion properties of the materi-als that are in contact with it. In most instances, increasing fluid velocity enhances the rate of corrosion due to erosive effects, as discussed later in the chapter. The rates of most chemical reactions rise with increasing temperature; this also holds for most cor-rosion situations. Increasing the concentration of the corrosive species (e.g., H
+ ions in 
acids) in many situations produces a more rapid rate of corrosion. However, for materials capable of passivation, raising the corrosive content may result in an active-to-passive transition, with a considerable reduction in corrosion. Cold working or plastically deforming ductile metals is used to increase their strength; however, a cold-worked metal is more susceptible to corrosion than the same material in an annealed state. For example, deformation processes are used to shape the head and point of a nail; consequently, these positions are anodic with respect to the shank region. Thus, differential cold working on a structure should be a consideration when a corrosive environment may be encountered during service.
It is convenient to classify corrosion according to the manner in which it is manifest. 
Metallic corrosion is sometimes classified into eight forms: uniform, galvanic, crevice, pit-ting, intergranular, selective leaching, erosion–corrosion, and stress corrosion. The causes and means of prevention of each of these forms are discussed briefly. In addition, we have elected to discuss the topic of hydrogen embrittlement in this section. Hydrogen embrit-tlement is, in a strict sense, a type of failure rather than a form of corrosion; however, it is often produced by hydrogen that is generated from corrosion reactions.
Uniform Attack
Uniform attack is a form of electrochemical corrosion that occurs with equivalent in-tensity over the entire exposed surface and often leaves behind a scale or deposit. In a microscopic sense, the oxidation and reduction reactions occur randomly over the surface. Familiar examples include general rusting of steel and iron and the tarnishing of silverware. This is probably the most common form of corrosion. It is also the least objectionable because it can be predicted and designed for with relative ease.
Galvanic Corrosion
Galvanic corrosion occurs when two metals or alloys having different compositions are electrically coupled while exposed to an electrolyte. This is the type of corrosion or dissolution that was described in Section 17.2. The less noble or more reactive metal in the particular environment experiences corrosion; the more inert metal, the cathode, is protected from corrosion. As examples, steel screws corrode when in contact with brass in a marine environment, and if copper and steel tubing are joined in a domestic water heater, the steel corrodes in the vicinity of the junction. Depending on the nature of the solution, one or more of the reduction reactions, Equations 17.3 through 17.7, occurs at the surface of the cathode material. Figure 17.14 shows galvanic corrosion.galvanic corrosion17.6 ENVIRONMENTAL EFFECTS
17.7 FORMS OF CORROSION
626  •   Chapter 17  /  Corrosion and Degradation of Materials
 The galvanic series in Table 17.2 indicates the relative reactivities in seawater of a 
number of metals and alloys. When two alloys are coupled in seawater, the one lower in the series experiences corrosion. It is also worth noting from this series that some alloys are listed twice (e.g., nickel and the stainless steels), in both active and passive states. The rate of galvanic attack depends on the relative anode-to-cathode surface areas that are exposed to the electrolyte, and the rate is related directly to the cathode–anode area ratio—that is, for a given cathode area, a smaller anode corrodes more rapidly than a larger one because corrosion rate depends on current density (Equation 17.24)—the current per unit area of corroding surface—and not simply the current. Thus, a high current density results for the anode when its area is small relative to that of the cathode. A number of measures may be taken to reduce the effects of galvanic corrosion significantly, including the following:
 1. If coupling of dissimilar metals is necessary, choose two that are close together in 
the galvanic series.
 2. Avoid an unfavorable anode-to-cathode surface area ratio; use an anode area as 
large as possible.
 3. Electrically insulate dissimilar metals from each other.
 4. Electrically connect a third, anodic metal to the other two; this is a form of 
cathodic protection, discussed in Section 17.9.Figure 17.14  Photograph showing galvanic 
corrosion around the inlet of a single-cycle bilge 
pump that is found on fishing vessels. Corrosion occurred at the interface between a magnesium shell and a steel core around which the magne-sium was cast.
Galvanic corrosion Steel core
Magnesium shellCourtesy of LaQue Center for  Corrosion Technology, Inc.
17.7 Forms of Corrosion  •   627
Crevice Corrosion
Electrochemical corrosion may also occur as a consequence of concentration differ-
ences of ions or dissolved gases in the electrolyte solution and between two regions of the same metal piece. For such a concentration cell, corrosion occurs in the locale that 
has the lower concentration. A good example of this type of corrosion occurs in crevices and recesses or under deposits of dirt or corrosion products where the solution becomes stagnant and there is localized depletion of dissolved oxygen. Corrosion preferentially occurring at these positions is called crevice corrosion (Figure 17.15). The crevice must 
be wide enough for the solution to penetrate yet narrow enough for stagnancy; usually the width is several thousandths of an inch. The proposed mechanism for crevice corrosion is illustrated in Figure 17.16. After oxygen has been depleted within the crevice, oxidation of the metal occurs at this 
crevice corrosionFigure 17.15  On this plate, which was 
immersed in seawater, crevice corrosion 
has occurred at the regions that were covered by washers.
(Photograph courtesy of LaQue Center for 
Corrosion Technology, Inc.)
Concept Check 17.4 (a) From the galvanic series (Table 17 .2), cite three metals or alloys 
that may be used to galvanically protect nickel in the active state.
(b)  Sometimes galvanic corrosion is prevented by making an electrical contact between both 
metals in the couple and a third metal that is anodic to these other two. Using the galvanic 
series, name one metal that could be used to protect a copper–aluminum galvanic couple.
Concept Check 17.5 Cite two examples of the benefi  cial use of galvanic corrosion. Hint: 
One example is cited later in this chapter.
[The answers may be found in all digital versions of the text and/or at www.wiley.com/college/callister  
(Student Companion Site).]
Figure 17.16  
Schematic illustration of 
the mechanism of crevice corrosion between two riveted sheets.
O2
O2
O2
OH−OH−
Cl− M+
M+H+
e−e−
628  •   Chapter 17  /  Corrosion and Degradation of Materials
Concept Check 17.6 Is Equation 17 .23 equally valid for uniform corrosion and pitting? 
Why or why not?
[The answer may be found in all digital versions of the text and/or at www.wiley.com/college/callister  
(Student Companion Site).]position according to Equation 17.1. Electrons from this electrochemical reaction are 
conducted through the metal to adjacent external regions, where they are consumed by reduction—most probably reaction 17.5. In many aqueous environments, the solution within the crevice has been found to develop high concentrations of H
+ and Cl− ions, 
which are especially corrosive. Many alloys that passivate are susceptible to crevice cor-rosion because protective films are often destroyed by the H
+ and Cl− ions.
 Crevice corrosion may be prevented by using welded instead of riveted or bolted joints, using nonabsorbing gaskets when possible, removing accumulated deposits fre-quently, and designing containment vessels to avoid stagnant areas and ensure complete drainage.
Pitting
Pitting is another form of very localized corrosion attack in which small pits or holes form. They ordinarily penetrate from the top of a horizontal surface downward in a nearly vertical direction. It is an extremely insidious type of corrosion, often going undetected and with very little material loss until failure occurs. An example of pitting corrosion is shown in Figure 17.17. The mechanism for pitting is probably the same as for crevice corrosion, in that oxida-tion occurs within the pit itself, with complementary reduction at the surface. It is supposed that gravity causes the pits to grow downward, the solution at the pit tip becoming more concentrated and dense as pit growth progresses. A pit may be initiated by a localized surface defect such as a scratch or a slight variation in composition. In fact, it has been observed that specimens having polished surfaces display a greater resistance to pitting corrosion. Stainless steels are somewhat susceptible to this form of corrosion; however, alloying with about 2% molybdenum enhances their resistance significantly.pitting
Intergranular Corrosion
As the name suggests, intergranular corrosion occurs preferentially along grain bounda-ries for some alloys and in specific environments. The net result is that a macroscopic specimen disintegrates along its grain boundaries. This type of corrosion is especially prevalent in some stainless steels. When heated to temperatures between 500 °C and 
800°C (950°F and 1450°F) for sufficiently long time periods, these alloys become sensi-tized to intergranular attack. It is believed that this heat treatment permits the forma-tion of small precipitate particles of chromium carbide (Cr
23C6) by reaction between 
the chromium and carbon in the stainless steel. These particles form along the grain boundaries, as illustrated in Figure 17.18. Both the chromium and the carbon must dif-fuse to the grain boundaries to form the precipitates, which leaves a chromium-depleted zone adjacent to the grain boundary. Consequently, this grain boundary region is now highly susceptible to corrosion. Intergranular corrosion is an especially severe problem in the welding of stainless steels, when it is often termed weld decay. Figure 17.19 shows this type of intergranular corrosion.
 Stainless steels may be protected from intergranular corrosion by the following measures: (1) subjecting the sensitized material to a high-temperature heat treatment in which all the chromium carbide particles are redissolved, (2) lowering the carbon intergranular 
 corrosion
weld decay
17.7 Forms of Corrosion  •   629
Figure 17.19  Weld decay in a 
 stainless steel. The regions along which 
the grooves have formed were sensitized as the weld cooled. 
(From H. H. Uhlig and R. W. Revie, 
Corrosion and Corrosion Control, 3rd edition, Fig. 2, p. 307. Copyright © 1985 by John Wiley & Sons, Inc. Reprinted by permission of John Wiley & Sons, Inc.)Figure 17.18  Schematic illustration of chromium carbide particles 
that have precipitated along grain boundaries in stainless steel, and 
the attendant zones of chromium depletion.Grain boundary
Zone depleted of chromiumCr23C6 precipitate particle
Figure 17.17  Pitting of a 316L stainless 
steel pipe surface by a phosphate solution. 
(Photograph courtesy of Rick Adler/Adler 
Engineering LLC of Wyoming USA)
content below 0.03 wt% C so that carbide formation is minimal, and (3) alloying the 
stainless steel with another metal such as niobium or titanium, which has a greater ten-dency to form carbides than does chromium so that the Cr remains in solid solution.
Selective Leaching
Selective leaching is found in solid solution alloys and occurs when one element or con-stituent is preferentially removed as a consequence of corrosion processes. The most common example is the dezincification of brass, in which zinc is selectively leached from a copper–zinc brass alloy. The mechanical properties of the alloy are significantly impaired because only a porous mass of copper remains in the region that has been dezincified. In addition, the material changes from yellow to a red or copper color. Selective leaching selective leaching
630  •   Chapter 17  /  Corrosion and Degradation of Materials
may also occur with other alloy systems in which aluminum, iron, cobalt, chromium, and 
other elements are vulnerable to preferential removal.
Erosion–Corrosion
Erosion–corrosion arises from the combined action of chemical attack and mechanical abrasion or wear as a consequence of fluid motion. Virtually all metal alloys, to one degree or another, are susceptible to erosion–corrosion. It is especially harmful to alloys that passivate by forming a protective surface film; the abrasive action may erode away the film, leaving exposed a bare metal surface. If the coating is not capable of continu-ously and rapidly re-forming as a protective barrier, corrosion may be severe. Relatively soft metals such as copper and lead are also sensitive to this form of attack. Usually it can be identified by surface grooves and waves having contours that are characteristic of the flow of the fluid. The nature of the fluid can have a dramatic influence on the corrosion behavior. Increasing fluid velocity normally enhances the rate of corrosion. Also, a solution is more erosive when bubbles and suspended particulate solids are present. Erosion–corrosion is commonly found in piping, especially at bends, elbows, and abrupt changes in pipe diameter—positions where the fluid changes direction or flow suddenly becomes turbulent. Propellers, turbine blades, valves, and pumps are also susceptible to this form of corrosion. Figure 17.20 illustrates the impingement failure of an elbow fitting. One of the best ways to reduce erosion–corrosion is to change the design to elimi-nate fluid turbulence and impingement effects. Other materials may also be used that inherently resist erosion. Furthermore, removal of particulates and bubbles from the solution lessens its ability to erode.
Stress Corrosion
Stress corrosion, sometimes termed stress corrosion cracking, results from the combined action of an applied tensile stress and a corrosive environment; both influences are nec-essary. In fact, some materials that are virtually inert in a particular corrosive medium become susceptible to this form of corrosion when a stress is applied. Small cracks form and then propagate in a direction perpendicular to the stress (Figure 17.21), with the result that failure may eventually occur. Failure behavior is characteristic of that for a brittle material, even though the metal alloy is intrinsically ductile. Furthermore, cracks may form at relatively low stress levels, significantly below the tensile strength. Most alloys are susceptible to stress corrosion in specific environments, especially at moderate stress levels. For example, most stainless steels stress corrode in solutions containing chloride ions, whereas brasses are especially vulnerable when exposed to ammonia. Figure 17.22 is a photomicrograph showing an example of intergranular stress corrosion cracking in brass. The stress that produces stress corrosion cracking need not be externally applied; it may be a residual one that results from rapid temperature changes and uneven con-traction or occur for two-phase alloys in which each phase has a different coefficient of expansion. Also, gaseous and solid corrosion products that are entrapped internally can give rise to internal stresses. Probably the best measure to take to reduce or completely eliminate stress corrosion is to lower the magnitude of the stress. This may be accomplished by reducing the external load or increasing the cross-sectional area perpendicular to the applied stress. An appropri-ate heat treatment may be used to anneal out any residual thermal stresses.
Hydrogen Embrittlement
Various metal alloys, specifically some steels, experience a significant reduction in ductility and tensile strength when atomic hydrogen (H) penetrates into the material. erosion–corrosion
stress corrosion
17.7 Forms of Corrosion  •   631
Figure 17.21  A bar of steel bent into a horseshoe shape using a nut-
and-bolt assembly. While immersed in seawater, stress corrosion cracks 
formed along the bend at those regions where the tensile stresses are the greatest.
(Photograph courtesy of F. L. LaQue. From F. L. LaQue, Marine  Corrosion, 
Causes and Prevention. Copyright © 1975 by John Wiley & Sons, Inc. Reprinted by permission of John Wiley & Sons, Inc.)Figure 17.20  Impingement failure 
of an elbow that was part of a steam 
condensate line. 
(Photograph courtesy of Mars G. Fontana. 
From M. G. Fontana, Corrosion Engineering,  
3rd edition. Copyright © 1986 by McGraw-Hill Book Company. Reproduced with permission.)
This phenomenon is aptly referred to as hydrogen embrittlement; the terms hydrogen-
induced cracking and hydrogen stress cracking are sometimes also used. Strictly speak-
ing, hydrogen embrittlement is a type of failure; in response to applied or residual tensile 
stresses, brittle fracture occurs catastrophically as cracks grow and rapidly propagate. Hydrogen in its atomic form (H as opposed to the molecular form, H
2) diffuses intersti-
tially through the crystal lattice, and concentrations as low as several parts per million can lead to cracking. Furthermore, hydrogen-induced cracks are most often transgranular, although intergranular fracture is observed for some alloy systems. A number of mecha-nisms have been proposed to explain hydrogen embrittlement; most are based on the interference of dislocation motion by the dissolved hydrogen. Hydrogen embrittlement is similar to stress corrosion, in that a normally ductile metal experiences brittle fracture when exposed to both a tensile stress and a corrosive atmosphere. However, these two phenomena may be distinguished on the basis of their interactions with applied electric currents. Although cathodic protection (Section 17.9) reduces or causes a cessation of stress corrosion, it may lead to the initiation or enhance-ment of hydrogen embrittlement.hydrogen 
 embrittlementFPO

632  •   Chapter 17  /  Corrosion and Degradation of Materials
4Pickling is a procedure used to remove surface oxide scale from steel pieces by dipping them in a vat of hot, dilute 
sulfuric or hydrochloric acid. For hydrogen embrittlement to occur, some source of hydrogen must be present, as 
well as the possibility for the formation of its atomic species. Situations in which these conditions are met include the following: pickling
4 of steels in sulfuric acid, electroplat-
ing, and the presence of hydrogen-bearing atmospheres (including water vapor) at el-evated temperatures such as during welding and heat treatments. Also, the presence of what are termed poisons such as sulfur (i.e., H
2S) and arsenic compounds accelerates 
hydrogen embrittlement; these substances retard the formation of molecular hydrogen and thereby increase the residence time of atomic hydrogen on the metal surface. Hydrogen sulfide, probably the most aggressive poison, is found in petroleum fluids, natural gas, oil well brines, and geothermal fluids. High-strength steels are susceptible to hydrogen embrittlement, and increasing strength tends to enhance the material’s susceptibility. Martensitic steels are especially vulnerable to this type of failure; bainitic, ferritic, and spheroiditic steels are more resilient. Furthermore, FCC alloys (austenitic stainless steels and alloys of copper, alu-minum, and nickel) are relatively resistant to hydrogen embrittlement, mainly because of their inherently high ductilities. However, strain hardening these alloys enhances their susceptibility to embrittlement. Techniques commonly used to reduce the likelihood of hydrogen embrittlement in-clude reducing the tensile strength of the alloy via a heat treatment, removing the source of hydrogen, “baking” the alloy at an elevated temperature to drive out any dissolved hydrogen, and substituting a more embrittlement-resistant alloy.
200 μmFigure 17.22  Photomicrograph 
showing intergranular stress corrosion 
cracking in brass. 
(From H. H. Uhlig and R. W. Revie, 
Corrosion and Corrosion Control, 3rd  edition, Fig. 5, p. 335. Copyright 1985 by John Wiley & Sons, Inc. Reprinted by  permission of John Wiley & Sons, Inc.)
17.9 Corrosion Prevention  •   633
Corrosion environments include the atmosphere, aqueous solutions, soils, acids, bases, 
inorganic solvents, molten salts, liquid metals, and, last but not least, the human body. On a tonnage basis, atmospheric corrosion accounts for the greatest losses. Moisture containing dissolved oxygen is the primary corrosive agent, but other substances, includ-ing sulfur compounds and sodium chloride, may also contribute. This is especially true of marine atmospheres, which are highly corrosive because of the presence of sodium chloride. Dilute sulfuric acid solutions (acid rain) in industrial environments can also cause corrosion problems. Metals commonly used for atmospheric applications include alloys of aluminum and copper, and galvanized steel. Water environments can also have a variety of compositions and corrosion char-acteristics. Freshwater normally contains dissolved oxygen as well as minerals, several of which account for hardness. Seawater contains approximately 3.5% salt (predomi-nantly sodium chloride), as well as some minerals and organic matter. Seawater is generally more corrosive than freshwater, frequently producing pitting and crevice corrosion. Cast iron, steel, aluminum, copper, brass, and some stainless steels are generally suitable for freshwater use, whereas titanium, brass, some bronzes, copper–nickel alloys, and nickel–chromium–molybdenum alloys are highly corrosion resistant in seawater. Soils have a wide range of compositions and susceptibilities to corrosion. Compositional variables include moisture, oxygen, salt content, alkalinity, and acidity, as well as the presence of various forms of bacteria. Cast iron and plain carbon steels, both with and without protective surface coatings, are economical for underground structures. Because there are so many acids, bases, and organic solvents, no attempt is made to discuss these solutions in this text. Good references are available that treat these topics in detail.17.8 CORROSION ENVIRONMENTS
