Repository: Ketankham/chatbot-meta-books

File: physical-meta.txt (part 41 of 44)
Modern Physical Metallurgy and Materials Engineering
beneath extracted teeth. After some time the pas-
sive surface layer of the titanium implants becomes
osseo-integrated with the bone and can be used as
a strong base onto which a titanium mini structure
can be ﬁtted, complete with tooth assembly. Osseo-
integration is improved by using a coating on thetitanium implant such as hydroxyapatite or bioglass
(Figure 13.3). Ceramic and carbon implants set into
the bone have been used with sapphire single crystals
and pyrolitic graphite as favoured materials.
Figure 13.3 Hydroxyapatite-coated titanium root implant
courtesy P. Marquis, Dental School, Birmingham .
13.4 The structure of bone and bone
fractures
In repairing bone fractures it is necessary to hold the
bone together while the natural healing process takesplace, usually for a few months. Metallic alloys havebeenuniversallyusedforplates,pins,screws,etc.They
are considered to have the required strength and rigid-
ity together with sufﬁcient corrosion resistance. Gen-erally, these ﬁxtures are considered temporary untilthe bone has joined after which they are removed. Themain reasonfor thisisthatthe veryrigiditywithwhichthe bone is held to allow healing will eventually leadto progressive weakening of the bone structure.
The biological structure of bone is reproduced in
Figure 13.4. In material science terms, the apparentcomplexity of bone can be described as a compositemade up of a matrix of collagen (polymer) reinforcedwith approximately 50% volume fraction of hydroxy-
apatite (ceramic) nanometre-scale crystals. Most bones
are made of a porous cellular structure (cancellousbone) covered with a denser compact shell. The poros-ity and density of the cancellous bone varies withlocation in the body depending on the stress state inthat region.Low densityregionshave a relativelyopen
398Modern Physical Metallurgy and Materials Engineering
Figure 13.4 The hierarchy of structure in bone. At the molecular level a, polarized triple helix of tropocollagen molecules
assembles into a microﬁbril b, with small gaps between the ends of the molecules into which small (5 by 30 nm) crystals of
hydroxyapatite later form. These microﬁbrils assemble into larger ﬁbrils c, which then form the layers in the osteon ( d—part
cut away to show the alternating orientation of ﬁbres in the annular layers). Osteons form in association with each other e,
forming bone f.The cells which are responsible for most of this process, the osteocytes, are shown sitting between the layers of
the osteon d.(after Vincent, 1990; courtesy Institute of Materials) .
cell structure and high density regions more closed.
The density determines the strength and stiffness ofthe bone which grows and develops to support thestress imposed on it. This may be uniaxial, whenthe cell walls will be oriented and thicker along this
direction, or more uniform when the cells are roughly
equiaxed.
Bone is not a static entity but dynamic in nature,
continually undergoing remodelling where ‘old’ boneis resorbed and replaced by new bone. Various factorscontrol the process but extremely important in stim-ulating the bone-producing cells (osteoblasts) is the
application of stress. In bone, the mineral phosphate
material is slowly dissolved and resorbed by the bodyand when subjected to normal stress is replenished bynew bone material synthesized by the osteoblasts. Thisrecycling process ensures a healthy, strong bone struc-ture with ageing. Bones for which the major stress is
carried by metal implants do not show the same ten-
dency for replenishment so that the bone surroundingthe implant is resorbed without replenishment lead-ing to a loosening of the implant. A rigid metal plateattached to a bone that has healed will neverthelesscarry the majority of the load. To avoid this ‘stressshielding’leadingtoboneweaknessitisrecommended
that the surgeon removes the holding plates soon after
the fracture has healed.
With the aim of trying to avoid the removal oper-
ation, alternative approaches are being consideredfor bone plates, screws, etc., including the use ofbiodegradable, or resorbable, materials such as poly-mers or composites which could be resorbed into thesurroundingtissueordissolvecompletelyoveraperiod
of time after the fracture has healed. However, thecombination of strength, ductility, toughness, rigidityand corrosion resistance of metals is hard to matchwith the non-metallics.
The large difference in elastic modulus between
competing biomaterials and bone (see Table 13.2) isevident. Of the various metals, titanium and its alloysare clearly the most suitable and are being increasinglyused. Titanium does, however, have a tribologicalweakness but the application of coatings and surfaceengineering is being increasingly adopted to overcomethis problem.
13.5 Replacement joints
13.5.1 Hip joints
The basic design of an artiﬁcial hip joint includesan alloy femoral stem, with a metallic or ceramicfemoral head moving in an ultra-high-molecular-weight polyethylene (UHMWPE) acetabular cup, asshown in Figures 13.1 and 13.5. The average life ofthe joint is better than 10 years but implants tend toloosen as a result of bone resorption due to modulusmismatch. Friction and wear also cause wear debrisbetween the cancellous, i.e. more porous, bone and thecup and also between the femoral head and the softer
UHMWPE.Overallthefailurerateisnowabout1–2%
per year, as shown in Figure 13.6.
Biomaterials 399
Figure 13.5 (a) Conventional hip joint made of stainless
steel and UHMWPE acetabular cup (courtesy R. Grimer,Royal Orthopaedic Hospital, Birmingham). (b) Modular
artiﬁcal hip made of titanium stem, alumina head and
UHMWPE acetabular cup (courtesy P. Marquis, Dental
School, Birmingham) .
Friction and wear problems are being improved
by using ultra-hard materials as the bearing mate-rial. A good resistance to frictional wear togetherwith biocompatibility makes alumina well suited forthe femoral head. Unfortunately, Al
2O3has a low
impact strength and is liable to failure when subjectedto stresses introduced by extra activity, e.g. jumping.Research has also shown that ion implantation of the
UHMWPE in a nitrogen atmosphere at 10
/NUL5mbar at
80 keV to a dose of 1 ð1017ions cm/NUL2reduces the
wear behaviour to virtually zero. The enchanced sur-
face properties together with higher hardness and elas-
tic moduli would very much improve the interactionproblems. A compromise solutionis to have a titaniumstem with stainless steel head coated with a thin layerof ceramic.
The problem of loosening of the joint due to bone
resorption is being tackled by the second generationof biomaterials and implants which mimic the body’stissues. One such material developed by ProfessorBonﬁeld and his colleagues at Queen Mary and West-ﬁeld College is a composite of hydroxyapatite (HA)in high-density polyethylene. The HA provides the
strengthening and stiffness reinforcement to the toughpolyethylenematrix. HAPEX,asitiscalled,isbiocom-
patible and bioactive, encouraging bone growth onto
the implant material which, of course, contains HA.
The biological response has been demonstrated by cellculture studies with human oesteoblasts in which thecells grew and spread over the composite initiated at
the HA particles. In vivotesting has shown a stable
interface between the implant and bone.
13.5.2 Shoulder joints
These joints, like hip joints, are increasingly beingreplaced by metal prostheses (Figure 13.7). Initially,similar principles were applied to shoulder joints as
to hip joints, using a stainless steel ball and socket
with polyethylene cup. However, because it is not aload-bearing joint the trend in shoulder replacement issimply to resurface the worn part on the humeris side
with a stainless steel cap rather than replace both sides
of the joint.
13.5.3 Knee joints
Total knee replacements (TKR) are increasingly beingmade to give pain-free improved leg function to many
thousands of patients suffering from osteoarthritis, or
rheumatoid arthritis. As with hip replacements, TKRinvolves removing the articulating surfaces of theaffected knee joint and replacing them with artiﬁcial
components made from biomaterials. Such operations
have a successful history and a failure rate of less than2% per year (Figure 13.6). A typical replacement jointconsists of a tibial base plate or tray, usually made of
stainless steel, Co–Cr, or titanium alloy, with a tibial
insert (UHMWPE) that acts as the bearing surface (seeFigure 13.8). The femoral component largely takes theshape of a natural femoral condyle made from the
above alloys, and articulates with the bearing surface,
together with the knee cap or patella. The patella maybe all polyethylene or metal backed. The componentsare either ﬁxed by cement or uncemented. Cemented
components use acrylic cement (polymethyl methacry-
late). Uncemented components rely on bone ingrowthinto the implant. Titanium used on its own shows evi-dence of bone ingrowth, but more recently this has
been improved by use of hydroxyapatite (HA) coat-
ing. Problems include wear debris from the PTFE andpossible fracture of the component.
Oneofthecontinuingchallengesisimproveddesign
against failure, currently about 2%, as a result of over-
loading, or increased physical activity, and possiblybone resorption.
13.5.4 Finger joints and hand surgery
Replacement ﬁnger and hand joints are far morecomplex than other joints because of the degree of
ﬂexibility required through large angles while main-
taining overall stability. Early designs were based on
400Modern Physical Metallurgy and Materials Engineering
00102030405060708090100Success of hip and knee replacements
51 0
Time in yearsTHR Success
TKR Success
15 20 25
Figure 13.6 The failure rate for a total hip replacement (THR) and total knee replacement (TKR) (courtesy R. Grimer, Royal
Orthopaedic Hospital, Birmingham) .
the movement of a metal ‘hinge’but had a problem
of fatigue and/or corrosion. Nowadays silicone rub-ber is more commonly used, showing little tendencyto fatigue failure while being biocompatible with anability to absorb lipids and fatty acids.
Polysiloxane is used in hand surgery to form a
‘tunnel’to allow transplanted tendons to slide back
and forward. It is also used to replace carpal bones.
It is, however, not suitable for longer joints or bonesunless reinforced.
13.6 Reconstructive surgery
13.6.1 Plastic surgery
Themanydifferentbiomaterialsusedinplasticsurgeryinclude collagen, silicone (polydimethylsiloxane),Teﬂon, polyethylene, Dacronand polyglocolic acid.
Polysiloxanes are widely used in reconstructive plasticsurgery because of their lack of any tissue reactivity,mechanical properties and structure. Polysiloxane may
be either heat vulcanized or vulcanized at room
temperatureformoredelicatestructuresandisidealforsoft tissue replacement where repeated ﬂexure occurs.
In applications where strength is also required, steelwire reinforcement is necessary. The material is usednot only for implants but also for explants where itis moulded to ﬁt a speciﬁc shape, coloured to give a
skin match and ﬁxed with tissue adhesive. Common
examples are ear prosthesis or facial reconstructionafter loss due to injury or cancer surgery. Siliconemammary implants are now widely used for cosmetic
Figure 13.7 Shoulder joint prosthesis (courtesy P. Marquis,
Dental School, Birmingham) .
Biomaterials 401
Patella
bearingsurfaceFemoral
bearingsurface
Femoral
guidesurfaceFGS
Tibial
guidesurfaceTGS
Mobile
bearing
Smooth metal
tibial plateY
LM
(a)
(b)
Figure 13.8 A total knee replacement joint (a) schematic diagram (after Walker and Sathasiwan, 1999 and (b) photograph of
a stainless steel prosthesis (courtesy R. Grimer, Royal Orthopaedic Hospital, Birmingham) .
reasons or after mastectomy for breast cancer. These
have an outer shell with the appropriate shape and
resilience covering an inner volume of silicone gel.
In these reconstructions Dacronmay be used as a
lining for the ear and as a backing in a breast implant
to provide a better fastening of the implant to the
surrounding tissue.
13.6.2 Maxillofacial surgery
Disease or injury to the oral and facial area may berepaired by implants from a range of biomaterials.Often the effective prostheses can improve the conﬁ-
dence and well-being of the patient beyond the imme-
diatefunctionalrepair.Thejaw,andjawbonearea,can
utilize many of the metal implants already discussed.
Commercially pure titanium in perforated sheet form
has been used because of its biocompatibility and ease
of manipulation and ﬁxing.
Polymers, particularly silicones and polyurethanes,
may be used to replace ﬂexible tissues of the nose,
cheek and ear regions of the face. Polysiloxanes have
been used for onlays in the area of the molar bone in
402Modern Physical Metallurgy and Materials Engineering
the lateral side of the mandible or over the forehead to
smooth it. Reinforced with stainless steel wires they
can also replace the mandible. A porous compositeof polytetraﬂuoroethylene (PTFE) strengthened with
carbon ﬁbres may be used to replace damaged bone
structures. Both PTFE and carbon are biocompatibleand ﬁbrous tissue growth into the pores ensures bond-
ing of the artiﬁcial and natural bone. Composites of
hydroxyapatite in a polyethylene matrix HAPEXhave
been used for patients who had either fractured theorbital ﬂoor supporting the eye or had lost an eye. A
great advantage of such material implants is that they
can be shaped during the operation and inserted onthe base of the eye socket and bonded ﬁrmly to the
supporting bone.
13.6.3 Ear implants
HAPEXhas been also used successfully for other clin-
ical replacements, mainly middle-ear implants. These
transmit sound from the outer to inner ear where thevibrations are translated into electrical signals to be
processed by the brain. Middle-ear malfunction can
lead to deafness (conduction deafness) which maybe cured by implant surgery. Otosclerosis (middle-ear
deafness) may result from ﬁbrosis of the middle ear
caused by repeated infections or from an hereditarydisease. A stapedectomy removes a small amount ofbone and immobilized tissue and replaces it with bio-
material. The implant has a hydroxyapatite head on a
HAPEX shaft which can be trimmed and shaped in
the operating theatre using an ordinary scalpel to ﬁt
the individual patient.
13.7 Biomaterials for heart repair
13.7.1 Heart valves
Heart disease is one of the major killers in the devel-
oped world. Many of the serious conditions arise from
the strain imposed on the heart by obstructions to the
ﬂow of blood either in the main passages of the cir-culatory system or as a result of valvular disease. The
heartactsasabloodpumpwithfourvalveswhichopen
in response to a unidirectional ﬂow of blood. Two ofthe valves allow the blood into the heart and the othertwo control the blood leaving the heart. Problems can
arise with the heart valves if they become structurally
damaged by disease affecting the opening and closingmechanisms.
The early prostheses developed in the 1960s for
valve replacement were based on a stainless steel ball-in-cage or polysiloxane ball in a Co–Cr alloy cage
(see Figure 13.9). These restrict the blood ﬂow, even
in the open position, and were superseded by a tilt-ing disc device which opens and closes to the beatof the heart to allow the required blood ﬂow. The
major problem with valves arose from the tendency
to initiate a blood clot and thus it was found necessaryto give valve recipients anticoagulant drugs. Nowa-
days, advanced valves are made with Co–Cr or tita-nium bodies with metal or graphite discs, or occluders,
coated with pyrolytic carbon. These coatings are made
by heating a hydrocarbon, such as methane, to about
1500
°C depositing the carbon vapour on the graphite
surface to a thickness of about 1 mm. Small amountsof silane mixed with the CH
4adds Si to the deposit,
increasing its strength. Pyrolytic carbon is strong and
wear resistant but, more importantly, resists the forma-
tionofbloodclotsonitssurface.Thediscsareattached
by a coated Timetal arm to a fabric ring made of poly-mer (PTFE) which is sewn to the tissue of the heart
valve opening. Dacroncloth has also been used and
encourages tissue growth with better anchorage and
thromboembolic resistance.
The prosthesis has moving parts and thus catas-
trophic failure by fracture is a ﬁnite possibility. As an
alternative, the construction of artiﬁcial valves frombiological tissue has been developed. Collageneous
tissue from the heart wall of cows and heart valves
frompigshavebeenusedtomakethese‘bioprosthetic’
valves. These valves are naturally biocompatible with
(a)
(b)
Figure 13.9 Photographs of replacement heart valves:
(a) ball in a cage type (courtesy Institute of Materials,
London), and (b) pyrolitic carbon disc type (courtesy P.
Marquis, Dental School, Birmingham) .
Biomaterials 403
a reduced risk of thrombosis. Unfortunately two prob-
lems have hindered this development. The ﬁrst is that
the collagen valve material suffers from slow calci ﬁ-
cation whereby hard deposits form on the surface of
the valves causing them to stick and tear. The use ofanticalciﬁcation drugs are a possibility but the second
problem has thrown the whole area of implant surgery
usinganimal tissueindoubt.Thisproblemistheemer-
gence of BSE (mad cow disease) in cattle, which has
led to restrictions and worries in the use of animal tis-sue for reconstructive implant surgery because of the
fear of transmission of viral illness from animal tissue
to humans.
13.7.2 Pacemakers
Other developments in improving heart performance
include the use of cardiac pacemakers which produces
a 5V electrical impulse for 1/500 second at regularheartbeat rate. These devices have been available for
some time but have improved signi ﬁcantly over recent
years. The basic requirement is to provide electrical
signals to the heart at the appropriate level to stim-
ulate the patient ’s own electrical activity to produce
the proper physiological change, normally linking the
pacemaker into the cardiac system so that it works
when needed. The biomaterial aspects of the pace-maker are, however, also important, not only in over-
coming the problems introduced by any device/body
environmental interaction, but also in designing the
proper electrical supply and insulation. Power sup-
plies have advanced considerably in the last few yearsand lithium cells are now exclusively used. Titanium
is again the most common biomaterial to encase the
device,manufacturedandelectronbeamweldedtoseal
it hermetically. Polymers have been used for encapsu-
lation, e.g. epoxy resin or silicone rubber but thesematerials do not completely prevent moisture from
entering the pacemaker and shortening the lifetime
of the device. These have now been superseded bytitanium alloys because of their better strength and
environmental properties. These are sutured into the
aorta with a Dacronsleeve.
Another problem area is that provided by the elec-
trodes which have to ﬂex with every heartbeat and
hence are liable to fatigue failure (see Chapter 7).
Good design and choice of electrode materials can
minimize this problem. The electrical supply passes
through the titanium casing via a ceramic insulator
and the leads to the heart are insulated with a poly-mer (polyetherurethane). Degradation with time is still
a possibility and has to be considered in an effective
design.
13.7.3 Artiﬁcial arteries
In branches of surgery, particularly cardiovascular
surgery, there is often a need to replace arteries
blocked by atherosclerosis. Sometimes this can be
achieved by using tissue grafts from the patients,
thereby avoiding any immune response. In other casesit is necessary to use arti ﬁcial arteries made from poly-
mers; such arteries must be tough and ﬂexible enough
to avoid kinking, with the added requirement of avoid-ing the formation of blood clots. In modern surgery,the blood clotting tendency can be removed by anti-coagulants, such as heparin, but the ultimate goal is toprovide arti ﬁcial arteries with natural clot resistance.
Several different polymers have been used to makeblood vessels but none is entirely satisfactory.
The polyester Dacron, can make small tubes but
these have porous walls which have to be sealed. Thisis achieved by treating with the protein albumin andheatingittoformacoagulatedcoating.Inthebody,thealbumindegradesandisreplacedbythenaturalproteincollagen forming a smooth lining (pseudointima). Thisprocess leads to some initial in ﬂammation which is
one disadvantage of this biomaterial. Woven Dacron
is quite rigid and unsuitable for small arteries and isdifﬁcult to suture; it is mostly used for resected aortic
aneurysms. Knitted Dacronis easier to suture. It may
be coated with polyurethane, tetra ﬂuoroethylene, or
heparin to reduce the thrombogenic tendency. The useof poly(hydroxyethylmethacrylate) coatingestablishesan endothelial-like cell layer in a few weeks.
Other arterial polymers include PTFE and polyure-
thanes. PTFE is used as an expanded foam to formthe porous tubes. These rapidly develop a smoothneointima layer and thus acquire blood compatibility.Polyurethanes have a natural compatibility withblood and are tough and ﬂexible in tube form but
unfortunately slowly degrade in the body producingtoxic products. PTFE coatings on polyester and
polyurethane vessels have also been tried. Silicone-
lined tubing has been used for extra-corporealcirculation during open-heart surgery.
To produce arti ﬁcial arteries with built-in clot resis-
tance, heparin molecules have been attached to theirsurface either directly by chemical bonds or by cross-linking to form a polymerized heparin ﬁlm. To mimic
total thrombosis resistance, however, requires not only
anticoagulation but also avoidance of platelet deposi-
tion normally achieved by the endothelial cells liningthe blood vessel releasing the protein prostacyclin.Ideal artiﬁcial arteries should have both of these anti-
clotting agents attached at their surface.
13.8 Tissue repair and growth
Tissuesincludeskin,tendons,ligamentsandcartilages.Skin has the dual property of keeping the body ﬂuids
in while allowing the outward movement of moisturethrough a porous membrane, which is important incooling and maintaining the body temperature. Skinalso protects against infections, such as bacteria but isnot, of course, particularly strong. It is made up of lay-
ers including an outer epidermis and an inner dermis,
a dense network of nerve and bloodvessels. It is there-forevirtuallyimpossibletomakeanarti ﬁcialskinfrom
biomaterials to match this complexity. Nevertheless
404Modern Physical Metallurgy and Materials Engineering
skinreplacementshavebeenmadefrom polymerswith
an open structure which provides a basic framework
onto which real skin is able to grow. Moreover, with abiodegradable polymer the framework degrades as thenew tissue regrows. The porous ﬁlm can be coated
with silicone rubber to provide infection protectionand retain ﬂuids while the skin grows. When sutured
in place, tissue-forming cells ( ﬁbroblasts) migrate into
the porous polymer framework to generate new skin
layers. For severe burns, arti ﬁcial skin can be made
by growing epidermal skin cells within a biodegrad-able collagen mesh in a culture medium. The syn-thetic skin can then be grafted onto the patient. Otherbiodegradable products include the copolymers lacticacid–glycolic acid and lysine –lactic acid. The adhe-
sion of the polymer framework can be improved by
incorporating an adhesive protein ﬁbronectin.
Other tissues such as ligaments and cartilages are
largely elastic ﬁlaments of ﬁbrous proteins. Synthetic
substitutes have included Dacronpolyesters, PTFE
ﬁbresandpyrolyzedcarbon ﬁbres,withmixedsuccess.
Theﬁbres may be coated with polylactic acid polymer
which breaks down in the body to be replaced by col-lagen. At this stage such techniques are relatively new
but it does suggest that in future the growth of cells in
a culture vessel may possibly supply complex bioma-terials for various implanted functions. This approachis termed tissue engineering and together with biomet-rics, i.e. the mimicking of the working of biologicalsystems, offers a way of producing materials whichtotally synergize with the human body.
13.9 Other surgical applications
Polymers are used in a wide variety of surgical appli-cations. Polyurethane has good tissue and blood con-tact properties and is used in both short-term applica-tions, e.g. catheters, endotracteal tubes, vascular tub-ing, haemodialysis parts, and long-term applications,
e.g. heart-assist devices. Dacronis used in composite
form with a poly(2-hyroxyethyl methacrylate) matrixfor orthopaedic tendon reconstruction. Varying thecomposite mix can alter the properties to match therequirements. Reinforced, Dacronfabric is used for
reconstructingthe trachea and, in woven Dacronform,
for small bowel repair or replacement. It is also usedin the genitourinary systems, in mesh form in repair-
ing hernias and abdominal wall defects. Polysiloxanes
are used in neurological surgery, e.g. in valves to drainﬂuidsproducedintercraniallyandalsoastubestodrain
other canals such as the middle ear. Not having aporous structure, these tubes resist bacterial contam-ination.
Shape–memory–effect(SME)alloys(seeChapter 9,
section 9.6.4), particularly Ni –Ti, have been used
in several biomedical applications because of their
unique behaviour and for their biocompatibility. Inorthopaedics, for example, pre-stressed fracture boneplates can be made to shrink on heating to provide arigid, compressiveload ﬁxing.By contrast, Ni –Tirods
canbeprogrammedtoprovidetractiononlocalheating.In other applications Ni –Ti has been used in arti ﬁcial
heart muscles, teeth-straightening devices, intrauterinecontraceptive devices and as a ﬁlter in the vena cava
(inserted cold the ﬁlter opens its mesh at the temper-
ature of the deoxygenated blood ﬂowing back to the
heart).
Inspinalsurgery,commercially puretitaniumcables
and screws have been used for the correction of sco-liosis by gradual tightening of the cable to straightenthe spine. A big advantage of Ti for these devices isits resistance to crevice corrosion.
13.10 Ophthalmics
The main usage of biomaterials in ophthalmics is forhard contact lenses, soft contact lenses, disposablecontact lenses and arti ﬁcial interocular lenses. Apart
from being easier to wear soft contact lenses have
several advantages over hard lenses. Soft lenses ride
on a thinner tear ﬁlmﬁtting closer to the shape of
the cornea generally giving better corneal health, lessirritation from dust under the lens and less likelihoodof being dislodged.
For satisfactory lens performance the biomaterial
must be inert, dimensionally stable to retain its optical
properties,havealowdensity( ¾1g cm
/NUL3),arefractive
index close to that of the cornea (1.37) and good oxy-gen permeability to maintain a healthy cornea. Hardcontact lenses ﬁrst became available using PMMA
because it was light (density 1 .19g cm
/NUL3), easy to
shape, has a refractive index of 1.49 and is reasonablybiocompatible. They are, however, dif ﬁcult to wear for
long periods because PMMA is (i) hydrophobic andnot easily wetted by eye ﬂuids and (ii) has a very low
oxygenpermeability.Thesehavenowbeensupersededby soft lenses.
A wide variety of materials have been used for soft
lenses including silicones, hydroxyethyl methacrylate(HEMA) and copolymers with HEMA as the majorcomponent and vinyl pyrrolidine to increase the watercontent. Most soft lenses are made from hydrogels;poly(2-hydroxyethyl methacrylate) is still the mostpopular, containing a small amount of ethylene glycoldimethacrylate to act as a cross-linking agent. Thesehydrogel materials have excellent compatibility andother propertiesbuteven withgoodoxygenpermeabil-
ity (100 times better than PMMA) additional oxygen
transplant via tear exchange is necessary. To increasethe permeability the water content of the lens is raisedbut too high a water content can result in reducedstrength and poor handleability.
After cataract surgery and removal, polysiloxane
coated with wetting agents such as polyvinyl pyrro-lidine (PVP) has been used. For intraocular problems,silicone injectable has been used.
Biomaterials 405
13.11 Drug delivery systems
Oral administration of tablets is a familiar method
for taking medicine. Less familiar is regular injection.
Both methods have many disadvantages not least ofwhich is that the drug is being used as a general bodymedicine when, ideally, it is required only at somespeciﬁc site in the body. A second disadvantage is the
variation in drug level with time, as it is metabolized
fromahightoaninsigni ﬁcantrateratherthanasteady,
more moderate rate. Nowadays, these disadvantagesare being addressed by developing controlled drug
delivery; in some cases to speci ﬁed tissues or organs.
One form of controlled drug delivery and targeting
system uses polymeric biomaterial to contain the drugwhich then escapes by diffusion. The diffusion path-
waythroughthepolymerisprovidedbythegapsinthe
chain-like structure which may be varied to control therelease rate. One such release system uses a copoly-mer of lactic and glycolic acids to target peptide-baseddrugstoreduceprostatecancer.Anotherapproachuses
a biodegradable material chemically bonded to the
drug. In the body the drug is gradually released asthe material degrades, giving a continued release overa known degradation period at a speci ﬁc site within
the body.
Amoreambitioussystemdeliversadruginresponse
tobloodchemistrylevels, suchas therelease ofinsulinin response to glucose level and has been used withsome success. The implanted micro-infusion systemconsists of a titanium reservoir of insulin together with
a micro-pump which delivers the insulin via a ﬁne
catheter. In principle, a glucose sensor could provide
a feedback control to the reservoir to complete the
creation of an arti ﬁcial pancreas.
Further reading
Ball, P. (1998). Spare parts —biomedical materials, in Chap-
ter 5,Measure for Measure , Princeton University Press,
Princeton, NJ, USA.
Bhumbra, R. S. et al., (1998). Enhanced bone regeneration
and formation around implants. J. Biomed. Mater. Res.
(Appl. Biomater.) ,43, 162–167.
Bonﬁeld, W. (1992). Can materials stimulate advances in
orthopaedics?p. 168, ScienceofNewMaterials ,Blackwell,
Oxford, UK.
Bonﬁeld, W. (1997). Biomaterials —a new generation. Mate-
rials World , January, p. 18, Institute of Materials.
Brown, D. (1994). Polymers in dentistry. Progress in Rubber
and Plastics Technology ,10, 185.
Brown, D. (1996). Filling the gap. Materials World ,M a y ,
p. 259, Institute of Materials.
Helson, J. E. F. A. and J ¨urgan Brime, H. (eds) (1998). Met-
als as Biomaterials . John Wiley and Sons Ltd.
Ratner, B. (ed.) (1996). Biomaterials Science . Academic
Press, New York, USA.
Vincent, J. (1990). Materials technology from nature. Metals
and Materials , June, p. 395, Institute of Materials.
Williams, D. F. (1991). Materials for surgical implants. Met-
als and Materials , January, p. 24, Institute of Materials.
Chapter 14
Materials for sports
14.1 The revolution in sports
products
Within a relatively short period of time, say one gen-
eration, sport has come into remarkable worldwide
prominence; in the wake of this phenomenon, inno-
vative and highly specialized industries have emerged.Athletic sports, irrespective of the particular form ofcompetition, involve the application and transmissionof force and the expenditure of energy and, as a natu-
ral consequence, one of the attendant trends is to take
advantage of the latest developments in materials sci-ence and engineering and to use the latest generationof new materials for sporting artefacts such as rackets,golfclubs,skis,vaulting-poles,etc.Fortuitously,paral-
lel long-term activities in laboratories of the aerospace
industries, among others, have helped to provide andsustain a basic armoury of versatile new materials: it isnow generally appreciated by the viewing public thatthese materials have sport-transforming capabilities.
(Indeed, their introduction has sometimes led to urgent
reappraisal of the rule book.) With their aid, a humancan kick, throw or strike a ball farther, cleave air orwater at greater speed and, in the event of the occa-sionalmishap,survivewithlessriskofpersonal injury.
In some sports, traditional materials hold sway and
there are few material changes. In others, new materi-alsanddesignsappearwithbewilderingrapidity,beingdriven by the competitive spirit of the sports equip-mentindustryandcompetitorsalike.Withthisdynamic
background in mind, we have emphasized principles
wherever possible. Also, rather than attempting toencompasssportssuchasautomobileandyachtracing,which involve extremely large ﬁnancial outlays, wehave focused upon the more individual sports; that is,
upon sports which engage both professional and ama-
teur and which are essentially personal and physical.Thisrestrictionstillleavesan extremelybroadarena ofsporting activity, so we have concentrated on certainitems of sports equipment which provide an insightinto the processes of engineering design and manufac-
ture; topics include a revolutionary polymer-moulding
technique (tennis racket), bending stiffness and ﬂexure
(golf club), energy storage and transfer (archery bow),
joining problems (bicycle frames), duplex steel com-
posites (fencing foils), durability at low temperatures(snowboard bindings) and shock absorption (safety
helmets). The vital interplay between structure and
properties will be self-evident. Time and time again,
ultimate commercial success has depended upon a pre-
cise identiﬁcation of crucial material properties duringthe design and development stage.
As a preliminary, we have taken this opportunity to
describe the structure and properties of wood. Wood
provides a benchmark for alternative materials in sport
andmany mimic itscellularstructure.Inthemore gen-
eral context of engineering materials, wood remains
extremely important in tonnage and particularly volu-metric terms. Wood has always been, and remains, the
most widely used material for construction; arguably,
it should appear in any preliminary list of candidate
materials for any engineering design project.
14.2 The tradition of using wood
Wood is a biopolymeric composite. Large long-chain
molecules of cellulose comprise about 50–60% of thestructure and form hollow, elongated cells (tracheids).
The principal orientation of tracheids is parallel to the
axis of the trunk, giving wood its well-known grain.
Typically, these ﬂuid-conveying cells are 0.5–5 mm
long and have an aspect ratio of 100:1. In temperatezones of climate, new layers of cells grow beneath the
bark during spring (large cells, thin walls) and summer
(small cells, thick walls). Other, more elongated cells,
knownasraycells,formatrightanglestothetracheids
and carry ﬂuids transversely across the trunk. Growth
ceases during winter, giving rise to the visible ‘growth
rings’ in the trunk’s cross-section. Sap diffuses upthe outer annulus of sapwood while the heartwood
Materials for sports 407
provides a supportive core. According to botanical
classiﬁcation, broad-leaved trees provide hardwoods
(ash, oak, elm, maple, balsa, etc.) and coniferous trees
with needle-shaped leaves provide softwoods (pine,
spruce, ﬁr, etc.).
Differences in the wall structure, shape and size
of the cells are responsible for the many differenttypes of wood. Within the strong and elastic wall of
each tracheid, different types of layers of cellulose
microﬁbrils have been identiﬁed (Figure 14.1). In the
primary (P)layer,microﬁbrilsarerandomlyorientated.
In the three secondary (S) layers, microﬁbril orienta-tion varies from layer to layer. Thus, in the thick, mid-
dle S2 layer, the alignment of microﬁbrils at a slight
angletothemajoraxisofthecellismainlyresponsible
for the high tensile strength along the grain. The cells
are cemented together, between their primary walls,by a non-crystalline phase which is rich in lignin. This
middle lamina (ML) is weaker than the cellulose lay-
ers. The overall density of wood depends upon cell
structure, the ratio of dense lignin to cellulose and
the amount of water absorbed. Moisture modiﬁes the
layer structure of the cell walls and thereby drastically
reduces strength and elasticity.
Because of the ﬁbrous, highly anisotropic structure
of wood, control of dimensional stability is a potential
problem. Typically, coefﬁcients of thermal expansion
for tangential, radial and longitudinal directions in a
tree trunk are in the order of 70 ð10
/NUL6,5 0ð10/NUL6and
3ð10/NUL6°C/NUL1, respectively. When felled, timber can
Figure 14.1 Schematic representation of cell wall structure
in wood, showing various layers and their differing
orientations of cellulose microﬁbrils. M.L. Dmiddle layer,
PDprimary wall, S1 Douter layer of secondary wall,
S2Dmiddle layer of secondary wall, S3 Dinnermost layer
of secondary wall, HT Dhelical thickening, W Dwarty
layer (from Butterﬁeld and Meylan, 1980: by permission of
Kluwer Academic Publishers, Norwell, MA, USA) .contain more thanits own weightof water, i.e. >100%
moisture. As moisture is lost from within cells andfrom their walls during either air drying or kiln dry-ing, shrinkage occurs. Dimensional stability in serviceis achieved by aiming for an equilibrium between themoisture content of the wood and atmospheric humid-
ity. Thus, 10% moisture content (kiln dried) might be
speciﬁed for wood used in a centrally heated build-ing whereas 20% moisture (air dried) might be moreappropriate for outdoor service.
The mechanical strength of wood increases roughly
in proportion to density. Longitudinal tensile strength
with the grain is usually several times greater than ten-
sile strength across the grain: speciﬁc tensile strengthis generally excellent and comparable to that of mildsteel. Compressive stress along the grain can causethe ﬁbrous structure to buckle: compressive strength is
therefore not exceptional. In the composite known as
plywood, thin layers of wood are glued together withadjacent grains crossed, giving uniformity of strengthand minimizing shrinkage.
Continual stressing can cause structural creep of
wood; accordingly, archery bows are unstrung when
not in use. Wood has good fracture toughness, being
able to withstand the localized damage produced byscrews and nails. Although wood has often been dis-placed from its dominant role, certain sports still takeadvantage of its unique characteristics. The excellentdamping capacity of certain woods, together with their
elasticity, has long favoured their use for bats and
clubs, e.g. golf club heads, hockey sticks, ash hurleys,table tennis bats. A classic example was the choiceof supple blue willow ( Salix alba caerulea ), with its
thick-walled cell structure, for the English cricket bat.
14.3 Tennis rackets
14.3.1 Frames for tennis rackets
Rackets utilizing the latest engineering materials have
increased the capacity of the professional player to
make strokes over a remarkable range of pace andspin. At an amateur level, their introduction has madethe sport more accessible by providing a greater tol-erance for error and by easing beginners’ problems.For many years, hardwoods, such as ash, maple and
okume, were used in the laminated construction of
racket frames. The standard area was 70 in
2. Although
damping capacity was excellent, their temperature-and humidity-dependent behaviour could be awkward:wear and warping problems were commonly accepted.The introduction of tubular-section aluminium alloy
and steel frames in the 1960s enabled designers to
breakthroughthebarriersimposedbytheuseofwood,and tennis boomed. In the 1970s, ‘large-head’ rack-
ets of different shape with a larger area of 105 in
2
came into vogue. The greater stiffness and strength
enabled string tensions to be raised and the effective
playing area, the so-called ‘sweet spot’, was consider-ably increased. The ‘sweet spot’ is the central portion
