Repository: Ketankham/chatbot-meta-books

File: reed-hill-book.txt (part 41 of 48)
Another important feature of the ASTM Standard A255 is that it gives a procedure
which allows the boron concentration of a steel to be included in the determinationof the ideal critical diameter D
I. Boron is an element that can produce a signiﬁcant
increase in hardenability when added to a fully deoxidized steel. Even as small anamount of boron as 0.001 percent can have as strong effect on the hardenability. Its19Ch19.qxd  11/6/08  4:00 PM  Page 617
Chapter 19 The Hardening of Steel 618
greatest effect is noticed in low-carbon steels. High-carbon steels show a smaller
response. The subject of boron will not be considered further here; for further informa-tion, consult ASTM A255.
17
As an example of the computation of the ideal critical diameter, DI, using the
Grossman multiplication factors, consider a steel with a carbon content of 0.40 and anaustenitic grain size 7. Table 19.5 indicates that for this carbon concentration the carbonmultiplying factor, or the base diameter , is:
DI/H110050.213 19.2
Suppose now that the steel in question conforms to that classiﬁed as an AISI 8640
steel in the American Iron and Steel Institute’s system. In this case its composition limitsshould fall within the following bounds:
carbon 0.38 to 0.43 percent
manganese 0.75 to 1.00 percentsilicon 0.20 to 0.35 percentnickel 0.40 to 0.70 percentchromium 0.40 to 0.60 percent
molybdenum 0.15 to 0.25 percent
Let us also assume, for the purpose of a simple illustrative calculation, that the steel
under consideration contains 0.40 percent carbon and the maximum concentration of all the
other indicated elements. The next step is to ﬁnd the value of the multiplying factor for eachelement. This is done in the same manner as is used for ﬁnding the base diameter. Thus,opposite 1.00 percent as read in the percent column, there appers in the manganese columnthe ﬁgure 4.333. The base diameter is multiplied by this factor to give the hardenability ofthe steel as determined by its austenitic grain size, its carbon content, and its manganese con-tent. In the same manner we ﬁnd that the multiplying factors for the other elements are
Percentage of Element Multiplying Factor
1.00% Mn 4.333
0.35% Si 1.2450.70% Ni 1.2550.60% Cr 2.296
0.25% Mo 1.75
The total hardenability of the steel in question is obtained by multiplying the base
diameter by every one of these factors, or
DI/H110050.213 /H110034.333 /H110031.245 /H110031.255 /H110032.296 /H110031.7519.3
DI/H110055.79
The signiﬁcance of the above numerical value is worth considering. The addition of a total
amount of alloying elements equal to less than 3 percent produces a steel with an ideal19Ch19.qxd  11/6/08  4:00 PM  Page 618
619 19.7 The Inﬂuence of Alloying Elements on Hardenability
1100
1000800
700
600
500
400
300
200
100 200
0.5 1 2 5 10 102103104
Time in seconds10510640060050%
I-T Diagram
1 Min. 1  Hour 1  Day 1  Week10001200
8001400°F °C K
0900
800
70015Hardness RC
20
24
32
41
48
51
62Temperature600
500
400
300Af
Ms
M50
M90A
AA + F
A + F + CF + C
F + CA
As
FIG. 19.10 Isothermal transformation diagram of a low-alloy steel (4340):
0.42 percent carbon, 0.78 percent manganese, 1.79 percent nickel, 0.80 percent
chromium, and 0.33 percent molybdenum. Grain size 7–8. Austenitized at
1550°F (843°C). (From Atlas of Isothermal Transformation and Continuous Cooling
Diagrams , American Society for Metals, Metals Park, Ohio 44073, 1977.
Reprinted with permission of ASM International (R). All rights reserved.
www.asminternational.org)critical diameter of 5.79 in. Even in a poor water quench ( H/H110051.0), a steel of this harden-
ability should have a critical diameter of about 5 in. An ordinary carbon steel of the same car-
bon content (C AISI 1040) contains manganese in the limits 0.60 to 0.90 percent Mn as the
only basic alloying element, assuming the maximum manganese content DIis 0.8 in. and the 
D(critical diameter) for a poor water quench ( H/H110051.0) is less than in. The importance of
the alloying elements in low-alloy steels in developing the hardenability is quite apparent.
Refer again to the allowable compositional limits in the low-alloy steel discussed above.
It is interesting to compute its hardenability in terms of the minimum compositional limits
rather than the maximum values. When this is done, one obtains a DIof 2.63 in. It is clear
that the hardenability of commercial steels varies within rather wide limits, corresponding
to the compositional variations dictated by the problems of manufacture.
The fact that different alloying elements have greatly different effects on hardenabil-
ity is clearly indicated in Table 19.5. An element that has no effect would have a multi-
plying factor of unity. For the elements listed in the table, nickel shows the least effect
and manganese the greatest. Phosphorus and sulfur, which occur in steels as impurities,
are generally considered to have factors of unity.
The hardenability of alloy steels is also visible in isothermal-transformation diagrams.
As an example, consider the steel designated AISI 4340. The isothermal transformation dia-
gram for this steel is shown in Fig. 19.10. The hardenability of this steel, for the composition1
219Ch19.qxd  11/6/08  4:00 PM  Page 619
Chapter 19 The Hardening of Steel 620
1200100200300 10%1%
400500600700800
4006008001000120014001600
25 5 5
Cooling time, secondsTemperature, °F
Temperature, °C
10 102103 22Martensite  + austeniteBainite  + austeniteFerrite  + austenite
AusteniteAustenite
TransformedCooling curves from
1550 °F (845 °C)
at indicated distances
from quenched end
Bainite  + martensite  + austeniteFerrite  + bainite  + martensite  + austeniteFerrite  + bainite  + austenite1/4 in. 3/8
MsFs
BsBs1/2 3/4
3/41 1/2
1/4 3/8 1/2 1 1 1/2233254
612
3
FIG. 19.11 Continuous cooling diagram for 4340 steel. (From Heat Treaters Guide ,
American Society for Metals, Metals Park, Ohio, 1982. Reprinted with permission of
ASM International (R). All rights reserved. www.asminternational.org)indicated in the ﬁgure, is 6.55 in. A signiﬁcant characteristic of the transformation diagram
of this steel is that the pearlite and bainite transformations both exhibit noses. At the upper
nose, the diagram shows that the minimum time required to form a visible amount of proeu-
tectoid ferrite is about 200 s (650°C), and just below this temperature the minimum time to
form pearlite is somewhat more than 1800 s (30 min). In the same manner, the minimum
time for the formation of a visible amount of bainite is slightly over 10 s at 450°C. This trans-
formation diagram should be compared with those for plain-carbon steels given earlier 
(Figs. 18.30, 18.37, and 18.38 in Chapter 18). The difference in the rapidity with which the
transformations occur is quite evident.
The continuous cooling transformation for the AISI 4340 steel is shown in Fig. 19.11.
It is apparent in the ﬁgure that any cooling rate that brings the steel to room temperature
in less than 90 s produces a martensitic structure. The effect of the high hardenability is
also clearly shown in the corresponding Jominy curve for this steel, which is shown in
Fig. 19.12. At a distance greater than 2 in. from the quenched end of the bar the struc-
ture is still 95 percent martensite.
The isothermal diagram of Fig. 19.10 is characteristic of those steels in which bainite
can be obtained during continuous cooling. In the diagram for a plain carbon steel consid-
ered earlier, measurable amounts of bainite do not form on continuous cooling because
the pearlite transformation region extends over the corresponding bainite region. In the19Ch19.qxd  11/6/08  4:00 PM  Page 620
621 19.8 The Signiﬁcance of Hardenability
08M020406080100
102030405060
16
Distance from quenched end in 1/16 inch unitsHardness, RC
Martensite, %
24 32 40M + BE-Q hardenabilityHardness%martensiteFIG. 19.12 Jominy hardenability curve for 4340
steel. (From Atlas of Isothermal Transformation and
Continuous Cooling  Diagrams , American Society for
Metals, Metals Park, Ohio 44073, 1977. Reprinted
with permission of ASM International (R). All
rights reserved. www.asminternational.org)
present alloy steel, the bainite nose extends beyond the pearlite nose, thus making possi-
ble the formation of bainite on continuous cooling. The possible structures that can be
obtained in this alloy with different cooling rates are shown at the bottom of the diagram.
19.8 THE SIGNIFICANCE OF HARDENABILITY
Is high hardenability desirable in a steel? The answer is that it is not always desirable. This
is especially true when steels are to be welded. Steels containing any appreciable amount
of added elements are notoriously difﬁcult to weld successfully. In making a weld, two
pieces of steel are joined by casting a section of molten metal between them. This opera-
tion naturally heats the metal adjacent to the weld and, for some distance to each side of
the weld center, steel is raised into the austenitic region. If the hardenability of the metal
is high, hard brittle martensite may form on cooling to room temperature. This is accen-
tuated by the quenching effect of the cold steel surrounding the heat-affected zone, for
heat ﬂows rapidly from the heated region into the surrounding metal. Because of the
above considerations, structural steels, intended for construction of bridges, buildings,
and ships, are usually designed to have moderate hardenabilities.
High hardenabilities are desirable in steels that are to be hardened as one of the ﬁnal
steps in their manufacture. It is generally believed that the best combination of physical
properties (strength plus ductility) is obtained if the metal is transformed completely to
martensite during the hardening treatment. In some cases, if the Mftemperature is below
room temperature, this may require that the metal be cooled to subzero temperature in
order to remove most of the residual austenite. However, the primary requirement for
obtaining a martensitic structure in a given steel object is that the steel have a sufﬁciently
high hardenability to harden under the required quenching conditions. Unfortunately,
hardenability is associated with alloying elements in the steel, whose presence raises its
cost. As a result, the basic problem is economic and requires the avoidance of the use of
steel with too high a hardenability (and too high a cost) for the job at hand. An important
factor in determining the required hardenability is the speed of quench that must be used.19Ch19.qxd  11/6/08  4:00 PM  Page 621
Chapter 19 The Hardening of Steel 622
(A)
(B) (C) (D)a0 a0 
a0 a0 a0 
a0 
a a a a 
a c z 
y 
x‘ –y‘ 
x 
a0
2a0
2FIG. 19.13 The Bain distortion in the
martensite transformation of steels. Black dots
represent positions that carbon atoms can
occupy. Only a small fraction are ever ﬁlled.
(A)Face-centered cubic. (B)Tetragonal repre-
sentation of austenite. (C)Tetragonal martensite.
(D)Body-centered cubicOf course, the more rapid the quench, the lower the required hardenability, but high cool-
ing rates are also associated with severe thermal shocks. These can cause quench cracks
and warping of the ﬁnished object, leading to its rejection. Thus, in commercial practice,
oil and even air quenches are commonly used in order to reduce damage to steel parts
caused by the more rapid quenching processes. The added cost of the high-hardenability
steel in these cases is justiﬁed by the savings in the number of parts rejected.
19.9 THE MARTENSITE TRANSFORMATION IN STEEL
The martensitic structure in steels, in the ideal case, is a simple phase that marks it from the
aggregates of ferrite and carbides, which we call pearlite and bainite. The martensitic crys-
tal structure is body-centered tetragonal and can be assumed to be an intermediate struc-
ture between the normal phases of iron—face-centered cubic and body-centered cubic. The
relationship between the three structures has already been discussed in Chapter 17. The
Bain distortion in steel is shown in Fig. 19.13. In these drawings, the positions that carbon
atoms occupy are shown by black dots. It must be recognized, however, that actually in any
given steel specimen only a very small percentage of the possible positions are ever ﬁlled.
In the face-centered cubic structure there are as many possible positions for carbon atoms
as there are iron atoms. This means that if all positions were ﬁlled, the alloy would have a
composition containing 50 atomic percent carbon. The maximum actually observed is 
9.1 atomic percent (2.11 weight percent). Figure 19.13A represents face-centered cubic
austenite. In this structure, the carbon atoms occupy the midpoints of cube edges and the
cube centers. These are equivalent positions, for in each case a carbon atom ﬁnds itself
located between two iron atoms along a /H20855001/H20856direction. The equivalent positions in the
austenite, when it is considered a body-centered tetragonal structure, are shown in
Fig. 19.13B. Notice that in this cell the carbon positions occur between iron atoms along
c-axis edges and in the centers of the square faces at each end of the prismatic cell. Finally,
the martensitic structure is shown in Fig. 19.13C. In this last case, the tetragonality of the
cell is greatly reduced, but the carbon atoms are still in the same relative positions with19Ch19.qxd  11/6/08  4:00 PM  Page 622
623 19.9 The Martensite Transformation in Steel
00.2840.2880.2920.2960.3040.3080.3540.3580.3620.368
0.4 0.8 1.2 1.6 2.0
Fe Weight percent carbonLattice parameter,  nm
a (Martensite) c (Martensite) a0 (Austenite)
FIG. 19.14 Variation of the lattice parameters
of austenite and martensite as a function of
carbon content. (Roberts, C. S., Trans. AIME ,
197203 [1953].)respect to their iron-atom neighbors as in the austenite unit cell. The resulting structure is
tetragonal only because carbon atoms are inherited from the austenite, and the transforma-
tion, which would normally proceed to body-centered cubic, is not able to go to comple-
tion. The carbon atoms can be considered to strain the lattice into the tetragonal
conﬁguration, and the extent of the tetragonality that occurs may be deduced from
Fig. 19.14. Notice that the lattice parameters are plotted as a function of carbon content in
both austenite and martensite, and, in each case, the parameters vary linearly with carbon
content. In martensite with increasing carbon content the c-axis parameter increases, while
the parameter associated with the two aaxes decreases. At the same time, the cubic param-
eter of austenite ( a0) increases with increasing carbon content. These relationships may be
expressed in terms of simple equations where xis the carbon concentration.
Martensite parameters (nm) are given in the following equation in nm.18
c/H110050.2866 /H110010.0166 x
19.4
a/H110050.2866 /H110010.0013 x
More recent work19gives slightly different equations as
c/H110050.28861 /H110010.0115 xand
a/H110050.28661 /H110010.00124 x
Austenite parameter (nm) as a function of carbon concentration is given as20:
a0/H110050.3555 /H110010.0044 x 19.5
A simple computation of the c/aratio at 1.0 percent carbon yields 1.045. This number
should be compared to the corresponding ratio when face-centered cubic austenite is
considered as a tetragonal lattice. As mentioned previously, this ratio is 1.414, so that in19Ch19.qxd  11/6/08  4:00 PM  Page 623
Chapter 19 The Hardening of Steel 624
most steels (less than 1.00 percent C), the martensitic lattice is certainly much closer to
body-centered cubic than to face-centered cubic.
The lattice parameter curves of Fig. 19.14 show that the tetragonality of martensite
varies with the carbon content. This should have a bearing on the crystallographic char-acteristic of the transformations. With reference to the Wechsler, Lieberman, and Readtheory of martensite formation, a change in tetragonality of the product phase means adifference in magnitude of the Bain distortion. This, in turn, implies a difference in thesize of the required shear and rotation. As a result, it might be expected that both thehabit plane and the orientation relationship between the parent and product should varywith carbon content. This is actually observed, as may be seen in Table 19.6.
The best data in Table 19.6 relates to the concentration range between 0.5 and 1.4 per-
cent C, which fortunately includes almost all of the commercially important carbon steelsthat are hardened to martensite. In this range of carbon contents, the habit plane of themartensite plates is very close to a {225} plane in the austenite. Since there are twelve {225}planes and two possible twin-related orientations of the martensite for each habit plane,there are 24 possible ways that an austenite crystal can form a martensite plate. The corre-sponding orientation relationship between the lattices in the martensite and in the austen-ite of these steels is known as the Kurdjumov-Sachs relationship . It states that the (101) plane
of the martensite is parallel to the (111) plane of the parent austenite, and, at the same time,the [11 ] direction in the martensite is parallel to the [1 0] direction of the austenite.
The martensite plates that form in the middle carbon region of steels are quite similar
in appearance to those that occur in iron-nickel alloys. They are, accordingly, small in sizeand lenticular in shape. The martensitic transformation in iron-carbon alloys is primarilyathermal. However, small amounts of austenite may be transformed to martensite isother-mally. A typical curve showing the formation of athermal martensite as a function of tem-perature is shown in Fig. 19.15. The similarity of this curve to that for the formation ofmartensite on cooling given for other alloys in Chapter 17 is apparent. However, oneimportant difference should be observed. There is no curve given for the reverse transfor-mation. The reason for this is quite simple: the martensitic reaction in steels is notreversible. Iron-carbon martensite represents an extremely unstable structure with a highfree energy relative to the more stable phases—cementite and ferrite. The entrapment ofcarbon atoms in what should be a body-centered cubic structure, capable of holding atequilibrium an inﬁnitesimal amount of carbon, produces a lattice with a high internalstrain. Even moderate reheating promotes its decomposition. The study of the phenom-ena of martensite decomposition will be considered in the section entitled “Tempering.”
Both the M
s(martensite start) and Mf(martensite ﬁnish) temperatures in steel are func-
tions of the carbon content, as shown in Fig. 19.16. The Mftemperature, however, is usually1 1
TABLE 19.6 Martensite Transformations in Steel.
Orientation 
Carbon Content Habit Plane Relationship
0–0.4% (557)A?
0.5–1.4% (225)A(111)A(101)M
[1 0]A[11 ]M
1.5–1.8% (259) ?1 119Ch19.qxd  11/6/08  4:00 PM  Page 624
625 19.9 The Martensite Transformation in Steel
Mf Ms Temperature, °C
0 0 100 200 300 400 500 
0.2 0.4 0.6 0.8 1.0 1.2 1.4
Weight percent carbon Fe 
FIG. 19.16 Variation of Msand Mfwith carbon
concentration in steel. (After Troiano, A. R., and
Greninger, A. B., Metal Progress , 50303 [1946].)
not clearly deﬁned. By this it is meant that the martensite reaction can never be theoreti-
cally complete even at absolute zero temperature. The transformation of the last traces of
austenite becomes more and more difﬁcult the smaller the total amount of austenite remain-
ing. Curves such as the Mfline shown in Fig. 19.16 are based on visual estimations of the
structures of metallographic specimens and small amounts of retained austenite are very
difﬁcult to measure in a structure composed of many small overlapping martensite plates.
The Mftemperature shown in Fig. 19.16 should thus be interpreted as the temperature at
which the reaction is completed as far as one can determine by visual means. One technique
for the measurement of retained austenite in quenched steels involves quantitative X-ray
diffraction measurements and is capable of measuring retained austenite in amounts as small
as 0.3 percent. This method has been used to determine the amount of retained austenite in
carbon steels quenched to room temperature. The results are shown in the curve at the bot-
tom of Fig. 19.17. This diagram also includes a plot of the Mstemperature versus carbon con-
centration as well as one showing the volume fraction of the low temperature form of
martensite, lath martensite, with carbon concentration. A corresponding curve showing the
variation of the volume fraction of the high temperature form, lenticular or twinned
martensite, with carbon concentration appears in Fig. 19.22. Notice in Fig. 19.17 that the
martensite ﬁnish temperature, Mf, occurs at room temperature (20°C) near 0.6 percent C.
The amount of retained austenite under these conditions is over 3 percent.
Substitutional alloying elements in steels also affect the martensitic transformation.
This may be reﬂected in the habit plane indices and the orientation relationships between
the martensite and the parent austenite. Unfortunately, there is very little data available on
these effects. The inﬂuence of alloying elements on the Mstemperature is much more eas-
ily recognized and measured.21,22As a typical example, consider the addition of manganese
to steels containing carbon where a very decided lowering of the Mstemperature occurs.
This is shown in Fig. 19.18. One of the interesting features of this set of curves is the very
rapid decline of the Mstemperature with increasing manganese content in steels that also
contain 1.0 percent carbon. For those compositions containing more than 6 percent man-
ganese, the Msis so far below room temperature that we can assume that a quench to roomMs 
175 100 80 60 40 20 0 
0 20 40 60 80 100 
225 275 325 375 
Temperature, °C450 500 550 600 650 Temperature,  K
Percentage of austenitePercentage of martensite
FIG. 19.15 The formation of martensite in a 0.40
percent carbon low-alloy steel (2340) as a function of
temperature. (After Grange, R. A., and Stewart, H. M.,
Trans. AIME , 167467 [1946].)19Ch19.qxd  11/6/08  4:00 PM  Page 625
Chapter 19 The Hardening of Steel 626
temperature produces a structure that remains austenitic indeﬁnitely at room temperature.
The famous Hadﬁeld manganese steel (10–14 percent Mn and 1–1.4 percent C) takes
advantage of this fact to produce a steel with an austenitic structure that work hardens very
rapidly and has an initial very high strength due to the presence of the manganese and
carbon in solid solution. This combination of properties makes for a very tough, hard,
abrasion-resistant metal. A typical application is in the buckets and teeth of power shovels.
The effect of other solid-solution elements on the Mstemperature varies with the ele-
ment concerned. Manganese has the strongest effect followed by chromium. All common
alloying elements (substitutional) lower the Mstemperature, except for cobalt and alu-
minum, which raise it.0–1000100200300
2 4 6 8 10 12300Ms
0.80% carbonMs
0.52% carbon
Ms
1.03% carbon400500600700
Weight percent manganeseTemperature, °C
Temperature, K
FIG. 19.18 Variation of Mswith manganese
content in three series of steels with different
carbon concentrations. (After Russell, J. V., and
McGuire, F. T., Trans. ASM , 33103 [1944].)Weight percent carbon Relative volume pct lath martensite100 700 
500 
300 
100 
40 
20 
0 
Volume pct γ Ms, Temperature °CMs, Temperature
75 
50 
25 
0 0.4 0.8 Relative 
volume pct 
lath martensite 
Volume pct
retained γ
1.2 1.6
FIG. 19.17 The effect of the carbon concentration on the relative fraction
of lath martensite, the Mstemperature, and the volume fraction of retained
austenite. (Adapted from Speich, G.R. and Leslie, W.C., Met. Trans ., 31043
[1972] with kind permission from Springer Science and Business Media.)19Ch19.qxd  11/6/08  4:00 PM  Page 626
627 19.10 The Hardness of Iron-Carbon Martensite
Weight percent carbon0100200300400500Hardness, DPH
Hardness, RC600700800900
0.3 0.4 0.5 0.6 0.7 0.8 0.1 0.2 0.9 1.0 1.1 1.301020304050606568
1.2Marder
Hodge and Orehoski
Burns et al.
Irvine et al.
Kelly and Nutting
Kurjumov
Litwinchuk et al.
Bain and Paxton
Jaffe and Gordon
Materkowski
FIG. 19.19 A summary of the experimental data corresponding to the
hardness of high purity iron-carbon martensites as a function of their
carbon concentrations. (References for the sources of the original data
may be obtained from the following source: Krauss, G., Principles of Heat
Treatment of Steels , American Society for Metals, Metals Park, Ohio, 1980.)19.10 THE HARDNESS OF IRON-CARBON MARTENSITE
The hardness of high purity iron-carbon martensites is plotted against carbon concentration
in Fig. 19.19. This diagram includes data from 10 different sources. The Vickers diamond
pyramid hardness scale appears on the left of the ﬁgure and is designated (DPH). Recently,19Ch19.qxd  11/6/08  4:00 PM  Page 627
Chapter 19 The Hardening of Steel 628
0.20 100 200 300 400 500 600 700 800 Hardness, Vickers900 1000 1100 
0.40 0.60 1.00 0.80 10 20 30 40 
Hardness, Rockwell C50 60 65 
1.20 
Carbon, % Spheroidized carbide structure Pearlitic structure (air cooled) Martensitic structure (quenched) 
FIG. 19.20 The hardness of martensitic steels
as a function of their carbon concentration.
The cross-hatched area shows the effect of
retained austenite. The hardness of steels
with pearlite (plus ferrite) and spheroidized
cementite structures are also shown. (From
Krauss, G., Principles of Heat Treatment of Steels ,
American Society for Metals, Metals Park,
Ohio, 1980. Reprinted with permission of ASM
International (R). All rights reserved.
www.asminternational.org)it has become the practice to designate this type of hardness number by the symbol HV or
hardness Vickers. On the right-hand ordinate axis the corresponding Rockwell-C hardness
numbers are also given. Note that at lower carbon concentrations, the data from all sources
are in reasonable agreement. However, above 0.6 percent carbon an appreciable scatter
occurs in the data. Above this concentration the martensite ﬁnish temperature falls below
room temperature. It is, therefore, reasonable to assume that the high carbon scatter of the
data may be associated with differing amounts of retained austenite resulting from a differ-
ence in the quenching rates used by the various authors of the data in Fig. 19.19. If this is
true, then the upper bound of the data should be more representative of the hardness of
the martensite. Note that this boundary tends to rise continuously with increasing carbon
concentration. A schematic diagram consistent with Fig. 19.19 but that eliminates the data
points is shown in Fig. 19.20. Finally, the effect that retained austenite can have on the
hardness of very high carbon steels is clearly shown in Fig. 19.21. This plot shows that for
carbon concentrations in excess of 1.0 percent, the hardness of carbon steels, brine-
quenched to room temperature, falls continuously with increasing carbon concentration.
This is the result of a corresponding increase in the amount of retained austenite. In sup-
port of this assumption, as may be seen in Fig. 19.16, the Mstemperature approaches room
temperature for carbon concentrations above 1.4 percent.
The hardness of martensite results from the presence of carbon in the steel. In this
respect, it is signiﬁcant that the martensite product in alloys other than steels are not neces-
sarily hard. It is also evident from Fig. 19.19 that an appreciable amount of carbon (about
0.4 percent) is needed in steel to cause a marked degree of hardening. In order to obtain a
truly hardened steel, the two required factors are: ﬁrst, an adequate carbon concentration in
the metal, and second, rapid cooling to produce a martensitic structure.19Ch19.qxd  11/6/08  4:00 PM  Page 628
629 19.10 The Hardness of Iron-Carbon Martensite
Experimental work based on transmission electron microscopy has clearly shown
that the martensite in carbon steels can form by two reactions. One gives a structure
known as lath martensite ; the other is a lenticular martensite that is internally twinned. The
primary factor controlling the relative volume fractions of these two forms is apparently
the transformation temperature. A lower transformation temperature favors a higher
concentration of the twinned lenticular martensite. Since increasing the carbon concen-
tration generally lowers the Mstemperature, higher carbon steels tend to have large vol-
ume fractions of the twinned component. This is demonstrated in Fig. 19.22. On the
other hand, in low-carbon steels the martensite is primarily of the lath type.
The lath martensite is characterized by a high internal dislocation density of the order
of 1015to 1016m/H110022. These dislocations are arranged in plate-shaped cells. On the other
hand, the twinned martensite normally does not contain a high density of dislocations. The
observed two basic forms of martensite are consistent with an assumption that in the lath
martensite the macroscopic shear is accomplished by slip, while in the lenticular martensite
it occurs by twinning (see Figs. 17.30 and 17.31). The difference in the defect concentration
between the two martensite forms has an important bearing on the respective distribution
of the carbon atoms inside them. In lath martensite, the carbon atoms tend to diffuse and
segregate around the dislocations. Even in a very rapid quench there is ample time for this19Ch19.qxd  11/6/08  4:00 PM  Page 629
Text not available due to copyright restrictions
Chapter 19 The Hardening of Steel 630
0.20102030405060
0.40 0.60 0.80
Weight percent carbonRockwell “C” hardness
FIG. 19.23 Average hardness of 50 percent
martensite structures in low-alloy steels. (After
Hodge, J. M., and Orehoski, M. A., AIME , TP
1800, 1945.)diffusion to occur. On the other hand, in the twinned structure where there is a much lower
density of dislocations, the carbon atoms are forced to occupy normal interstitial sites.
As may be seen in Fig. 19.19, the hardness of martensite for pure iron is about 200 HV.
An annealed pure iron has a hardness of the order of 100 HV. The high hardness of
martensitic pure iron is caused by the substructural strengthening effect of the ﬁnely
spaced cell walls and lath boundaries in the lath martensite. In effect, this is attributing the
hardness to the high dislocation density in this structure.
In iron containing carbon there is additional hardening due to the carbon. In this case
the carbon is believed to increase the hardness through its interaction with the dislocations.
This can occur by segregation of the dislocations in the cell walls and by solid-solution
strengthening. With regard to this latter effect, the martensitic transformation can be
viewed23as trapping an abnormally high concentration of carbon atoms in solid solution,
thereby producing a large hardening component.
A very important practical fact about the hardness of martensite in steels is that in all
of the so-called low-alloy steels (less than about 5 percent total alloying elements) the hard-
ness of martensite can be assumed to depend only on the carbon concentration of the
metal. Consequently, if the carbon content of any low-alloy steel is known, the approxi-
mate hardness of the steel when it has a martensitic structure can be determined (with the
aid of a curve such as Fig. 19.20).
The hardness of a steel containing some ﬁxed fraction of martensite, say 50 percent,
is also approximately a function of only its carbon content. In this respect, Fig. 19.23
shows the variation of the Rockwell-C hardness with carbon content in steels containing00.20.40.60.81.0
0.2 0.4 0.6 0.8 1.0
Percent carbonVolume fraction twinned
martensiteFIG. 19.22 Curve showing the volume fraction
of twinned martensite as a function of the carbon
concentration. (From Speich, G. R., TMS-AIME ,
2452553 [1969].)19Ch19.qxd  11/6/08  4:00 PM  Page 630
631 19.11 Dimensional Changes Associated with Transformation of Martensite
50 percent martensite structures. In practice, the hardness of commercial steels usually
lies within /H110064 Rockwell-C hardness units of this curve.
19.11 DIMENSIONAL CHANGES ASSOCIATED 
WITH TRANSFORMATION OF MARTENSITE
When austenite transforms to martensite, there is a change in volume that can be com-puted by considering the Bain distortion and the lattice parameters of austentite andmartensite. With reference to Eqs. 19.4 and 19.5 and considering a 1 percent carbon steel,in the austenite the lattice parameter is
a0/H110050.3535 /H110010.0044(1.0) /H110050.3599 19.6
and the volume of the austenite unit cell (tetragonal form) is
In martensite, the lattice parameters are:
a/H110050.2866 /H110020.0013(1.0) /H110050.2853
19.7
c/H110050.2866 /H110010.0116(1.0) /H110050.2982
The volume of the martensite unit cell is
VM/H11005c/H11003a/H11003a/H110050.2982(0.2853)2/H110050.0243 nm3
The change in volume is, accordingly,
/H9004V/H11005VM/H11002VA/H110050.0243 /H110020.0233 /H110050.0010 nm3
and the relative change in volume, assuming martensite to form from austenite at room
temperature, is
When a 1 percent carbon steel transforms to martensite, there is a volume increase of about
4.0 percent that can be considered to be an average value, representative of steels in gen-eral, that does not vary widely with the carbon content. This is because we are transform-ing from austenite with a c/aratio of 1.414 to martensite with c/aratios lying between
1.0 and 1.090, corresponding to the maximum range of carbon contents (0 to 2 percent C).
Because of the many orientations that martensite plates can take in a single austenite
crystal, it can be assumed that the volume expansion is isotropic in a specimen of sufﬁcientsize. Length changes may, accordingly, be used to measure the deformation associated withthe martensitic reaction. In this respect, as is shown in calculus, a small isotropic lengthchange is approximately equal to one-third the corresponding volume change. Therefore,
19.8
/H9004l
l/H11005/H9004V
3V/H110054.0 percent
3/H110051.3 percent/H9004V
VA/H110050.0010
0.0233/H110054 percentVA/H11005a0/H11080a0
v2/H11080a0
v2/H11005(0.3599)3
v4/H11005(0.0233 nm3)19Ch19.qxd  11/6/08  4:00 PM  Page 631
Chapter 19 The Hardening of Steel 632
FIG. 19.24 Schematic tangential stress pattern in
a quenched cylinder when the surface is left in a
state of tension and the center in compression19.12 QUENCH CRACKS
When a piece of steel is cooled in such a way as to form martensite, two basic dimensional
changes occur. First, there is the normal thermal contraction due to cooling, but superim-
posed on this is the expansion of the metal as it transforms from austenite to martensite.
Under the right conditions, these volumetric changes can produce very high internal
stresses. If these stresses become large enough, they can produce plastic deformation and
the steel will be deformed or warped. While plastic deformation tends to reduce the sever-
ity of the quenching stresses, the degree to which this is accomplished depends on a num-
ber of factors, and it is quite possible to have large enough residual stresses remaining in
the metal to actually cause rupture. These localized fractures are called quench cracks .
The approximate nature of the residual stress pattern that develops in an actual steel
shape on quenching to martensite will now be considered. For this purpose, steel specimens
in the form of round cylinders will be considered. When quenched, the surface always cools
faster than the center and undergoes the martensitic transformation ﬁrst, which hardens 
the surface relative to the center. Supplementing this hardening is the fact that the yield
strength, or plastic ﬂow stress of the metal, increases with decreasing temperature. Now,
whether or not the surface will be set in tension relative to the center of the bar depends on
the sign of the net volumetric change that occurs in the interior of the bar after the surface
has hardened. If the expansion in this region, due to the martensitic transformation, is larger
than the remaining thermal contraction, the surface will attain a residual state of tension.
The center will, of course, remain in a state of compression and the nature of this stress pat-
tern is implied in Fig. 19.24. The reversed stress pattern, in which the surface ends in a state
of residual compressive stress and the center in a state of tensile stress, occurs when the ther-
mal contraction in the center of the bar subsequent to the hardening of the surface exceeds
the martensitic expansion. Which of these two basic stress distributions eventuates depends
on the relative cooling rates at the surface and at the center of the bar. This, of course, is a
function of both the size of the bar and the speed of the quench. When the product of these
two variables is large (large diameter and fast cooling), the surface hardens although the
center is still at a very high temperature. The magnitude of the thermal contraction in this
case is large and determines the sign of the volume change in the central regions of the bar.
In other words, thermal contraction usually exceeds the expansion of the martensite trans-
formation. When the difference between the cooling rates at the surface and center are only
moderate, the center is at a temperature only slightly above the surface when the latter
hardens. The thermal contraction in the central areas subsequent to the hardening of the
surface is then smaller than the expansion due to the formation of martensite.19Ch19.qxd  11/6/08  4:00 PM  Page 632
633 19.13 Tempering
Several factors help to determine the magnitudes of the residual stresses.24,25It should
be noted that residual stresses can be transient (developing during cooling) or locked-in
stresses remaining within the body.26It was shown in the previous section that the expan-
sion that occurs when steel transforms to martensite at room temperature involves a dilationof about 1.3 percent. Actually, during a quench, austenite does not transform completely tomartensite at room temperature, but over a range of temperatures starting at the M
stemper-
ature. It is also true that the higher the temperature at which the transformation occurs, theless the expansion due to the formation of martensite. This follows from a correspondingchange in the austenite and martensite lattice parameters. In steels in which the M
stemper-
ature is high, the speciﬁc-volume changes are smaller and, as a consequence, there is areduced tendency to form quench cracks. High-carbon steels and those containing alloyingelements that lower M
sare, conversely, more subject to quench cracking. In addition to low-
ering Ms, high-carbon contents also increase the danger of cracking because of the increased
hardness or brittleness that high-carbon concentrations impart to the steel.
The length of time that a steel is maintained at temperatures of the order of room tem-
perature to 100°C after quenching also has an effect on the formation of quench cracks:the longer the time, the more liable the formation of cracks. Several different explanationsof this phenomenon have been offered. One of the most attractive is related to the isother-mal transformation of retained austenite to martensite. The formation of isothermalmartensite adds an additional volumetric strain to an already badly strained metal, therebyincreasing the probability of crack formation, distortion, or deformation.
19.13 TEMPERING
