Repository: Ketankham/chatbot-meta-books

File: tem-book.txt (part 41 of 71)
 هب انم خدا 
is not a scattering cross section, it is actually a slicethrough the specimen.) The GCS can be used when the
displacement field, u
k, satisfies the requirement that
ukðx;y;zÞ¼ukðx;0;zþcyÞ (25:34)
Here cis a constant and the foil is imagined to be
laterally infinite. When this requirement is satisfied,
the calculation of ukis greatly simplified. One such
situation is the important case where several disloca-tions and their associated fault planes are all parallelto one another. Then you only need to calculate the
many-beam, Howie-Whelan equations on the plane y=0.
The displacement field for two columns y
1andy2will
only differ by a translation along the column, i.e., thez-direction. You don’t want to repeat calculations
you’ve already done; just calculate the image on a
mesh in the x–yplane.(A) (B)
FIGURE 25.15. Many of the ‘rules’ for predicting the contrast from
planar ‘defects’ make certain assumptions about the geometry of the
defect relative to the surface of the specimen that may not always hold.
The ‘usual’ situation is shown in (A) but the intersection of the planardefect with the upper specimen surface may be lower than the intersectionwith the bottom surface as in (B). This geometry can cause a reversal in the
rules.
25.12 T HEGENERALIZED CROSS SECTION .......................................................................................................................................... 433
www .Iran -mavad .com  
ﻣﺮﺟﻊ ﺩﺍﻧﺸﺠﻮﻳﺎﻥ ﻭ ﻣﻬﻨﺪﺳﻴﻦ ﻣﻮﺍﺩ
Examples of experimental and simulated images are
shown in Figure 25.16. The simulation package used
here (Comis again) was particularly attractive since it
also performed elasticity calculations for simple defectconfigurations. It could simulate the effect of changingdifferent parameters, and hence
&Change the accelerating voltage to see the extinctiondistances change.
&Change the absorption parameters to see the loss
of SF-fringe contrast near the middle of the foil
(z= 0.5 t).
&Change the number of beams contributing to theimage; how good is your two-beam assumption?
&Look at how reversing gchanges the geometry of the
image.
&Compare BF and DF as you vary the value of sg.
The Comis program ran on a Convex mini-super-
computer with an intelligent terminal, then on a Macwith OS6. Zhou used the concepts in the new andadvanced package, TEMACI.
25.13 QUANTITATIVE IMAGING
One of the important applications of diffraction-contrast
images is the detailed characterization of defects. With
the improvements in the TEM, particularly in resolutionand drift, we are now able to pay more attention to the
fine structure of defects and this requires quantitative
image analysis. In particular, we need to use the actual
intensity levels in the image. One obstacle for quantitativeanalysis has been the uncertainty in the background-levelintensity caused by inelastic scattering. As energy-filteredimages become more widely available (see Chapter 37),
we hope this problem will disappear. Direct digital
recordings of the intensities, using a CCD camera aremaking quantitative analysis more tractable, eliminatinguncertainties associated with the calibration of theresponse of the emulsion of the photographic film.
With these new applications of diffraction-contrast
images in mind, improved simulation programs havebecome essential. An ideal program will be versatile,but user-friendly; it will allow us not only to calculatethe image but also to give defect interaction geometries.In simulating images of crystal defects, you’ll encounterseveral problems that are almost independent of one
another. You must be able to do the following
&Define the geometry of the defects and of the speci-
men (the diffracting conditions).
&Calculate the displacement field associated with thedefects.
&Propagate and scatter the electron beams through-out the foil (i.e., solve the Howie-Whelan equations).
We’ve already discussed the theoretical basis of the
diffraction process, so we’ll now illustrate some of the
numerical methods which we can employ for differentdefect geometries. In Chapter 26, we’ll consider othertypes of defects which may be analyzed, methods for defin-
ing them, and how we can calculate the displacement field.
25.13.A Theoretical Basis and Parameters
We’ll use the Comis program as an example of the
considerations that go into a simulation program. Onemessage that you should certainly understand from thisdiscussion is that you must be very cautious when usingany program to simulate images. All such programs
make assumptions and simplifications.
Comis was based on the Howie-Whelan dynamical
theory of electron diffraction and thus neglects diffuse
scattering but it could simulate without the columnapproximation. The basis of the approach used was
given by Howie and Basinski.
(A) (B)
(C)
(D)
FIGURE 25.16. (A) Experimental BF image of an APB with g= 220. (B)
DF image of the same defect, g=/C22220. (C, D) Corresponding simulated
images.
BLACK BOX
As always, when using the computer to simulate
TEM images: beware of the black box. Don’t auto-matically believe everything that comes out of it.
434 ..........................................................................................................................................................................................P LANAR DEFECTS
www .Iran -mavad .com  
ﻣﺮﺟﻊ ﺩﺍﻧﺸﺠﻮﻳﺎﻥ ﻭ ﻣﻬﻨﺪﺳﻴﻦ ﻣﻮﺍﺩ
&Use the deformable-ion approximation to describe
how the crystal is influenced by the displacement
field, R. In this model, the potential at rin the
deformed crystal is assumed to be equal to the poten-
tial at the point r–R(r) in the perfect crystal. The
model is good unless R(r) varies too rapidly.
&Extend the Howie-Whelan approach to many beamsand avoid the column approximation.
The resulting equations are basically the same as
those we derived in Chapter 13, so don’t be put off by
their appearance.
In treatments avoiding the column approximation,
we include terms which allow for a variation in xandy:
these terms were specifically excluded in Chapter 13.
The equations are now written as
qfgrðÞ
qz¼ipX
h1
xg/C0hþi
x0
g/C0h !
fhe2pish/C0sgðÞ z/C0h/C0gðÞ :R ðÞ
/C0yxqfg
qx/C0yyqfg
qyþi
4pwzq2fg
qx2þq2fg
qy2 !
ð25:35Þ
As usual, cis the incident-beam wave vector in
vacuum, gis a particular diffraction vector, and h
represents all the other possible diffraction vectors;
you might like to compare this equation with equa-
tion 13.8! We have defined two new parameters totake account of the direction of the beam
y
x¼wþg ðÞx
wzandyy¼wþg ðÞy
wz(25:36)
The x–y plane in the reciprocal lattice contains the
dominant reflections, and zis almost parallel to the
incident beam. The number of beams you can includein the calculation is limited only by the capacity of yourcomputer. The standard default for a program would be
to select only beams on the systematic row. However,
non-systematic beams can substantially influence your
image, so it is useful if you can include sets of beams
which are coplanar with the systematic row. We definethe deviation of the crystal orientation from the exact
Bragg condition by specifying the wave-vector compo-
nentsw
xandwy; the latter applies when reflections out-
side the systematic row are included. Now we cancalculate allthe deviation parameters, s
h; there are
many beams and each scan be different.
Each extinction distance xgis defined as the ratio wg/
|Ug|, as usual with Ugbeing a Fourier component of the
perfect-crystal potential. The Fourier components canbe calculated from X-ray scattering factors, using the
Mott expression. For most situations the scattering
angle is small enough, so the X-ray scattering factorsmay, in turn, be calculated using the nine-parameter
Gaussian fit given by Doyle and Turner.
You’ll need to know the unit cell for your material
and the Debye-Waller factor, B. Comis could then
automatically calculate x
gusing a built-in table of the
Doyle-Turner parameters. You need to know Bif you
want to convert X-ray structure factors to electronstructure factors (or vice versa) at a given tem-perature, or if you want to compare structure-factor
measurements taken at different temperatures. When
you calculate extinction distances, the Debye-Wallerfactors are essential to determine the effect of
temperature.
Equation 25.35 is only valid if your crystal has a
center of symmetry, otherwise we have to redefine x
g.
Simulations involving non-centrosymmetric crystals
can be performed, but we have to replace the xgandxg0
with complex quantities and then defining all the para-meters is really difficult (see equations 14.2–14.8).
You can take account of absorption effects in the
usual way by adding imaginary Fourier components,
U
g0the absorption distances, xg0, are then defined as we
discussed in Section 24.7. There are equations which a
program can use to estimate the absorption distances,e.g., the linear relation | U
g0|/|U g|=a+b|g|, as suggested
by Humphreys and Hirsch, or you could specify eachindividual absorption distance directly.
25.13.B Apparent Extinction Distance
The program developed by Head et al. was based on thetwo-beam approximation. The success of such calculationsrelies on the fact that the x
gmay be replaced by an apparent
extinction distance, xa
g<xg. This substitution compensates
for scattering into beams that are not included in the two-beam calculation. The term x
a
gdepends on tand must be
estimated in each individual situation, e.g., by fitting thesimulated image to your experimental image. For a quan-
titative image analysis it is important that you should have
as few adjustable parameters as possible; using the many-beam program eliminates the need to use the parameter x
a
g.
Alternatively, you may determine xa
gby comparing simu-
lated thickness fringes calculated using many-beam andtwo-beam approximations.
25.13.C Avoiding the Column Approximation
Now you know we can perform simulations with or with-out the column approximation. With the columnDEBYE-WALLER FACTOR
Bis related to the (mean-square) vibrational ampli-
tude of an atom on a lattice site. It is a temperature-sensitive term.
25.13 Q UANTITATIVE IMAGING .............................................................................................................................................................. 435
www .Iran -mavad .com  
ﻣﺮﺟﻊ ﺩﺍﻧﺸﺠﻮﻳﺎﻥ ﻭ ﻣﻬﻨﺪﺳﻴﻦ ﻣﻮﺍﺩ
approximation, you only keep the first term on the right-
hand side of equation 25.35. The equations are reduced to
a system of ordinary differential equations which the pro-
gram must solve at each image point ( x,y). In practice, the
equation is solved on the nodes of a mesh (columns) usinga fifth-order Runge-Kutta integration routine (which you,or the program, can look up when you need it). You needto choose the size and ‘resolution’ of the mesh. As we’ll seein Chapter 27, there are situations where the columnapproximation will not be acceptable.
Without the column approximation, equation 25.35
gives us a system of coupled partial differential equa-tions. The boundary conditions (at z= 0) can be gen-
erally written in the form
a
gfgþbg@fg
@x¼cg (25:37)
where we’re ignoring changes in the y-dimension.
We can use fixed boundary conditions again follow-
ing Howie and Basinski
&The foil is divided into thin slices of thickness Dz.
You should not confuse this with the multislicemethod for lattice-image simulation which we’ll
see in Chapter 30; we are still using Howie-Whe-
lan equations. Then, equation 25.35 is integrated,using the column approximation, through thefirst slice, i.e., from z=0 t o z=Dz,a ta l lt h e
mesh-points.
&The corrections to the column approximation, i.e.,the terms containing derivatives with respect to x
and y, are then evaluated by interpolation and
included.
&The procedure is repeated until the exit surface of thefoil is reached.With this procedure, you are actually applying the
column approximation to the outer boundary of the
mesh. So, in equation 25.37 a
g=1 , bg= 0, and cg=fg
at the initial surface. In order to avoid distortion of the
image, we must choose the step size, Dz, carefully and be
sure that the distance between columns (mesh size) issmall enough (see Anstis and Cockayne).
25.13.D The User Interface
You’ll want to run your program interactively so it shouldinclude commands which allow you to change parameterseasily. Ideally, it will allow you to access each commandthrough the keyboard using a menu. In Comis certain
standard menus were available for special purposes. The
user could also build (and save) menus interactively. Thisallowed all the relevant parameters and commands for aparticular problem to be present within a single menu. Atany time, all the commands were available through thekeyboard.
Although typical simulations may be performed in a
matter of seconds, many-beam calculations including
several dislocations may require more CPU time. For
this situation, Comis included a ‘submit’ command thatwould start a batch job based on your current data andparameters. Thus,theinteractivemodecouldbe usedasaconvenient way of submitting several jobs with varyingparameter values.
For many problems, a purely visual comparison of
experimental and simulated images is sufficient to allow
you to interpret your image. In these situations, you can
often find a x
a
gsuch that the simulations can be carried
out with only two beams (a `la Head et al.). However,
since many parameters are involved in the image-match-ing process, it is best to eliminate as many unknownvariables as possible. Many-beam calculations are evenmore important for quantitative analyses.
CHAPTER SUMMARY
The key points discussed in this chapter are
&We see contrast from planar defects because the translation, R, causes a phase shift
a=2pg.R.
&In the two-beam case, we can derive analytical expressions to describe the contrast.
&We can use the scattering matrix method in t he two-beam case and can readily extend it to
more complicated multibeam situations.
Many different types of planar defect can be studied. You should be careful not to
assume that all defects behave the same as SFs in fcc materials.
There is a direct relationship between the information in the images and that in the DPs,
which you can understand using the concept of the relrod.
You need to understand how Bloch waves behave to explain why BF/DF pairs of images are
not complementary and why the contrast from planar defects can disappear in the ‘middle’ of theimage. The latter is a result of preferential absorp tion (really scattering) of certain Bloch waves.
We can now use computer modeling of diffraction-contrast images of planar defects to
perform quantitative analysis and image matching.
436 ..........................................................................................................................................................................................P LANAR DEFECTS
www .Iran -mavad .com  
ﻣﺮﺟﻊ ﺩﺍﻧﺸﺠﻮﻳﺎﻥ ﻭ ﻣﻬﻨﺪﺳﻴﻦ ﻣﻮﺍﺩ
REFERENCES
We suggest a few books or chapters of books for background reading. You’ll realize that careers have been
built on this topic. As usual, we also recommend that you read some of the original papers.
INTERFACES
Christian, JW 1975 The Theory of Transformations in Metals and Alloys, Part 1, 2nd edition, Pergamon
Press New York.
Carter, CB and Norton, MG 2007 Ceramic Materials Springer New York. Chapters illustrating interfaces
in ceramics.
Forwood, CT and Clarebrough, LM 1991 Electron Microscopy of Interfaces in Metals and Alloys, Adam
Hilger New York. Invaluable for anyone studying interfaces by TEM.
Howe, JM 1997 Interfaces in Materials: Atomic Structure, Thermodynamics and Kinetics of Solid-Vapor,
Solid-Liquid and Solid-Solid Interfaces Wiley New York.
Matthews, John Wauchope 1975, Epitaxial Growth Academic Press/Elsevier New York. Unfortunate use
of ‘epitaxial’ instead of epitactic by a pioneer in the subject. (Yes, the father of Dave Matthews.)
Sutton, AP and Balluffi, RW 1995 Interfaces in Crystalline Materials , Oxford University Press New York.
Wolf, D and Yip, S, Eds. 1992 Materials Interfaces, Atomic-level Structure and Properties . Chapman and
Hall New York.
THINKING ABOUT CONTRAST
The book by Head et al. (see Section 1.5) is the starting text for simulating diffraction-contrast images.
Amelinckx, S and Van Landuyt, J 1978 in Diffraction and Imaging Techniques in Materials Science ,1and2,
(Eds., S Amelinckx, R Gevers and J Van Landuyt), 2nd Ed., p. 107, North-Holland New York.
Anstis GR and Cockayne DJH 1979 The Calculation and Interpretation of High-Resolution Electron
Microscope Images of Lattice Defects Acta Cryst. A 35, 511–524.
Edington, JW 1976 Practical Electron Microscopy in Materials Science , Van Nostrand Reinhold New
York. A classic practical guide but sometimes not suitable for modern TEMs.
Gevers R, Art, A and Amelinckx S 1963 Electron Microscopic Images of Single and Intersecting Stacking
Faults in Thick Foils – 1. Single faults Phys. Stat. Sol. 3, 1563–93.
Gevers R, Blank H and Amelinckx S 1966 Extension of the Howie-Whelan Equations for Electron Diffrac-
tion to Non-Centro Symmetrical Crystals Phys. Stat. Sol. 13, 449–465. See this paper for discussion of
imaginary extinction distances, xg0.
THE COLUMN APPROXIMATION
Howie A and Basinski ZS 1968 Approximations of the Dynamical Theory of Diffraction Contrast Phil. Mag.
17, 1039–63. The non-column approximation paper.
Howie A and Sworn H 1970 Column Approximation Effects in High Resolution Electron Microscopy Using
Weak Diffracted Beams Phil. Mag. 22, 861–4. Example of a situation where the column approximation
gives the wrong answer.
EXTINCTION DISTANCES
Doyle PA and Turner PS 1968 Relativistic Hartree-Fock X-ray and Electron Scattering Factors Acta Cryst.
A24, 390–7.
Hashimoto, H, Howie, A and Whelan, MJ 1962 Anomalous Electron Absorption Effects in Metal Foils: Theory
and Comparison with Experiment Proc. Roy. Soc. London A 269, 80–103. Bloch waves and planar defects.
Hirsch PB, Howie A, Nicholson RB, Pashley DW and Whelan MJ 1977 Electron Microscopy of Thin
Crystals , 2nd edition, p. 225, Krieger, Huntington, New York. Deduces equation 25.27.
Humphreys CJ and Hirsch PB 1968 Absorption Parameters in Electron Diffraction Theory Phil. Mag. 18,
115–122.
Mott NF and Massey HSW 1965 The Theory of Atomic Collisions , 3rd Ed., Clarendon Press Oxford.
Source of the Mott expression for X-ray scattering factors.
Taftø, J and Spence, JCH 1982 A Simple Method for the Determination of Structure-Factor Phase Relationships
and Crystal Polarity Using Electron Diffraction J. Appl. Cryst. 15, 60-4. Shows how to distinguish gand/C22g
using CBED.
Yoshioka, H 1957 Effect of Inelastic Waves on Electron Diffraction J. Phys. Soc. Japan 12, 618–628. See this
paper for discussion of imaginary Fourier components, Ug0.
SIMULATION
The original citation is the text by Head et al. (Section 1.5). It is still useful reading but needs a trip to the
library.
CHAPTER SUMMARY .................................................................................................................................................................................... 437
www .Iran -mavad .com  
ﻣﺮﺟﻊ ﺩﺍﻧﺸﺠﻮﻳﺎﻥ ﻭ ﻣﻬﻨﺪﺳﻴﻦ ﻣﻮﺍﺩ
Rasmussen, DR and Carter, CB 1991 A Computer Program for Many-Beam Image Simulation of Ampli-
tude-Contrast Images J. Electron Microsc. Techniques 18,429–36. An idea of what we need in a user-
friendly (Comis) program.
Rasmussen, DR, McKernan, S and Carter, CB 1991 Rigid-Body Translation and Bonding Across {110}
Antiphase Boundaries in GaAs Phys. Rev. Lett. 66, 2629–32.
Schaublin, R and Stadelmann, P 1993 Method for Simulating Electron Microscope Dislocation Images
Mater. Sci. Engng. A 164, 373–8. The paper describing CuFour.
Th¨olen AR 1970 A Rapid Method for Obtaining Electron Microscope Contrast Maps of Various Lattice
Defects Phil. Mag. 22, 175–182.
Th¨olen AR 1970 On the Ambiguity Between Moire ´Fringes and the Electron Diffraction Contrast from
Closely Spaced Dislocations Phys. Stat. Sol. (A) 2, 537–550.
Viguier, B, Hemker, KJ and Vanderschaeve, G 1994 Factors Affecting Stacking Fault Contrast in Transmission
Electron Microscopy: Comparisons with Image Simulations Phil. Mag. A 69, 19–32.
Zhou, Z 2005 Electron Microscopy and Elastic Diffuse Scattering of Nanostructures D.Phil. Thesis, Oxford
University. Zhongfu developed TEMACI.
THE COMPANION TEXT
Chapters on CuFour and more on TEMACI.
SELF-ASSESSMENT QUESTIONS
Q25.1 Describe the distinguishing features of the following interfaces: (a) phase boundary; (b) anti-phase
boundary; (c) stacking fault.
Q25.2 What is aand for what values of awill planar defects not be seen?
Q25.3 Deduce the value of afor an fcc stacking fault.
Q25.4 A series of overlapping stacking faults show no contrast in the BF image. Explain how this could
occur.
Q25.5 Which SF fringe is the same in both BF and DF images?
Q25.6 What interface gives complementary BF/DF fringes?Q25.7 You can calculate the extinction distance. Can you confirm this value experimentally from an image?
Q25.8 What is the difference between a low-angle GB and a high-angle GB?
Q25.9 What does the concept of the scattering matrix allow to describe?Q25.10 Why are BF/DF SF images usually not complementary?
Q25.11 Is the column approximation relevant to the study of planar defects?
Q25.12 Why might we see no contrast from the SF in the middle of the specimen even when we see fringes from
the part close to each surface?
Q25.13 How does the planar defect affect the Bloch wave when it is close to the lower surface?Q25.14 We describe SF contrast in terms of the inclination of the planar defect in the foil. When does this
description clearly fail?
Q25.15 What does the term ‘deformable-ion approximation’ mean?
Q25.16 In deducing the propagation of Bloch waves in the presence of a SF, we use the tie line concept. What is
the physical reason for using this concept in this situation?
Q25.17 Why do we recommend that you use the displaced-aperture DF approach for comparing BF and DF
images?
Q25.18 Why is the displaced-aperture DF approach more useful today than in 1960?
TEXT-SPECIFIC QUESTIONS
T25.1 Consider Figure 25.5. At the far left of the lower image, the fringes are shifted. Explain this shifting using
words and equations.
T25.2 Consider Figure 25.7 and if possible, the original paper. Confirm that the translation vector
given in the text is correct. (Draw a larger diagram and deduce the direction and magnitude
ofR.)
T25.3 Consider Figure 25.8. Is this DF or BF and what is g? Explain your answer.
T25.4 In Figure 25.9, the contrast changes abruptly between regions that we might think of as ‘grains.’ Is this
change real and why is it occurring?
T25.5 By considering Figure 25.10A and B, explain how the image will differ if the angle bis 308or 150 8.
T25.6 Is the shape of the sample in Figure 25.10c a perfect wedge? Discuss the reasons for your answer and the
possible implications.
T25.7 Suggest a geometry for the anti-phase domain in Figure 25.8 using information from the fringes. Be as
complete as possible.
T25.8 Explain why pfringes in Ni 3Al are so named.
438 ..........................................................................................................................................................................................P LANAR DEFECTS
www .Iran -mavad .com  
ﻣﺮﺟﻊ ﺩﺍﻧﺸﺠﻮﻳﺎﻥ ﻭ ﻣﻬﻨﺪﺳﻴﻦ ﻣﻮﺍﺩ
T25.9 Extra challenge. By referring to the literature or otherwise, discuss the origin of the dfringes in Figure
25.9. Are these fringes SF-type fringes? Is it coincidental that they end on arrays of dislocations? How
would the fringes in CoO differ?
T25.10 Extra challenge. Explain the contrast in Figure 25.4 and relate them to one of the geometries. One
difficulty you will encounter is identifying the first W fringe. Discuss why this is so.
T25.11 Sketch the possible SFs in Si for which the gvector is 131 and the beam direction is [2, 3, 11]. The planes
on which the faults lie have been determined and are (111), (111), (111), and (111) for faults A, B, C,and D, respectively. How would you determine the nature of the SFs. Comment on why any intensity isobserved for the faults on the ( /C221/C221/C221) and ( /C221/C221/C221) planes. (Adapted from Ian Robertson.)
T25.12 Consider a DP from two thin crystals and the corresponding moire ´pattern. Both crystals are fcc
structures. If you know that the magnification of the moire ´pattern is 10
6times and that the moire ´
pattern and the DP are correctly oriented with respect to each other, show how you would calculate the
corresponding lattice parameters ( a1anda2) of the two fcc crystals. (Courtesy Matt Halvarson.)
CHAPTER SUMMARY .................................................................................................................................................................................... 439
www .Iran -mavad .com  
ﻣﺮﺟﻊ ﺩﺍﻧﺸﺠﻮﻳﺎﻥ ﻭ ﻣﻬﻨﺪﺳﻴﻦ ﻣﻮﺍﺩ
26
Imaging Strain Fields
CHAPTER PREVIEW
As we discussed in Chapter 24, bending of the lattice planes causes a change in the
diffraction conditions and therefore a change in the contrast of the image. The presenceof a lattice defect in the specimen causes the planes to bend close to the defect. The specialfeature here is that the bending varies not just laterally, but also through the specimen. Since
the details of the bending generally depend on the characteristics of the defect, we can learn
about the defect by studying the contrast in the TEM image. This simple principle has led toone of the main applications of TEM, namely, the study of defects in crystalline materials.
We can claim that our understanding of the whole field of dislocations and interfaces, for
example, has advanced because of TEM. We have even discovered new defects usingTEM—like the stacking-fault tetrahedron, the faulted dipole, and the multipole.
Usually we want to learn two things about these defects: we want to know where they are
and then understand what they are. So the idea underlying this chapter is the same as forbend contours: we use different reflections corresponding to different sets of lattice planes.
We see how the defects affect the image contrast from those different lattice planes and thus
characterize the defects. In case you are worried, we would like to emphasize that this is nota
chapter about defects; it is concerned with understanding contrast in the TEM. We will
introduce the necessary terminology and notation concerning defects, but we won’t try to
give you a comprehensive discussion of them. You should consult the standard referenceson dislocations at the end of the chapter if you need more details. However, we will show lotsof pictures because now we are concerned with the appearance of images. We finish with
some discussion of image simulation.
26.1 WHY IMAGE STRAIN FIELDS?
First, we should review our terminology. When we dis-
place the atom at position ra distance R(r)f r o mi t ss i t ei n
the perfect crystal, we say the crystal is under a strain ( e).
If the crystal is strained, then it must be subject to a stress
which we’ll call s. (Metallurgists traditionally use these
symbols and although smeans ‘cross section’ to a micro-
scopist, we’ll stick with it.) Since R(r) varies with position
in the crystal, eandswill in general also vary with r.W e
will assume that eandscan each be defined at a point.
Then we will refer to these quantities as the displacement
field, R(r), the strain field, e(r), and the stress field, s(r).
You will notice that these terms are used interchangeablyin the literature although there is a clear causal sequence.What we image is the effect of the R(r).
To have an intuitive feel for why we see contrast from
dislocations, consider the geometry shown in Figure26.1. The diffraction geometry has been set up so thatthe specimen is slightly tilted away from the Bragg con-dition. The distortion due to the dislocation will thenbend the near-diffracting planes back into the Bragg-
diffracting condition. We have relrods so there will still
be some intensity in the electron beam even when we arenot at the exact Bragg condition. The figure shows planesbending at a dislocation; compare this to Figure 24.7
showing bend contours. Regions far from the dislocation
are tilted well away from the Bragg condition, while theregions or either side of the dislocation core are at the
Bragg condition for /C6g
hkl. It is more difficult to recog-
nize the diffracting planes for a screw dislocation (Figure
26.2) but the planes are bending just the same.
When studying a particular dislocation (edge or
screw), we want to determine the following parameters
&The direction and magnitude of the Burgers vector,
b, which is normal to the hkldiffracting planes
(Figures 26.1 and 26.2B).
26.1 W HYIMAGE STRAIN FIELDS ? .............................................................................................................................. ............................ 441
www .Iran -mavad .com  
ﻣﺮﺟﻊ ﺩﺍﻧﺸﺠﻮﻳﺎﻥ ﻭ ﻣﻬﻨﺪﺳﻴﻦ ﻣﻮﺍﺩ
&The line direction, u(a vector), and therefore, the
character of the dislocations (edge, screw, or mixed).
&The glide plane: the plane that contains both bandu.
There are other questions we want to answer
&Is the dislocation interacting with other dislocations,
or with other lattice defects?
&Is the dislocation jogged, kinked, or straight?
&What is the density of dislocations in that region of
the specimen (and what was it before we prepared
the specimen)?
&Has the dislocation adopted some special configura-tion, such as a helix?
In many of these questions, you may find that stereo-
microscopy or tomography (Section 29.1) can be very
helpful although we will not emphasize those techniques
here. The basic requirement if you do use stereomicro-
scopy is that you must form all of your images using thesame gvector.26.2 HOWIE-WHELAN EQUATIONS
Let’s start with the two-beam phenomenological approachbecause it worked so well in Chapter 25. An importantassumption is that we have linear elasticity. What thism e a n si st h a ti fw eh a v e R
1due to one defect and R2due
to a second defect, then at any point in the specimen we canjust add these two values to determine the total displace-ment field, R. We will not consider anisotropic elasticity
although this can readily be included in calculations ifyou’re using a computer.
(A)
(B)
FIGURE 26.1. (A) The specimen is tilted slightly away from the Bragg
condition ( s6¼0). The distorted planes close to the edge dislocation are
bent back into the Bragg-diffracting condition ( s¼0), diffracting into G
and –G as shown. (B) Schematic profiles across the dislocation image
showing that the defect contrast is displaced from the projected position
of the defect. (As usual for an edge dislocation, upoints into the paper.)
(A)
(B)
(C) (D)
FIGURE 26.2. (A) Distortion of planes around a screw dislocation. The
circuit SLMNF is used to define the Burgers vector, b(see Figure 26.5).
(B) Schematic showing the rotation of the diffracting planes by a screw
dislocation. The planes are rotated in opposite directions on either side ofthe dislocation. (C) and (D) show sections (ABCD and EFGH) throughthese diffraction planes.
442 ............................................................................................................................................................................I MAGING STRAIN FIELDS
www .Iran -mavad .com  
ﻣﺮﺟﻊ ﺩﺍﻧﺸﺠﻮﻳﺎﻥ ﻭ ﻣﻬﻨﺪﺳﻴﻦ ﻣﻮﺍﺩ
In Chapter 25, we showed that we could modify the
Howie-Whelan equations to include a lattice distortion
R. So for the imperfect crystal
dfg
dz¼pi
x0fgþpi
xgf0exp/C02piszþg:R ðÞ ½/C138 (26:1)
Now we make a different substitution of variables (com-pare with equations 25.5 and 25.6). Set
f
0zðÞsubðÞ¼f0zðÞexp/C0piz
x0/C18/C19
(26:2)
and
fgzðÞsubðÞ¼fgexp 2 pisz/C0piz
x0þ2pig:R/C18/C19
(26:3)
The justification for this substitution is the same asalways. You’ll notice that f
0(z)(sub) is the same as
before, but fgðsubÞnow includes a g.Rterm. The reason
for this substitution is that it will give us a simple expres-sion for df
g/dz.
The equations become
df0zðÞsubðÞ
dz¼pi
xgfgzðÞsubðÞ (26:4)
and
dfgsubðÞ
dz¼pi
xgf0zðÞsubðÞþ2pisþg/C1dR
dz/C18/C19/C20/C21
fgzðÞsubðÞ(26:5)
which can be rewritten, while dropping the subscript
dfg
dz¼pi
xgf0þ2pisRfg (26:6)
This equation looks just like equation 13.14 but with sR
instead of s, where
sR¼sþg/C1dR
dz(26:7)
The concept of sRis new.
The importance of this result is that although we
have a new ‘ s.’ we have the same equation so we can
use the rest of the analysis of Chapter 13 and obtain thesame results with a modified value of s, i.e., s
R. There-
fore, we’ll have the same thickness dependence so thatthe contrast of the defects will depend on both sandx
g.
The big change is that we can now treat the case where R
is a continuous function of z.
We will examine how the g.dR/dzandg.Rterms are
used to understand dislocations. Since the equations wehave just derived have the same form as those we discussedin Chapters 13 and 25, we can expect many of the sameproperties in the images. In particular, the images ofdefects will show the same so rt of thickness dependence.
We can also use the equations we derived in Chapter 25, so
we have two ways of looking at the defects
&g.Rcontrast is used when Rhas a single value,
&sRcontrast is used when Ris a continuously varying
function of z, which in turn is associated with g.dR/dz.
Now let’s consider the principles of this analysis.
Remember, we are not trying to be quantitative ortotally rigorous. We will generalize the two-beam treat-
ment for the imperfect crystal. Note that we still havebeams, it’s a dynamical situation, and we assume thatthe column approximation is valid. So how does thecolumn approximation relate to the theory? The modelrelates Rto the column as shown in Figure 26.3 and the
calculation is for a continuum even though we have
atoms. The important point is that the displacement
field, R, varies with position, r; we can define the origin
as the core of the defect. We’ll go through the calcula-tion for a dislocation parallel to the foil surface.
As we saw in Section 13.11, the column approxima-
tion is equivalent to assuming that the crystal can bedivided into narrow columns. We then calculate the
amplitudes of the beams in any such column as if the
whole crystal consisted of an infinite number of identicalcolumns. The approximation is valid when we don’t needto see image detail below 2–3 nm. The actual diameter ofthe column depends on the diffracting conditions. Wecan include the effect of distortions due to strains fromlattice defects by imagining that the column consists of
slabs of perfect crystal, each displaced by an amount R(z)
(like a mini-SF that’s different on every plane). Remem-
ber that zis actually measured along the column.
zTop
Bottomz-zdbxOγ
φA
dz
P
φ0(t) φg(t)tIncident beam
R(r)rGlide
planeDislocation
FIGURE 26.3. The effect of a dislocation with Burgers vector, b,a tOo n
a column, distance xaway. The effect of the strain field on the electron
waves in the column is integrated in increments dzover its total length t,
giving amplitude f0(t) andfg(t)a tP .
26.2 H OWIE -W HELAN EQUATIONS ......................................................................................................................................................... 443
www .Iran -mavad .com  
ﻣﺮﺟﻊ ﺩﺍﻧﺸﺠﻮﻳﺎﻥ ﻭ ﻣﻬﻨﺪﺳﻴﻦ ﻣﻮﺍﺩ
26.3 CONTRAST FROM A SINGLE
DISLOCATION
When we study dislocations, we usually want to know
how many there are (the density) and whether they areedge, screw, or mixed in character. The displacementfield in an isotropic solid for the general, or mixed, case
can be written as
R¼
1
2pbfþ1
41/C0nðÞbeþb/C2u21/C02n ðÞ lnrþcos2f ðÞ fg/C18/C19
(26:8)
For convenience, Ris given here in polar coordinates ( r
andf) shown in Figure 26.3; bis the Burgers vector, beis
the edge component of the Burgers vector, uis a unit
vector along the dislocation line (the line direction), and
nis Poisson’s ratio.
It was particularly important to be able to write
down this expression when we did the calculations byhand. However, when we have a computer available, it’squite straightforward to use anisotropic elasticity or justfeed in displacements calculated from a computer modelof the atom structure.
The amplitude of the diffracted beam, f
g, is directly
influenced by the value of R. We can consider two partic-
ular cases, namely, the screw and edge dislocations. Forthe screw dislocation, b
e¼0a n d bis parallel to uso that
b/C2u¼0. Then the expression for Rin equation 26.8
simplifies to
R¼bf
2p¼b
2ptan/C01z/C0zd
x/C16/C17
(26:9)
Here, zis the distance traveled down the column and zd
is the distance of the dislocation core below the topsurface (again, refer to Figure 26.3). The dependenceon (z–z
d) emphasizes that the displacement field is
present above and below the dislocation; it affects thewhole column. From these two equations we see thatg.Ris proportional to g.b. For this reason, we often
discuss images of dislocations in terms of g.b(g-dot-b)
contrast. Examples of g.bvalues for some dislocations
lying on a (111) plane in an fcc material with a [011]
beam direction are given in Table 26.1.
The second special case arises when the disloca-
tion is pure edge in character. Then b¼b
eand g.Rinvolves two terms g.band g.b/C2u. (The latter term
is read as ‘g-dot-b-cross-u.’) The displacement field
causes the Bragg-diffracting planes associated with gto
bend. Incidentally, the origin of g.b/C2uis interesting; it
arises because the glide plane is buckled by the presenceof an edge dislocation as illustrated in Figure 26.4. This
buckling can be important because it complicates the
analysis of bfor some dislocations with an edge compo-
nent, as we’ll see below.
&Always remember: g.Rcauses the contrast and for a
dislocation, Rchanges with z.
&We say that g.b¼n. If we know gand we determine
n, then we know b.
An experimental point: you usually set sto be greater
than 0 for gwhen imaging a dislocation in two-beam
conditions. Then the dislocation can appear darkagainst a bright background in a BF image. Of course,you still need to think about s
RanddR/dzsince these
will vary with z, as we saw in Figure 26.1.
The + and – signs in Table 26.1 are very important. If
the sign of R, and hence g.Rorg.b, reverses, then the image
of the dislocation will move to the other side of the projected
THE SPECIMEN
If the sample is a single crystal, then you need to
prepare a specimen with a [111] foil normal, so thatyou can image long segments of the dislocations lying
in the plane of the foil on their (111) glide plane.TABLE 26.1. Different Burgers Vectors and Different
Reflections Give Different g.b = nValues
g/
b1
6[11/C222]1
6[1/C2221]1
6[/C22211]1
3[111]
/C6(1/C2211)/C61
3/C623/C613/C613
(/C221/C2211)/C62
3/C613/C613/C613
(0/C2222) /C61 /C6100
(200)/C61
3/C613/C623/C623
(3/C2211) 0 /C61 /C61 /C61
(/C223/C2211) /C610 /C61 /C61
The dislocations all lie on a (111) plane in an fcc material; the beam direction is [011].
FIGURE 26.4. Buckling of the glide planes arises because of the term
g.b/C2uand is important because it complicates the analysis of b.
444 ............................................................................................................................................................................I MAGING STRAIN FIELDS
www .Iran -mavad .com  
ﻣﺮﺟﻊ ﺩﺍﻧﺸﺠﻮﻳﺎﻥ ﻭ ﻣﻬﻨﺪﺳﻴﻦ ﻣﻮﺍﺩ
position of the dislocation core. If you look carefully at
Figure 26.1, you can appreciat e that reversing the sign of s
produces the same effect as reversing the sign of g.W ec a n
summarize these two ideas in terms of the quantity ( g.b)s
(‘g-dot-b-times-s’), as shown in Figure 26.5.
If we identify two reflections g1andg2for which g.b¼0,
then g1/C2g2is parallel to b. This identification of bis
actually a little more complicated because dislocationsappear out of contrast when g.b<1/3; similarly, dis-
locations need not be invisible even if g.b¼0 when
g.b/C2u6¼0.
u
ubb
S,F S F
N
BA
s > 0
(g.b)s < 0
(g.b)s > 0b
g
DF
DF
image
peak
DF
