Repository: Ketankham/chatbot-meta-books

File: callister-book.txt (part 42 of 65)
Some corrosion prevention methods were treated relative to the eight forms of corro-sion; however, only the measures specific to each of the various corrosion types were discussed. Now, some more general techniques are presented; these include material selection, environmental alteration, design, coatings, and cathodic protection. Perhaps the most common and easiest way of preventing corrosion is through the judicious selection of materials once the corrosion environment has been characterized. Standard corrosion references are helpful in this respect. Here, cost may be a significant factor. It is not always economically feasible to employ the material that provides the optimum corrosion resistance; sometimes, either another alloy and/or some other mea-sure must be used. Changing the character of the environment, if possible, may also significantly influence corrosion. Lowering the fluid temperature and/or velocity usually produces a reduction in the rate at which corrosion occurs. Often, increasing or decreasing the concentration of some species in the solution will have a positive effect; for example, the metal may experience passivation. Inhibitors are substances that, when added in relatively low concentrations to the 
environment, decrease its corrosiveness. The specific inhibitor depends on both the alloy and the corrosive environment. Several mechanisms may account for the effective-ness of inhibitors. Some react with and virtually eliminate a chemically active species in 
inhibitor17.9 CORROSION PREVENTION
634  •   Chapter 17  /  Corrosion and Degradation of Materials
the solution (such as dissolved oxygen). Other inhibitor molecules attach themselves to 
the corroding surface and interfere with either the oxidation or the reduction reaction or form a very thin protective coating. Inhibitors are normally used in closed systems such as automobile radiators and steam boilers. Several aspects of design consideration have already been discussed, especially with regard to galvanic and crevice corrosion and erosion–corrosion. In addition, the design should allow for complete drainage in the case of a shutdown, and easy washing. Because dissolved oxygen may enhance the corrosivity of many solutions, the design should, if pos-sible, include provision for the exclusion of air. Physical barriers to corrosion are applied on surfaces in the form of films and coat-ings. A large diversity of metallic and nonmetallic coating materials is available. It is es-sential that the coating maintain a high degree of surface adhesion, which undoubtedly requires some preapplication surface treatment. In most cases, the coating must be vir-tually nonreactive in the corrosive environment and resistant to mechanical damage that exposes the bare metal to the corrosive environment. All three material types—metals, ceramics, and polymers—are used as coatings for metals.
Cathodic Protection
One of the most effective means of corrosion prevention is cathodic protection; it can 
be used for all eight different forms of corrosion discussed earlier and in some situations may completely stop corrosion. Again, oxidation or corrosion of a metal M occurs by the generalized reaction 17.1,
M→ Mn++ne−
Cathodic protection simply involves supplying, from an external source, electrons to the metal to be protected, making it a cathode; the preceding reaction is thus forced in the reverse (or reduction) direction. One cathodic protection technique employs a galvanic couple: The metal to be pro-tected is electrically connected to another metal that is more reactive in the particular environment. The latter experiences oxidation and, upon giving up electrons, protects the first metal from corrosion. The oxidized metal is often called a sacrificial anode, 
and magnesium and zinc are commonly used because they lie at the anodic end of the galvanic series. This form of galvanic protection for structures buried in the ground is illustrated in Figure 17.23a. The process of galvanizing is simply one in which a layer of zinc is applied to the surface of steel by hot dipping. In the atmosphere and most aqueous environments, zinc is anodic to and will thus cathodically protect the steel if there is any surface damage (Figure 17.24). Any corrosion of the zinc coating will proceed at an extremely slow rate because the ratio of the anode-to-cathode surface area is quite large. For another method of cathodic protection, the source of electrons is an impressed current from an external dc power source, as represented in Figure 17.23b for an under-ground pipe. The negative terminal of the power source is connected to the structure to be protected. The other terminal is joined to an inert anode (often graphite), which, in this case, is buried in the soil; high-conductivity backfill material provides good electri-cal contact between the anode and the surrounding soil. A current path exists between the cathode and the anode through the intervening soil, completing the electrical circuit. Cathodic protection is especially useful in preventing corrosion of water heaters, under-ground tanks and pipes, and marine equipment.cathodic protection
Oxidation reaction 
for metal M
sacrificial anode
17.9 Corrosion Prevention  •   635
Figure 17.24  Galvanic protection of steel 
as provided by a coating of zinc.
Zn2+Zn2+Zn2+Zn2+
e– e–e– e–Corrosive environment
SteelCathode regionZinc coating
(anode)(a)Ground level
Clay and plaster
of Paris slurryBackﬁllMagnesium anodeSteel
pipeRubber-coated copper wire
CurrentCurrent Soil
Soil
Current
AnodeScrap ironor graphiteground bed
(b)Current_
+
Steel
pipeRectiﬁer
Figure 17.23  Cathodic protection of underground pipes using (a) a magnesium sacrificial anode and (b) an 
impressed current. 
(From Uhlig, Herbert H. and R. Winston Revie, Corrosion and Corrosion Control, 3rd edition, John Wiley and Sons, Inc., 1985, 
pp 219–220, Figures 1 and 2.)
636  •   Chapter 17  /  Corrosion and Degradation of Materials
5For other than divalent metals, this reaction may be expressed as
 aM+b
2 O2→ MaOb (17.29)Concept Check 17.7 Tin cans are made of a steel, the inside of which is coated with a thin 
layer of tin. The tin protects the steel from corrosion by food products in the same manner as zinc 
protects steel from atmospheric corrosion. Briefl  y explain how this cathodic protection of tin cans is possible, given that tin is electrochemically less active than steel in the galvanic series (Table 17 .2).
[The answer may be found in all digital versions of the text and/or at 
www.wiley.com/college/callister  
(Student Companion Site).]
The discussion of Section 17.2 treated the corrosion of metallic materials in terms of 
electrochemical reactions that take place in aqueous solutions. In addition, oxidation of metal alloys is also possible in gaseous atmospheres, normally air, in which an oxide layer or scale forms on the surface of the metal. This phenomenon is frequently termed scaling, 
tarnishing, or dry corrosion. In this section, we discuss possible mechanisms for this type of corrosion, the types of oxide layers that can form, and the kinetics of oxide formation.
Mechanisms
As with aqueous corrosion, the process of oxide layer formation is an electrochemical one, which may be expressed, for divalent metal M, by the following reaction
5:
 M +1
2 O2→ MO (17.28)
The preceding reaction consists of oxidation and reduction half-reactions. The former, with the formation of metal ions,
 M→ M2++2e− (17.30)
occurs at the metal–scale interface. The reduction half-reaction produces oxygen ions 
as follows:
 1
2 O2+2e−→ O2− (17.31)
and takes place at the scale–gas interface. A schematic representation of this metal–scale–
gas system is shown in Figure 17.25.17.10 OXIDATION
Metal
(M)Oxide scale
(MO)Gas
(O2)
M2+
e–O2–
    M2+ + 2e– O2  + 2e–    1
2M O2–Figure 17.25  Schematic representation of 
processes that are involved in gaseous oxidation at 
a metal surface.
17.10 Oxidation  •   637
 For the oxide layer to increase in thickness via Equation 17.28, it is necessary that 
electrons be conducted to the scale–gas interface, at which point the reduction reaction occurs; in addition, M
2+ ions must diffuse away from the metal–scale interface, and/or 
O2− ions must diffuse toward this same interface (Figure 17.25).6 Thus, the oxide scale 
serves both as an electrolyte through which ions diffuse and as an electrical circuit for the passage of electrons. Furthermore, the scale may protect the metal from rapid oxida-tion when it acts as a barrier to ionic diffusion and/or electrical conduction; most metal oxides are highly electrically insulative.
Scale Types
Rate of oxidation (i.e., the rate of film thickness increase) and the tendency of the film to protect the metal from further oxidation are related to the relative volumes of the oxide and metal. The ratio of these volumes, termed the Pilling–Bedworth ratio, may be 
determined from the following expression
7:
 P−B ratio=AO𝜌M
AM𝜌O (17.32)
where AO is the molecular (or formula) weight of the oxide, AM is the atomic weight 
of the metal, and 𝜌O and 𝜌M are the oxide and metal densities, respectively. For metals 
having P–B ratios less than unity, the oxide film tends to be porous and unprotective because it is insufficient to fully cover the metal surface. If the ratio is greater than unity, compressive stresses result in the film as it forms. For a ratio greater than 2 to 3, the oxide coating may crack and flake off, continually exposing a fresh and unprotected metal surface. The ideal P–B ratio for the formation of a protective oxide film is unity. Table 17.3 presents P–B ratios for metals that form protective coatings and for those that do not. Note from these data that protective coatings normally form for metals having P–B ratios between 1 and 2, whereas nonprotective ones usually result when this ratio is less than 1 or greater than about 2. In addition to the P–B ratio, other factors also influence the oxidation resistance imparted by the film; these include a high degree of adherence between film and metal, comparable coefficients of thermal expansion for metal and oxide, and, for the oxide, a relatively high melting point and good high-temperature plasticity. Several techniques are available for improving the oxidation resistance of a metal. One involves application of a protective surface coating of another material that adheres well to the metal and also is resistant to oxidation. In some instances, the addition of alloying elements will form a more adherent and protective oxide scale by virtue of producing a more favorable Pilling–Bedworth ratio and/or improving other scale char-acteristics.Pilling–Bedworth 
 ratio
Pilling–Bedworth 
ratio for a divalent metal—dependence on the densities and atomic/formula weights of the metal and its oxide
6Alternatively, electron holes (Section 18.10) and vacancies may diffuse instead of electrons 
and ions.
7For other than divalent metals, Equation 17 .32 becomes
 P−B ratio=AO𝜌M
aAM𝜌O (17.33)
where a is the coefficient of the metal species for the overall oxidation reaction described by Equation 17 .29.Pilling–Bedworth ratio for a metal that is not divalent
638  •   Chapter 17  /  Corrosion and Degradation of Materials
 Protective Nonprotective
Metal Oxide P–B Ratio Metal Oxide P–B Ratio
 Al Al2O3 1.29 K K2O 0.46
 Cu Cu2O 1.68 Li Li2O 0.57
 Ni NiO 1.69 Na Na2O 0.58
 Fe FeO 1.69 Ca CaO 0.65
 Be BeO 1.71 Ag AgO 1.61
 Co CoO 1.75 Ti TiO2 1.78
 Mn MnO 1.76 U UO2 1.98
 Cr Cr2O3 2.00 Mo MoO2 2.10
 Si SiO2 2.14 W WO2 2.10
    Ta Ta2O5 2.44
    Nb Nb2O5 2.67
aMetal and oxide densities based on Handbook of Chemistry and Physics,  85th edition 
(2004–2005).Table 17.3  
Pilling–Bedworth 
Ratios for a Number of Metals/Metal Oxides
a
Kinetics
One of the primary concerns relative to metal oxidation is the rate at which the reac-
tion progresses. Inasmuch as the oxide scale reaction product normally remains on the surface, the rate of reaction may be determined by measuring the weight gain per unit area as a function of time. When the oxide that forms is nonporous and adheres to the metal surface, the rate of layer growth is controlled by ionic diffusion. A parabolic relationship exists between 
the weight gain per unit area W and the time t as follows:
 
W2=K1t+K2 (17.34)
where K1 and K2 are time-independent constants at a given temperature. This weight 
gain–time behavior is plotted schematically in Figure 17.26. The oxidation of iron, copper, 
and cobalt follows this rate expression.Parabolic rate 
expression for metal oxidation— dependence of weight gain (per unit area) on time
Figure 17.26  Oxidation film growth curves for 
linear, parabolic, and logarithmic rate laws.
Time, tWeight gain per unit area, WLinear
Parabolic
Logarithmic
17.10 Oxidation  •   639
Degradation of Polymers
Polymeric materials also experience deterioration by means of environmental inter-
actions. However, an undesirable interaction is specified as degradation rather than corros ion because the processes are basically dissimilar. Whereas most metallic cor-
rosion reactions are electrochemical, polymeric degradation is physiochemical; that is, it involves physical as well as chemical phenomena. Furthermore, a wide variety of reactions and adverse consequences are possible for polymer degradation. Polymers may deteriorate by swelling and dissolution. Covalent bond rupture as a result of heat  In the oxidation of metals for which the scale is porous or flakes off (i.e., for P–B ratios less than about 1 or greater than about 2), the oxidation rate expression is linear— that is,
 
W=K3t (17.35)
where K3 is a constant. Under these circumstances oxygen is always available for reac-
tion with an unprotected metal surface because the oxide does not act as a reaction barrier. Sodium, potassium, and tantalum oxidize according to this rate expression and, incidentally, have P–B ratios significantly different from unity (Table 17.3). Linear growth rate kinetics is also represented in Figure 17.26. A third reaction rate law has been observed for very thin oxide layers (generally less than 100 nm) that form at relatively low temperatures. The dependence of weight gain on time is logarithmic and takes the form
 
W=K4 log(K5t+K6)  (17.36)
Again, the Ks are constants. This oxidation behavior, also shown in Figure 17.26, has 
been observed for aluminum, iron, and copper at near-ambient temperatures.Linear rate 
expression for metal oxidation
Logarithmic rate 
expression for metal oxidation
Corrosion of Ceramic Materials
Ceramic materials, being compounds between metallic and nonmetallic elements, may 
be thought of as having already been corroded. Thus, they are exceedingly immune to corrosion by almost all environments, especially at room temperature. Corrosion of ceramic materials generally involves simple chemical dissolution, in contrast to the electrochemical processes found in metals, as described previously. Ceramic materials are frequently used because of their resistance to corrosion. Glass is often used to contain liquids for this reason. Refractory ceramics must not only withstand high temperatures and provide thermal insulation, but also, in many instances, must resist high-temperature attack by molten metals, salts, slags, and glasses. Some of the new technology schemes for converting energy from one form into another that is more useful require relatively high temperatures, corrosive  atmospheres, and pressures above the ambient pressure. Ceramic materials are much 
better suited to withstand most of these environments for reasonable time periods than 
are metals.
640  •   Chapter 17  /  Corrosion and Degradation of Materials
17.11 SWELLING AND DISSOLUTION
When polymers are exposed to liquids, the main forms of degradation are swelling and 
dissolution. With swelling, the liquid or solute diffuses into and is absorbed within the polymer; the small solute molecules fit into and occupy positions among the polymer molecules. Thus the macromolecules are forced apart such that the specimen expands or swells. This increase in chain separation results in a reduction of the secondary intermolecular bonding forces; as a consequence, the material becomes softer and more ductile. The liquid solute also lowers the glass transition temperature and, if depressed below the ambient temperature, causes a once-strong material to become rubbery and weak. Swelling may be considered a partial dissolution process in which there is only limited solubility of the polymer in the solvent. Dissolution, which occurs when the polymer is completely soluble, may be thought of as a continuation of swelling. As a rule of thumb, the greater the similarity of chemical structure between the solvent and polymer, the greater the likelihood of swelling and/or dissolution. For example, many hydrocarbon rubbers readily absorb hydrocarbon liquids such as gasoline, but absorb virtually no water. The responses of selected polymeric materials to organic solvents are given in Tables 17.4 and 17.5. Swelling and dissolution traits also are affected by temperature, as well as by the characteristics of the molecular structure. In general, increasing molecular weight, in-creasing degree of crosslinking and crystallinity, and decreasing temperature result in a reduction of these deteriorative processes. In general, polymers are much more resistant to attack by acidic and alkaline solutions than are metals. For example, hydrofluoric acid (HF) can corrode many metals as well as etch and dissolve glass, so it is stored in plastic bottles. A qualitative comparison of the behavior of various polymers in these solutions is also presented in Tables 17.4 and 17.5. Materials that exhibit outstanding resistance to attack by both solution types include polytetrafluoroethylene (and other fluorocarbons) and polyetheretherketone.
Concept Check 17.8 From a molecular perspective, explain why increasing crosslinking 
and crystallinity of a polymeric material will enhance its resistance to swelling and dissolution. Would you expect crosslinking or crystallinity to have the greater infl  uence? Justify your choice. Hint: You may want to consult Sections 14.7 and 14.11.
[The answer may be found in all digital versions of the text and/or at 
www.wiley.com/college/callister  
(Student Companion Site).]energy, chemical reactions, and radiation is also possible, typically with an attendant 
reduction in mechanical integrity. Because of the chemical complexity of polymers, their degradation mechanisms are not well understood. To cite a couple of examples of polymer degradation, polyethylene, if exposed to high temperatures in an oxygen atmosphere, suffers an impairment of its mechanical properties by becoming brittle, and the utility of poly(vinyl chloride) is limited because this material may become discolored when exposed to high temperatures, although such environments may not affect its mechanical characteristics.
17.11 Swelling and Dissolution  •   641
Table 17.5 Resistance to Degradation by Various Environments for Selected Elastomeric Materialsa
MaterialWeather-
Sunlight 
Aging OxidationOzone 
CrackingAlkali 
Dilute/
ConcentratedAcid 
Dilute/
ConcentratedChlorinated 
Hydrocarbons, 
DegreasersAliphatic 
Hydrocarbons, 
Kerosene, Etc.Animal, 
Vegetable 
Oils
Polyisoprene 
(natural)D B NR A/C-B A/C-B NR NR D-B
Polyisoprene 
(synthetic)NR B NR C-B/C-B C-B/C-B NR NR D-B
Butadiene D B NR C-B/C-B C-B/C-B NR NR D-B
Styrene-
butadieneD C NR C-B/C-B C-B/C-B NR NR D-B
Neoprene B A A A/A A/A D C B
Nitrile (high) D B C B/B B/B C-B A B
Silicone 
(polysiloxane)A A A A/A B/C NR D-C A
aA = excellent, B = good, C = fair, D = use with caution, NR = not recommended.
Source: Compound Selection and Service Guide, Seals Eastern, Inc., Red Bank, NJ, 1977 .Table 17.4  Resistance to Degradation by Various Environments for Selected Plastic Materialsa
MaterialNonoxidizing 
Acids 
(20% H2SO4)Oxidizing 
Acids 
(10% HNO3)Aqueous 
Salt 
Solutions 
(NaCl)Aqueous 
Alkalis 
(NaOH)Polar 
Solvents 
(C2H5OH)Nonpolar 
Solvents 
(C6H6) Water
Polytetrafluoro-
ethyleneS S S S S S S
Nylon 6,6 U U S S Q S S
Polycarbonate Q U S U S U S
Polyester Q Q S Q Q U S
Polyetherether-
ketoneS S S S S S S
Low-density
polyethyleneS Q S — S Q S
High-density 
polyethyleneS Q S — S Q S
Poly(ethylene 
terephthalate)S Q S S S S S
Poly(phenylene 
oxide)S Q S S S U S
Polypropylene S Q S S S Q S
Polystyrene S Q S S S U S
Polyurethane Q U S Q U Q S
Epoxy S U S S S S S
Silicone Q U S S S Q S
aS = satisfactory; Q = questionable; U = unsatisfactory.
Source: Adapted from R. B. Seymour, Polymers for Engineering Applications, ASM International, Materials Park, OH, 1987 .
642  •   Chapter 17  /  Corrosion and Degradation of Materials
17.12 BOND RUPTURE
Polymers may also experience degradation by a process termed scission —the severance or 
rupture of molecular chain bonds. This causes a separation of chain segments at the point 
of scission and a reduction in the molecular weight. As previously discussed (Chapter 15), several properties of polymeric materials, including mechanical strength and resistance to chemical attack, depend on molecular weight. Consequently, some of the physical and chemical properties of polymers may be adversely affected by this form of degradation. Bond rupture may result from exposure to radiation or heat and from chemical reaction.
Radiation Effects
Certain types of radiation [electron beams, x-rays, 𝛽 - and 𝛾-rays, and ultraviolet (UV) 
radiation] possess sufficient energy to penetrate a polymer specimen and interact with the constituent atoms or their electrons. One such reaction is ionization, in which the radiation removes an orbital electron from a specific atom, converting that atom into a positively charged ion. As a consequence, one of the covalent bonds associated with the specific atom is broken and there is a rearrangement of atoms or groups of atoms at that point. This bond breaking leads to either scission or crosslinking at the ionization site, depending on the chemical structure of the polymer and also on the dose of radiation. Stabilizers (Section 15.22) may be added to protect polymers from radiation damage. In day-to-day use, the greatest radiation damage to polymers is caused by UV irradiation. After prolonged exposure, most polymer films become brittle, discolor, crack, and fail. For example, camping tents begin to tear, dashboards develop cracks, and plastic windows become cloudy. Radiation problems are more severe for some applications. Polymers on space vehicles must resist degradation after prolonged exposures to cosmic radiation. Similarly, polymers used in nuclear reactors must withstand high levels of nuclear radiation. Developing polymeric materials that can withstand these extreme environments is a continuing challenge. Not all consequences of radiation exposure are deleterious. Crosslinking may be induced by irradiation to improve the mechanical behavior and degradation characteris-tics. For example, 𝛾-radiation is used commercially to crosslink polyethylene to enhance 
its resistance to softening and flow at elevated temperatures; indeed, this process may be carried out on products that have already been fabricated.
Chemical Reaction Effects
Oxygen, ozone, and other substances can cause or accelerate chain scission as a result of chemical reaction. This effect is especially prevalent in vulcanized rubbers that have dou-bly bonded carbon atoms along the backbone molecular chains and that are exposed to ozone (O
3), an atmospheric pollutant. One such scission reaction may be represented by
  + C O3 R
HOO C R R′ +O· R′
HC
HC
H+  (17.37)
where the chain is severed at the point of the double bond; R and R′ represent 
groups of atoms that are unaffected during the reaction. Typically, if the rubber is in an unstressed state, an oxide film will form on the surface, protecting the bulk material from any further reaction. However, when these materials are subjected to tensile stresses, cracks and crevices form and grow in a direction perpendicular to the stress; eventually, rupture of the material may occur. This is why the side-walls on rubber bicycle tires develop cracks as they age. Apparently these cracks result from large numbers of ozone-induced scissions. Chemical degradation is a particular problem for polymers used in areas with high levels of air pollutants such as smog and ozone. The elastomers in Table 17.5 are rated as to their resistance to scission
17.13 Weathering  •   643
degradation by exposure to ozone. Many of these chain scission reactions involve 
reactive groups termed free radicals. Stabilizers (Section 15.22) may be added to protect polymers from oxidation. The stabilizers either sacrificially react with the ozone to consume it or react with and eliminate the free radicals before the free radicals can inflict more damage.
Thermal Effects
Thermal degradation corresponds to the scission of molecular chains at elevated tem-peratures; as a consequence, some polymers undergo chemical reactions in which gase-ous species are produced. These reactions are evidenced by a weight loss of material; a polymer’s thermal stability is a measure of its resilience to this decomposition. Thermal stability is related primarily to the magnitude of the bonding energies between the vari-ous atomic constituents of the polymer: Higher bonding energies result in more thermally stable materials. For example, the magnitude of the C—F bond is greater than that of the C—H bond, which in turn is greater than that of the C—Cl bond. The fluorocarbons, having C—F bonds, are among the most thermally resistant polymeric materials and may be used at relatively high temperatures. However, because of the weak C—Cl bond, when poly(vinyl chloride) is heated to 200° C for even a few minutes it discolors and 
gives off large amounts of HCl, which accelerates continued  decomposition. Stabilizers 
(Section 15.22) such as ZnO can react with the HCl, providing increased thermal stability 
for poly(vinyl chloride). Some of the most thermally stable polymers are the ladder polymers.
8 For example, 
the ladder polymer having the structure
C
NH
C
NC
CH
C
NC
CH
C
CRepeat
unit
is so thermally stable that a woven cloth of this material can be heated directly in an open flame with no degradation. Polymers of this type are used in place of asbestos for high-temperature gloves.
8The chain structure of a ladder polymer consists of two sets of covalent bonds throughout its length that are 
crosslinked.17.13 WEATHERING
Many polymeric materials serve in applications that require exposure to outdoor condi-tions. Any resultant degradation is termed weathering, which may be a combination of 
several different processes. Under these conditions, deterioration is primarily a result of oxidation, which is initiated by ultraviolet radiation from the sun. Some polymers, such as nylon and cellulose, are also susceptible to water absorption, which produces a reduction in their hardness and stiffness. Resistance to weathering among the various polymers is quite diverse. The fluorocarbons are virtually inert under these conditions; some materials, however, including poly(vinyl chloride) and polystyrene, are susceptible to weathering.
644  •   Chapter 17  /  Corrosion and Degradation of Materials
Concept Check 17.9 List three differences between the corrosion of metals and each of 
the following:
(a) the corrosion of ceramics
(b) the degradation of polymers
[The answer may be found in all digital versions of the text and/or at www.wiley.com/college/callister  
(Student Companion Site).]
SUMMARY
• Metallic corrosion is typically electrochemical, involving both oxidation and reduc-
tion reactions.
Oxidation is the loss of the metal atom’s valence electrons and occurs at the anode; 
the resulting metal ions may either go into the corroding solution or form an 
insoluble compound.
During reduction (which occurs at the cathode), these electrons are transferred to 
at least one other chemical species. The character of the corrosion environment dictates which of several possible reduction reactions will occur.
• Not all metals oxidize with the same degree of ease, which is demonstrated with a 
galvanic couple.
When in an electrolyte, one metal (the anode) will corrode, whereas a reduction 
reaction will occur at the other metal (the cathode).
The magnitude of the electric potential that is established between anode and 
cathode is indicative of the driving force for the corrosion reaction.
• The standard emf and galvanic series are rankings of metallic materials on the basis 
of their tendency to corrode when coupled to other metals.
For the standard emf series, ranking is based on the magnitude of the voltage 
generated when the standard cell of a metal is coupled to the standard hydrogen electrode at 25°C (77°F).
The galvanic series consists of the relative reactivities of metals and alloys in seawater.
• The half-cell potentials in the standard emf series are thermodynamic parameters that 
are valid only at equilibrium; corroding systems are not in equilibrium. Furthermore, the magnitudes of these potentials provide no indication as to the rates at which cor-rosion reactions occur.
• The rate of corrosion may be expressed as corrosion penetration rate, that is, the thick-
ness loss of material per unit of time; CPR may be determined using Equation 17.23. Mils per year and millimeters per year are the common units for this parameter.
• Alternatively, rate is proportional to the current density associated with the electro-
chemical reaction, according to Equation 17.24.
• Corroding systems will experience polarization, which is the displacement of each 
electrode potential from its equilibrium value; the magnitude of the displacement is termed the overvoltage.
• The corrosion rate of a reaction is limited by polarization, of which there are two 
types—activation and concentration.
Activation polarization relates to systems in which the corrosion rate is deter-
mined by the step in a series that occurs most slowly. For activation polariza-tion, a plot of overvoltage versus logarithm of current density will appear as shown in Figure 17.7.Electrochemical 
Considerations
Corrosion Rates
Prediction of 
Corrosion Rates
Summary  •   645
Concentration polarization prevails when the corrosion rate is limited by diffusion 
in the solution. When overvoltage versus the logarithm of current density is 
plotted, the resulting curve will appear as shown in Figure 17.9 a.
• The corrosion rate for a particular reaction may be computed using Equation 17.24, 
incorporating the current density associated with the intersection point of oxidation and reduction polarization curves.
• A number of metals and alloys passivate, or lose their chemical reactivity, under some 
environmental circumstances. This phenomenon is thought to involve the formation of a thin protective oxide film. Stainless steels and aluminum alloys exhibit this type of behavior.
• The active-to-passive behavior may be explained by the alloy’s S-shaped electro-
chemical potential-versus-log current density curve (Figure 17.12). Intersections with reduction polarization curves in active and passive regions correspond, respectively, to high and low corrosion rates (Figure 17.13).
• Metallic corrosion is sometimes classified into several different forms:
Uniform attack—degree of corrosion is approximately uniform over the entire 
exposed surface.
Galvanic corrosion—occurs when two different metals or alloys are electrically 
coupled while exposed to an electrolyte solution.
Crevice corrosion—the situation when corrosion occurs under crevices or other 
areas where there is localized depletion of oxygen.
Pitting—a type of localized corrosion in which pits or holes form from the top of 
horizontal surfaces.
Intergranular corrosion—occurs preferentially along grain boundaries for specific 
metals/alloys (e.g., some stainless steels).
Selective leaching—the case in which one element/constituent of an alloy is 
 removed selectively by corrosive action.
Erosion–corrosion—the combined action of chemical attack and mechanical wear 
as a consequence of fluid motion.
Stress corrosion—the formation and propagation of cracks (and possible failure) re-
sulting from the combined effects of corrosion and the application of a tensile stress.
Hydrogen embrittlement—a significant reduction in ductility that accompanies the 
penetration of atomic hydrogen into a metal/alloy.
• Several measures may be taken to prevent, or at least reduce, corrosion. These include 
material selection, environmental alteration, the use of inhibitors, design changes, ap-plication of coatings, and cathodic protection.
• With cathodic protection, the metal to be protected is made a cathode by supplying 
electrons from an external source.
• Oxidation of metallic materials by electrochemical action is also possible in dry, gase-
ous atmospheres (Figure 17.25).
• An oxide film forms on the surface that may act as a barrier to further oxidation if 
the volumes of metal and oxide film are similar, that is, if the Pilling–Bedworth ratio (Equations 17.32 and 17.33) is near unity.
• The kinetics of film formation may follow parabolic (Equation 17.34), linear 
(Equation 17.35), or logarithmic (Equation 17.36) rate laws.
• Ceramic materials, being inherently corrosion resistant, are frequently used at elevated 
temperatures and/or in extremely corrosive environments.Passivity
Forms of Corrosion
Corrosion Prevention
Oxidation
Corrosion of 
Ceramic Materials
646  •   Chapter 17  /  Corrosion and Degradation of Materials
• Polymeric materials deteriorate by noncorrosive processes. Upon exposure to liquids, 
they may experience degradation by swelling or dissolution.
With swelling, solute molecules actually fit into the molecular structure.
Dissolution may occur when the polymer is completely soluble in the liquid.
• Scission, or the severance of molecular chain bonds, may be induced by radiation, chemical reactions, or heat. This results in a reduction of molecular weight and a deterioration of the physical and chemical properties of the polymer.Degradation of 
Polymers
Equation Summary
Equation   
Number Equation Solving For
  17.18 ΔV0=V0
2−V0
1  Electrochemical cell potential for two standard 
 half-cells
  17.19 ΔV=(V0
2−V0
1)−RT
nℱ ln [Mn+
1]
[M2n+]  Electrochemical cell potential for two nonstandard  half-cells
  17.20 ΔV=(V
0
2−V0
1)−0.0592
n log  [Mn+
1]
[Mn+
2]  Electrochemical cell potential for two nonstandard 
 half-cells, at room temperature
  17.23 CPR=KW
𝜌At  Corrosion penetration rate
  17.24 r=i
nℱ  Corrosion rate
  17.25 𝜂a=±𝛽 log i
i0  Overvoltage for activation polarization
  17.27 𝜂c=2.3RT
nℱ log(1− i
iL)  Overvoltage for concentration polarization
  17.32 P−B ratio=AO𝜌M
AM𝜌O  Pilling–Bedworth ratio for divalent metals
  17.33 P−B ratio=AO𝜌M
aAM𝜌O  Pilling–Bedworth ratio for other than divalent metals
  17.34 W2=K1t+K2  Parabolic rate expression for metal oxidation
  17.35 W=K3t  Linear rate expression for metal oxidation
  17.36 W=K4 log(K5t+K6) Logarithmic rate expression for metal oxidation
List of Symbols
Symbol Meaning
 A  Exposed surface area
 AM Atomic weight of metal M
 AO Formula weight of the oxide of metal M
 ℱ  Faraday constant (96,500 C/mol)
 i  Current density
 iL Limiting diffusion current density
 i0 Exchange current density
 K  CPR constant
(continued)
References  •   647
Symbol Meaning
 K1, K2, K3, K4, K5, K6 Time-independent constants
 [Mn+
1], [Mn+
2] Molar ion concentrations for metals 1 and 2 (Reaction 17.17)
 n  Number of electrons participating in either of the 
 half-cell reactions
 R  Gas constant (8.31 J/mol ·K)
 T  Temperature (K)
 t  Time
 V0
1, V02  Standard half-cell electrode potentials (Table 17.1) for 
 metals 1 and 2 (Reaction 17.17)
 W  Weight loss (Equation 17.23); weight gain per unit area  (Equations 17.34, 17.35, 17.36)
 𝛽 Half-cell constant
 𝜌 Density
 𝜌
M Density of metal M
 𝜌O Density of the oxide of metal M
REFERENCES
ASM Handbook, Vol. 13A, Corrosion: Fundamentals, Testing, and 
Protection, ASM International, Materials Park, OH, 2003.
ASM Handbook, Vol. 13B, Corrosion: Materials, ASM 
International, Materials Park, OH, 2005.
ASM Handbook, Vol. 13C, Corrosion: Environments and 
Industries, ASM International, Materials Park, OH, 2006.
Craig, B. D., and D. Anderson (Editors), Handbook of Corrosion 
Data, 2nd edition, ASM International, Materials Park, OH, 
1995.
Jones, D. A., Principles and Prevention of Corrosion, 2nd edition, 
Pearson Education, Upper Saddle River, NJ, 1996.
Marcus, P. (Editor), Corrosion Mechanisms in Theory and 
Practice, 3rd edition, CRC Press, Boca Raton, FL, 2011.
McCafferty, E., Introduction to Corrosion Science, Springer, 
New York, 2010.
McCauley, R. A., Corrosion of Ceramic Materials, 3rd edition, 
CRC Press, Boca Raton, FL, 2013.
Revie, R. W., and H. H. Uhlig, Corrosion and Corrosion Control,  
4th edition, John Wiley & Sons, Hoboken, NJ, 2008.Revie, R. W., (Editor), Uhlig’s Corrosion Handbook, 3rd edition, 
John Wiley & Sons, Hoboken, NJ, 2011.
Roberge, P. R., Corrosion Engineering: Principles and Practice, 
McGraw-Hill, New York, 2008.
Roberge, P. R., Handbook of Corrosion Engineering, 2nd 
 edition, McGraw-Hill, New York, 2012.
Schweitzer, P. A. (Editor), Corrosion Engineering Handbook, 2nd 
edition, CRC Press, Boca Raton, FL, 2007. Three-volume set.
Schweitzer, P. A., Corrosion of Polymers and Elastomers, 2nd 
edition, CRC Press, Boca Raton, FL, 2007.
Schweitzer, P. A., Fundamentals of Corrosion: Mechanisms, 
Causes, and Preventative Methods,  CRC Press, Boca 
Raton, FL, 2010.
Schweitzer, P. A., Fundamentals of Metallic Corrosion: 
Atmospheric and Media Corrosion of Metals, 2nd edition, CRC Press, Boca Raton, FL, 2007.
Talbot, D. E. J., and Talbot, J. D. R., Corrosion Science and 
Technology, 2nd edition, CRC Press, Boca Raton, FL, 2007.Important Terms and Concepts
activation polarization
anodecathodecathodic protectionconcentration polarizationcorrosioncorrosion penetration ratecrevice corrosiondegradationelectrolyteelectromotive force (emf) serieserosion–corrosiongalvanic corrosiongalvanic serieshydrogen embrittlementinhibitorintergranular corrosionmolarityoxidationpassivityPilling–Bedworth ratiopittingpolarizationreductionsacrificial anodescissionselective leachingstandard half-cellstress corrosionweld decay
T he functioning of modern flash-memory cards (and flash 
drives) that are used to store digital information relies on 
the unique electrical properties of silicon, a semiconducting material. (Flash memory is discussed in Section 18.15.)
(a) Scanning electron micrograph of an integrated 
 circuit, which is composed of silicon and metallic interconnects. Integrated circuit components are used to store information in a digital format.
(b) Three different flash-memory card types.(c) A flash-memory card being inserted into a digital 
camera. This memory card will be used to store photographic images (and in some cases GPS location).
100 µmChapter 18  Electrical Properties
(a)
(b)Courtesy SanDisk Corporation
(c)Andrew Syred/Science Source
Nicholas/Getty Images
648  •   
WHY STUDY the Electrical Properties of Materials?
Learning Objectives
After studying this chapter, you should be able to do the following:
1.  Describe the four possible electron band struc-
tures for solid materials.
2.  Briefly describe electron excitation events 
that produce free electrons/holes in (a) 
metals, (b) semiconductors (intrinsic and extrinsic), and (c) insulators.
3.  Calculate the electrical conductivities of 
metals, semiconductors (intrinsic and extrinsic), and insulators given their charge carrier densities and mobilities.
4.  Distinguish between intrinsic and extrinsic 
semiconducting materials.
5.  (a)  On a plot of logarithm of carrier (electron,
