Repository: Ketankham/chatbot-meta-books

File: physical-meta.txt (part 42 of 44)
Modern Physical Metallurgy and Materials Engineering
408Modern Physical Metallurgy and Materials Engineering
of the stringed area where the vibrational nodes are
minimal, or zero, when the ball is struck. A mishit of
the ball outside this area generates undesirable vibra-
tions and, quite apart from spoiling the accuracy and
power of the subsequent shot, can cause the player to
developthepainfulanddebilitatingmuscularcondition
known as ‘tennis elbow’. Despite their merits, alloy
frames had insufﬁcient damping capacity and failed to
displace wooden frames.
In the next stage of evolution, during the 1970s,
composite frames were developed which used
polyester, epoxy or phenolic resin matrices in a
variety of combinations with continuous ﬁbres of E-glass, carbon and aramid ( Kevlar); although more
costly than alloy frames, they had better damping
capacity. ‘Mid-size’ composite rackets with a strung
area of 80–100 in
2came into favour. The generally
accepted manufacturing method was to lay-up the
continuous ﬁbres in a frame mould, surround themwith thermosetting resin, compression mould, cure,
surface ﬁnish and drill string holes.
These ‘conventional’ composite frames were costly
to produce and used material that was twice as dense
as a laminated wood frame. In 1980, the world market
in tennis rackets was 55% wood, 30% composite and
15% metal. In the same year, injection moulding of
hollow ‘mid-size’ frames (Figure 14.2) was pioneered
(Haineset al., 1983). This method directly challenged
the‘conventional’manufacturingrouteforcomposites.
In the original patented process, a composite mix of
30% v/v short carbon ﬁbres (PAN) and polyamide
thermoplastic (nylon 66) was injected into a complexframe mould carrying an accurately located central
core. (Rheological studies have shown that, at high
shear rates, the viscosity of the ﬁbre-laden mixtureis not greatly different from that of thermoplastic
alone.) The fusible core was made of Bi–Sn alloy,m.p. 138 .5
°C, some 130 °C lower than the melting
point of the polymeric matrix phase. (Being thermally
conductive, the core acted as a heatsink and remainedintact.) The core was slowly melted out in an oil bath
⊿150
°C/triangleleftandlaterreused,leavingacentralcavityinthe
frame which could be ﬁlled with vibration-damping,
low-density polyurethane foam. (The melt-out process
also had the beneﬁcial effect of relieving stresses intheframe.) The mould/coredesignallowedtheﬂowing
composite to form strong tubular pillars in the frame
through which the strings could be threaded. The wallthickness of the frame was 2.5 mm. The cycle time for
core preparation, injection moulding and core melt-out
was only 3 minutes per frame. The balanced handlewas given a leather grip and ﬁlled with medium-
density polyurethane foam. Injection-moulded frames
of this type, using a short-ﬁbre composite, were much
stronger than laminated wood frames and as strong
as, often strongerthan, ‘conventional’continuous-ﬁbre
composite frames.
1
14.3.2 Strings for tennis rackets
Signiﬁcant string properties include retention of elas-
ticityandtension,impactefﬁciency,directionalcontrolof the ball, resistance to ultraviolet radiation, gamma
radiation, abrasion, moisture, creep, chemical agents,
etc. String tension is a subject of prime importance to
1For the racket and manufacturing process, Dunlop Sports
Co. Ltd, UK, won the 1981 Design Council Award. Thisracket type was used by champions Stefﬁ Graf and JohnMcEnroe.
Low-density PU foam
helps dampen vibrationand imparts balanceAll sharp edges
removedGroove round head
for string protectionHandle available in
various sizesEnd capMoulded plastic grip ferrule
Low-density PU
foam in headshafts
Medium-density
PU foam in handle end of frameand also under gripHigh-quality
leather gripHoles in frame allow
foam to pass throughand form handle
Individual pillars 
moulded around each string hole to give added strength and ease of stringingFrame section based on
hollow rectangle for optimum utilization of material properties to achieve desired strengthand stiffnessHard-wearing epoxy paint,
silk screen printedcosmetics, and acidcatalyzed lacquer finish
Figure 14.2 Injection-moulded frame and handle of tennis racket (from Haines et al., 1983: by permission of the Council of
the Institution of Mechanical Engineers) .
Materials for sports 409
tennis players and, because of its intrinsic time depen-
dence, much study and debate. It is contended thatsome ready-strung rackets, as purchased, are alreadyslack.
Ox-gut, the traditional string material, is very effec-
tive. However, a greater rebound velocity can beimparted to the ball by using synthetic materials ofhigher elastic modulus, such as nylon. Each nylonstring, typically 1.3 mm diameter, is a braid composedof plaited and intertwined bundles of strong ﬁbres.
After immersion in an elastomeric solution, the stringisgivenapolymericcoatingtoprotectitfrommoistureand wear. Rebound velocity is, of course, also directlyinﬂuenced by string tension, which, depending upon
racket type and personal preference, can range from aforce of 200 N to more than 300 N. Another promis-ingmaterialforstrings,initiallysuppliedintheformofyarn (Zyex, Victrex ), is polyether-etherketone (PEEK).
14.4 Golf clubs
14.4.1 Kinetic aspects of a golf stroke
Considertheviolentbuteventfulhistoryofaneffective
drive with a golf club (Horwood, 1994). Figure 14.3shows how the bending moment of the shaft varieswith time during the 2 second period of the stroke. (Abendingmoment of 1 N m is equivalentto a de ﬂection
of about 13 mm at the end of the shaft.) In thisparticular test, toward the end of its downward swingand prior to impact, the shaft de ﬂected backwards and
then forwards, the club head reaching a swing speed
at impact of 42.5 m s
/NUL1(95 miles h/NUL1). The period
of contact between head and ball was approximately0.5 ms. After a well-executed stroke, the driven golfball, aided aerodynamically by its surface dimples, iscapable of travelling a distance of some 220 –240 m.
The shaft of a club bends and twists elastically during
the complete swing and, after impact, vibrations travelat the speed of sound along the shaft toward the
grip. The much-quoted ‘feel’of a club tends to be a
highly subjective judgement; for instance, in additionto transmitted vibrations, it usually takes into especialaccount the sound heard after the instant of impact.
A mishit occurs if the striking face of the head is
imperfectly aligned, horizontally and vertically, withthe ball; a fair proportion of drives fall into thiscategory. The desired ‘sweet spot ’of impact lies at the
point where a line projected from the centre of gravity
of the head meets the striking face perpendicularly.Off-centre impact (outside the ‘sweet spot ’) rotates the
large head of a ‘wood’about its centre of gravity,
causing the ball to either hook sidespin (toed shot)or slice sidespin (heeled shot) in accordance with thewell-known ‘gear effect ’.
The intrinsicdif ﬁculties of achieving distance, accu-
racy and consistency have challenged golf players forcenturies and continue to do so. One bene ﬁcial effect
of the new materials recently adopted for club heads
and shafts has been to make this demanding sportaccessible to a wider range of player ability e.g. seniorcitizens. Despite golf being frequently described as a
triumph of art over science, concerted efforts are being
made to explain and rationalize its unique physicalaspects in engineering and scienti ﬁc terms (Cochran,
1994). Such research activities, which are commer-
cially stimulated, have led to the realization that many
phenomena attending the impact of club upon ball arestill imperfectly understood. One consequence is that,
at a practical level, equipment makers apply a variety
of testing methods that are often unco-ordinated andpotentially confusing: there appears to be a need for
0−12−10−8−6−4−20246810Planar bending moment   N m12141618
123Oscillations due to back swingStart
of down swingImpact with ball
Shaft bent forwards
Shaft bent backwards
456789 1 0
Time in seconds11 12 13 14 15 16 17 18 19 20
×10−1
Figure 14.3 Shaft bending in typical swing of golf club (after Horwood, 1994) .
410Modern Physical Metallurgy and Materials Engineering
standard testing procedures for shafts, club heads, etc.
to be established internationally.
14.4.2 Golf club shafts
The principal design parameters for a shaft are weight,bending stiffness, bend point and torsional stiffness.
For a given head weight, lightening the shaft reputedlymakes the swing faster and hence gives some increasein ball speed and distance. Figure 14.3 has already
indicated the violent forward and backward bending
that occurs in the plane of swing during a drive.Professional golfers and players with a rapid, compact
swing favour very stiff shafts. The bend point (also
called the ﬂex point or kick point) of a shaft is
generally taken as the region where the minimum
radius of curvature occurs during bending. A butt-
ﬂexible shaft has a high bend point (near the grip) and
suits long hitters. Conversely, a tip- ﬂexible shaft has a
lowbendpoint(nearthehead)andsuitsweakerhitters.
A low bend point also increases the dynamic loft of
the struck ball. During a drive shot, the shaft tendsto twist a few degrees (as well as bend) because the
centre of gravity of the club head and the long axis of
the shaft are offset. Torsional stiffness (wrongly called‘torque’) helps the striking face to remain ‘square’
during impact. Long hitters tend to favour torsionally
stiff (‘low torque ’)s h a f t s .
A typical driver, total weight 350 g, comprises
a grip (50 g), steel shaft (100 g) and head (200 g).
A variety of materials, including alloy steel, alu-
minium alloy (7075), Ti –6Al–4V alloy and com-
posites, have been used for the hollow shafts. Car-bon,Kevlar, glass, boron and silicon carbide ﬁbres
have been used as ‘reinforcement ’in shaft compos-
ites. Both epoxy and alloy matrices have been usede.g. 7075 aluminium alloy C17%v/v short SiC ﬁbres.
The main advantages of hollow CFRP shafts, loosely
termed‘graphite’shafts, is their relative lightness
(about 60 g) and high damping capacity. They aremade by (i) wrapping prepreg sheets of carbon ﬁbre
around tapered mandrels, (ii) ﬁlament winding around
a mandrel or (iii) resin transfer moulding (RTM) inwhich resin is forced around a carbon ﬁbre sleeve.
Reproducing exactly the same bending characteristics
from shaft to shaft is a dif ﬁcult, labour-intensive task
and demands considerable care and skill. Quality was
not always assured with the early CFRP shafts. With
CFRP, torsional stiffness and the location of the bendpoint can be manipulated by varying the textural formand lay-up of the graphite ﬁlaments. In this respect,
steel shafts, which represent the principal competition
to the more recently introduced CFRP shafts, are morerestricted. However, they can match CFRP for speci ﬁc
stiffness and strength. Paradoxically, irons with ‘heavy
graphite’shafts are now available: addition of expen-
sive boron ﬁbres to the CFRP near the shaft tip allows
alighterclubheadtobeused.Theneteffectistoallow
the balance point of the club to be shifted 40 –50 mm
higher up the shaft and away from the club head. Thisdevice seeks to retain the desired damping capacity of
CFRP while giving an overall balance similar to that
of a steel shaft.
The main categories of golf club are (i) wood-
type clubs ( ‘woods’), comprising wooden ‘woods’
and metal ‘woods’, (ii) iron-type clubs ( ‘irons’)a n d
(iii) putters. Materials used for club heads rangefrom hardwoods to alloys (stainless steel, titanium
alloy, aluminium alloy, copper alloy) and composites
(CFRP). There has been a tendency for club heads toget larger and for shafts to get longer.
14.4.3 Wood-type club heads
‘Woods’have the bulkiest shape and the largest front
to back dimension. The traditional wooden ‘wood’
club heads, which are still highly regarded, are made
fromeitherpersimmon(date-plumtree)ormaple(lam-inated). These two hardwoods have similar cell struc-ture, density and hardness. Their capacity for damping
vibrations is excellent. Manufacture involves 120 –200
manualoperationsandisskilldemanding.Inaprelimi-nary curing process, the wood structure is impregnated
with linseed oil in order to make it waterproof and
hard. A striking face and a sole plate, both metal-lic, are inserted and a central cavity ﬁlled with cork.
The head is protectively coated with polyurethane and
ﬁnally weighs about 200 g. As with all club heads,
the principal design variables are size, shape, loca-tion of the centre of gravity and mass distribution. For
instance, the cork insert helps to displace mass to the
outside of the head to give some degree of ‘peripheral
weighting ’, a feature which reduces the twisting action
of off-centre shots i.e. outside the ‘sweet spot ’.
In the 1970s, metallic ‘woods’made from alloys
became available as drivers. Materials ranged fromstainless steel to the light alloys of aluminium and
titanium. Nowadays 17Cr –4Ni stainless steel is a pop-
ular choice. Compared to traditional wooden ‘woods’,
alloy heads are easier to make and repeatable qualityis more easily achieved, largely because of the intro-
duction of investment casting. In this modern version
of the ancient ‘lost wax’process, which is eminently
suitable for high m.p. alloys that cannot be diecast, a
thin refractory shell is formed around a wax pattern.
The wax is melted to leave a cavity which serves asa detailed mould for molten steel. The precision cast-
ings are welded to form a thin-walled, hollow shell.
The central cavity is usually ﬁlled with low-density
foam. Compared with wooden ‘woods’, the moment
of inertia is greater and the centre of gravity is located
closer to the striking face. The shell construction gives
peripheral weight distribution away from the centreof gravity of the head. In a recent design the cen-
tre of gravity has been lowered by locating dense
Cu/W inserts in the sole, e.g. Trimetal clubs. Over-
all, such innovative features confer a greater tolerancefor mishits. For instance, a greater moment of inertia
reduces twisting of the head when impact is off-centre
and also reduces spin.
Materials for sports 411
Composite ‘woods’ have been made from CFRP.
These heads, which emphasize lightness and strength,are similar in shape and style to classic wooden heads
andhaveasimilarplacingofthecentreofgravity.Typ-
ically, they have wear-resistant alloy sole plates and afoam-ﬁlled core. Compression moulding or injection
moulding are used in their manufacture.
14.4.4 Iron-type club heads
The relatively narrow heads for ‘irons’ are usually
made from steels and copper alloys which are shapedby either hot forging or investment casting. Stainless
materials include 17Cr–4Ni and AISI Types 431 and
304. As an alternative to the traditional blade-typehead,‘cavity-backirons’provideperipheralweighting.
In a recent innovation, a non-crystalline zirconium-
based alloy
2containing Cu, Ti, Ni and Be has been
used for the heads of irons (and putters). This alloy
has high speciﬁc strength and good damping capacity
and can be successfully vacuum cast in a glassy statewithout the need for ultra-fast freezing rates.
14.4.5 Putting heads
Although a set of golf clubs may only contain one
putter, it is typically used for 40–50% of the strokes
in a game. The dynamic demands are less than thosefor ‘woods’ and ‘irons’, consequently putter designs
have tended to be less innovative. Design parameters
include‘sweet spot’,weightdistribution,bendingstiff-ness, etc., as previously. Alloys used include stainless
steel (17Cr–4Ni), manganese ‘bronze’ (Cu–Zn–Mn)
and beryllium–copper (Cu–2Be).
14.5 Archery bows and arrows
14.5.1 The longbow
For centuries, archery bows have combined designskill with knowledge of material properties. Fromthe evidence of many well-preserved yew longbows
retrieved in 1982 from the wreck of the Tudor war-
ship‘Mary Rose’ , which sank in Portsmouth harbour
(1545), we know that the original seasoned stave was
shapedinsuchawayastolocatesapwoodontheouter
convex ‘back’ of the bow and darker heartwood at theconcave ‘belly’ surface. When the bow was braced
and drawn, this natural composite arrangement gave
the greatest resistance to the corresponding tensile andcompressive stresses. Considerable force, estimated to
beintheorderof36–72 kgf(80–160 lbf),wasneeded
2VitreloyorLiquidmetal , developed at Caltech, now
produced by Howmet Corp. Greenwich, CT-06830, USA.to draw a heavy longbow.3The mystique of the long-
bow and its near-optimum design have intrigued engi-neers and scientists; their studies have greatly helped
in providing a theoretical basis for modern designs of
bows and arrows (Blyth & Pratt, 1976).
14.5.2 Bow design
Abowanditsarrowsshouldbematchedtothestrength
and length of the archer’s arm. A well-designed bow
acts as a powerful spring and transfers stored strainenergy smoothly and efﬁciently to the arrow. As the
archer applies force and draws the bowstring from
the braced condition (which already stores energy)through a draw distance of about 35 cm, additional
energy is stored in the two limbs (arms) of the bow. In
general, increasingthelengthofthebowreducesstressand increases the potential for energy storage. Upon
release of the bowstring, stored energy accelerates the
arrow as well as the string and the two limbs of thebow. The efﬁciency ( /DC1) of the bow at the moment
of loose may be taken simply as the kinetic energy
of the arrow divided by work expended in drawingthe bow. Alternatively, allowance can be made for the
energy-absorbing movement of the two limbs, as in
the Klopsteg formula:
/DC1Dm/kCm⊿ 14.1/triangleleft
where mis the weightof the arrow and kis the ‘virtual
weight’ of the particular bow. The constant term k
treats energy losses in the bow as an extra burden on
the driven arrow, travelling with the same velocity.For a given bow and draw force, /DC1increases with
arrow mass. Thus, for a certain yew bow ⊿kD23.5g/triangleleft,
increasing the arrow weight from 23.5 g to 70.5 gincreased the efﬁciency of the bow from 50% to 75%.
Bow materials are often compared in terms of spe-
ciﬁc modulus of rupture and speciﬁc modulus of elas-ticity. Thus, for wooden bows, timbers which combine
ah i g hM o R / /SUBwith a comparatively low E//SUBare gen-
erallypreferredastheyprovidelightness,thenecessaryresistance to bending stresses and a capacity to store
energy. The ﬁne-grained hardwoods ash and wych elm
meet these criteria. Although nominally a softwood,yew was favoured for longbows, its very ﬁne grain
giving remarkable bending strength. Strain energy per
unit volume can be derived from the stress v. straindiagram and expressed as 0 .5ε
2E. It follows that max-
imizing strain ε(below the elastic limit) is an effective
way of maximizing stored energy.
There are two main types of modern bow, the stan-
dard recurve (Olympic) bow and the more complex
compound bow. In contrast to the D-section of the
3Skeletal remains of an archer, taken from the same
shipwreck, indicate that a lifetime of drawing the longbowproduced permanent physical deformation. This powerfulweapon was developed in conﬂicts in the Welsh Marches;its ability to penetrate plate armour had both military andsocial signiﬁcance.
412Modern Physical Metallurgy and Materials Engineering
Figure 14.4 Modern competition bow, compound-type: laminated upper limb (wood, gfrp, cfrp) and CNC-machined central
riser (Al–Mg–Si alloy 6082) (courtesy of Merlin Bows, Loughborough, U.K.) .
Tudor longbow, limb sections of a recurve bow are
wide, ﬂat and thin, giving resistance to twisting. Theenergy efﬁciency of a compound bow (Figure 14.4) is
twice that of the longbow and, as a consequence, can
propel an arrow much faster, at velocities of 90 m s
/NUL1
or more. Pulley cams at the ends of the two limbs sus-
tain the load at full draw during the sighting period
of 10 s or more. The most powerful compound bowsuse light alloys for the mid-section (‘riser’ or grip) e.g.forged Al alloy, diecast Mg alloy. Laminated wood isused for some bow grips, e.g. maple plus rosewood.
The two limbs are very often laminated in construction
and are much less susceptible to temperature changeandhumiditythanwoodalone.Manydifferentmaterialcombinations are used for laminae, e.g. CFRP, wood,
GRP, foam, etc. For instance, in one type of compos-
ite bow limb, facing and backing strips of GRP arejoined to each side of a thin core strip of maple withepoxy adhesive. Tubular alloy steel limbs have been
superseded as they were prone to internal aqueous cor-
rosion: sudden fracture of a drawn bow (or its string)can be extremely dangerous.
14.5.3 Arrow design
Successful discharge of an arrow from a bow involvesa careful balancing of three arrow characteristics;namely, length, mass and stiffness (‘spine’). Subse-
quent ﬂight depends on the aerodynamic qualities of
the design of head, shaft and ﬂetching. The length ofthe arrow is determined by the geometry of the humanbody; typically, lengths range from 71 to 76 cm. The
masschosendependsinitiallyuponthetypeofarchery,
e.g. maximum range, target shooting, etc. The prod-uct of efﬁciency ( /DC1) and stored energy ⊿E
s/triangleleftgives the
kinetic energy of the arrow, hence:
/DC1EsD0.5mv2
o ⊿14.2/triangleleft
where mDmass of the arrow and voDits initial
velocity. Thus velocity increases with bow efﬁciencyand decreasing arrow mass.Finally, an arrow must possess an optimum, rather
than maximum, stiffness (‘spine’) which must be
matchedtothebow.Bendingstiffnessofanarrowshaft
is measured in a three-point bend test (Figure 7.6).
Central to the design of an arrow is the phenomenon
known as the Archer’s Paradox (Figure 14.5). At the
loose, with the arrow pointing slightly away from the
target, the arrow is subjected to a sudden compressive
force along its length which, together with the deﬂect-
ing action of the archer’s ﬁngers, generates lateral
vibrations in the moving arrow. Correct matching of
the dimensions, stiffness and vibration characteristics
(frequency, amplitude) of the arrow enables the arrow
to clear the bow cleanly. In addition to dependence
on the arrow’s dimensions, the frequency of ﬂexu-
ral vibration is proportional to the square root of the
speciﬁc stiffness ⊿E//SUB/triangleleft. Frequencies are in the order
of 60 Hz. Reasonable agreement has been obtained
between theory and high-speed cin ´ephotographic stud-
ies.
4
Of the 15 kinds of wood used as arrows for long-
bows in medieval times, ash was generally regarded as
the best. Nowadays, arrowshafts are tubular and made
from (i) drawn and anodized aluminium alloy (7075-
T9, 7178-T9), (ii) similar alloys bonded to a smooth
outer wrap of unidirectional CFRP and (iii) pultruded
CFRP. (Early CFRP arrows were unpopular because
they tended to develop splintering damage.) Most
arrowshafts are constant in diameter along their length
but have the disadvantage that their bending moment
varies, increasing from zero at the ends to a maximum
at the centre. Tapering (‘barrelling’) the tubular shaft
from the middle to the ends reduces this undesirable
ﬂexing characteristic: barrelled arrows are used by topprofessionals.
Feathers are the traditional ﬂetching material and
still used but are fragile and suffer from the weather.
They rotate the arrow and give stability during ﬂight
4At the Royal Armaments Research & Development
Establishment (RARDE), UK.
Materials for sports 413
Figure 14.5 The Archer’s Paradox (after Pratt, 1976) .
but consume kinetic energy. Smooth polymeric vanes
made from polyethylene terephthalate ( Mylar)a r e
strong, weather resistant and, because of their lower
aerodynamic drag, give greater range; the same poly-
mer is also commonly used in stranded form ( Dacron)
for bowstrings.
14.6 Bicycles for sport
14.6.1 Frame design
The modern bicycle is a remarkable device for con-verting human energy into propulsion. The familiar
diamond frame, with its head, top, seat and down
tubes, evolved in the late nineteenth century. Whenin use, it distorts elastically; this compliance provides
rider comfort. Compliance absorbs energy and frame
stiffness is accordingly maximized in racing machines.The stress distribution in a working frame is complex,
being in-plane as well as out-of-plane. Sudden impact
stresses must be withstood. Poor design, workman-ship and/or maintenance can lead to component failure
which, because of the ﬂuctuating nature of stressing,
often has fatigue characteristics.
McMahon & Graham (1992) have provided a
detailed comparison of typical tube materials forframes. Beam theory is used to identify the key
design parameters. The basic linking formula which
expresses the stresses and strains at points along abeam deﬂecting under load is:
M/ID/ESC/yDE/r ⊿ 14.3/triangleleft
where MDbendingmoment, IDmomentofinertia
of beam section, /ESCDstress at a point, yDdistance
of point from neutral axis of beam, EDmodulus of
elasticity and rDradius of curvature of loaded beam.
In particular, we are concerned with (i) the maximumtensile stress /ESC
maxin the convex surface of a tube
subjected to a nominal bending moment and (ii) thecorresponding radius rof bending. Obviously, /ESC
max
should bear a good relation to the yield strength of the
material and rshould be maximized.
A tubular cross-section offers special advantages.
Within a bent beam, it locates as much material aspossibleinthehighlystressedregionswhichliedistantfrom the neutral axis: this axis lies in the plane mark-ing the transition from tension to compression. Beingsymmetrical in section, a tube can be loaded trans-versely in any direction and can withstand torsion. Its
moment of inertia is /EM⊿D
4/NULd4/triangleleft/64, where Dandd
aretheoutsideandinsidediametersofthetube,respec-tively. From relation (14.3) it can be seen that, for agivenbendingmoment, increasingthemoment ofiner-tia reduces stress and increases the radius of curvature.In similar fashion, it can be reasoned that reducing thetube wall thickness increases the surface stress ⊿/ESC
max/triangleleft.
Sometimes it is beneﬁcial to raise the moment of iner-tia by changing from a circular cross-section to a moreexpensive elliptical cross-section. Thus, in front wheelforks, which are subjected to severe bending stresses,an increase in themajor diameter of theellipsereducesstress in the crucial plane.
Table 14.1 compares the bending characteristics of
tubes made from four typical materials used for cycleframes; that is, from plain carbon steel, 0.3C–Cr–Moalloy steel (AlSl 4130), 6061 (T6) aluminium alloyand Ti–3Al –2.5V alloy. Calculated values for bendcurvature and maximum stress, which are the crite-ria of stiffness and permissible loading, are compared.The frames of mountain bicycles must sustain suddenimpact shocks;accordingly,larger-diameter ( D) and/or
thicker-walled tubing is used for certain frame mem-bersinordertoreducestresslevels.Thespeciﬁcelasticmoduli ⊿E//SUB/triangleleftfor the four materials are similar. Alu-
minium alloy offers weight saving but, because of its
relatively low Evalue (70 GN m
/NUL2), at the expense
of greater ﬂexure of the frame. Titanium alloy allowsreductions in tube diameter and wall thickness; its spe-ciﬁcyieldstrength ⊿/ESC
y//SUB/triangleleftisabouttwoandahalftimes
greater than that of Cr–Mo steel.
Although not included in Table 14.1, cold-drawn
seamless Mn–Mo tube steels have a special place inthe history of competitive cycling. e.g. Reynolds 531 .
Their nominal composition is 0.25C–1.4Mn –0.2Mo.Introduced in the 1930s, they have been used for theframes of many Tour de France winners and are still
414Modern Physical Metallurgy and Materials Engineering
Table 14.1 Comparison of weight and bending characteristics of four metallic frame materials: rand /ESCmaxcalculated
for tubes subjected to a bending moment of 100 N m (from McMahon & Graham, 1992)
Material Dd Moment Mass per Radius of Maximum /ESCmax//ESCy
(mm) (mm) of inertia I unit length curvature r stress /ESCmax
(cm4)( g m/NUL1) (mm) (MN m/NUL2)
Racing cycles
C steel 28.70 26.16 1.041 860 48 138 0.58
Cr–Mo steel 28.78 26.93 0.750 601 67 190 0.39
Al alloy 28.80 25.91 1.124 332 127 128 0.50
(6061-T6)
Mountain cycles (Top tube)
Al alloy 38.10 35.56 2.50 397 57 76 0.30
(6061-T6)
Ditto 34.93 30.81 2.87 575 49 61 0.24
Ti–3Al–2.5V 31.75 29.47 1.41 549 64 45 0.18
widely used for racing cycles.5
14.6.2 Joining techniques for metallic frames
The above guidelines provide a general perspective
but do not allow for the potentially weakening effectof the thermal processes used for joining the ends
of individual frame tubes. Such joints often coincide
with the highest bending moments. In mass produc-tion,thecold-drawnlow-carbonsteeltubesofstandardbicycle frames are joined by brazing. Shaped rein-forcing sockets (lugs) of low–carbon steel, togetherwith thin inserts of solid brazing alloy, are placed
around the tube ends, suitably supported, and heated.
A 60Cu–40Zn alloy such as CZ7A (British Stan-dard 1845) freezes over the approximate temperaturerange of 900–870
°C as the frame cools and forms a
strong, sufﬁciently ductile mixture of ˛andˇphases
(Figure 3.20). Butted tubes are commonly used tocounteract softening of the steel in the heat-affected
zones (HAZ); they have a smaller inside diameter
(d) toward the tube ends. For limited production runs
of specialized racing frames made from butted alloytubes, ﬁllet brazing with an oxy-acetylene torch at alower temperature is more appropriate, using a silverbrazing alloy selected from the AG series of British
Standard 1845, such as 50Ag–15Cu–16Zn –19Cd
(melting range 620–640
°C). Cadmium-free alloys are
advocated if efﬁcient fume-extraction facilities are notavailable because CdO fumes are dangerous to health.
Tungsten-inert gas (TIG) welding
6is widely used
and has tended to replace brazing, e.g. lugless Cr–Mosteel frames for mountain bicycles. Unlike oxyacety-lene ﬂames, heating is intense and very localized. Thehardenability of Cr–Mo steels is such that a strong
5‘531’tubes were used for the chassis of the jet-powered
Thrust 2 vehicle in which Richard Noble broke the one-mile
land speed record (1983), achieving a speed of 1019 km h/NUL1
6Patented in the 1930s in the USA., where argon and
helium were available, this ﬂuxless arc process is widely
used for stainless steels and alloys of Al, Ti, Mg, Ni and Zr.mixture of dispersed alloy carbides, pearlite and possi-
blybainiteformsintheweldﬁlletastheyaircoolfrom
temperatures above 850 °C. The latest type of low-
alloysteel for frames, available ineither cold-drawn or
heat-treated condition ( Reynolds 631 and853), is air
hardening. Although inherently very hard (400 VPN),
TIG-welding increases its hardness in the HAZ. It pos-
sesses better fatigue resistance than other alloy steels
and its strength/weight ratio makes it competitive with
Ti–3Al–2.5V alloy and composites.
Aluminium alloy tubes, which are solution treated
and artiﬁcially aged (T6 condition), present a problem
because heating during joining overages and softens
the structure, e.g. 6061, 7005. The high thermal con-
ductivity of aluminium worsens the problem. Titanium
alloys, such as the frame alloy Ti–3Al –2.5V, absorb
gases and become embrittled when heated in air, e.g.
oxygen, nitrogen, hydrogen. Again, it is essential to
prevent this absorption by shrouding the weld poolwith a ﬂowing atmosphere of inert gas (argon).
14.6.3 Frame assembly using epoxy adhesives
These joining problems encouraged a move toward
the use of epoxy adhesives with sleeved tube joints.7
As well as helping to eliminate the HAZ problem,
adhesives make it possible to construct hybrid frames
from various combinations of dissimilar materials
(adherends), including composites. Brake assembliescan be glued to CFRP forks. Adhesive bonds also
damp vibrations, save weight, reduce assembly costs
and are durable. Extremes of humidity and tempera-
ture can cause problems and care is essential during
adhesive selection. Adhesives technology meets the
7Adhesive-bonded racing cycles, sponsored by Raleigh
Cycles of America, were highly successful in the 1984Olympic Games. Subsequently, Raleigh made mountaincycles from aluminium alloy tubes (6061-T8) bonded withPermabond single-part ESP-311 epoxy adhesive.
Materials for sports 415
stringent demands of modern aircraft manufacturers8
and makes a vital contribution throughout the world
of sport.
The structural adhesives most widely used in gen-
eral engineering are the epoxy resins; their ther-
mosetting character has been described previously
(Section 2.7.3). Normally they are water resistant.Theyformstrongbondsbut,beinginaglassystate,arebrittle. Accordingly, thermoplastic and/or elastomericconstituents are sometimes included with the ther-
mosetting component. When using the two-part ver-
sion of a thermosetting adhesive, it is important tocontrol the proportions of basic resinous binder andcatalytic agent (hardener) exactly, to mix thoroughlyand to allow adequate time for curing. In single-partepoxy adhesives the resin and hardener are pre-mixed:
rapid curing is initiated by raising the temperature
above100
°C. Thermoplasticadhesives,usedalone, are
weaker, more heat sensitive and less creep resistant.Elastomeric adhesives, based on synthetic rubbers,are inherently weak. Meticulous preparation of the
adherend surfaces is essentialfor all types of adhesive.
14.6.4 Composite frames
Epoxy resins are also used to provide the
matrix phase in the hollow, composite frames of
high-performance bicycles. Carbon ﬁbre reinforced
polymers(Section 11.3.2.1)combinehighstrengthandstiffness; their introduction facilitated the constructionof monocoque (single shell) frames and led to theappearance of a remarkable generation of record-
breaking machines.
9Typically, they feature a daring
cantilevered seat, a disc rear wheel and three-spokeopen front wheels, all of which are made from CFRP.An example is depicted in Figure 14.6.
14.6.5 Bicycle wheels
Thefamiliararrayofwirespokesbetweenaxleandrimnormally uses hard-drawn wire of either plain 0.4%carbon steel (AISI 1040) or austenitic 18Cr–8Ni stain-
less steel (McMahon & Graham, 1992). Each spoke
is tangential to the axle, thus preventing ‘wind-up’displacement between axle and rim, and is elastically
pretensioned (e.g. 440 MN m
/NUL2)s ot h a ti ti sa l w a y si n
tension during service. During each wheel revolution,
the stress on a given spoke is mostly above the preten-
sion stress, falling once below it. Under these cyclicconditions, carbon steel has a greater nominal fatigueendurance than the corrosion-resistant 18/8 steel but
8Urea-formaldehyde resins ( Beetlecements) revolutionized
aircraft building in the 1940s when they were used for
bonding and gap-ﬁlling functions with birchwood/balsa
composites and spruce airframes e.g. De HavillandMosquito, Airspeed Horsa gliders.
9The prototype was the Lotus bicycle on which Chris
Boardman won the 4000 m individual pursuit in the 1992Olympic Games at Barcelona.
Figure 14.6 High-performance Zipp bicycle with
monocoque frame (courtesy of Julian Ormandy, School ofMetallurgy and Materials, University of Birmingham, UK) .
has a smaller resistance to corrosion fatigue. The latter
property is boosted by plating the carbon steel with asacriﬁciallayerofzincorcadmium.Bothtypesofsteelrespond well to the strain-hardening action of wiredrawing through tungsten carbide dies. Wheel rimsshould be strong, stiff, light and corrosion resistant.They are often formed by bending strips of extruded,precipitation-hardenable aluminium alloy to shape andjoining e.g. 6061-T6.
Conventional multi-spoked wheels generate energy-
absorbing turbulence during rotation. The distinctiveCFRP frontandrearwheelsofhighlyspecializedtime-trial machines, made by such ﬁrms as Lotus, Zipp,RMIT-AIS and Ultimate Bike, have a much loweraerodynamic coefﬁcient of drag. They are the prod-ucts of extensive computer-aided design programmes,windtunnelsimulationsandinstrumentedperformancetesting.
14.7 Fencing foils
A typical steel foil is about 0.9 m long and tapers toa rectangular cross-section of 4 mm ð3 mm. This
design gives a low resistance to buckling under thelarge axial stress produced when an opponent is struck
directly, an action which can bend the foil forcibly
into a radius as small as 20 cm. Traditionally, sword-makers use medium-carbon alloy steels of the typeemployed in engineering for springs. The extensiverange of elastic behaviour that is associated with ahigh yield strength is obviously desirable. The foil isformed by hot working 10 mm square bar stock andthen oil quenching and tempering to develop a marten-sitic structure with a yield strength in the order of
1500–1700 MN m
/NUL2. On occasion, during a fencing
bout, the applied stress exceeds the yield strength andthe foil deforms plastically: provided that the foil isdefect free, the fencer can restore straightness by care-ful reverse bending. In practice, however, used foilsare not defect free. During bouts, repeated blows fromthe opposing blade produce small nicks in the surface
416Modern Physical Metallurgy and Materials Engineering
of a foil. In time, it is possible for one of these stress-
raising notches to reach a critical size and to initiate
fatigue cracking within the tempered martensite. Finalfailure occurs without warning and the buttoned foilinstantly becomes a deadly weapon.
One research response to this problem was to con-
centrate upon improving fracture toughness and resis-tance to fatigue failure, thus eliminating instantaneity
of failure.
10In this alternative material, a steel–steel
composite, lightly tempered ﬁbres of martensite arealigned within a continuous matrix phase of tough
austenite. 10 mm square feedstock of duplex steel for
the blade-forging machine is produced by diffusionannealing packs of nickel-electroplated bars of springsteel at a temperature of 1000
°C, extruding and hot
working. While the bars are at elevated temperatures,nickel interdiffuses with the underlying steel. Nickel isa notable austenite ( /CR)-forming element, as indicated
previously in Figure 9.2. The optimum volume frac-
tion of tough austenite is about 5%. This duplex mate-
rial has the same speciﬁc stiffness as the conventionalsteel and has greater fracture toughness. In the eventof a surface nick initiating a crack in a longitudinalﬁlament of brittle martensite, the crack passes rapidlyacross the ﬁlament and, upon encountering the toughinterﬁlamentary austenite, abruptly changes direction
and spreads parallel to the foil axis, absorbing energy
as the austenite deforms plastically and new surfacesare formed. In practical terms, if the fencer should failto notice marked changes in the handling character-istics of a deteriorating foil, the prolonged nature ofﬁnal fracture is less likely to be dangerous and lifethreatening. Although safer, the duplex foil involves
increased material-processing costs and has a yield
strength about 5–10% lower than that of heat-treatedspring steel.
Highly alloyed maraging steels (Section 9.2.3) are
used nowadays for top-level competition fencing. Bycombining solid solution strengthening with ﬁne pre-cipitation in low-carbon martensite, they provide thedesired high yield strength and fracture toughness.
A typical composition is 0.03C (max)–18 Ni–9 Co
–5Mo –0.7Ti–0.1Al.
14.8 Materials for snow sports
14.8.1 General requirements
The previously quoted examples of equipment fre-quentlysharecommonmaterialrequirementsandprop-erties, such as bending stiffness, yield strength, tough-ness,fatigueresistance,densityandcomfort.However,eachsportmakesitsownuniquedemandsonmaterials.In snowboarding and skiing equipment, for instance,additional requirements include toughness at sub zero
temperatures (say down to /NUL30
°C), low frictional drag
10Materials research conducted at Imperial College,
London, on behalf of the fencing sword manufacturers, Paul
Leon Equipment Co. Ltd, London (Baker, 1989).and resistance to prolonged contact with snow and
