Repository: Ketankham/chatbot-meta-books

File: reed-hill-book.txt (part 42 of 48)
Steels that have undergone a simple hardening quench are usually mixtures of austeniteand martensite, with the latter constituent predominating. Both of these structures areunstable and slowly decompose, at least in part, if left at room temperature; the retainedaustenite transforms to martensite and the martensite undergoes a reaction that will bedescribed shortly. Since speciﬁc-volume changes are connected with both reactions, hard-ened steel objects undergo dimensional changes as a function of time when left at roomtemperature. Of more general importance is the fact that a structure that is almost com-pletely martensite is extremely brittle and is also very liable to develop quench cracks if agedat room temperature. These factors lead to the conclusion that steels with a simple marten-sitic structure are of little useful value, and a simple heat treatment called tempering is almost
always used to improve the physical properties of quenched steels. In this treatment, thetemperature of the steel is raised to a value below the eutectoid temperature and held therefor a ﬁxed length of time, after which the steel is cooled again to room temperature. Theobvious intent of tempering is to allow diffusion processes time to produce both a dimen-sionally more stable structure and one that is inherently less brittle.
A number of basic phenomena that occur during the decomposition of martensite
have been identiﬁed. These are as listed next
27and tend to occur in the order presented.
However, many of the phenomena tend to overlap to some degree.
(a) A redistribution of the carbon atoms in the martensite. This occurs roughly
between room temperature and 100°C. There are several ways that this redistri-bution may occur:(i) A segregation of the carbon atoms to lattice defects such as dislocations and
twin boundaries.19Ch19.qxd  11/6/08  4:00 PM  Page 633
Chapter 19 The Hardening of Steel 634
TABLE 19.7 Crystallographic data for phases of interest in the tempering of martensite.
(From Cheng, L., Brakman, C.M., Korevaar, B.M., and Mittemeijer, E.J., Met. Trans . A.,
19A 2415 [1988] with kind permission of Springer Science and Business Media.)
Lattice Number Fe Atoms 
Phase Structure Parameters (Å) per Unit-Cell
Martensite bct a/H110050.28664 /H110020.0013 wt pct C 2
c/H110050.28664 /H110010.0116 wt pct C
Ferrite bcc a/H110050.28664 2
Austenite fcc a/H110050.3555 /H110010.0044 wt pct C 4
/H9255-carbide hex. a/H110050.2735 2
c/H110050.4335
h-carbide orthorhombic a/H110050.4704; b/H110050.4318 4
c/H110050.2830
Cementite orthorhombic a/H110050.45234; b/H110050.50883 12
c/H110050.67426(ii) A clustering of the carbon atoms, which in turn can occur in several ways28,29
and involve spinodal decomposition and ordering.
(b) The precipitation of a transition carbide or carbides. The most generally identi-
ﬁed transition carbide is epsilon, /H9255, carbide. However, in many cases this carbide
is not well resolved and it is sometimes referred to as ( /H9255/h) carbide , that is, epsilon
or eta carbide. The primary difference is that epsilon carbide is hcp and eta car-
bide is orthorhombic. (See Table 19.7.) The precipitation of the transition carbideleaves a matrix of iron still containing the carbon atoms that were segregated tothe dislocations.
(c) The decomposition of retained austenite into a mixture of ferrite and cementite.
This structure has often been called bainite or secondary bainite .
(d) The conversion of the transition carbide and segregated carbon into small rod-
shaped cementite particles.
(e) Spheroidization of the rod-shaped cementite to reduce the surface energy of
the particles.
(f) Recovery of the ferrite structure.(g) Recrystallization of the ferrite structure.(h) Ostwald ripening of the cementite. In this process, the larger cementite particles
grow at the expense of the smaller particles. This further reduces the surfaceenergy and is accomplished by the diffusion of carbon atoms through the ironmatrix.
Classically, it has been the custom to talk about the three stages of tempering. The ﬁrst
stage was the precipitation of the transition carbide. It is, thus, the same as (b) in the abovecompilation of phenomena. The second stage was the decomposition of the retainedaustenite, that is, (c) above. Finally, the third stage corresponded to the formation ofcementite, (d) above. The difﬁculty of the three stages of tempering classiﬁcation is that astime goes on, additional stages are discovered. Because of this, various authors have19Ch19.qxd  11/6/08  4:00 PM  Page 634
635 19.13 Tempering
tended to use stage notations not consistent with the original three-stage concept. This
should be recognized when reading papers on the subject of tempering.
To fully grasp the subject of the tempering of martensite, it must be remembered 
that there are two basically different forms of martensite: the lath martensite that formsprimarily in low-carbon steels and the lenticular martensite that is the primary form inhigh-carbon steels. As may be seen in Fig. 19.17, the lath martensite is the dominant mor-phological feature in steels with less than about 0.5 percent C. By Fig. 19.23, the lenticu-lar martensite dominates above 0.9 percent C. In the intermediate range between 0.5 and0.9 percent C one ﬁnds mixed structures containing ﬁnite fractions of both types ofmartensite. Because of differences associated with the tempering of the high- and low-carbon containing martensites, it is perhaps best to consider the tempering of high-carbonand low-carbon steels separately. With this in mind, we shall ﬁrst consider the temperingof a high purity, high-carbon steel containing 1.13 percent carbon. A recent compre-hensive analysis of the tempering of such a steel has been made.
30As may be seen
in Fig. 19.16, the Mftemperature of this steel lies well below room temperature.
Consequently, it was observed that brine quenching of this steel to room temperaturefrom a temperature (842°C) in the austenite range resulted in a structure containing 15percent of retained austenite. However, a subsequent quench into liquid nitrogen (77 Kor/H11002196°C) reduced the volume fraction of retained austenite to 6 percent. The data that
will now be considered comes from specimens which were given the double (brine andliquid nitrogen) quenching treatment. The tempering reactions were studied in thesespecimens using both calorimetric and dilatometric (change in length) measurements.These were supplemented by microhardness measurements. A differential scanningcalorimeter (DSC) was used to obtain the thermal data and a thermal mechanical ana-lyzer was used in obtaining the change in length data. Recent improvement
30,31in these
instruments has made them valuable for the study of the kinetics of tempering reactionsunder isochronal conditions; that is, where the specimens are annealed (heated) at a con-stant rate. This type of annealing is also known as non-isothermal annealing . It should also 
be mentioned that the non-isothermal investigations were supplemented by someisothermal experiments.
Figure 19.25 shows the isochronal dilation curve obtained using a double quenched
specimen heated from /H11002196°C (77 K), the temperature of liquid nitrogen, to 450°C at a
rate of 10°C/min. In considering this curve, it should be noted that the normal thermalexpansion of the steel, in the absence of a tempering thermal reaction, gives a nearly linearcurve that rises steeply as the temperature is increased. That part of the curve shown inFig. 19.25 between the regions marked Stage 1 and Stage 2 represents a temperature inter-val in which there is no apparent tempering reaction and thus, its slope is due only to thenormal thermal expansion of the steel specimen. Deviations from this slope such as occurin the 5 temperature intervals designated as Stages 1 to 5, represent regions in which thespecimen also underwent length changes due to martensitic tempering reactions. The slopeof the experimental curve in these regions is accordingly determined by both the thermalexpansion of the specimen and the changes in length associated with the thermal reactions.As may be seen in Fig. 19.25, the slope in Stage 1 is steeper than that due to thermal expan-sion alone. The tempering reaction in this region causes an expansion of the specimen. Itwas concluded that this expansion was due to the transformation of a part of the austenitethat was retained as a result of the double quench to /H11002196°C. It can also be concluded from
Fig. 19.25 that relatively large contractions occurred in Stages 2, 3, and 5.19Ch19.qxd  11/6/08  4:00 PM  Page 635
Chapter 19 The Hardening of Steel 636
A corresponding differential thermal analysis (DTA) curve for a double quenched
1.13 percent carbon steel is shown in Fig. 19.26. In this case, a similar fully tempered
specimen was heated at a rate of 20°C/min, along with the doubly quenched martensitic
specimen, and the difference in temperature between the two specimens was recorded.
This temperature difference was then plotted against the temperature. In an experiment
of this type, the heat released in the martensitic specimen as it undergoes a tempering
reaction causes a temperature difference between the two specimens. The undulating
solid line in Fig. 19.26 represents the temperature difference between the specimens,
while the dashed lines below it show that the experimental curve is resolvable into a set
of peaks representing stages of tempering. Four of these stages correlate well with those
of the dialametric curve in Fig. 19.25. Since the data in Fig. 19.26 covered only the inter-
val between room temperature and 450°C, Stage 1 was not represented. An additional
peak, marked Stage Xin the ﬁgure, was observed. The basis for this peak will be discussed
presently.
Activation energies associated with the various tempering processes were deduced in
terms of the dependence of the data pertaining to the stages upon the rate of heating. This–200 –100 0 0 4 8 12 16 20 24 28 
100 200 300 400 500 600 
Temperature, °CLength change, μmStage 1Stage 2
Stage 3Stage 4
Stage 5
FIG. 19.25 Dilatomer curve of a 1.13 percent carbon steel brine quenched
from 842°C to room temperature and then, within 6 min, quenched into
liquid nitrogen at /H11002196°C. After the double quench, the change in length of
the 10.5 mm long specimen was monitored as it was heated to 450°C at a
constant rate of 10°C/min. (Abstracted from Cheng, L., Brakman, C. M.,
Korevaar, B. M., and Mittemeijer, E. J., Met. Trans. A , 19A 2415 [1988].)19Ch19.qxd  11/6/08  4:00 PM  Page 636
637 19.13 Tempering
50 100 150 200 250 300 350
Temperature, °CΔTStage 2Stage 3Stage 4 Stage 5
Stage X
FIG. 19.26 Differential thermal analysis (DTA) curve for a specimen like
that in Fig. 19.25. The heating rate in this case was 20°C/min. Data were
recorded between room temperature and 450°C. /H9004Tis the temperature
difference between the martensitic specimen and a stable reference
specimen. (Abstracted from Cheng, L., Brakman, C. M., Korevaar, B. M.,
and Mittemeijer, E. J., Met. Trans. A , 19A 2415 [1988].)
TABLE 19.8 Stages in the Tempering of a Martensitic 1.13 percent Carbon Steel. (Abstracted from Cheng, L.,
Brakman, C.M., Korevaar, B.M., and Mittemeijer, E.J., Met. Trans . A., 19A 2415 [1988] with kind permission
of Springer Science and Business Media.)
Temperature Activation Rate Controlling 
Stage Interval, °C Process Energy, J/mol Mechanism
1 /H11002180 to /H11002100 Transformation of retained Diffusionless transformation.
austenite to martensite.
2 Below /H11001100 Redistribution of carbon atoms by /H1101180 Volume diffusion of the 
(a) segregation to lattice defects and carbon atoms.
(b) clustering of carbon atoms.
3 80 to 100 Precipitation of ( /H9255/h) transition /H11011120 Pipe diffusion of iron atoms along 
carbide. dislocations to accommodate the 
volume misﬁt between the 
transition carbide particles and 
the iron matrix.
4 240 to 320 Decomposition of the remaining /H11011130 Volume diffusion of carbon atoms 
retained austenite to ferrite and in the austenite.
cementite.
5 260 to 350 Conversion of the segregated /H11011200 Combined volume and pipe 
carbon and the transition diffusion of iron atoms.
carbide to cementite.
X 200 to 270 Precipitation of Häggs carbide.required a number of isochronal annealing experiments carried out at heating rates
between 5 and 40°C per minute. The procedure for doing this is covered in the original
papers.32,33As a result of an analysis of all the dilatometric, calorimetric, and hardness data
obtained both isochronally and isothermally, the information displayed in Table 19.8 was19Ch19.qxd  11/6/08  4:00 PM  Page 637
Chapter 19 The Hardening of Steel 638
deduced. Note that in this table, Stage Xin Fig. 19.27 is suggested as being possibly due to
the precipitation of the Haggs carbide. This would indicate the formation of an additional
type of transition carbide that appears in a temperature interval different from that in
which the ( /H9255/h) carbide precipitates.
Finally, with regard to this study of the tempering phenomena in a high-carbon
steel, consider Fig. 19.27, which shows the hardness of the double quenched specimens
as a function of the tempering temperature at which each specimen was given a one
hour anneal. Note that the hardness of the specimens increases by about 150 HV 0.3
between room temperature and 100°C. (HV 0.3 signiﬁes a diamond pyramid hardness
measurement made with a 0.3 kg load). This increase in hardness with increasing
temperature is accredited to the clustering of carbon atoms in the martensite just
above room temperature and to the precipitation of ( /H9255/h) carbide just under 100°C. A
signiﬁcant factor with regard to the transition carbides is that they are extremely small
in size, as is to be expected considering the low temperature range in which they form.
They have, however, been identiﬁed with the aid of the electron microscope34and it
appears that the preferred position for their nucleation is the subgrain boundaries inside
the martensite. The average diameter of these subgrains is about 1.0 to 0.1 mm and the
thickness of the ( /H9255/h) carbide subgrain-boundary network is less than 20 nm. It is not
surprising that these carbides can cause an increase in the hardness.
004005006007008009001000
50 100 150 200 250 300 350 400 450 500
Temperature, °CHardness HV03
FIG. 19.27 Hardness of a 1.13 percent C steel, quenched in brine and then
in liquid nitrogen, as a function of tempering temperature. (From Cheng, L.,
Brakman, C.M., Korevaar, B.M., and Mittemeijer, E.J., Met. Trans . A., 19A
2415 [1988] with kind permission of Springer Science and Business Media.)19Ch19.qxd  11/6/08  4:00 PM  Page 638
639 19.14 Tempering of a Low-Carbon Steel
19.14 TEMPERING OF A LOW-CARBON STEEL
Several processes that occur during the tempering of high-carbon steels do not nor-
mally appear in the tempering of low-carbon steels. As may be seen in Fig. 19.16, themartensite ﬁnish temperature, M
f, lies above room temperature in steels with less than
about 0.6 percent C. This means that the amount of retained austenite in these steelsshould be small after quenching them from the austenite region, a fact conﬁrmed byFig. 19.17, which shows that the volume fraction of retained austenite is nearly zerobelow 0.4 percent C. Thus, Stage 3 in Table 19.8, which is accredited to the breakdownof retained austenite into ferrite plus cementite, should not be observed below approx-imately 0.4 percent C.
There is also a strong tendency to eliminate or suppress Stage 3 in Table 19.8, where
the precipitation of the transition carbide ( /H9255/h) takes place. This is because in a low-
carbon steel, most of the carbon atoms are able to segregate to dislocations during thequench, and the segregated carbon atoms are apparently too tightly bound to the dislo-cations for them to form transition carbide particles. The fact that in low-carbon steels,all or a large fraction of the carbon atoms are able to segregate during the quench, hasbeen clearly demonstrated by Speich
35using resistivity measurements. The electrical
resistivity of a steel is a function of the carbon concentration, whether the carbon atomsare in solid solution or segregated at dislocations. However, the increase in resistivitywith carbon concentration is greater when the carbon atoms are in solid solution. Thisis shown by the two dashed lines in Fig. 19.28, where the resistivity is plotted againstthe carbon content of the steels. Note that the calculated line marked No segregation has
a much steeper slope than that marked Complete segregation . The experimental data are
also plotted on this ﬁgure as a solid line curve that lies very close to the complete segre-gation line up to 0.2 percent C. According to Speich’s calculations, about 90 percent ofthe carbon is segregated below the 0.2 percent C concentration. Above 0.2 percent C,the slope of the experimental data curve becomes nearly equal to that of the no segre-gation curve. Therefore, it is concluded that in steels with less than 0.2 percent C, thecarbon of the martensite is almost completely segregated. In addition, because the plotof the experimental data effectively assumes the slope of the no segregation line above0.2 percent carbon, it is believed that at this concentration the dislocations in aquenched low-carbon steel become saturated with carbon atoms. A consequence of thisis that in low-carbon steels with greater than 0.2 percent carbon, the carbon availablefor precipitation as a transition carbide is about 0.2 percent smaller than the actual car-bon content of the steel.
Of the various stages listed in Table 19.8, it would appear that for steels with less
than 0.2 percent C, Stage 2, involving the segregation of carbon, actually occurs dur-ing the quench, and thus, is not a true stage of tempering. Stage 3, in which the tran-sition carbide is precipitated, is effectively suppressed because the carbon atoms aresegregated. Stage 4, where the retained austenite is decomposed to ferrite and cemen-tite, is eliminated because there is no retained austenite. This leaves only Stage 5, inwhich the segregated carbon forms small rod-shaped cementite particles and thehigher temperature phenomena, namely spheroidization of the cementite particlesand their growth by Ostwald ripening, and the recovery and recrystallization of theferrite matrix.19Ch19.qxd  11/6/08  4:00 PM  Page 639
Chapter 19 The Hardening of Steel 640
051015
0.1 0.2 0.3 0.4 0.5 0.6
Weight percent carbon ρ(μΩcm, 77°K)
ρL(T)No segregation
(calculated)
Complete segregation
(10  min at 150 °C)
FIG. 19.28 The segregation of carbon during quenching of iron-carbon
martensites as detected by electrical resistivity measurements. (From
Speich, G. R., Trans. TMS-AIME , 2452553 [1969].)
With regard to the tempering phenomena that occur at higher temperatures, Speich
has indicated that the rod-shaped particles dissolve near 400°C and are replaced by
spheroidal Fe3C particles. The Fe3C particles are nucleated at lath boundaries and for-
mer austenite grain boundaries, but there may also be general nucleation.
As for the reactions that occur in the ferrite matrix, the ﬁrst takes place between
500 and 600°C and involves the recovery of the dislocations in the lath boundaries.
This produces a low-dislocation-density acicular ferrite structure. On further heating to
600 to 700°C, the acicular ferrite grains then recrystallize to form an equiaxed ferrite
structure. This recrystallization occurs with greater difﬁculty at higher carbon cencen-
trations because of the pinning action of the carbide particles on the ferrite boundaries.
The end result of tempering in a plain-carbon steel is an aggregate of equiaxed ferrite
grains containing a large number of spheroidal iron-carbide particles. In the Ostwald
ripening stage the spheroidal carbide particles grow. This is accomplished by diffusion
processes and results from the fact that larger particles have lower free energies than do
smaller particles. A study36of the growth kinetics of the carbide particles in iron-carbon
alloys indicates that the growth rate is diffusion-controlled. However, the problem is com-
plex, as indicated by the fact that the effective diffusion constant for growth lies between19Ch19.qxd  11/6/08  4:00 PM  Page 640
641 19.15 Spheroidized Cementite
10710810910101011
024 6  × 10–42.0  × 103 sec
2.0  × 104 sec
2.0  × 105 sec
1.0  × 106 sec
Particle size ( Rj), cmNj, number/cm3Steel Fe− 0.79 °C
Temp. 704 °C
FIG. 19.29 Number of particles per unit volume, Nj, in
a given size class as a function of the mean particle size
of the class, Rj, for an eutectoid steel spheroidized at
704°C. (From Vedula, K.M., and Heckel, R.W., Met.
Trans . 19 [1970] with kind permission of Springer
Science and Business Media.)103 109 1010 1011 1012 
104 105 106 
Time, secNumber of particles per 
unit volume 
FIG. 19.30 The total number of
particles per unit volume as a func-
tion of the time of spheroidization
for the steel of Fig. 19.29. (From
Vedula, KM., and Heckel, RW.,
Met. Trans. 1 9 [1970]  with kind
permission of Springer Science and
Business Media.)
the diffusion coefﬁcients for the diffusion of carbon and for the diffusion of iron in the
ferrite. Figure 19.29 indicates some of the problems associated with studying the growth
of a precipitate. Note that the precipitate particles have a range of particle sizes and that
with increasing annealing time, while the average particle grows in size so that the num-
ber of particles decreases (Fig. 19.30), the range of particle sizes increases. An excellent
series of pictures is shown in Fig. 19.31. These are electron micrographs of the structures
of steel specimens tempered in the range where the carbide particles are coalescing.
19.15 SPHEROIDIZED CEMENTITE
Spheroidized cementite is the name given the structure consisting of cementite spheroids
embedded in a matrix of ferrite when the particles become large enough to be easily
visible under the light microscope. Such a structure is readily attained in a moderate
length of time, if the third stage of tempering is carried out at a temperature just below
the eutectoid temperature (727°C). A typical photograph (made with a light micro-
scope) of a spheroidized cementite structure is shown in Fig. 19.32. This structure is
perhaps the most stable of all the ferrite and cementite aggregates. Martensite, bainite,
and even pearlite can be transformed into this microstructure by holding the metal for
a sufﬁciently long time just below the eutectoid temperature. The formation of the19Ch19.qxd  11/6/08  4:00 PM  Page 641
426  °C
Tempered 1 hour593  °C
Tempered 1 hour675  °C
Tempered 12 hours
FIG. 19.31 Structure of tempered martensite in a steel with 0.75 percent carbon. Electron microscope. 15,000 /H11003.
(From Turkalo, A. M., and Low, J. R., Jr., Trans. AIME , 212750 [1958].)
FIG. 19.32 Spheroidized cementite in a 1.1 percent carbon steel. 
Light microscope. 1000 /H11003
64219Ch19.qxd  11/6/08  4:00 PM  Page 642
643 19.16 The Effect of Tempering on Physical Properties
10 30 40 50 60 70 
100 200 300 
Tempering temperature, °C (Time, 1 hour)Rockwell "C" hardness1.4% Carbon
0.8% Carbon
0.4% Carbon
FIG. 19.33 Effect of tempering temperature on
the hardness of three steels of different carbon
contents. (Lement, B.S., Averbach, B.L. and
Cohen, M., Trans. ASM , 46851 [1954]. Reprinted
with permission of ASM International (R). All
rights reserved. www.asminternational.org)spheroidized cementite is, of course, slowest when the starting structure is pearlite, and it
is also true that the coarser the pearlite structure the more difﬁcult it is to spheroidize it.
The spheroidized cementite structure is especially desirable in softened high-carbon
steels, for steels containing this microstructure are more readily machined and give better
results when heat-treated. Consequently, high-carbon steel sold under the label “annealed”
will almost always possess a spheroidized structure.
19.16 THE EFFECT OF TEMPERING ON PHYSICAL PROPERTIES
The microstructure changes that occur during tempering greatly change the physical prop-
erties of steel. The hardness of tempered steels will now be considered. The changes in this
property are functions of both tempering time and tempering temperature. Curves such as
those of Figs 19.33 and 19.34, where the hardness (as measured at room temperature after
the tempering heat treatment) is plotted as a function of tempering temperature, speciﬁ-
cally refer to constant tempering times (1 hr) at each tempering temperature. Curves for
both medium- and high-carbon steels are shown in Fig. 19.33 and in each case, the speci-
mens employed were refrigerated at /H11002196°C before tempering. The purpose of this treat-
ment was to reduce the retained austenite in the quenched metal to a negligible quantity,
so that the results plotted in Fig. 19.33 are truly representative of the effects of tempering
martensite. If the specimens had contained a ﬁnite amount of retained austenite, an addi-
tional hardening component would have been introduced due to the transformation of
austenite to martensite or bainite. This is frequently observed in hardness versus temper-
ing temperature curves and appears as a rise in hardness just above room temperature.
A slight increase in hardness (not due to retained austenite) may be observed in the
higher carbon steel (1.4 percent) as the tempering temperature is carried to about 93°C. This
is undoubtedly associated with the precipitation of ( /H9255/h) carbide. A similar rise is not
observed in the lower carbon steel (0.4 percent) because of the much smaller quantity of
(/H9255/h) carbide that can precipitate in this composition. It should also be mentioned that while
the precipitation of epsilon carbide undoubtedly contributes a hardening component to the
steel, the depletion of carbon from the martensite matrix can be expected to contribute a
softening component. The observed hardness, therefore, reﬂects the result of these two
effects. A decided softening of the specimen, however, occurs when reactions associated with19Ch19.qxd  11/6/08  4:00 PM  Page 643
Chapter 19 The Hardening of Steel 644
the formation of cementite become appreciable. This is shown by the marked drop in hard-
ness that starts at about 200°C. In the early parts of this stage, both the solution of epsilon
carbides and the removal of the carbon from the martensite (low-carbon form) should soften
the metal. However, at the same time, cementite precipitates contribute a hardening effect.
When the steel has attained a simple ferrite and cementite structure, further softening
results from the growth or the coalescence of cementite particles. This softening, due to
growth in size and decrease in number of the cementite particles, continues and becomes
more rapid the closer one approaches the eutectoid temperature (727°C). In effect, this
means that for ﬁxed tempering times the hardness of tempered martensite will be lower the
closer one comes to the eutectoid temperature. The curves of Fig. 19.33 are only drawn for
tempering temperatures below 375°C. Above this temperature to 727°C the three given
curves can be expected to continue to fall in hardness with approximately the same slope
as they exhibit in the temperature range from 200°C to 375°C. Figure 19.34 is from the
work of Speich.37It shows the effect of tempering on the hardness (DPH) of steels of low
to medium carbon concentration, and complements the data given in Fig. 19.33. In addi-
tion, this diagram also outlines the reactions that occur during tempering.
A comprehensive illustration of how the hardness of tempered martensite varies in
iron-carbon steels, with both carbon concentration and tempering temperature, appears in
Fig. 19.35. The data for this diagram were obtained by using small thin (2.5 mm thick)
specimens for the higher carbon steels and similar specimens with half this thickness for
the lower carbon steels. The small sizes of the specimens gave them a rapid cooling rateTemperature, °C0 100100200300400Hardness, dph5006007008000.39%C
0.18%C
0.097%C
0.057%C
0.026%C
200 300 400 500Recrystallization
Growth of
Fe3C
Spheroidal
Fe3C ppt.
600 700 800Temperature, °F
200 400 600 800 1000 1200 1400
Carbon
segregation
(<0.2%C)Rod shaped
carbide ppt.
∈-carbide ppt.
(>0.2%C)Recovery
FIG. 19.34 The hardness of low and medium iron-carbon martensite
tempered for 1 hour between 100°C and 700°C. (From Speich, G. R.,
TMS-AIME , 2452553 [1969].)19Ch19.qxd  11/6/08  4:00 PM  Page 644
645 19.16 The Effect of Tempering on Physical Properties
when they were quenched. All of the specimens were austenitized at 927°C for 10 min
and then brine quenched. After this, they were tempered at the indicated temperatures for
1 hour. The quench produced 100 percent martensitic structures in all the specimens
except for those with the higher carbon concentrations. The volume fraction of retained
austenite in the specimens containing 0.5, 0.72, and 0.98 percent carbon were 3, 7, and
13 percent, respectively. The strong effect of carbon on the hardness of quenched steels is
clearly shown in Fig. 19.35. Note that the effect of carbon on hardness drops sharply as
the tempering temperature is increased.Carbon, percent704°C649°C538°C482°C427°C371°C316°C260°C204°C149°CAS-quenched
010020020253035404550556065
300400500Hardness, HV
Hardness, RC600700800900
0.2 0.4 0.6 0.8 1.0593°C
FIG. 19.35 The hardness of tempered martensite in iron-carbon steels.
(Abstracted from Grange, R.A., Hribal, C.R., and Porter, L.F., Met. Trans . A,
8A1775 [1977] with kind permission of Springer Science and Business
Media.)19Ch19.qxd  11/6/08  4:00 PM  Page 645
Chapter 19 The Hardening of Steel 646
19.17 THE INTERRELATION BETWEEN TIME AND TEMPERATURE
IN TEMPERING
The fact that time and temperature have corresponding effects in tempering of steels, espe-
cially in the stage where aggregates of cementite and ferrite are involved, has been known
for a long time. This is demonstrated in a simple fashion in Fig. 19.36, where a number of
curves corresponding to different tempering temperatures are given. In each case, the
curve shows the dependence of hardness on the time at the indicated tempering temper-
ature. The same data can also be related by a simple rate equation
19.9
where tis the time to attain a given hardness, Qis an empirical activation energy for the
process, Ais a constant, and Rand Thave their usual signiﬁcance.
19.18 SECONDARY HARDENING
Most steels are used with either a pearlitic or a quenched and tempered structure consist-
ing of an aggregate of carbide particles embedded in a matrix of ferrite. In either case, a
two-phase ferrite and carbide structure is involved. When alloying elements are added to
steels, they may enter the ferrite or the carbides in varying amounts depending on the
alloying element concerned. Some elements, however, are not found in the carbides.
These include: aluminum, copper, silicon, phosphorus, nickel, and zirconium. Other ele-
ments are found in both the ferrite and the carbides. A number of these elements in the
order of their tendency to form carbides (manganese having the least and titanium the
greatest) are: manganese, chromium, tungsten, molybdenum, vanadium, and titanium.
Most alloying elements in steels tend to increase the resistance of the steel to soften-
ing when it is heated, which means that for a given time and temperature of tempering,
an alloy steel will possess a greater hardness after tempering than a plain-carbon steel
of the same carbon content. This effect is especially signiﬁcant in a steel that contains1
t/H11005Ae/H11002Q/RT
+0.13040506070
1 10 100 103
Time, in minutesRockwell “C” hardness250°C
315°C
425°C
535°C FIG. 19.36 The effect of time and temperature
on the hardness of a tempered steel: 0.82 percent
carbon, 0.75 percent manganese. (After Bain,
E. C., Functions of the Alloying Elements in Steel ,
ASM , Cleveland, 1939.)19Ch19.qxd  11/6/08  4:00 PM  Page 646
647 Problems
appreciable amounts of carbide-forming elements. When these elements are tempered at
temperatures below 540°C, the tempering reactions tend to form cementite particles based
on Fe3C, or, more accurately, (Fe, M)3C where M represents any of the substitutional
atoms in the steel. In general, the alloying elements are present in the cementite particles
only in about the same ratio as they are present in the steel as a whole. However, when
the tempering temperature exceeds 540°C, appreciable amounts of alloy carbides are pre-
cipitated. The precipitation of these new carbides which, in general, do not conform to the
formula (Fe, M)3C, induces a new form of hardening that is believed due to
coherency.38,39A schematic comparison of the tempering curves of a plain-carbon steel
and a steel with large amounts of carbide-forming elements is shown in Fig. 19.37.
That the alloy carbides do not form readily at lower tempering temperatures is
undoubtedly related to the fact that at these tempering temperatures the rate of diffusion
of substitutional elements is too slow to permit their formation. Cementite can form
because the diffusion rate of carbon is still very large at temperatures below 540°C. The
formation of cementite depends only on the diffusion of carbon.
The use of carbide-forming elements in order to produce a steel with a high resistance
to tempering is best illustrated by the so-called high-speed steels. These are tool steels, whose
original purpose was for use as tool bits in lathes and other machines where the cutting edges
often get very hot during machining operations. Steels of this type retain their hardness for
very long periods of time even at a red heat. A typical high-speed composition is represented
by the composition designated 18-4-1, which contains approximately 18 percent tungsten,
4 percent chromium, 1 percent vanadium, in addition to approximately 0.65 percent carbon.
PROBLEMS
19.1 (a) Determine the ideal critical diameter, DI, of an
unalloyed 0.65 percent C steel with an austenitic grain
size 7.
(b) What is the hardness of this steel, when it has (1) a
100 percent martensitic structure and (2) a 50 percent
martensitic structure? Give your answers in Rockwell-C
units (HRC).(c) At what distance along a Jominy bar should one ﬁnd
the HRC of the 50 percent martensitic structure?
19.2 Now assume that one has a plain-carbon steel with
an austenitic grain size 7 containing 0.65 percent C and
0.75 percent Mn.
(a) Give the HRC values for the 100 percent and 50 percent
martensitic structures.0 10 20 30 40 50 60 70 
100 200 300 400 500 600 700 
Temperature, °CRockwell “C” hardnessNo molybdenum 5% molybdenum FIG. 19.37 Secondary hardening in a steel
containing 0.35 percent carbon. (After Bain, 
E. C., Functions of the Alloying Elements in Steels ,
ASM, Cleveland, 1939.)19Ch19.qxd  11/6/08  4:00 PM  Page 647
Chapter 19 The Hardening of Steel 648
(b) Determine the DIof this steel.
(c) At what distance along a Jominy bar of this steel would
one expect to ﬁnd the HRC corresponding to 50 percent
martensite?
19.3 What diameter of bar of the plain-carbon steel of
Prob. 19.2 will have a 50 percent martensitic structure at
its center after being properly austenitized and given avery good oil quench?
19.4 The American Iron and Steel Institute (AISI) speci-
ﬁcations for steels require only that the concentrations of
the alloying elements fall within speciﬁed limits. As anexample, consider the steel designated AISI 4135. Thespeciﬁcations call for a carbon concentration between0.32 to 0.38 percent, manganese between 0.60 to 1.00,silicon from 0.20 to 0.35, chromium from 0.75 to 1.20,and molybdenum from 0.15 to 0.25. Compute the D
Ifor
an AISI 4140 steel (grain size 7) containing only theminimum concentration of each alloying element.
19.5 Determine the D
Ifor AISI 4135 when it contains the
maximum concentrations of the various elements. Note: the
multiplying factor for 1.20 percent Cr is 3.592.
19.6 The answers to Problems 19.4 and 19.5 are DI/H110052.2
and 8.1, respectively. It is interesting to see how this is
reﬂected in their respective Jominy curves. This can bedemonstrated with the aid of tabulated distance hardnessdividing factors that are listed in ASTM A 255. With thesefactors it is possible to determine the hardness at variousdistances along a Jominy bar, given a value of D
Iand the
initial hardness at 1/16 in. from the quenched end of thebar. This initial hardness, designated as IH, is normally
assumed to equal that of a 100 percent martensitic structureand can be obtained from the carbon concentration of thesteel. The hardness at a given distance along the Jominy baris then computed by dividing the value of the IHby the dis-
tance hardness dividing factor corresponding to the distance in
question. The distance hardness dividing factors for steelswith D
I/H110052.2 and DI/H110057.0 are listed in the table below.
(a) Determine the two IHvalues.
(b) Divide the IHvalues by their respective distance hard-
ness dividing factors to obtain two sets of Jominy hardnessvalues, and plot these as two separate Jominy curves.19.7 Consider an AISI 4135 steel in which all of the alloy-
ing elements have the mean or average value of theirranges.
(a) Determine its ideal critical diameter.
(b) Determine the maximum diameter of a bar of this
material that can be quenched so as to obtain a 50
percent martensite–50 percent pearlite structure at itscenter when given a poor oil quench.
(c) Make the same computation, but now assume that
the bar is given a brine quench.
19.8 In certain cases the grain size of a metal may be of
the order of several tenths of a mm. Approximately what
is the ASTM grain size number of a metal whose grain
size is 0.2 mm?
19.9 (a) Determine the relative volume change when a
carbon steel containing 0.6 percent of carbon is reacted toform 100 percent martensite.
(b) What is the corresponding change in a linear dimension?
(c) Assuming that Young’s modulus is 206,850 MPa,
what tensile stress would have to be applied to this steel
in order to obtain a strain equivalent to that found in (b) of this problem?
(d) The compressibility of iron at room temperature is:
Determine the magnitude of the pressure increase that
would be needed in order to decrease the volume of the0.6 percent C steel specimen by an amount equal to theexpansion that occurs when it transforms from austeniteto martensite.
19.10 Suppose that you are given a 2 in. diameter bar of
the eutectoid composition plain-carbon steel described in
Prob. 19.2 and that it has a very coarse pearlite structure.Describe a procedure that could change the coarse pearlitestructure into a relatively ﬁne spheroidized cementitestructure.
19.11 (a) Describe the various reactions involved in the
decomposition of martensite during tempering./H9004V
V/H9004P/H110055.773 /H1100310/H110026 per MPa
Jominy Distance Hardness Dividing Factors (1/16 in).
DI, in. 2 3 4 5 6 7 8 9 10 12 14 16 18 20 24 28 32
2.2 1.00 1.07 1.23 1.43 1.66 1.73 1.82 1.90 1.98 2.20 2.30 2.39 2.47 2.56 2.74 2.90 3.03
7.0 1.00 1.00 1.00 1.00 1.00 1.00 1.00 1.00 1.00 1.00 1.01 1.03 1.04 1.05 1.08 1.13 1.1519Ch19.qxd  11/6/08  4:00 PM  Page 648
649 References
REFERENCES
1. Davenport, E. S., and Bain, E. C., Trans. AIME , 90117
(1930).
2. Grange, R. A., and Kiefer, J. M., Trans. ASM , 2985 (1941).
3. Atlas of Isothermal and Cooling Transformation Diagrams ,
American Society for Metals, 1977.4. Zhao, M., Yang, K., Xiao, F., and Shan, Y., Materials
Science and Engineering , A355, 2003, 126–136.
5. Umemoto, N., Komatsubara, N., and Tamura, I., in
Solid-Solid Phase Transformations , Edited by H. I. Aaronson
et al., TMS-AIME , 1111–1115.
6. “Heat Treating”, ASM Handbook , vol. 4, 1991, 3–19.
7. Eldis, G. T., in Hardenability Concepts with Applications to
Steel, edited by D. V. Doane and J. S. Kirkaldy, TMS-
AIME, 1978, 126–157.
