Repository: Ketankham/chatbot-meta-books

File: tem-book.txt (part 42 of 71)
 هب انم خدا 
image
peakLooking at
dislocation indirection ofincident beamD below δInstrinsic
SFA
A
CBδδ
δB|φg|2MN M
FS/RH
perfect–crystal
convention
Thompson
Tetrahedron[110]
[121]
[112][101] [011][211]
FIGURE 26.5. A brief summary of dislocations in an fcc crystal: bis defined by the finish- (F) to-start (S) vector in a right-hand (RH) circuit that comes to
closure around the dislocation but fails to close in the perfect crystal. The location of the diffracted intensity |f g|2relative to the core depends on the sign
ofb,g, and sfor the FSRH convention. If any sign is reversed, the contrast shifts across the core. When a perfect dislocation splits into Shockley partial
dislocations, the order of the partial dislocation is given by the Thompson tetrahedron.INVISIBILITY CRITERION
Ifg.b¼0, then you won’t see any contrast because
the diffracting planes are then parallel to R.
26.3 C ONTRAST FROM A SINGLE DISLOCATION .................................................................................................................................. 445
www .Iran -mavad .com  
ﻣﺮﺟﻊ ﺩﺍﻧﺸﺠﻮﻳﺎﻥ ﻭ ﻣﻬﻨﺪﺳﻴﻦ ﻣﻮﺍﺩ
If we compare the contrast from a dislocation with
that from a SF, the difference is that now ais a con-
tinuously varying function of z. The image of the dis-
location itself shows thickness fringes but it may be ‘out
of contrast’ at some depths or thicknesses, as you can
see (look carefully) in the experimental image shown inFigure 26.6E.
Some points to remember from this discussion are
&The sign of saffects the image.
&The sign of xaffects the image; the image is
asymmetric.
&The magnitude of saffects the image.
&The depth of the dislocation and the thickness of the
specimen affect the image.
&The appearance of the image depends on g.bor,
more completely, on ( g.b)sandg.b/C2u.
&If we repeat this analysis for other values of g.b(¼n)
and plot intensities, we would find that the imagewidth becomes broader as nincreases.
&Note where the dislocation image ‘comes from’: the
position of the line in the image only rarely corre-
sponds to the projected position of the dislocation; itis usually displaced to one side of the core.
&As a complication, remember that the dislocationswill probably be found in wedge specimens, not idealparallel-sided ones.
A final ‘rule of thumb’ which you may find use-
ful (from computer modeling and early analytical
calculations) is that if g.b¼0, you can still ‘see’
dislocations when g.b/C2u/C210.64. For fcc materials,
this rule can be useful when the foil is not parallel toa {111} plane.
Other examples of dislocation images are illustrated
in Figure 26.6. Remember that partial dislocations are
not only present in fcc metals; they also occur in many
fcc semiconductors and many layer materials. Such
materials may have a very low stacking-fault energyallowing the partial disloc ations to separate, forming
wide ribbon-like defects, as shown in Figure 26.6A–C.
The single ‘line’ (that is actually a dark line and a less-
dark line) below the arrow in (C) is a dislocation havingits Burgers vector parallel to g(sog.b¼2); you can see
two ‘peaks’ in the image, one darker and broader than
(A) (B)
(D) (E)(C)
(F)
(G) (H)
FIGURE 26.6. (A–C) Three strong-beam BF images from the same area
using (A) {11 /C221 } and (B, C) {220} reflections to image dislocations which
lie nearly parallel to the (111) foil surface in a Cu alloy which has a low
stacking-fault energy. (D, E) Dislocations in Ni 3Al in a (001) foil imaged in
two orthogonal {220} reflections. Most of the dislocations are out ofcontrast in (D). (F) A complex dislocation crossing a (rotational) domain
boundary; the character of the dislocation changes and thus its dissociation
width changes. (G, H) Dislocations of a (001) interface between two slightlylattice-mismatched III–V compounds.
446 ............................................................................................................................................................................I MAGING STRAIN FIELDS
www .Iran -mavad .com  
ﻣﺮﺟﻊ ﺩﺍﻧﺸﺠﻮﻳﺎﻥ ﻭ ﻣﻬﻨﺪﺳﻴﻦ ﻣﻮﺍﺩ
the other. Notice that one of those dark lines in (C) has
nearly disappeared in (B) and the dark peak is on theother side of the dislocation. A group of three parallell i n e si sp r e s e n ti n( C )b u ti sa l m o s to u to fc o n t r a s ti n
(B). These are Shockley partial dislocations all having
the same band thus giving g.b¼0 in (B) (the three lines
actually form by the dissociation of a perfect disloca-
tion with Burgers vector
1
251124). The 11 /C221 image (A)
is formed by tilting the specimen to a 112 pole ( /C24208
from the 111 pole) and shows contrast from the stack-
ing faults themselves (imagine them filling the area
between the dislocations); these faults will never give
contrast at the 111 pole since g.Ris then always 0 (or an
integer). Intermetallics tend to have large unit cells so
that the superlattice dislocat ions dissociate into partial
dislocations, which would have been perfect disloca-tions in the disordered crystal (Figure 26.6D and E).These super-partial dislocations can dissociate further
as they might have in the disordered lattice, or they can
separate differently in diffe rent ordered domains (Fig-
ure 26.6F). Dislocations in interphase boundaries canbe revealed by imaging with different reflections (Fig-
ure 26.6G and H). Since the dislocations are present to
accommodate the mismatch ,t h e ym u s tl i ea t ,o rc l o s e
to, the (001) phase boundary. It can be difficult toanalyze their Burgers vecto rs unambiguously, because
the adjoining materials have different extinction dis-
tances, etc. The topic is ‘image interpretation’: now youknow why. One of the extra challenges is determining
the plane on which this dissociation occurs. We’ll illus-
trate how we can see g.b/C2ucontrast when we examine
dislocation loops in Zn in Section 26.6.
26.4 DISPLACEMENT FIELDS AND EWALD’S
SPHERE
In Section 26.2, we showed that when a displacement
R(r) is present, we can think of sas being replaced by sR
(equation 26.7). This new sshould be written more
completely as
sR¼sþg:@R
@zþyBg:@R
@x(26:10)
The point is that, as you can see in Figure 26.7, Rcauses
the lattice planes to bend through an angle df.S ot w o
other parameters, namely gands, also change. The dif-
fraction vector is actually lengthened by Dgbut, moreimportantly, gis rotated. The result is that sincreases by
the two components saandsbs h o w ni nt h ef i g u r e ,t og i v e
sR. If you manipulate this equation for small angles you
can produce equation 26.7. We usually neglect the third
term because yBis small but it can become important when
screw dislocations intersect the surface.
An alternative way of looking at this deformation is
to think of gas changing by Dg. We can define this
change by the equation
g:ðr/C0RðrÞ Þ¼ð gþDgÞ:r (26:11)
so that
/C0g:RðrÞ¼Dg:r (26:12)
The implication is that the information about the dis-placement field, R(r), is present in the region around g
but not actually at g. Remember that the reflection gis
present because we have a perfect crystal. It is difficult toimage this type of scattering (but it becomes easier usingOG
sδφ(Δg)g
sa=gδφ2θB
kIkD
sb=θBg∂Rg
∂xg
Ewald sphereC
gG
FIGURE 26.7. The strain field of the dislocation causes the lattice planes
to bend through an angle df.S o gandsalso change. The diffraction
vector is lengthened by Dgand gis rotated. So sincreases by the two
components of sR, i.e., saandsb.
A QUESTION
How many dislocations can you really see in Figure
26.6H? Answer: zero.
26.4 D ISPLACEMENT FIELDS AND EWALD ’SSPHERE ............................................................................................................................................... 447
www .Iran -mavad .com  
ﻣﺮﺟﻊ ﺩﺍﻧﺸﺠﻮﻳﺎﻥ ﻭ ﻣﻬﻨﺪﺳﻴﻦ ﻣﻮﺍﺩ
EFTEM). If you displace the objective aperture, you
will still see the dislocation, but other inelastic scattering
will complicate image interpretation. We saw that scat-
tering does indeed occur between Bragg reflections inSection 17.6. An analogy for scattering from disloca-tions is the scattering of light from a single slit which wediscussed in Chapter 2.
In the deformable-ion approximation (Section 25.13),
we make the assumption that the atom doesn’t know it hasmoved. If R(r)v a r i e sr a p i d l y ,a si td o e sn e a rt h ec o r eo fa
dislocation, the approximation must fail. You can drawthe same conclusion whenever the density of the materialchanges rapidly. So what we should do is use a bettermodel for the atomic potential, one that also takes accountof what happens to the valence electrons at such a defect.Of course, linear elasticity theory also fails when thestrains, and hence R(r), are large, as at dislocation cores.
26.5 DISLOCATION NODES AND
NETWORKS
You can analyze the Burgers vectors of dislocations
which form networks directly and easily, if all the dis-locations lie in a plane parallel to the surface of thespecimen, as illustrated in Figure 26.8 for the case ofgraphite. The idea is simple: you form a series of images
using different g-vectors. Don’t forget that you can tilt
to other poles; in fact, you’ll often need to tilt the speci-men just to image SFs which lie parallel to the foil sur-
face, as in Figure 26.8A (but you won’t see SF fringes
then). When the diffraction vector is parallel to theplane of the SF you’ll only see contrast from the dis-
locations as in Figure 26.8B–D. Such tilting experiments
are essential if you’re examining networks of misfit dis-locations since the dislocations will then often have acomponent of their Burgers vector out of the plane of
the network.
26.6 DISLOCATION LOOPS AND DIPOLES
Loops have been studied extensively because they canform when point defects coalesce. There are probably
thousands of papers describing TEM studies of radia-tion damage and the formation of dislocation loops. In
fact, many HVEMs were built in the 1960s just to study
this problem. Questions which were answered led to agreatly improved understanding of irradiation processes(but failed to justify the construction of more nuclear
power stations). We found that
&The loops can form by coalescence of interstitials or
vacancies.
&The rate of growth, critical size, and nucleation timefor different loops can be measured.
&Some of the loops are found to be faulted (contain-ing a SF) while others are not faulted. The faultingshould be related to the size of the loop and the
stacking-fault energy of the material.
These studies were particularly instructive illustra-
tions of the value of diffraction contrast.
&Dislocation loops can have either positive or nega-
tiveb,and can be inclined to the beam on different
planes as shown in Figure 26.9. Many person-yearshave been spent analyzing the inside-outside con-trast from such defects to determine if they werecaused by vacancies or interstitials.
&Loops can be present that show no g.bcontrast.
&Loops can enclose single or multiple stacking faults,and so exhibit SF contrast as shown in Figure 26.10.
&The dislocation dipole is a special case and givesan important example of interacting dislocations.TEM is the best way to image dipoles because theyhave no long-range strain fields; the Burgers vectorof the complete dipole is zero! (More on this inChapter 27.)
Dislocations in Zn provide a particularly nice illustra-
tion of g.b/C2ucontrast. If the specimen surface is parallel
(A) (B)
(C) (D)
FIGURE 26.8. Dislocation networks in graphite. In (A) the stacking
faults parallel to the foil surface are imaged by using a gthat is inclined
to the fault (so g.R6¼ 0); in (B–D) two of the three dislocations at each
node are in contrast but the third is invisible. Knowing gfor each image,
the Burgers vector of the dislocations can be determined as shown in
(B–D) ( g.b=0 for the missing dislocations).
448 ............................................................................................................................................................................I MAGING STRAIN FIELDS
www .Iran -mavad .com  
ﻣﺮﺟﻊ ﺩﺍﻧﺸﺠﻮﻳﺎﻥ ﻭ ﻣﻬﻨﺪﺳﻴﻦ ﻣﻮﺍﺩ
to the (0001) basal plane, then dislocation loops can
readily form by coalescence of vacancies. In Figure
26.11, bis normal to gso that g.b¼0. These loops give
a clear illustration of how t he appearance of the imagedepends on the line direction, u, of a dislocation. Note
that you can see the dislocation contrast, even though
g.bis zero, so this is not an absolute criterion for
invisibility.
The above discussion is fine if the loops are large, but
a problem arises when they are small. You must then
consider the details of the contrast mechanism.
This was, of course, true for all these images, but now
the size of the defect is small compared to the extinctiondistance. The schematic shown in Figure 26.12 summa-rizes the contrast that arises from small vacancy loops; ifthe loops were interstitial in nature, the contrast would be
reversed. Not only does the black/white contrast change as
the position of the defect changes in the specimen, but itssize also appears to change. When the nature of the loopsbecomes more complex, the appearance of the image mayalso become more difficult to interpret with ‘butterflies,’
‘lozenges,’ and ‘peanuts’ being seen. Notice that the behav-
ior of the contrast differs in the BF and DF images; thiseffect is similar to that which we discussed in Chapter 25and is again related to anomalous absorption.
Dislocation dipoles can be present in great numbers
in heavily deformed metals, but can also be important
in the degradation of some semiconductor devices.
Dipoles can be thought of as loops which are so elon-gated that they look like a pair of single dislocationsof opposite Burgers vector, lying on parallel glide
planes. As a result, they are best recognized by their
FIGURE 26.10. Dislocation loops in irradiated Ni showing SF contrast.(B)
(D)
(F)
(H)(A)
(C)
(E)
(G)
Ewald
sphereIncident
beam
A AInside
contrastOutside
contras t
B Bb
b
b
b
gsgs
FIGURE 26.9. (A) Structure of an interstitial loop relative to the diffract-
ing plane (faint lines). (B) Arrows show the rotation of the diffracting
planes around the dislocation. (C, D) Vacancy loops. (E, F) Position of
the image contrast relative to the projected dislocation position. Insidecontrast occurs when clockwise rotation of the diffracting planes bringsthem into the Bragg condition. Outside contrast occurs for the counter-
clockwise case. (G, H) The relationship between g,s, and the sense of
rotation. Everything is reversed if the loops are tilted in the opposite
direction relative to the beam (i.e., reflect this figure in a mirror).
FIGURE 26.11. Prismatic loops in Zn parallel to the (0001) surface of the
specimen with b¼c[0001]. All round the loop, bis normal to gso that g.b¼
0 and the vector b/C2ulies in the plane of the loop. At A, B, and C, b/C2uis
parallel to gso that we see strong contrast. However, at D, b/C2uandgare
mutually perpendicular so that g.b/C2u¼0 and the loop disappears.
IMAGES AND THICKNESS
The basic idea is that the appearance of the image is
now dependent on the thickness of the specimen.
26.6 D ISLOCATION LOOPS AND DIPOLES .............................................................................................................................................. 449
www .Iran -mavad .com  
ﻣﺮﺟﻊ ﺩﺍﻧﺸﺠﻮﻳﺎﻥ ﻭ ﻣﻬﻨﺪﺳﻴﻦ ﻣﻮﺍﺩ
‘inside-outside’ contrast, as illustrated in Figure 26.13.
You can appreciate the origin of the term by looking at
the projection of the images of the two dislocations
when you reverse the sign of g: since the two disloca-
tions have opposite Burgers vectors, Figure 26.9 tellsyou that one image will lie on one side of the core and
the other on the opposite side. The order reverses when
we reverse g.
26.7 DISLOCATION PAIRS, ARRAYS, AND
TANGLES
Remember, you are not limited to g-vectors which are
parallel to the foil surface; hence you can tilt the speci-
men to see SF contrast. As we saw in Figure 26.8A, this
is often helpful if you have SFs associated with the
dislocations; you can then produce g.Rcontrast for the
fault. We will discuss dislocation dissociation more inChapter 27. If you look back at Figure 26.6 or 26.8, you
will see the benefit of being able to see the SF. This
figure also illustrates the effect of non the dislocation
contrast.
Consider a dislocation in an fcc metal which can
dissociate into two Shockley partial dislocations on
the (111) plane. We can write down the dislocation
reaction as
1
21/C2210/C2/C3
¼1
61/C2221/C2/C3
þ1
621/C221/C2/C3
onð111Þ(26:13)
If we image this dislocation using the ð2/C2220Þreflection,
then g.b¼2. If, instead, we use the ð20/C222Þreflection,
then g.b¼1. The appearance of the image is very
different even if we cannot see the individual partial
dislocations.
The advantage of using high voltages to study arrays
of dislocations is illustrated in Figure 26.14; everythingwe said in Chapter 11 applies when we study disloca-
tions. We see thickness fringes at the surface, but these
disappear in the central region of the foil—the contrast
becomes constant. When the foils are this thick, you
may find stereomicroscopy helpful in giving a 3D view
of the defect arrangement; you can imagine its value ininterpreting an image such as that shown in Figure
26.15A. The defects may be very close together in heav-
ily deformed materials, as shown in Figure 26.15B; of
course, the interpretation of such an image depends on
the thickness of the specimen so you also need to know
the voltage used to form the image. Ideally, make the
specimen thin over very large areas to minimize image
overlap. If the density of defects is too large, the weak-
beam technique may be the only way to ‘look into’ the
walls (Chapter 27) but then the specimen needs to be
even thinner.
FIGURE 26.12. Changes in the black-white contrast from small disloca-
tion loops at different depths in the specimen. The DF shows the same
contrast at top and bottom while the BF contrast is complementary at thetwo surfaces.
(B)(A)
FIGURE 26.13. Images of dislocation dipoles in Cu showing inside-out-
side contrast on reversing g(/C6220). (A) is inside; (B) is outside.
450 ............................................................................................................................................................................I MAGING STRAIN FIELDS
www .Iran -mavad .com  
ﻣﺮﺟﻊ ﺩﺍﻧﺸﺠﻮﻳﺎﻥ ﻭ ﻣﻬﻨﺪﺳﻴﻦ ﻣﻮﺍﺩ
26.8 SURFACE EFFECTS
In TEM, we always have thin foils. Dislocation strain
fields are long range, but we often assign them a cut-offradius of /C2450 nm. However, the thickness of the speci-
men might only be 50 nm or less, so we can expect the
surface to affect the strain field of the dislocation, and
vice versa.
When an edge dislocation lies parallel to the surface
of a very thin specimen, it causes the specimen to bend.The effect is not large, but large enough compared to theBragg angle, as illustrated schematically and with anexample in Figure 26.16.
Similarly, if the dislocation is dissociated, the proxim-
ity of the surface causes its width to decrease (as inFigure 26.16C). We can model this situation using‘image dislocations’ as shown in Figure 26.16D. Themain point is that we can think of these image disloca-tions as forcing the partial dislocations closer together;the proximity of the surface can really change the struc-
ture of the defect, not just its contrast. A similar effect
can occur when the dislocation is inclined to the surfaceand can result in a V-shaped dissociated dislocations, aswe’ll show in Section 27.8.
A special interaction between dislocations and sur-
faces occurs when a dislocation tries to glide out of thematerial but can’t penetrate a surface layer (which mighteven be amorphous, as in the case of oxide films onmetals), as shown in Figure 26.17.
FIGURE 26.14. Dislocations threading through a very thick specimen in an image recorded using a (very) high-voltage (3 MeV) TEM.
(B)(A)
FIGURE 26.15. (A) Dislocation tangles in an Fe-35% Ni-20% Cr alloy,
creep tested at 700 8C; the dislocations have moved by glide and climb and
do not lie on well-defined planes. (B) Dislocation walls in Al which has
been heavily deformed by directional rolling. (200-keV electrons but superspecimen.)A CALCULATION
sinyD/2¼b/2t.
Ifb/C240.25 nm and t¼50 nm sin yD/2¼0.0025 and
yD¼0.298; compare to a Bragg angle from sin yB¼
(nl/2d) (0.0037 nm/0.05 nm ¼0.0074). yB¼0.428.N o t i c e
howyDincreases for thinner foils and yB(andl)
decreases as voltage increases.
26.8 S URFACE EFFECTS ............................................................................................................................................................................ 451
www .Iran -mavad .com  
ﻣﺮﺟﻊ ﺩﺍﻧﺸﺠﻮﻳﺎﻥ ﻭ ﻣﻬﻨﺪﺳﻴﻦ ﻣﻮﺍﺩ
We can have dislocations at the surface just because
the structure of the surface layer is different from that of
the bulk material. The surface of materials can actuallyreconstruct. The surface of a very clean (111) Au film is
actually more dense than the rest of the film and this
misfit is accommodated by surface dislocations, asshown in Figure 26.18. We see the contrast because thestrain field extends into the bulk layer. The identifica-
tion of these dislocations has been confirmed using
STM, which also gives more information on the detailedsurface structure. However, they were observed first byTEM. The difficulty in TEM studies is that the surface
contaminates unless you operate under UHV condi-
tions. The same comment is true for STM of metalsbut we are used to having a poorer vacuum in TEM
and faster/easier specimen exchanges.
Dislocations can be viewed nearly parallel to their
line directions, when we still see contrast even for screw
dislocations, as you can see in Figure 26.19A. Initially,
this contrast is surprising since g.bandg.b/C2umust bezero for any dislocation. However, the screw dislocation
can relax at the surface, as shown in Figure 26.19B; itgives a twist. You see the screw dislocation even thoughg.b=0 because of this twist.
26.9 DISLOCATIONS AND INTERFACES
Interfaces are, of course, important in all polycrystallinematerials. In metals, semiconductors, and thin films onsubstrates, the interaction between dislocations andinterfaces is critical. So now we’ll briefly examine thespecial features we see when combining line and planardefects, as illustrated in Figure 26.20. This is one topicwhere image simulation, which we’ll discuss in Section26.12, is invaluable. The location of the GB is known
because we can see (just) the thickness fringes and the
GB dislocations. Notice that there are also ‘extrinsic’(lattice) dislocations running into the GB. This is a greatfigure for student questions!
When we have an array of dislocations, the strain
fields overlap so that the value of R(r) for each disloca-
tion tends to be reduced. This is the GB model of aninterface.
Dislocations can be present at interfaces where the
composition, or structure, or both change
(B) (A)
(D) (C)
FIGURE 26.16. (A) BF image of a single-edge dislocation lying parallel to the surface of a very thin foil of SnSe, causes the diffracting planes to bend as
shown schematically in (B) so we see different contrast intensity in the matrix on either side of the defect. (C, D) If the dislocation is dissociated, the image
forces due to the surface cause its width to decrease as it approaches the surface. The schematic in (D) shows two image dislocations included to represent
the effect of the nearest surface.
GOLD
The dislocation in Figure 26.18 is one atomic plane
below the surface but g.bstill works.
452 ............................................................................................................................................................................I MAGING STRAIN FIELDS
www .Iran -mavad .com  
ﻣﺮﺟﻊ ﺩﺍﻧﺸﺠﻮﻳﺎﻥ ﻭ ﻣﻬﻨﺪﺳﻴﻦ ﻣﻮﺍﺩ
&Misfit dislocations accommodate the difference
in lattice parameter between two well-alignedcrystalline grains. Surface dislocations (as we sawin Section 26.8) are a special subgroup of misfitdislocations.
&Transformation dislocations are the dislocationsthat move to create a change in orientation orphase. The
1
651124dislocations in twin bound-
aries in fcc materials are an example of transforma-
tion dislocations (twinning dislocations).
A complication in the analysis of images of interfacial
dislocations is that they are often associated with steps in
the interface. There are many examples of such steps inFigure 26.21, including an example of ‘step bunching.’(Notice also that sis different for the two grains!) Some-
times, as is the case for the
1
651124twinning disloca-
tions, the dislocations must introduce a step. In other
situations, steps are present but there is no dislocation.
The difficulty is that we often encounter all three of these
situations at the same time. We will also examine thesedefects using weak-beam conditions in Chapter 27 andusing HRTEM in Chapter 28.We will discuss the images first and then, remember-
ing that information must also be present in the DP, we
will relate the two.
In many cases that interest us, GBs appear as
arrays of dislocations. In general, the grains are mis-oriented. There are some special cases as we saw inChapter 24.
&Two grains may have a near-common plane
and therefore a nearly common, but different,
g-vector.
&In small-angle GBs, yis small, so the separation of
the dislocations is large (sin y/2¼b/2d).
(A)
(B)
FIGURE 26.17. (A) Schematic diagram of dislocations pinned at the
surface of the specimen by surface films such as oxides. (B) A reduced
(i.e., metal) film on NiO pins dislocations. Such films may be introduced
during or after thinning to electron transparency.
(A)
(C)
(E)(B)
(D)
(F)
FIGURE 26.18. Dislocation networks can form at the surface of (111) Au
islands because the surface layer relaxes to a ‘lattice’ parameter that is
different from that of the bulk material. Different dislocations are visibleunder different diffracting conditions. The edge misfit dislocations form
nodes in the triangular islands and show the usual g.bcontrast behavior.
(A), (C), and (E) are experimental images; (B), (D), and (F) are schematics
showing gand summarizing the contrast.
26.9 D ISLOCATIONS AND INTERFACES ............................................................................................................................... .................... 453
www .Iran -mavad .com  
ﻣﺮﺟﻊ ﺩﺍﻧﺸﺠﻮﻳﺎﻥ ﻭ ﻣﻬﻨﺪﺳﻴﻦ ﻣﻮﺍﺩ
TheS¼3 twin boundary in fcc materials is an
example of an interface where you can use common,
but different, gvectors. Here, e.g., the ð3/C223/C223Þplane in
one grain is parallel to the ( /C22511) plane in the other grain
(because these two reflections superimpose), and the
lengths of these two gvectors are identical, as you can
see in Figure 26.22. However, this common reflection
would not normally be used to form an image because g
is rather large. This type of coincidence of dissimilar
planes can also occur for other GBs.
In the case of small-angle boundaries, we can pre-
tend that the reflection is common to both grains. The
image of the twist GB in Figure 26.23 was formed using
such a ‘reflection’ (i.e., two nearby reflections). (Lookback at Figure 17.7 to get an idea of what the DP wouldbe like.) What we are really doing is treating the disloca-
tions as if they were isolated lattice defects; actually, the
gvectors for the two grains will be rotated relative to
one another.Lattice misfit is very important whenever we are
studying thin films; dislocations are often present toaccommodate misfit. An example is shown in Figure26.24, where dislocations are present between spinel
and NiO; these two materials each have an fcc crystal
structure. Although you can easily appreciate thechange in lattice parameter, there is also a less obvious
change in the elastic constants.
(A)
(B)
(C)
FIGURE 26.19. Screw dislocations viewed end on /C6g.( A )T w oi m a g e si n
/C6g. (B) The twist relaxation at the surf ace. (C) Representations of the
resulting contrast. The schematics in (B) show the diffracting planes rotating
in the same direction away from the edge-on orientation at both surfaces.
FIGURE 26.21. Steps at interfaces may also cause diffraction contrast
when associated with strain. In this Ge specimen, the steps displace thethickness fringes in the GB so they are readily visible. The fringe spacing isdifferent at the top and bottom of the boundary because the diffractionconditions are different at each grain.
FIGURE 26.20. Dislocations interacting with a GB; the dislocation con-
trast changes because its strain field changes when it enters the boundaryand becomes part of the dislocation structure.
454 ............................................................................................................................................................................I MAGING STRAIN FIELDS
www .Iran -mavad .com  
ﻣﺮﺟﻊ ﺩﺍﻧﺸﺠﻮﻳﺎﻥ ﻭ ﻣﻬﻨﺪﺳﻴﻦ ﻣﻮﺍﺩ
(A) (B)
FIGURE 26.22. (A) DP and (B) its indexed schematic for a S¼3 twin boundary in an fcc material. Notice that many pairs of g-vectors exactly overlap
but have very different indices.
FIGURE 26.23. A low-angle (001) twist boundary in Si oriented almost
exactly parallel to the specimen surface. Two (040) reflections were
excited to form this BF image, but for small misorientations these areso close that we treat them as one reflection.
FIGURE 26.24. An irregular array of misfit dislocations at the interface
between a spinel particle and a NiO matrix. The lattice mismatch is very
small as you can appreciate from the scale. Although you can ‘see’ a
distorted hexagonal array of dislocations, you have to remember thatthis interface is actually curving within the specimen so that we are onlyseeing a projection of the structure.
26.9 D ISLOCATIONS AND INTERFACES ............................................................................................................................... .................... 455
www .Iran -mavad .com  
ﻣﺮﺟﻊ ﺩﺍﻧﺸﺠﻮﻳﺎﻥ ﻭ ﻣﻬﻨﺪﺳﻴﻦ ﻣﻮﺍﺩ
The TEM beam ‘sees’ yet another change: the extinc-
tion distance is different. The result is that, if the crystal
is inclined to the electron beam, you will see thicknessfringes associated with the interface. Not much work
has been done on this, but you may find that it is more
difficult to use the g.bcriterion for determining Burgers
vectors, especially when the misfit is large.
Phase transformations o ften involve the movement
of dislocations, generally at semicoherent interfaces.All the conditions discussed above may hold; however,
now the dislocations will certainly be associated with a
step on the interface to allow the transformation toproceed, so as to physically translate the interface.
However, you’ll find it difficult to model the contrast
from such dislocations, especially when you have athin layer of the new phase enclosed by the matrix, asis the case when a precipitate grows, as illustrated in
Figure 26.25.
The main effect of steps on such interfaces is that
they cause a shift in the thickness fringes. It is often
difficult to tell if there is also a dislocation present.
We’ll summarize some features you should remem-
ber when studying dislocations in interfaces
&If the orientation of the grains is different, the dis-
tribution of strain from the dislocation may be dif-
ferent in the two grains; the diffraction contrast is
determined by this strain field.&If the chemistry of the two grains is different or if youuse different but equal gvectors, the extinction dis-
tances will be different and the image of the disloca-tions must therefore be affected.
&Be careful not to confuse moire ´fringes with dislo-
cations (we discussed moire ´fringes in Chapter 23).
The guide is that the dark and light moire ´fringes
have approximately equal widths; if there is anyambiguity, you should use weak-beam imaging(Chapter 27) and carefully examine the DP.
Humble and Forwood have shown using computer
simulation of dislocations in interfaces that it is best to
use diffraction conditions where a reflection is satisfied in
both grains, otherwise the dislocation images tend to be
rather featureless relative to the interface thickness fringes.
26.10 VOLUME DEFECTS AND PARTICLES
When the defects are small, the image may be dominatedby the strain-field contrast; that is the aspect we areconsidering here. You have to remember, though, thatthese defects may have a different structure, lattice param-eter, and composition. The theory for a spherical par-ticle in a matrix was given over 40 years ago and is known
as Ashby-Brown contrast. The theory works well for
coherent particles but as soon as the first interface dis-location forms, analysis becomes much more difficult.
Lattice-strain effects aro und spherical precipitates
appear as lobes of low intensity with a line of no contrastperpendicular to g, as shown schematically in Figure
26.26. If you measure the size of the precipitates from a
DF image and the size of the strain-contrast lobes in BF,
you can get a direct measure of the lattice strain surround-ing a single precipitate, which is really quite remarkable.The process requires some specific experimental condi-tions and careful calibration of the image recording pro-cedure. It is quite a specialized study, so you should read
the original references for details. If your precipitates
aren’t spherical, intuitive i nterpretation of the images is
unreliable and you have to resort to computer simulation.
Figure 26.26B shows how a spherical particle might
strain the lattice. Notice that in this case, all the planescontinue across the particle so it is coherent and thereare no misfit dislocations. The figure here assumes that
all the strain occurs in the matrix, which is only true for
a hard particle in a soft matrix. The displacement fieldused to model this situation is
R¼C
er (26:14)
when r/C20r0, and
R¼Cer3
0
r3r (26:15)
FIGURE 26.25. Transformation dislocations in the interface between a
growing lath of hematite (pseudo-hexagonal alumina structure) in a
ferrite (cubic spinel structure) matrix. The dislocations are curved becausethey were moving while heating the thinned specimen, which is why we
know they are transformation dislocations, not simply misfit dislocations.GB VERSUS PB
This means that the strain field at phase boundaries is
notthe same as at a GB.
456 ............................................................................................................................................................................I MAGING STRAIN FIELDS
www .Iran -mavad .com  
ﻣﺮﺟﻊ ﺩﺍﻧﺸﺠﻮﻳﺎﻥ ﻭ ﻣﻬﻨﺪﺳﻴﻦ ﻣﻮﺍﺩ
when r/C21r0.Ceis an expression for the elastic constants,
given by
Ce¼3Kd
3Kþ2E1þnðÞ(26:16)Kis the bulk modulus of the precipitate; Eandnare
Young’s modulus and Poisson’s ratio, respectively, for
the matrix. The important feature is that Ralways has
radial symmetry. Thus, when we consider the Howie-
Whelan equations, we realize that when g.R¼0 we will
see no contrast. So, there will be a ‘line of no contrast’
normal to g.
The strain can be plotted using the equations
given by Ashby and Brown and the image simulated
(see below), as shown in Figure 26.26A. In the image
from a specimen of a Cu-Co alloy containing smallCo precipitates shown in Figure 26.26C, we can see
that the images of the particles resemble butterflies
or coffee beans. With the improvement in comput-ers, the image contrast expected from much morecomplex particle geometries can now be calculated
and can even consider statistical structural fluctua-
tions.
26.11 SIMULATING IMAGES
It is important that you understand the origins ofdiffraction contrast from strain fields before you tryto simulate this contrast using a computer. Havingsaid that, few students would want to calculate image
intensities by hand. The Howie-Whelan equations can
be used to simulate images of dislocations, which isespecially important when the dislocations are close
together. The principal approaches used to simulate
diffraction-contrast images were discussed in Sections25.11–25.13.
Although the algorithm employed by the Head et al.
programs allows very fast computation of the image, it
does so by restricting the geometry of the defects. To
cope with more general geometries, e.g., the strain fieldfrom end-on screw dislocations or non-parallel disloca-tions, we can use Th ¨ole´n’s matrix algorithm. As we saw
in Chapter 25, the Howie-Basinski treatment extendsthe two-beam calculations to include several beams onthe systematic row and provides a method for circum-venting the column approximation.
26.11.A The Defect Geometry
When choosing the optimal simulation method,depending on the defect geometry, the problem of cal-
culating the image belongs to one of three categories
(A)
(B)
(C)
FIGURE 26.26. (A) Intensity contours from a simulated image of a
particle like that shown schematically in (B). Notice the line of no contrast
which corresponds to the plane which is not distorted by the strain field of
the particle. (C) Experimental image of coherent particles in Cu-Coshowing strain contrast and a line of no contrast as predicted.PHOTOGRAPHIC FILM
If you want to make quantitative comparisons with
real images on film, you must correct for the non-linearity of the film (see Chapters 30 and 31).
26.11 S IMULATING IMAGES ............................................................................................................................... ........................................ 457
www .Iran -mavad .com  
ﻣﺮﺟﻊ ﺩﺍﻧﺸﺠﻮﻳﺎﻥ ﻭ ﻣﻬﻨﺪﺳﻴﻦ ﻣﻮﺍﺩ
&Two-dimensional problem : including the most gen-
eral geometries where integration of the full two-
dimensional ( x,y) grid is necessary.
&One-dimensional problem : geometries where the
image depends only on either xoryand can be
represented by a profile, e.g., problems involving a
dislocation parallel to the foil surfaces.
&GCS problem : geometries where the method of gen-
eralized cross sections (GCS), developed by Headet al., can be applied. Situations where the disloca-
tions and fault planes are parallel to each other, but
inclined to the foil surface, are included in thisgroup.
Choosing the best method can speed up the simula-
tions considerably, as we’ll show later. The Head et al.program automatically determines the category andselects the appropriate calculation method.
26.11.B Crystal Defects and Calculating
the Displacement Field
The program Comis could simulate amplitude con-
trast from any number of defects consisting of fault
planes and straight, infinite dislocations. You just
needed to define the Burgers vector, line direction,and relative position; planar faults were defined bythe plane normal, the displacement vector, and therelative position. You could then predefine certainstandard geometries to ease the process of definingthe defect system.
Once you’ve defined the defect geometry, you must
consider the region of the crystal you want to simulate.In situations where the ‘interesting’ region is welldefined (as in the case of inclined dislocations or inter-secting dislocations), Comis determined this region andprovided it as the default. However, you could alwaysset the image region manually in A ˚ngstr ¨om units, to
obtain a desired magnification.
The displacement field for the dislocations was
calculated in Comis using linear, anisotropic elasticitytheory and was based on the algorithms of Headet al., so you had to specify the elastic constants ofyour crystal. The displacement field then correspondsto straight, infinite dislocations in an infinite mediumwith no account taken of surface relaxations. In anysimulation, you should be able to introduce imagedislocations outside the crystal in order to include
surface effects.
26.11.C The Parameters
An example which shows simulated images of an
orthogonal network of screw dislocations is given in
Figure 26.27. Comis could calculate the equilibriumconfiguration of certain types of interacting dislocations
using anisotropic elasticity theory, and then directly
incorporates the resulting geometry in subsequent
