Repository: Ketankham/chatbot-meta-books

File: callister-book.txt (part 43 of 65)
hole) concentration versus absolute temper-ature, draw schematic curves for both intrin-sic and extrinsic semiconducting materials.  (b)  On the extrinsic curve, note freeze-out, 
extrinsic, and intrinsic regions.
 6. For a p–n junction, explain the rectification 
process in terms of electron and hole motions.
 7. Calculate the capacitance of a parallel-plate 
capacitor.
 8. Define dielectric constant in terms of 
permittivities.
 9. Briefly explain how the charge-storing capacity 
of a capacitor may be increased by the insertion and polarization of a dielectric material between its plates.
10. Name and describe the three types of 
polarization.
11. Briefly describe the phenomena of ferroelec-
tricity and piezoelectricity.
The prime objective of this chapter is to explore the electrical properties of materials—
that is, their responses to an applied electric field. We begin with the phenomenon of electrical conduction: the parameters by which it is expressed, the mechanism of conduc-tion by electrons, and how the electron energy band structure of a material influences its ability to conduct. These principles are extended to metals, semiconductors, and insula-tors. Particular attention is given to the characteristics of semiconductors and then to semi-conducting devices. The dielectric characteristics of insulating materials are also treated. The final sections are devoted to the phenomena of ferroelectricity and piezoelectricity.18.1 INTRODUCTION
Electrical Conduction
One of the most important electrical characteristics of a solid material is the ease with which it transmits an electric current. Ohm’s law relates the current I —or time rate of 
charge passage—to the applied voltage V as follows:
 
V=IR (18.1)
where R is the resistance of the material through which the current is passing. The units 
for V, I, and R are, respectively, volts (J/C), amperes (C/s), and ohms (V/A). The value 
of R is influenced by specimen configuration and for many materials is independent of Ohm’s law
Ohm’s law 
expression18.2 OHM’S LAWConsideration of the electrical properties of 
materials is often important when materials selection and processing decisions are being made during the design of a component or structure. For example, when we consider an integrated circuit package, the  electrical behaviors of the various materials are diverse. Some need to be highly electrically conductive (e.g., connecting wires), whereas electrical insulativity is required of others  (e.g., protective package encapsulation).
  •  649
650  •   Chapter 18  /  Electrical Properties
AmmeterVariable resistor
Battery
Specimen
VoltmeterCross-sectional
area, AVI
lFigure 18.1  Schematic representation of the 
apparatus used to measure electrical resistivity.
current. The electrical resistivity 𝜌 is independent of specimen geometry but related to 
R through the expression
 𝜌=RA
l (18.2)
where l is the distance between the two points at which the voltage is measured and A is 
the cross-sectional area perpendicular to the direction of the current. The units for 𝜌 are 
ohm-meters (Ω ·m). From the expression for Ohm’s law and Equation 18.2,
 𝜌=VA
Il (18.3)
Figure 18.1 is a schematic diagram of an experimental arrangement for measuring elec-
trical resistivity.electrical resistivity
Electrical resistivity—
dependence on resistance, specimen cross-sectional area, and distance between measuring points
Electrical 
resistivity—dependence on applied voltage, current, specimen cross-sectional area, and distance between measuring points
18.3 ELECTRICAL CONDUCTIVITY
Sometimes, electrical conductivity 𝜎 is used to specify the electrical character of a ma-
terial. It is simply the reciprocal of the resistivity, or
 𝜎=1
𝜌 (18.4)
and is indicative of the ease with which a material is capable of conducting an electric 
current. The units for 𝜎 are reciprocal ohm-meters [(Ω ·m)−1].1 The following discussions 
on electrical properties use both resistivity and conductivity. In addition to Equation 18.1, Ohm’s law may be expressed as
 
J=𝜎ℰ (18.5)
in which J is the current density—the current per unit of specimen area I/A —and ℰ is 
the electric field intensity, or the voltage difference between two points divided by the 
distance separating them—that is,
 ℰ=V
l (18.6)electrical 
 conductivity
Reciprocal 
relationship between electrical conductivity and resistivity
Ohm’s law 
expression—in terms of current density, conductivity, and applied electric field
Electric field 
intensity
1The SI units for electrical conductivity are siemens per meter (S/m), in which 1 S/m = 1 (Ω ·m)−1. We opted to 
use (Ω ·m)−1 on the basis of convention—these units are traditionally used in introductory materials science and 
engineering texts.
18.5 Energy Band Structures in Solids   •  651
The demonstration of the equivalence of the two Ohm’s law expressions (Equations 18.1 
and 18.5) is left as a homework exercise. Solid materials exhibit an amazing range of electrical conductivities, extending over 27 orders of magnitude; probably no other physical property exhibits this breadth of variation. In fact, one way of classifying solid materials is according to the ease with which they conduct an electric current; within this classification scheme there are three groupings: conductors, semiconductors, and insulators. Metals are good conductors, 
typically having conductivities on the order of 10
7 (Ω·m)−1. At the other extreme are 
materials with very low conductivities, ranging between 10−10 and 10−20 (Ω·m)−1; these 
are electrical insulators. Materials with intermediate conductivities, generally from 10−6 
to 104 (Ω·m)−1, are termed semiconductors. Electrical conductivity ranges for the various 
material types are compared in the bar chart of Figure 1.8.metal
insulator
semiconductor
An electric current results from the motion of electrically charged particles in response 
to forces that act on them from an externally applied electric field. Positively charged particles are accelerated in the field direction, negatively charged particles in the direc-tion opposite. Within most solid materials a current arises from the flow of electrons, which is termed electronic conduction.  In addition, for ionic materials, a net motion of 
charged ions is possible that produces a current; this is termed ionic conduction.  The 
present discussion deals with electronic conduction; ionic conduction is treated briefly in Section 18.16.
ionic conduction18.4 ELECTRONIC AND IONIC CONDUCTION
In all conductors, semiconductors, and many insulating materials, only electronic con-duction exists, and the magnitude of the electrical conductivity is strongly dependent on the number of electrons available to participate in the conduction process. However, not all electrons in every atom accelerate in the presence of an electric field. The number of electrons available for electrical conduction in a particular material is related to the arrangement of electron states or levels with respect to energy and the manner in which these states are occupied by electrons. A thorough exploration of these topics is com-plicated and involves principles of quantum mechanics that are beyond the scope of this book; the ensuing development omits some concepts and simplifies others. Concepts relating to electron energy states, their occupancy, and the resulting elec-tron configurations for isolated atoms were discussed in Section 2.3. By way of review, for each individual atom there exist discrete energy levels that may be occupied by elec-trons, arranged into shells and subshells. Shells are designated by integers (1, 2, 3, etc.) and subshells by letters (s, p , d, and f ). For each of s, p, d, and f subshells, there exist, 
respectively, one, three, five, and seven states. The electrons in most atoms fill only the states having the lowest energies—two electrons of opposite spin per state, in accord-ance with the Pauli exclusion principle. The electron configuration of an isolated atom represents the arrangement of the electrons within the allowed states. Let us now make an extrapolation of some of these concepts to solid materials. A solid may be thought of as consisting of a large number—say, N —of atoms initially sepa-
rated from one another that are subsequently brought together and bonded to form the ordered atomic arrangement found in the crystalline material. At relatively large separa-tion distances, each atom is independent of all the others and has the atomic energy levels and electron configuration as if isolated. However, as the atoms come within close proxim-ity of one another, electrons are acted upon, or perturbed, by the electrons and nuclei of 18.5 ENERGY BAND STRUCTURES IN SOLIDS
652  •   Chapter 18  /  Electrical Properties
adjacent atoms. This influence is such that each distinct atomic state may split into a series 
of closely spaced electron states in the solid to form what is termed an electron energy 
band. The extent of splitting depends on interatomic separation (Figure 18.2) and begins with the outermost electron shells because they are the first to be perturbed as the atoms 
coalesce. Within each band, the energy states are discrete, yet the difference between adja-cent states is exceedingly small. At the equilibrium spacing, band formation may not occur for the electron subshells nearest the nucleus, as illustrated in Figure 18.3b . Furthermore, 
gaps may exist between adjacent bands, as also indicated in the figure; normally, energies lying within these band gaps are not available for electron occupancy. The conventional way of representing electron band structures in solids is shown in Figure 18.3a .electron energy bandFigure 18.2  Schematic plot of 
electron energy versus interatomic 
separation for an aggregate of 12 atoms (N = 12). Upon close approach, each of the 1s and 2s atomic states splits to form an electron energy band consisting of 12 states.
Interatomic separationIndividual allowed energy states
1s Electron state2s Electron state
1s Electron
energy band
(12 states)2s Electron
energy band
(12 states)
Energy
Energy
EnergyEnergy band
Energy bandEnergy band gap
Equilibrium
interatomic
spacingInteratomic
separation
(a) (b)
Figure 18.3  (a) The conventional representation of the electron energy band structure for a solid material at the 
equilibrium interatomic separation. (b) Electron energy versus interatomic separation for an aggregate of atoms, 
illustrating how the energy band structure at the equilibrium separation in (a) is generated.
(From Z. D. Jastrzebski, The Nature and Properties of Engineering Materials, 3rd edition. Copyright © 1987 by John Wiley & Sons, 
Inc. Reprinted by permission of John Wiley & Sons, Inc.)
18.6 Conduction in Terms of Band and Atomic Bonding Models   •  653
 The number of states within each band is equal to the total of all states contributed 
by the N atoms. For example, an s band consists of N states and a p band of 3N states. With regard to occupancy, each energy state may accommodate two electrons that must have oppositely directed spins. Furthermore, bands contain the electrons that resided in the corresponding levels of the isolated atoms; for example, a 4 s energy band in the 
solid contains those isolated atoms’ 4 s electrons. Of course, there are empty bands and, 
possibly, bands that are only partially filled. The electrical properties of a solid material are a consequence of its electron band structure—that is, the arrangement of the outermost electron bands and the way in which they are filled with electrons. Four different types of band structures are possible at 0 K. In the first (Figure 18.4a ), 
one outermost band is only partially filled with electrons. The energy corresponding to the highest filled state at 0 K is called the Fermi energy E
f, as indicated. This energy 
band structure is typified by some metals, in particular those that have a single s valence 
electron (e.g., copper). Each copper atom has one 4s electron; however, for a solid com-posed of N atoms, the 4s band is capable of accommodating 2N electrons. Thus, only half of the available electron positions within this 4 s band are filled.
 For the second band structure, also found in metals (Figure 18.4b), there is an overlap of an empty band and a filled band. Magnesium has this band structure. Each isolated Mg atom has two 3 s electrons. However, when a solid is formed, the 3s and 
3p bands overlap. In this instance and at 0 K, the Fermi energy is taken as that energy below which, for N atoms, N states are filled, two electrons per state. The final two band structures are similar; one band (the valence band) that is com-
pletely filled with electrons is separated from an empty conduction band, and an energy 
band gap lies between them. For very pure materials, electrons may not have energies within this gap. The difference between the two band structures lies in the magnitude of the 
energy gap; for materials that are insulators, the band gap is relatively wide (Figure 18.4c ), 
whereas for semiconductors it is narrow (Figure 18.4d ). The Fermi energy for these two 
band structures lies within the band gap—near its center.Fermi energy
valence band
conduction band
energy band gapFigure 18.4  The various possible electron band structures in solids at 0 K. (a) The electron band structure found 
in metals such as copper, in which there are available electron states above and adjacent to filled states, in the same 
band. (b) The electron band structure of metals such as magnesium, in which there is an overlap of filled and empty outer bands. (c) The electron band structure characteristic of insulators; the filled valence band is separated from the empty conduction band by a relatively large band gap (>2 eV). (d) The electron band structure found in the semiconductors, which is the same as for insulators except that the band gap is relatively narrow ( <2 eV).Empty
conduction
band
Band gap
Filled
valence
bandEmpty
conduction
band
Band gap
Filled
valence
bandEmpty
band
Ef
EfFilled
bandEmpty
band
Band gap
Empty states
Filled states
(a) (b) (c) (d)
18.6  CONDUCTION IN TERMS OF BAND AND ATOMIC 
BONDING MODELS
At this point in the discussion, it is vital that another concept be understood—namely, 
that only electrons with energies greater than the Fermi energy may be acted on and accelerated in the presence of an electric field. These are the electrons that participate 
654  •   Chapter 18  /  Electrical Properties
in the conduction process, which are termed free electrons. Another charged electronic 
entity called a hole is found in semiconductors and insulators. Holes have energies less 
than Ef and also participate in electronic conduction. The ensuing discussion shows 
that the electrical conductivity is a direct function of the numbers of free electrons and 
holes. In addition, the distinction between conductors and nonconductors (insulators and semiconductors) lies in the numbers of these free electron and hole charge carriers.
Metals
For an electron to become free, it must be excited or promoted into one of the empty and available energy states above E
f. For metals having either of the band structures 
shown in Figures 18.4a and 18.4b, there are vacant energy states adjacent to the highest filled state at E
f. Thus, very little energy is required to promote electrons into the low-
lying empty states, as shown in Figure 18.5. Generally, the energy provided by an elec-tric field is sufficient to excite large numbers of electrons into these conducting states. For the metallic bonding model discussed in Section 2.6, it was assumed that all the valence electrons have freedom of motion and form an electron gas that is uniformly 
distributed throughout the lattice of ion cores. Although these electrons are not locally bound to any particular atom, they must experience some excitation to become conduct-ing electrons that are truly free. Thus, although only a fraction are excited, this still gives rise to a relatively large number of free electrons and, consequently, a high conductivity.
Insulators and Semiconductors
For insulators and semiconductors, empty states adjacent to the top of the filled valence band are not available. To become free, therefore, electrons must be promoted across the energy band gap and into empty states at the bottom of the conduction band. This is possible only by supplying to an electron the difference in energy between these two states, which is approximately equal to the band gap energy E
g. This excitation process is demonstrated 
in Figure 18.6.2 For many materials, this band gap is several electron volts wide. Most often 
the excitation energy is from a nonelectrical source such as heat or light, usually the former. The number of electrons excited thermally (by heat energy) into the conduction band depends on the energy band gap width and the temperature. At a given tempera-ture, the larger the E
g, the lower the probability that a valence electron will be promoted 
into an energy state within the conduction band; this results in fewer conduction elec-trons. In other words, the larger the band gap, the lower the electrical conductivity at a given temperature. Thus, the distinction between semiconductors and insulators lies free electron
holeFigure 18.5  For a metal, 
occupancy of electron states 
(a) before and (b) after an electron excitation.
EfEmpty states
Electron
excitation
Filled statesEnergyEf
(a) (b)
2The magnitudes of the band gap energy and the energies between adjacent levels in both the valence and conduction 
bands of Figure 18.6 are not to scale. Whereas the band gap energy is on the order of an electron volt, these levels are separated by energies on the order of 10
−10 eV .
18.7 Electron Mobility  •   655
in the width of the band gap; for semiconductors, it is narrow, whereas for insulating 
materials, it is relatively wide. Increasing the temperature of either a semiconductor or an insulator results in an in-crease in the thermal energy that is available for electron excitation. Thus, more electrons are promoted into the conduction band, which gives rise to an enhanced conductivity. The conductivity of insulators and semiconductors may also be viewed from the per-spective of atomic bonding models discussed in Section 2.6. For electrically insulating ma-terials, interatomic bonding is ionic or strongly covalent. Thus, the valence electrons are tightly bound to or shared with the individual atoms. In other words, these electrons are highly localized and are not in any sense free to wander throughout the crystal. The bond-ing in semiconductors is covalent (or predominantly covalent) and relatively weak, which means that the valence electrons are not as strongly bound to the atoms. Consequently, these electrons are more easily removed by thermal excitation than they are for insulators.Figure 18.6  For an insulator or 
semiconductor, occupancy of electron 
states (a) before and (b) after an electron excitation from the valence band into the conduction band, in which both a free electron and a hole are generated.
Conduction
bandValence
bandBand
gap
Band
gapFree
electron
Electron
excitation
Hole in
valence
bandEnergyEg
Conduction
bandValence
band
(a) (b)
When an electric field is applied, a force is brought to bear on the free electrons; as a con-
sequence, they all experience an acceleration in a direction opposite to that of the field, by virtue of their negative charge. According to quantum mechanics, there is no interaction between an accelerating electron and atoms in a perfect crystal lattice. Under such circum-stances, all the free electrons should accelerate as long as the electric field is applied, which would give rise to an electric current that is continuously increasing with time. However, we know that a current reaches a constant value the instant that a field is applied, indicat-ing that there exist what might be termed  frictional forces, which counter this acceleration 
from the external field. These frictional forces result from the scattering of electrons by imperfections in the crystal lattice, including impurity atoms, vacancies, interstitial atoms, dislocations, and even the thermal vibrations of the atoms themselves. Each scattering event causes an electron to lose kinetic energy and to change its direction of motion, as represented schematically in Figure 18.7. There is, however, some net electron motion in the direction opposite to the field, and this flow of charge is the electric current. The scattering phenomenon is manifested as a resistance to the passage of an elec-tric current. Several parameters are used to describe the extent of this scattering; these include the drift velocity and the mobility of an electron. The drift velocity 𝜐
d represents 
the average electron velocity in the direction of the force imposed by the applied field. It is directly proportional to the electric field as follows:
 
𝜐d=𝜇eℰ (18.7)
The constant of proportionality 𝜇e is called the electron mobility and is an indication of the 
frequency of scattering events; its units are square meters per volt-second (m2/V ·s).mobility
Electron drift 
velocity—dependence on electron mobility and electric field intensity18.7 ELECTRON MOBILITY
656  •   Chapter 18  /  Electrical Properties
 The conductivity 𝜎 of most materials may be expressed as
 𝜎=n|e|𝜇e (18.8)
where n is the number of free or conducting electrons per unit volume (e.g., per cubic 
meter) and |e| is the absolute magnitude of the electrical charge on an electron (1.6 × 
10−19 C). Thus, the electrical conductivity is proportional to both the number of free 
electrons and the electron mobility.Electrical 
conductivity—dependence on electron concentration, charge, and mobilityFigure 18.7  Schematic diagram showing 
the path of an electron that is deflected by 
scattering events.
Net electron motionScattering eventsℰ
As mentioned previously, most metals are extremely good conductors of electricity; 
room-temperature conductivities for several of the more common metals are given in Table 18.1. (Table B.9 in Appendix B lists the electrical resistivities of a large number of 18.8 ELECTRICAL RESISTIVITY OF METALS
 Electrical Conductivity
Metal [(𝛀 ·m)−1]
Silver 6.8 × 107
Copper 6.0 × 107
Gold 4.3 × 107
Aluminum 3.8 × 107
Brass (70 Cu–30 Zn) 1.6 × 107
Iron 1.0 × 107
Platinum 0.94 × 107
Plain carbon steel 0.6 × 107
Stainless steel 0.2 × 107Table 18.1  
Room-Temperature 
Electrical Conductivities for Nine Common Metals and AlloysConcept Check 18.1 If a metallic material is cooled through its melting temperature at 
an extremely rapid rate, it forms a noncrystalline solid (i.e., a metallic glass). Will the electri-
cal conductivity of the noncrystalline metal be greater or less than its crystalline counterpart? Why?
[The answer may be found in all digital versions of the text and/or at 
www.wiley.com/college/callister  
(Student Companion Site).]
18.8 Electrical Resistivity of Metals  •   657
metals and alloys.) Again, metals have high conductivities because of the large numbers 
of free electrons that have been excited into empty states above the Fermi energy. Thus n has a large value in the conductivity expression, Equation 18.8. At this point it is convenient to discuss conduction in metals in terms of the resistiv-ity, the reciprocal of conductivity; the reason for this switch should become apparent in the ensuing discussion. Because crystalline defects serve as scattering centers for conduction electrons in metals, increasing their number raises the resistivity (or lowers the conductivity). The concentration of these imperfections depends on temperature, composition, and the de-gree of cold work of a metal specimen. In fact, it has been observed experimentally that the total resistivity of a metal is the sum of the contributions from thermal vibrations, impurities, and plastic deformation—that is, the scattering mechanisms act indepen-dently of one another. This may be represented in mathematical form as follows:
 
𝜌total=𝜌t+𝜌i+𝜌d (18.9)
in which 𝜌t, 𝜌i, and 𝜌d represent the individual thermal, impurity, and deformation resistiv-
ity contributions, respectively. Equation 18.9 is sometimes known as Matthiessen’s rule.  
The influence of temperature and impurity content on total resistivity is demonstrated 
in Figure 18.8, a plot of resistivity versus temperature for high-purity copper and several copper–nickel alloys. For all four metals, resistivity increases with increasing tempera-ture. Furthermore, at a specific temperature (for example, −100° C), resistivity for the 
three Cu–Ni alloys is greater than for “pure” copper, and increases with nickel content.
Influence of Temperature
For the pure metal and all the copper–nickel alloys shown in Figure 18.8, the resistivity rises linearly with temperature above about −200°C. Thus,
 
𝜌t=𝜌0+aT (18.10)Matthiessen’s rule—
for a metal, total electrical resistivity equals the sum of thermal, impurity, and deformation contributions
Matthiessen’s rule
Dependence of 
thermal resistivity contribution on temperatureFigure 18.8  The electrical resistivity versus 
temperature for copper and three copper–nickel 
alloys.
(Based on data taken from J. O. Linde, Ann. Physik, 5, 
1932, p. 219.)
Temperature (°C)Temperature (K)Electrical resistivity (10–8 Ω.m)
–250 –200 –150 –100 –50 0Cu + 3.32 at% Ni
Cu + 2.16 at% Ni
“Pure” CuCu + 1.12 at% Ni
50012345650 100 150 200 250 300
658  •   Chapter 18  /  Electrical Properties
where 𝜌0 and a are constants for each particular metal. This dependence of the thermal 
resistivity component on temperature is due to the increase with temperature in ther-
mal vibrations and other lattice irregularities (e.g., vacancies), which serve as electron-scattering centers.
Influence of Impurities
For additions of a single impurity that forms a solid solution, the impurity resistivity 𝜌i 
is related to the impurity concentration ci in terms of the atom fraction (at%/100) as 
follows:
 𝜌i=Aci(1−ci)  (18.11)
where A is a composition-independent constant that is a function of both the impurity 
and host metals. The influence of nickel impurity additions on the room-temperature 
resistivity of copper is demonstrated in Figure 18.9, up to 50 wt% Ni; over this composi-tion range nickel is completely soluble in copper (Figure 9.3 a). Again, nickel atoms in 
copper act as scattering centers, and increasing the concentration of nickel in copper results in an enhancement of resistivity. For a two-phase alloy consisting of 𝛼 and 𝛽 phases, a rule-of-mixtures expression may be used to approximate the resistivity as follows:
 
𝜌i=𝜌𝛼V𝛼+𝜌𝛽V𝛽 (18.12)
where the Vs and 𝜌s represent volume fractions and individual resistivities for the re-
spective phases.
Influence of Plastic Deformation
Plastic deformation also raises the electrical resistivity as a result of increased numbers of electron-scattering dislocations. Furthermore, its influence is much weaker than that of increasing temperature or the presence of impurities.Impurity resistivity 
contribution (for solid solution)—dependence on impurity concentration (atom fraction)
Impurity resistivity 
contribution (for two-phase alloy)—dependence on volume fractions and resistivities of two phasesFigure 18.9  Room-
temperature electrical 
resistivity versus composition for copper–nickel alloys.Electrical resistivity (10–8 Ω.m)50
40
30
20
10
0
0 1 02 03 04 0 50
Composition (wt% Ni)
18.10 Intrinsic Semiconduction  •   659
Concept Check 18.2 The room-temperature electrical resistivities of pure lead and pure 
tin are 2.06 × 10−7 and 1.11 × 10−7 Ω·m, respectively.
(a) Make a schematic graph of the room-temperature electrical resistivity versus composition 
for all compositions between pure lead and pure tin.
(b) On this same graph, schematically plot electrical resistivity versus composition at 150°C.
(c) Explain the shapes of these two curves as well as any differences between them.
Hint: You may want to consult the lead–tin phase diagram, Figure 9.8.
[The answer may be found in all digital versions of the text and/or at www.wiley.com/college/callister  
(Student Companion Site).]
Semiconductivity
The electrical conductivity of semiconducting materials is not as high as that of metals; nev-
ertheless, they have some unique electrical characteristics that render them especially useful. The electrical properties of these materials are extremely sensitive to the presence of even minute concentrations of impurities. Intrinsic semiconductors are those in which the electrical 
behavior is based on the electronic structure inherent in the pure material. When the electri-cal characteristics are dictated by impurity atoms, the semiconductor is said to be extrinsic.intrinsic 
 semiconductor
extrinsic 
 semiconductor
Intrinsic semiconductors are characterized by the electron band structure shown in Fig ure 
18.4d : at 0 K, a completely filled valence band, separated from an empty conduction band 
by a relatively narrow forbidden band gap, generally less than 2 eV. The two elemental semiconductors are silicon (Si) and germanium (Ge), having band gap energies of  approximately 1.1 and 0.7 eV, respectively. Both are found in Group IVA of the periodic table 18.10 INTRINSIC SEMICONDUCTIONElectrical and other properties of copper render it the most widely used metallic con-ductor. Oxygen-free high-conductivity (OFHC) copper, having extremely low oxygen and other impurity contents, is produced for many electrical applications. Aluminum, having a conductivity only about one-half that of copper, is also frequently used as an electrical conductor. Silver has a higher conductivity than either copper or aluminum; however, its use is restricted on the basis of cost. On occasion, it is necessary to improve the mechanical strength of a metal alloy without impairing significantly its electrical conductivity. Both solid-solution alloying (Section 7.9) and cold working (Section 7.10) improve strength at the expense of conductivity; thus, a trade-off must be made for these two properties. Most often, strength is enhanced by intro-ducing a second phase that does not have so adverse an effect on conductivity. For example, copper–beryllium alloys are precipitation hardened (Section 11.10); even so, the conductivity is reduced by about a factor of 5 over that of high-purity copper. For some applications, such as furnace heating elements, a high electrical resistivity is desirable. The energy loss by electrons that are scattered is dissipated as heat energy. Such materials must have not only a high resistivity, but also a resistance to oxidation at elevated temperatures and, of course, a high melting temperature. Nichrome, a nickel–chromium alloy, is commonly employed in heating elements.18.9 ELECTRICAL CHARACTERISTICS OF COMMERCIAL ALLOYS
660  •   Chapter 18  /  Electrical Properties
3The valence bands in silicon and germanium correspond to sp3 hybrid energy levels for the isolated atom; these 
hybridized valence bands are completely filled at 0 K.
4Holes (in addition to free electrons) are created in semiconductors and insulators when electron transitions occur 
from filled states in the valence band to empty states in the conduction band (Figure 18.6). In metals, electron 
transitions normally occur from filled to empty states within the same band (Figure 18.5), without the creation of holes.(Figure 2.8) and are covalently bonded.3 In addition, a host of compound semiconducting 
materials also display intrinsic behavior. One such group is formed between elements of 
Groups IIIA and VA, for example, gallium arsenide (GaAs) and indium antimonide (InSb); these are frequently called III–V compounds. The compounds composed of elements of Groups IIB and VIA also display semiconducting behavior; these include cadmium sulfide (CdS) and zinc telluride (ZnTe). As the two elements forming these compounds become more widely separated with respect to their relative positions in the periodic table (i.e., the electronegativities become more dissimilar, Figure 2.9), the atomic bonding becomes more ionic and the magnitude of the band gap energy increases—the  materials tend to become 
more insulative. Table 18.2 gives the band gaps for some compound semiconductors. Band Gap Electron Mobility Hole Mobility  Electrical Conductivity 
Material (eV) (m2/V ·s) (m2/V ·s) (Intrinsic)(𝛀 ·m)−1
 Elemental
Ge 0.67 0.39 0.19 2.2Si 1.11 0.145 0.050 3.4 × 10
−4
 III–V Compounds
AlP 2.42 0.006 0.045 —AlSb 1.58 0.02 0.042 —GaAs 1.42 0.80 0.04 3 × 10
−7
GaP 2.26 0.011 0.0075 —InP 1.35 0.460 0.015 2.5 × 10
−6
InSb 0.17 8.00 0.125 2 × 104
 II–VI Compounds
CdS 2.40 0.040 0.005 —CdTe 1.56 0.105 0.010 —ZnS 3.66 0.060 — —ZnTe 2.4 0.053 0.010 —
Source: This material is reproduced with permission of John Wiley & Sons, Inc.Table 18.2  
Band Gap Energies, 
Electron and Hole Mobilities, and Intrinsic Electrical Conductivities at Room Temperature for Semiconducting Materials
Concept of a Hole
In intrinsic semiconductors, for every electron excited into the conduction band there is 
left behind a missing electron in one of the covalent bonds, or in the band scheme, a va-cant electron state in the valence band, as shown in Figure 18.6 b.
4 Under the influence of 
an electric field, the position of this missing electron within the crystalline lattice may be Concept Check 18.3 Which of ZnS and CdSe has the larger band gap energy Eg? Cite 
reason(s) for your choice.
[The answer may be found in all digital versions of the text and/or at www.wiley.com/college/callister  
(Student Companion Site).]
18.10 Intrinsic Semiconduction  •   661
Figure 18.10  Electron-bonding model of 
electrical conduction in intrinsic silicon: (a) 
before excitation, (b) and (c) after excitation (the subsequent free-electron and hole motions in response to an external electric field).
Si Si Si Si
Free electronℰ Field
Si Si Si
HoleSi
Si Si Si Si
(c)Si Si Si Si
Si SiHole
SiFree electronℰ Field
Si
Si Si Si Si
(b)Si Si Si Si
Si Si Si Si
Si Si Si Si
(a)
thought of as moving by the motion of other valence electrons that repeatedly fill in the 
incomplete bond (Figure 18.10). This process is expedited by treating a missing electron from the valence band as a positively charged particle called a hole. A hole is considered to have a charge that is of the same magnitude as that for an electron, but of opposite sign (+1.6 × 10
−19 C). Thus, in the presence of an electric field, excited electrons and 
holes move in opposite directions. Furthermore, in semiconductors both electrons and holes are scattered by lattice imperfections.
Intrinsic Conductivity
Because there are two types of charge carrier (free electrons and holes) in an intrinsic semiconductor, the expression for electrical conduction, Equation 18.8, must be modified to include a term to account for the contribution of the hole current. Therefore, we write
 
𝜎=n|e|𝜇e+p|e|𝜇h (18.13)
where p is the number of holes per cubic meter and 𝜇h is the hole mobility. The magni-
tude of 𝜇h is always less than 𝜇e for semiconductors. For intrinsic semiconductors, every 
electron promoted across the band gap leaves behind a hole in the valence band; thus,
 n=p=ni (18.14)
where ni is known as the intrinsic carrier concentration. Furthermore,
 𝜎 =n|e|(𝜇e+𝜇h)=p|e|(𝜇e+𝜇h) (18.15)
  =ni|e|(𝜇e+𝜇h)
The room-temperature intrinsic conductivities and electron and hole mobilities for sev-
eral semiconducting materials are also presented in Table 18.2.Electrical 
conductivity for an intrinsic semiconductor—dependence on electron/hole concentrations and electron/hole mobilities
For an intrinsic 
semiconductor, conductivity in terms of intrinsic carrier concentration
662  •   Chapter 18  /  Electrical Properties
EXAMPLE PROBLEM 18.1
Computation of the Room-Temperature Intrinsic Carrier Concentration for 
Gallium Arsenide
For intrinsic gallium arsenide, the room-temperature electrical conductivity is 3 ×  10−7 (Ω·m)−1; 
the electron and hole mobilities are, respectively, 0.80 and 0.04 m2/V ·s. Compute the intrinsic 
carrier concentration ni at room temperature.
Solution
Because the material is intrinsic, carrier concentration may be computed using Equation 18.15 as
 ni=𝜎
|e|  (𝜇e+𝜇h)
 =3×10−7 (Ω·m)−1
(1.6 ×10−19 C)[(0.80 +0.04) m2/V ·s]
 =2.2×1012 m−3
Virtually all commercial semiconductors are extrinsic —that is, the electrical behavior is 
determined by impurities that, when present in even minute concentrations, introduce 
excess electrons or holes. For example, an impurity concentration of 1 atom in 1012 is 
sufficient to render silicon extrinsic at room temperature.
n-Type Extrinsic Semiconduction
To illustrate how extrinsic semiconduction is accomplished, consider again the elemen-tal semiconductor silicon. An Si atom has four electrons, each of which is covalently bonded with one of four adjacent Si atoms. Now, suppose that an impurity atom with a valence of 5 is added as a substitutional impurity; possibilities would include atoms from the Group VA column of the periodic table (i.e., P, As, and Sb). Only four of five valence electrons of these impurity atoms can participate in the bonding because there are only four possible bonds with neighboring atoms. The extra nonbonding electron is loosely bound to the region around the impurity atom by a weak electrostatic attraction, as illustrated in Figure 18.11a. The binding energy of this electron is relatively small (on the order of 0.01 eV); thus, it is easily removed from the impurity atom, in which case it becomes a free or conducting electron (Figures 18.11b and 18.11c). The energy state of such an electron may be viewed from the perspective of the electron band model scheme. For each of the loosely bound electrons, there exists a single energy level, or energy state, which is located within the forbidden band gap just below the bottom of the conduction band (Figure 18.12 a). The electron binding energy 
corresponds to the energy required to excite the electron from one of these impurity states to a state within the conduction band. Each excitation event (Figure 18.12 b) 
supplies or donates a single electron to the conduction band; an impurity of this type is aptly termed a donor. Because each donor electron is excited from an impurity level, no corresponding hole is created within the valence band. At room temperature, the thermal energy available is sufficient to excite large numbers of electrons from donor states; in addition, some intrinsic valence–conduction 
band transitions occur, as in Figure 18.6 b, but to a negligible degree. Thus, the number 
of electrons in the conduction band far exceeds the number of holes in the valence 
donor state18.11 EXTRINSIC SEMICONDUCTION
18.11 Extrinsic Semiconduction  •   663
Si
(4+)Si
(4+)Si
(4+)Si
(4+)
Si
(4+)P
(5+)Si
(4+)Si
(4+)
Si
(4+)Si
(4+)Si
(4+)Si
(4+)
(a)
ℰ Field
Si
(4+)Si
(4+)Si
(4+)Si
(4+)
Si
(4+)Free electron
P
(5+)Si
(4+)Si
(4+)
Si
(4+)Si
(4+)Si
(4+)Si
(4+)
(b)ℰ Field
Si
(4+)Si
(4+)Si
(4+)Si
(4+)
Si
(4+)P
(5+)Si
(4+)Si
(4+)
Si
(4+)Si
(4+)Si
(4+)Si
(4+)
(c)Figure 18.11  Extrinsic n-type semiconduc-
tion model (electron bonding). (a) An impurity 
atom such as phosphorus, having five valence electrons, may substitute for a silicon atom. This results in an extra bonding electron, which is bound to the impurity atom and orbits it. (b) Excitation to form a free electron. (c) The motion of this free electron in response to an electric field.
band (or n >> p), and the first term on the right-hand side of Equation 18.13 over-
whelms the second—that is,
 𝜎≅n|e|𝜇e (18.16)
A material of this type is said to be an n-type extrinsic semiconductor. The electrons are
