Repository: Ketankham/chatbot-meta-books

File: physical-meta.txt (part 43 of 44)
Modern Physical Metallurgy and Materials Engineering
moisture. More speciﬁcally, in cross-country (Nordic)skiing, lightness is very important as it makes stridingless tiring. From a commercial aspect, it is desirablethat materials for individualitemsof equipment shouldbe able to display vivid, durable colours and designerlogos.
14.8.2 Snowboarding equipment
The bindings which secure a snowboarder’s boots tothe top surface of the board are highly stressed dur-ing a downhill run. Good binding design provides asensitive interaction between the board and the snow-boarder’s feet, facilitating jumps and turns. Moderndesigns are complex and usually employ a variety ofpolymers. Thus, the recent snowboarddesignshowninFigure 14.7 includes components made from an acetalhomopolar ( Delrin), a nylon-based polymer ( Zytel)
and a thermoplastic polyester elastomer ( Hytrel).
11
Highly crystalline Delrinis tough, having a low glass-
transition temperature ⊿Tg/triangleleft, and strong and fatigue
resistant. It is also suitably UV resistant and moisture
resistant. Zytelis tough at low temperatures, can be
moulded into complex shapes and can be stiffened byglass-ﬁbre reinforcement. The third polymer, Hytrel,
has properties intermediate to those of thermoplas-tics and elastomers, combining ﬂexibility, strength andfatigue resistance. Both Hytreland the nylon Zytrel
can be ﬁbre reinforced. Thus, some snowboard bladesare made from Zytrelreinforced with ﬁbres of either
glass or aramid ( Kevlar). Colourants mixed with the
resins give attractive moulded-in colours.
Figure 14.7 Snowboard binding utilizing: thermoplastic
elastomer (Hytrel)—ankle strap A, spoiler B, ratchet strap
G, nylon (Zytrel)—side frames D and H, base and disc F,
top frame J; acetal homopolar (Delrin)—strap buckles C1
and C2 (courtesy of Fritschi Swiss Bindings AG and DuPont UK Ltd) .
11Delrin, Hytrel andZytelare registered trademarks of
DuPont.
Materials for sports 417
Figure 14.8 Transverse section showing multi-component structure of a downhill ski (from Easterling, 1990 by permission of
the Institute of Materials) .
14.8.3 Skiing equipment
In the older sport of skiing, the principal items of
equipment are the boots, bindings, skis and poles.External Hytrel–Kevlar components have been used
to enhance the stiffness of ski boots; this feature givesthe boots a ﬁrmer grip on the skier’s ankles and leadsto better control of the skis. Polymers feature promi-nently in many design of ski bindings. For instance,
in the Fritschi Diamirtouring binding,
12acetal poly-
mer(Delrin)is used for the locking bar, heel release
lever, heel block and front swivel plate while glass-reinforced nylon (Zytel)is used for the front block and
the two base plates.
Modern ski designs aim at solving the conﬂicting
requirements of (i) longitudinal and torsional stiffnessthat will distribute the skier’s weight correctly and(ii) ﬂexibility that will enable the ski to conform to
irregularities in the snow contour (Easterling, 1993).
Originally, each ski runner was made from a singlepiece of wood, e.g. hickory. Laminated wood skisappeared in the 1930s. The adoption of polymers forski components in the 1950s, combining lightnessand resistance to degradation, was followed by theintroduction of metal frames for downhill skis, e.g.alloy steel, aluminium alloy. By the 1960s, GRP andCFRP were coming into prominence. The internalstructure of a ski is determined by the type of skiing
and, as Figure 14.8 shows, often uses a surprising
number of different materials. Skis usually have ashock-absorbing, cellular core that is natural (ash,hickory)and/orsynthetic(aramid, aluminium,titanium
12Used by Hans Kammerlander in his 1996 ski descent of
Mount Everest.or paper honeycomb). Polyethylene and polyurethane
have been used for the soles of skis.
Modern ski poles are tubular and designed to give
high speciﬁc stiffness and good resistance to impacts.Nowadays, CFRP–GRP hybrids are favoured. Thepointed tips are sometimes made of wear-resistantcarbide.
14.9 Safety helmets
14.9.1 Function and form of safety helmets
Most sports entail an element of personal risk. Themain function of a safety helmet is to protect thehuman skull and its fragile contents by absorbing asmuch as possible of the kinetic energy that is vio-lentlytransferredduringacollision.Thethreeprincipaldamaging consequences of sudden impact are fractureof the skull, linear acceleration of the brain relativeto the skull, and rotational acceleration of the brain.Although linear and rotational acceleration may occurat the same time, many mechanical testing proceduresfor helmets concentrate upon linear acceleration anduse it as a criterion of protection in speciﬁcations.
A typical helmet consists of an outer shell and a
foam liner. The shell is usually made from a strong,durable and rigid material that is capable of spreadingand redistributing the impacting forces without suffer-ing brittle fracture. This reduction in pressure lessensthe risk of skull fracture. The foam liner has a cel-lular structure that absorbs energy when crushed by
impact. Specialized designs of helmets are used in
cycling, horse riding, canoeing, mountaineering, ski-ing, skate boarding, ice hockey, etc. Some designsare quite rudimentary and offer minimal protection.
418Modern Physical Metallurgy and Materials Engineering
In general, the wearer expects the helmet to be com-
fortable to wear, lightweight, not restrict peripheral
vision unduly and be reasonably compact and/or aero-
dynamic. Production costs should be low. Increasing
the liner thickness is beneﬁcial but, if the use of hel-
metsistobepromoted,therearesizeconstraints.Thus,
for a cricket helmet, acceptable shell and liner thick-
nesses are about 2–3 mm and 15 mm, respectively
(Knowles et al., 1998).
Strong and tough helmet shells have been produced
from ABS and GRP. The great majority of shock-
absorbent foam linings are made from polystyrene
(Figure 14.9): polypropylene and polyurethane are
also used.
14.9.2 Mechanical behaviour of foams
Polymeric foams provide an extremely useful classof engineering materials (Gibson & Ashby, 1988;
Dyson, 1990). They can be readily produced in many
different structural forms by a wide variety of methods
usingeitherphysicalorchemicalblowingagents.Most
thermoplastic and thermosetting resins can be foamed.
The properties of a foam are a function of (i) the
solid polymer’s characteristics, (ii) the relative density
of the foam; that is, the ratio of the foam densityto the density of the solid polymer forming the cell
walls ⊿/SUB//SUB
s/triangleleft, and (iii) the shape and size of the cells.
Relative densityisparticularlyimportant;a widerange
is achievable (typically 0.05–0.2). Polymer foams are
often anisotropic. Broadly speaking, two main types
of structure are available: open-cell foams and closed-
cell foams. Between these two structural extremes lies
a host of intermediate forms.
In the case of safety helmets, the ability of a
liner foam to mitigate shock loading depends essen-
tially upon its compression behaviour. Initially, under
compressive stress, polymer foams deform in a lin-
ear–elastic manner as cell walls bend and/or stretch.
Figure 14.9 Cell structure of polystyrene foam, as used for
shock-absorbent packaging: average cell diameter 100 µm
(courtesy of Chris Hardy, School of Metallurgy and
Materials, University of Birmingham, UK) .With further increase in stress, cell walls buckle and
collapse like overloaded struts; in this second stage,
energyabsorptionismuchmorepronouncedanddefor-mation can be elastic or plastic, depending upon the
particular polymer. If the cells are of the closed type,
compression of the contained air makes an addi-tional and signiﬁcant contribution to energy absorp-
tion. Eventually the cell walls touch and stress rises
sharply as the foam densiﬁes. This condition occurswhen a liner of inadequate thickness ‘bottoms out’
against the helmet shell. The design of a helmet liner
should provide the desired energy absorption with-out ‘bottoming out’ and at the same time keep peak
stresses below a prescribed limit.
Some polymeric structures can recover their origi-
nal form viscoelastically and withstand a number of
heavy impacts; with others, a single impact can cause
permanent damage to the cell structure, e.g. expandedPS. After serious impact, helmets with this type of
liner should be destroyed. Although this requirement
is impracticable in some sporting activities, there arecases where single-impact PS liners are considered to
be adequate.
14.9.3 Mechanical testing of safety helmets
Various British Standards apply to protective helmets
and caps for sports such as climbing (BS 4423), horse-
and pony riding (BS EN 1384) and pedal cycling,
skateboarding and rollerskating (BS EN 1078). Theseactivities involve different hazards and accordingly the
testing procedures and requirements for shock absorp-
tion and resistance to penetration differ. In one typicalform of test, a headform (simulating the mass and
shape of the human head) is encased in a helmet
and allowed to fall freely through a certain distanceagainst a rigid anvil. Speciﬁed headform materials (BS
EN 960) depend on the nature of the impact test and
extend from laminated hardwood (beech) to alloyswith a low resonance frequency (Mg–0.5Zr). A tri-axial accelerometer is afﬁxed to the headform/helmet
assembly in the zone of impact. The area beneath the
curveofacontinuousgraphicalrecordofstrikingforcev. local deformation taken during the test provides
a useful measure of the kinetic energy absorbed as
the helmet structure is crushed. Speciﬁed values forpermissible peak acceleration at impact which appear
in test procedures vary but generally extend up to
about 300 g,w h e r e g(acceleration due to gravity) D
9.81 m s
/NUL2. Drop heightsrange from about 1 to 2.5 m,
depending upon the striking force required. Test spec-iﬁcations often include requirements for helmets to be
mechanically tested after exposure to extremes of tem-
perature, ultraviolet radiation and water. On occasions,unsafe and/or inadequate helmets are marketed: natu-
rally, closer international collaboration and regulation
is being sought.
Materials for sports 419
Further reading
Baker, T. J. (1989). Fencing blades—a materials challenge.
Metals and Materials ,Dec., 715–718, Institute of
Materials.
Blyth, P. H. and Pratt, P. L. (1992). The design and materials
of the bow/the arrow, Appendices to Longbow: A Social
and Military History , 3rd edn. by Robert Hardy. Patrick
Stephens Ltd, Cambridge.
Cochran, A. (ed.) (1994). Golf: the Scientiﬁc Way .A s t o n
Publ. Group, Hemel Hempstead, Herts. UK.
Easterling, K. E. (1993). Advanced Materials for Sports
Equipment . Chapman & Hall Ltd, London.
Gibson, L. J. and Ashby, M. J. (1988). Cellular Solids–Stru-
cture and Properties . Pergamon Press.Knowles, S., Fletcher, G., Brooks, R. and Mather, J. S. B.
(1998). Development of a superior performance cricket
helmet, in The Engineering of Sport (ed. S. J. Haake).
Blackwell Science, Oxford.
Lees, A. W. (ed.) (1989). Adhesives and the Engineer .
Mechanical Engineering Publications Ltd, London.
McMahon, C. J. and Graham, C. D. (1992). Introduction to
Materials: the Bicycle and the Walkman . Merion Books,
Philadelphia.
Pearson, R. G. (1990). Engineering Polymers (ed. R. W.
Dyson), Chapter 4 on foams, pp. 76–100, Blackie & Son
Ltd, Glasgow and London.
Shields, J. (1984). Adhesives Handbook . 3rd edn. Butter-
worths, Oxford.
Appendix 1
SI units
The Syst `eme Internationale d’Unit ´es (SI) was intro-
duced in the UK in the late 1960s. Historically, theSI can be traced from the metric enthusiasms ofNapoleonic times, through a centimetre–gram (c.g.)system, a centimetre–gram–second (c.g.s.) system, ametre–kilogram–second (MKS) system in 1900 anda metre–kilogram–second–ampere (MKSA Giorgi)system in 1950. Table A1 lists the seven basic unitsand Table A2 lists the preﬁxes.
The SI is ‘rational, comprehensive and coherent’.
Coherency means that the product or quotient of basic
units gives an appropriate derivedunit of the resultant
quantity. A coherent system facilitates manipulation ofunits, checking the dimensions of equations and, mostimportantly, the correlation of different disciplines.Some of the more frequently-used derived units aregiven in Table A3.
The force unit, the newton, is the cornerstone of the
SI. Appropriately, the gravitational attraction for anapple is roughly one newton. The SI unit of stress is
Nm
/NUL2: the pascal (Pa) is an orphan, being non-SI and
non-coherent. Energy is deﬁned in mechanical terms,being the work done when the point of application ofa force of 1 N is displaced through a distance of 1 min the direction of the force.
Table A1
Quantity Unit Symbol
Length metre m
Mass kilogram kg
Time second s
Electric current ampere A
Temperature degree Kelvin K
Luminous intensity candela cd
Amount of substance mole molTable A2
Factor Preﬁx Symbol
1012tera T
109giga G
106mega M
103kilo k
102ahectoaha
101adecaadaa
10/NUL1adeciada
10/NUL2acentiaca
10/NUL3milli m
10/NUL6micro /SYN
10/NUL9nano n
10/NUL12pico p
10/NUL15femto f
10/NUL18atto a
aDiscouraged
Table A3
Physical quantity SI unit Deﬁnition
of unit
Volume cubic metre m3
Force newton (N) kg m s/NUL2
Pressure, stress newton per N m/NUL2
square metre
Energy joule (J) N m
Power watt (W) J s/NUL1
Electric charge coulomb (C) A s
Electric potential volt (V) W A/NUL1
Electric resistance ohm ( /DEL)V A/NUL1
Electric capacitance farad (F) A s V/NUL1
Frequency hertz (Hz) s/NUL1
SI units 421
The surprising frequency with which SI units are
misused in textbooks, learned papers, reports, theses
and even examination papers, justiﬁes a reminder of
some rules:
1. Try to locate basic units after the solidus: 1 MN/m2
preferred to 1 N/mm2.
2. A space is signiﬁcant: ms is not the same as m s.3. Prior to calculations, convert to basic SI units:
1 mm becomes 1 ð10
/NUL3m.
4. Where possible, work in steps of 10š3.5. If possible, group digits in threes and avoid com-
mas: 37532 rather than 37,532 because a comma
means decimal point in some countries.
6. When selecting a preﬁx, arrange for the preced-
ing number to lie between 0.1 and 1000: use10 mm rather than 0.01 m. In a comparison, onemay break this rule, e.g. ‘increase from 900 kN to12000 kN’.
7. Do not use double preﬁxes: pF, not /SYN/SYNF.
8. Avoid multiples of the solidus: acceleration written
as m/s/s self-destructs.
Appendix 2
Conversion factors, constants and
physical data
Quantity Symbol Traditional units SI units
1 atmosphere (pressure) atm 101.325 kN m/NUL2
Avogadro constant N A 0.602ð1024mol/NUL1
1 Angstrom ˚A1 0/NUL8cm 10/NUL10m
1b a r n b 1 0/NUL24cm210/NUL28m2
1b a r b a ro rb 1 05Nm/NUL2
Boltzmann constant k 1.380ð10/NUL23JK/NUL1
1 calorie cal 4.1868 J
1 dyne dyn 0 .224809 ð10/NUL5lbf 10/NUL5N
1 day 86 400 s 86.4 ks1 degree (plane angle) 0.017 45 rad 17 mrad
Electron rest mass m
e 9.10956ð10/NUL28g9 .10956ð10/NUL31kg
1 erg (dyn cm) 6 .242ð1011eV 10/NUL7J
2.39ð10/NUL8cal
1e r g / c m26.242ð1011eV cm/NUL210/NUL3Jm/NUL2
Gas constant R 8.3143ð107erg K/NUL1mol/NUL18.3143 J K/NUL1mol/NUL1
1.987 cal K/NUL1mol/NUL1
Al 2.71 g cm/NUL32710 kg cm/NUL3
Fe /SUB 7.87 g cm/NUL37870 kg cm/NUL3
Density

C u 8 . 9 3gc m/NUL38930 kg cm/NUL3
Ni 8.90 g cm/NUL38900 kg cm/NUL3
Electronic charge e 1.602ð10/NUL20emu 0.1602 aC
1 electron volt eV 3 .83ð10/NUL20cal 0.1602 aJ
1.602ð10/NUL12erg
Faraday F DNAe 9.6487ð
104Cm o l/NUL1
1i n c h i n 2 . 5 4c m 2 5 . 4m m
1 kilogram kg 2.204 62 lb 1 kg
1 kilogram-force/cm2kgf/cm214.22 lbf/in2
1 litre 1 0.220 gal 1 dm3
1m i c r o n /SYNm1 04Angstrom 10/NUL6m
10/NUL4cm
Conversion factors, constants and physical data 423
Quantity Symbol Traditional units SI units
1 minute (angle) 2 .908ð10/NUL4radian 2 .908ð10/NUL4rad
Al 70 GN m/NUL2
Modulus of Fe 210 GN m/NUL2
elasticity

Ni E 209 GN m/NUL2
(average) Cu 127 GN m/NUL2
Au 79 GN m/NUL2
Planck’s constant h 6.6262ð10/NUL27erg s 6 .6262ð10/NUL34Js
Al 0.34Au 0.44Cu 0.35
Poisson

Mg /ETB 0.29
ratio Pb 0.44
Ti 0.36Zn 0.25
1 pound lb 453.59 g 0.453 kg1 pound (force) lbf 4.448 22 N
1 psi lbf/in
27.03ð10/NUL2kgf/cm26 894.76 N m/NUL2
1 radian rad 57.296 degrees 1 rad
Al 2 .7ð1011dyn cm/NUL227 GN m/NUL2
Fe 8 .3ð1011dyn cm/NUL283 GN m/NUL2
Shear modulus

Ni /SYN 7.4ð1011dyn cm/NUL274 GN m/NUL2
(average) Cu 4 .5ð1011dyn cm/NUL245 GN m/NUL2
Au 3 .0ð1011dyn cm/NUL230 GN m/NUL2
1 ton (force) 1 tonf 9.964 02 kN
1t s i 1t o n f / i n21.574 9 kgf/mm215.444 3 MN m/NUL2
1 tonne t 1000 kg 103kg
1 torr torr 1 mm Hg 133.322 N m/NUL2
Velocity of light ( in vacuo) c 2.997925 ð1010cm/s 2 .997925 ð108ms/NUL1
Figure references
Chapter 1
Rice, R. W. (1983). Chemtech . 230
Chapter 2
Askeland, D. R. (1990). The Science and Engineering
of Materials , 2nd (SI) edn. Chapman and Hall,
London.
Chapter 3
Brandes, E. A. and Brook, G. B. (1992). Smithells
Metals Reference Book . Butterworth-Heinemann,
Oxford.
Copper Development Association (1993). CDA publi-
cation 94 . Copper Development Association.
Keith, M. L. and Schairer, J. F. (1952). J. Geology ,
60, 182, University of Chicago Press
Raynor, G. V. Annot.Equilib.Diag. No. 3 , Institute of
Metals, London.
Williamson, G. K. and Smallman, W. (1953). Acta
Cryst.,6, 361.
Chapter 4
Barnes, R. and Mazey, D. (1960). Phil. Mag. 5, 124.
Taylor and Francis.
Berghezan, A., Fourdeux, A. and Amelinckx, S.
(1961).Acta Met., 9, 464, Pergamon Press.
Bradshaw, F. J. and Pearson, S. (1957). Phil. Mag. 2,
570.
Cottrell, A. H. (1959). Forty-sixth Thomas Hawksley
Memorial Lecture, Proc. Institution of Mechanical
Engineers. 14, Institution of Mechanical Engineers.
Diehl, J. Chapter 5 in Moderne Probleme d. Metall-
physik(1965). ed. by Seeger, A., Bd.l, Berlin, Hei-
delberg, New York, Springer.Dobson, P., Goodhew, P. and Smallman, R.E. (1968).
Phil. Mag. 16, 9. Taylor and Francis.
Edington, J. W. and Smallman, R. E. (1965). Phil.
Mag.11, 1089. Taylor and Francis.
Hales, R., Smallman, R. E. and Dobson, P. (1968).
Proc. Roy. Soc., A307, 71.
H a m e e d ,M .Z . ,L o r e t t o ,M .H .a n dS m a l l m a n ,R .E .
(1982).Phil. Mag. 46, 707. Taylor and Francis.
Johnston, I., Dobson, P. and Smallman, R. E. (1970).
Proc. Roy. Soc. A315, 231, London.
Mazey, D. and Barnes, R. (1968). Phil.Mag., 17, 387.
Taylor and Francis.
Mitchell, T., Foxall, R. A. and Hirsch, P.B. (1963).
Phil. Mag. 8, 1895, Taylor and Francis.
Nelson, R. S. and Hudson, J. A. (1976). Vacancies
’76. 126. The Metals Society.
Panseri, C. and Federighi, T. (1958). Phil. Mag., 3,
1223.
Partridge, P. (1967). Met. Reviews ,118, 169, Ameri-
can Society for Metals.
Weertman, J. (1964). Elementary Dislocation Theory ,
Collier-Macmillan International.
Westmacott, K. H., Smallman, R. E. and Dobson, P.
(1968).Metal Sci. J., 2, 117, Institute of Metals.
Chapter 5
Askeland, D. R. (1990). The Science and Engineering
of Materials , 2nd edn. p. 732. Chapman and Hall,
London.
Barnes, P. (1990). Metals and Materials . Nov,
708–715, Institute of Materials.
Cahn, R. W. (1949). J. Inst. Metals ,77, 121.
Dash, J. (1957). Dislocations and Mechanical Proper-
ties of Crystals , John Wiley and Sons.
Gilman, J. (Aug. 1956). Metals, 1000.
Hirsch, P. B.,Howie, A.andWhelan, M.(1960). Phil.
Trans.,A252, 499, Royal Society.
Hirsch, P. B. and Howie, A. et al. (1965). Electron
Microscopyof Thin Crystals . Butterworths, London.
Figure references 425
Howie, A. and Valdre, R. (1963). Phil. Mag., 8, 1981,
Taylor and Francis.
Vale, R. and Smallman, R. E. (1977). Phil. Mag., 36,
209, Zeiss, C. (Dec 1967). Optical Systems for the
Microscope , 15. Carl Zeiss, Germany.
Chapter 6
Ashby, M. F. (1989). Acta Met. 37, 5, Elsevier Sci-
ence, Oxford, pp. 1273–93.
Barrett, C. S. (1952). Structure of Metals , 2nd edn.
McGraw-Hill.
Mathias, B. T. (1959) . Progress in Low-Temperature
Physics, ed. By Gorter, C. J., North Holland Pub-
lishing Co.
Morris, D., Besag, F. and Smallman, F. (1974). Phil.
Mag.29, 43 Taylor and Francis, London.
Pashley, D. andPresland, D. (1958–9). J.Inst.Metals .
87, 419. Institute of Metals.
Raynor, G. V. (1958). Structure of Metals , Inst. of
Metallurgists, 21, Iliffe and Sons, London.
Rose, R. M., Shepard, L. A. and Wulff, J. (1966).
Structure and Properties of Materials . John Wiley
and Sons.
Shull, C. G. and Smart, R. (1949). Phys. Rev., 76,
1256.
Slater, J. C. Quantum Theory of Matter .
Wert, C. and Zener, C. (1949). Phys. Rev., 76, 1169
American Institute of Physics.
Chapter 7
Adams, M. A. and Higgins, P. (1959). Phil. Mag, 4,
777.
Adams, M. A., Roberts, A. C. and Smallman, R. E.
(1960).Acta Metall .,8, 328.
Broom, T.andHam, R.(1959). Proc.Roy.Soc., A251,
186.
Buergers, Handbuch der Metallphysik . Akademic-
Verlags-gesellschaft.
Burke and Turnbull (1952). Progress in metal Physics
3, Pergamon Press.
Cahn, J. (1949). Inst. Metals ,77, 121.
Churchman, T., Mogford,I. and Cottrell, A. H. (1957).
Phil. Mag., 21273.
Clareborough, L. M. Hargreaves, M. and West (1955).
Proc. Roy. Soc., A232, 252.
Cottrell, A. H. (1957). Conference on Properties of
Materials at High Rates of Strain. Institution of
Mechanical Engineers.
Cottrell, A. H. Fracture. John Wiley & Sons.
Dillamore, I. L., Smallman, R. E. and Wilson, D.
(1969). Commonwealth Mining and Metallurgy
Congress, London, Institute of Mining and
Metallurgy.
Hahn (1962). Acta Met., 10, 727, Pergamon Press,
Oxford.
Hancock, J., Dillamore, I. L. and Smallman, R. E.
(1972).Metal Sci. J., 6, 152.Hirsch, P. B. and Mitchell, T. (1967). Can. J. Phys.,
45, 663, National Research Council of Canada.
Hull, D. (1960). Acta Metall., 8, 11.
Hull, D. and Mogford, I. (1958). Phil. Mag., 3, 1213.
Johnston, W. G. and Gilman, J. J. (1959). J. Appl.
Phys.,30, 129, American Institute of Physics.
L¨ucke, K. and Lange, H. (1950). Z. Metallk ,41, 65.
Morris, D. and Smallman, R. E. (1975). ActaMet., 23,
573.
Maddin, R. and Cottrell, A. H. (1955). Phil.Mag., 66,
735.
Puttick, K. E. and King, R. (1952). J. Inst. Metals ,81,
537.
Steeds, J. (1963). Conference on Relation between
StructureandStrengthinMetalsandAlloys ,H MS O .
Stein, J. and Low, J. R. (1960). J. Appl. Physics ,30,
392, American Institute of Physics.
Wilson, D. (1966). J. Inst. Metals ,94, 84, Institute of
Metals.
Chapter 8
Ashby, M. F. et al. (1979). Acta Met., 27, 669.
Ashby, M. F. (1989). Acta Met., 1273–93: Elsevier
Science Ltd.
Brookes, J. W., Loretto, M. H. and Smallman, R. E.
(1979).Acta Met. 27, 1829.
Cottrell, A. H. (1958). Brittle Fracture in Steel and
Other Materials. Trans. Amer. Inst. Mech. Engrs.,
April, p. 192.
Fine, M., Bryne, J. G. and Kelly, A. (1961). Phil.
Mag.,6, 1119.
Greenwood, G. W. (1968). Institute of Metals Confer-
ence on Phase Transformation , Institute of Metals.
Guinier, A. and Fournet, G. (1955). Small-angle Scat-
tering of X-rays . John Wiley & Sons.
Guinier, A. and Walker, R. (1953). Acta Metall., 1,
570.
Kelly, P. and Nutting, J. (1960). Proc. Roy. Soc.,
A259, 45, Royal Society.
Kurdjumov, G. (1948). J. Tech. Phys. SSSR ,18, 999.
Metals Handbook, American Society for Metals.Mehl, R. F. and Hagel, K. (1956). Progress in Metal
Physics, 6 , Pergamon Press.
Nicholson, R. B., Thomas, G. and Nutting, J.
(1958–9). J. Inst. Metals ,87, 431.
Silcock, J., Heal, T. J. and Hardy, H. K. (1953–4). J.
Inst. Metals ,82, 239.
Chapter 9
Balliger, N. K. and Gladman, T. (1981). Metal Sci-
ence,March, 95.
Driver, D. (1985). Metals and Materials ,June,
345–54, Institute of Materials, London.
Gilman, P. (1990). Metals and Materials ,Aug, 505,
Institute of Materials, London.
426Modern Physical Metallurgy and Materials Engineering
Kim, Y-W.andFroes, F. H.(1990). High-Temperature
Aluminides and Intermetallics , TMS Symposium,
ed. by Whang, S. H., Lin, C. T. and Pope D.
Noguchi, O., Oya. Y. and Suzuki, T. (1981). Metall.
Trans.12A, 1647.
Sidjanin, L. and Smallman, R. E. (1992). Mat.Science
and Technology ,8, 105.
Smithells, C. J., Smithells Metals Reference Book ,7 t h
edn. Butterworth-Heinemann.
Woodﬁeld, A. P., Postans, P. J., Loretto, M. H. and
Smallman, R. E. (1988). Acta Metall. ,36, 507.
Chapter 10
Bovenkerk, H. P. et al. (1959). Nature,184,
1094–1098.
Green, D. J. (1984). Industrial Materials Science and
Engineering , ed. by L. E. Murr, Chapter 3, Marcel
Dekker.
Headley, T. J. and Loehmann, R. E. (1984). J. Amer.
Ceram. Soc. Sept, 67, 9, 620–625.
Ubbelohde, A. R. J. P. (1964). BCURA Gazette ,51,
BCURA Ltd, Coal Research Establishment. StokeOrchard, Cheltenham, UK.
Wedge, P. J.(1987). MetalsandMaterials ,Jan,36–8,
Institute of Materials.
Chapter 11
Polymeric Materials (1975). copyright American
Society for Matals Park, OH.
Chapter 12
Barrell, R. and Rickerby, D. S. (1989). Engineering
coatings by physical vapour deposition. Metals and
materials , August, 468–473, Institute of Materials.
Kelly, P. J., Arnell, R. D. and Ahmed, W. Materials
World. (March 1993), pp. 161–5. Institute of Mate-
rials.
Weatherill, A. E. and Gill, B. J. (1988). Surface engi-
neering for high-temperature environments (thermalspray methods). Metals and Materials , September,
551–555, Institute of Materials.
Chapter 13
Bonﬁeld, W. (1997). Materials World ,Jan, 18, Insti-
tute of Materials.
Vincent, J. (1990) Metals and Materials ,June, 395,
Institute of Materials.
Walker, P. S. and Sathasiwan, S. (1999), J. Biomat.
32, 28.
Chapter 14
Butterﬁeld, B. G. and Meylan, B. A. (1980). Three-
Dimensional Structure of Wood: an UltrastructuralApproach , 2nd Edn. Chapman and Hall, London.
Easterling, K. E. (1990). Tomorrow’s Materials . Insti-
tute of Metals, London.
Haines, R. C., Curtis, M. E., Mullaney, F. M. and
Ramsden, G. (1983). The design, development andmanufacture of a new and unique tennis racket.Proc. Instn. Mech. Engrs. 197B, May, 71–79.
Horwood, G. P. (1994). Flexes, bend points and
torques. In Golf:theScientiﬁcWay (ed. A. Cochran)
Aston Publ. Group, Hemel Hempstead, Herts, UK.pp. 103–108.
L¨uthi, J. (1998). Just step in, push down, and go.
Engineering Design , 98-3, Du Pont de Nemours
Internat. SA, P.O. Box CH-1218, Le Grande-Saconnex, Switzerland. (‘Crocodile’ snowboardbinding, Fritschi Swiss Bindings AG, CH-3714,Frutigen).
McMahon, C. J. and Graham, C. D. (1992). Introduc-
tion to Materials: the Bicycle and the Walkman .
Merion Books, Philadelphia.
Pratt, P. L. (1992). The arrow, Appendix to Longbow:
A Social and Military History ,3 r de d nb yR o b e r t
Hardy, Patrick Stephens, Cambridge.
Index
Acceptor level, (band theory), 184
Acetabular cup (hip joint), 394, 398
Acheson carbothermic process, 334, 341
Acrylonitrile-butadiene-styrene (ABS), 354, 355, 356, 357
Activation energy (Q), seeArrhenius equation
Additives:
anti-oxidant, 353
anti-ozonant, 353
ﬁller, 352
plasticizer, 352
stabilizer, 352
Adhesives, 414
Age-hardening, 260, 261–2, see alsoHardening
(precipitation-)
Allotropy, 20, 60, 337Alloying elements in steel, 278, 283, 290, 298–9
Alnicoalloys, 191
Alumina:
crystal structure, 26
deformation, 103, 116
ﬁbre reinforcement, 369, 371
laser ruby, 196nanocomposites, 374
refractories, 323
speciﬁc moduli, 321
strength-probability-time diagram, 349
zirconia-toughened, ZT(A), 331
Aluminium alloys, 316–17, 412, 414
Al-Ag, 263–4
Al-Li alloys, 317
designation (IADS), 316mechanical alloying, 318–9
rapid solidiﬁcation processing, 318
superplastic, 317–8
Anelastic behaviour, 176
Anisotropy:
anisotropic thermal expansion, 121
baked carbons, 340
birefringence in crystals, 129
composites, 362, 369development during solidiﬁcation, 45
elastic, 203
optical properties of crystals, 129stress-anisotropy of plastics, 129
wood, 407
Annealing, 53, 86, 98, 117–9, 237–45 283, 378, see also
Grain growth; Preferred orientation; Recovery stage of
annealing; Recrystallization; Twinning
Annealing point (glass), 345Anti-phase boundaries (APB), 178, 214, 232, 313
Archery bows, arrows, strings 411–3
Arrhenius equation, 80, 89, 175, 177, 178, 218, 237, 246,
282, 345
Asbestos, 28–9
Ashby diagrams, 168, 286, 356
Asterism, 238, 267
Atom:
atomic mass, relative, 7atomic number (Z), 4, 133
atomic volume, 168
Bohr model, 2
energy states, 9–10
interatomic distance, 21
nuclear cross-section, 88
transmutation, 88see alsoElectron
Auger electron spectroscopy (AES), 46, 150, 154
Ausforming, 283
Austenite, 60–1, 76, 274
Austempered ductile iron (ADI) 304–5
Austempering, 283, 304
Avogadro constant (N), 21
Avrami equation, 240, 276
Bain transformation theory, 279
Bainite, 274, 282
Band structure (electronic), 181–3
conduction band, 183, 193, 194
diamond, 339–40
magnetism, 189
optical behaviour, 195
valency band, 183, 184, 193, 194
Bardeen, Cooper and Schrieffer (BCS) theory of
superconductivity, 186
Barkhausen effect, 190
Basquin’s law 253
428Index
B-H curves for magnets, 189,
Bauschinger effect, 235
Bauxite, 324–5
Beam theory (bending), 413
Bearings, 61
Bend test, 201, 412
Berman-Simon line, 338
‘Beryllium-copper’, 53, 260, 411
Bicycle frames, wheels, 413–5
Biomaterials:
bioactive, 394, 395, 399
biocompatible, 394, 399, 401
biodegradable, 395, 405
bioinert, 394
biometric, 404
mechanical properties, 396
requirements, general, 394–5
Bismaleimides (BMI), 367
Bloch wall, 190
Boart, 337
Boltzmann constant, 51, 80, 85
Bonding, interatomic, 7–10
8-N Rule, 9
bonding and energy levels, 9
covalent, 9
ionic, 8
metallic, 8
van der Waals, 9
Bone, human:
fracture repair, 397
osteoblasts, osteocytes, osteons, 398
see alsoJoints
Boric oxide, 30
Boron nitride, 23
Bragg diffraction law, 134, 135, 141
Brasses:
brazing alloys, 414
compounds, 24, 78
phase diagram, 60
season cracking, 386
Bridgman method (single crystals), 47
Bright-annealing of copper, 378
Brillouin zone, 75, 77, 181–2
Buckminsterfullerne, 344
Bulk density, 321
Bulk modulus, 197
Burgers vector, 91–2, 102, see alsoThompson
tetrahedron
Capacitors, 193–4
Carbon, 337–45, 353
Carbon electrodes, baked, 340
Carbon, vitreous, 343
Cast ingot structure, 44–5
Cast irons, 303–5
austempered ductile (ADI), 304
grey, 304
malleable, 304
mottled, 303
spheroidal graphite (SG), 304
white, 303
Cathodic (sacriﬁcial) protection, 386, 415
Cement and concrete:
reinforcement, 372
thermal analysis, 165
Cementite, 60, 274Ceramics:
classiﬁcation, 320elastic deformation 203ﬁring, 322, 325, 326general properties, 321–2optical applications 195production of powders, 322–3testing, 200–1thermal shock resistance, 334time-dependence of strength, 348–9transformation-toughening, 330
Channelling patterns, 145–6Chemical stress, 89
Chemisorption, 378
Coble creep 175–6, 249Cofﬁn-Manson law 253Coherency (interfaces):
devitriﬁcation, 332inoculation, 45laser-heated surfaces, 392–3nucleation in solids, 82–3precipitation-hardening, 262recrystallization, 245strain, 191
Cold-drawing (plastics), 355Collagen, 397, 400, 402Colour, 195Compliance, elastic, 202, 413Composites, ﬁbre-reinforced:
principles:
functions of matrix, 361modulus ratio versus stress ratio, 362Rule of Mixtures, 362see alsoFibres
types:
carbon ﬁbre (CFRP), 367, 369, 408, 410, 412ceramic-matrix (CMC), 372–3continuous-ﬁbre, 361–3duplex steel 416glass-reinforced (GRP), 361, 366metal-matrix (MMC), 368–72polymer-matrix (PMC), 366–7short-ﬁbre, 363
Compounds:
AB-type, 24AB
2-type, 24
AB2O4-type (spinel), 26–7
ABO3-type, 26
deviation from stoichiometric composition, 87
electrochemical, 76–7electron, 78–9intercalation, 343–4intermetallic, 312–5Laves phases, 77order-disorder transitions, 79–80size-factor, 77
Conservative motion, of dislocations, 94Consid`ere’s construction, 199
Conversion factors and constants, 422–3Coordination:
coordination number (CN), 20ionic crystals, 22Pauling Rules 22–4radius ratio (r/R), 22
Cordierite, 72Cords in glass, 117Coring, 53–4
Index429
Corrosion, aqueous:
differential aeration cell, 382electrochemical principles, 382–4failures, 386–7inhibitors, 384passivity, 384, 385–6prevention, 384–6
Corrosion-fatigue, 254, 387Crazing of plastics, 355–6Creep, metallic 199–200, 245–51
fracture, 249grain boundary diffusion (Coble), 175–6, 249grain boundary sliding, 247, 258
Herring-Nabarro, 176, 249
tertiary, 249testing, 199–200transient and steady-state, 245–6
Creep-resistant alloys, 249–51Critical ﬁeld and temperature (superconductivity),
185–7
Cross-slip, 93, 101–2, 210–1, 214, 230, 232, 268Crystal structures:
alumina, 26barium titanium oxide, 26boron nitride, 23cristobalite, 25CuAu, 79, 179Cu
3Au, 79
CuAl2,/DC20, 270
CuZn, 24, 79diamond, 21, 103Fe
3Al, 79
graphite, 21, 341–4Kaolinite, 29Ll
2structure, 115
magnesia, 24martensite, 278metals at room temperature, 20MgCu
2,7 7
perovskite, 26, 187Potassium graphite 343–4polyethylene, 38silicon nitride, 326TiAl ⊿Ll
0/triangleleft, 314–5
zinc sulphide (blende), 23YBa
2Cu3O7/NULx, 187
Crystallinity in polymers, 36–7, 38
chain-folding model, 39
crystalline melting point ⊿Tm/triangleleft, 38, 355
defects, 116–7microscopy, 129–30spherulites 40, 117, 355
Crystallography:
axial ratio ( c/a), 15, 19, 204, 278
crystal systems, 12directions and planes, 14–16equivalence, 16interplanar spacing, 134lattices, 12–13Miller-Bravais indices, 15Miller indices, 14reciprocal lattice, 141–2stereographic projection, 16–19symmetry, 17–19unit cell, 12Vector Addition Law, 17Weiss Zone Law, 16Curie temperature (point), 27, 190
Curing of thermosetting resins, 37, 357, 415
Czochralski ‘crystal-pulling’ (single crystals), 47
Dacron400–3, 413
Damping capacity, 176, 407–8
de Broglie relation, 10, 125
Debye characteristic temperature, 170–1Debye-Scherrer (power) method of X-ray analysis, 136
Deep-drawing, 234
Defects:
ceramics, 323defect lattice, 80
defect tetrahedra, 108
glasses, 117line, 90–7
planar, 97–103
point, 84–90polymers, 116–17, 360
volume, 104
see alsoVacancies; Dislocations; Radiation damage;
Stacking fault; Voids
Deformation, elastic, 201–3
Deformation mechanisms (Ashby) maps, 176, 251–2, 356Dendrites, 43–4
Density:
dislocations, 90intermetallic compounds, 312
theoretical, calculation of, 21, 168
various materials, 321see alsoProperty ratios
Dental materials, 395–7,
bioglass, 397implants, 397porcelain, 397
Detonation-gun ( D-gun) method of coating, 391
Devitriﬁcation, 31, 117, 331–2 345Dezinciﬁcation, 386
Diamond:
classiﬁcation, 339–40natural, 337–8
polycrystalline (PCD), 340, 371
structure, 8, 21synthetic, 338
Dielectric materials, 70, 72 193–4, 324
Differential scanning calorimetry (DSC), 165–6Differential thermal analysis (DTA), 165
Diffusion:
Cu/Zn couple, 60diffusion coefﬁcient (D), 173
Fick’s 1st law, 173, 175
Fick’s 2nd law, 54, 173interstitial, 174
mechanisms, 173–5
oxidation, during, 379pipe, 250radiation-induced, 124
reptation in polymers, 41
self- 86, 175stress-induced, 174–5
surface, 175–6
‘uphill’, 273vacancy, 174
Diffusion bonding, 370
Dilatation strain, 202, 215
430Index
Dilatometry, 169
Dipoles in dielectric materials, 193, 194
Dislocation:
behaviour of:
‘atmosphere’ (Cottrell) locking, 212, 214–6
chemical stress, response to, 90
climb, 93, 94, 110–2, 237, 246–7, 288
cross-slip, 93, 101–2, 210, 214, 230, 232, 268
decoration of, 155
dissociation, 99–100, 105, 108, 116
Frank-Read source, 210, 223, 265
interaction, 96
Lomer-Cottrell barrier, 103, 107
motion, conservative and non-conservative, 94
multiplication, 210
pile-up, 247, 288
characteristics:
Burgers vector, 91–2
density, 230, 237, 371
force acting per unit length, 92
image formation in TEM, 147, 155–6
jog, 93–4, 97, 108kink, 216
line tension, 210
loops,seeDislocation loops
strain energy, elastic, 95–6
velocity, 207–8
width, 207
forms:
dipole, 94, 228
edge, 91
extended, seeStacking faults
extrinsic, 98
‘forest’, 93, 238
grain boundary (gbds), 97–8
intrinsic, 98
ionic crystals, fcc, 97
misﬁt, at interface, 83
partial (Shockley), 99, 105
screw, 91, 97
sessile (Frank), 102
stair-rod, 102, 107–108
superdislocations, 114, 214, 231
unit, 106
loops:
cross-slip multiplication source, 210–1
double, 107, 111, 119
growth and stability, 117, 269
irradiation effects, 119–20
Orowan, 231, 266, 371
prismatic, 94, 106, 119
sessile (Frank), 102, 104, 107, 121
single, 91, 93
Domain structures, 178, 190
Dough-moulding compounds (DMC), 366
Drug delivery, polymeric, 405
‘Ductile’ ceramics 286–7
Dulong and Petit law, 170, 179
Duplex (double) ageing, 271
Duplex steel, 416
Duralumin alloys, 260
Elastomers, 35–6
Electrical conductivity, 181–3
ceramics, 321
effect of ordering, 180Electrical contacts, 62
Electrochemical effect, in alloying, 73, 74
Electrochemical Series, 383
Electrode (half-cell) potential, 382
Electrographites, 340
Electromagnetic spectrum, 125, 194
Electron:
–atom ratio ( e/a), 75, 78, 186
Auger, 142, 143, 150, 154
band structure theory, 181–3
back-scattered (BS), 144, 150
exchange energy (magnetism), 190
‘gas’, 8
orbitals, radii of, 190
polarization in dielectrics, 193
quantum numbers, 2–4
secondary, 150
states, density of, 9–10, 75–6, 182
states, ﬁlling of, 3–7
volt, 10
see alsoAtom: Electron microscopy
Electronegativity, 74,77Electron energy loss spectroscopy (EELS), 150, 152–4
Electron microscopy, 142–54
back-scattered (BS) electrons, 144
bend (extinction) contours, 156
bright-and dark-ﬁeld imaging, 147, 161
convergent beam diffraction pattern (CBDP), 149
diffraction contrast, 147
dynamical theory, 158–60
electron channelling, 145–6
ﬁrst-order Laue zones (FOLZ), 150
g-vector, 156–8
higher-order Laue zones (HOLZ), 149
higher-voltage electron microscopy (HVEM), 149–50
imaging of dislocations, 147, 157–8, 159, 166
Kikuchi lines, 148
kinematical theory, 156
scanning electron microscope (SEM), 144–6
scattering of plasmons and electrons, 142–3
selected area diffraction (SAD), 147
transmission electron microscope (TEM), 143–4
weak-beam, 160–1
Electron probe microanalysis (EPMA), 150–2
Electro-optic ceramics, 196
Emery, 324
Epitaxy,seeCoherency
Epoxy resins (adhesives), 36, 412, 415
Equilibrium diagrams, seePhage diagrams
Etching techniques for microscopy, 126, 154
Eutectic reaction:
binary systems, 56
in-situcomposites, 374
ternary systems, 66–9
Eutectoid reaction, 58, 274
Ewald ‘reﬂection’ sphere, 141–2, 148, 156
Extended X-ray absorption ﬁne-structure spectroscopy
(EXAFS), 163
Extrusion of plastics, 356–7
Fatigue, 200, 252–8
Basquin’s Law, 253
Cofﬁn-Manson Law, 253
cracking and failure, 256–8, 295–6, 413, 416
corrosion-, 254, 387
endurance limit, 200
Index431
fatigue limit, 252, 254
fatigue ratio, 253
hardening, 256
high-temperature, 258Miner’s hypothesis, 254
S-Ndiagram, 200, 252
surface striations, 257–8testing, 200, 252–3
variables, 252–4
Feldspars, 30Fencing foils, 415–6
Fermi surface (level), 10, 75, 183, 186, 189
Ferri-and ferroelectric materials, 194Ferrite, 60, 76, 274, 301
Fibres for composites:
aramid, 367aspect ratio, 363
boron, 369
carbon, 367coupling agents, 364
critical length, 363
glass, 285, 361, 366lay-up sequence, 365orientation, 364–6
stress transfer length, 363
whiskers, 284, 369
Firebricks, 63
Floating-zone technique (single crystals), 47
Flow stress 203, 206, 219, 233, 235, 268Fluxes:
alumina, 325
dielectrics, 72glasses, 30, 31
silicon nitride, 326
solders, 56
Foams (polymeric), 169, 287 418
Forsterite ceramics, 71
Fracture:
brittleness in ceramics, 286–8
cleavage, 199, 288–9
creep, 249, 293–4cup-and-cone, 199
debonding in composites, 364, 371, 372
ductile-brittle transition, 198, 289ductile fracture, 104, 292–3fatigue, 256–8, 295–6, 348
fracture mechanism map, 294–5
hydrogen, effect of, 291intercrystalline, 199
intergranular, 287
slow (delayed) crak growth in ceramics, 348toughness, 285–7
toughness parameter ⊿K
c/triangleleft, 199, 286
transformation-inhibited, 331twins, effect of, 224
Frank Read Source, dislocations, 210, 223, 265
Fretting corrosion, 387Fullerenes and fullerite, 344
‘Fused quartz,’ 345
Fusible alloys, 68, 408
Galvanic Series, 383, see alsoElectrochemical Series
Gauss error function, 174
GEC process for synthesizing diamonds, 338
Gibbsite, 325Glass:
manufacture:
commercial glass, of 31
formation from melt, 31working range of temperature, 345–6see alsoFluxes
properties:
colour, 195optical, 129
speciﬁc moduli, 321
time-dependency of strength 348viscosity, 333, 345
structure:
devitriﬁcation, 31, 117, 331–2, 345
network-formers, 31network-modiﬁers, 31, 117network structure, 11, 31
types:
AR-, E-, H-modulus, S-, 366aluminosilicate, 346borosilicate ( Pyrex), 346
