Repository: Ketankham/chatbot-meta-books

File: reed-hill-book.txt (part 43 of 48)
8. Trzaska, J., and Dobrzanski, L. A., Journal of Materials
Processing Technology , 192–193, 2007, 504–510.
9. Rios, P. R., Acta Materiallia , 53, 2005, 4893–4901.
10. “Heat Treating,” ASM Metals Handbook , Vol. 4, 1991 p. 71.
11. Ibid., 73–74.12. Zehtab, A., Sajjadi, S. A., Zebarjad, S. M., and
Moosavi Nezhad, S. M., Journal of Materials Processing Tech-
nology , 199, 2008, 124–129.
13. Thomas, K., Geary, E. A., Avis, P., and Bishop, D.,Materials of Design , 13, 1992, 17–22.
14. Mehl, R. F., and Hagle, W. C., Prog. in Metal Physics ., 6
74 (1956).
15. Grossman, M. A., Trans. AIME , 150242 (1942). (For
additional discussion, see “Heat Treating”, ASM Metals
Handbook , vol. 4, 1991, p. 9.)16. Siebert, C., Doane, D. V., and Breen, D. H., The Har-
denability of Steels , p. 72, American Society for Metals,
Metals Park, Ohio, 1977.
17. 1986 Annual Book of ASTM Standards, Sec. 3 , Standard
A255 , ASTM, Philadelphia, Pa., 1986.
18. Winchell, P. G., and Cohen, M., Trans. ASM , 55347
(1962).19. Bernshtein, M. L., Kaputkin, L. M., and Prokoshkin,
S. D., in Solid-Solid Phase Transformations , Edited by H. I.
Aaronson et al., TMS-AIME, 1982, p. 869–874.
20. Roberts, C. S., Trans. AIME , 197203 (1953).
21. Tsai, M. C., Chiou, C. S., Du, J. S., and Yang, J. R.,
Materials Science and Engineering , A332, 2002, 1–10.
22. Lenel, U. R., and Knott, B. R., Met. Trans A , 18A, 1987,
767–775.
23. Hirth, J. P., and Cohen, M., Met Trans
., 13 (1970).
24. “Heat Treating,” ASM Handbook , vol. 4, 1991, 13–18.
25. Hildenwall, B., and Ericsson, T., in Hardenability Con-
cepts with Applications to Steel , edited by D. V. Doane and 
J. S. Kivkaldy, TMS-AIME, 1978, 579–607.26. “Heat Treating,” ASM Handbook , vol. 4, 1991,
603–618.27. Cheng, L., Brakman, C. M., Korevaar, B. M., and
Mittemeijer, E. J., Met. Trans. A , 19A 2415 (1988).
28. Olson, G. B., and Cohen, M., Met. Trans. A , 14A 1057
(1983).
29. Ren, S. B., and Wang, S. T., Met. Trans. A , 19A 2427
(1988).30. Mittemeijer, E. J., van Gent, A., and van der Schaaf, P. J.,
Met. Trans. A , 17A 1441 (1986).(b) Describe how the tempering phenomena change with
carbon concentration in a steel.
19.12 Equation 19.9 gives the interrelation between
time and temperature in tempering. With the aid of the
data in Fig. 19.37, determine approximately the activa-tion energy Qin Eq. 19.9. To do this, draw a number ofhorizontal straight lines on a copy of Fig. 19.36. Theselines represent constant hardness values. An intersectionof one of these lines with one of those plotted throughdata obtained at a ﬁxed temperature gives the time, atthe indicated temperature, to obtain the hardness inquestion.19Ch19.qxd  11/6/08  4:00 PM  Page 649
Chapter 19 The Hardening of Steel 650
31. Meisel, L. V., and Cote, P. J., Acta Mettal ., 311053
(1983).
32. Mittemeijer, E. J., Cheng, L., van der Schaaf, P. J.,
Brakman, C. M., and Korevaar, B. M., Met. Trans. A , 19A
925 (1988).
33. Cheng, L., Brakman, C. M., Korevaar, B. M., and
Mittemeijer, E. J., Met. Trans. A , 19A 2415 (1988).
34. Lement, B. S., Averbach, B. L., and Cohen, M., Trans.
ASM, 46851 (1954).35. Speich, G. R., Trans. TMS-AIME , 2452553 (1969).
36. Vedula, K. M., and Heckel, R. W., Met. Trans ., 19
(1970).
37. Speich, G. R., TMS-AIME , 2452553 (1969).
38. Payson, P., Trans. ASM , 5160 (1959).
39. Seal, A. K., and Honeycombe, R. W. K. Jour. of the Iron
and Steel Inst . (London), 1889 (1958).19Ch19.qxd  11/6/08  4:00 PM  Page 650
20.1 COMMERCIALLY PURE COPPER
Of all the metals, copper has the second highest electrical and thermal conductivities.
Only silver has higher abilities to transport electricity and heat. Thus, it is not strange thatthe most common use for copper is in applications where high electrical or thermalconductivities are required. Table 20.1 lists the room temperature electrical and thermalconductivities of copper, as well as those of a number of other metals. An important con-sideration is the fact that even small amounts of impurities adversely affect the conduc-tivities, because any irregularity inside the space lattice of a metal causes scattering ofelectrons and a reduction in their mean free path. Consequently, the purity of copperintended for use in wires and other shapes used in transporting electricity must be care-fully controlled. Figure 20.1 shows the effects of a number of alloying elements on theconductivity of copper. Note that almost all of the alloying elements reduce the conduc-tivity of copper, with silver having the least effect. It should be noted that the reductionof the conductivity does not depend on the conductivity of the alloying element, but onthe particular effect of the alloying element on the copper lattice. Because of this, whenit is desired to harden copper for electrical applications, silver is normally the best alloy-ing element to use. However, it is usually too expensive. Phosphorus, one of the bestdeoxidizers used during the melting and reﬁning of copper, unfortunately lowers theconductivity of copper very rapidly.
The three principal forms of commercially pure copper used for conductivity pur-
poses are: (a) electrolytic tough-pitch copper, (b) deoxidized low-phosphorus copper, and(c) oxygen-free electronic copper (OFHC). The ﬁrst, electrolytic tough pitch, which is alsoused for automobile radiators, gaskets, kettles, and pressure vessels, contains more than99 percent copper. It also has from 0.02 to 0.05 percent oxygen, which is added deliber-ately to remove soluble impurities by forming insoluble oxide particles (for example, Fein solid solution forms Fe
3O4precipitates). Since the maximum solubility of oxygen in
copper is approximately 0.004 weight percent at 1339 K, the remaining oxygen formscompound cuprous oxide (Cu
2O) in the interdendritic regions during solidiﬁcation of the
metal. This can be seen in Fig. 20.2A. Upon subsequent working and annealing, theseparticles tend to strengthen the matrix. However, the alignment of these particles alonggrain boundaries, as shown in Fig. 20.2B, can also lead to the embrittlement of the cop-per. Impurities also directly affect electrical conductivity and mechanical properties uponrecycling of copper.
1
Deoxidized low-phosphorus copper usually contains from 0.01 to 0.04 percent phos-
phorus. According to Fig. 20.1, this material has an approximately 15 percent lower con-ductivity than pure copper. Thus, it is widely used for piping and tubing applications ratherthan for electrical applications.
651
Chapter 20
Selected Nonferrous Alloy Systems20Ch20.qxd  11/6/08  4:01 PM  Page 651
Chapter 20 Selected Nonferrous Alloy Systems 652
03040506070Percent conductivity8090Nickel100
0.1 0.2 0.3 0.4
Percent of added element0.5 0.6 0.7 0.8Silver
0.9 0.1Cadmium
NickelTin
IronAluminum
Beryllium
ArsenicSiliconPhosphorusZinc
FIG. 20.1 Effect of alloying elements on the conductivity of copper. (From
Mendenhall, J. H., Ed., “Understanding Copper Alloys,” Olin Brass
Corporation, East Alton, IL, 1977. Used by permission.)TABLE 20.1 Electrical Resistivity and Thermal Conductivity of Copper and Other
Pure Commercial Metals at 293 K.
Relative Relative
Electrical Thermal Electrical Thermal 
Resistivity Conductivity Conductivity Conductivity
(Metal 100) at 293 K, m/H9024/H9024cm Wm/H110021k/H110021(Copper /H11005100) (Copper /H11005100)
Silver 1.63 419 104 106
Copper 1.694 397 100 100
Gold 2.2 316 77 80
Aluminum 2.67 238 63 60
Beryllium 3.3 194 51 49
Magnesium 4.2 155 40 39
Tungsten 5.4 174 31 44
Zinc 5.96 120 28 30
Nickel 6.9 89 24 22
Iron 10.1 78 17 20
Platinum 10.58 73 16 18
Tin 12.6 73 13 18
Lead 20.6 35 8.2 8.8
Titanium 54 22 3.1 5.5
Bismuth 117 9 1.4 2.2
Adapted from Brandes, E. A., Ed., Smithells Metals Reference Book , Sixth Edition, Butterworth, Inc. 1983. (Used by permission.)
65220Ch20.qxd  11/6/08  4:01 PM  Page 652
653 20.1 Commercially Pure Copper
(A) (B)
FIG. 20.2 (A) As-cast microstructure of electrolytic tough-pitch copper showing copper dendrites 
with oxide particles dispersed in the interdendritic regions. (B)The same material after hot working
and annealing
Oxygen-free electronic copper, on the other hand, contains more than 99.99 percent
copper with a maximum oxygen concentration of only 0.001 weight percent. This material
is melted and cast in a carbon monoxide atmosphere and is used in electrical applications.
Its conductivity is almost the same as tough-pitch copper, but it has the advantage that it
can be cold worked more extensively than tough-pitch copper.
There are other commercially pure coppers available, to which small concentra-
tions of alloying elements are added for specific applications. For example, there
are electrical applications that require an increased strength which can be obtained
by cold working OFHC. Unfortunately, however, pure copper has a low recrystalliza-
tion temperature. In order to increase the recrystallization temperature, a small
amount of silver, 0.03–0.05 weight percent, can be added. This addition reduces
the conductivity by only about 1 percent while increasing the recrystallization
temperature to approximately 600 K. The silver-bearing alloy , as it is called, is pre-
ferred in the manufacture of electric motors and commutators. Other examples
include arsenical copper containing about 0.3 percent arsenic which has improved20Ch20.qxd  11/6/08  4:01 PM  Page 653
Chapter 20 Selected Nonferrous Alloy Systems 654
corrosion resistance, and free-cutting copper containing about 0.6 percent tellurium
which has excellent machining properties.
20.2 COPPER ALLOYS
The copper-zinc alloys, which are known as brasses, are the most widely used copper-based alloys. Brasses may contain from 3 to 45 percent zinc, with the balance being cop-per. However, other minor alloying elements, such as lead, tin, or aluminum, may beintentionally added to achieve a desired color, strength, ductility, machinability, corrosionresistance and/or formability. It is because of this variability that brass alloys ﬁnd a widevariety of applications in items such as coins, jewelry, cartridges, hinges, electrical connec-tors, terminals, bearings, gears, and springs.
2,3Table 20.2 lists some of the common brasses
and other copper alloys with their compositions. It should be noted that alloys containingup to about 36 percent zinc are normally called alpha brasses and those containing more
than 38 percent zinc are known as alpha plus beta brasses . Alpha brasses are frequently
single-phase solid solutions, although those containing more zinc may, under some cir-cumstances, contain some of the beta phase.
In general, the cost of a brass is lower, the higher its zinc content. Because of this,
“yellow or high brasses” are most commonly used in ordinary applications. “Low brass,” on
TABLE 20.2 Composition of Some Common Copper-Base Alloys.
Composition, Percent Maximum or Range
Copper
Alloy Previous Other
No. Trade Name Cu Pb Fe Sn Zn Elements
C23000 Red Brass 84.0–86.0 0.05 0.05 — Rem. —
C24000 Low Brass 78.5–81.5 0.05 0.05 — Rem. —C26000 Cartridge Brass 68.5–71.5 0.07 0.05 — Rem. —C27000 Yellow Brass 63.0–68.5 0.10 0.07 — Rem. —C28000 Muntz Metal 59.0–63.0 0.30 0.07 — Rem. —C33500 Low-Leaded Brass 62.5–66.5 0.3–0.8 0.10 — Rem. —C34000 Medium-Leaded 
Brass 62.5–66.5 0.8–1.4 0.10 — Rem. —
C34200 High-Leaded Brass 62.5–66.5 1.5–2.5 0.10 — Rem. —C36000 Free-Cutting Brass 60.0–63.0 2.5–3.7 0.35 — Rem. —C46400 Naval Brass 59.0–62.0 0.20 0.10 0.5–1.0 Rem. —C51800 Phosphor Bronze Rem. 0.02 — 4.0–6.0 — 0.1–0.35 P,
0.01 Al
C61300 Aluminum Bronze 86.5–93.8 — 3.50 0.2–5.0 — 6.0–8.0 AlC65100 Low-Silicon 0.8–2.0 Si,
Bronze B 96.0 0.05 0.80 — 1.5 0.7 Mn
C65500 High-Silicon 2.3–3.8 Si,
Bronze A 94.8 0.05 0.80 — 1.5 0.5–1.3 Mn
Adapted from CDA’s Standards Handbook ©Copper Development Association (www.copper.org).20Ch20.qxd  11/6/08  4:01 PM  Page 654
655 20.2 Copper Alloys
the other hand, is used in cases where superior corrosion resistance is required, such as in
water pipes. With respect to corrosion resistance, red brass is even better. Cartridge brass (30percent zinc) and other deep drawing brasses are usually manufactured with a very lowimpurity level. Muntz metal, on the other hand, consists of two phases, alpha /H11001beta, and
is used mostly in the form of extrusions.
The term bronze is commonly used to describe copper-tin-zinc or other complex alloys.
Historically, multicomponent alloys of copper and zinc that contain less tin than zinc werecalled brasses , while copper and tin alloys that contain less zinc than tin were called bronzes .
However, other alloys that contain no tin, or relatively small amounts of tin, are also com-monly called bronzes . For example, the casting alloys in this category include aluminum
bronze (5 to 15 percent aluminum), silicon bronze (over 0.5 percent silicon), nickel bronze(over 10 percent nickel), lead bronze (over 30 percent lead), and beryllium bronze(around 2 percent beryllium). Some wrought alloys also contain no tin, but are still calledbronze. Examples include commercial bronze (alloy designation number C22000), whichconsists of 90 percent Cu and 10 percent Zn, and jewelry bronze (alloy number C22600),which consists of 87.5 percent Cu and 12.5 percent Zn.
The copper-zinc phase diagram has a retrograde character on its copper-rich side.
Thus, the solubility increases from 31.9 percent at the peritectic temperature (903°C) toabout 38.3 percent at 450°C and then decreases to about 28 percent around room temper-ature. The Cu-Zn phase diagram is shown in Fig. 11.23.
The extensive solubility of zinc in copper is due to the fact that the atomic size differ-
ence between these two elements is only about 4 percent. The atomic radius of copper thatcrystallizes in the fcc structure is 0.1277 nm, while that of zinc with the hcp structureis 0.1332 nm.
The alpha brasses are solid solutions at room temperature. The as-cast structures of
these alloys consist of cored solid-solution dendrites with the cores of the dendrite armscontaining less zinc than the sides. Upon annealing, the microsegregation due to coring iseliminated. If the alloy has been plastically deformed, or sometimes if it contains residualstresses due to cooling after casting, recrystallization also takes place during annealing. Therecrystallized structure commonly contains annealing twins, which appear as narrowbands with straight sides.
The alpha brasses are highly ductile at room temperature and can be easily deformed
into intricate shapes by a variety of deformation processes, such as deep drawing, coldrolling, and stamping. In general, brasses have mechanical properties that are superior tothose of copper. The solid-solution alloys have higher tensile strengths and elongations atfracture than commercially pure copper. This can be seen in Fig. 20.3, where the effectsof zinc additions on the tensile strength, hardness, and elongation of copper are illus-trated. This ﬁgure also shows the conductivity of the alloy as a function of its zinc con-centration. The tensile strength of alpha brass increases with increasing zinc content,whereas the electrical conductivity (and thermal conductivity, not shown in the ﬁgure)shows the opposite trend. The tensile strength of the alloy also depends on its grain size,as shown in Fig. 20.4. This behavior, as described earlier, occurs because the grain bound-aries inhibit slip and contribute to work hardening and the grain-boundary area per unitvolume increases as the grain size decreases. The strengthening follows the Hall-Petchrelationship, but the strengthening efﬁciency seems to decrease as the grain size isreduced to nanoscale.
4
The beta ( /H9252) phase is a body-centered cubic electron compound that is approxi-
mately centered about the composition CuZn. The homogeneity range of the compound20Ch20.qxd  11/6/08  4:01 PM  Page 655
Chapter 20 Selected Nonferrous Alloy Systems 656
decreases with decreasing temperature from about 800°C. At 800°C the homogeneity
range is from 39 to 55 percent zinc, while at 500°C it is from 45 to 49 percent. The /H9252
phase undergoes ordering when the temperature falls below 470°C. The long-range
ordered /H9252/H11032phase has a bcc superlattice in which each zinc atom is surrounded by eight
copper atoms, and vice versa.
As discussed in Sec. 11.15, the /H9252and /H9252/H11032phases differ only in that the former has a 
disordered bcc structure, whereas the latter is ordered.
The disorder-order transformation is so very fast that even rapid quenching cannot
suppress ordering, with the result being that it is not possible to retain the disordered0010203040506070
10
Weight percent zincα + β
20 50 40 30HardnessTensile strengthElongationConductivity
α solutions βHardness
Elongation, percent
T.S., 1000 lbs/sq in
Conductivity, 1
ohms
FIG. 20.3 The effect of zinc on the tensile strength, hardness, ductility
(tensile elongation), and electrical conductivity of copper. (From
Mendenhall, J. H., Ed., Understanding Copper Alloys , Olin Brass Company,
East Alton, IL, 1977.)20Ch20.qxd  11/6/08  4:01 PM  Page 656
657 20.2 Copper Alloys
phase at room temperature. The ordered phase commonly contains many domains that
are separated by antiphase domain boundaries. When a disordered phase transforms to
an ordered structure, the transformation involves the nucleation and growth of many
separate ordered regions (domains). In the CuZn system, two distinct types of ordered
domains are possible. For one type, the bcc structure can be thought of as having a zinc
atom at its center with copper atoms at the corners, whereas for the other, a copper
atom will be at the center and zinc atoms at the corners. When these two conﬁgurations
(“phases”) come together, a boundary, called an antiphase domain boundary , forms
between them.
The domain size depends upon the cooling rate. Very slow cooling from the /H9252
region allows the development of a relatively coarse domain size, whereas faster
cooling results in the formation of a finer domain size. Figure 20.5 shows the effect
of the cooling rate on the as-quenched hardness of Cu-48.5 percent Zn. It can be seen
that the hardness of the ordered alloy not only depends on the cooling rate during
quenching but also on the temperature from which the sample is quenched. The
quenching temperature that produces the maximum strength is also a function of the
quenching rate. The strength of the quenched ordered alloy is commonly attributed
to the size of the antiphase domain; the finer the domain size, the harder the mate-
rial. On the other hand, Brown5attributes the strengthening of quenched CuZn to
vacancies generated during the rapid disorder-to-order transformation. These vacan-
cies probably originate from interactions between dislocations during long-range
ordering.03040
250300Tensile strength350400
5060MPa ksi
10
Zinc content, percent20 40 300.070 mm0.025 mm0.015 mm
0.035 mm
0.050 mm
FIG. 20.4 The effect of both the grain size and the zinc concentration on the
tensile strength of brass are shown in this ﬁgure. (From Mendenhall, J. H.,
Ed., Understanding Copper Alloys , Olin Brass Company, East Alton, IL, 1977.)20Ch20.qxd  11/6/08  4:01 PM  Page 657
Chapter 20 Selected Nonferrous Alloy Systems 658
200506070Hardness Rb8090WaterQuench Specimen thickness
.030”
.100”
Oil“
“
“
“Moving air
Still air100
300 250
Quenching temperature °C350 400 450 500 TC
FIG. 20.5 Effect of quenching rate on the yield point immediately after
quenching. (Reprinted from The cause of the strengthening in quenched
beta brass Brown, M., Acta Metallurgica 7210 [1959] with permission from
Elsevier. http://www.sciencedirect.com/science/journal/00016160)
20.3 COPPER BERYLLIUM
In some copper alloy systems, alloying additions are made that exceed the solubility limit on
cooling so that second-phase precipitates tend to form during cooling. The copper-beryllium
alloys are an example. As shown in Fig. 20.6, the maximum solubility limit of beryllium in
copper is 1.6 percent at 620°C (893 K), which decreases to less that 0.5 percent at 300°C
(573 K). Consequently, alloys with less beryllium than the maximum (1.6 percent) can have
a single phase at high temperatures, but two phases at room temperature; one of these phases
will be the alpha phase and the other the intermetallic compound /H9253with the composition
CuBe. The intermetallic phase will appear as precipitate particles within the matrix. These Cu-
Be alloys are able to undergo an age hardening reaction similar to those of the Al-Cu or Cu-
Al alloys. For example, when the alloy containing 1 percent beryllium is heated to 900 K,
it will contain only the alpha phase. Upon rapid quenching of this material to room temper-
ature, the formation of the /H9253phase will be suppressed, and the material will consist of a super-
saturated solid solution of beryllium in copper. If the alloy is now heated to 600 K, particles of
the equilibrium /H9253phase will eventually form in the alpha phase. However, as in many other
precipitation and age hardening processes, the formation of the equilibrium phase is preceded
by the formation of GP zones and a metastable /H9253/H11032precipitate. As discussed in Chapter 16 on
precipitation hardening, it should be noted that in some alloys, such as Al-Cu, the equilibrium
/H9258is preceded by GP zones and two metastable phases ( /H9258/H11032/H11032and /H9258/H11032). In the Cu-Be system, the
precipitation sequence is (1) disk-shaped GP zones, (2) /H9253/H11032, and (3) /H9253(CuBe).
As a result of precipitation hardening, a considerable strengthening of the alloy can
occur. For example, an alloy containing 1.9 percent Be can attain a hardness of about 42
Rockwell-C by aging at 618 K (345°C) for 4 hours.6This hardness is comparable to those
of some hardened steels. As discussed in Sec. 16.5, careful control of the precipitation time
and temperature must be exercised to attain the maximum strength level. Aging at higher
temperature or longer times may cause the particles to coarsen and soften the alloy. For20Ch20.qxd  11/6/08  4:01 PM  Page 658
659 20.5 Aluminum Alloys
025045065085010501250
10 20 30
Weight percent beryllium Be Cu40 50 60 7002 0 4 0
Liquid~33
1219 °C
~39
~38.5
~4.2
~11.6
~4.3 ~20.3~12.4
~6.1
(Cu)11.4 1.610.7
5.32.7~47.234.5
57.540.41199 °C
1084.87 °C
930°C
~620 °Cβγδ(αBe)(βBe)
1109 °C1289 °C
1270 °C60 70Atomic percent beryllium
80 90 95 100
80 90 100Temperature °C
FIG. 20.6 Copper-beryllium phase diagram (Chakrabarti, D.J., Laughlin, D.E, and
Tanner, L.E., Bulletin of Alloy Phase Diagrams , 8288 [1987]. Reprinted with permis-
sion of ASM International (R). All rights reserved. www.asminternational.org)
high strength, small and coherent precipitates, tightly bound to the matrix, are needed.
There are also indications that certain copper-Be alloys have another attractive character-
istic that needs to be mentioned. These alloys can experience martensitic transformations
similar to those that occur in some Cu-Al, Cu-Sn, and Cu-Zn alloys.7
20.4 OTHER COPPER ALLOYS
Other alloying elements, such as tin, aluminum, or nickel, are also added to copper to obtain
higher tensile strength or hardness, wear resistance, special corrosion resistance, or any com-
bination of these. A detailed discussion of these alloys can be found elsewhere.8–11The pres-
ence of a second phase in a copper alloy does not always produce an increase in strength and
hardness of the copper. The opposite might be the case in some alloys. For example, certain
leaded copper alloys contain soft, lead-rich particles. The relatively large size of these particles
and their noncoherent boundaries not only do not contribute to hardening of the alloy but also
tend to lower its overall strength. However, an advantage of leaded copper alloys is improved
machinability, which is an important factor in the manufacture of copper-based alloys.
20.5 ALUMINUM ALLOYS
Aluminum and its alloys possess many attractive characteristics including light weight, high
thermal and electrical conductivities, a nonmagnetic nature, high reﬂectivity, nontarnish-
ing nature, high resistance to corrosion, reasonably high strength with good ductility, and
easy fabrication. Nevertheless, probably the most important characteristic of aluminum is20Ch20.qxd  11/6/08  4:01 PM  Page 659
Chapter 20 Selected Nonferrous Alloy Systems 660
its low density, which is about one-third that of steels and copper alloys. Because of this,
certain alluminum alloys have a better strength-to-weight ratio than high-strength steels.
Among the many alloying elements added to aluminum, the most widely used are
copper, silicon, magnesium, zinc, and manganese. These are used in various combinations,
and in many cases they are used together with other additions to produce classes of age
hardening, casting, and work hardening alloys as shown in Fig. 20.7. All age hardening
alloys contain alloying elements that dissolve in aluminum at elevated (solutionizing) tem-
peratures and precipitate at lower (aging) temperatures. An example of an age hardening
alloy is Al-Cu, which was discussed in Chapter 16. Most casting alloys contain silicon,
which improves the ﬂuidity and mold-ﬁlling capacity of aluminum alloys and reduces
their susceptibility to hot cracking and the formation of shrinkage cavities during solidiﬁ-
cation. Work hardening alloys frequently contain Mn and Mg, which form a ﬁne disper-
sion of intermetallic phases and/or impart solid-solution strengthening.
20.6 ALUMINUM-LITHIUM ALLOYS
Metallurgists have long been challenged with the task of developing lighter and stronger
alloys. One system that has received particular attention is the Al-Li system. Among the alloy-
ing additions, lithium has been identiﬁed as the only alloying element (besides beryllium) that
increases the elastic modulus of Al while at the same time reduces its density. Each weight
percent of lithium decreases the density of aluminum by approximately 3 percent while
increasing its elastic modulus by approximately 6 percent. These two characteristics have pro-
duced a great deal of interest in research and development work on the Al-Li alloys. Al-Li
alloys, however, suffer from both low ductility and fracture toughness. As will be discussed
later, the low ductility has been attributed to strain localization caused by precipitate-free
zones (PFZ) and/or shearable coherent precipitates. Hence, recent alloy developments haveAlMgZn
Cu
Mn
SiAl-Cu
Al-Cu-Mg
Al-Mg-SiAge-hardening
alloys
Work-hardening
alloysCasting
alloysAl-Zn-Mg
Al-Zn-Mg-Cu
Al-Si
Al-Si-Cu
Al-Mg
Al-Mn
FIG. 20.7 Major aluminum alloy systems (Hatch, J.E., Ed., Aluminum:
Properties and Physical Metallurgy , ©1984. Reprinted with permission of
ASM International (R). All rights reserved. www.asminternational.org)20Ch20.qxd  11/6/08  4:01 PM  Page 660
661 20.6 Aluminum-Lithium Alloys
concentrated on modifying the structure of the alloy in order to alter its deformation mecha-
nisms. The most actively pursued method involves the addition of dispersoid forming ele-
ments, such as manganese, chromium, iron, and zirconium. Powder metallurgy is the primary
technique used in the production of dispersoid forming alloys; it achieves a ﬁne homogeneous
distribution of the dispersoids throughout the matrix. The powder metallurgy technique
involves the production of alloy powders from a liquid melt by atomization, followed by hot
pressing or hot extruding of powder preforms into ingots. Although improvements in ductil-
ity have been achieved, the addition of dispersoid elements undoubtedly affects adversely the
low-density characteristics of the Al-Li alloys that initially created interest in them.
Lithium has a signiﬁcant solubility in aluminum, with a maximum of 5.2 weight
percent (2.14 at. percent) at the eutectic temperature of 809 K (536°C). Figure 20.8 shows
the Al-rich corner of the Al-Li phase diagram. When Al-Li alloys are cooled slowly from
the single-phase ﬁeld, they decompose to form the equilibrium /H9251and /H9254phases, where the
latter is the intermetallic (AlLi) phase. However, when the alloy is quenched to lower tem-
peratures, the decomposition process goes through a continuous precipitation of /H9254/H11032parti-
cles that are ﬁnely distributed throughout the matrix. The age hardening sequence of the
Al-Li alloys can therefore be written as:
Supersaturated /H9251:/H9254/H11032(Al3Li) :/H9254(AlLi) 20.1
The metastable /H9254/H11032phase, with the composition Al3Li, is an ordered, coherent precipitate
with the Li2superlattice crystal structure. This fcc structure is similar to that of Cu3Au, with
the lithium atoms occupying the corners and the aluminum atoms the faces of the fcc unit
cell. The particles of /H9254/H11032form as spheres in a cube-to-cube orientation relationship with the
matrix. The misﬁt strain between the matrix and the precipitate is less than 0.2 percent and
the interfacial energy of the boundary between the matrix and the precipitate has been
500 
400 
300 
200 
100 
0 773 
673 
573 
473 
373 
0 2 4 6 8 10 
Atomic percent lithium Temperature, °C
Temperature, K 
α + δ′α + δ α 
12 14 16 18 20 22 24 26 
FIG. 20.8 The aluminum-lithium phase diagram showing the
apparent metastable miscibility gap for /H9254/H11032. (From Sanders, T.H, Jr.,
and Starke, E.A., Aluminum-Lithium Alloys , p. 63, Minerals, Metals,
and Materials Society, Warrendale, Pennsylvania, 1981.)20Ch20.qxd  11/6/08  4:01 PM  Page 661
Chapter 20 Selected Nonferrous Alloy Systems 662
reported12,13to be 2.5 /H11003102J/m2and 24 /H11003102J/m2. Upon continued aging, individual /H9254/H11032
particles have been observed to grow to a size of about 0.3 /H9262m without a breakdown in
their interfacial coherency. Attaining such a large size without losing coherency is due to
the relatively low misﬁt strain existing between the /H9254/H11032particles and the matrix.
Figure 20.9 shows the effect of aging time on the size of the /H9254/H11032precipitates in a
multicomponent Al-Li alloy containing 3 percent lithium, 5.5 percent magnesium, and0.2 percent zirconium. The behavior of these precipitates in this multicomponent alloy issimilar to that in the simple binary alloy. The growth, size, and distribution of the 
/H9254/H11032pre-
cipitate follow the Lifshitz-Wagner theory of the kinetics of precipitate coarsening andshow a classical change in the average particle radius with t
2/3, where tis the time.
The exact mechanism of the /H9254/H11032precipitate formation is still undetermined. Probable
formation mechanisms include either homogeneous nucleation or spinodal decomposi-tion. Some experiments show that step quenching to eliminate excess vacancies does notinﬂuence the 
/H9254/H11032precipitation, nor do grain boundaries or dislocations at low aging tem-
peratures. On the other hand, Noble and Thompson14reported an incubation time for /H9254/H11032
formation in an alloy containing 2 percent lithium, and no incubation time for lithiumconcentrations greater than 2 percent. This tends to support the spinodal decompositionmechanism, but direct conclusive evidence has not yet been found.
Overaging of Al-Li alloys results in the dissolution of the metastable 
/H9254/H11032and the nucle-
ation and growth of the semicoherent equilibrium Al-Li ( /H9254) phase. This phase has been
observed to nucleate heterogeneously in both the matrix and at grain boundaries, andindependently of 
/H9254/H11032.
The ordered coherent /H9254/H11032precipitate in the Al-Li alloys results in a unique failure
mechanism that depends on the microstructural state. In general, strengthening by agehardening is related to the size and distribution of the precipitates and their interactionwith dislocations. This is also true for Al-Li alloys. The plastic deformation of aluminumand most of its alloys occurs by the motion of dislocations on {111} close-packedplanes along /H20855110/H20856close-packed directions. Three failure modes have been identiﬁed in 
Al-Li alloys, and they are shown schematically in Fig. 20.10. The ﬁrst mechanism, inFig. 20.10A, involves the shearing of precipitates. Mechanical loading of a structure contain-ing ordered 
/H9254/H11032precipitates that are coherent can result in the passage of dislocations through
the precipitates. The passage of a dislocation through an unsheared precipitate lattice createsa disturbance in the order of this lattice and produces what is known as an antiphase bound-
ary(APB) in the precipitate. The extra energy associated with the APB normally should
impede the motion of other dislocations, and thus have a strengthening effect on the lattice.However, when a precipitate is sheared by the ﬁrst dislocation, the passage of a seconddislocation, lying on the same plane as the ﬁrst dislocation, restores the order disturbed bythe ﬁrst dislocation. Thus, dislocations in these alloys tend to move in pairs. Such a pair iscalled
14,15a superdislocation . After the passage of a superdislocation, the net cross-sectional
area of the precipitate on the slip plane is reduced by an amount proportional to the Burgersvector. As such, the size of the precipitate on the slip plane is effectively reduced and theenergy required for the movement of subsequent dislocations is lowered. Thus, once slipstarts on a particular plane, further slip on that plane becomes easier. Consequently, intenseplanar slip can occur leading to dislocation pile-ups at grain boundaries and subsequentgrain-boundary failure. This mechanism of failure is called strain localization .
The above-mentioned strain localization due to the shearing of precipitates is one
reason for the low ductility of certain precipitation-hardened aluminum alloys thatinclude the Al-Li alloys. The second failure mechanism, as shown in Fig. 20.10B, is due to20Ch20.qxd  11/6/08  4:01 PM  Page 662
663 20.6 Aluminum-Lithium Alloys
0.1  μm
(A) (B)
0.1  μm
0.1  μm0.1  μm0.1  μm
(C) (D)
(E)
FIG. 20.9 TEM photomicrographs showing the precipitation and aging behavior of /H9254/H11032at 200°C (473 K).
(A)Solutionized and water quenched; (B)aged 2 hrs., (C)aged 5 hrs., (D)aged 30 hrs., and (E)aged 50 hrs.
(From Abelin, S. P., and Abbaschian, G. J., Mechanical Behavior of Rapidly Solidiﬁed Materials , Sastry, S. M. L.,
and MacDonald, B. A., Eds., p. 167, Minerals, Metals, and Materials Society, Warrendale, Ohio, 1985.)20Ch20.qxd  11/6/08  4:01 PM  Page 663
Chapter 20 Selected Nonferrous Alloy Systems 664
(A) (B)ττ
τ
(C)
FIG. 20.10 Schematic presentation of tensile deformation and crack
nucleation mechanisms: (A)slip band fracture, (B)grain boundary fracture
(PFZ), (C)void nucleation and coalescence at inclusions. (From Gysler, A.,
Crooks, R., and Sanders, E.A., Aluminum-Lithium Alloys , p. 264, Minerals,
Metals, and Materials Society, Warrendale, Pennsylvania, 1981.)
the formation of precipitate-free zones (PFZ) adjacent to the grain boundaries. The pre-
cipitate-free zones are softer than the matrix and can become the sites of concentrated
deformation that lead to rapid work hardening in these areas and subsequent brittle inter-
granular failure. Hence, numerous studies have been made concerning the formation of
the precipitate free zones.16,17From these studies, two different mechanisms of PFZ for-
mation have emerged; one involves vacancy depletion and the other solute depletion.
The formation of a vacancy-depleted PFZ can be explained if the solute concentration
is assumed constant throughout the matrix so that there is no segregation of solute at the
grain boundaries. In this case, after quenching from the solution temperature, a vacancy
concentration gradient will be established in the vicinity of the grain boundaries, as
demonstrated in Fig. 20.11A. This occurs because the grain boundaries are sinks for vacan-
cies. The vacancy concentration gradient at a grain boundary will be dependent on both
the solution temperature and the severity of the quench. As the quench rate decreases, the
concentration gradient decreases. A similar argument holds for the solution temperature;
that is, a higher solution temperature gives a steeper gradient. As discussed in Sec. 16.4,
vacancies play a very important role in the formation of GP zones and coherent precipi-
tates. In fact, in many cases, a critical vacancy supersaturation is necessary for the forma-
tion of these precipitates. Obviously, for a given set of aging conditions, if the vacancy
concentration falls below this critical limit, the nucleation and growth of the precipitates
may be so diminished that a precipitate-free zone forms at the grain boundaries.
A precipitate-free zone may also occur when solute is lost near the grain boundaries due
to the heterogeneous nucleation of precipitates at the grain boundaries. (See Sec. 16.10.)
Heterogeneous nucleation of the equilibrium /H9254(Al-Li) phase at grain boundaries is possible
when during cooling the temperature of the alloy drops below the solvus line. As a result, a
solute concentration proﬁle is established adjacent to a grain boundary, as shown in
Fig. 20.11B. The size of the solute-depleted zone and its gradient depend on the aging tem-
perature and time.18At low aging temperatures, the width of the PFZ formed is less than that
at high aging temperatures. When the vacancy or solute concentration adjacent to the grain
boundaries falls below a certain limit at a given aging temperature, homogeneous nucleation
of precipitates in these regions may become impossible. Consequently, a lithium-depleted
/H9254/H11032precipitate-free zone is formed along the grain boundary which contains relatively large
particles of the equilibrium /H9254phase. This yields a microstructure that is sometimes referred20Ch20.qxd  11/6/08  4:01 PM  Page 664
665 20.6 Aluminum-Lithium Alloys
Vacancy 
concentration High 
Medium 
Low 
(A) 
(B) O Equilibrium 
vacancy 
concentration Critical 
vacancy 
concentration 
Solute concentration 
Interfacial 
precipitates 
Critical 
supersaturation 
Distance from 
grain boundary 
FIG. 20.11 A schematic of the vacancy and solute concentration
proﬁles adjacent to the grain boundary
to as a necklace structure . Since the precipitate-free zones are softer than the matrix that con-
tains precipitate particles, they become preferential sites of greater deformation; that is, strain
localization. This develops large stress concentrations at grain-boundary triple points and
leads to a lowering of the ductility and thus, to earlier fracture.
The third mechanism of failure in AL-Li alloys appears in Fig. 20.10C. In this case,
the presence of hard incoherent dispersoids, added as grain reﬁners or constituent phases
in the form of impurities, leads to microvoid nucleation and coalescence as a result of the
passage of dislocations. For example, it has been shown that the addition of magnesium
to aluminum-lithium alloys is capable of raising the yield stress, tensile strength, and duc-
tility if the magnesium content does not exceed 4 weight percent.19The particles formed
as a result of the magnesium additions provide strengthening by inhibiting dislocation
motion, but they also serve as sites for the nucleation of microvoids, which promote the
third mechanism of fracture. Higher concentrations of magnesium also result in increas-
ing amounts of intergranular fracture due to the formation of particles at the grain
boundaries.20Ch20.qxd  11/6/08  4:01 PM  Page 665
Chapter 20 Selected Nonferrous Alloy Systems 666
Al-Li-Zr 
Al-Mg-Li-Mn 
Al-Li-Mn 
Al-Li-Cu-Zr Al-Cu-Li-Mg-Zr 
Modified 
2020 7075-T7651 
Al-Li 15. 
10. Elongation, % 
5. 
200 400 
Yield strength, MPa FIG. 20.12 Plot of strength/ductility relationships
for various Al-Li- Xalloys. (Starke, E. A., Jr.,
Sanders, T. A., Jr., and Palmer, I. G., J. of Metals ,
Vol. 33, No. 8, 24 1981.)The problems associated with strain localization within the matrix can be minimized by
properly alloying and heat treating the alloy. The general purpose is to change the defor-
mation mode of the alloy from dislocation shearing of precipitates to dislocation looping or
