Repository: Ketankham/chatbot-meta-books

File: tem-book.txt (part 43 of 71)
 هب انم خدا 
image simulations. As you can appreciate from equa-tion 26.5, in such simulation studies, you will need all
the parameters for the defects, the specimen, and the
diffraction conditions
&The foil thickness.
&The stacking-fault energy.
&The absorption parameters, usually using | U0g|/
|Ug|¼0.1.
&The number of beams included in the calculation.
&The zone-axis and the diffracting vectors.
&Also required are the electron energy, the elastic
constants, the normal to the foil surface, the
Burgers vectors, and the line direction of the dis-
locations.
The exact beam direction can then be specified by
defining the ‘center’ of the Laue zone, giving the
coordinates in terms of the gvector and gz. Here gz
is a specially defined vector in reciprocal space, which
is automatically set to lie in the ZOLZ and to beperpendicular to g. Thus, if you place the center of
the ZOLZ at (0,0), the specimen is oriented on thezone-axis; if you place the center of the ZOLZ at(0.5,0), it corresponds to being at g/2, i.e., at the
Bragg position with the 0and gbeams excited. If
you change the second coordinate to be, say,(0.5,0.5), you would include beams from off the sys-tematic row.
(A) (B)
(D) (C)
FIGURE 26.27. Comis simulations of two-beam BF images of networks
of screw dislocations, located in the middle of a foil with thickness equal
to four times the extinction distance, xg;g.b¼1 for both dislocation types.
The separation between the dislocations is (A) 1, (B) 1 xg, (C) 0.5 xg,
(D) 0.25 xg.
458 ............................................................................................................................................................................I MAGING STRAIN FIELDS
www .Iran -mavad .com  
ﻣﺮﺟﻊ ﺩﺍﻧﺸﺠﻮﻳﺎﻥ ﻭ ﻣﻬﻨﺪﺳﻴﻦ ﻣﻮﺍﺩ
CHAPTER SUMMARY
The central idea of this chapter is that the strain field moves atoms off their perfect-crystal
positions. We’ve concentrated on dislocations because the edge dislocation gives the clearestillustration of how the deformation produces the contrast and its structure can be understoodwith a two-dimensional projection. We can summarize the topics of the chapter as follows
&There is a new feature to the column approximation. The displacement moves atoms outof the column and brings others into the column.
&The basis of the g.banalysis of a dislocation is simply that the contrast is determined by
g.R(r) and that R(r) is linearly related to b. For the screw dislocation, R(r) is directly
proportional to b. For the edge dislocation, the image can also be affected by a g.b/C2u
component which is caused by the buckling of the dislocation glide plane.
&Dislocation images are usually asymmetric. The contrast depends on the sign of ( g.b)s.
&As a practical rule, we usually set sto be >0. Then the distortion due to the defect will
bend the near-diffracting planes back into the Bragg-diffracting condition to give strongcontrast. When s>0, detail in the image is more localized relative to the defect than if we
use the s¼0 condition.
There are many other situations which are closely related to the topics we’ve discussed in
this chapter. For example, we have not discussed strain contrast associated with crack tipsor the analysis of buckling of thin specimens. Although these are rather specialized situa-
tions, they do illustrate the growing applications of diffraction contrast in the TEM.
REFERENCES
The text by Hirsch et al. summarizes the early work by the Cambridge group including the derivation of
equation 26.10.
BACKGROUND TO DISLOCATIONS AND INTERFACES
Amelinckx, S 1964 The Direct Observation of Dislocations , Academic Press New York. A fascinating
summary of the early studies by TEM by the man who influenced many. Source of Figure 26.16.
Amelinckx, S 1979 in Dislocations in Solids 2, (Ed. FRN Nabarro), North-Holland New York. If you’re
interested in dislocations, there are many other volumes in this set.
Eshelby, JD, Read WT and Shockley W 1953 Anisotropic Elasticity with Applications to Dislocation Theory
Acta Metall. 1, 251–9. An early paper on anisotropic elasticity theory (used by Comis).
Hirth, JP and Lothe, J 1982 Theory of Dislocations , 2nd Ed., John Wiley & Sons New York. The definitive
textbook, but not for the beginner. Source for equation 26.8, buckling of the glide plane, etc. Not a
TEM book.
Hull, D. and Bacon, DJ 2001 Introduction to Dislocations , 4th Ed., Pergamon Press New York. A great
introductory text.
Matthews, JW, Ed. 1975 Epitaxial Growth , Parts A and B, Academic Press New York. Our hero.
Unfortunate grammar in the title.
Nabarro, FRN 1987 Theory of Dislocations , Dover Publications New York.
Porter, DA and Easterling, KE 1992 Phase Transformations in Metals and Alloys, 2nd Ed., Chapman and
Hall New York.
Smallman, RE 1985 Modern Physical Metallurgy , 4th Ed., Butterworth-Heinemann Boston.
Steeds, JW 1973 Anisotropic Elastic Theory of Dislocations , Clarendon Press Oxford, UK. As readable as
this subject can be: written by a microscopist. See also Eshelby et al.
Sutton, AP and Balluffi, RW 1995 Interfaces in Crystalline Materials , Oxford University Press New York.
Wolf, D and Yip, S, Eds. 1992 Materials Interfaces, Atomic-level Structure and Properties . Chapman and
Hall New York. A collection of review articles.
IMAGE SIMULATION
Head, AK, Humble P, Clarebrough LM, Morton AJ and Forwood, CT 1973 Computed Electron Micro-
graphs and Defect Identification North-Holland New York.
Morton, AJ and Forwood CT 1973 Equilibria of Extended Dislocations Cryst. Lattice Defects 4165–177.
TEM of arrays of interacting dislocations (Section 26.11.C).
CHAPTER SUMMARY .................................................................................................................................................................................... 459
www .Iran -mavad .com  
ﻣﺮﺟﻊ ﺩﺍﻧﺸﺠﻮﻳﺎﻥ ﻭ ﻣﻬﻨﺪﺳﻴﻦ ﻣﻮﺍﺩ
Humble, P and Forwood, CT 1975 Identification of Grain Boundary Dislocations I and II Phil. Mag. 31,
1011–23 and 1025–48. Simulating images of interfaces.
Rasmussen, DR and Carter, CB 1991 A Computer Program for Many-Beam Image Simulation of Amplitude-
Contrast Images J. Electron Microsc. Techniques 18, 429. Description of Comis, a great program that died
with the advances in operating systems.
Th¨ole´n, AR 1970a Rapid Method for Obtaining Electron Microscope Contrast Maps of Various Lattice Defects
Phil. Mag. 22175–182. Matrix algorithm for more complex geometries.
Th¨ole´n, AR 1970b On the Ambiguity between Moire ´Fringes and the Electron Diffraction Contrast from
Closely Spaced dislocations Phys. stat. sol. (a)2537–550. Applying the algorithm to a network of
orthogonal dislocations (Section 26.11.C).
Th¨ole´n, AR and Taftø, J 1993 Periodic Buckling of the Lattice Planes in the Thin Regions of Wedge-Shaped
Crystals Ultramicrosc. 4827–35. TEM of buckled specimens: challenging exercise.
CONTRAST THEORY
Amelinckx, S 1992 in Electron Microscopy in Materials Science , (Eds PG Merli and MV Antisari), World
Scientific River Edge NJ. Includes discussion of dislocation strain field relaxing at the surface.
Amelinckx, S and Van Dyck, D 1992 in Electron Diffraction Techniques 2(Ed. J.M. Cowley), p. 1, Oxford
University Press New York.
Ashby, MF and Brown, LM 1963 Diffraction Contrast from Spherically Symmetrical Coherency Strain Phil.
Mag. 81083–1103 and On Diffraction Contrast from Inclusions Phil. Mag. 81649-1676. Ashby-Brown
contrast.
de Graef, M and Clarke, DR 1993 Strain Contrast at Crack Tips for in-situ Transmission Electron
Microscopy Straining Experiments Ultramicrosc. 49, 354–365. TEM of crack tips: challenging
exercise.
Goringe, MJ 1975 in Electron Microscopy in Materials Science (Eds. U Valdre ´and E Ruedl), p. 555,
Commission of the European Communities Luxembourg. Further discussion of equation 26.10 and
much more.
Hirsch, PB, Howie, A and Whelan, MJ 1960 Kinematical Theory of Diffraction Contrast of Electron
Transmission Microscope Images of Dislocations and Other Defects Phil Trans Roy Soc. A252
499–529. Early paper you should read, with more on the column approximation.
The original series of papers by H Hashimoto, PB Hirsch, A Howie, MJ Whelan in Proc. Roy. Soc. London
A252499 (1960), 263217 (1960), 267206 (1962), and 26880 (1962) are strongly recommended.
ON THE NON-COLUMN APPROXIMATION
Howie, A and Basinski ZS 1968 Approximations of the Dynamical Theory of Diffraction Contrast Phil. Mag.
171039–1063.
Howie, A and Sworn H 1970 Column Approximation Effects in High Resolution Electron Microscopy using
Weak Diffracted Beams Phil. Mag. 31861–864.
EXAMPLES
Hughes, DA and Hansen, N 1995 High Angle Boundaries and Orientation Distributions at Large Strains
Scripta Met. Mater. 33315–321. Particularly clear illustration of the value of producing a large
specimen area.
Karth, S, Krumhansl, JA, Sethna, JP and Wickham, LK 1995 Disorder-Driven Pretransitional Tweed
Pattern in Martensitic Transformations Phys. Rev. B 52803–822. Early work considering statistical
structural fluctuations on image contrast (in Section 26.10).
Takayanagi, K, Tanishiro, Y, Yagi, K, Kobayashi, K and Honjo, G 1988 UHV-TEM Study on the
Reconstructed Surface of Au(111): Metastable p00/C2p00and Stable p /C21 Surface Structure Surf. Sci.
205637–651. They showed surface dislocations by TEM before they were discovered by STM.
Tunstall, WJ, Hirsch, PB and Steeds, JW 1964 Effects of Surface Stress Relaxation on Electron Microscope
Images of Dislocations Normal to Thin Metal Foils Phil. Mag. 999–119. Classic paper on the contrast
seen when a screw dislocation intersects a surface.
Wilkens, M 1978 in Diffraction and Imaging Techniques in Materials Science , 2nd Ed. (Eds S Amelinckx, R
Gevers and J Van Landuyt) p.185 North-Holland New York. A detailed analysis of butterflies,lozenges and peanuts (Figure 26.12).
THE COMPANION TEXT
The programs TEMACI and Cufours are available for simulating these defects. TEMACI was designed forthe study of small defects.
460 ............................................................................................................................................................................I MAGING STRAIN FIELDS
www .Iran -mavad .com  
ﻣﺮﺟﻊ ﺩﺍﻧﺸﺠﻮﻳﺎﻥ ﻭ ﻣﻬﻨﺪﺳﻴﻦ ﻣﻮﺍﺩ
SELF-ASSESSMENT QUESTIONS
Q26.1 Give the physical reason for the change in contrast near a dislocation.
Q26.2 We are given an assignment to perform a computer simulation of contrast due to defects. The assign-
ment includes areas of a hypothetical specimen with dimensions of about 1 nm. Is the column approx-imation valid?
Q26.3 A screw dislocation in your specimen appears to be out-of-contrast. Does this mean g.R¼0?
Q26.4 An edge dislocation has g.b¼0 but it still shows strong contrast. Why?
Q26.5 Is the image of a dislocation located directly at the projected position of the dislocation?Q26.6 Is the information in the image of dislocation core located coming from the reflection g?
Q26.7 You are looking at a region in the image that is about 1 mm in diameter. Could this be the strain field
from a defect?
Q26.8 You see abrupt steps in the thickness fringes at different locations in the specimen. What might cause
this?
Q26.9 How can you ‘see’ a dislocation and why do we use quotes in this question?Q26.10 What parameters are needed to describe a particular dislocation?Q26.11 How do we determine the Burgers vector of a dislocation?
Q26.12 How is the Burgers vector determined for dislocation nodes or networks?
Q26.13 What complications arise for small dislocation loops?Q26.14 Why do dislocation dipoles show ‘inside-outside’ contrast?Q26.15 What happens to g.bdislocation contrast when gis reversed?
Q26.16 How does using a higher kV help in ‘viewing’ dislocations?Q26.17 How does using a lower kV help in ‘viewing’ dislocations?Q26.18 Give two ways that the surface can affect the image of a dislocation.
Q26.19 Why do we talk about g.brather than g.R?
Q26.20 How does the term g.b/C2urelate to g.R?
TEXT-SPECIFIC QUESTIONS
T26.1 Consider Figure 26.1A. How wide do you expect the dislocation image (the peak in ‘B’) to be? Just give
your thought process without doing displacement-field calculations, etc.
T26.2 Consider Figure 26.3. Why do we always like to have blying in the plane of the specimen? (Give at least
three different valid reasons.)
T26.3 Figure 26.5 suggests that if we keep g.bthe same but reverse the sign of s, the image of the dislocation will
arise from the other side of the dislocation core. Use your analysis of the Howie-Whelan equations to
explain this result.
T26.4 Give a physical explanation of equation 26.12 and discuss how it differs from using R.
T26.5 Consider Figure 26.6A. Give a consistent set of bvectors for all the dislocations you see.
T26.6 Consider Figure 26.6C. By consulting the original source or otherwise, explain the variation in the
separation of the dislocation images.
T26.7 Consider the lower half of Figure 26.6G,H. Explain why all the dislocations are visible in the two g
vectors.
T26.8 Consider Figure 26.8. Suggest a set of consistent gvectors for the four images.
T26.9 Consider Figure 26.10. Why are the fringes on one loop running in a different direction? Suggest what g
might be and include it on the diagram.
T26.10 Consider Figure 26.11. Explain how g.b/C2ucan lie in the plane of the loop and thus confirm the
interpretation of the contrast in this image.
T26.11 Consider Figure 26.16A and B. Estimate the angle through which the specimens bend.T26.12 How can we increase the information on dislocations parallel to the specimen surface if dislocations with
values of g.bwhich are <0.3 can’t be distinguished from those with g.b¼0?
CHAPTER SUMMARY .................................................................................................................................................................................... 461
www .Iran -mavad .com  
ﻣﺮﺟﻊ ﺩﺍﻧﺸﺠﻮﻳﺎﻥ ﻭ ﻣﻬﻨﺪﺳﻴﻦ ﻣﻮﺍﺩ
27
Weak-Beam Dark-Field Microscopy
CHAPTER PREVIEW
The term ‘weak-beam microscopy’ refers to the formation of a diffraction-contrast image in
either BF or DF where the useful information is transferred by weakly excited beams. TheDF approach has been more widely used, in part because it can be understood using quitesimple physical models. It also gives stronger contrast; we see white lines on a dark gray
background. This chapter will be concerned only with the DF approach. Historically, the
weak-beam dark-field (WBDF often abbreviated to WB) method became importantbecause under certain special diffraction conditions, dislocations can be imaged as narrow
lines which are approximately 1.5 nm wide. Equally important is the fact that the positions
of these lines are well defined with respect to the dislocation cores; they are also relativelyinsensitive to both the foil thickness and the position of the dislocations in the specimen. Thetechnique is particularly useful if you are studying dissociated dislocations where pairs of
partial dislocations may only be /C244 nm apart and yet this separation greatly affects the
properties of the material.
We first choose a particular gand bring this onto the optic axis as if intending to form a
regular on-axis DF image. We then tilt the specimen to make s
glarge and examine the DF
image using reflection g. If a defect is present, the diffracting planes may be bent locally back
into the Bragg-diffracting orientation to give more intensity in the DF image. The problem
is that, as we increase sg, the average intensity decreases as 1/ s2; in the DP the beam appears
as a weak spot, hence the name. When sgis large, the coupling between gand the direct beam
becomes small and the diffracted beam is said to be ‘kinematically diffracted.’ So, this
chapter is where we will discuss the ‘kinematical approximation’.
&You will sometimes see reference to the g(3g) WB condition. Beware! Sometimes you
don’t need to be this weak; sometimes this is not weak enough.
&It is often not the fact that sis large that is important; what is important is that xeffis
small.
This chapter is unusual in that it deals with a special imaging technique, rather than a
concept or theory. Also, WBDF is only really useful when the specimen is not perfect, i.e.,
when you are interested in defects in the specimen or small changes in thickness. Therefore,
you can skip this chapter if crystal-lattice defects are not relevant to your microscopy study.If you are interested in defects, you will find that this chapter really covers much more thanWB microscopy. For example, we will use concepts developed for diffracted beams and
carefully set the excitation error, s
g, by referring to the Kikuchi-line pattern. In Section 27.9,
we will discuss some of the ways that new developments in TEM design are changing the
way we do WB microscopy and how we interpret the images.
27.1 INTENSITY IN WBDF IMAGES
We showed in Chapter 13 that, in a two-beam situation,
the intensity of the diffracted beam gin a perfect crystal
can be written asfg/C12/C12/C12/C122¼pt
xg !2
/C1sin2ptseffðÞ
ptseffðÞ2(27:1)
Remember that when we derived this expression we
assumed that only two beams, O and G, are important.
27.1 I NTENSITY IN WBDF I MAGES ......................................................................................................................................................... 463
www .Iran -mavad .com  
ﻣﺮﺟﻊ ﺩﺍﻧﺸﺠﻮﻳﺎﻥ ﻭ ﻣﻬﻨﺪﺳﻴﻦ ﻣﻮﺍﺩ
We will consider complications which arise when more
beams are present in Section 27.9. The important vari-ables in equation 27.1 are the thickness, t, and the
effective excitation error, s
eff, which was given by equa-
tion 13.47
seff¼ﬃﬃﬃﬃﬃﬃﬃﬃﬃﬃﬃﬃﬃﬃ
s2þ1
x2
gs
(27:2)
In the WB technique we increase sto about 0.2 nm/C01so
as to increase seff. (In most WB papers you will see this
value as 2 /C210/C02A˚/C01; remember 50 A ˚is 5 nm.) This
large value of smeans that seff, and therefore the inten-
sity, Ig, becomes independent of xgexcept as a scaling
factor for t(in the prefactor in equation 27.1). The
actual value of scan be set by carefully positioning the
Kikuchi lines for the systematic row of reflections,
which includes g. You can best appreciate this effect by
calculating a range of values for s. Remember when
doing this that you must specify gand the kV because, as
we saw in Chapter 13, xgvaries with both the reflection
used to form the WB image and the energy of theelectrons, as implied in equation 13.47
x
eff¼xgﬃﬃﬃﬃﬃﬃﬃﬃﬃﬃﬃﬃﬃﬃ
w2þ1p (27:3)
Practical Considerations : As the value of seffincreases,
equation 27.1 shows that the intensity of the G beam
decreases very rapidly. The result is that the exposure
time needed to record the image on the CCD or on
photographic film also rapidly increases and has, inthe past, been the factor which limited the usefulness
of the technique. Although manufacturers may guar-
antee a drift rate of less than 0.5 nm per minute fornew machines, values of six times this rate are com-
mon on many older instruments. In early WB studies,
this problem was partly overcome by using photo-
graphic film with a fast emulsion or by modifying
photographic processing conditions. In either case,the grainy appearance of the photographic emulsion
would be increased. The problem of drift can, in prin-
ciple, be overcome by using a video system to recordthe image and capturing fr ames from the video. You
could then, in principle, reduce the noise by frameaveraging, particularly if you can take account ofany drift. The causes of drift (specimen and thermal
effects) and their correction or minimization are dis-
cussed in Chapter 8, but it is worth reminding you thatchanges in the temperature of the water in the objec-
tive lens are a major cause of drift. Although WBDF
imaging may aim for 0.5 nm resolution rather than
0.2 nm in HRTEM, exposure times are often 10
t i m e sg r e a t e rf o rW B D Ft h a nH R T E M ,s od r i f tm a ybe even more important.27.2 SETTING S gUSING THE KIKUCHI
PATTERN
Since the contrast in the WB image is so dependent on
the value of sgwe need a method for determining sg.W e
draw a line through the g-systematic row and let the
Ewald sphere cut through this line at ngwhere nis not
an integer. Figure 27.1 illustrates this situation. How
can we ‘see’ what the value of nis? Of course we can’t,
since we are looking approximately normal to the
ZOLZ. We can’t just judge nby looking at the intensities
of the spots except in special circumstances.
The solution to the problem can be appreciated by
looking at the Kikuchi pattern shown in Figure 27.2.When gis exactly at the Bragg condition, the gKikuchi
line passes through the greflection; when 3 gis exactly
satisfied, the 3 gKikuchi line passes through the 3 g
reflection. We might guess that nis/C243.2 in Figure
27.2, but we don’t have a 3.2 gKikuchi line; we have to
deduce this value of nfrom the position of the 3 gKiku-
chi line. Remember (from Chapter 19) that when the 3 g
Kikuchi line passes through 3.5 gon the g-systematic
row, the 4 gKikuchi line and the Ewald sphere pass
through the 4 greflection as shown in Figure 27.3.
Therefore, when the Ewald sphere passes through 3.2 g,ON EQUATION 27.2
Ifs> >xg/C02then s/C25seffso that equation 27.2
becomes what is known as the ‘kinematical equa-
tion’; the kinematical equation cannot be applied forsmall sunless the thickness, t, is also very small.
ng OG
sz1
λ
Ewald
sphere
FIGURE 27.1. The Ewald-sphere construction showing the diffraction
conditions used to obtain weak-beam images. The sphere cuts the row of
systematic reflections at ‘n g’ where nis not necessarily an integer.
464 ...............................................................................................................................................W EAK-BEAM DARK-FIELD MICROSCOPY
www .Iran -mavad .com  
ﻣﺮﺟﻊ ﺩﺍﻧﺸﺠﻮﻳﺎﻥ ﻭ ﻣﻬﻨﺪﺳﻴﻦ ﻣﻮﺍﺩ
the 3 gKikuchi line will pass through 3.1 g; we can
express this simple geometric result as
n¼2m/C0N (27:4)
where Ngrefers to the Kikuchi line closest to ng(Nis
an integer) and mgis the location of the Kikuchi line
as we measure it. In the example above, we can choose
Nto be 3 so that if mis 3.1 then nis 3.2; if, instead, we
choose Nto be 4, then mi s3 . 6( b e c a u s ew em e a s u r e
the position of the 4 gKikuchi line) and nis still 3.2.
Having determined nwe need to estimate s.T h i sw ed o
using the expression
s¼1
2n/C01ðÞ gjj2l (27:5)
which you can derive from Figure 27.4 using the inter-
section chord theorem ( ab=cd) and the fact that 1/ lis
much larger than s.
You can immediately appreciate some important
results from this expression
&Setting n= –1 gives the same value of sas for n=3
but the sign is reversed.
&The magnitude of sis more strongly dependent on | g|
than on lbut it depends on both.
&The specific nature of the material enters through g,
the microscope affects sthrough l.Here we recommend that you use a spreadsheet to
calculate different values of sas you vary gorl.A
selection of these for Cu and Si is given in Table 27.1.
As an exercise, you can use equations 27.2 and 27.5
to calculate seffwith 3 g¼42 nm for the 220 reflection in
Cu at 100 kV. You can then see when seffbecomes
‘independent’ of xg. Next, repeat the exercise with
other values of lor for other reflections and materials.
One point you should bear in mind is that none of
the above discussion requir es a particular value for s
and yet you will often read that smust be /C210.2 nm/C01
for a WB image. This value of sis recommended when
you are studying defects quantitatively, because com-
puter calculations show that the position of the imagecan then be directly related to the position of the defect.You will find that smaller values of swill often give you
WB images which contain the information you want
and you can more easily see and record the image!
FIGURE 27.2. DP obtained when the specimen is tilted to a suitable
orientation for WB microscopy. Here gis a 220 reflection and 3 gis strong.
FIGURE 27.3. A schematic diagram showing the positions of the Kiku-
chi lines for the systematic row of reflections when 4 gis excited.D
A Bd
a
b
cC
FIGURE 27.4. The intersection chord construction used to deduce the
value of sg: we approximate dto 2/l,ciss,ais |g|, and bis (n–1)|g|.
TABLE 27.1. Values of s (nm/C01) for Various kV
Si Cu Accelerating voltage
nSi nCu 100 kV 200 kV 300 kV 400 kV
4.9 2.8 0.20 0.14 0.11 0.09
6.9 3.6 0.30 0.20 0.16 0.13
8.5 4.3 0.38 0.25 0.20 0.17
9.9 4.9 0.44 0.30 0.24 0.20
For Cu, a¼0.3607 nm; for Si, a¼0.534 nm. The values of nare accurate to
better than 0.1. In both cases the calculation is for g¼220.
27.2 S ETTING SgUSING THE KIKUCHI PATTERN ............................................................................................................................... 465
www .Iran -mavad .com  
ﻣﺮﺟﻊ ﺩﺍﻧﺸﺠﻮﻳﺎﻥ ﻭ ﻣﻬﻨﺪﺳﻴﻦ ﻣﻮﺍﺩ
2 7 . 3 H O WT OD OW B D F
The nature of the WB image imposes a restriction on the
maximum specimen thickness which you can usebecause the visibility of such images decreases as thethickness increases (due to a corresponding increase ininelastic scattering). However, the orientation of the
specimen is accurately set by reference to the Kikuchi
lines observed in the DP (Chapter 19), and these are notvisible in specimens which are too thin. Therefore, yourspecimen thickness must be greater than a certain mini-mum value. Also, if the observations you made on
certain defects, in particular, dislocation ribbons and
nodes, are to be interpreted as representative of thebulk and not influenced by the surface of the foil, thenagain the foil must not be too thin. You can generally
satisfy these requirements by selecting defects for
detailed study which, in the case of Cu and its alloys,lie in areas which are about 70 nm thick.
Due to the very low intensity of the WB images,
exposure times required are typically on the order of4–30 seconds using Kodak SO-163 film (CCD cameras
are better!). The main factor limiting the exposure time
is the inherent instability of any specimen stage. Tominimize the exposure time, you can usually use a highlyconvergent (or divergent) beam, contrary to theassumption implicit in the simple theory. The effect of
this convergence is that oscillations in image intensity
and position, which result from variations in depth andthickness parameters, are diminished.
The first two steps in setting up the WB conditions are
illustrated in Figure 27.5, relating what happens in the
Ewald-sphere model with what you see happening to the
Kikuchi lines.
&O r i e n tt h es p e c i m e ni nB Fs ot h a t gis excited and
sgis just greater than zero. Make sure that no
other reflections are excited (see upper diagram
in Figure 27.5).
&Use the DF beam-deflecting coils to bring the reflec-tion gon to the optic axis. Use the binoculars
because gbecomes very weak; underfocus the beam
before you use the high-resolution screen.&Insert the objective aperture. In BF, check that theaperture is centered, then switch to DF and check
that the spot G is centered in the aperture.
&Fine-tune your conditions looking at the DP with G
centered.
&Go to imaging mode; you now have a WB imagewith the required g(3.1g) condition (see lower dia-
gram in Figure 27.5).
Since you have inserted a small objective aperture,
you should now check the objective astigmatism. We
use a small objective aperture so as to remove inelas-tic scattering; remember that this aperture will then
limit our potential resolution. If you focus the beam,
you may change the position of the beam and prob-ably the astigmatism! Remove the objective apertureand check that no other reflections are strongly
e x c i t e dw h e ny o ua r ei nD F .T h e nr e p e a tt h ep r o c e s s
starting at the third step (insert the objectiveaperture).
After finely focusing the image, record it together
with its SADP.
If you’re not sure why this ‘trick’ for setting the
g(3.1g) condition works, go back to Chapter 19 and
draw the systematic row and the corresponding Kiku-chi lines. Then move the spots, while keeping the crys-tal, and thus the Kikuchi lines, fixed. You may see the
conditions g(
g) used. This was the original condition
suggested by Cockayne et al. (1969); it does give you
the same values of sas the g(3.1g) condition, but the
interband scattering processes are different and it is
not so convenient to change from BF to WBDF. How-
ever, you may find variations on this condition usefulw h e ny o un e e dt ou s ea g(ng) condition with a large
value of n.
Weak-beam microscopy becomes much easier
when you are comfortable with using a CCD camera.Just being able to see whether the image is moving dueto specimen drift can save boxes of photographic film.As we mentioned earlier, you could use frame aver-
aging to reduce the noise. However, you will realize
that the extra magnificat ion from the video system
tends to limit the area which can be viewed, so thatfilm is still preferred by many WB practitioners but
this is changing as higher resolution CCD cameras
become affordable. You will find that 30 k /C2magnifi-
cation on the plate is a good compromise; without
video, you will use 50–60 k /C2to allow you to focus
with the binoculars.WB STEP-BY-STEP
We’ll go through how to set up the g(3.1g) diffraction
mode condition since this is widely used in practice.
Actually, it is generally referred to as ‘ g(3g) with s3g
positive’ because we guess the value of nby estimat-
ingm. This condition ensures that the 3 greflection is
not satisfied and also that you can use the BF 0(g)
image, with sgslightly positive, to locate the defect
and to focus your image.WB USING CDF
Note that we are using CDF imaging—we are notcomparing contrast in BF and DF images.
466 ...............................................................................................................................................W EAK-BEAM DARK-FIELD MICROSCOPY
www .Iran -mavad .com  
ﻣﺮﺟﻊ ﺩﺍﻧﺸﺠﻮﻳﺎﻥ ﻭ ﻣﻬﻨﺪﺳﻴﻦ ﻣﻮﺍﺩ
27.4 THICKNESS FRINGES
IN WEAK-BEAM IMAGES
Thickness fringes in WB images are just like thickness
fringes in strong-beam images but the effective extinc-
tion distance, xeff, is much smaller. From equation 27.1
we can see that the intensity minimum occurs at thick-
nesses of N(seff/C01) with maxima at ( N+½ ) N(seff/C01).
The effective extinction distance for s= 0.2 nm/C01is
5 nm; this value is rather sensitive to the precise value of
sso that the fringes will change if the foil bends. Using
WB images we can form a rather detailed contour mapof the specimen, but you must remember thatboth surfaces may be inclined to the beam, as shown inFigure 27.6.
The thickness effect is illustrated in Figure 27.7.
These images were recorded with s= 0.2 nm
/C01. The
MgO specimen has been heat-treated so that there are(A) (B)
(D) (C)OGOptic
axis BFEwald
sphere
DF
3G O(3g)4g 3g 2g g g 2g 3g
(3g)Ewald
sphere
GOptic
axis kIkI
3G
OG2G
–GO-GG2G
-2G
FIGURE 27.5. Relationship between the orientation of the Ewald sphere and the position of the Kikuchi lines for the 0(g) (A and B) and g(3g) (C and D)
diffraction conditions. The two pairs of diagrams are related by tilting the beam; the specimen has not tilted so the position of the Kikuchi lines is
unchanged.
(A)
(B)tξeff =1
seff
slope  , fringe separation  , fringe widthFringesCross
section
FIGURE 27.6. (A) In WB imaging, the thickness periodicity depends on
the effective extinction distance, xeff. (B) The separation of the fringes
varies accordingly.
27.4 T HICKNESS FRINGES INWEAK-BEAM IMAGES ......................................................................................................................... 467
www .Iran -mavad .com  
ﻣﺮﺟﻊ ﺩﺍﻧﺸﺠﻮﻳﺎﻥ ﻭ ﻣﻬﻨﺪﺳﻴﻦ ﻣﻮﺍﺩ
large regions where the surface is atomically flat on both
sides. Before heating, the specimen had been acidetched, which caused the holes seen in this image(they’re black because we’re in DF); you can see thedefects causing the etch pits in some pits. The specimenshows inclined steps which curve across the surface.Where we see wide, uniform gray regions the surface is
atomically flat. At A there is a large inclined step which
runs into the hole B. Notice how the number of fringesaround the hole B increases at A. Around the holes(Figure 27.7B and C) we see much more closely spacedfringes because the thickness changes more quickly here.Now if we look at the edge of any hole such as C, we seethat the spacing of the fringes has one value away fromthe hole but another, smaller value close to the hole.
What we find is that the inclined surface facets on
different planes, with each facet becoming steeper closerto the hole. This topology is a result of the way thespecimen has been prepared and would not normally befound, say, in electrochemically polished specimens, butit does illustrate the possibility of ‘profiling’ usingthickness fringes.27.5 IMAGING STRAIN FIELDS
The principle of the technique is very simple. When the
area of your specimen in which the defect of interest lies
is oriented away from the Bragg position, the reflecting
planes may be bent back into the reflecting position
close to the defect. The region over which this occurs is
very small because the strain has to be quite large to
cause this bending. For the (220) planes in Cu (whichfixes the plane spacing, d), the planes must rotate
through an angle of /C2428to change slocally from
0.2 nm
/C01to zero.
When you look at dislocations in the WB image, you
see bright lines on a dark background. Let’s compare
the WB image to a BF image of the same defect in Figure
27.8. You can see that the WBDF image is much nar-
rower; you could make the comparison look even betterif you make svery close to zero in the BF image.
(A)
(B)
FIGURE 27.8. A comparison of dislocation images in a Cu alloy formed
using (A) WB and (B) strong-beam ( sg>0) conditions.
(A)
(B) (C)
FIGURE 27.7. (A) WB thickness fringes from annealed MgO. (B, C)
Higher magnifications of regions B and C. Compare to Figure 23.3.WHAT IS WEAK?
The intensity of the reflection that we see in the DP is
still small even though a relatively intense peak may
occur in the image close to the defect core because theDP averages over a large area.
468 ...............................................................................................................................................W EAK-BEAM DARK-FIELD MICROSCOPY
www .Iran -mavad .com  
ﻣﺮﺟﻊ ﺩﺍﻧﺸﺠﻮﻳﺎﻥ ﻭ ﻣﻬﻨﺪﺳﻴﻦ ﻣﻮﺍﺩ
We’ll keep our discussion of dislocations brief but
draw your attention to a few particular points
&In the WB technique, most of the specimen is tilted
so that sis large; the lattice planes in most of the
specimen are then rotated away from the Braggcondition. However, as you can see in Figure 27.9,near the core of the dislocation the planes are locallybent back into the Bragg condition.
&This bending is only large close to the core of thedislocation (i.e., at the same depth from the surface).
&The peak you see in the WB image is always dis-placed to one side of the dislocation core. If you
reverse the sign of g, the peak moves to the other
side of the core. If you reverse the Burgers vector, b
(rotate the diagram in Figure 27.9 through 180 8), but
keep gthe same, the peak again moves to the other
side.
&If you increase sin the crystal, then the planes must
bend more to satisfy the Bragg condition, which
means the observed peak will move closer to the
dislocation core.&When we say ‘position of the peak,’ we are always
talking about a projected position where the projec-
tion is along kD.
&There will be some situations where the local strain
at the defect is not large enough to compensate forthesyou have chosen. Then you will only see poor
contrast in the image.
27.6 PREDICTING DISLOCATION PEAK
POSITIONS
There are three ways to calculate the contrast in a WB
image. Since each teaches us something new, we’ll gothrough them in turn.
Method 1: The WB Criterion states that the largest
value of f
gin the WB image occurs when sR, which we
derived in equation 26.7, is zero. We can express thisresult as
s
R¼sgþg/C1dR
dz¼0 (27: 6)
Equation 27.6 tells us that if the effective value of s(i.e.,
seff) is zero, even though sgis not zero, then the direct
beam and the diffracted beam, g, are strongly coupled.
In this situation the strain field effectively rotates thelattice planes into the Bragg-reflecting position. There-fore, the crystal can be oriented so that f
gis small for all
columns except those near the dislocation core where itcan attain a considerable magnitude due to the strongcoupling with the transmitted beam as it passes throughthe region close to the core of the dislocation where s
effis
zero. This increased amplitude is then retained belowthe core when the coupling between the two beams isdecreased again. The intensity is expected to be largestfor that column where s
effremains closest to zero over
the longest length, and this occurs for the column wherethere is an inflection in the curve of Rversus z. There-
fore, the position of the WB peak should occur whenequation 27.6 is satisfied at a turning point of g/C1dR/dz.
Method 2: The Kinematical Integral. An alternative
criterion for defining the position of the WB peak wasderived with the approximation that only two beams areconsidered and sis sufficiently large. Cockayne showed
that the maximum scattering from the transmitted to thediffracted beam occurs where the kinematical integral,defined as
ð
columne/C02pisgzþg/C1R ðÞfgdz (27:7)
is maximized. This maximum, in general, occurs for a
column which is closer to the dislocation core than
predicted by Method 1 . The reason for this difference
(A)
(B)
FIGURE 27.9. WB images from strained regions of the specimen show
high intensity only from those regions where the diffracting planes are
bent back into the Bragg condition. This illustration is for an edge
dislocation. (B) shows the core region selected in (A).
27.6 P REDICTING DISLOCATION PEAK POSITIONS ............................................................................................................................ 469
www .Iran -mavad .com  
ﻣﺮﺟﻊ ﺩﺍﻧﺸﺠﻮﻳﺎﻥ ﻭ ﻣﻬﻨﺪﺳﻴﻦ ﻣﻮﺍﺩ
is interesting: because the planes are bent, the reciprocal
lattice point is, on average, nearer to the Ewald sphere.Therefore, the integral has a larger value over the lengthof the column.
Without doing all the math, we can illustrate how
these two approaches are related. What we want to dois determine when f
gis large, but still kinematical (i.e.,
sis large); we want to maximize the kinematical inte-
gral in equation 27.7. We can do this using the sta-
tionary-phase method described by Stobbs. We write
the integral as
ðt
0exp /C02piz2
2/C1d2
dz2g/C1RðÞ /C0z3
3/C1d3
dz3g/C1RðÞ/C20/C21/C18/C19
dz(27:8)
where we have set s+d/dz(g.R) = 0. If we also set
d2/dz2(g.R) = 0 (at the inflection), we go further to
ensuring that the term in the square brackets is zero.
This condition is what we guessed for the first methodof defining the WB criterion.
Method 3: Compute the Contrast. Now that personal
computers are widely available, we can calculate the
position of the WB peak and graph the results. What
we then find is that the WB peak actually lies between
the two values predicted by the two criteria deducedusing the first two methods. We also find, using thecomputer, that the position and width of the image
peak are affected by any strongly excited diffracted
beams so these must be avoided. Some apparently
weak beams can also affect the image. A practicalpoint is that the computer sometimes gives a rather
pessimistic view of the variability in the peak position,
so we have to weight the results carefully. Rememberthat the important advantages of this approach are that
we can include the effects of the other diffracted beams
which are always present, and we can take account ofother effects, such as the convergence of the beam.
In the kinematical approximation, the half-width,
Dx, of the image of an undissociated screw dislocation
with | g.b| = 2 is given approximately by the relation
derived by Hirsch et al. (1960)
Dx¼
1
psg/C1xeff
3(27:9)
