Repository: Ketankham/chatbot-meta-books

File: callister-book.txt (part 44 of 65)
majority carriers by virtue of their density or concentration; holes, on the other hand, are the minority charge carriers. For n-type semiconductors, the Fermi level is shifted upward in the band gap, to within the vicinity of the donor state; its exact position is a function of both temperature and donor concentration.For an n-type 
 extrinsic semiconductor,  dependence of  conductivity on concentration and mobility of electrons
Figure 18.12  (a) Electron 
energy band scheme for a donor 
impurity level located within the band gap and just below the bottom of the conduction band. (b) Excitation from a donor state in which a free electron is generated in the conduction band.
Conduction
bandValence
bandBand gapFree electron in
conduction bandEnergyEgDonor state
(a) (b)
664  •   Chapter 18  /  Electrical Properties
Figure 18.13  Extrinsic p-type semiconduction model (electron bonding). (a) An impurity atom such as boron, 
having three valence electrons, may substitute for a silicon atom. This results in a deficiency of one valence electron, 
or a hole associated with the impurity atom. (b) The motion of this hole in response to an electric field.Si
(4 +)Si
(4 +)Si
(4 +)Si
(4 +)
Si
(4 +)Si
(4 +)B
(3 +)Si
(4 +)
Si
(4 +)Si
(4 +)Si
(4 +)Si
(4 +)HoleSi
(4 +)Si
(4 +)Si
(4 +)Si
(4 +)
Si
(4 +)Si
(4 +)B
(3 +)Si
(4 +)
Si
(4 +)Si
(4 +)Si
(4 +)Si
(4 +)ℰ Field
(a) (b)
p-Type Extrinsic Semiconduction
An opposite effect is produced by the addition to silicon or germanium of trivalent substi-
tutional impurities such as aluminum, boron, and gallium from Group IIIA of the periodic table. One of the covalent bonds around each of these atoms is deficient in an electron; such a deficiency may be viewed as a hole that is weakly bound to the impurity atom. This hole may be liberated from the impurity atom by the transfer of an electron from an ad-jacent bond, as illustrated in Figure 18.13. In essence, the electron and the hole exchange positions. A moving hole is considered to be in an excited state and participates in the con-duction process, in a manner analogous to an excited donor electron, as described earlier. Extrinsic excitations, in which holes are generated, may also be represented using the band model. Each impurity atom of this type introduces an energy level within the band gap, above yet very close to the top of the valence band (Figure 18.14 a). A hole is 
imagined to be created in the valence band by the thermal excitation of an electron from the valence band into this impurity electron state, as demonstrated in Figure 18.14 b. 
With such a transition, only one carrier is produced—a hole in the valence band; a free electron is not created in either the impurity level or the conduction band. An impurity of this type is called an acceptor because it is capable of accepting an electron from the valence band, leaving behind a hole. It follows that the energy level within the band gap introduced by this type of impurity is called an acceptor state.
acceptor state
Figure 18.14  (a) Energy band 
scheme for an acceptor impurity level 
located within the band gap and just above the top of the valence band. (b) Excitation of an electron into the acceptor level, leaving behind a hole in the valence band.Conduction
bandValence
bandBand gap
Hole in
valence bandEnergyEg
Acceptor
state
(a) (b)
18.12 The Temperature Dependence of Carrier Concentration   •  665
 For this type of extrinsic conduction, holes are present in much higher concentra-
tions than electrons (i.e., p >> n), and under these circumstances a material is termed 
p-type because positively charged particles are primarily responsible for electrical con-duction. Of course, holes are the majority carriers, and electrons are present in minority concentrations. This gives rise to a predominance of the second term on the right-hand side of Equation 18.13, or
 
𝜎 ≅ p|e|𝜇h (18.17)
For p-type semiconductors, the Fermi level is positioned within the band gap and near 
to the acceptor level.
 Extrinsic semiconductors (both n- and p-type) are produced from materials that are initially of extremely high purity, commonly having total impurity contents on the order of 10
−7 at%. Controlled concentrations of specific donors or acceptors are then 
intentionally added, using various techniques. Such an alloying process in semiconduct-ing materials is termed doping.
 In extrinsic semiconductors, large numbers of charge carriers (either electrons or 
holes, depending on the impurity type) are created at room temperature by the available thermal energy. As a consequence, relatively high room-temperature electrical conduc-tivities are obtained in extrinsic semiconductors. Most of these materials are designed for use in electronic devices to be operated at ambient conditions.For a p-type 
extrinsic semiconductor, dependence of conductivity on concentration and mobility of holes
doping
Concept Check 18.4 At relatively high temperatures, both donor- and acceptor-doped 
semiconducting materials exhibit intrinsic behavior (Section 18.12). On the basis of discussions of 
Section 18.5 and this section, make a schematic plot of Fermi energy versus temperature for an n-type semiconductor up to a temperature at which it becomes intrinsic. Also note on this plot en-
ergy positions corresponding to the top of the valence band and the bottom of the conduction band.
Concept Check 18.5 Will Zn act as a donor or as an acceptor when added to the com-
pound semiconductor GaAs? Why? (Assume that Zn is a substitutional impurity.)
[The answers may be found in all digital versions of the text and/or at www.wiley.com/college/callister  
(Student Companion Site).]
Figure 18.15 plots the logarithm of the intrinsic carrier concentration ni versus tempera-
ture for both silicon and germanium. A couple of features of this plot are worth noting. 
First, the concentrations of electrons and holes increase with temperature because, with rising temperature, more thermal energy is available to excite electrons from the va-lence to the conduction band (per Figure 18.6b). In addition, at all temperatures, carrier concentration in Ge is greater than in Si. This effect is due to germanium’s smaller band gap (0.67 vs. 1.11 eV, Table 18.2); thus, for Ge, at any given temperature, more electrons will be excited across its band gap. However, the carrier concentration–temperature behavior for an extrinsic semiconduc-
tor is much different. For example, electron concentration versus temperature for silicon that has been doped with 10
21 m−3 phosphorus atoms is plotted in Figure 18.16. [For comparison, 
the dashed curve shown is for intrinsic Si (taken from Figure 18.15)].5 Noted on the extrinsic 18.12 THE TEMPERATURE DEPENDENCE OF CARRIER CONCENTRATION
5Note that the shapes of the Si curve of Figure 18.15 and the ni curve of Figure 18.16 are not the same, even though 
identical parameters are plotted in both cases. This disparity is due to the scaling of the plot axes: Temperature (i.e., 
horizontal) axes for both plots are scaled linearly; however, the carrier concentration axis of Figure 18.15 is logarithmic, whereas this same axis of Figure 18.16 is linear.
666  •   Chapter 18  /  Electrical Properties
Figure 18.15  Intrinsic carrier concentration 
(logarithmic scale) as a function of temperature for 
germanium and silicon.
(From C. D. Thurmond, “The Standard Thermodynamic 
Functions for the Formation of Electrons and Holes in Ge, Si, GaAs, and GaP,” Journal of the Electrochemical Society, 122, [8], 1975, p. 1139. Reprinted by permission of The Electro-chemical Society, Inc.)T (K)Intrinsic carrier concentration (m–3)
0 200 400 600Ge
Si
800 1000 1200 1400 1600 18001061081010101210141016101810201022102410261028
Figure 18.16  Electron concentration versus tempera-
ture for silicon (n -type) that has been doped with 1021 m−3 
of a donor impurity and for intrinsic silicon (dashed line). 
Freeze-out, extrinsic, and intrinsic temperature regimes are noted on this plot.
(From S. M. Sze, Semiconductor Devices, Physics and Technology. 
Copyright © 1985 by Bell Telephone Laboratories, Inc. Reprinted by permission of John Wiley & Sons, Inc.)Temperature (°C)
Temperature (K)Electron concentration (m–3)
0 100 200Freeze-out
regionIntrinsic
region
niExtrinsic region
300 400 500 60001 × 10212 × 10213 × 1021–200 –100 100 200 300 0
curve are three regions. At intermediate temperatures (between approximately 150 K and 
475 K) the material is n -type (inasmuch as P is a donor impurity), and electron concentration 
is constant; this is termed the extrinsic-temperature region .6 Electrons in the conduction band 
are excited from the phosphorus donor state (per Figure 18.12b ), and because the electron 
concentration is approximately equal to the P content (1021 m−3), virtually all of the phospho-
rus atoms have been ionized (i.e., have donated electrons). Also, intrinsic excitations across the band gap are insignificant in relation to these extrinsic donor excitations. The range of temperatures over which this extrinsic region exists depends on impurity concentration; fur-thermore, most solid-state devices are designed to operate within this temperature range. At low temperatures, below about 100 K (Figure 18.16), electron concentration drops dramatically with decreasing temperature and approaches zero at 0 K. Over these temperatures, the thermal energy is insufficient to excite electrons from the P donor level into the conduction band. This is termed the freeze-out temperature region inas-
much as charged carriers (i.e., electrons) are “frozen” to the dopant atoms. Finally, at the high end of the temperature scale of Figure 18.16, electron concentra-tion increases above the P content and asymptotically approaches the intrinsic curve as temperature increases. This is termed the intrinsic temperature region  because at these 
high temperatures the semiconductor becomes intrinsic—that is, charge carrier concen-trations resulting from electron excitations across the band gap first become equal to and then completely overwhelm the donor carrier contribution with rising temperature.
6For donor-doped semiconductors, this region is sometimes called the saturation region; for acceptor-doped materials, 
it is often termed the exhaustion region.
18.13 Factors That Affect Carrier Mobility   •  667
Concept Check 18.6 On the basis of Figure 18.16, as dopant level is increased, would you 
expect the temperature at which a semiconductor becomes intrinsic to increase, to remain 
essentially the same, or to decrease? Why?
[The answer may be found in all digital versions of the text and/or at www.wiley.com/college/callister  
(Student Companion Site).]
The conductivity (or resistivity) of a semiconducting material, in addition to being 
dependent on electron and/or hole concentrations, is also a function of the charge car-riers’ mobilities (Equation 18.13)—that is, the ease with which electrons and holes are transported through the crystal. Furthermore, magnitudes of electron and hole mobilities are influenced by the presence of those same crystalline defects that are responsible for the scattering of electrons in metals: thermal vibrations (i.e., temperature) and impurity atoms. We now explore the manner in which dopant impurity content and temperature influence the mobilities of both electrons and holes.
Influence of Dopant Content
Figure 18.17 represents the room-temperature dependence of electron and hole mobilities in silicon as a function of the dopant (both acceptor and donor) content; note that both axes on this plot are scaled logarithmically. At dopant concentrations less than about 10
20 m−3, both carrier mobilities are at their maximum levels and independent of the 
doping concentration. In addition, both mobilities decrease with increasing impurity content. Also worth noting is that the mobility of electrons is always larger than the 
mobility of holes.
Influence of Temperature
The temperature dependences of electron and hole mobilities for silicon are presented in Figures 18.18a  and 18.18b , respectively. Curves for several impurity dopant contents are 
shown for both carrier types; note that both sets of axes are scaled logarithmically. From these plots, note that, for dopant concentrations of 10
24 m−3 and less, both electron and 18.13 FACTORS THAT AFFECT CARRIER MOBILITY
Impurity concentration (m–3)Mobility (m2/V.s)
101910201021HolesElectrons
10221023102410250.0010.010.1Figure 18.17  For silicon, dependence of 
room-temperature electron and hole mobili-
ties (logarithmic scale) on dopant concentration (logarithmic scale). 
(Adapted from W. W. Gärtner, “Temperature Depend-
ence of Junction Transistor Parameters,” Proc. of the IRE, 45, 1957, p. 667. Copyright © 1957 IRE now IEEE.)
668  •   Chapter 18  /  Electrical Properties
Figure 18.18  Temperature dependence of (a) electron and (b) hole mobilities for silicon that has been doped 
with various donor and acceptor concentrations. Both sets of axes are scaled logarithmically.
(From W. W. Gärtner, “Temperature Dependence of Junction Transistor Parameters,” Proc. of the IRE, 45, 1957, p. 667. Copyright © 
1957 IRE now IEEE.)
Electron mobility (m2/V.s)
200 3001025 m–31024 m–31023 m–31022 m–3<1020 m–3
400 500 6000.010.11
Temperature (K)
(a)Temperature (K)Hole mobility (m2/V.s)
200 3001025 m–31024 m–31023 m–31022 m–3<1020 m–3
400 500 6000.01
0.0010.1
(b)
hole mobilities decrease in magnitude with rising temperature; again, this effect is due to 
 enhanced thermal scattering of the carriers. For both electrons and holes and dopant 
 levels less than 1020 m−3, the dependence of mobility on temperature is independent of 
acceptor/donor concentration (i.e., is represented by a single curve). Also, for concentra-tions greater than 10
20 m−3, curves in both plots are shifted to progressively lower mobility 
values with increasing dopant level. These latter two effects are consistent with the data presented in Figure 18.17.
 These previous treatments discussed the influence of temperature and dopant con-
tent on both carrier concentration and carrier mobility. Once values of n , p, 𝜇
e, and 
𝜇h have been determined for a specific donor/acceptor concentration and at a specified 
temperature (using Figures 18.15 through 18.18), computation of 𝜎 is possible using 
Equation 18.15, 18.16, or 18.17.
Concept Check 18.7 On the basis of the electron-concentration-versus-temperature 
curve for n-type silicon shown in Figure 18.16 and the dependence of the logarithm of electron mobility on temperature (Figure 18.18 a), make a schematic plot of logarithm electrical conduc-
tivity versus temperature for silicon that has been doped with 10
21 m−3 of a donor impurity. Now, 
briefl  y explain the shape of this curve. Recall that Equation 18.16 expresses the dependence of 
conductivity on electron concentration and electron mobility.
[The answer may be found in all digital versions of the text and/or at www.wiley.com/college/callister  
(Student Companion Site).]
18.13 Factors That Affect Carrier Mobility   •  669
EXAMPLE PROBLEM 18.2
Electrical Conductivity Determination for Intrinsic Silicon at 150°C
Calculate the electrical conductivity of intrinsic silicon at 150 °C (423 K).
Solution
This problem may be solved using Equation 18.15, which requires specification of values for ni, 𝜇e, 
and 𝜇h. From Figure 18.15, ni for Si at 423 K is 4 ×  1019 m−3. Furthermore, intrinsic electron and 
hole mobilities are taken from the <1020 m−3 curves of Figures 18.18a  and 18.18b , respectively; at 
423 K, 𝜇e = 0.06 m2/V·s and 𝜇h = 0.022 m2/V·s (realizing that both mobility and temperature axes 
are scaled logarithmically). Finally, from Equation 18.15, the conductivity is given by
 𝜎=ni|e|(𝜇e+𝜇h)
 =(4×1019 m−3)(1.6 ×10−19 C)(0.06 m2∕V·s+0.022 m2∕V·s)
 =0.52 ( Ω· m)−1
EXAMPLE PROBLEM 18.3
Room-Temperature and Elevated-Temperature Electrical 
Conductivity Calculations for Extrinsic Silicon
To high-purity silicon is added 1023 m−3 arsenic atoms.
(a) Is this material n-type or p-type?
(b) Calculate the room-temperature electrical conductivity of this material.(c) Compute the conductivity at 100°C (373 K).
Solution
(a) Arsenic is a Group VA element (Figure 2.8) and, therefore, acts as a donor in silicon, which 
means that this material is n-type.
(b) At room temperature (298 K), we are within the extrinsic temperature region of Fig-
ure 18.16, which means that virtually all of the arsenic atoms have donated electrons (i.e., 
n = 10
23 m−3). Furthermore, inasmuch as this material is extrinsic n-type, conductivity 
may be computed using Equation 18.16. Consequently, it is necessary to determine the 
electron mobility for a donor concentration of 1023 m−3. We can do this using Figure 
18.17: At 1023 m−3, 𝜇e=0.07 m2/V ·s (remember that both axes of Figure 18.17 are scaled 
logarithmically). Thus, the conductivity is just
 𝜎=n|e|𝜇e
 =(1023 m−3)(1.6 ×10−19 C)(0.07 m2∕V·s)
 =1120 ( Ω· m)−1
(c) To solve for the conductivity of this material at 373 K, we again use Equation 18.16 with 
the electron mobility at this temperature. From the 1023 m−3 curve of Figure 18.18 a, at 373 K, 
𝜇e = 0.04 m2/V ·s, which leads to
 𝜎=n|e|𝜇e
 =(1023 m−3)(1.6 ×10−19 C)(0.04 m2∕V·s)
 =640  (Ω·m)−1
670  •   Chapter 18  /  Electrical Properties
DESIGN EXAMPLE 18.1
Acceptor Impurity Doping in Silicon
An extrinsic p -type silicon material is desired having a room-temperature conductivity of 
50 (Ω · m)−1. Specify an acceptor impurity type that may be used, as well as its concentration 
in atom percent, to yield these electrical characteristics.
Solution
First, the elements that, when added to silicon, render it p-type lie one group to the left of 
silicon in the periodic table. These include the Group IIIA elements (Figure 2.8): boron, 
aluminum, gallium, and indium. Because this material is extrinsic and p -type (i.e., p  >> n), the electrical conductiv-
ity is a function of both hole concentration and hole mobility according to Equation 18.17. 
In addition, it is assumed that at room temperature, all the acceptor dopant atoms have accepted electrons to form holes (i.e., that we are in the extrinsic region of Figure 18.16), which is to say that the number of holes is approximately equal to the number of acceptor impurities N
a.
 This problem is complicated by the fact that 𝜇h is dependent on impurity content per 
Figure 18.17. Consequently, one approach to solving this problem is trial and error: Assume an impurity concentration, and then compute the conductivity using this value and the corre-sponding hole mobility from its curve of Figure 18.17. Then, on the basis of this result, repeat the process, assuming another impurity concentration. For example, let us select an N
a value (i.e., a p  value) of 1022 m−3. At this concentra-
tion, the hole mobility is approximately 0.04 m2/V ·s (Figure 18.17); these values yield a 
conductivity of
 𝜎=p|e|𝜇h=(1022 m−3)(1.6 ×10−19 C)(0.04 m2∕V·s)
 =64 (Ω·m)−1
which is a little on the high side. Decreasing the impurity content an order of magnitude to 10
21 m−3 results in only a slight increase of 𝜇h to about 0.045 m2/V ·s (Figure 18.17); thus, the 
resulting conductivity is
 𝜎=(1021 m−3)(1.6 ×10−19 C)(0.045 m2/V ·s)
 =7.2 ( Ω·m)−1
With some fine tuning of these numbers, a conductivity of 50 ( Ω·m)−1 is achieved when 
Na=p ≅ 8×1021 m−3; at this Na value, 𝜇h remains approximately 0.04 m2/V ·s.
 It next becomes necessary to calculate the concentration of acceptor impurity in atom percent. This computation first requires the determination of the number of silicon atoms per cubic meter, N
Si, using Equation 4.2, which is given as follows:
 NSi=NA𝜌Si
ASi
 =(6.022 ×1023 atoms/mol)(2.33 g/cm3)(106 cm3/m3)
28.09 g/mol
 =5×1028 m−3
18.14 The Hall Effect  •   671
For some materials, it is on occasion desired to determine the material’s majority charge 
carrier type, concentration, and mobility. Such determinations are not possible from a simple electrical conductivity measurement; a Hall effect experiment must also be conducted. This 
Hall effect is a result of the phenomenon by which a magnetic field applied perpendicular to 
the direction of motion of a charged particle exerts a force (called the Lorentz force) on the particle perpendicular to both the magnetic field and the particle motion directions. Let us first consider materials for which the electrical conduction arises from the mo-tion of electrons (i.e., most metals and n -type semiconductors, for which n  >>  p ). Consider 
the parallelepiped specimen shown in Figure 18.19a  that is referenced to an x-y-z Cartesian 
coordinate system. An external voltage (V
x), is applied so as to give rise to a current (Ix) 
that flows in the + x direction as shown; electron motion is in the −x direction, as noted by 
the dashed arrow. Upon the imposition of a magnetic field in the +z direction (denoted as 
Bz), a force, the Lorentz force, F (−y) is brought to bear on an electron in the − y direction 
such that it (the electron) assumes a curved trajectory toward the left (back) face of the specimen, as also noted in Figure 18.19a . Electrons continue to pile up on this specimen 
face, while at the same time the opposite (front) specimen face assumes a net positive 
charge as a result of the depletion of electrons from this region—a condition repre-sented in Figure 18.19b . This situation leads to the creation of a voltage (V
H) between 
these charged specimen faces, and, in addition, to another force [F(+y)] imposed on the electrons part icipating in the I
x current, which is in a direction opposite to that of F(−y) 
(Figure 18.19b ). Ultimately, a condition of steady-state is achieved when F (+y) = F (−y) 
and electron motion resumes in the − x direction, as noted by the arrow in Figure 18.19b .
 From the magnitude and sign of the Hall voltage it is possible to determine the type of charger carrier (electron or hole), as well as charge carrier concentration and mobility. For a negative V
H, electrons are the charge carriers. Furthermore, by equating 
expressions for F(+y) and F(− y), it is possible to derive an equation for the magnitude 
of VH, which is as follows:
 VH=RH  Ix Bz
d (18.18)
where d is the specimen thickness (Figure 18.19b). RH in Equation 18.18 is termed the 
Hall coefficient, which is a constant for a specific material. For metals and n-type semi-
conductors, in which conduction is by electrons, RH is negative and is given by
 RH=1
n|e| (18.19)Hall effect
Dependence of Hall 
voltage on the Hall coefficient, specimen thickness, and current and magnetic field parameters shown in Figure 18.19
Hall coefficient for 
metals18.14 THE HALL EFFECT The concentration of acceptor impurities in atom percent ( C′a) is just the ratio of Na and 
Na + NSi multiplied by 100, or
 C′a=Na
Na+NSi×100
 =8×1021 m−3
(8×1021 m−3)+(5×1028 m−3)×100 =1.60 ×10−5
 Thus, a silicon material having a room-temperature p -type electrical conductivity of 
50 (Ω· m)−1 must contain 1.60 ×  10−5 at% boron, aluminum, gallium, or indium.
672  •   Chapter 18  /  Electrical Properties
VxBz
Ix−
−+
+
z
xd
yVHFigure 18.19  Schematic representations of the Hall 
effect. For most metals and n-type semiconductors: (a ) 
Electron motion is linear and in the − x direction (dashed 
arrow) prior to application of the magnetic field, Bz; 
when Bz is applied, a moving electron is subjected to a 
Lorentz force F (−y), a deflection toward the back-specimen 
face, and a trajectory noted by the curved arrow; and ( b) The 
steady-state situation wherein a voltage (Hall voltage, VH) 
is established between the negatively charged back specimen 
face and positively charged front face. (c) A demonstra-tion of the Hall effect for p-type semiconductors.
Thus, n may be determined because RH may be found using Equation 18.18 and the 
magnitude of e, the charge on an electron, is known.
 From Equation 18.8, the electron mobility 𝜇e is just
 𝜇e=𝜎
n|e| (18.20a)
or, using Equation 18.19,
 𝜇e=|RH|𝜎 (18.20b)
Thus, the magnitude of 𝜇e may also be determined if the conductivity 𝜎 has also been 
measured from another independent experiment.
 For p-type semiconductors, conduction arises from the motion of holes—the electrical 
charge on each hole is positive, and hole motion is in the +x direction (opposite to 
that for electrons) as noted in Figure 18.19 c. Consequently, the Lorentz force imposed 
on holes is in the same direction as for electrons—toward the back-specimen face. However, this leads to a positively charged back face and a negatively charged front face—a situation just the reverse of when electrons are charge carriers, as explained previously. Thus, the sign of V
H is positive, which is opposite to that for metals and 
n-type semiconductors.
 A different experimental configuration is necessary for measurements on intrinsic semiconductors and for extrinsic semiconductors having n and p values of comparable 
magnitudes. Furthermore, another set of equations is used to compute values for n and 
p, as well as electron and hole mobilities.For metals, electron 
mobility in terms of the Hall coefficient and conductivityVxF(−y)Bz
−
−+
z
x yIx
(a)
VxF(−y)
F(+y)Bz
−−
−+
+
z
xd
yVH
Ix
(b) (c)
18.15 Semiconductor Devices  •   673
EXAMPLE PROBLEM 18.4
Hall Voltage Computation
The electrical conductivity and electron mobility for aluminum are 3.8 × 107 (Ω·m)−1 and 
0.0012 m2∕V·s, respectively. Calculate the Hall voltage for an aluminum specimen that is 
15 mm thick for a current of 25 A and a magnetic field of 0.6 tesla (imposed in a direction 
perpendicular to the current).
Solution
The Hall voltage VH may be determined using Equation 18.18. However, it is first necessary to 
compute the Hall coefficient ( RH) from Equation 18.20b as
 RH=−  𝜇e
𝜎
  =−  0.0012 m2/V ·s
3.8×107 (Ω·m)−1=−3.16 ×10−11 V·m/A ·tesla
Now, use of Equation 18.18 leads to
VH =RHIxBz
d
 =(−3.16 ×10−11 V ·m∕A·tesla)(25 A)(0.6 tesla)
15×10−3 m
 =−3.16 ×10−8 V
The unique electrical properties of semiconductors permit their use in devices to 
perform specific electronic functions. Diodes and transistors, which have replaced old- fashioned vacuum tubes, are two familiar examples. Advantages of semiconductor 
devices (sometimes termed solid-state devices) include small size, low power consumption, and no warmup time. Vast numbers of extremely small circuits, each consisting of numerous electronic devices, may be incorporated onto a small silicon chip. The invention of semi-conductor devices, which has given rise to miniaturized circuitry, is responsible for the advent and extremely rapid growth of a host of new industries in the past few decades.
The p–n Rectifying Junction
A rectifier, or diode, is an electronic device that allows the current to flow in one direction only; for example, a rectifier transforms an alternating current into direct current. Before the advent of the p–n junction semiconductor rectifier, this operation was carried out us-ing the vacuum tube diode. The p–n rectifying junction is constructed from a single piece 
of semiconductor that is doped so as to be n -type on one side and p -type on the other 
(Figure 18.20a ). If pieces of n - and p -type materials are joined together, a poor rectifier 
results because the presence of a surface between the two sections renders the device very inefficient. Also, single crystals of semiconducting materials must be used in all devices because electronic phenomena deleterious to operation occur at grain boundaries. Before the application of any potential across the p–n specimen, holes are the 
dominant carriers on the p -side, and electrons predominate in the n -region, as illus-
trated in Figure 18.20a . An external electric potential may be established across a p–n  diode
rectifying junction 18.15 SEMICONDUCTOR DEVICES
674  •   Chapter 18  /  Electrical Properties
junction with two different polarities. When a battery is used, the positive terminal may 
be connected to the p-side and the negative terminal to the n -side; this is referred to as 
a forward bias. The opposite polarity (minus to p  and plus to n ) is termed reverse bias.
 The response of the charge carriers to the application of a forward-biased potential is demonstrated in Figure 18.20b. The holes on the p-side and the electrons on the n-side are attracted to the junction. As electrons and holes encounter one another near the junction, they continuously recombine and annihilate one another, according to
 electron +hole
→ energy (18.21)
Thus for this bias, large numbers of charge carriers flow across the semiconductor and to 
the junction, as evidenced by an appreciable current and a low resistivity. The current–voltage characteristics for forward bias are shown on the right-hand half of Figure 18.21. For reverse bias (Figure 18.20c ), both holes and electrons, as majority carriers, 
are rapidly drawn away from the junction; this separation of positive and negative charges (or polarization) leaves the junction region relatively free of mobile charge carriers. Recombination does not occur to any appreciable extent, so that the junc-tion is now highly insulative. Figure 18.21 also illustrates the current–voltage behavior for reverse bias. The rectification process in terms of input voltage and output current is demon-strated in Figure 18.22. Whereas voltage varies sinusoidally with time (Figure 18.22 a), 
maximum current flow for reverse bias voltage I
R is extremely small in comparison to forward bias
reverse biasFigure 18.20  For a p–n rectifying 
junction, representations of electron and hole 
distributions for (a ) no electrical potential, 
(b) forward bias, and (c ) reverse bias.++
+
– ++–+ +
++ +
++
+p-side n-side
Recombination zone
Electron flow
Electron flow Hole flowBatteryHole flow
++
+++
++
+++
+
+++
++
+
+++
–+
Battery(a)
(b)
(c)−
−−
−−
− −
−
−
−
−−
−
−−
−
−
−−
−−−
−−
−−
−−−−−
Reverse biasBreakdown
Voltage, VForward biasCurrent, I
+V0–V0 ++
––
IRIF
0
Figure 18.21  The current–voltage 
characteristics of a p–n junction for forward 
and reverse biases. The phenomenon of breakdown is also shown.
18.15 Semiconductor Devices  •   675
that for forward bias IF (Figure 18.22b). Furthermore, correspondence between IF and 
IR and the imposed maximum voltage ( ±V0) is noted in Figure 18.21.
 At high reverse bias voltages—sometimes on the order of several hundred volts—
large numbers of charge carriers (electrons and holes) are generated. This gives rise to a very abrupt increase in current, a phenomenon known as breakdown, also shown in Figure 18.21; this is discussed in more detail in Section 18.22.
The Transistor
Transistors, which are extremely important semiconducting devices in today’s microelec-tronic circuitry, are capable of two primary types of function. First, they can perform the same operation as their vacuum-tube precursor, the triode—that is, they can amplify an electrical signal. In addition, they serve as switching devices in computers for the processing and storage of information. The two major types are the junction (or bimodal) transistor  
and the metal-oxide-semiconductor field-effect transistor (abbreviated as MOSFET).
Junction Transistors
 The junction transistor is composed of two p–n junctions arranged back to back in  either the n–p–n or the p–n–p configuration; the latter variety is discussed here. Figure 18.23 
is a schematic representation of a p–n–p junction transistor along with its attendant circuitry. A very thin n -type base region is sandwiched between p -type emitter and collector regions. 
The circuit that includes the emitter–base junction (junction 1) is forward biased, whereas a reverse bias voltage is applied across the base–collector junction (junction 2). Figure 18.24 illustrates the mechanics of operation in terms of the motion of charge carriers. Because the emitter is p -type and junction 1 is forward biased, large numbers of 
holes enter the base region. These injected holes are minority carriers in the n-type base, junction transistor
MOSFETFigure 18.22  (a) Voltage versus time for 
the input to a p–n rectifying junction. 
(b) Current versus time, showing rectification of voltage in (a) by a p–n rectifying junction having the voltage–current characteristics shown in Figure 18.21.TimeVoltage, V
Reverse Forward0
–V0+V0
TimeCurrent, I
Reverse Forward0
IRIF(a)
(b)
Figure 18.23  Schematic diagram of a p–n–p junction transistor 
and its associated circuitry, including input and output voltage–
time characteristics showing voltage amplification.Time Time0.1Emitter
pJunction 2 Junction 1
Base
nCollector
p
10Input
voltage
(mV)
Output
voltage
(mV)–
++
–
Output
voltageLoad
Input
voltage
Reverse-biasing voltageForward-biasing voltage
676  •   Chapter 18  /  Electrical Properties
and some combine with the majority electrons. However, if the base is extremely narrow 
and the semiconducting materials have been properly prepared, most of these holes will be swept through the base without recombination, then across junction 2 and into the p-type collector. The holes now become a part of the emitter–collector circuit. A small 
increase in input voltage within the emitter–base circuit produces a large increase in cur-rent across junction 2. This large increase in collector current is also reflected by a large in-crease in voltage across the load resistor, which is also shown in the circuit (Figure 18.23). Thus, a voltage signal that passes through a junction transistor experiences amplification; this effect is also illustrated in Figure 18.23 by the two voltage–time plots. Similar reasoning applies to the operation of an n–p–n transistor, except that elec-trons instead of holes are injected across the base and into the collector.
The MOSFET
 One variety of MOSFET7 consists of two small islands of p-type semiconductor that 
are created within a substrate of n -type silicon, as shown in cross section in Figure 18.25; 
the islands are joined by a narrow p -type channel. Appropriate metal connections (source 
and drain) are made to these islands; an insulating layer of silicon dioxide is formed by the surface oxidation of the silicon. A final connector (gate) is then fashioned onto the surface of this insulating layer. The conductivity of the channel is varied by the presence of an electric field im-posed on the gate. For example, imposition of a positive field on the gate drives charge carriers (in this case holes) out of the channel, thereby reducing the electrical conductiv-ity. Thus, a small alteration in the field at the gate produces a relatively large variation in current between the source and the drain. In some respects, then, the operation of a MOSFET is very similar to that described for the junction transistor. The primary dif-ference is that the gate current is exceedingly small in comparison to the base current Figure 18.25  Schematic cross-sectional view of a MOSFET 
transistor.Source Gate Drain
n-Type Si substratep-Type channelSiO2 insulating layer
p-Type Si p-Type Sip-Type n-Type p-Type
+ + +
++
+
++
++++++
++
+++
+
+++
++
+
+EmitterJunction 1 Junction 2
Base Collector
+–
–++
+++++
+
++
+++
+(a)
(b)−
−
−
−
−
− −
−
−−
Figure 18.24  For a junction transistor 
(p–n–p type), the distributions and 
directions of electron and hole motion (a) when no potential is applied and (b) with appropriate bias for voltage amplification.
7The MOSFET described here is a depletion-mode p-type. A depletion-mode n- type is also possible, wherein the 
n- and p-regions of Figure 18.25 are reversed.
18.15 Semiconductor Devices  •   677
of a junction transistor. Therefore, MOSFETs are used where the signal sources to be 
amplified cannot sustain an appreciable current. Another important difference between MOSFETs and junction transistors is that although majority carriers dominate in the functioning of MOSFETs (i.e., holes for the depletion-mode p-type MOSFET of Figure 18.25), minority carriers do play a role with 
junction transistors (i.e., injected holes in the n-type base region, Figure 18.24).
Concept Check 18.8 Would you expect increasing temperature to infl  uence the operation 
of p–n junction rectifi  ers and transistors? Explain.
[The answer may be found in all digital versions of the text and/or at www.wiley.com/college/callister  
(Student Companion Site).]
Semiconductors in Computers
 In addition to their ability to amplify an imposed electrical signal, transistors and diodes may also act as switching devices, a feature used for arithmetic and logical operations, and also for information storage in computers. Computer numbers and functions are expressed in terms of a binary code (i.e., numbers written to the base 2). Within this framework, numbers are represented by a series of two states (sometimes designated 0 and 1). Now, transistors and diodes within a digital circuit operate as switches that also have two states—on and off, or conducting and nonconducting; “off” corresponds to one binary number state and “on” to the other. Thus, a single number may be represented by a collection of circuit elements containing transistors that are appropriately switched.
Flash (Solid-State Drive) Memory
 A relatively new and rapidly evolving information storage technology that uses  semiconductor devices is flash memory. Flash memory is programmed and erased elec-tronically, as described in the preceding paragraph. Furthermore, this flash technology is nonvolatile —that is, no electrical power is needed to retain the stored information. There 
are no moving parts (as with magnetic hard drives and magnetic tapes, Section 20.11), which makes flash memory especially attractive for general storage and transfer of data between portable devices, such as digital cameras, laptop computers, mobile phones, digital audio players, and game consoles. In addition, flash technology is packaged as memory cards [see chapter-opening figures (b ) and (c )], solid-state drives, and USB flash 
drives. Unlike magnetic memory, flash packages are extremely durable and are capable of withstanding relatively wide temperature extremes, as well as immersion in water. Furthermore, over time and the evolution of this flash-memory technology, storage ca-pacity will continue to increase, physical chip size will decrease, and memory price will fall. The mechanism of flash-memory operation is relatively complicated and beyond the scope of this discussion. In essence, information is stored on a chip composed of a very large number of memory cells. Each cell consists of an array of transistors similar to the MOSFETs described earlier in this chapter; the primary difference is that flash-memory transistors have two gates instead of just one as for the MOSFETs (Fig-ure 18.25). Flash memory is a special type of e lectronically erasable, programmable, 
read-o nly memory (EEPROM). Data erasure is very rapid for entire blocks of cells, 
which makes this type of memory ideal for applications requiring frequent updates of large quantities of data (as with the applications noted in the preceding paragraph). Erasure leads to a clearing of cell contents so that it can be rewritten; this occurs by a change in electronic charge at one of the gates, which takes place very rapidly—that is, in a “flash”—hence the name.
678  •   Chapter 18  /  Electrical Properties
Microelectronic Circuitry
During the past few years, the advent of microelectronic circuitry, in which millions of
