Repository: Ketankham/chatbot-meta-books

File: physical-meta.txt (part 44 of 44)
Modern Physical Metallurgy and Materials Engineering
chemically-strengthened, 346–7
‘fused quartz’ 345laminated, 347‘lead crystal’, 346
photochromic, 195
soda-lime, 346thermally-tempered, 346–7Vycor,4 8
Glass-ceramics, 322, 331–4
Glass transition point ⊿T
g/triangleleft35, 351–2, 355, 367
Glaze, 324
Globars(SiC), 336
Golf club shaft, and heads 410–1
Goss texture, 146Grain boundary:
cavitation during fatigue, 258
coincident site lattice (CSL) model, 98
diffusion creep (Coble), 176, 249dislocation pile-up at, 155fracture effect on, 290
grain boundary sliding, 247–8, 258, 288
high-angle, 43, 97, 239intergranular nucleation, 240
low-angle (tilt), 43, 97
tripe junction, 99twist, 97work-hardening at, 231–2
Grain growth, 242–3
Grain size:
dual-phase steels, 301heat-treatment (steel), effect on, 276–7
toughness, effect on, 289–90
Hall-Petch equation, 216, 219–20, 224, 289measurement, 131–2yield strees, effect on, 219–20
Grain structures:
cell formation, 230, 238chill crystals, 44columnar crystals, 45, 46
equiaxed grains, 43, 45
planes of weakness, 45
Graphite:
conventional structure, 22
intercalation compounds, 344
pyrolytic (PG), 341–3, 368, 402
432Index
Graphite: ( cont.)
turbostratic, 367
‘Green’ powder compact, 322, 325Greninger-Troiano theory, 279Grifﬁth micro-crack criterion, 284, 289Grifﬁth-Preston (GP) zones, 261, 267–8g-vector in electron microscopy, 157–8
Hall-Petch equation, 216, 219, 224, 289
HAPEX, composite, 399, 402
Hardening:
chemical, 266coherency strain-, 265–6dispersion-, 231, 250, 266–7, 301, 302fatigue-, 255–6heat-treatment of steels, 274–84irradiation, 290point defect, 224–6
precipitation-, 53, 259–74, 317
secondary, 283texture-, 233–5work (strain)-, 226–32
Hardness (indentation):
Brinell, 199hot, 329Knoop, 130Meyer line, 131microhardness, 130–1Vickers, 130, 199
Heat-affected zone (HAZ), 405, 414Heisenberg’s Uncertainty Principle, 2Helmets Safety, 417–8Herring-Nabarro Creep, 176, 249Heusler alloy, 188, 192Hooke’s Law, 197, 202Hume-Rothery Rules, 73Hund’s Rule, 4, 7Hydrogen embrittlement, 291Hydroxyapatite (HA), 396, 397, 399, 402
Impact testing, 199, 418
Internal friction, 176–7Investment casting (‘Lost wax’ process), 410Ionic crystals:
coordination in, 22dislocations in, 97
In-situcomposites, 373–4
Inclusion counting methods, 131–2
Inoculation of melts, 45Insulators, electrical, 193–4Intermediate phases, 59, see alsoCommpounds
Intermediate compounds, 312–5, 370Interstitial atoms, 86–7, 122‘Invisibility’ criterion ( g) in electron microscopy,
157–8
Ion implantation, 391–2Iron, 172Iron-nickel alloys ( Permalloys ), 191
Iron-silicon alloys (magnets), 191, 243Isoforming, 283, 284Isostatic pressing:
alumina, 325silicon nitride, 325–6
Isothermal annealing, 283Johnson-Mehl equation, 240
Joining:
adhesives, 414brazing, 414
HAZ problems, 414
Tungsten-inert gas (TIG) welding, 414
Joints, human:
failure, 399
ﬁnger, 399
hip, 394, 398knee, 399
shoulder, 399
wrist (carpal), 400
Kaolinite, 29, 63
KOetorsion pendulum, 177
Kear-Wilsdorf (K-W) lock, 232
Kevlar, 367, 408, 410
Kikuchi lines, 148, 157
Kirkendall effect, 123, 175
inverse, 123
Kurdjumov-Sachs orientation relation, 278
Larsen-Miller parameter, 308
Lasers, 195–6, 412
Lattice friction, 207, 225
Lattice rotation, 205–6
Laue method of X-ray analysis, 135
Laves phases, 26, 77
Le Chatelier principle, 49‘Lead crystal’ glass, 346
Lever Rule, 52
Liquid pressure forming (LPF), 370
Liquidus, 52
Littleton softening point (glass), 345
Lomer-Cottrell barrier 103, 107
L¨uders band, 211–2
M
stemperature, 276, 281, 283
Magnesia (MgO), 8, 115
Magnet:
hard (permanent), 188–9, 191
soft (temporary), 188–9, 191
Magnetic alloys, 191–2
Magnetic hysteresis (B-H loop), 189, 191Magnetic remanence, 189
Magnetic susceptibility, 188–9, 192
Magnetism:
anti-ferro-, 162, 192
dia-, 189
ferri-, 193
ferro-, 162, 172, 188, 189–90para-, 162, 188
Magnetostriction, 191
Magnoxalloys, 258
Manganese sulphide in steel, 60
Martempering, 283
Martensite, 61, 76, 274–5, 278–83
Material property (Ashby) chart, 168, 286Maxwell-Boltzmann distribution law, 80
Mechanical alloying, 301–2, 318–9, 369
Meissner effect, 186
Melt ﬂow index (MFI) test, 358
Melting point:
congruent, 52, 58, 66
creep-resistant alloys, 249
Index433
electrochemical effect in alloying, 74
incongruent, 58
intermetallic compounds, 312
intermediate phase, of, 76–7
pure metal, 42
Michel-L ´evy colour chart, 129
Microscopy, light:
etching, 126
hot-stage, 129–30
illumination, bright- and dark-ﬁeld, 126
magniﬁcation, 127
microhardness testing, 130–1
numerical aperture (NA), 127
objective lens, 126
Burch reﬂecting, 130
oil-immersion, 127
ocular lens, 126, 127
parfocalization, 127
phase-contrast, 127–8
polarized light, 129
quantitative, 131–2
grain size, 131inclusions, 131
stereological notation, 131
resolution, 126
tube length, 127
Miller-Bravais indices, 15–16
Miller indices, 14
Mineralizers, 25
Miscibility, solid seeSolid solution
Modiﬁers, seeGlass
Modulus of rupture (MoR), 201, 321, 411
Moduli, elastic, 197, 203, 321, 396
Molecular mass distribution (MMD):
in polymers, 33, 360
polydispersivity index, 33
Molecular sieves, 30
Molybdenum disulphide, 22
Moment of Inertia (I), 410, 413
Monel,5 2
Monotectic reaction, 59, 61, 64
Moulding of plastics:
blow-, 357, 359
injection-, 356–7, 360
reaction injection- (RIM), 357–8
tennis rackets, 408
Mullite, 63, 335
Multiple cross-slip (Koehler), 210
Mylar, 413
n-type semiconductor, 87, 184, 380, 381
Nanocomposites, 374
N´eel temperature, 192
‘Necking’ during tensile test, 198
Nernst equation, 383
Neumann bands, 223
Neutron:
diffraction, 161–2, 179
mass absorption coefﬁcients, 162
scattering amplitudes, 162
‘thermal’, 161
Newtonian ﬂow, 345, 358
Nichrome alloy, 382
Nickel aluminides, 312–4
Nimonic alloys, 249, 295
Nishiyama orientation relation, 279Nitridation, 325–6
Non-destructive evaluation (NDE) of ceramics, 323, 337
Notch-sensitivity, seeFracture; Impact testing
Nuclear ﬁssion, 88, 122, 161
Nucleation and growth processes:
defect tetrahedra, 108
glass-ceramics, 332
heterogeneous nucleation, 43, 82
homogeneous nucleation, 42, 81–2, 332
nucleating agents (inoculants), 45, 333
nucleation in solids, 82–3
oxidation, 378
pearlite formation, 276–8
precipitation-hardening, 53, 259–60, 270–1
recrystallization, 239–42spherulite formation in polymers, 40
twinned crystals, 222–3
void formation, 104, 292, 371
Nylon, 355, 359, 366, 409
Ophthalmic materials (lenses), 404
Optic axes of crystals, 129
Optical ﬁbres, 195
Optical properties, 195–6, 339
Ordering of atoms:
effect on physical properties, 179–80
entropy of disorder, 49–51
irradiation effects, 123–4
magnets, in, 191–2
order-disorder transformation, 60, 79–80
ordered solid solutions (superlattice), 79, 113–4, 178,
192, 231
short-range, long-range 11–12, 177–8
work-hardening, effect of, 231–2
Orowan loops, 231
Ostwald ripening, 272
Overvoltage, 383
Oxidation of metals:
kinetics, 378–80
logarithmic rate law, 379–80parabolic rate law, 379
thermodynamics, 376–8
Pacemaker, heart, 403
p-type semiconductors, 87, 184, 380, 381
p-n-psemiconductor, 184–5
Paris-Erdogan (fatigue) equation, 295–6
Particles, precipitate:
coarsening of, 272–3
stability of, 74
Pauli Exclusion Principle, 2, 9, 190
Pauling Rules, of coordination, 22–4
Pearlite, 60, 276–8
Peierls-Nabarro stress, 207, 213, 280, 312
Periodic Table, 4–7, 74, 151
Peritectic reaction:
in binary systems, 57–8, 60
in ternary systems, 69
Peritectoid reaction, 58
Permalloys , 191
Permittivity, 193
Persistent slip band (PSB), 255–7
Phase, 48
434Index
Phase diagrams:
principles:
arrest points, 60
binary, 52double-reciprocal, 327
Gibbs triangle, 65
Lever Rule, 52, 56limitations, 59–60
liquidus, 52
miscibility gap, 123Phase Rule, 64
solidus, 52
solvus, 52ternary, 65–72tie-line, 52, 64, 66, 70
tie-triangle, 65
unary, 48
systems;
Al-Cu, 78, 259–60
Al
2O3/NULSiO2,6 3
Au-Ni, 73
Au-Pt, 73
Cr-S-O, 382Cu-Ag, 73Cu-Be, 53
Cu-Pb, 61–2
Cu-Sn, 78Cu-Zn, 60, 78
Fe-C, 60–1, 274
Fe-Cr, 298Fe-Ni, 298
MgO /NULAl
2O3/NULSiO2, 70–2
Mg-Si, 59Ni-Cu, 52, 73
Ni-Pt, 73
Ni-S-O, 64–382Pb-Sn, 57Si-Al-O-N, 327
Ti-Al, 309
Ti-Cu, 309Ti-V, 309
ZrO
2/NULY2O3, 330
Phase equilibrium:
Class I reactions, 68
Class II reactions, 69
Class III reactions, 69four-phase, 68–9
two-phase, 52–6
three-phase, 56–8, 61–8
Phase Rule, 48–9, 64Phase transformations:
austenite-bainite, 282
austenite-martensite, 278–82ceramics, 63
conversions, 24–5
devitriﬁcation, 31diffusionless, 275
inversions, 24
order-disorder transformation, 60pure metal, 48solidiﬁcation of pure metal, 42
speciﬁc heat, changes in, 171
thermodynamical aspects, 50volumetric changes, 169
zirconia, 330–31
Phenol-formaldehyde resin (P-F; Bakelite), 36, 37, 357Piezoelectric effect, 194
Pilling-Bedworth (P-B) ratio, 379Pistons, diesel, 371Plasma-spray method of coating, 391Plasmon interactions, 142, 153–4Platinum phthalocyanine, 117
Plasticity, macroscopic, 235–7
Poisson ratio, 197, 202Polarization, 193, 194Polarized light microscopy, 129
spherulites in polymers, 40
Polyacrylonitrile (PAN), 366, 408Polybutadiene, 36Polybutylene (PB), 353
Polycarbonates, 354
Polychloroprene, 36, 354Polyester resin, 37, 366Polyether ketone (PEEK), 366, 409Polyethylene (PE), 33, 39, 41
linear low-density (LLDPE), 353low-density (LDPE) and high-density (HDPE), 34, 38,
353
ultra-high molecular weight (UHMPE), 353
Polygonization, 238
Polyimides (PI), 367Polyisoprene (natural rubber), 36, 354Polymerization:
condensation polymerization, 37copolymerization, 35degree of ( n),32–3
vulcanization, 35
Polymethyl methacrylate (PMMA), 38, 352, 357
Polypropylene (PP), 34, 35, 39, 130, 353, 354, 355, 359,
366
Polystyrene (PS) 34, 38, 40, 352, 354, 355, 356Polytetraﬂuoroethylene (PTFE),352, 366Polytypoids (polytypes), 328, 334Polyvinyl acetate (PVAc), 34Polyvinyl butyrate (PVB), 347
Polyvinyl chloride (PVC):
plasticized, 34, 352, 353, 357unplasticized (UPVC), 353
Porosity, gas:
scavenging treatment of melts, 45–6Sievert’s relation, 45
Pourbaix diagram, 384Powder (Debye-Scherrer) method of X-ray analysis, 136,
142
Powders, ceramic 322–3, 324–5, 334
Preferred orientation:
annealing texture, 233cube texture, 191, 245deformation textures, 232–3Goss texture, 146, 243recrystallization texture, 245texture transition, 233
Preferred (Renard) numbers, 127
Prepregs (pre-impregnated shapes), 366Proof-testing, 201, 348Property ratios, speciﬁc:
E//SUB, 321, 410, 411, 412, 413, 416
MoR/ /SUB, 411
K
lc//ESCy, 286, 287
/ESCy//SUB, 169, 369, 407, 413
Prosthetic materials:
ear implants, 402heart valves and arteries, 402–3
Index435
maxillofacial surgery, 401
plastic surgery, 400
tissue repair, 403
Pykecrete , 361
Pyroelectric materials, 194
Quantum theory, 2–4, 170
Radiant tubes (gas-ﬁred furnaces), 336
Radiation damage:
damage cascades, 121–3
displacement spike, 88
electron miroscopy, 149
growth and swelling, 121–3
induced precipitation, 123
induced segregation, 123microscopy, 149
neutron ‘annealing’ of metals, 90
ordered alloys, 123–4
radiation hardening, 225
thermal spike, 88
void formation, 104
Radiography, 133Reaction-sintering (bonding), 325, 335
Read-Shockley formula, 97
Reciprocal lattice, 141, 148, 156
Recovery stage of annealing, 86, 237–8, 246
Recrystallization, 146, 239–42, 243, 293, 319, 342
REFELsilicon carbide, 334
Refractories:
properties:
general, 25, 29, 62–4
modulus of rupture, 201
pyrometric cone equivalent (PCE), 62
refractoriness, 63, 322
spalling, 322
types:
alumina, 63, 323–4
aluminosilicate 62–3
carbon, 337
insulating, 322
mullite, 63silica, 63
silicon carbide, 334–5
zirconia, 330–1
Relative valency effect, in alloying, 73, 74
Relaxation modulus (polymers), 351
Relaxation time (anelastic), 176, 359
Reptation in polymers, 41Resins, thermosetting, 36–8, 357–8, 415
Resolution, 126
Reversion (retrogression), 260
Rubber:
decomposition, 164
hard (Ebonite), 35
natural, 354repeat units, 36
silicone, 36, 371
styrene-butadiene-, 36, 354
SI units, 420–1
S/NULNdiagram (fatigue), 200
Schmid’s Law, 233
Season-cracking of brass, 386
Secondary ion mass spectrometry (SIMS) 163–4
‘Seeds’ in glass, 117Segregation:
cellular microsegregation, 54–5
inverse, 46
normal, 46X-ray analysis of, 141
Selected area diffraction (SAD), 148
Semiconductors, 87, 103, 138, 183–5, 195, 336, 340, 392Sensitization of austenitic steels, 386
Shape-memory effect (SME), 315
‘Sharkskin’ (plastics), 360Shear strength of crystals, theoretical, 90–1
Shear stress for slip, resolved 203–4
Sheet moulding compounds (SMC), 357, 366Shrinkage:
ﬁring, 325
plastics, 361
silicon nitride, 326solidiﬁcation, 43
SI units, 420–1
Sialons, 326–9Sievert relation, gas, 45
Silica, 24–5, 30
Silicates 27–30Silicon carbide, 24, 334–7Silicon-lithium detector, 152
Silicon nitride, 326
hot-isostatically-pressed (HIPSN), 326hot-pressed (HPSN), 326
reaction-bonded (RBSN), 325–6
Single crystals:
polyethylene, 39
production for research, 47
slip and lattice rotation, 204–5stress-strain curves, 226
turbine blades, 46, 250, 307
X-ray diffraction analysis, 135
Sink-marks (plastics), 361Sintered aluminium powder (SAP), 242, 250
Sintering, 119, 243, 322, 325, 330
Size factor, in alloying, 73, 77Skiing boots bindings, skis, poles, 417
Slip:
comparison with twinning, 203critical resolved shear stress, 205
dislocation movement, 92–4, 110–1
lines and bands, 205, 211multiple, 205–6
overshooting of primary system, 206
persistent slip band (PSB), 255–6resolved shear stress, 203–4systems in metals, 204
see alsoCross-slip
Snowboarding equipment, 416Sol-gel process, 323
Solders, 56
Solid solution:
ceramic, 326
complete miscibility in ternary system, 66
coring in, 53–4extended (continuous), 52interstitial, 76
ordered, 79
Primary (terminal), 52–3, 74–5solvus, 53
substitutional, 73, 79
see alsoHume-Rothery Rules
436Index
Solidiﬁcation:
cellular front, 54–5
dendritic, 43–4
directional (DS), 46–7, 374kinectics, of, 81–2
plane-front, 43–4
pure metal, of, 42volume changes, 170
Solidus, 52
Solution heat-treatment, 259–60Spark plugs, 324
Speciﬁc heat (capacity), 170–1, 179
Speciﬁc modulus, 321Spherulites, seeCrystallinity in polymers
Spinels:
degree of inversion, 27
ferrospinels (ferrites), 27inverse, 27
oxide scale, 381
structure, 26–7
Spinodal decomposition, 273–4
Sputtering yield (Y), 389–90
Squeeze-casting, 370Stacking fault:
ceramics, in, 103, 115–6
corrosion, effect on, 386
cross-slip, 101–2energy, 48, 98, 100
extrinsic, 102
imaging in electron microscope, 158, 159intrinsic, 102, 105
ordered structures, 113–4
structure, 99–102, 112tetrahedra, 93, 104, 107–8
width, 101
work-hardening, 227
Stacking sequences:
cubic structures, 19, 112
fcc crystals, 99, 102
hexagonal structures, 19, 110–1intercalation compounds, 343–4
precipitation-hardening, 269
pyrolytic graphite, 341–2semiconductors, 103
Steatite:
low-loss-factor, 70porcelains, 70
Steels, types of:
alloy, 278, 298–9, 302–3austenitic (stainless), 291, 298, 303designation (BS) of steels, 302–3
dual-phase (DP), 300–1
duplex, 416high-strength low-alloy (HSLA), 286, 299–30
maraging, 299, 416
mechanically-alloyed (MA), 301–2non-strain-ageing, 212
plain carbon, 277, 297–8
Stereographic projection, 16
preferred orientation, 232–3slip, 205
Thompson tetrahedron, 105
Stiffness constants, elastic, 202Stirling’s approximation, 85
‘Stones’ in glass, 117
Strain-age hardening, 211, 215, 217–8Strain-anneal technique, for single crystals, 47
Strain-hardening, seeWork-hardening
Strain ratio (R), 234
Strength-probability-time (SPT) diagrams, 348
Strengthening, seeHardening
Stress:
chemical, 89
cycles (fatigue), 252–4
ﬂow, 203, 206, 219, 233, 235, 268
intensity factor (K), 286
nominal, 197
Peierls-Nabarro, 207, 213, 288, 312
relaxation in polymers, 351, 359–60
resolved shear, 203–4, 220, 222
tensor, 202
true, 198
yield, variation with temperature and strain rate, 208–9
Stress-corrosion:
ceramics, of, 348
cracking (SCC), 386
Stress-recrystallization, 342
Stress-strain curve, 197, 226–7, 362Stretcher strain markings, 212
Stroh (fracture) mechanism, 288
Styrene-butadiene-rubber (SBR), 36, 354
Superalloys:
alloying elements, 305–8
eutectic (NITAC, COTAC), 374
hot corrosion of, 64
Superconductors, 26, 181, 185–7
Superlattice, seeOrdering of atoms
Superplasticity, 220–1, 317–8
Surface (interfacial) energy:
ductile failure, 293
grain growth, 242–3
hydrogen embrittlement, 291
nucleation, inﬂuence on, 81–2
particle-coarsening, 272–3
sintering, 243
triple junctions, 99
Surgical materials seeProsthetic materials
Swell, degree of, 359
S y m m e t r yi nc r y s t a l s :
cubic, 17
elements, 17
Laue patterns, 135
point and space groups, 18
tetrahedral, 18
Synchro-shear (Kronberg), 116
Synchrotron radiation studies (SRS), 162–3
Tacticity, in polymers; syndio-, iso- and atacticity, 35, 39
Talc (French chalk), 9, 30
TD (thoria-dispersed)-nickel, 250, 295, 307
Temper embrittlement, 291
Tempering of martensite, 282–3
Tennis racket frames and strings, 407–9
Tensile test, 198, see alsoYielding, discontinuous
Thermal analysis, 164–6
Thermal expansion, 168–70, 372, 407
Thermistor (PTC), 185
Thermodynamic criteria for equilibrium:
entropy, 49–50, 74–5, 374
free energy, 49–50
aqueous corrosion, 382–4
oxidation of metals, 376–82
Index437
recrystallization, 239
transformation, of, 171–2variation with temperature/composition, 50, 75
heat content, 49
Thermo-mechanical (THT) treatments, 283Thermocouple sheaths, 323Thermoforming of plastics, 356–8Thermogravimetric analysis (TGA), 164, 379
Thermoplastics, 32–5
adhesive, 415copolymer, 35ﬂow defects 360–1molecular mass distribution, 33processing, 356–7structural repeat units, typical, 35tacticity, 35
Thermosets, 36–8, 357–8, 375, 415Thompson tetrahedron:
bcc crystals, 112–3cph crystals, 108–12
defect (stacking fault) tetrahedra, 111–2
fcc crystals 106–7ionic crystals, 114–5stair-rod dislocations, 107
Throwing power, 388Time-temperature-transformation (TTT) diagrams, 274–6,
281, 284
Titanium alloys, 308–12, 410, 414
˛-stabilizers, in, 308
ˇ-stabilizers, in, 308
commercial, 310–11processing, 312
Titanium aluminides, 314–15
Tool tips, 329
Transducers, 194Transformation-toughening (zirconia), 330Transformer laminations, 243Transistor, 184Transmutation of elements, 88Tresca yield criterion, 235–6Turbine blades:
ceramic, 322directional solidiﬁcation of, 46–7superalloys, 305–8
Twins:
annealing, 244
boundary, 98–9boundary energy, 101comparison with slip, 203crystallography, 221–2dislocation (pole) mechanism, 223–4fracture, 224impurities, effect of, 223prestrain, effect of 223stacking sequence, 102, 244
Tyres, automobile, 353
Undercooling, 42
constitutional, 54–5
effect on rate of precipitation, 81
Uranium, 122Urea-formaldehyde (U-F) resin, 36, 415
Vacancies:
activation energy of formation, 89activation energy of migration, 89chemical stress, 89–90
clustering, 104, 120, 269creep mechanisms, 247–9deﬁnition, 84di-vacancies, 89diffusion of, 174–5emission, 122equilibrium concentration, 85
fatigue, 254
Frenkel defect (vacancy-interstitial pair), 86precipitation, role during, 268–71Schottky defect (vacancy pair), 86self-diffusion, 86, 174sinks, 85, 89, 117, 122sources, 85tri-vacancies, 89
Vacuum melting and degassing, 45Vapour deposition:
chemical (CVD), 323, 342, 368, 388physical (PVD), 388–90
plasma-assisted chemical (PACVD), 388
plasma-assisted physical (PAPVD), 390
Varistor, 185Vegard’s Law, 168Viscoelasticity, 35, 351, 359Viscosity:
glasses, 345–6thermoplastic melts, 358–9
Voids:
debonding in composites, 371ductile fracture, 104, 293fatigue failure, 256–8formation of, 90, 104
gas-ﬁlled, 104
irradiation swelling, 122–3sintering, 119
von Mises yield criterion, 220, 287Vulcanization, 35Vycorglass, 48, 333
Wagner-Hauffe Rule, 380
Waste management (plastics), 354–5Wave number, 181Weld decay, 386Whiskers, 284, 369Wiedemann-Franz law, 181
Widmanst ¨atten structure, 53, 83, 262
‘Windows’, ceramic, 196Wood:
anisotropy, 407cell structure, 406properties, 407types, 407
Work (strain)-hardening, 226–32
brittle behaviour, 289–90creep, during, 246–7dislocation-dislocation interaction, 212jog theory, 93–4
Lomer-Cottrell barrier, 103, 107
relation to slip, 206Taylor model, 226
X-ray diffraction:
methods of analysis:
diffractometry (XRD), 137–8Laue, 135, 261
438Index
X-ray diffraction: ( cont.)
topography, 138powder (Debye-Scherrer), 136, 179
principles:
‘absent’ reﬂections, 139–40, 141asterism, 238, 267
atomic scattering factor, 139
Bragg law, 134determination of lattice parameters, 140determination of solvus, 140intensity of diffraction, 138–40line-broadening, 140–41reciprocal lattice, 141–2reﬂection (line) number (N), 134small angle scattering (SAS), 141, 261, 262
structure-factor equation, 139–40
X-rays:
absorption coefﬁcients, 133, 162characteristic, 133, 150–2continuous (‘white’) spectrum, 133, 161diffraction by crystals, 134extended X-ray absorption ﬁne-structure spectroscopy
(EXAFS), 163
ﬁltering, 134
intensity measurement, 138
scattering amplitudes, 162Si-Li detector, 151
wavelength- and energy-dispersive spectrometers, 150–1
YBCO (1–2-3 compound) superconductor, 187
Yielding, discontinuous:
effect of overstraining, 211
effects of temperature and grain size, 217–8
L¨uders band formation, 211–2
ordered alloys, 214strain age-hardening, 211yield point (upper, lower), 211
Young’s modulus, 197, 203, 321 see alsoProperty ratios
Yttria, 326, 330Yttrium-aluminium-garnet (YAG), 328
Z(AF) micro-analysis technique, 152
Zener drag equation, 242–3Zeolites, 30Zirconia, 330–1
fully-stabilized cubic (CSZ), 330partially-stabilized (PSZ), 330, 331refractories, 330–1tetragonal zirconia polycrystal (TZP), 330, 331toughened alumina (ZT(A)), 331
Zone-reﬁning, 46, 55–6, 185
