Repository: Ketankham/chatbot-meta-books

File: reed-hill-book.txt (part 44 of 48)
bypassing of precipitates. Some of the additives also strengthen the matrix. Among the var-
ious alloying elements, Mg, Cu, and Zr are the most widely used. Figure 20.12 shows the
effect of various alloying elements on the ductility and yield strength of Al-Li- Xalloys,
where Xcorresponds to the added alloying element. Table 20.3 compares the properties of
a commercial Al-Li alloy with those of selected Al-based alloys that are widely used in the
aerospace industry.
Magnesium additions increase the strength of Al-Li alloys by solid solution strength-
ening of the matrix and by enhancing the /H9254/H11032precipitations. In aged Al-Li-Mg alloys,
magnesium additions produce a 50 MPa increase in yield stress for each weight percent
addition if the magnesium concentration is less than 2 percent. Additions beyond 2 percent
give a 20 MPa increase for each weight percent addition, which is similar to the effect in
Al-Mg alloys. The latter is due to the fact that magnesium reduces the solubility of
lithium in the matrix and thus increases the precipitation of the /H9254/H11032phase. Magnesium
additions greater than 2 weight percent promote the formation of the equilibrium
Al2LiMg phase.20Its structure is fcc with a lattice parameter of 1.99 nm. The Al2LiMg
phase precipitates as rods with a /H20855110 /H20856growth direction. The orientation relationship
with the alpha matrix is:
(110)Al2LiMg/H20841/H20841(110)/H9251; (110)Al2LiMg/H20841/H20841(111)/H925120.2
Hence, Al2LiMg is semicoherent and exhibits accommodation dislocations. The formation
of Al2LiMg from solid solution has been reported to proceed as follows:
Supersaturated /H9251:/H9254/H11032:Al2LiMg 20.320Ch20.qxd  11/6/08  4:01 PM  Page 666
667 20.6 Aluminum-Lithium AlloysTABLE 20.3 Comparison of Typical Mechanical Properties for Aluminum Alloys in Peak Aged Condition.
Average 
Tensile and
Compressive Shear Endurance Limit
Alloy and Approximate Nominal Tensile Strength, Yield Strength, Elongation Modulus 103, Strength (500 /H11003106cycles)
Temper Composition MPa MPa Percent MPa MPa MPa
X2020-T6 Al-4.5 Cu-1. Li-0.5 Mn-0.2 Cd 579 531 3 77.2 338 159
2024-T86 Al-4.4 Cu-1.5 Mg-0.6 Mn 517 490 6 73.1 310 124
7075-T6 Al-1.6 Cu-5.6 Zn-2.5 Mg-0.2 Cr 572 503 11 71.7 331 152
7079-T6 Al-0.6 Cu-4.3 Zn-3.3 Mg-0.2 Mg-0.2 Cr 538 469 14 71.7 310 152
7178-T6 Al-2.0 Cu-6.8 Zn-2.7 Mg-0.23 Cr 607 538 11 71.7 359 152
From Balmuth, E. S., and Schmidt, R., in Aluminum-Lithium Alloys, edited by T. H. Sanders, Jr . and E. A. Starke, Jr. TMS-AIME, Warrendale, Pennsylvania, 1981.20Ch20.qxd  11/6/08  4:01 PM  Page 667
Chapter 20 Selected Nonferrous Alloy Systems 668
002004006008001000Tensile strength, MPa
Ultimate tensile strength, ksi12001400160018002000400 800 1200 1600
150 300
Temperature, °CTemperature, °F
450
(A) (B)600 750 9000255075100125150175200225250275
00255075100125150Specific tensile strength, MPa per g/cm3
Specific tensile strength, ksi per lb/in3
175200225250275300400 800 1200 1600
150 300
Temperature, °CTemperature, °F
450 600 750 9000100200300400500600700800900100011001200
Tensile strength
4340 (mod)
4340 (mod)H11 die steel
H11 die steel
2024-T86 aluminum alloy2024-T86 aluminum alloyTitanium
alloysTitanium
alloysph stainless
steels ph stainless
steelsFully heat
treated titanium
β alloyFully heat
treated titanium
β alloyTensile strength
Density
FIG. 20.13 Comparison of short-time tensile strength and tensile strength/density ratio for titanium alloys, three
classes of steel, and 2024-T86 aluminum alloys included for annealed alloys with less than 10 percent elongation or
heat-treated alloys with less than 5 percent elongation. (From ASM Handbook , Volume 2, Properties and Selection:
Nonferrous Alloys and Special-Purpose Materials, 1990. Reprinted with permission of ASM International (R). All
rights reserved. www.asminternational.org)The Al2LiMg compound has also been observed to precipitate heterogeneously both
within the matrix and at grain boundaries, which implies it forms independently of the /H9254/H11032
intermediate precipitate.
Zirconium is added to Al-Li alloys primarily as a grain reﬁner. It forms an intermetal-
lic compound, Al3Zr, which has a tetragonal (DO23) structure. This intermetallic com-
pound is stable at high temperatures and resists coarsening. Hence, it cannot be
manipulated or affected by subsequent processing. It has also been reported that zirconium
reduces the solubilities of lithium and magnesium in aluminum.21
20.7 TITANIUM ALLOYS
Titanium and its alloys are widely used as structural materials in the aerospace and chem-
ical industries because of their lower density combined with high strength and corrosion
resistance. The low density of titanium, 4.5 Mg/m3, as compared with approximately 
7.8 Mg/m3for steels and superalloys, offers the possibility of substantial reductions in air-
frame weight and increased thrust/weight ratios of their jet engines. As shown in Fig. 20.13,20Ch20.qxd  11/6/08  4:01 PM  Page 668
669 20.7 Titanium Alloys
the tensile strength/density ratios of titanium alloys are considerably higher than those of
steels and aluminum alloys at ordinary temperatures. The yield strength/density ratios of
titanium alloys are also higher than those of steels and aluminum and magnesium alloys.
It is because of this property that titanium alloys have been widely used instead of iron or
nickel-based alloys in aerospace applications. In addition, the high melting point of the
metal (2093 K) places titanium among the refractory metals, making it attractive for many
high temperature applications. However, the chemical behavior of the metal normally lim-
its the application of titanium alloys to low to moderately elevated temperatures. At low
temperatures, titanium passivates and becomes almost completely inert to most mineral
acids and chlorides. At high temperatures, on the other hand, titanium oxidizes quickly and
its properties are greatly altered by the adsorption of oxygen interstitials from the air. It
should be noted that heating titanium in air results not only in oxidation but also in disso-
lution of oxygen and nitrogen in the surface layers of titanium, causing solid-solution
hardening of the surface. The thickness of the “air contaminated layer” depends on the tem-
perature as well as the dissolution time. Normally, this layer is removed by machining or
other means prior to using the alloy because the presence of the air contaminated layer
reduces the fatigue strength and ductility. Pure titanium undergoes an allotropic transfor-
mation at about 1158 K; it changes from the close-packed hexagonal crystal structure to
the body-centered cubic crystal structure. The high-temperature bcc phase, called the beta
phase, has a lattice parameter of 0.332 nm at 1200 K and a density of about 
4.35 Mg/m3. For the low-temperature hcp phase, called the alpha phase, a/H110050.29503 nm,
c/H110050.468312 nm, and c/a/H110051.5873. The room temperature density of /H9251is 4.507 Mg/m3.
The beta to alpha transformation in pure titanium occurs very easily and cannot be
suppressed by rapid quenching. Because of this, it is widely believed that the transforma-
tion is a diffusionless martensitic transformation, rather than one that is diffusion con-
trolled. Figure 20.14 shows a proposed mechanism by which the bcc structure transforms
(110)
(A) (B) (C)70°32’60°
AA
B B
C C
FIG. 20.14 The diffusionless transformation of /H9252titanium to /H9251titanium. 
(A)A bcc unit cell of /H9252titanium; (B)an array of the cells shown in (a), with
a potential hcp cell outlined; (C)shear of the cell in (B) into the hcp cell of 
/H9251titanium. (From Brick, R. M., Pense, A. W., and Gordon, R. B., Structure
and Properties of Alloys , 4th Ed., McGraw-Hill, New York, 1977. Used with 
permission.)20Ch20.qxd  11/6/08  4:01 PM  Page 669
Chapter 20 Selected Nonferrous Alloy Systems 670
to hcp. In order to form the hexagonal cell, it is necessary to change the angle ABC from
70°32 /H11032to 60°. This can be accomplished by a shear on the (112) plane and in the /H20855111/H20856
direction of the bcc structure. Additional contraction and expansion of the cell edges, plus
displacement of the center atom, will then result in the formation of the hcp structure.
The allotropic phase transformation temperature of titanium depends strongly on
the amount and nature of the alloying elements. Some alloy additions tend to raise thetransformation temperature. These are called alpha (
/H9251) stabilizers . Others lower this tem-
perature and are called beta(/H9252) stabilizers . Among the former elements, carbon, oxygen,
nitrogen, and aluminum are the most important; their phase diagrams are shown in Fig. 20.15. Carbon, oxygen, and nitrogen are rapidly absorbed by titanium when the metalis hot, and consequently some of these elements are expected to be present in all of thecommercial grades of titanium. In addition, all of these elements harden and solutionstrengthen 
/H9251titanium. Aluminum has signiﬁcant solubility in both alpha and beta phases,
and because of this, it strengthens both phases.
The elements that lower the transformation temperature and stabilize /H9252can arbi-
trarily be divided into two classes: (1) those that undergo eutectoid transformations,such as chromium, iron, copper, nitrogen, palladium, cobalt, manganese, and hydrogen,and (2) those that are isomorphous with 
/H9252at high temperatures and form /H9251/H11001/H9252equi-
librium phases at ordinary temperatures. Examples of these two classes are shown inFig. 20.16. Among the latter are molybdenum, tantalum, vanadium and niobium. Theseelements have limited solubility in the alpha phase. In general, beta stabilizers impartsolid-solution hardening to the beta phase but, in contrast with the alpha stabilizers,affect the alpha phase very little. Consequently, a combination of alpha and beta stabi-lizers can be added to the two-phase alpha and beta alloys, in order to strengthen bothphases. Zirconium and hafnium are called sister elements of titanium because they areisomorphous with both the alpha and beta phases.
20.8 CLASSIFICATION OF TITANIUM ALLOYS
Commercial titanium alloys are classiﬁed as “ /H9251or near /H9251alloys,” “ /H9251/H11001/H9252” and “ /H9252” alloys.
Table 20.4 gives a summary of some of these alloys. The table also lists different grades ofcommercially pure titanium. It should be noted that the various grades of pure titaniumdepend on the impurity content, most notably oxygen and iron. Higher purity grades con-tain lower levels of interstitials and have lower strength, hardness, and transformationtemperatures than lower purity grades. As shown in Table 20.4, the yield strength of theunalloyed grades vary from 170 MPa to 485 MPa, depending on the impurity and inter-stitial contents. Unalloyed grades of titanium account for about 30 percent of total tita-nium production, as compared with 45 percent for the most widely used Ti-6Al-4V, and25 percent for all other remaining alloys.
20.9 THE ALPHA ALLOYS
Alpha alloys contain alpha stabilizers such as Al and Sn, singly or in combination, and arehcp at ordinary temperatures. Aluminum has a strong solid-solution hardening effect ontitanium, as may be seen in Fig. 20.17, but it also reduces the ductility. The addition of tinalso strengthens 
/H9251titanium, however, without a signiﬁcant loss of ductility. In many
instances, both alloying elements are added together as in the commercial Ti-5Al-2.5Snalloy. The 
/H9251titanium alloys are generally categorized by good strength, toughness, creep20Ch20.qxd  11/6/08  4:01 PM  Page 670
Weight percent carbon10 15
(A)20 25 30 35 050010001500200025003000
530
Liquid
LiquidTiC
TiC  + graphite~30
~0.5 ~10
~132776 °C3067 °C
1648 °C
920°C
~1885 °C
~1250 °C
940°C1842 °C 1870 °CTinO2n-1
Ti2OTiO2 (nutite)
–βTi1–xO –βTi2O3
–αTi1–xO
Ti3O
Ti3O2Higher magneli phasesαTiO882°C1720
1620(βTi)
(βTi)
(αTi) βTiOγTiO40Atomic percent carbon
50 60 01 02 0
TiTemperature, °C
(αTi)
Weight percent oxygen10 15 20
(B)25 30 40 45 04006008001000120014001600180020002200
530 40Atomic percent oxygen
50 60 01 02 0
Ti3570Temperature, °C
FIG. 20.15 Phase diagrams of titanium with selected /H9251stabilizers. (From Massalski, T.B., Binary
Alloy Phase Diagrams , ASM, 1990. Reprinted with permission of ASM International (R). All rights
reserved. www.asminternational.org)20Ch20.qxd  11/6/08  4:01 PM  Page 671
Chapter 20 Selected Nonferrous Alloy Systems 672
FIG. 20.15 (cont.)Weight percent nitrogen10
(C)20 15 0500100015002000250030003500
520 30Atomic percent nitrogen
40 50 01 0
TiTemperature, °CLiquid
LiquidTiN
1100 °C
800°C8 111050 °C
δ’
δTi2N2020 °C
882°C1670 °C
665°CSUPERLATTICE STRUCTURES660.452 °CTiAl
Ti3Al
TiAl3
(Al)TiAl2 αTiAl3–1125–12852350 °C3290 °C
882°C16704.07.0 10
1.9
(βTi)
(αTi)
(αTi)(βTi)
Weight percent aluminum
(D)05006001200
10Atomic percent aluminum
01 0
Ti Al20 30 40 50 60 70 80 90 1007008009001000110013001400150016001700180020 30 40 50 60 70 80 90 100Temperature, °C20Ch20.qxd  11/6/08  4:01 PM  Page 672
Weight percent chromium
(A)06001200
10Atomic percent chromium
01 0
Ti Cr20 30 40 50 60 70 80 90 1008001000140016001800200020 30 40 50 60 70 80 90 100Temperature, °CγTiCr2
βTiCr21670 °C
1670 °C
1310 °C
984°CTi2Ni
TiNi3
942°C
765°C
630°C882°C1380 °C
1118 °C
TiNi1455 °C
(Ni)882°C~1220 °C
~800 °C~1270 °C1370 °C1410 °C1863 °C
667°C(βTi, Cr)
(βTi)
(αTi)(αTi)αTiCr2Liquid
Liquid
Weight percent nickel
(B)0700
6001200
10Atomic percent nickel
01 0
Ti Ni20 30 40 50 60 70 80 90 1008009001000110013001400150016001700180020 30 40 50 60 70 80 90 100Temperature, °C
FIG. 20.16 Phase diagrams of titanium with selected beta stabilizers. (From
Massalski, T.B., Binary Alloy Phase Diagrams , ASM, 1990. Reprinted with permis-
sion of ASM International (R). All rights reserved. www.asminternational.org)20Ch20.qxd  11/6/08  4:01 PM  Page 673
Chapter 20 Selected Nonferrous Alloy Systems 674
Weight percent molybdenum
(C)0600
4001200
10Atomic percent molybdenum
01 0
Ti Mo20 30 40 50 60 70 80 90 1008001000140016001800200022002400260020 30 40 50 908070 60 100Temperature, °C
(αTi)
(αTi)(βTi, Nb)(βTi, Mo)
882°C
1670 °C
882°C2469 °C~850 °C
~695 °C
~211670 °C2623 °C
Liquid
Liquid
Weight percent niobium
(D)0600
4001200
10Atomic percent niobium
01 0
Ti Nb20 30 40 50 60 70 80 90 1008001000140016001800200022002400260020 30 40 50 908070 60 100Temperature, °C
FIG. 20.16 (cont.)20Ch20.qxd  11/6/08  4:01 PM  Page 674
675 20.9 The Alpha AlloysTensile 0.2% yield 
Strength Strength 
(min) (min)Impurity Limits, wt%
Nominal Composition, wt% N C H Fe O 
Designation MPa ksi MPa ksi (max) (max) (max) (max) (max) Al Sn Zr Mo Others
Unalloyed grades
ASTM Grade 1 240 35 170 25 0.03 0.10 0.015 0.20 0.18 . . . . . . . . . . . . . . .
ASTM Grade 2 340 50 280 40 0.03 0.10 0.015 0.30 0.25 . . . . . . . . . . . . . . .
ASTM Grade 3 450 65 380 55 0.05 0.10 0.015 0.30 0.35 . . . . . . . . . . . . . . .
ASTM Grade 4 550 80 480 70 0.05 0.10 0.015 0.50 0.40 . . . . . . . . . . . . . . .
ASTM Grade 7 340 50 280 40 0.03 0.10 0.015 0.30 0.25 . . . . . . . . . . . . 0.2Pd
Alpha and near-
alpha alloys
Ti Code 12 480 70 380 55 0.03 0.10 0.015 0.30 0.25 . . . . . . . . . 0.3 0.8Ni
Ti-5Al-2.5Sn 790 115 760 110 0.05 0.08 0.02 0.50 0.20 5 2.5 . . . . . . . . .
Ti-5Al-2.5Sn-ELI 690 100 620 90 0.07 0.08 0.0125 0.25 0.12 5 2.5 . . . . . . . . .
Ti-8Al-1Mo-1V 900 130 830 120 0.05 0.08 0.015 0.30 0.12 8 . . . . . . 1 1V
Ti-6Al-2Sn-4Zr-2Mo 900 130 830 120 0.05 0.05 0.0125 0.25 0.15 6 2 4 2 . . .
Ti-6Al-2Nb-1Ta-0.8Mo 790 115 690 100 0.02 0.03 0.0125 0.12 0.10 6 . . . . . . 1 2Nb, 1T a
Ti-2.25Al-11Sn-5Zr-1Mo 1000 145 900 130 0.04 0.04 0.008 0.12 0.17 2.25 11.0 5.0 1.0 0.2Si
Ti-5Al-5Sn-2Zr-2Mo(a) 900 130 830 120 0.03 0.05 0.0125 0.15 0.13 5 5 2 2 0.25 Si
Alpha-beta alloysTi-6Al-4V(b) 900 130 830 120 0.05 0.10 0.0125 0.30 0.20 6.0 . . . . . . . . . 4.0V
Ti-6Al-4V-ELI(b) 830 120 760 110 0.05 0.08 0.0125 0.25 0.13 6.0 . . . . . . . . . 4.0V
Ti-6Al-6V-2Sn(b) 1030 150 970 140 0.04 0.05 0.015 1.0 0.20 6.0 2.0 . . . . . . 0.75Cu, 6.0V
Ti-8Mn(b) 860 125 760 110 0.05 0.08 0.015 0.50 0.20 . . . . . . . . . . . . 8.0Mn
Ti-7Al-4Mo(b) 1030 150 970 140 0.05 0.10 0.013 0.30 0.20 7.0 . . . . . . 4.0 . . .
Ti-6Al-2Sn-4Zr-6Mo(c) 1170 170 1100 160 0.04 0.04 0.0125 0.15 0.15 6.0 2.0 4.0 6.0 . . .
Ti-5Al-2Sn-2Zr-4Mo-4Cr(a)(c) 1125 163 1055 153 0.04 0.05 0.0125 0.30 0.13 5.0 2.0 2.0 4.0 4.0Cr
Ti-6Al-2Sn-2Zr-2Mo-2Cr(a)(b) 1030 150 970 140 0.03 0.05 0.0125 0.25 0.14 5.7 2.0 2.0 2.0 2.0Cr, 0.25Si
Ti-10V-2Fe-3Al(a)(c) 1170 170 1100 160 0.05 0.05 0.015 2.5 0.16 3.0 . . . . . . . . . 10.0V
Ti-3Al-2.5V(d) 620 90 520 75 0.015 0.05 0.015 0.30 0.12 3.0 . . . . . . . . . 2.5V
Beta alloysTi-13V-11Cr-3Al(c) 1170 170 1100 160 0.05 0.05 0.025 0.35 0.17 3.0 . . . . . . . . . 11.0Cr, 13.0V
Ti-8Mo-8V-2Fe-3Al(a)(c) 1170 170 1100 160 0.05 0.05 0.015 2.5 0.17 3.0 . . . . . . 8.0 8.0V
Ti-3Al-8V-6Cr-4Mo-4Zr(a)(b) 900 130 830 120 0.03 0.05 0.020 0.25 0.12 3.0 . . . 4.0 4.0 6.0Cr, 8.0V
Ti-11.5Mo-6Zr-4.5Sn(b) 690 100 620 90 0.05 0.10 0.020 0.35 0.18 . . . 4.5 6.0 11.5 . . .
aSemicommercial alloy; mechanical properties and composition limits subject to negotiation with suppliers. bMechanical properties given for annealed condition; may be solution
treated and aged to increase strength. cMechanical properties given for solution treated and aged condition; alloy not normally applied in annealed condition. Properti es may be
sensitive to section size and processing. dPrimarily a tubing alloy; may be cold drawn to increase strength.
(From Metals Handbook, 9th Edition, Vol., 3, American Society for Metals, Metals Park, Ohio, 1980, p. 357. Reprinted with permission of ASM Internat ional (R). All rights reserved.
www.asminternational.org)TABLE 20.4 Summary of Commercial and Semicommercial Grades and Alloys of T itanium.20Ch20.qxd  11/6/08  4:01 PM  Page 675
Chapter 20 Selected Nonferrous Alloy Systems 676
00 10 20 30 40 50 60 70 80 90 100 
123Elongation Tensile strength 
4
Composition, weight percent aluminumStress, 1000 psi Elongation, % 
56 7FIG. 20.17 The hardening of /H9251titanium by 
aluminum in solid solution. (From Brick, R. M.,
Pense, A. W., and Gordon, R. B., Structure and
Properties of Alloys , 4th Ed., McGraw-Hill, New
York, 1977. Used with permission.)
resistance, and weldability. However, unlike other titanium alloys, alpha alloys cannot be
strengthened by heat treatment. They are generally annealed or recrystallized to remove
residual stresses induced during cold working.
Alpha alloys containing extra low levels of interstitials (ELI grades), such as Ti-5Al-
2.5Sn-ELI, retain ductility and toughness at cryogenic temperatures. Because of the
absence of a ductile-brittle transformation, a property of the bcc structure, these alpha
alloys have been extensively used in cryogenic applications. Some alpha alloys contain
small additions of beta stabilizers, such as Ti-4Al-1Mo-1V, and contain some retained beta
phase. Nevertheless, since the majority of the alloys consists of the alpha phase, they
behave more like alpha alloys than alpha-beta alloys.
20.10 THE BETA ALLOYS
Beta alloys generally contain one or more of the so-called beta stabilizers, such as molyb-
denum, vanadium, or chromium. These alloys are characterized by high hardenability and
forgeability. They are, however, susceptible to a ductile-brittle transformation and are
unsuitable for low-temperature applications.
In the solution-treated conditions, beta alloys have good ductility, toughness, and
excellent formability. The most important advantage of beta alloys over alpha alloys is
that they can be age hardened to cause partial transformation of the metastable beta
phase to alpha. The age hardening process, which is commonly accomplished at 700
to 900 K, results in the formation of finely dispersed alpha particles in the retained
beta phase.20Ch20.qxd  11/6/08  4:01 PM  Page 676
677 20.11 The Alpha-Beta Alloys
Equilibrium diagram 
Beta-alphatize 
Form 
Primary α 
and β 
Primary α
 α′ or Ti
martensite
unstable βPrimary α
Coherent  α + βAge Quench Heat treatment cycle 
% β stabilizer
(A) (B) Time 
(C) Temperature 
Heat 
Reheat Cool Temperature b 
a 
β 
α + β 
α 
FIG. 20.18 Heat treatment for a typical alpha-beta titanium alloy. (A)Partial
phase diagram; (B)solution treatment; (C)subsequent aging treatment.
(From Brick, R. M., Gordon, R. B., and Phillips, A., Structure and Properties of
Alloys , 3rd Ed., McGraw-Hill, Inc., New York, 1965. Used with permission.)20.11 THE ALPHA-BETA ALLOYS
Alpha-beta alloys contain mixtures of both the alpha and the beta stabilizers such that the
alloys retain a mixture of the alpha and beta phases at room temperature.
The dual-phase structure of these alloys makes them considerably stronger than
either the alpha or beta alloys. Moreover, the alpha-beta alloys can be further strength-
ened by heat treatment. This is accomplished by quenching the alloys from the /H9251/H11001/H9252
phase ﬁeld, followed by aging at a moderate temperature. The heat treatment cycle for a
typical alloy is schematically shown in Fig. 20.18. It should be noted that the maximum
heating temperature is in the two-phase /H9251/H11001/H9252region, as marked by point ain the 
ﬁgure, in contrast with the usual age hardening of other alloys such as Al-Cu. For the lat-
ter alloys, the maximum temperature is in the one-phase region, and a single-phase solid
solution is formed prior to quenching. For alpha-beta alloys, however, heating to the all
beta phase ﬁeld, to a point such as point bin Fig. 20.18A, would result in the formation
of the beta phase with excessively large grains. The subsequent age hardening would also
be mostly at the beta boundaries, and inhomogeneously distributed. These conditions
reduce the ductility of the alloys.
When this alloy is slowly cooled from the beta region, Widmanstätten plates of alpha
initially nucleate at the grain boundaries at about 980°C. The hcp plates form with their
basal planes parallel to the {110} plane of the bcc matrix. This orientation relationship is
similar to that shown earlier for the martensitic transformation of pure Ti. Figure 20.19
schematically shows the formation of Widmanstätten plates in a Ti-6Al-4V alloy. Note that
the partial phase diagram shown in the left of this ﬁgure is an approximate isopleth for an
alloy containing 6 percent aluminum. Upon continued cooling, the plates thicken rela-
tively slowly at their broad sides which are closely matching the matrix, but grow much20Ch20.qxd  11/6/08  4:01 PM  Page 677
Chapter 20 Selected Nonferrous Alloy Systems 678
060080010006% Al1200
246
Vanadium content, wt%81 0 1 2 1 4 1 6Temperature, °Cβ
β
α
αα
α
α
ααα
ααβ
βββββα + β
αα
nucleiβ
grains
Trace
of
[110]
planes
in β
FIG. 20.19 Schematic illustration of the formation of a Widmanstätten structure in a
Ti-6Al-4V alloy by cooling slowly from above the beta transus. The ﬁnal microstruc-
ture consists of plates of alpha separated by the beta phase. (From Brooks, C.R.,
Nonferrous Alloys , Amercian Society for Metals, 1984. Reprinted with permission of
ASM International (R). All rights reserved. www.asminternational.org)
faster along the edge sides. The ﬁnal microstructure would consist of alpha plates with the
remaining beta in between them.
On the other hand, when the alloy is heated to the two-phase ﬁeld, the presence of
alpha grains inhibits excessive growth of the beta grains. Quenching of this alloy then sup-
presses the transformation of the beta phase, until it is reheated to the aging temperature.
During aging, alpha precipitate particles may form in a manner similar to that described in
the previous section on beta alloys.
It should be noted that upon quenching, beta may decompose by a martensitic type
reaction, forming a metastable phase. Depending upon the quenching temperature and
alloy composition, the spontaneous transformation product may be /H9251/H11032or /H9251”. The struc-
ture of /H9251/H11032has not yet been resolved, but it is indicated to be either face-centered cubic or
face-centered tetragonal22or hcp.23Similarly, /H9251/H11032has been identiﬁed as having either a
hexagonal22or orthorhombic23structure.
Similar to the martensitic transformation in iron base alloys, the formation of martensite
begins at the martensite start temperature, Ms, which depends on the alloy composition.
This is shown schematically in Fig. 20.20. If the amount of the beta stabilizer is such that20Ch20.qxd  11/6/08  4:01 PM  Page 678
679 20.12 SuperalloysTemperature 
% β StabilizerMs β 
α FIG. 20.20 Schematic phase diagram
showing the dependence of the martensitic-
start ( Ms) temperature of beta-stabilized
types of titanium alloys on composition.
(Reprinted from R.I. Jaffe, "The physical
metallurgy of titanium alloys", Progress in
Metal Physics, Vol 7, ed B. Chamers &
R. King, 1958, pp. 65–106, with permission
from Elsevier. http://www.sciencedirect.
com/science/journal/05028205)
itsMsis lower than room temperature, quenching of the alloy will result in the retainment
of the metastable beta phase. On the other hand, when the Mstemperature is above
room temperature, quenching results in the partial or complete formation of one of the
martensites.
The formation of the titanium martensite produces some hardening of the alloy, but
greater strength can be attained if the quenched alloy is subsequently “aged.” During aging,
some of the /H9251/H11032or /H9251decomposes to alpha and beta, but a part of the retained metastable beta
phase also decomposes to form coherent alpha precipitates in the beta matrix. Additional
details can be found in other references.24–26
It should be recognized that during the aging heat treatment another phase called ( /H9275)
may form that has an undesirable embrittling effect on the alloy. The structure and details
of the formation of /H9275are not yet fully understood.23The omega phase precipitation occurs
athermally within a narrow composition range in many titanium alloys as a result of rapid
quenching from elevated temperatures. Its structures may be either hexagonal or trigonal
depending on the solute concentration.
20.12 SUPERALLOYS
One of the most demanding applications of materials is in gas turbines of military and
commercial aircraft, as well as in other industrial turbines. Gas turbines ingest air from the
atmosphere, compress it, add fuel, and burn the mixture to produce hot inlet gases that
drive the turbine section. The turbine components exposed to the hot gas are subjected to
high-temperature oxidation, hot corrosion, creep, high-cycle fatigue, and thermal fatigue.
The alloys being used for these components are nickel-, cobalt-, and iron-base superalloys.
In addition to gas turbines, super-alloys are also used in space vehicles, nuclear reactors,
submarines, and petrochemical equipment, as well as many other high-temperature appli-
cations. Among superalloys, the nickel-base alloys are most widely used. In this section,
the physical metallurgy of these alloys is brieﬂy discussed. More detailed analysis can be
found in other references.23,27–30
The nominal compositions of typical nickel-base superalloys are shown in Table 20.5.
The oxidation and hot corrosion resistance of the alloys depend mostly on the presence of
Cr. Chromium also imparts a solid-solution strengthening to the alloy. Molybdenum, alu-
minum, niobium, titanium, and other alloy additions also contribute to solid-solution
hardening, as well as serving other functions. The alloys, however, depend for their
strength mostly upon aluminum and titanium, which allow for precipitation hardening of
the alloy. The precipitation hardening results from the formation of an ordered compound20Ch20.qxd  11/6/08  4:01 PM  Page 679
Chapter 20 Selected Nonferrous Alloy Systems 680
TABLE 20.5 Composition of Superalloys.
Composition, Percent by Weight
Alloy C Cr Ni Fe Co Ti Al B Mo Cb Others
Ni-Base
Waspaloya0.05 19.5 balance . . . 13.5 3.00 1.30 0.005 4.3 . . . 0.05Zr
Astroloy 0.05 15.0 balance . . . 15.0 3.50 4.40 0.030 5.25 . . . . . .
IN100 0.18 10.0 balance . . . 15.0 5.00 5.50 0.015 3.0 . . . 1.0V, 0.05ZrRené 95
b0.15 14.0 balance . . . 8.0 2.50 3.50 0.010 3.5 3.50 3.5W, 0.05Zr
Pyromet 31c0.05 22.7 balance 15.0 . . . 2.30 1.30 0.005 2.0 0.85 . . .
Ni-Fe Base
Alloy 901 0.05 13.5 42.7 34.0 . . . 2.5 0.25 0.015 6.1 . . . . . .Alloy 718 0.04 19.0 52.5 balance . . . 0.90 0.50 0.005 3.05 5.30 . . .Alloy 706 0.02 16.0 40.0 balance . . . 1.70 0.30 0.004 . . . 2.75 . . .Pyromet CTX-1 0.03 . . . 37.7 balance 16.0 1.75 1.00 0.008 . . . 3.00 . . .Pyromet CTX-2 0.03 . . . 37.7 balance 16.0 1.75 1.00 0.008 . . . 3.00 0.75Hf
Fe Base
A-286 0.05 15.0 26.0 balance . . . 2.00 0.20 0.005 1.25 . . . 0.30V
aWaspaloy is a registered trademark of United Technologies Corp.
bRené is a registered trademark of General Electric Corp.
cPyromet is a registered trademark of Carpenter Technology Corp.
From MiCon 78, Optimization of Processing, Properties and Service Performance Through Microstructural Control , ASTM STP 672 , American Society for Testing
and Materials, Philadelphia, 1979.
based on the chemical formula Ni3(Al, Ti), called /H9253/H11032. This phase and the matrix, which is
called /H9253, are fcc but they have different lattice parameters. The lattice mismatch between
the precipitates and the matrix creates coherency strains that impede dislocation migra-
tion, thus resulting in precipitation hardening. Therefore, the mechanical properties of thealloys depend, among other factors, upon the amount, size, and morphology of 
/H9253/H11032and the
elastic strain induced because of the lattice mismatch.
Another factor contributing to the strength and high-temperature stability of the
alloys is the presence of carbide phases such as M23C6, M6C, or MC, where M can be
chromium, titanium, molybdenum, or tungsten. The formation of the carbides has animportant effect on creep properties, but this effect is variable and depends on the alloycomposition, their size, and distribution and processing. The relative amounts of the car-bides also depend on the temperature and processing, as shown in Fig. 20.21. For exam-ple, MC forms upon solidiﬁcation of the alloy, but disappears during aging at lowertemperatures. On the other hand, M
23C6is stable at temperatures below 875°C, but not
at higher temperatures. The reaction between the two carbides can be written as
MC/H11001/H9253:M23C6/H11001/H9253/H11032 20.4
20.13 CREEP STRENGTH
Turbine blades generally experience longitudinal stresses to approximately 140 MN/m2
(/H1101520,000 psi) and temperatures of 650 to 1000°C in their airfoil section. The blade root,
on the other hand, is subjected to much higher tensile stresses, around 280 to 560 MN/m2,20Ch20.qxd  11/6/08  4:01 PM  Page 680
681 20.13 Creep Strength
Background
of fine γ ′Twinning
Grain boundary
w/M23C6
carbides
present
MC carbides Grain boundary γ ′
Matrix usually roughened
with “cooling” γ ′M23C6MC
carbideγ  ′ from
carbide
degeneration
γ ′
High
density
of γ ′M23C6MC
carbides
γ ′ from
the melt
Dendrite “backbone”Normal γ ′
Cooling γ ′
MC scriptγ ′ nodule
γ ′ film
M23C6Primary MC
particle285×
57×2850 ×
wrought alloy structures
2850 ×
Cast alloy structures
FIG. 20.21 Structures characteristic of wrought (top) and cast (bottom) nickel-base
superalloys. (From Sims, C. T., and Hagel, W. C., The Superalloys , John Wiley and Sons,
Inc., New York, 1972. Reprinted with permission of John Wiley & Sons, Inc.)
but temperatures not exceeding 760°C. The blades not only have to be strong enough to
withstand such high stresses, but they must also have adequate creep resistance.
In order to produce higher creep strengths, the alloy composition can be adjusted to
yield larger amounts of /H9253/H11032. However, such an approach is often accompanied by a reduc-
tion in ductility, which may cause premature fracture. Therefore, traditional alloy devel-
opment is limited. Great improvements in the creep performance can be made by
modifying the grain structure of the alloy, however, particularly by eliminating grain
boundaries that are normal to the stress direction. In general, grain boundaries con-
tribute to creep and eventual failure of the materials by grain boundary sliding and void
formation. It is because of this that large-grain specimens generally have better creep
performance than ﬁne-grain ones, provided that the structure remains stable at high
temperatures.20Ch20.qxd  11/6/08  4:01 PM  Page 681
Chapter 20 Selected Nonferrous Alloy Systems 682
0 0
20 10203040
40 60 
Time, hours Conventionally 
cast Columnar- 
grain Monocrystal Creep strain percent
80 100 120 FIG. 20.22 Comparison of the creep
properties at 1255 K and 207 MN/m2of
MAR-M200 in the conventionally cast,
columnar-grain, and monocrystalline
forms. (From Sahm, P. R., and Speidel,
M. O., High Temperature Materials in Gas
Turbines , Elsevier Scientiﬁc Publishing
Company, New York, 1974.)
Crystals 
Conventional 
polycrystalline blade Columnar-grained 
polycrystalline blade 
(A) (B) (C) Single crystal blade Constriction
Chill plate Chill plate Columnar 
crystals Molten
metal
Columnar 
crystals Single 
crystal Heat 
radiation Heat 
radiation Heat 
baffles 
Ceramic 
mold 
FIG. 20.23 The technique used to obtain monocrystal high-temperature turbine
blades. ( ©Slim Films. From Kear, B.H., Scientiﬁc American , October, 1986.)For turbine blades, the stress is predominantly is one direction, the axial direction of
the blade, and so the creep performance can be improved by eliminating the grain bound-
aries perpendicular to the stress direction. This has been accomplished by using directional
solidiﬁcation techniques, rather than conventional casting methods, to cast the blades.
Directional solidiﬁcation results in a microstructure that is either columnar, with the long
axis of the grains parallel to the stress direction, or a monocrystal. Figure 20.22 shows a
comparison of the creep properties of a superalloy (Mar-M200) in the conventionally cast,
columnar grain, and monocrystalline microstructures. During conventional casting of an
object, the heat of fusion is removed from the casting more or less equally in all three
directions and at low temperatures (see Fig. 20.23A). As such, the microstructure consists
of equiaxed grains which have nucleated randomly and grown during solidiﬁcation. It
should be noted that each grain normally is formed by growth of a single dendrite colony.20Ch20.qxd  11/6/08  4:01 PM  Page 682
683 Problems
PROBLEMS
20.1 List the most important properties of copper, and
explain why copper is a suitable material for automobile
radiators, cooking utensils, and electrical wires. For eachapplication, list other competing materials and specify theadvantages or disadvantages of using copper over theseother materials.
20.2 Using Table 20.1 for values of the resistivity of cop-
per, calculate the resistance of a copper wire 1 m long and
1 mm in diameter. What would the resistivity be if
(a) The wire had mm diameter.
(b) The wire was made of pure iron.
(c) The copper contained 0.5 percent silver.
(d) The copper contained 10 percent zinc.
20.3 Cold worked oxygen-free electronic copper was
heated to various temperatures for one hour and quenched
to room temperature. Plot schematically the room temper-ature resistivity and hardness as a function of the annealingtemperature, and explain the driving force and mechanismsfor the changes in the resistivity and hardness.
20.4 Based on the Cu-Zn phase diagram shown in 
Fig. 11.23, draw the microstructure of three copper-zinc
alloys containing (i) 30 at.%, (ii) 35 at.%, and (iii) 50 at.%Zn at:
(a) 800°C.
(b) 500°C.
(c) 25°C.
Assuming that the alloys were solidiﬁed by equilibrium
cooling, label the phases and constituents, and drawapproximately their correct areal fractions.
20.5 Copper-beryllium alloys containing less than 1.6
weight percent Be exhibit age hardening strengthening.
Compare and contrast the age hardening behavior of Cu-1% Be with that of Al-4% Cu.1
220.6 The hardness of a supersaturated Al-3% Li-5.5%
Mg-0.2% Zr as a function of the aging time and temper-ature is shown in the following ﬁgure.
(a) Describe why at each aging temperature, the hardness
goes through a maximum.(b) Explain why the maximum hardness and the aging
time required for the maximum hardness increase as the
aging temperature is decreased.
20.7 Compare and contrast the hardness versus aging time
and temperature for the Al-Li alloy given in Prob. 20.6
with that of the Al-Cu alloy given in Fig. 16.10. Explainwhy for the latter alloy, but not for the former, the curvesmay exhibit two maxima.
20.8 Explain how grain-boundary precipitation can lead
to the formation of precipitation-free zones. Prescribe a
heat treatment schedule to eliminate or minimize grain-boundary precipitates.
20.9 What are the outstanding properties of titanium
and its alloys? Give one application for each property.
Describe the allotropic crystal structures of puretitanium.
20.10 Why is it widely believed that the allotropic
transformation in titanium is a diffusionless marten-
sitic type?
20.11 Why are some titanium alloying elements called
alpha stabilizers while some others are called beta stabi-
lizers? Why are zirconium and hafnium called sister ele-ments of titanium?
20.12 How does the addition of a beta stabilizer
strengthen titanium?20.13 How does the addition of an alpha stabilizer
strengthen titanium?On the other hand, if the heat removal is allowed to take place in one direction only, for
example, along the blades axis and through the root of the blade, the grains will only growparallel to the heat ﬂow direction, as shown in Fig. 20.23B. This will result in the forma-tion of columnar grains along the blade axis. Now, if only one grain existed at the begin-ning, or if all the grains except one were prevented from growing, the resulting bladewould have only one grain, as in Fig. 20.23C. Since this grain contains one dendritecolony, which may have second-phase precipitate in between the dendrite arms, the struc-ture is called a monocrystal.20Ch20.qxd  11/6/08  4:01 PM  Page 683
Chapter 20 Selected Nonferrous Alloy Systems 684
180
160
140
120
51 0 1 5
Aging time, hoursHardness, DPH
548 K523 K498 K473 K448 K
20 25PROB. 20.6 Hardness versus aging time and
temperature for an Al-Li-Mg-Zr alloy. (S. Abeln
and G. J. Abbaschian, Mechanical Behavior of
Rapidly Solidiﬁed Materials , Sastry, S. M. L., and
MacDonald, B. A., Eds., p. 167, Minerals,
Metals, and Materials Society, Warrendale,
Ohio, 1985.)
REFERENCES
1. Martinez, M., Fernandez, A. I., Segaria, M., Xuriguera,
H., Espid, F., and Ferrer, N., J. Mater Science , 42, 2007, 
pp. 7745–7749.
2. “Introduction to Copper and Copper Alloys,” in ASM
Handbook , volume 2, 1990, pp. 216–240.
3. Shams El Din, A. M., Desalination , 93, 1993, pp. 499–516.
4. Wang, L., and Li, D. Y., Surface and Coatings Technology ,
167, 2003, pp. 188–196.5. Brown, M., Acta Met ., 7210 (1959).
6. Brooks, C. R., Nonferrous Alloys , p. 321, American
Society for Metals, Metals Park, Ohio, 1984.
7. Ganin, E., Weiss, B. Z., and Komen, Y., Met. Trans. A ,
17A 1885 (1986).
8. Brooks, C. R., Nonferrous Alloys , p. 321, American
Society for Metals, Metals Park, Ohio, 1984.20Ch20.qxd  11/6/08  4:01 PM  Page 684
685 References
9. Mendenhall, J. H., Ed., Understanding Copper Alloys ,
Olin Corporation, 1977.
10. Wilkins, R. A., and Bunn, E. S., Copper and Copper Base
Alloys , McGraw-Hill Book Company, New York, 1943.
11. Sarma, V. S., Sivaprasad, K., Sturm, D., and Heilmaier,
M., Mat. Sci and Engineering A , doi: 10. 1016/J. msea.
2007. 12. 016.
12. Williams, D. B., and Edington, J. W., Met. Sci. Jour ., 9
529 (1975).13. Cocco, G., Gagherazzi, G., and Schifﬁni, L., Jour. Appl.
Cryst., 10325 (1977).
14. Thompson, G. E., and Noble, B., Met. Sci. Jour ., 6114
(1971).15. Tamura, M., Mori, T., and Nakamura, T., Trans. Jap.
Inst. Met ., 14355 (1973).
16. Starke, E. A., Jr., J. of Met ., 2254 (1970).
17. Jha, S. C., Sanders T. H., Jr., and Dayananda, M. A.,
