Repository: Ketankham/chatbot-meta-books

File: tem-book.txt (part 44 of 71)
 هب انم خدا 
This expression is a very useful rule of thumb. You willrealize that this WB image width is special for threereasons, which arise because it doesn’t depend on x
g.
So, once sis fixed in a WB image, we can make several
surprising statements regarding the width of the dislo-cation peak
&It does not depend on the material.
&It does not depend on the reflection.
&It does not depend on the kV.Take the example of the 220 reflection in Cu at
100 kV: xgis 42 nm, and the width Dxis 14 nm. So,
even if equation 27.9 is slightly wrong, the image width
is greatly reduced in WB. If we make sg= 0.2 nm/C01,
then the half-width is 1.7 nm.
Computed many-beam images confirm that disloca-
tions in other orientations give rise to similar narrow
peaks when this value of sgis used. A series of peak
profiles for different values of tis shown in Figure 27.10.
Notice that although the intensity of the peak may be
only about 0.1% of the incident beam, it is still muchhigher than the background.
Equation 27.9 indicates that as we increase the value
ofs, the half-width of the image peak decreases. How-
ever, a maximum is imposed on sby the fact that the
intensity of the diffracted beam varies as s
/C02. If we make
smuch larger, the contrast of the image therefore
becomes too small to be of practical use.
The basic requirements governing the value of s
which you must use for quantitative imaging are
&s/C212/C210/C02A˚/C01to give sufficiently narrow peaks
for fine detail to be studied.
&s/C203/C210/C02A˚/C01because the intensity varies as s/C02
in the kinematical limit.
&sxg/C215 to give sufficient contrast in the WB image.
If you use the g(3g) condition for Cu with g= 220
and 100-keV electrons, then the value of sgwill be
0.238 nm/C01.
27.7 PHASOR DIAGRAMS
We sometimes find it useful to demonstrate the depthdependence of the contrast in the WB image using pha-sor, or amplitude-phase, diagrams which we introducedin Chapter 2. You can generally use such diagramswhenever the kinematical approximation holds; they
are equivalent to a graphical integration of the two-
beam equations for the case where sis large. In fact,
many of the early calculations of defect contrast weremade using this approach before computers becamewidely available. We recommend that you glance atthe original paper by Hirsch et al. (1960): the contrastprofiles were calculated by plotting the phasor diagram.THE WB ‘CRITERION’
sg= 0.2 nm/C01is always a useful guide; it satisfies the
requirements that the image should have a narrow
width and show a high contrast between the defect
and background regions.
470 ...............................................................................................................................................W EAK-BEAM DARK-FIELD MICROSCOPY
www .Iran -mavad .com  
ﻣﺮﺟﻊ ﺩﺍﻧﺸﺠﻮﻳﺎﻥ ﻭ ﻣﻬﻨﺪﺳﻴﻦ ﻣﻮﺍﺩ
The basic idea is shown in Figure 27.11. We simply
add all the dfgincrements to fg. In doing so, we take
account of the phase changes which occur as the beam
passes through the crystal. Remember that in thisapproximation, no electrons leave the gbeam! If the
crystal is perfect and our increments are sufficiently
small, we will produce a smooth circle.
The circumference of this circle is x
effas we require
for the depth periodicity, and the radius is xeff/2por
(2pseff)/C01. Notice that as we increase s, we decrease xeff
and the circle becomes smaller. Thus we move around
the circle more quickly if sis large. In other words, our
effective extinction distance is reduced, as we knew fromChapter 13.
If the diffracted beam passes through a stacking
fault, it will experience an extra phase shift given by
2pg/C1R. Using the familiar exam ple for an fcc crystal,
we take an example where R¼
1
3½111/C138and g¼ð202Þ
which gives a=2p/3 = 120 8(modulo 2 p). The abrupt
phase change is shown at P 3, in Figure 27.12. Now, the
value of fg(P1P2) can be much larger than in a perfect
crystal. The locus of fgstill travels around the first
circle until it meets the planar fault at z=nxeff+t1,
where zand t1are measured parallel to kD.I tt h e n
moves onto the second circle until it reaches z=t.
You can readily see that if we keep the depth of the
fault, t1, fixed, we then see depth fringes which vary
with periodicity xeffas we vary the total thickness, t.
(The value of ais still 120 8.) The situation is a little10–3t = 1.5ξ g10–3t = 2.75ξ g10–3t = 3.5ξ g10–3
t = 4.25ξ g10–4t = 5.0ξ g
FIGURE 27.10. Examples of computer-calculated intensity peaks in WB
images of an edge dislocation in Cu for different values of t. The intensity
is relative to the unit incident-beam intensity. Note that the dislocation
position and the peak intensity never coincide.Circumference
Oradius =1
2πseffP
=2πseffz=ξeff =1
seff=1
2πseff2π⋅
φg
dφgrθ=z
zr
FIGURE 27.11. A phasor diagram for the WB case. The distance zis the
arc OP measured around the circumference and the radius of the circle is
(2pseff)/C01. An increase in yof 2pmeans the thickness increased by the xeff.
The amplitude in the WB is fg.
27.7 P HASOR DIAGRAMS .......................................................................................................................................................................... 471
www .Iran -mavad .com  
ﻣﺮﺟﻊ ﺩﺍﻧﺸﺠﻮﻳﺎﻥ ﻭ ﻣﻬﻨﺪﺳﻴﻦ ﻣﻮﺍﺩ
more difficult to envision if we keep tfixed but vary t1,
but the principle is the same. Images of WB fringes
from inclined SFs are illustrated in Figure 27.13. Thethickness fringes of the wedge specimen and those
from the inclined stacking fault can both be clearly
seen and counted. Notice that the number of brightfringes on the planar defect really does increase by onefor every increment x
effin the thickness of the wedge
and you don’t need to know R.
You can imagine applying this analysis to the situa-
tion where you have several overlapping planar faults,as shown in Figure 27.14. f
g(P1P2) can become very
large. (Does our approximation of unit incident inten-
sity still hold?) This situation does occur in practice, as
shown in Figure 27.15. Here we have several overlap-ping faults. The bright ones are bright even when f
g
reaches its minimum, as you would expect from Figure
27.14. If you compare the WB image with its strong-
beam counterpart in Figure 25.5, you will notice thatthere is much more detail in the WB image; as we saw in
Chapter 25, overlapping faults on nearly adjacentplanes can essentially give no contrast in the BF
image. You can easily check such effects in WB byadjusting sas in Figure 27.15C–E. It’s interesting to
realize that this effect can occur even when two intrinsicSFs lie on adjacent planes to give the extrinsic SF. Thisapproach can be used to image other planar defects such
as the {112} twin boundary which can have a significant
thickness. The key factor is that, under WB conditions,x
effcan become comparable to the distance that the
beam travels between encountering successive planes
of atoms, particularly when the interface is quite steeply
inclined relative to the beam.
We can also use a phasor diagram to describe the
contrast from a dislocation, but now the phase changeoccurs over a length of the column rather than at a
particular depth in the sample. As illustrated in Figure
27.16, the phase can either add or subtract depending onthe sign of g.R. When the phase changes quickly with a
change in t, as at the center of Figure 27.16B, it means
that we are strongly coupling the incident and diffractedbeams.
We’ll summarize our discussion of phasor diagrams
by two points
&They should only be used when the kinematical
approximation holds.
&They then give us a graphical method for under-
standing the variation of fgwith thickness; the
method is especially useful when crystal defects are
present.
FIGURE 27.13. Illustration of thickness fringes in an experimental image
of two inclined translation boundaries (S and F) in a wedge specimen of
spinel. The thickness fringes from the wedge and from the inclinedboundaries can be clearly seen and counted. Boundary ‘F’ shows very
little contrast because it has a small Rvalue.O1O2P2P1
t1t2
P3120°φg
FIGURE 27.12. A phasor diagram used to explain the WB contrast from
a SF at depth t1in a foil of thickness t1+t2.P1is the top of the foil (on a
circle centered on O 1); P2is the bottom of the foil (on a circle centered on
O2). Here, the phase change at the SF (P 3) is 120 8. The total amplitude in
the WB is fg.~0.6nmz = 0
Extrinsic
fault
z = tB B A C A 70° AResulting
amplitude
C C BP1P2
P3 P4 P5(A)
(B)
FIGURE 27.14. Phasor diagram (A) for WB encountering a series of
overlapping planar defects (B) at P 3,P4, and P 5. For a 111 foil normal,
the inclined 11 1 planes lie at 70 8to the surface so that the spacing between
adjacent planes in the direction of the beam is 0.627 nm. Compare with
Figure 27.12.
472 ...............................................................................................................................................W EAK-BEAM DARK-FIELD MICROSCOPY
www .Iran -mavad .com  
ﻣﺮﺟﻊ ﺩﺍﻧﺸﺠﻮﻳﺎﻥ ﻭ ﻣﻬﻨﺪﺳﻴﻦ ﻣﻮﺍﺩ
27.8 WEAK-BEAM IMAGES OF
DISSOCIATED DISLOCATIONS
Although the study of dislocations is a very specialized
topic, it beautifully illustrates the potential of the WB
technique. Dissociated dislocations are common in face-
centered-cubic (fcc) materials (including Si) and orderedintermetallics such as Ni
3Al. The geometry of a disso-
ciated dislocation in Cu is summarized in Figure 27.17.
We gave some general references on the theory of dis-
locations in Chapter 26.
Since the computed many-beam images show that
the position of the dislocation image lies close to theposition predicted by the WB criterion, this criterion isused in practice because it allows us to deduce an equa-tion for the position of the image. We can thus directly
relate the separation of Shockley partials, for example,
to the measured separation of the two peaks observed in|g.b
T| = 2 images of dissociated dislocations. Hence we
can estimate the stacking-fault energy (SFE) of
(A)
(C)(B)
(D)
(E)
FIGURE 27.15. (A, B) Overlapping SFs imaged in WBDF using two
different conditions ( /C6g). Many more fringes occur than in the corre-
sponding BF image in Figure 24.5. Fringes are present at A where the BF
image showed no contrast. (C–E) Changes in fringe spacing and intensity
when one SF overlaps another; sincreases from C to E. (Note the decrease
in the fringe spacing.)(A) (B)
O1O1P2 P1 φg
FIGURE 27.16. Phasor diagrams for a dislocation for /C6g. The phase
change is not abrupt but instead occurs over an extended distance alongthe column. (A) The phase change causes an increase in the amplitude
scattered: f
gis larger than in the perfect crystal (compare to Figure 27.12).
(B) When gis reversed the phase change has the opposite sign and the
resulting fgis much smaller (so it’s not shown in this confusing figure).
b1 b2x
[110]
(111)
Slip plane
z zy y[112][111]xb2=   [211]1
6
b1=   [121]1
6Stacking fault
FIGURE 27.17. The geometry of a perfect dislocation in Cu. The perfect
dislocation separates into two Shockley partial dislocations with Burgers
vectors b1andb2separated by a SF on a {111} plane. Although it might
appear that partial dislocations are edge type, they are actually 60 8dis-
locations (shown in the figure) with an edge component.
27.8 W EAK-BEAM IMAGES OF DISSOCIATED DISLOCATIONS .......................................................................................................... 473
www .Iran -mavad .com  
ﻣﺮﺟﻊ ﺩﺍﻧﺸﺠﻮﻳﺎﻥ ﻭ ﻣﻬﻨﺪﺳﻴﻦ ﻣﻮﺍﺩ
semiconductors and several fcc metals. In order to inter-
pret WB images of extended dislocation configurations,we may need to know how the position of the imagepeak is related to the position of the dislocation core.
This information is essential whenever we use the WB
technique to collect quantitative data. We will now
answer two questions for quantitative WB analysis
&What factors determine the position of the WB
peak?
&What methods are used to determine the Burgersvectors of the dislocations?
When the WB conditions are satisfied, dissociated
dislocations can be imaged in a {220} reflection for
which | g.b
T| = 2, so that each partial dislocation gives
rise to an intensity peak having a half-width of1–1.5 nm. The separation of the partials can be deduced
to within /C60.7 nm providing that the peak separation is
greater than /C242.5 nm. For many materials, we need to
use anisotropic elasticity theory to relate the atomicdisplacements to the image, so the computer becomes
essential.
Why not just use HRTEM since, as we’ll see in
Chapter 28, HRTEM can give detail down to below0.2 nm, whereas WB is often limited to /C241 nm? If you
want to interpret an HRTEM image the defect must beabsolutely straight , parallel to the beam, and located in a
very thin region of the specimen. The segment of dis-location studied by HRTEM will thus be no longer than
20 nm and less than 10 nm for the highest resolution. In
a WB image the defect can be micrometers long and, in arelatively thick foil, it can even change direction. If youlook back at Figure 27.8 you’ll see pairs of lines which
correspond to partial dislocations in the WB image.
You can see other features such as constrictions. Thestrong-beam image may also show two or more lines for
a particular dislocation but as we saw in Chapter 26,
these lines are generally not related to the detailed struc-ture of the dislocation but rather to nin the equation
g.b=n.
Ideally, for quantitative analysis, you should
choose long, nearly straight dislocations. As shown
in Figure 27.17, the two Shockley partial dislocations
lie in the (111) plane of the foil. The Burgers vectorsof the total and partial dislocations can be determined
by imaging the dislocation in the WB mode using
thef2
20greflections. A sharp peak is found for a
partial dislocation with | g.bp| = 1, and either no peak
or a diffuse one (arising from the anisotropy of the
lattice) if the partial dislocation has | g.bp|=0 .W h e n
|g.bT| = 2, the diffraction vector gand the Burgers
vector bTare parallel and, in the image of a dissociated
dislocation, two sharp peaks are formed, one corre-sponding to each of the partial dislocations (both now
have | g.b
p|=1 ) .We can explain this difference in intensity if one peak
(the weaker) arises from the region between the partialdislocations and the other from outside the dissociateddislocation. This effect cannot occur in | g.b
T|=1
images, when | g.bp| = 1 for one partial and | g.bp|=0
for the other, and it can be used to identify the reflectionfor which | g.b| = 2. Confirmation of the Burgers vector
is always obtained using the BF mode, observing char-acteristic | g.b
T|=2o r| g.bT| = 0 images.
In a WB image with | g.bT| = 2, each of the partial
dislocations will generally give rise to a single peak in
the image which is close to the dislocation core. You can
calculate the approximate positions of these peaks using
the criterion from equation 27.6. Then, you can relatethe separation of the peaks in the image to the separa-tionDof the partial dislocations.
We can write the displacement, using isotropic elas-
ticity theory, as the sum of the displacements due to the
individual partial dislocations. If the Burgers vector of a
straight, mixed dislocation lies in the (111) plane parallelto the surface of a foil, then at a distance xfrom the
dislocation core
/C0sg¼gjj
2pb1jjþb1ejj
21/C0nðÞ/C18/C191
xþ b2jjþb2ejj
21/C0nðÞ/C18/C191
x/C0D/C20/C21
(27:10)
Here xdefines an axis perpendicular to both the dislo-
cation line and the beam direction, and e refers to the
edge component of the Burgers vectors of the partial
dislocations, 1 and 2. This relation is particularly simplebecause, for the geometry we have chosen, the termg.b/C2uis zero. Using the notation
a¼/C0s
ggjj
2p/C1b1jjþb1ejj
21/C0nðÞ/C18/C19/C20/C21/C01
(27:11)
and
b¼/C0sggjj
2p/C1b2jjþb2ejj
21/C0nðÞ/C18/C19/C20/C21/C01
(27:12)
equation 27.10 reduces to
1¼1
axþ1
bx/C0DðÞ(27:13)
which has two solutions, x+andx/C0, given byDISSOCIATED DISLOCATIONS
One of the peaks is on average more intense than the
other; the order reverses when gð3gÞis used instead of
g(3g).
474 ...............................................................................................................................................W EAK-BEAM DARK-FIELD MICROSCOPY
www .Iran -mavad .com  
ﻣﺮﺟﻊ ﺩﺍﻧﺸﺠﻮﻳﺎﻥ ﻭ ﻣﻬﻨﺪﺳﻴﻦ ﻣﻮﺍﺩ
x/C6¼abDþaþb/C6abDþaþb ðÞ2/C04a2b2Dhi1=2
2ab(27:14)
These values of xdefine the positions of the peaks in
the image. The separation between these peaks is then
given by
Dobs¼D2þaþbðÞ2
a2b2þ2aþbðÞ D
ab/C04D
a"#1=2
(27:15)
We can rearrange this equation to make it appear more
symmetric in aandb. Of course, it will not be symmetric
because the peak is always located on one side of thedislocation.
D
obs¼Dþ1
b/C01a/C18/C19
2
þ4
ab"#1=2
(27:16)
Computed images confirm that this relation is accurate
forDobs>2.5 nm, to within /C60.7 nm. This uncertainty is
due to the variation of the peak position with the depthof the dislocation in the foil and the foil thickness.A small uncertainty arises when you have not deter-mined the actual direction of b
T, i.e., whether it is in
the direction of gorg. Stobbs and Sworn found that
the relation (equation 27.16) subject to the /C60.7 nm
uncertainty is still a good approximation when aniso-tropic elasticity theory is used.
As a simple exercise, consider the WB images of a
dissociated screw dislocation and a dissociated edgedislocation. You should pay particular attention to ‘ a’
and ‘ b’ because in one case, b
1eandb2ehave the same
sign, while in the other the sign is opposite. Does theimage always have the same width when you reverse g?
Example 1. Even if you never want to calculate the
actual separation of two dislocations from obser-
vations of two peaks, you can learn new ideasabout dislocations from such images. Figure27.18 is a famous set of images showing a disloca-
tion in Si which is constricted along part of its
length and dissociated along the rest. Even if youdon’t know the precise details of the dislocationstructure, you know that it can adopt two variants;the rest of the task is modeling the defect.
Example 2. The WB image of the node pair in
Figure 27.19A, tells you very quickly that the two
nodes are different; if we form images using other g
vectors (Figure 27.19B–D), we find that one of thepartial dislocations is out of contrast in the image.The extended node contains the same type of
intrinsic stacking fault that is present in the dis-
sociated dislocation; g.Ris zero in this image for
the stacking fault. The other node is constricted,within the detection limit of the WB technique.Comparison with the BF images in Figure 26.8 is
instructive. Note that in Figure 27.19A the SF in
the node does not show fringes because the SFplane is parallel to the surface of the specimen;we just tilted the specimen.
Example 3. We mentioned that the peak moves to
the other side of the dislocation if we reverse b.
This is exactly what happens for a dislocation
(B)(A)
(C)
50 nm
500  Åb
FIGURE 27.18. WB image of a dislocation in Si which has both disso-
ciated and constricted segments: (A) g.b= 2; both partial dislocations are
visible. (B) g/C1bT= 0 showing SF contrast. (Note: no fringes.) (C) g/C1b=1 ;
only one partial dislocation is visible.
(B) (A)
(C) (D)
FIGURE 27.19. WB images of a pair of dislocation nodes formed by the
dissociation of interacting dislocations lying on a {111} plane in a Cu
alloy. The SF is imaged in (A), and imaging with different reflections(B–D) the partial dislocations are out of contrast when g.b= 0. Compare
with the BF image in Figure 26.8 and note the difference in magnification.
27.8 W EAK-BEAM IMAGES OF DISSOCIATED DISLOCATIONS .......................................................................................................... 475
www .Iran -mavad .com  
ﻣﺮﺟﻊ ﺩﺍﻧﺸﺠﻮﻳﺎﻥ ﻭ ﻣﻬﻨﺪﺳﻴﻦ ﻣﻮﺍﺩ
dipole as you can see in Figure 27.20. This is a
complicated figure except that you can use it not
only to see the inside-outside contrast in WBimages of dislocation dipoles but also as an exer-
cise in g.banalysis. A dislocation dipole is a pair of
dislocations identical in every way, apart from thesign of the Burgers vector. If we now reverse g,
then both peaks move to the other side of theirrespective dislocations. This change in contrastis referred to as inside-outside contrast and iscommonly seen on dislocation loops, which arethemselves closely related to these dipoles. Loopsare just more ‘equiaxed’ than dipoles and always
consist of one dislocation (which may be disso-
ciated). The images shown in Figure 27.20Band C illustrate the dramatic change in contrastwhich you can see on reversing g. Some of the
dipoles completely disappear in Figure 27.20A–Cbecause they are a special form of defect known asa faulted dipole. Such dipoles usually give very lowcontrast in strong-beam BF images because the
dislocations are always very close together so
that their strain fields overlap and cancel, and thelattice is thus only distorted over very small dis-tances. All the dislocations are in contrast inFigure 27.20B: it’s the g.b= 2 image. When we
use the WB techniques, we are probing the struc-ture on these very small dimensions and the con-trast can be high. Again compare with the BF
image in Figure 26.13.
Examples 4 and 5. The WB technique allows us to
see features which would be hidden if we used
strong-beam imaging. Figure 27.21 gives a simple
example where an inclined SF is cutting throughseveral dissociated dislocations. The interaction ofthe two defects would be masked by the SF fringesin the strong-beam image but is clearly visible inthe WB image. Seeing small particles close to dis-locations is difficult in strong-beam imaging.Although not easy in WB, Figure 27.22 does illus-
trate that it can be done. This image shows, for
example, that the behavior of the dissociated dis-location is different on each side of the particle.
(A)
(B)
(C)
(D)
FIGURE 27.20. Four WB images showing an array of dislocation dipoles
in a Cu alloy having a low stacking-fault energy. The reflections are all 220-
type and the dislocations all lie on (111) planes which are nearly parallel to
the surface of the specimen. All the dislocations are dissociated. All the
Shockley partial dislocations are in contrast in (D) while half are out ofcontrast in (A–C). Notice that the narrower images are brighter than thewider ones; the strain is large in between the dislocations but decreases
rapidly outside the dipole since the total Burgers vector of a dipole is zero.
FIGURE 27.21. WB image of an inclined SF cutting though a series of
dissociated dislocations lying parallel to the surface of the Cu-alloy
specimen.
476 ...............................................................................................................................................W EAK-BEAM DARK-FIELD MICROSCOPY
www .Iran -mavad .com  
ﻣﺮﺟﻊ ﺩﺍﻧﺸﺠﻮﻳﺎﻥ ﻭ ﻣﻬﻨﺪﺳﻴﻦ ﻣﻮﺍﺩ
Figure 27.22B and C compares magnified WB and
BF images from the region close to the particle,and again stresses the advantage of WB over BFimaging.
Example 6. We noted in Section 26.8 that the
surface of the specimen can affect the geometry
of the defects we are examining. In general, thespecimen needs to be thinner for WB imagingthan for strong-beam imaging. Therefore, thesurface can affect not only the appearance of theimage but also the actual geometry of the defect.
Figure 27.23 shows an example where this effect is
particularly clear. Dislocations that were uni-formly separated in the bulk material now appearwedge-shaped: the effects of the two surfaces aredifferent in this case.27.9 OTHER THOUGHTS
27.9.A Thinking of Weak-Beam Diffraction as a
Coupled Pendulum
We can illustrate the principle which underlies the
increase in intensity in the WB image close to a disloca-
tion using the mechanical analog of a coupled pendu-
lum. A diagram is shown in Figure 27.24. The twopendula are connected (coupled) by a third string. Ifwe start the left pendulum swinging but hold the con-
necting string, the right-hand pendulum remains sta-
tionary. Now release the connecting string. You willsee that the right-hand pendulum now begins to swing.If we let the process continue, eventually the right-hand
pendulum is swinging as much as the original one did,
but the original one is stationary: this is the strong-beamanalog! All the kinetic energy has been transferred from
one pendulum to the other. Given more time, the pen-
dulum will return to the original condition. Now repeatthe exercise but hold the connecting string again afterthe right-hand pendulum has begun to swing; you will
notice that both pendula continue to swing, each with a
constant amplitude. The role of the connecting string isto couple the two pendula (beams) so that we transferenergy from one beam to the other. In WB TEM, the
defect acts as the connecting string. The two beams are
only coupled over a short length as they travel past thedefect. We can plot this amplitude (or intensity); try this
as an exercise.
FIGURE 27.23. WB image showing the dissociation of a group of dis-
locations which are inclined to the foil surface and give wedge-shaped
SFs. The shape of the SFs is caused by surface stresses.
FIGURE 27.24. The coupled pendulum: a thought experiment.
(B)
(C)(A)
FIGURE 27.22. (A) WB image of a dissociated dislocation interacting
with a particle (P) in a Cu alloy. (B) and (C) are enlargements of the WB
and corresponding BF images, respectively. Note the difference in detail.
27.9 O THER THOUGHTS ............................................................................................................................................................................ 477
www .Iran -mavad .com  
ﻣﺮﺟﻊ ﺩﺍﻧﺸﺠﻮﻳﺎﻥ ﻭ ﻣﻬﻨﺪﺳﻴﻦ ﻣﻮﺍﺩ
27.9.B Bloch Waves
We discussed Bloch waves in Chapter 14. The difficulty
in applying Bloch-wave analysis to the WB situation is
that we are now usually interested in defects while Bloch
waves are properties of the perfect crystal. However, wecan offer some basic comments. For the reflection gto
give a WB image, | f
g| must be much smaller than unity
in the regions of perfect crystal but, in strained regions, achange Dc
(j)in the amplitude of the Bloch wave jcan
give rise to a change Dfg. Cockayne has shown that the
appreciable contrast which can then be present in the
WB image is due, in the two-beam approximation, tothe interband scattering from Bloch wave 1 to Blochwave 2. In the general case, the scattering is from thebranch of the dispersion surface with the largest c
(j)to
those branches with the largest Cg(j), i.e., from the Bloch
wave with the largest amplitude to the one which is most
strongly excited. The dispersion surface for the g(3g)
diffraction geometry is shown in Figure 27.25. It’s an
instructive exercise to reread this paragraph thinkinghow each statement relates to this figure and to considerother diffraction geometries, e.g., 0(2g).
The Bloch-wave analysis of the problem leads to two
further points which simplify the interpretation of WB
images
&The diffraction conditions should be such that only
one interband scattering process is important.
&In the two-beam approximation, in order for theimage peaks to show sufficient contrast, it is gener-
ally found that w(=sx
g) is greater than /C245.
You can satisfy the first requirement by ensuring
that no reflections are strongly excited. The second
condition is usually already satisfied because of the
more stringent requirement that sshould be greater
than 0.2 nm/C01. For example, for a f220greflection in
copper with 100-keV electrons, wis automatically
greater than 8 since xgis 42 nm.The g(3.1g) condition may also be preferable to
g(–1.1 g) on theoretical grounds if images are to be com-
pared with computed profiles made using the column
approximation; i.e., it simplifies your interpretation. Thebasis for this suggestion is that the region of the dispersionsurface from which the scattering occurs is flatter for theg(3.1g) diffraction geometry than for the gð
gÞcase.
27.9.C If Other Reflections are Present
Several times in the previous discussion, we have saidthat no reflections should be strongly excited. Much of
our thinking has been based on the two-beam approx-
imation we introduced in Chapter 13. When you areusing WB conditions, you must be even more careful.Consider the g,3ggeometry shown in Figure 27.5. We
form the WB image using reflection gso electrons are
weakly scattered from the O beam into the G beam.However, once in the G beam, they can be stronglyscattered into the 2G beam. We can picture this process
by drawing the new Ewald sphere for the ‘new’ incident
beam, G; this sphere passes through 2G!
For the mathematically inclined, you can go back to
the many-beam equations, which we introduced brieflyin Chapter 14. The coupling of beams gandhis deter-
mined by ( s
g–sh) and has an extinction distance given by
(xg–h). Ifsgandshare equal, then the coupling between
these beams will be strong. Furthermore, the character-
istic length for the coupling in this example will be x2g–g
orxgwhich is what you would have guessed by thinking
about Figure 27.5A and C.
27.9.D The Future Is Now
Several new developments are changing how we practice
the WB technique. The main point here is that you shouldremember the principles because they will not change.
&Slow-scan CCD cameras give a very linear responseand therefore make quantitative analysis of WBimages possible. For this to happen, computer mod-eling of the defect and simulation of the image will beneeded. We will return to this topic in Chapter 30 butmainly for HRTEM.
&An FEG and energy filtering allow us either to minimizethe effect of variations in the energy (decrease diffuse
scattering) or to form WB images using particular sec-
tions of the energy-loss spectrum. To make use of thisextra information, we need to extend the theory.
&Image processing and frame averaging should allowus to reduce the noise, aid quantification, and useWB microscopy for in-situ studies.
Image simulation, as we described in Section 26.11, will
allow us to be more quantitative in our interpretation of
WB images when we actually have quantitative recording.
 FIGURE 27.25. Dispersion-surface construction which is used to discuss
theg(3g) geometry. The BZB is then at 1.5G and tells you which reflec-
tions are strongly coupled; see Figure 15.9.
478 ...............................................................................................................................................W EAK-BEAM DARK-FIELD MICROSCOPY
www .Iran -mavad .com  
ﻣﺮﺟﻊ ﺩﺍﻧﺸﺠﻮﻳﺎﻥ ﻭ ﻣﻬﻨﺪﺳﻴﻦ ﻣﻮﺍﺩ
CHAPTER SUMMARY
The basic idea of the WB technique is very simple: using a large value of sgives a small xeff
and hence a narrow image of most defects, since the width of a dislocation is related to xeff/3.
What you should remember is that the value of sfor a particular diffraction condition g(ng)
depends not only on nand g, but also on the lattice parameter of the crystal and the
wavelength of the electrons. You will see the ‘magic number’ s= 0.2 nm/C01quoted often.
&Remember that this number gives a rule of thumb if you want to do quantitative
analysis. It does not usually correspond to g(3g).
&Don’t use the g(3g) condition without calculating the value of sg.
&The term s/C1Rhas been neglected in this analysis; we usually assume that the deformable-
ion model from Section 25.13 is valid.
You can often get all the information you need with less effort using a somewhat smaller
value of s. As always, the longer you take to perfect the image, the more likely you are to
alter your specimen, especially the defect structure.
Finally, remember that the diffracted beam travels parallel to kD. Therefore, the image
of any defect is also projected in this direction. Even though the Bragg angle is small, thismeans, for example, that the apparent separation of defects in the image may not be equal totheir horizontal separation relative to their glide planes if the defects are located at differentheights in the specimen. This projection error can vary depending on the gandsused to
form the image and the orientation of the specimen.
THE TECHNIQUE
Cockayne, DJH 1972 A Theoretical Analysis of the Weak-Beam Method of Electron Microscopy [Defecto-
scopy] Z. Naturf. 27a, 452–460. Derives equation 27.2.
Cockayne, DJH 1981 Weak-Beam Electron Microscopy Ann. Rev. Mater. Sci. 11, 75–95. A review
of WB.
Cockayne, DJH, Ray, ILF and Whelan, MJ 1969 Investigations of Dislocation Strain Fields Using Weak
Beams Phil. Mag. 20, 1265–1270. The original paper; derives equations 27.10 and 27.15.
Hirsch, PB, Howie, A and Whelan, MJ 1960 A Kinematical Theory of Diffraction Contrast of the Electron
Transmission Microscope Images of Dislocations and Other Defects Proc. Roy. Soc. London A 252,
499–529. Always worth another look.
Stobbs, WM 1975 The Weak Beam Technique in Electron Microscopy in Materials Science ,v o l .II (Eds.
UV a l d r e `and E Ruedl), p. 591–646, CEC Brussels. A masterful review which also compared WB and a
Stradivarius.
Stobbs, WM and Sworn, C 1971 The Weak Beam Technique as Applied to the Determination of the Stacking-
Fault Energy of Copper Phil. Mag. 24, 1365–1381. WB calculations using anisotropic elasticity.
SOME DEFECTS
Carter, CB 1984 What’s New in Dislocation Dissociation? inDislocations –1984 (Eds. P Veyssie `re,
L Kubin, and J Castaing), p. 227, Editions du CNRS Paris. A 50th birthday review of dissociated
dislocations.
Carter, CB and Holmes, SM, 1975 The Study of Faulted Dipoles in Copper Using Weak-Beam Electron
Microscopy Phil. Mag. 32(3), 599–614.
Carter, CB, Mills, MJ, Medlin, DL and Angelo, JE 1995 The 112 Lateral Twin Boundaries in FCC Metals in
7th International Conference Intergranular and Interphase Boundaries in Materials , Lisbon, Portugal.
The ‘thickness’ of a plane is important in WB! (Section 27.7.)
F¨oll, H, Carter, CB and Wilkens, M 1980 Weak-Beam Contrast of Stacking Faults in Transmission Electron
Microscopy Phys. stat. sol. (A) 58, 393–407. Discusses the anomalous WB contrast from SFs.
Gerthsen, D and Carter, CB 1993 Stacking-Fault Energies of GaAs Phys. stat. sol. (A) 136, 29–43. An
experimentalist’s comparison of WB and HRTEM.
Hazzledine, PM, Karnthaler, HP and Wintner, E 1975 Non-parallel Dissociation of Dislocations in Thin Foils
Phil. Mag. 32, 81–97. Used WB to show the unambiguous effect of surfaces on dislocation core splitting: a
paper with broad implications for the microscopists.
Wilson, AR and Cockayne, DJH 1985 Calculated Asymmetry for Weak Beam Intrinsic Stacking Fault
Images Phil. Mag. A51, 341–354. More on the WB contrast from SFs.
CHAPTER SUMMARY .................................................................................................................................................................................... 479
www .Iran -mavad .com  
ﻣﺮﺟﻊ ﺩﺍﻧﺸﺠﻮﻳﺎﻥ ﻭ ﻣﻬﻨﺪﺳﻴﻦ ﻣﻮﺍﺩ
SELF-ASSESSMENT QUESTIONS
Q27.1 Write down the equation relating sefftos.
Q27.2 Write down the equation relating xefftosg.
Q27.3 Write down the equation relating ston,g, andl.
Q27.4 If the 3 greflection is excited, where are the gand 3 gKikuchi lines?
Q27.5 What is the optimum value of sfor WB and why is this a compromise value?
Q27.6 If an Si specimen is set to g,3gconditions at 100 kV, how wide will the image of a dislocation be?
Q27.7 How will the image differ if we use 300 kV rather than 100 kV for g,3gconditions?
Q27.8 Name the principal methods used for calculating WB images.
Q27.9 What is the radius of the phasor diagram of a perfect crystal in the WB condition?Q27.10 Why is the separation of the two lines in a g.b=2 WB image not equal to the separation of the two
partial dislocations which cause these lines?
Q27.11 A WB image can show two lines when g.b=2 for a non-dissociated dislocation. How can this
happen?
Q27.12 Why is the circumference of the circle in a phasor diagram of a perfect crystal imaged under WB
conditions interesting/instructive?
Q27.13 Why might the contrast from an extrinsic stacking fault differ from that from an intrinsic SF under WB
conditions?
Q27.14 Sketch the phasor diagrams which show the difference behavior of a dislocation image in /C6g.
Q27.15 What extinction distance do you expect to have for the coupling of gand 2 gwhen 3 gis excited?
Q27.16 In WB images, we usually set w/C215. Why?
Q27.17 Why do we avoid exciting other reflections when using the WB technique? Is it more important than
when forming BF images?
Q27.18 What is the classic value for s
gin WB images and why was this value originally chosen?
Q27.19 Why is the condition with spositive preferred over that with snegative even though both conditions may
have the same value of s?
Q27.20 Why is WB microscopy more difficult as we go to higher kV or to lower kV? (Higher and lower indicate
relative to 100 kV.)
TEXT-SPECIFIC QUESTIONS
T27.1 Starting from Figures 27.1 and 27.4, deduce equation 27.5.
T27.2 Check Table 27.1 (any errors?) and add a column for 120-keV electrons. (Why?)
T27.3 Consider the lowest part of Figure 27.7C (a line at and parallel to the bottom of the figure). Draw an
accurate sketch of what the cross section of the sample might be and justify your answer.
T27.4 If the sample in Figure 27.8 is close to the (111) plane, deduce the character of the dislocations in this
image which lie in the (111) plane. Explain your answer very carefully.
T27.5 If we have g(3g) conditions, through what angle must the planes near the dislocation bend in order to be
in the Bragg condition in Figure 27.9?
T27.6 Using equation 27.9, deduce the width of the dislocation image for g(3g) and g(4g) conditions if gis 220
and the sample is parallel to the (111) plane.
T27.7 Consider Figure 27.15. Deduce how many {111} planes apart the continuous and dark (in D) SFs are.
Explain all the assumptions and steps in your answers.
T27.8 Consider Figure 27.19. Deduce the character of all of the perfect and partial dislocations in this image
assuming that they all lie in the (111) plane.
T27.9 Consider Figure 27.23. If the sample is (111) and the g(3g) conditions were used to form the image,
deduce the thickness of the sample. Explain all your assumptions and arguments.
T27.10 Consider Figure 27.21. What and where (indices and direction) is the most likely gused to form this
image? Explain your reasoning.
T27.11 (An extra challenge question) Consider Figure 27.16. When will you see the left phasor and when will
you see the one on the right, assuming you are looking at the same dislocation.
T27.12 Determine the value of sfor 220 taking 100 kV and Cu (Figure 27.2).
T27.13 Figure 27.8. Estimate the value for the SFE. Assume a Cu fcc alloy, g,3gconditions.
T27.14 Estimate the maximum thickness of the sample in Figure 27.13. Spinel with 220, g,3g, 100 kV.
T27.15 Figure 27.14. Phasor diagram-100 kV. For Cu, g=220 and g,3gconditions. How thick is the sample?
T27.16 Challenging. Derive equation 27.8 explaining all your assumptions.
T27.17 Challenging: Figure 27.9 greatly exaggerates the curvature of the dislocations. Estimate the length of the
column that contributes to gforg,3gand 100-kV electrons.
T27.18 What value of nwould you use to produce WB images of dislocation for these reflections assuming 100-,
200-, and 300-kV electrons? (a) ð1120Þin Al 2O3(alumina); (b) (220) in MgAl 2O4(spinel); (c) (111) in
MgAl 2O3; (d) (222) in YAG; (e) (220) in Si; (f) (111) in Si; (g) (110) in W; (h) (200) in Au.
480 ...............................................................................................................................................W EAK-BEAM DARK-FIELD MICROSCOPY
www .Iran -mavad .com  
ﻣﺮﺟﻊ ﺩﺍﻧﺸﺠﻮﻳﺎﻥ ﻭ ﻣﻬﻨﺪﺳﻴﻦ ﻣﻮﺍﺩ
T27.19 If the specimen is oriented for g,3g(Cu, 100 kV) throughout, what angle must you tilt to set up g,4g
conditions? (Answer in degrees and radians.)
T27.20 Imagine four overlapping SFs in a crystal. What is the maximum intensity you could produce in the
