Repository: Ketankham/chatbot-meta-books

File: callister-book.txt (part 45 of 65)
electronic components and circuits are incorporated into a very small space, has revolu-tionized the field of electronics. This revolution was precipitated, in part, by aerospace technology, which needed computers and electronic devices that were small and had low power requirements. As a result of refinement in processing and fabrication tech-niques, there has been an astonishing depreciation in the cost of integrated circuitry. Consequently, personal computers have become affordable to large segments of the population in many countries. Also, the use of integrated circuits has become infused 
into many other facets of our lives—calculators, communications, watches, industrial production and control, and all phases of the electronics industry. Inexpensive microelectronic circuits are mass produced by using some very inge-nious fabrication techniques. The process begins with the growth of relatively large cylin-drical single crystals of high-purity silicon from which thin circular wafers are cut. Many microelectronic or integrated circuits, sometimes called chips, are prepared on a single 
wafer. A chip is rectangular, typically on the order of 6 mm ( 
1
4 in.) on a side, and con-
tains millions of circuit elements: diodes, transistors, resistors, and capacitors. Enlarged photographs and elemental maps of a microprocessor chip are presented in Figure 18.26; integrated circuit
Figure 18.26  (a) Scanning 
electron micrograph of an 
integrated circuit.(b) A silicon dot map for the 
integrated circuit above, showing regions where silicon atoms are concentrated. Doped silicon is the semiconducting material from which integrated circuit elements are made.(c) An aluminum dot map. Metallic aluminum is an electrical conduc-tor and, as such, wires the circuit elements together. Approximately 200×.
Note: the discussion of Section 4.10 
mentioned that an image is generated on a scanning electron micrograph as a beam of electrons scans the surface of the specimen being examined. The electrons in this beam cause some of the specimen surface atoms to emit x-rays; the energy of an x-ray photon depends on the particular atom from which it radiates. It is possible to selectively filter out all but the x-rays emitted from one kind of atom. When projected on a cathode ray tube, small white dots are produced that indicate the locations of the particular atom type; thus, a dot map of the image is generated.
100 µm(a)
(b)
(c)© William D. Callister, Jr.
18.15 Semiconductor Devices  •   679
these micrographs reveal the intricacy of integrated circuits. At this time, microproces-
sor chips with densities approaching 1 billion transistors are being produced, and this number doubles about every 18 months. Microelectronic circuits consist of many layers that lie within or are stacked on top of the silicon wafer in a precisely detailed pattern. Using photolithographic techniques, very small elements for each layer are masked in accordance with a microscopic pattern. Circuit elements are constructed by the selective introduction of specific materials [by diffusion (Section 5.6) or ion implantation] into unmasked regions to create localized n-type, p-type, high-resistivity, or conductive areas. This procedure is repeated layer by 
layer until the total integrated circuit has been fabricated, as illustrated in the MOSFET schematic (Figure 18.25). Elements of integrated circuits are shown in Figure 18.26 and in chapter-opening photograph ( a).
Electrical Conduction in Ionic 
Ceramics and in Polymers
Most polymers and ionic ceramics are insulating materials at room temperature and, 
therefore, have electron energy band structures similar to that represented in Figure 18.4 c; 
a filled valence band is separated from an empty conduction band by a relatively large band gap, usually greater than 2 eV. Thus, at normal temperatures, only very few elec-trons may be excited across the band gap by the available thermal energy, which accounts for the very small values of conductivity; Table 18.3 gives the room-temperature electrical conductivities of several of these materials. (The electrical resistivities of a large number of ceramic and polymeric materials are provided in Table B.9, Appendix B.) Many materi-als are used on the basis of their ability to insulate, and thus a high electrical resistivity is desirable. With rising temperature, insulating materials experience an increase in electri-cal conductivity, which may ultimately be greater than that for semiconductors.
Material  Electrical Conductivity [(𝛀 ·m)−1]
Graphite  3 × 104–2 × 105
 Ceramics
Concrete (dry)  10−9
Soda–lime glass  10−10–10−11
Porcelain  10−10–10−12
Borosilicate glass  ~10−13
Aluminum oxide  <10−13
Fused silica  <10−18
 PolymersPhenol-formaldehyde  10
−9–10−10
Poly(methyl methacrylate)  <10−12
Nylon 6,6  10−12–10−13
Polystyrene  <10−14
Polyethylene  10−15–10−17
Polytetrafluoroethylene  <10−17Table 18.3  
Typical Room-
Temperature Electrical Conductivities for Thirteen Nonmetallic Materials
680  •   Chapter 18  /  Electrical Properties
Both cations and anions in ionic materials possess an electric charge and, as a conse-
quence, are capable of migration or diffusion when an electric field is present. Thus, an electric current results from the net movement of these charged ions, which are present in addition to current due to any electron motion. Anion and cation migrations are in opposite directions. The total conductivity of an ionic material 𝜎
total is thus equal to the 
sum of electronic and ionic contributions, as follows:
 𝜎total=𝜎electronic +𝜎ionic  (18.22)
Either contribution may predominate, depending on the material, its purity, and temperature.
 A mobility 𝜇I may be associated with each of the ionic species as follows:
 𝜇I=nIeDI
kT (18.23)
where nI and DI represent, respectively, the valence and diffusion coefficient of a par-
ticular ion; e , k, and T  denote the same parameters as explained earlier in the chapter. 
Thus, the ionic contribution to the total conductivity increases with increasing tem-perature, as does the electronic component. However, in spite of the two conductivity contributions, most ionic materials remain insulative, even at elevated temperatures.For ionic materials,
conductivity is equal to the sum of electronic and ionic contributions
Computation of 
mobility for an ionic species
Most polymeric materials are poor conductors of electricity (Table 18.3) because of 
the unavailability of large numbers of free electrons to participate in the conduction process; electrons in polymers are tightly bound in covalent bonds. The mechanism of electrical conduction in these materials is not well understood, but it is believed that conduction in polymers of high purity is electronic.
Conducting Polymers
Polymeric materials have been synthesized that have electrical conductivities on par with those of metallic conductors; they are appropriately termed conducting polymers. 
Conductivities as high as 1.5 × 10
7 (Ω·m)−1 have been achieved in these materials; on 
a volume basis, this value corresponds to one-fourth of the conductivity of copper, or twice its conductivity on the basis of weight. This phenomenon is observed in a dozen or so polymers, including polyacetylene, polyparaphenylene, polypyrrole, and polyaniline. Each of these polymers contains a sys-tem of alternating single and double bonds and/or aromatic units in the polymer chain. For example, the chain structure of polyacetylene is as follows:18.16 CONDUCTION IN IONIC MATERIALS
18.17 ELECTRICAL PROPERTIES OF POLYMERS
C C
C C
HH
C
HH
CC
HHRepeat
unit
C
HH
The valence electrons associated with the alternating single and double chain-bonds are delocalized, which means they are shared among the backbone atoms in the polymer chain—similar to the way that electrons in a partially filled band for a metal are shared by the ion cores. In addition, the band structure of a conductive polymer is characteristic 
18.18 Capacitance  •   681
of that for an electrical insulator (Figure 18.4 c)—at 0 K, a filled valence band separated 
from an empty conduction band by a forbidden energy band gap. In their pure forms, 
these polymers, which typically have band gap energies greater than 2 eV, are semicon-ductors or insulators. However, they become conductive when doped with appropriate impurities such as AsF
5, SbF5, or iodine. As with semiconductors, conducting polymers 
may be made either n-type (i.e., free-electron dominant) or p-type (i.e., hole dominant), depending on the dopant. However, unlike semiconductors, the dopant atoms or mol-ecules do not substitute for or replace any of the polymer atoms. The mechanism by which large numbers of free electrons and holes are generated in these conducting polymers is complex and not well understood. In very simple terms, it appears that the dopant atoms lead to the formation of new energy bands that over-lap the valence and conduction bands of the intrinsic polymer, giving rise to a partially filled band, and the production at room temperature of a high concentration of free electrons or holes. Orienting the polymer chains, either mechanically (Section 15.7) or magnetically, during synthesis results in a highly anisotropic material having a maximum conductivity along the direction of orientation. These conducting polymers have the potential to be used in a host of applications inasmuch as they have low densities and are flexible. Rechargeable batteries and fuel cells are being manufactured that use polymer electrodes. In many respects, these bat-teries are superior to their metallic counterparts. Other possible applications include wiring in aircraft and aerospace components, antistatic coatings for clothing, electro-magnetic screening materials, and electronic devices (e.g., transistors, diodes). Several conductive polymers display the phenomenon of electroluminescence —that is, light 
emission stimulated by an electrical current. Electroluminescent polymers are being used in applications such as solar panels and flat panel displays (see the Materials of Importance piece on light-emitting diodes in Chapter 21).
Dielectric Behavior
A dielectric material is one that is electrically insulating (nonmetallic) and exhibits or 
may be made to exhibit an electric dipole structure—that is, there is a separation of 
positive and negative electrically charged entities on a molecular or atomic level. This concept of an electric dipole was introduced in Section 2.7. As a result of dipole interac-tions with electric fields, dielectric materials are used in capacitors.dielectric
electric dipole
When a voltage is applied across a capacitor, one plate becomes positively charged and 
the other negatively charged, with the corresponding electric field directed from the positive to the negative plates. The capacitance C is related to the quantity of charge 
stored on either plate Q by
 
C=Q
V (18.24)
where V is the voltage applied across the capacitor. The units of capacitance are cou-
lombs per volt, or farads (F).
 Now, consider a parallel-plate capacitor with a vacuum in the region between the plates (Figure 18.27a). The capacitance may be computed from the relationship
 
C=𝜀0 A
l (18.25)capacitance
Capacitance in terms 
of stored charge and applied voltage
Capacitance for 
parallel-plate capacitor, in a vacuum18.18 CAPACITANCE
682  •   Chapter 18  /  Electrical Properties
where A represents the area of the plates and l  is the distance between them. The 
parameter 𝜀0, called the permittivity of a vacuum, is a universal constant having the value 
of 8.85 × 10−12 F/m.
 If a dielectric material is inserted into the region within the plates (Figure 18.27 b), 
then
 C=𝜀 A
l (18.26)
where 𝜀 is the permittivity of this dielectric medium, which is greater in magnitude 
than 𝜀0. The relative permittivity 𝜀r, often called the dielectric constant, is equal to 
the ratio
 𝜀r=  𝜀
𝜀0 (18.27)
which is greater than unity and represents the increase in charge-storing capacity upon 
insertion of the dielectric medium between the plates. The dielectric constant is one material property of prime consideration for capacitor design. The 𝜀
r values of a number 
of dielectric materials are given in Table 18.4.permittivity
Capacitance for 
 parallel-plate  capacitor, with 
 dielectric material
dielectric constant
Definition of 
dielectric constantFigure 18.27  A parallel-plate capacitor 
(a) when a vacuum is present and (b ) when a 
dielectric material is present.
(From K. M. Ralls, T. H. Courtney, and J. Wulff, 
Introduction to Materials Science and Engineering. Copyright © 1976 by John Wiley & Sons, Inc. Re-printed by permission of John Wiley & Sons, Inc.)D0 = 𝜀0ℰ
ℰ VacuumVV
l= l
D = 𝜀0ℰ + P
PDielectricℰV(a)
(b)
18.19 Field Vectors and Polarization  •   683
 Dielectric Constant
Material 60 Hz 1 MHz Dielectric Strength (V/mil )a
Ceramics
Titanate ceramics — 15–10,000 50–300
Mica — 5.4–8.7 1000–2000
Steatite (MgO–SiO2) — 5.5–7.5 200–350
Soda–lime glass 6.9 6.9 250
Porcelain 6.0 6.0 40–400
Fused silica 4.0 3.8 250
Polymers
Phenol-formaldehyde 5.3 4.8 300–400
Nylon 6,6 4.0 3.6 400
Polystyrene 2.6 2.6 500–700Polyethylene 2.3 2.3 450–500Polytetrafluoroethylene 2.1 2.1 400–500Table 18.4  
Dielectric Constants 
and Strengths for Some Dielectric Materials
aOne mil =  0.001 in. These values of dielectric strength are average ones, the magnitude being dependent 
on specimen thickness and geometry, as well as the rate of  application and duration of the applied electric 
field.
Perhaps the best approach to an explanation of the phenomenon of capacitance is with 
the aid of field vectors. To begin, for every electric dipole, there is a separation between a positive and a negative electric charge, as demonstrated in Figure 18.28. An electric dipole moment p is associated with each dipole as follows:
 
p=qd (18.28)
where q is the magnitude of each dipole charge and d is the distance of separation be-
tween them. A dipole moment is a vector that is directed from the negative to the posi-
tive charge, as indicated in Figure 18.28. In the presence of an electric field ℰ, which is 
also a vector quantity, a force (or torque) comes to bear on an electric dipole to orient it with the applied field; this phenomenon is illustrated in Figure 18.29. The process of dipole alignment is termed polarization.Electric dipole 
moment
polarization18.19 FIELD VECTORS AND POLARIZATION
p
+q–q
d
Figure 18.28  Schematic 
representation of an electric dipole 
generated by two electric charges (of magnitude q) separated by the distance d; the associated polarization vector p is also shown.Force
Force+q –q+q
–q
(a) (b)ℰℰ
Figure 18.29  (a) Imposed forces (and 
torque) acting on a dipole by an electric field. (b) Final dipole alignment with the field.
684  •   Chapter 18  /  Electrical Properties
 Again, to return to the capacitor, the surface charge density D, or quantity of charge 
per unit area of capacitor plate (C/m2), is proportional to the electric field. When a 
vacuum is present, then
 D0=𝜀0ℰ (18.29)
where the constant of proportionality is 𝜀0. Furthermore, an analogous expression exists 
for the dielectric case—that is, 
D=𝜀ℰ (18.30)
Sometimes, D is also called the dielectric displacement.
 The increase in capacitance, or dielectric constant, can be explained using a simpli-
fied model of polarization within a dielectric material. Consider the capacitor in Figure 18.30a —the vacuum situation—where a charge of + Q
0 is stored on the top plate and − Q0 
on the bottom plate. When a dielectric is introduced and an electric field is applied, the entire solid within the plates becomes polarized (Figure 18.30 c). As a result of this 
polarization, there is a net accumulation of negative charge of magnitude −ΔQ at the 
dielectric surface near the positively charged plate and, in a similar manner, a surplus of +ΔQ charge at the surface adjacent to the negative plate. For the region of  dielectric Dielectric 
displacement (surface charge density) in a vacuum
Dielectric 
displacement when a dielectric medium is present
dielectric 
 displacement
+ + + + + + + + +
++++++Surface net
negative charge
= −ΔQ
No net
charge
region
Surface net
positive charge
= +ΔQV P 
A P = Q0 + ΔQ
−Q0 − ΔQ+++++
++++++++
−
(c)ΔQ−−−− −−
−−−− −−
−−−− −−
−−−− −−−− −+
++
++
+
+
++
++
++
++
++
+
(b)−−−
−− −
− −−
−− −−− −− −−+ + + + +
+Area of plate, A
Vacuum
−Q0 +Q0 
V l −
(a)−−−−−Figure 18.30  Schematic representations of (a) the 
charge stored on capacitor plates for a vacuum, (b) the 
dipole arrangement in an unpolarized dielectric, and (c) the increased charge-storing capacity resulting from the polarization of a dielectric material.
18.19 Field Vectors and Polarization  •   685
removed from these surfaces, polarization effects are not important. Thus, if each plate 
and its adjacent dielectric surface are considered to be a single entity, the induced charge from the dielectric ( +ΔQ or −Δ Q) may be thought of as nullifying some of the 
charge that originally existed on the plate for a vacuum ( −Q
0 or + Q0). The voltage 
imposed across the plates is maintained at the vacuum value by increasing the charge at the negative (or bottom) plate by an amount −Δ Q and that at the top plate by +Δ Q. 
Electrons are caused to flow from the positive to the negative plate by the external volt-age source such that the proper voltage is reestablished. Thus, the charge on each plate is now Q
0 +ΔQ, having been increased by an amount ΔQ.
 In the presence of a dielectric, the charge density between the plates, which is equal to the surface charge density on the plates of a capacitor, may also be repre-sented by
 
D=𝜀0ℰ+P (18.31)
where P is the polarization, or the increase in charge density above that for a vacuum 
because of the presence of the dielectric; or, from Figure 18.30 c, P = ΔQ∕A, where A is 
the area of each plate. The units of P are the same as for D (C/m2).
 The polarization P may also be thought of as the total dipole moment per unit 
volume of the dielectric material, or as a polarization electric field within the dielectric 
that results from the mutual alignment of the many atomic or molecular dipoles with the externally applied field ℰ. For many dielectric materials, P is proportional to ℰ through 
the relationship
 
P=𝜀0(𝜀r−1)ℰ (18.32)
in which case 𝜀r is independent of the magnitude of the electric field.
 Table 18.5 lists dielectric parameters along with their units.Dielectric 
displacement—dependence on electric field intensity and polarization (of dielectric medium)
Polarization of a 
dielectric medium—dependence on  dielectric constant and electric field intensity
 SI Units
Quantity Symbol Derived Primary
Electric potential V volt kg ·m2/s2·C
Electric current I ampere C/s
Electric field strength ℰ volt/meter kg ·m/s2·C
Resistance R ohm kg ·m2/s·C2
Resistivity 𝜌 ohm-meter kg ·m3/s·C2
Conductivitya 𝜎 (ohm-meter)−1 s ·C2/kg ·m3
Electric charge Q coulomb C
Capacitance C farad s2·C2/kg ·m2
Permittivity 𝜀 farad/meter s2·C2/kg ·m3
Dielectric constant 𝜀r dimensionless dimensionless
Dielectric displacement D farad-volt/m2 C/m2
Electric polarization P farad-volt/m2 C/m2Table 18.5  
Primary and Derived 
Units for Various Electrical Parameters and Field Vectors
aThe derived SI units for conductivity are siemens per meters (S/m).
686  •   Chapter 18  /  Electrical Properties
EXAMPLE PROBLEM 18.5
Computations of Capacitor Properties
Consider a parallel-plate capacitor having an area of 6.45 × 10−4 m2 (1 in.2) and a plate separa-
tion of 2 × 10−3 m (0.08 in.) across which a potential of 10 V is applied. If a material having 
a dielectric constant of 6.0 is positioned within the region between the plates, compute the 
following:
(a) The capacitance
(b) The magnitude of the charge stored on each plate(c) The dielectric displacement D(d) The polarization
Solution
(a) Capacitance is calculated using Equation 18.26; however, the permittivity 𝜀 of the dielectric 
medium must first be determined from Equation 18.27, as follows:
 𝜀=𝜀
r𝜀0=(6.0)(8.85 ×10−12 F/m)
 =5.31 ×10−11 F/m
 Thus, the capacitance is given by
 C=𝜀 A
l=(5.31 ×10−11 F/m)  (6.45 ×10−4 m−2
20×10−3 m)
 =1.71 ×10−11 F
(b) Because the capacitance has been determined, the charge stored may be computed using 
Equation 18.24, according to
Q=CV=(1.71 ×10−11 F)(10 V) =1.71 ×10−10 C
(c) The dielectric displacement is calculated from Equation 18.30, which yields
 D=𝜀ℰ=𝜀 V
l=(5.31 ×10−11 F/m)(10 V)
2×10−3 m
 =2.66 ×10−7 C/m2
(d) Using Equation 18.31, the polarization may be determined as follows:
 P=D−𝜀0ℰ=D−𝜀0 V
l
 =2.66 ×10−7 C/m2−(8.85 ×10−12 F/m)(10 V)
2×10−3 m
 =2.22 ×10−7 C/m2
Again, polarization is the alignment of permanent or induced atomic or molecular dipole 
moments with an externally applied electric field. There are three types or sources of polarization: electronic, ionic, and orientation. Dielectric materials typically exhibit at least one of these polarization types, depending on the material and the manner of external field application.18.20 TYPES OF POLARIZATION
18.20 Types of Polarization  •   687
Electronic Polarization
Electronic polarization may be induced to one degree or another in all atoms. It results 
from a displacement of the center of the negatively charged electron cloud relative to the positive nucleus of an atom by the electric field (Figure 18.31 a). This polarization 
type is found in all dielectric materials and exists only while an electric field is present.
Ionic Polarization
Ionic polarization occurs only in materials that are ionic. An applied field acts to dis-place cations in one direction and anions in the opposite direction, which gives rise to a net dipole moment. This phenomenon is illustrated in Figure 18.31 b. The magnitude of 
the dipole moment for each ion pair p
i is equal to the product of the relative displace-
ment di and the charge on each ion, or
 pi=qdi (18.33)
Orientation Polarization
The third type, orientation polarization, is found only in substances that possess perma-nent dipole moments. Polarization results from a rotation of the permanent moments into the direction of the applied field, as represented in Figure 18.31 c. This alignment 
tendency is counteracted by the thermal vibrations of the atoms, such that polarization decreases with increasing temperature. The total polarization P of a substance is equal to the sum of the electronic, ionic, and orientation polarizations (P
e, Pi, and Po, respectively), or
 P=Pe+Pi+Po (18.34)
 It is possible for one or more of these contributions to the total polarization to be either absent or negligible in magnitude relative to the others. For example, ionic polarization does not exist in covalently bonded materials in which no ions are present.electronic 
 polarization
ionic polarization
Electric dipole 
moment for an ion pair
orientation 
 polarization
Total polarization of 
a substance equals the sum of electronic, ionic, and orientation polarizations
Figure 18.31  (a) Electronic polarization that results from the 
distortion of an atomic electron cloud by an electric field. 
(b) Ionic polarization that results from the relative displacements 
of electrically charged ions in response to an electric field. (c) Response of permanent electric dipoles (arrows) to an applied electric field, producing orientation polarization. 
+ +No fieldApplied
ℰ field
(a)
(c)(b)+ + + + −− − −
688  •   Chapter 18  /  Electrical Properties
Concept Check 18.9 For solid lead titanate (PbTiO3), what kind(s) of polarization is 
(are) possible? Why? Note: Lead titanate has the same crystal structure as barium titanate 
(Figure 18.34).
[The answer may be found in all digital versions of the text and/or at www.wiley.com/college/callister  
(Student Companion Site).]
In many practical situations, the current is alternating (ac)—that is, an applied voltage 
or electric field changes direction with time, as indicated in Figure 18.22 a. Consider a 
 dielectric material that is subject to polarization by an ac electric field. With each direction reversal, the dipoles attempt to reorient with the field, as illustrated in Figure 18.32, in a process requiring some finite time. For each polarization type, some minimum reorienta-tion time exists that depends on the ease with which the particular dipoles are capable of realignment. The relaxation frequency is taken as the reciprocal of this minimum 
 reorientation time. A dipole cannot keep shifting orientation direction when the frequency of the ap-plied electric field exceeds its relaxation frequency and, therefore, it will not make a contribution to the dielectric constant. The dependence of 𝜀
r on the field frequency is 
represented schematically in Figure 18.33 for a dielectric medium that exhibits all three 
types of polariz ation; note that the frequency axis is scaled logarithmically. As indicated 
in Figure 18.33, when a polarization mechanism ceases to function, there is an abrupt drop in the dielectric constant; otherwise, 𝜀
r is virtually frequency independent. Table 18.4 gave 
values of the dielectric constant at 60 Hz and 1 MHz; these provide an indication of this frequency dependence at the low end of the frequency spectrum.relaxation frequency18.21 FREQUENCY DEPENDENCE OF THE DIELECTRIC CONSTANT
+++ + + + +
–– – – – –
+++–
+– – – – –
++ + + + ++++
(a) (b)ℰ− − − −
− − − −ℰ
Figure 18.32  Dipole orientations 
for (a) one polarity of an alternating 
electric field and (b) the reversed polarity.
(From Richard A. Flinn and Paul K. 
Trojan, Engineering Materials and Their Applications, 4th edition. Copyright © 1990 by John Wiley & Sons, Inc. Adapted by permission of John Wiley & Sons, Inc.)Frequency (Hz)Dielectric constant, 𝜀r
10410810121016Orientation
Ionic
Electronic
Figure 18.33  Variation of dielectric constant with frequency 
of an alternating electric field. Electronic, ionic, and orientation 
polarization contributions to the dielectric constant are indicated.
18.24 Ferroelectricity  •   689
 The absorption of electrical energy by a dielectric material that is subjected to an 
alternating electric field is termed dielectric loss. This loss may be important at electric 
field frequencies in the vicinity of the relaxation frequency for each of the operative dipole types for a specific material. A low dielectric loss is desired at the frequency of utilization.
Other Electrical Characteristics of Materials
Two other relatively important and novel electrical characteristics that are found in some materials deserve brief mention—ferroelectricity and piezoelectricity.When very high electric fields are applied across dielectric materials, large numbers of electrons may suddenly be excited to energies within the conduction band. As a result, the current through the dielectric by the motion of these electrons increases dramatically; sometimes localized melting, burning, or vaporization produces irreversible degrada-tion and perhaps even failure of the material. This phenomenon is known as dielectric 
breakdown. The dielectric strength, sometimes called the breakdown strength, represents 
the magnitude of an electric field necessary to produce breakdown. Table 18.4 presents dielectric strengths for several materials.
dielectric strength18.22 DIELECTRIC STRENGTH
A number of ceramics and polymers are used as insulators and/or in capacitors. Many of the ceramics, including glass, porcelain, steatite, and mica, have dielectric constants within the range of 6 to 10 (Table 18.4). These materials also exhibit a high degree of di-mensional stability and mechanical strength. Typical applications include power line and electrical insulation, switch bases, and light receptacles. The titania (TiO
2) and titanate 
ceramics, such as barium titanate (BaTiO3), can be made to have extremely high di-
electric constants, which render them especially useful for some capacitor applications. The magnitude of the dielectric constant for most polymers is less than for ceramics because the latter may exhibit greater dipole moments: 𝜀
r values for polymers generally 
lie between 2 and 5. These materials are commonly used for insulation of wires, cables, motors, generators, and so on and, in addition, for some capacitors.18.23 DIELECTRIC MATERIALS
The group of dielectric materials called ferroelectrics exhibit spontaneous polarization —
that is, polarization in the absence of an electric field. They are the dielectric analogue of ferromagnetic materials, which may display permanent magnetic behavior. There must exist in ferroelectric materials permanent electric dipoles, the origin of which is explained for barium titanate, one of the most common ferroelectrics. The spontaneous polarization is a consequence of the positioning of the Ba
2+, Ti4+, and O2− ions within the unit cell, 
as represented in Figure 18.34. The Ba2+ ions are located at the corners of the unit cell, 
which is of tetragonal symmetry (a cube that has been elongated slightly in one direction). The dipole moment results from the relative displacements of the O
2− and Ti4+ ions from 
their symmetrical positions, as shown in the side view of the unit cell. The O2− ions are 
located near, but slightly below, the centers of each of the six faces, whereas the Ti4+ ion ferroelectric18.24 FERROELECTRICITY
690  •   Chapter 18  /  Electrical Properties
is displaced upward from the unit cell center. Thus, a permanent ionic dipole moment is 
associated with each unit cell (Figure 18.34b ). However, when barium titanate is heated 
above its ferroelectric Curie temperature [120° C (250° F)], the unit cell becomes cubic, 
and all ions assume symmetric positions within the cubic unit cell; the material now has a  perovskite crystal structure (Figure 12.6), and the ferroelectric behavior ceases. Spontaneous polarization of this group of materials results as a consequence of inter-actions between adjacent permanent dipoles in which they mutually align, all in the same  direction. For example, with barium titanate, the relative displacements of O
2− and Ti4+ ions 
are in the same direction for all the unit cells within some volume region of the specimen. Other materials display ferroelectricity; these include Rochelle salt (NaKC
4H4O6.4H2O), 
 potassium dihydrogen phosphate (KH2PO4), potassium niobate (KNbO3), and lead 
 zirconate–titanate (Pb[ZrO3, TiO3]). Ferroelectrics have extremely high dielectric constants 
at relatively low applied field frequencies; for example, at room temperature, 𝜀r for barium 
titanate may be as high as 5000. Consequently, capacitors made from these materials can be significantly smaller than capacitors made from other dielectric materials.Figure 18.34  A 
barium titanate 
(BaTiO3) unit cell 
(a) in an isometric projection, and (b) looking at one face, which shows the displacements of Ti
4+ and O2− ions 
from the center of the face.
0.398 nm
Ti4+Ba2+O2–0.403 nm
0.398 nm0.006 nm
0.006 nm0.009 nm
(a) (b)
An unusual phenomenon exhibited by a few ceramic materials (as well as some 
 polymers) is piezoelectricity —literally, pressure electricity. Electric polarization (i.e., 
an electric field or voltage) is induced in the piezoelectric crystal as a result of a me-chanical strain (dimensional change) produced from the application of an external force (Figure 18.35). Reversing the sign of the force (e.g., from tension to compression) reverses the direction of the field. The inverse piezoelectric effect is also displayed by this group of materials—that is, a mechanical strain results from the imposition of an electrical field. Piezoelectric materials may be used as transducers between electrical and mechanical 
energies. One of the early uses of piezoelectric ceramics was in sonar systems, in which underwater objects (e.g., submarines) are detected and their positions determined using an ultrasonic emitting and receiving system. A piezoelectric crystal is caused to oscillate 
piezoelectric18.25 PIEZOELECTRICITY
18.25 Piezoelectricity  •   691
by an electrical signal, which produces high-frequency mechanical vibrations that are 
transmitted through the water. Upon encountering an object, the signals are reflected, and another piezoelectric material receives this reflected vibrational energy, which it then converts back into an electrical signal. Distance from the ultrasonic source and reflecting body is determined from the elapsed time between sending and receiving events. More recently, the use of piezoelectric devices has grown dramatically as a con-sequence of increases in automation and consumer attraction to modern sophisticated gadgets. Piezoelectric devices are used in many of today’s applications, including  automotive—wheel balances, seat-belt buzzers, tread-wear indicators, keyless door entry, and airbag sensors; computer/electronic—microphones, speakers, microactua-tors for hard disks and notebook transformers; commercial/consumer—ink-jet printing heads, strain gauges, ultrasonic welders, and smoke detectors; medical—insulin pumps, ultrasonic therapy, and ultrasonic cataract-removal devices. Piezoelectric ceramic materials include titanates of barium and lead (BaTiO
3 and 
PbTiO3), lead zirconate (PbZrO3), lead zirconate–titanate (PZT) [Pb(Zr,Ti)O3], and 
potassium niobate (KNbO3). This property is characteristic of materials having compli-
cated crystal structures with a low degree of symmetry. The piezoelectric behavior of a polycrystalline specimen may be improved by heating above its Curie temperature and then cooling to room temperature in a strong electric field.Figure 18.35  (a) Dipoles within a piezoelectric material. 
(b) A voltage is generated when the material is subjected to 
a compressive stress.
(From L. H. Van Vlack, A Textbook of Materials Technology, 
Addison-Wesley, 1973. Reproduced with permission of the estate of Lawrence H. Van Vlack.)
VPP
++++++++++++++++++++++++
+++++++++++++++++++++++++++++
+++++
(a) (b)𝜎
−
−−−−−−
−−−−−−
−−−−−−−−−−−−
−−−−−−
−−−−−−−−−−−−−−−−
−−−−−−−−−−−
𝜎
Piezoelectric Ceramic Ink-Jet Printer HeadsMATERIAL OF IMPORTANCE 18.1
Piezoelectric materials are used in one kind of ink-
jet printer head that has components and a mode 
of operation represented in the schematic diagrams in Figure 18.36a through 18.36c. One head component is a flexible, bilayer disk that consists of a piezoelectric ceramic (orange region) bonded to a nonpiezoelec-tric deformable material (green region); liquid ink and its reservoir are represented by blue  areas in these diagrams. Short, horizontal arrows within the piezoelectric note the direction of the permanent dipole moment.
Printer head operation (i.e., ejection of ink drop-
lets from the nozzle) is a result of the inverse piezo-electric effect—that is, the bilayer disk is caused to flex 
692  •   Chapter 18  /  Electrical Properties
back and forth by the expansion and contraction of the 
piezoelectric layer in response to changes in bias of an applied voltage. For example, Figure 18.36 a shows how 
the imposition of forward bias voltage causes the bi-layer disk to flex in such a way as to pull (or draw) ink from the reservoir into the nozzle chamber. Reversing the voltage bias forces the bilayer disk to bend in the opposite direction—toward the nozzle—so as to eject a drop of ink (Figure 18.36b ). Finally, removal of the 
voltage causes the disk to return to its unbent configu-ration (Figure 18.36c ) in preparation for another ejec-
tion sequence.
Figure 18.36  Operation sequence of a piezoelectric ceramic ink-jet printer head (schematic). (a) Imposing a 
forward-bias voltage draws ink into the nozzle chamber as the bilayer disk flexes in one direction. (b) Ejection of an 
ink drop by reversing the voltage bias and forcing the disk to flex in the opposite direction. (c) Removing the voltage retracts the bilayer disk to its unbent configuration in preparation for the next sequence.
(Images provided courtesy of Epson America, Inc.)Piezoelectric
materialInk
Ink reservoirBilayer
disk
Forward bias
(Pull)Nozzle
(a)Nonpiezoelectric
deformable disk
(b)Reverse bias
(Push)
Ink droplet
(c)No bias
(Retract)
SUMMARY
• The ease with which a material is capable of transmitting an electric current is 
expressed in terms of electrical conductivity or its reciprocal, electrical resistivity 
(Equations 18.2 and 18.4).
• The relationship between applied voltage, current, and resistance is Ohm’s law 
(Equation 18.1). An equivalent expression, Equation 18.5, relates current density, con-ductivity, and electric field intensity.
• On the basis of its conductivity, a solid material may be classified as a metal, a semi-
conductor, or an insulator.
• For most materials, an electric current results from the motion of free electrons, 
which are accelerated in response to an applied electric field.
• In ionic materials, there may also be a net motion of ions, which also makes a contri-
bution to the conduction process.Ohm’s Law
Electrical 
Conductivity
Electronic and Ionic 
Conduction
Summary  •   693
• The number of free electrons depends on the electron energy band structure of the 
material.
• An electron band is a series of electron states that are closely spaced with respect to en-
ergy, and one such band may exist for each electron subshell found in the isolated atom.
• Electron energy band structure refers to the manner in which the outermost bands are 
arranged relative to one another and then filled with electrons.
For metals, two band structure types are possible (Figures 18.4 a and 18.4b)—
empty electron states are adjacent to filled ones.
Band structures for semiconductors and insulators are similar—both have a forbidden 
energy band gap that, at 0 K, lies between a filled valence band and an empty con-duction band. The magnitude of this band gap is relatively wide ( >2 eV) for insula-
tors (Figure 18.4c ) and relatively narrow (< 2 eV) for semiconductors (Figure 18.4d ).
• An electron becomes free by being excited from a filled state to an available empty 
state at a higher energy.
Relatively small energies are required for electron excitations in metals (Figure 18.5), 
giving rise to large numbers of free electrons.
Greater energies are required for electron excitations in semiconductors and 
insulators (Figure 18.6), which accounts for their lower free electron concentra-tions and smaller conductivity values.
• Free electrons being acted on by an electric field are scattered by imperfections in 
the crystal lattice. The magnitude of electron mobility is indicative of the frequency of these scattering events.
• In many materials, the electrical conductivity is proportional to the product of the 
electron concentration and the mobility (per Equation 18.8).
• For metallic materials, electrical resistivity increases with temperature, impurity 
content, and plastic deformation. The contribution of each to the total resistivity is additive—per Matthiessen’s rule, Equation 18.9.
• Thermal and impurity contributions (for both solid solutions and two-phase alloys) 
are described by Equations 18.10, 18.11, and 18.12.
• Semiconductors may be either elements (Si and Ge) or covalently bonded compounds.
• With these materials, in addition to free electrons, holes (missing electrons in the 
valence band) may also participate in the conduction process (Figure 18.10).
• Semiconductors are classified as either intrinsic or extrinsic.
For intrinsic behavior, the electrical properties are inherent in the pure material, 
and electron and hole concentrations are equal. The electrical conductivity 
may be computed using Equation 18.13 (or Equation 18.15).
Electrical behavior is dictated by impurities for extrinsic semiconductors. 
Extrinsic semiconductors may be either n- or p-type depending on whether 
electrons or holes, respectively, are the predominant charge carriers.
• Donor impurities introduce excess electrons (Figures 18.11 and 18.12); acceptor im-
purities introduce excess holes (Figures 18.13 and 18.14).
