Repository: Ketankham/chatbot-meta-books

File: reed-hill-book.txt (part 45 of 48)
Acta Metall ., 35, 1987, pp. 473–482.
18. Yao, D. P., Zhang, Y. Z., Hu, Z. Q., Li, Y. Y., and Shi, C.X., Scripta Metall ., 23, 1989, pp. 537–541.
19. Dinsdale, K., Harris, S. J., and Noble, B., Aluminum
Lithium Alloys , p. 101, TMS-AIME , Warrendale, PA, 1981.
20. Thompson, G. E., and Noble, B., Jour. Inst. Met ., 101
111 (1973).21. Mondolfo, C. S., Aluminum Alloys , Butterworth, Inc.,
Boston, Mass., 1976.
22. Brooks, C. R., Nonferrous Alloys , p. 363, American
Society for Metals, 1982.23. Collings, E. W., Titanium Alloys , p. 90, American
Society for Metals, 1984.24. Sridhar, G., Gopalan, R., and Sarma, D. S., Metallogra-
phy, 20, 1987, pp. 291–310.
25. Zhang, X. D., Evans, D. J., Baeslack, W. A., and Fraser,
H. L., Mat. Scin Eng. A , A344, 2003, pp. 300–311.
26. Ahmed, T., and Rach, H. J., Mat. Sci. Eng. A , A243,
1998, pp. 206–211.
27. Sims, C. T., and Hagel, W. C., The Superalloys , John
Wiley and Sons, Inc., New York, 1972.28. Sahm, P. R., and Speidel, M. O., High Temperature
Materials in Gas Turbines , Elsevier Scientiﬁc Publishing
Company, New York, 1974.29. Wang, W. Z., Jin, T., Liu, J. L., Sun, X. F., Guan, H. R.,
and Hu, Z. Q., Mat. Sci. Eng. A , 479, 2008, pp. 148–156.
30. Chen, W., and Immarigeon, J. P., Scripta Mat , 39,
1998, pp. 167–174.20Ch20.qxd  11/6/08  4:01 PM  Page 685
Metal failure in structural applications refers to the loss of load carrying capacity of a com-
ponent. Fracture, or separation of a component into separate pieces, is the most dramaticexample of such failure, which can lead not only to the loss of functionality of the com-ponent but also to catastrophic damages and personal injuries. Metal may also fail less dra-matically when it cannot hold its dimensions through creep deformation in applicationsthat require close dimensional tolerances.
Fracture is commonly categorized as ductile or brittle. The former is associated with a
failure that occurs at the end of an extensive plastic deformation. Brittle failure, on theother hand, is associated with a minimum plastic deformation. Alternatively, one maythink of ductile fracture as resulting from shear forces that produce deformation along cer-tain crystallographic planes, whereas brittle fracture is due to tensile forces that producecleavage (splitting) on certain crystallographic planes. However, there is considerableconfusion as to how to differentiate explicitly between brittle and ductile fractures. This ismainly because one tends to think in terms of the entire deformation process leading upto the ﬁnal act of fracture. To this must be coupled the fact that the word brittle is associ-
ated with a minimum of plastic deformation, while the word ductile connotes large plastic
deformation. However, metals can fail by cleavage (a basically brittle process) after a rela-tively large preceding macroscopic deformation. In the same manner, it is quite possible tohave a negligible macroscopic strain in a metal that fails by a ductile mechanism. In thelast case, the fracture usually occurs in some localized region in which the deformation isvery high. In viewing the problem of fracture, it would seem best, therefore, to reserve theterms “ductile fracture” and “brittle fracture” to refer to the actual act of propagatinga crack. Thus, a brittle fracture is one in which the movement of the crack involves very
little plastic deformation of the metal adjacent to the crack. Conversely, a ductile crack is one
that spreads as a result of intense localized plastic deformation of the metal at the tip of thecrack. There can, of course, be no sharp division between ductile and brittle failures, butthe extremes of these two methods of failure are quite distinguishable.
Fracture is considered the end result of plastic-deformation processes, and there are
many different ways that plastic deformation leads to failure, as can be seen by consider-ing just a few ways that single crystals fracture.
21.1 FAILURE BY EASY GLIDE
Let us consider the hexagonal metals that deform by easy glide on the basal plane (Zn, Cd,and Mg). In these metals, the single-crystal stress-strain curves depend upon the temper-ature of the test, as shown in Fig. 21.1A for magnesium. At low temperatures (291 K) theslope of the stress-strain curve rises very rapidly, while at higher temperatures (523 K)the slope of the stress-strain curves is small. The rate at which the metal hardens withstrain at lower temperatures is much greater than that at high temperatures. This differenceis undoubtedly due to dynamic recovery, with softening occurring more rapidly during a
686
Chapter 21
Failure of Metals21Ch21.qxd  11/6/08  4:02 PM  Page 686
687 21.1 Failure by Easy Glide
2000291  K 
Fast
Slow523  K 1600
1200
800
400
0 200 400 600 800 1000
Glide-strain percentage
(A)Shear stress, gm per mm22000
1600
1200
800
400Shear stress, gm per mm2
0 200 400 600 800 1000
Glide-strain percentage
(B)
FIG. 21.1 Stress-strain curve of magnesium crystals. (A)The effect of temperature
on the stress-strain curves. (B)The effect of strain rate. The curve marked “fast” 
represents a rate of straining 100 times faster than that for the curve marked “slow.”
(From Schmid, E., and Boas, W., Kristallplastizität , Julius Springer, Berlin, 1935.)
(A) (B)FIG. 21.2 (A) High temperatures and low
strain rates promote extensive slip on a few slip
bands. (B)Fracture can occur by shear along
these bandshigh-temperature test than during a low-temperature test. This conclusion is further
emphasized by the fact that increasing the rate of testing has much the same effect on the
stress-strain curve as has lowering the temperature (Fig. 21.1B).
From the above it can be concluded that at higher temperatures and at very slow strain
rates basal glide involves very little, if any, strain hardening. Once deformation starts along
those slip bands in which it is easiest to activate dislocation sources, it can continue on them
without appreciable increase in their resistance to slip. This produces coarse, widely sepa-
rated slip bands, as is shown schematically in Fig. 21.2A. The notches formed where slip21Ch21.qxd  11/6/08  4:02 PM  Page 687
Chapter 21 Failure of Metals 688
Slip
bands Slip 
bands 
Neck
(A) (B) (C)Chisel-
edge
fracture
FIG. 21.3 (A) Crystal oriented for double slip.
(B)Development of a neck. (C)Chisel edge
fracturebands cut the surface are a factor in their development. The stress concentration at these
notches aids the slip process in the bands. Finally, as more and more deformation occurs
in the slip bands, the cross-section area of the bands becomes smaller and smaller. This
raises the effective shear stress, thereby increasing the tendency for the slip to remain
conﬁned to the operating bands.
Provided that another plastic deformation process, such as mechanical twinning or slip
on a plane other than the basal plane, does not occur at a late stage in the deformation
process, it is quite possible for a crystal, such as that indicated in Fig. 21.2, to shear com-
pletely in two along one of the coarse slip bands. Shearing in two along a slip band is one
possible mode of single-crystal failure.
21.2 RUPTURE BY NECKING (MULTIPLE GLIDE)
Outside of certain hexagonal metals, single glide is the exception rather than the rule in
single crystals. In cubic metals, after only a relatively small deformation, easy glide
breaks down into multiple glide on two or more systems. When deformation occurs by
slip on several slip systems in a single-crystal tensile test, the rate at which the metal
strain hardens can have an important effect on the fracture mechanism. What generally
happens is that early in the test, some part of the gage length deforms at a slightly more
rapid rate than the rest. The cross-sectional area in this region becomes slightly smaller
than in the rest of the specimen, with a corresponding increase in the shear stress. If the
rate at which the slip planes harden with increasing strain is small, then continued slip
in this reduced section will occur more easily than in the remainder of the specimen. In
this manner a neck can form in the gage length. The various steps involved in the devel-
opment of a neck are outlined schematically in Fig. 21.3 for an assumed case of double
glide. The slip planes are indicated in Fig. 21.3A and are assumed perpendicular to the
plane of the paper, with the slip directions in the plane of the paper. The neck is shown
in Fig. 21.3B, and the ultimate shape of the specimen can be observed in Fig 21.3C. Here21Ch21.qxd  11/6/08  4:02 PM  Page 688
689 21.3 The Effect of Twinning
(A) (B) (C) (D)Twin
FIG. 21.4 The lattice reorientation due to
twinning may induce failure. (A)Zinc or
cadmium crystal. (B)Rotation of lattice due to
slip. (C)Formation of twin. (D)Deformation
leading to fracture in twinit can be seen that continued growth of the neck results in a chisel-edge type of failure.
Such a failure is frequently observed in metal crystals.
If more than two slip systems operate during the deformation of a metal crystal and a
neck is formed, the ﬁnal fracture can occur when the cross-section at the neck pulls down
to a point rather than a chisel edge.
It should not be inferred that the end result of multiple glide is always a simple chisel
edge, or point type of fracture. The original orientation of the crystal is an important fac-
tor in determining the character of the fracture. It may well be that as the metal is
deformed and the lattice of the crystal is reoriented by the deformation, other slip systems
will become active in addition to those that were activated at the start of the deformation.
It is thus quite possible, for example, for necking, as a result of multiple glide, to give way
to a ﬁnal fracture by shear on a single plane.
21.3 THE EFFECT OF TWINNING
While the shear associated with mechanical twinning is, in general, small, twinning always
involves a lattice reorientation in the twins. This may place new slip systems in a favorable
position relative to the stress axis, so that plastic deformation occurs more readily inside the
twin than in the parent crystal outside the twin. Thus, when zinc or cadmium crystals are
strained in tension, the basal plane of the crystal rotates toward the stress axis, as shown in
Fig. 21.4. The effect of this rotation is to decrease the shear-stress component on the
basal plane. In order to continue the deformation of the crystal, the tensile force must be
increased. A point is eventually reached where the metal undergoes deformation twinning
on a {10 2} plane. When this occurs, the basal plane in the twin is found to be in a position
favorable for slip. Fracture then occurs as a result of secondary basal slip inside the twin.
The fracture methods illustrated below, which involve large plastic deformation by
slip, differ somewhat from the normal concept of fracture, which usually involves the
spreading of a crack. It is perhaps better, therefore, to classify these forms of metal failure
as ruptures rather than as fractures.121Ch21.qxd  11/6/08  4:02 PM  Page 689
Chapter 21 Failure of Metals 690
Basal plane Curved basal cleavage surface 
(A) (B)
FIG. 21.6 A distorted zinc crystal cleaved. The cleavage follows the curved surface of the
basal planeWedge 
Basal plane Cleavage 
crack 
(A) (B) FIG. 21.5 Cleavage of a zinc crystal21.4 CLEAVAGE
Under certain conditions, it is possible to split crystals in two pieces along planes of low
indices. Let us assume that the block in Fig. 21.5A is a single crystal of zinc. Now suppose
that a wedge or knife edge is laid along a basal-plane trace in the manner indicated in the
ﬁgure and that the knife edge is given a sharp blow with a small hammer. If the temper-
ature at which this operation is carried out is sufﬁciently low, the crystal will split, or be
cleaved, into two parts, the separation following the basal plane. (See Fig. 21.5B.) This
operation is called cleavage and the plane on which it occurs is known as the cleavage plane
of the crystal. In the case of zinc, it is, of course, the basal plane (0001).
Zinc crystals are capable of being cleaved at room temperature, but only with some dif-
ﬁculty, and the cleaved surfaces are usually badly distorted. The splitting of zinc crystals
becomes progressively easier the lower the temperature at which cleavage is attempted. Very
nice cleavages may be readily obtained at the temperature of liquid air (77 K). In fact, if a
carefully grown, undistorted zinc crystal is rapidly cleaved at this temperature, the surface
may be so perfect that it becomes impossible to focus on the surface with a light microscope.
An interesting fact relative to the cleavage of zinc crystals is that the fracture follows the
basal plane even in a bent or a distorted crystal. Thus, if a crystal is ﬁrst bent and then
cleaved, as shown in Fig. 21.6, the fracture surface will show the curvature of the basal plane.
This fact has frequently been used in the study of plastic-deformation phenomena (using zinc
crystals), to follow the distortion inside crystals. If should be noted that in polycrystalline
zinc, grain boundaries may affect the deformation, thus masking brittle fracture behavior.121Ch21.qxd  11/6/08  4:02 PM  Page 690
691 21.5 The Nucleation of Cleavage Cracks
Because basal cleavage is such a well-known phenomenon in zinc crystals, it is com-
monly believed that other hexagonal metals cleave on the basal plane as readily as zinc.
However, this is not the case, except possibly for beryllium, which has been observed2to
cleave on (0001) and {11 0} planes. Magnesium does not cleave easily on the basal planeor on any other plane, nor is there any information in the literature relative to cleavage ofcadmium crystals. There is also no evidence that anyone has observed true cleavage in aface-centered cubic metal. The one important class of metals in which cleavage is most fre-quently observed is the body-centered cubic metals, although the alkali metals (sodium,potassium, etc.) are body-centered cubic, and evidently do not cleave. The cleavage planein the body-centered lattice form is usually {100}, although there are examples in whichit has been indicated that cleavage along {110} is preferred.
3,4
While most of the commercially important metals are not subject to cleavage, it is still
a signiﬁcant subject because of the fact that iron is a body-centered cubic metal thatcleaves. The low-temperature brittleness of steels can be directly attributed to this fact.When fractures occur in polycrystalline iron or steel by transcrystalline cleavage, very lit-tle energy is expended in propagating the fractures, so that they closely resemble thosethat occur in glass or other brittle isotropic elastic solids.
21.5 THE NUCLEATION OF CLEAVAGE CRACKS
Glass at room temperature can be considered to be a material incapable of plastic deforma-tion. The same is not true of metals that are capable of deforming by slip and twinning evenat temperatures approaching absolute zero. It has also been observed that when a metal failsby brittle cleavage, a certain amount of plastic deformation almost always occurs prior tothe fracture. This has been interpreted by many as evidence that metals do not fracture asthe result of pre-existing Grifﬁth cracks, but that cleavage cracks are probably nucleated byplastic-deformation processes. In conﬁrmation of this point of view is the fact that cleavagecan sometimes be made to occur in the interior of annealed polycrystalline specimens; inthese specimens, there is little likelihood of the existence of small cracks before the applica-tion of stress. In a well-annealed metal, cracks should be self-healing and disappear.
While it is quite possible to nucleate cleavage fractures in metal crystals with a chisel
and hammer, this approach tells us nothing about the formation of fracture nuclei in metalspecimens under normal conditions of loading. Of more interest is how a crack starts in asingle-crystal tensile specimen. A number of these studies have been performed in whichzinc or iron crystals were used.
The fracture surfaces of iron single crystals are never perfect cleavages, even though
the metal can fail in a completely brittle manner. Thus, while a surface can be a macro-scopically ﬂat plane, observation under a microscope at even relatively low magniﬁcationshows a considerable amount of surface detail. A typical cleavage fracture surface is shownin Fig. 21.7. In this picture, the rectangular block pattern is caused by the intersection ofmechanical twins with the surface of cleavage. In cases such as this, it would appear thatthe fracture front moves across the specimen discontinuously, being impeded by the twinsthat form in front of it, with the crack having to be continuously renucleated on the farside of the twins in order to keep on moving.
When tested in tension at temperatures above 173 K, annealed iron single crystals
of all orientations are completely ductile. Failure occurs by slip mechanisms of the typeoutlined at the start of the present chapter. As the temperature is lowered below 173 K,the nature of the fracture becomes orientation-dependent, so that at 90 K a relatively large221Ch21.qxd  11/6/08  4:02 PM  Page 691
Chapter 21 Failure of Metals 692
2000
1500Stress, MPa1000
500
0
73 123 173 223 273
Temperature, KFIG. 21.8 Temperature dependence of the 
critical resolved shear stress in iron single 
crystals. Data corresponds to the stress at
the upper yield point. (Reprinted from Biggs,
W.D., and Pratt, P.L., “The deformation and
fracture of alpha-iron at low temperatures”
Acta. Met ., 6(11) 694 [1958] with permission
from Elsevier.)
FIG. 21.7 Cleavage-fracture surface of an iron crystal. (Reprinted from Biggs, W.D.,
and Pratt, P.L., “The deformation and fracture of alpha-iron at low temperatures”
Acta. Met ., 6(11) 694 [1958] with permission from Elsevier.)
fraction of the crystals fail by brittle cleavage. The remainder still fail in a ductile fashion
by slip. The orientations that cleave are those in which the stress axis of the specimen lies
close to a /H20855100 /H20856direction.
In analyzing brittle fracture in iron, it is important to consider the effect of tem-
perature on the critical resolved shear stress (Fig. 21.8). In body-centered cubic met-
als, such as iron, the temperature-dependence of the critical resolved shear stress for
slip is very large, varying by a factor of almost eight in the temperature interval from
room temperature to 77 K. Both cleavage and twinning require nucleation, and21Ch21.qxd  11/6/08  4:02 PM  Page 692
693 21.6 Propagation of Cleavage Cracks
the high stress levels needed to deform iron plastically at low temperatures favor
these nucleation processes.
Over the years a decided change in viewpoint has occurred with regard to how cleav-
age cracks form in polycrystalline metals. The original view was that nucleation was prob-ably due to interactions between slip dislocations. A number of mechanisms were suggestedto rationalize how this could occur. One of the ﬁrst, due to Zener, was proposed in 1948.
5
Another important dislocation mechanism for cleavage in iron was proposed by Cottrell in1958.
6However, at this time it is generally felt that the origin of a cleavage crack in a steel
is a carbide that cracked as a result of plastic deformation produced by the load applied toa specimen. Early evidence for this showed
7that cracked grain-boundary carbides could be
responsible for the start of cleavage cracks. It has also been shown that for two cracks in thesame grain-boundary carbide, only that in the thicker part of the carbide might be able topropagate into the matrix as a cleavage crack. This has been interpreted as showing that thelength of the crack in the carbide is critical to whether it can propagate or not, with thelarger carbide crack being able to satisfy the conditions for propagation and the smallercrack not. It has also been demonstrated
8that cleavage cracks can result from cracking of
the spheroidal carbide particles in a spheroidized cementite structure. On the basis of theseand other observations, the concept that cleavage cracks originate at fractured inclusions isnow well accepted.
21.6 PROPAGATION OF CLEAVAGE CRACKS
In elastic solids (cold glass), the strain energy that is released as a crack propagates is con-verted into the surface energy of the crack surfaces and the kinetic energy of the movingmaterial at the sides of the crack.
An additional energy term must be considered for the propagation of crystalline cleav-
age cracks. This term is that associated with the plastic deformation which usually accom-panies the motion of cracks through crystals. Low temperature and high strain rates tendto raise the yield points of metals and to suppress plastic deformation. The energy termassociated with plastic deformation, therefore, becomes less important the lower the tem-perature of testing and the higher the velocity with which the crack moves. In the follow-ing sections certain of the experimental aspects of these effects will be discussed. Moredetailed analysis can be found in other references.
9–11
Plastic deformation associated with a moving crack is most liable to occur just ahead
of the crack. The metal in this region is effectively in a state of very high uniaxial ten-sile stress, with the stress axis normal to the plane of the crack. A simple tensile stressof this type is equivalent to a set of shear stresses on planes at 45° to the tensile-stressaxis, as indicated in Fig. 21.9. Because these shear stresses are large, it is quite possibleto nucleate dislocation ahead of the crack on slip planes that are favorably oriented withrespect to the shear stress.
Gilman and his associates
12have reported some interesting work dealing with
plastic deformation during cleavage fracture, using single crystals of lithium fluoride,which is an ionic cubic solid similar to MgO in which dislocations can be readilyrevealed by a reliable etching technique. It has been observed that in this material,when a crack moves slowly or stops, dislocations are nucleated in advance of thecrack. Actually, there is a limiting velocity below which dislocations are nucleatedand above which no evidence of plastic deformation is to be found. The surface of acleaved LiF crystal is shown in Fig. 21.10. In this particular case, the crack slowed21Ch21.qxd  11/6/08  4:02 PM  Page 693
Chapter 21 Failure of Metals 694
AB
FIG. 21.10 Dislocations that formed in LiF as a result of a temporary reduction
in the cleavage-fracture velocity. (Reprinted with permission from Gilman, J.J.,
Knudsen, C., and Walsh, W.P., Jour. Appl. Phys ., 29601 [1958]) Copyright 1958,
American Institute of Physics.)σσ σ
σt 
σt τ τ τ 
τ 
σ σ
σFIG. 21.9 When an external tensile stress ( s)
is applied to an elastic body containing a
crack, the material just ahead of the crack is
subjected to a very large tensile stress ( s/H9255).
This in turn, is equivalent to shear stresses ( τ)
on planes at 45° to the plane of the crack
down and then accelerated. After the cleavage the fracture surface was etched. This
formed an etch pit at each intersection of a dislocation with the surface. In Fig. 21.10,
the long array of closely spaced pits represent the dislocations that formed in front of
the crack when its velocity fell below the critical velocity for forming dislocations.
An interesting feature of the work on LiF is that the maximum velocity with which a
crack can move in this material has actually been measured and is 0.31 the velocity of
sound.12This compares quite favorably with the theoretical value for fracture in an elas-
tic material which is 0.38.21Ch21.qxd  11/6/08  4:02 PM  Page 694
695 21.6 Propagation of Cleavage Cracks
Step in 
cleavage plane Screw dislocation line 
Cleavage
crack 
FIG. 21.11 Production of a step in the cleavage
plane when a cleavage fracture intersects a
screw dislocationNow consider the effect of plastic deformation on cleavage crack propagation. When
slip takes place during the movement of a crack, energy is absorbed in nucleating and
moving dislocations. This energy comes at the expense of the elastic strain energy that
drives the crack. If the work to overcome plastic deformation is too large, the crack may
decelerate and stop, which implies that in those crystalline materials which cleave, a min-
imum velocity must be achieved before the crack can move freely. If the velocity is too
slow, then too much energy will be absorbed in the form of slip. The plastic deformation
term may well be one of the most important factors that make some metals incapable of
cleavage. In this regard, it is interesting to remember that face-centered cubic metals, with
their many equivalent slip systems, have not been observed to cleave.
In addition to the energy associated with the formation and growth of dislocations,
there is another way that dislocations absorb energy from a moving crack. The cutting of
dislocation lines by cracks involves energy losses. This is true particularly when the inter-
sected dislocations are in a screw orientation. When a cleavage fracture passes a screw dis-
location, the fracture surface receives a step whose height equals the Burgers vector of the
dislocation. The nature of the development of this step is shown in Fig. 21.11. As a crack
progresses, the steps that it obtains, due to its intersection with dislocations, tend to run
together. If the steps are from dislocations of the same sign, they combine to form larger
steps, whereas if they are from dislocations of opposite sign, they cancel.
The step produced on the cleavage plane by a single screw dislocation is, of course, too
small to be seen. However, if the crack intersects a large number of screw dislocations of
the same sign, then, by combining, steps can be developed large enough to be easily visi-
ble. As grown, LiF crystals often contain low-angle boundaries that have a twist compo-
nent. Such boundaries contain a cross-grid of closely spaced screw dislocations, all of the
same sign, and when a cleavage crack crosses one of these boundaries, large-sized steps
develop in the cleavage plane. An excellent example of this is shown in Fig. 21.12. Notice
how the steps progressively run together to form still steeper steps. The pattern that the
steps form on the cleavage surface is known as a river pattern . In general, the latter run nor-
mal to the crack front, and it is often possible to locate the point of origin of a cleavage
crack by following the river pattern back to its source.21Ch21.qxd  11/6/08  4:02 PM  Page 695
Chapter 21 Failure of Metals 696
FIG. 21.12 Cleavage steps resulting from the intersection of a cleavage
crack with a low-angle boundary containing a grid of screw dislocations
of the same sign. 250 /H11003(Gilman, J. J., Trans. AIME , 212310 [1958].)
The river pattern on brittle fracture surfaces can arise from a number of causes other
than the cutting of screw dislocations by a crack. Thus, if a cleavage crack is started, say by
a hammer and chisel, in such a manner that the crack is not strictly parallel to the cleav-age plane, the fracture must contain steps in order to accommodate the misalignment.River patterns are also observed on the surfaces of glass fractures. Since glass is normallyamorphous, the crack does not follow a crystallographic plane and dislocations in the nor-mal sense cannot exist.
There are several reasons why it is more difﬁcult for a fracture to move along a
stepped surface. First, a cleavage plane that contains a large number of steps has a largersurface area and therefore a larger surface-energy term. Second, the advance of the cracknot only involves separation of the crystal along cleavage plane segments, but also entailsthe continued growth of the surfaces of the steps, or small cliffs. Unless a secondary cleav-
age plane, or slip plane, is nearly normal to the surface of the primary cleavage plane, theformation of steps will involve what amounts to plastic tearing of metal in order to formthe surfaces of the step. A great deal of energy can be expended in doing this.
21.7 THE EFFECT OF GRAIN BOUNDARIES
As shown in the preceding section, a small-angle twist boundary (in a single crystal)adds to the difﬁculty of motion of a cleavage crack by introducing steps into the fractureplane. Grain boundaries in polycrystalline metals also impede the motion of cracks, andthere is sound evidence that the magnitude of the effect is much larger because it is21Ch21.qxd  11/6/08  4:02 PM  Page 696
697 21.7 The Effect of Grain Boundaries
FIG. 21.13 A cleavage crack that stops at the boundaries of a single grain in a
polycrystalline iron specimen. 200 /H11003(Hahn, G. T., Averbach, B. L., Owen, W. S.,
and Cohen, M., Fracture , p. 91, The Technology Press and John Wiley and Sons,
Inc., New York, 1959.)possible to ﬁnd cleavage cracks in deformed polycrystalline tensile specimens that are no
larger than a grain diameter. Such a microcrack in a polycrystalline iron specimen isshown in Fig. 21.13.
Consider ﬁrst the case where the orientation difference between adjacent crystals
is more than a few degrees, but still not large. In this case, the cleavage planes in the twocrystals, while approximately aligned, still make a ﬁnite angle with each other. It is notpossible, under these conditions, for the fracture surface to pass smoothly through theboundary, and what probably happens is that a series of parallel cleavage surfaces are nucle-ated on different levels. The ultimate result is that the fracture surface develops a series ofsteps originating at the grain boundary. A typical example can be seen in Fig. 21.14.
In the average polycrystalline specimen, the misalignment between grains is larger
than that between the crystals in Fig. 21.14 and, in general, the fracture surface is muchmore irregular. A study
13of river patterns on the fracture surfaces of polycrystalline spec-
imens shows that the crack also propagates in an erratic fashion, sometimes moving in adirection opposite to the mean direction of movement. Evidence is also found for discon-tinuous crack propagation, meaning that failure is not merely by the movement of asingle-crack front, but that a number of crack segments form and then join together. Sincethe individual segments may not be on the same level, this usually involves plastic tearingbetween fracture surface segments.
121Ch21.qxd  11/6/08  4:02 PM  Page 697
Chapter 21 Failure of Metals 698
FIG. 21.14 Large-cleavage steps that develop when a cleavage crack passes from
one crystal to another. Specimen 3 percent silicon-iron alloy, cleaved at 78 K,
direction of crack propagation top to bottom. 250 /H11003 (Low, J. R., Jr., Fracture ,
p. 68, The Technology Press and John Wiley and Sons, Inc., New York, 1959.)
21.8 THE EFFECT OF THE STATE OF STRESS
Both cleavage-crack nucleation and propagation are favored by high tensile stresses. On
the other hand, slip requires shear stress. When deformation occurs by slip, however, theapplied stresses tend to be relieved. In other words, it is difﬁcult to achieve large stresseswhen a metal deforms easily by slip. From these considerations we can conclude that anystress system capable of producing a combination of large tensile stresses and small shearstresses favors cleavage. The nature of the state of stress in a metal specimen is clearly animportant consideration in the fracture process.
In simple uniaxial tension, the stress can be viewed as equivalent to a set of shear
stresses oriented at 45° to the tensile stress axis. This relationship is shown in Figs. 21.15Aand 21.15B, where the tensile stress in one case is assumed horizontal and in the othervertical. If the two tensile stresses (at 90° to each other, as shown in these drawings) areapplied simultaneously to the same specimen, the shear-stress components will opposeeach other. In the two-dimensional case illustrated, it is clear that under a state of biaxialtension the shear stress in the material is reduced. Also, if a third tensile stress is appliednormal to the plane of the previously mentioned two stresses, and all tensile stresses areassumed equal, a state of hydrostatic tension will occur in which the material experiencesno shear stress whatsoever. The equivalent state of hydrostatic compression is wellknown—for example, a liquid under pressure.21Ch21.qxd  11/6/08  4:02 PM  Page 698
699 21.8 The Effect of the State of Stress
τ 
σx σx 
σy
(B) (A)τ 
τ τ τ τ 
τ τ σy FIG. 21.15 Tensile stresses at right angles
produce shear stress components that oppose
each other
(A) (B)Metal yields
here first
σ σσ σ
FIG. 21.16 A notched tensile specimen yields
first at the notch, which develops a state of
triaxial tension in the cross-section at the
notch. (A)Three-dimensional view. 
(B)Cross-section showing stress distributionFrom the above it can be concluded that whenever a metal specimen is tested under
conditions of biaxial or triaxial tension, slip that requires shear stress will tend to be
suppressed. Because of this, a high level of tensile stress can be attained and brittle frac-
ture by cleavage can be promoted. Conversely, if a metal specimen is pulled in tension
while immersed in a ﬂuid under pressure, the above conditions will be radically altered.
In this case, the applied tensile stress will be complemented by two compressive stresses,
having shear-stress components in the same direction as those of the applied tensile stress.
Deformation by slip in this case is highly favored, and very high ductilities in polycrys-
talline specimens have actually been attained in this manner.
An easy way of approximating the state of triaxial tension involves the placing of a
simple V-notch around the girth of a cylindrical tensile-test specimen. Figure 21.16 rep-
resents such a specimen. When it is loaded in tension, the reduced section at the notch
will be the ﬁrst position to yield. As this region elongates (in the direction of the applied21Ch21.qxd  11/6/08  4:02 PM  Page 699
Chapter 21 Failure of Metals 700
50 µ
FIG. 21.17 Irregular surface contour of a ductile fracture. (Rogers, H. C., TMS-
AIME , 218498 [1960].)stress), its natural tendency is to shrink in the horizontal plane. This, however, is resisted
by the metal lying above and below the notch that has not yet yielded. The metal in the
cross-section at the notch is thus placed under three tensile stresses: the vertical applied
stress and two induced horizontal stresses at 90° to each other.
21.9 DUCTILE FRACTURES
A completely brittle cleavage fracture will show sharp planar facets which reﬂect light,
while a completely ductile fracture presents a rough dirty-gray surface. The reason for the
latter is that a ductile fracture surface has a rough, irregular contour where much of the
surface is inclined sharply to the average plane of the fracture. Figure 21.17 shows a cross-
section through a ductile fracture that illustrates this characteristic of ductile fracture.
The failure of most ductile materials in the polycrystalline form occurs with a cup-and-
conefracture. The appearance of a typical specimen that has failed in this fashion is illustrated
in Fig. 21.18. This type of fracture is closely associated with the formation of a neck in a ten-
sile specimen. As indicated in Fig. 21.19, fracture begins at the center of the necked region
on a plane that is macroscopically normal to the applied tensile-stress axis. As deformation
progresses, the crack spreads latterally toward the edges of the specimen. Completion of the
fracture occurs very rapidly along a surface that makes an angle of approximately 45° with
the tensile-stress axis. In a perfect example, this ﬁnal stage leaves a circular lip on one-half
of the specimen and a bevel on the surface of the other half. Thus, one half has the appear-
ance of a shallow cup and the other half, a cone with a ﬂattened top.21Ch21.qxd  11/6/08  4:02 PM  Page 700
701 21.9 Ductile Fractures
FIG. 21.18 Cup and cone fractureFF
Crack nucleus
FIG. 21.19 Cup and cone
fracture. Crack starts at
the center of the specimen
and spreads radially, with
ﬁnal completion of the
fracture on a cone-shaped
surface making an angle
of approximately 45° with
the tensile axis
Rogers14has shown that in the necked region of a tensile-test specimen, small cavities
may form in the metal near the center of the cross-section before a visible crack is found.
The density of these pores depends strongly on the amount of deformation, and increases
with increasing deformation. Thus, Rogers observed that the number of pores per cm3was
of the order of 103greater in the region of the neck in his copper specimens than in a
position in the gage section well away from the neck. Coalescence of these cavities, as
a result of their growth under the applied stress, can be assumed to lead to the formation of
a ductile crack. Such a condition is actually shown in Fig. 21.20. There is good evidence that
in most15,16commercial metals, these internal cavities probably form at nonmetallic inclu-
sions. The manner in which inclusions nucleate pores may only be surmised, but certainly
hard brittle inclusions will impede the natural plastic ﬂow of the matrix surrounding them.
The belief that inclusions play a strong role in nucleating ductile fractures is supported by the
fact that extremely pure metals are much more ductile than those of slightly lower purity.
In a tensile test very pure metals often draw down to almost a point before they fracture.
Once a crack of the type shown in Fig. 21.20 has developed, it can propagate by the void-
sheet mechanism . This mechanism acts as follows. The stress concentration at the ends of the
crack localizes the plastic deformation in these regions into shear bands that make angles of
30° to 40° with the stress axis. The relationship of the shear bands to the crack is shown in21Ch21.qxd  11/6/08  4:02 PM  Page 701
Chapter 21 Failure of Metals 702
Tensile stressTensile stress
Tensile stress
(A) (B)Tensile stressEnd of crackOriginal crack
Split void sheetShear band or
void sheet
Original
crack
FIG. 21.21 The void sheet mechanism in ductile fracture. (A)The stress concen-
tration at the ends of a small crack initiated by void coalescence induces bands 
of shear strain at its ends. The highly concentrated strain in these bands nucleates
pores inside the bands. (B)The crack advances when a void sheet splits
Large void sheet
CrackOriginal
crack
FIG. 21.22 The development of large void
sheets that extend to the surface can explain the
lip on a cup and cone fracture
1/2 “
FIG. 21.20 Voids at the center
of a copper tensile-test speci-
men. The two large voids at the
center are joined by a crack.
(Rogers, H. C., TMS-AIME , 218
498 [1960].)
Fig. 21.21A. Because the deformation inside the bands is very intense, the bands become
ﬁlled with voids. Rogers has used the term void sheets to describe these bands at this point.
As the voids in these bands grow, they eventually impinge on each other, with the result
that a void sheet splits in two and the crack advances as indicated in Fig. 21.21B. The move-
ment of the crack down the void sheet changes the location of the end of the crack so that
new shear bands are formed, as shown in this diagram. At this point, the crack could
theoretically move along either of these two new bands, one of which is an extension of the
original band that split, while the other is inclined in the opposite direction. However, if the
crack continues to move forward in its original direction, it will move away from the speci-
men cross section at the center of the neck and into a region of decreasing stress. On the
other hand, if it moves into the other shear-band orientation, it moves back into the region
of maximum stress concentration. This is what normally occurs. Repetition of this process
acts to spread the crack across the specimen cross-section. In a ductile metal, the ﬁnal21Ch21.qxd  11/6/08  4:02 PM  Page 702
703 21.9 Ductile Fractures
