Repository: Ketankham/chatbot-meta-books

File: tem-book.txt (part 45 of 71)
 هب انم خدا 
image? Give your answer as a multiple of the intensity possible for a perfect crystal. Use Cu 100 kV and
g,5gforg=111.
T27.21 Discuss how you might use weak-beam imaging to profile the topography of a thin sample even though
the thickness can be changed by undulations on either surface. Hint: this question is related to electrontomography.
T27.22 Discuss how weak-beam images will be improved using a new energy-filtered TEM equipped with a
drift-compensated stage. Will you still use the same value of s?
T27.23 Professor J wants to use weak-beam imaging to obtain information on the core of dislocations. What
factors will ultimately limit the information she can obtain? How will these limitations depend on thenature of the sample?
CHAPTER SUMMARY .................................................................................................................................................................................... 481
www .Iran -mavad .com  
ﻣﺮﺟﻊ ﺩﺍﻧﺸﺠﻮﻳﺎﻥ ﻭ ﻣﻬﻨﺪﺳﻴﻦ ﻣﻮﺍﺩ
28
High-Resolution TEM
CHAPTER PREVIEW
We will now rethink what we mean by a TEM, in a way that is more suitable for HRTEM,
where the purpose is to maximize the useful detail in the image. (Note the word useful here.)
You should think of the microscope as an optical device that transfers information from thespecimen to the image. The optics consists of a series of lenses and apertures aligned alongthe optic (symmetry) axis. What we would like to do is to transfer allthe information from
the specimen to the image, a process known as mapping. There are two problems toovercome and we can never be completely successful in transferring allthe information.
First, as you know from Chapter 6, the lens system is not perfect so the image is distortedand you lose some data because the lens has a finite size (Abbe’s theory). The secondproblem is we have to interpret the image using an atomistic model for the material. Ideally,
this model will include a full description of the atomic potential and the bonding of the
atoms, but we don’t know that either. We will also need to know exactly how many atomsthe electron encountered on its way through the specimen. So most of our task will beconcerned with finding the best compromise and producing models for the real situation. Toconclude our discussion of the theory, we will introduce the language of information theory,
which is increasingly used in HRTEM.
Perhaps the biggest challenge for HRTEM now is interpretation; getting an image that
shows detail finer than 0.2 nm is now routine: correctly interpreting it may not be routine.
This caution is particularly critical when you’re examining nanomaterials. We close the
chapter with a review of the experimental applications of HRTEM to include periodic andnon-periodic materials, mixtures of the two, or just single atoms.
A few words of caution: HRTEM is one of the most important aspects of TEM and is
usually an essential consideration in obtaining funds for a new TEM. This chapter intro-duces some standard concepts and some ideas that are just beginning to be explored. Sometopics are straightforward; others are exceedingly difficult.
28.1 THE ROLE OF AN OPTICAL SYSTEM
What the microscope does is to transform each point on
the specimen into an extended region (at best, a circular
disk) in the final image. Since each point on the speci-
men may be different, we describe the specimen by aspecimen function, f(x,y). The extended region in the
image which corresponds to the point ( x,y) in the speci-
men is then described as g(x,y) as shown schematically
in Figure 28.1; note that both fandgare functions of
xandy.
If you consider two nearby points, A and B, they will
produce two overlapping images g
AandgBas shown in
Figure 28.2. If we extend this argument, we can see thateach point in the image has contributions from manypoints in the specimen. We express this result mathemat-ically bygrðÞ¼ð
fr
0ðÞhr/C0r0ðÞ dr0(28:1)
¼frðÞ/C10 hr/C0r0ðÞ (28:2)
Here h(r–r0)is a weighting term telling us how much
each point in the specimen contributes to each point in
the image.
Spence calls h(r) the impulse response function, and
notes that it can only apply to small patches of specimenPOINT-SPREAD FUNCTION
Since h(r) describes how a point spreads into a disk, it
is known as the point-spread function or smearing
function, and g(r) is called the convolution of f(r)
with h(r).
28.1 T HEROLE OF AN OPTICAL SYSTEM ................................................................................................................................................ 483
www .Iran -mavad .com  
ﻣﺮﺟﻊ ﺩﺍﻧﺸﺠﻮﻳﺎﻥ ﻭ ﻣﻬﻨﺪﺳﻴﻦ ﻣﻮﺍﺩ
which lie in the same plane and are close to the optic
axis. The symbol /C10indicates that the two functions,
fandh, are ‘folded together’ (multiplied and integrated)
or ‘convoluted with one another.’
28.2 THE RADIO ANALOGY
We can compare this imaging process with the task ofrecording the sound of an orchestra on a record/tape/CD or even transmitting to the brain directly or via aradio. We want to hear the loud drum and quiet flute(large amplitude and small amplitude); we want to hearthe high note on the violin and the low note on the
double bass (high frequency and low frequency). Our
audio amplifier has limits on both the low and highfrequencies, so we won’t achieve perfect reproduction.
The importance of amplitude is obvious as discussed inChapter 22, but how do we define frequency in a TEMimage? High frequency in audio is related to 1/ t; fre-
quencies in lattice images are related to 1/ x. So the high
spatial frequencies simply correspond to small dis-tances. What we are looking for in high-resolutionwork are the high spatial frequencies. Notice our useof high/low and large/small.
Figure 28.2 shows two points A and B in the speci-
men and their disk images on the screen. We see disks(see our discussion of the Rayleigh disk in Chapter 6)
ƒ(x,y)
g(x,y)  = g(r)Point
DiskOptical
system
FIGURE 28.1. An optical system transforms a point in the specimen
(described by f(x,y)) into a disk in the image described by g(x,y). The
intensity in the image at point ( x,y) can be described by the function g(x,y)
org(r). It has a unique value for each value of ( x,y), so we say it is a
representation of the image.
SPATIAL FREQUENCY
High resolution requires high spatial frequencies.
B A
ƒAƒB
gAgBOptical
system
FIGURE 28.2. Two points, fAandfB, in the specimen produce two disks,
gAandgB, in the image.
484 ........................................................................................................................................................................... H IGH-RESOLUTION TEM
www .Iran -mavad .com  
ﻣﺮﺟﻊ ﺩﺍﻧﺸﺠﻮﻳﺎﻥ ﻭ ﻣﻬﻨﺪﺳﻴﻦ ﻣﻮﺍﺩ
because the lens system is not perfect. We can also write
g(x,y), the intensity of an image at point ( x,y), as g(r),
and in the simplest case, these disks have uniform inten-sity. We can always represent any function in twodimensions as a sum of sine waves.
gx;yðÞ ¼X
ux;uyGu x/C0uy/C0/C1
exp 2pixuxþyuy/C0/C1/C0/C1
(28:3)
gx;yðÞ ¼X
uGuðÞexp 2piu:r ðÞ (28:4)
Here uis a reciprocal-lattice vector, the spatial fre-
quency for a particular direction. We have expressed
g(r) in terms of a combination of the possible values of
G(u), where G(u) is known as the Fourier transform of
g(r). We can now define two other Fourier transforms
F(u) is the Fourier transform of f(r),
and
H(u) is the Fourier transform of h(r).
Since h(r) tells us how information in real space is
transferred from the specimen to the image, H(u) tells us
how information (or contrast) in uspace is transferred
to the image.
H(u) is the contrast transfer function.
Now these three Fourier transforms are related by
GðuÞ¼H ðuÞFðuÞ (28:5)
So a convolution in real space (equation 28.1) gives
multiplication in reciprocal space (equation 28.5).
The factors contributing to H(u) include
Apertures !The aperture function A(u)
Attenuation of the wave !The envelope function E(u)
Aberration
of the lens !The aberration function B(u)
We write H(u) as the product of these three terms
HðuÞ¼AðuÞEðuÞBðuÞ (28:6)
The aperture function says that the objective diaphragmcuts off all values of u(spatial frequencies) greater than
(higher than) some selected value governed by the radius ofthe aperture. The envelope function has the same effect but
is a property of the lens itself, and so may be either more or
less restricting than A(u).B(u) is usually expressed asBðuÞ¼exp ðiwðuÞÞ (28:7)
The term w(u) can be written as
wuðÞ ¼pDflu
2þ1
2pCsl3u4(28:8)
We will give a simple (simplified) derivation of this
equation in Section 28.6. It builds on the concepts we
discussed in Chapter 6 when we examined the originofC
s.
Summarizing so far : High spatial frequencies corre-
spond to large distances from the optic axis in the DP.The rays which pass through the lens at these largedistances are bent through a larger angle by the objec-
tive lens. They are not focused at the same point by the
lens, because of spherical aberration, and thus cause aspreading of the point in the image. The result is that theobjective lens magnifies the image but confuses the fine
detail. The resolution we require in HRTEM is limited
by this ‘confusion’
&Each point in the specimen plane is transformed into
an extended region (or disk) in the final image.
&Each point in the final image has contributions frommany points in the specimen.
We now have to go back and look at how we can
represent the specimen. That is, what is f(r) in equation
28.1? (We’ll use the coordinates randx,yinterchange-
ably in this discussion; the former is more compact butwe can extend the latter notation to emphasize the pos-
sibility of a zcomponent.)
28.3 THE SPECIMEN
Since we are using a TEM, we call the specimen func-tion, f(r), the specimen transmission function. Here you
have to be very careful to remember that we are going toFOURIER TRANSFORM
The Fourier transform of a function is an expression
of that function as a ‘sum’ of frequencies; it is thefrequency-domain representation of the function.OVERFOCUS
Df>0 is known as overfocus. It means we have
focused the objective lens on a plane above the speci-
men. (By above, we mean before the electrons reach
the specimen; the story is the same if the microscopeis upside down!)
LINEAR
What we need for our analysis to ‘work’ is a ‘linearrelationship between the image and the weak speci-men potential.’
28.3 T HESPECIMEN ............................................................................................................................... .................................................... 485
www .Iran -mavad .com  
ﻣﺮﺟﻊ ﺩﺍﻧﺸﺠﻮﻳﺎﻥ ﻭ ﻣﻬﻨﺪﺳﻴﻦ ﻣﻮﺍﺩ
use a model to represent the specimen and the model will
make certain assumptions. A general model would
describe f(r)a s
fx;yðÞ ¼ Ax;yðÞ exp/C0iftx;yðÞðÞ (28:9)
where A(x,y) is the amplitude (not the aperture func-
tion) and ft(x,y) is the phase which depends on the
thickness of the specimen.
For our application to HRTEM, we simplify our
model further by setting A(x,y) = 1; i.e., we set the
incident wave amplitude to be unity. We can show that
the phase change only depends on the potential V(x,y,z)
which the electron sees as it passes through the specimen
(by following Van Dyck’s argument). We will assume
that the specimen is so thin that we can write down aprojected potential V
t(x,y) with tbeing the thickness of
the specimen, as usual.
Vtx;yðÞ ¼ðt
0Vx;y;zðÞ dz (28:10)
What we are doing is creating a two-dimensional pro-jection of the crystal structure; this approach is criticalto much of our interpretation of HRTEM images.
We can relate the wavelength, l, of the electrons in
vacuum to the energy. (Ideally, lshould have its relati-
vistic value, but the principle is correct.)
l¼
hﬃﬃﬃﬃﬃﬃﬃﬃﬃﬃﬃﬃ
2meEp (28:11)
(We’ll give the analysis in a simple non-relativistic form
for simplicity.) When the electrons are in the crystal, lis
changed to l0
l0¼hﬃﬃﬃﬃﬃﬃﬃﬃﬃﬃﬃﬃﬃﬃﬃﬃﬃﬃﬃﬃﬃﬃﬃﬃﬃﬃﬃﬃﬃﬃﬃﬃﬃﬃﬃﬃﬃﬃﬃﬃ
2me E þVx;y;zðÞ ðÞp (28:12)
so we can say that, when passing through a slice of
material of thickness dz, the electrons experience a
phase change given by
df¼2pdz
l0/C02pdz
l(28:13)
df¼2pdz
lﬃﬃﬃﬃﬃﬃﬃﬃﬃﬃﬃﬃﬃﬃﬃﬃﬃﬃﬃﬃﬃﬃﬃﬃﬃﬃﬃﬃ
EþVx;y;zðÞp
ﬃﬃﬃﬃ
Ep /C01 !
(28:14)
df¼2pdz
l1þVx;y;zðÞ
E/C18/C19 1
2
/C010
@1A (28:15)
df¼2p
dz
l1
2Vx;y;zðÞ
E(28:16)df¼p
lEVx;y;zðÞ dz (28:17)
df¼sVx;y;zðÞ dz (28:18)
So the total phase shift is dependent only on V(x,y,z)
since
df¼sð
Vx;y;zðÞ dz¼sVtx;yðÞ (28:19)
where Vt(x,y) is the potential projected in the
z-direction.
We call sthe interaction constant. (See more discus-
sion of sin Chapter 3 but be careful—all ss are not the
same.) This stends to a constant value as Vincreases,
since the energy of the electron is proportional to Eor
l/C01(i.e., changes in the two variables, landE, tend to
compensate for one another).
Now, we can take account of absorption by includ-
ing a function m(x,y) so that our specimen transfer
function f(x,y) is now given by
fx;yðÞ ¼ exp/C0isVtx;yðÞ /C0 mx;yðÞ ½/C138 (28:20)
The effect of this model is that, apart from m(x,y), we
have represented the specimen as a ‘phase object.’ This
is known as the phase-object approximation or POA.
We are actually lucky because the absorption will
usually be small in the regime where the rest of the
approximation holds.
We can simplify the model further if the specimen is
very thin, so that Vt(x,y)i s /C281. Then we expand the
exponential function, neglecting mand higher-order
terms, so that f(x,y) becomes
fx;yðÞ ¼ 1/C0isVtx;yðÞ (28:21)
Now we have reached the weak phase-object approxi-
mation or the WPOA. We see that the WPOA essen-tially says that, for a very thin specimen, the amplitude
of a transmitted wave function will be linearly related toTHE INTERACTION CONSTANT
Thissis not the stress or the scattering cross section.
It is another elastic interaction.
POA
In general, the phase-object approximation only
holds for thin specimens.
486 ........................................................................................................................................................................... H IGH-RESOLUTION TEM
www .Iran -mavad .com  
ﻣﺮﺟﻊ ﺩﺍﻧﺸﺠﻮﻳﺎﻥ ﻭ ﻣﻬﻨﺪﺳﻴﻦ ﻣﻮﺍﺩ
the projected potential of the specimen. Note that in this
model the projected potential is taking account of var-
iations in the z-direction, and is thus very different for
an electron passing through the center of an atom com-
pared to one passing through its outer regions.
Fortunately, there are software packages that allow us
to calculate what an image will look like for a particularspecimen geometry. However, you must always rememberthat a model has been used to represent the specimen andhave a clear understanding of its limits. To emphasize this
last point, bear in mind that the WPOA fails for an
electron wave passing through the center of a single ura-nium atom! An atomic layer of U would be too thick forthe WPOA. As a second example, Fejes has shown that,for the complex oxide Ti
2Nb10O27, the WPOA is only
valid if the specimen thickness is <0.6 nm! The good
news is that the approach appears to be more widelyapplicable than these particular estimates would suggest.
28.4 APPLYING THE WPOA TO THE TEM
So far our treatment has been quite general, but now weuse our WPOA model. If we use the expression for f(r)
given by equation 28.21, then equation 28.2 tells us that
the wave function as seen in the image is given by
cx;yðÞ ¼ /C0 isV
tx;yðÞ ½/C138 /C10 hx;yðÞ (28:22)
If we represent h(x,y) as cos ( x,y) + i sin ( x,y), then
c(x,y) becomes
cx;yðÞ ¼ 1þsVtx;yðÞ /C10 sinx;yðÞ /C0
isVtx;yðÞ /C10 cosx;yðÞ(28:23)
As usual, the intensity is given by
I¼cc/C3¼cjj2(28:24)
Multiplying this out and neglecting terms in s2(because
sis small), we find that
I¼1þ2sVtx;yðÞ /C10 sinx;yðÞ (28:25)
Knowing this result we can say that, in the WPOA, only
the imaginary part of B(u) in equation 28.7 contributes
to the intensity in equation 28.24 (because it givesthe imaginary part of h(x,y)). Thus, we can set
B(u)=2 sin w(u) rather than exp( iw(u)). (Notice the 2!)
We can now define a new quantity, T(u), which we
could call the intensity transfer function to distinguish it
from H(u). It’s given by
TuðÞ ¼ AuðÞEuðÞ2 sinwuðÞ (28:26)
Note that T(u) is not identical to H(u), which we defined
in equation 28.6. The ‘2’ in equation 28.26 is the ‘2’ inequation 28.25 and arises because we are interested in
the intensity in the beam, and therefore we multiplied c
by its complex conjugate in equation 28.24. You may
also see authors use a negative sign in equation 28.26 (in
particular, in Reimer’s text). This has the effect of
inverting the graph of B(u) versus uand making
B(u)>0 for positive phase contrast.
A note on terminology . You will often see T(u) rather
than H(u)
called the contrast transfer function in the
HRTEM literature. This terminology comes from the
analysis of the imaging process for incoherent light invisible-light optics. With coherent illumination, T(u)
andH(u) are identical. The smearing function (point-
spread function) for that case is the Fourier transformof the CTF. The equation describing T(u) was derived
for the situation where we have coherent imaging. For
incoherent light the smearing function would be
cos
2x;yðÞ þ sin2x;yðÞ (28:27)
which is just unity.
So the CTF in HRTEM would be different from
T(u), and therefore we will call T(u) the objective lens
transfer function.
28.5 THE TRANSFER FUNCTION
You must note two things here. First, as we just said, the
transfer function, T(u), formulation applies to any spec-
imen, and second, T(u)i snotthe CTF of HRTEM. The
problem with this formulation is that the image wave
function is not an observable quantity! What we observein an image is contrast, or the equivalent in optical
density, current readout, etc., and this is not linearly
related to the object wave function. Fortunately, thereis a linear relation involving observable quantities under
the special circumstances, where the specimen acts as a
WPO.
If the specimen acts as a weak-phase object, then the
transfer function T(u) is sometimes called the CTF,
because there is no amplitude contribution, and theoutput of the transmission system is an observable
quantity (image contrast). The transfer function appro-
priate for this image formation process has the formTRANSFER FUNCTION
When T(u) is negative, positive phase contrast results,
meaning that atoms would appear dark against a
bright background. When T(u) is positive, negative
phase contrast results, meaning that atoms wouldappear bright against a dark background. WhenT(u) = 0, there is no detail in the image for this
value of u. (Note that we assume here that C
s>0.)
28.5 T HETRANSFER FUNCTION ............................................................................................................................... .............................. 487
www .Iran -mavad .com  
ﻣﺮﺟﻊ ﺩﺍﻧﺸﺠﻮﻳﺎﻥ ﻭ ﻣﻬﻨﺪﺳﻴﻦ ﻣﻮﺍﺩ
which we derived above (equation 28.26) and if we
ignore E(u),
TðuÞ¼2 AðuÞsinwðuÞ (28:28)
where we know that A(u) is the aperture function and
might call w(u) the phase-distortion function.
Assuming that astigmatism can be properly cor-
rected, the phase-distortion function is the sum of two
terms. If the CTF is now compared to the phase-distor-
tion function, a number of observations can be made.
Note that the CTF is oscillatory; there are ‘bands’ ofgood transmission separated by ‘gaps’ (zeros) where notransmission occurs.
The CTF shows maxima (meaning maximum trans-
fer of contrast) whenever the phase-distortion functionassumes multiple odd values of /C6p/2. Zero contrast
occurs for w(u) = multiple /C6p.
The reason that negative T(u) gives positive phase
contrast is that there is a phase shift of – p/2 due to
diffraction. If a diffracted beam is further phase shifted
by –p/2, it subtracts amplitude from the forward scat-
tered beam, causing atoms to appear dark (positive
contrast). If the same beam is instead phase shifted by
+p/2, it adds amplitude to the forward scattered beam
(they are ‘in phase’), causing atoms to appear bright
(negative contrast).
28.6 MORE ON w(u), sin w(u), AND cos w(u)
The ideal form of T(u) would be a constant value as u
increases, as shown in Figure 28.3; T(u) must be zero at
u= 0 but, since small values of ucorrespond to very
large values of x(i.e., long distances in the specimen),
this is not a problem. If T(u) is large, it means that
information with a periodicity or spatial frequency cor-responding to that value of uwill be strongly trans-
mitted, i.e., it will appear in the image. What we then
need is that the different values of ugive the same
contrast. Then all the atoms in a crystal appear as
black spots, say, rather than some as black spots andothers as white spots; if the latter occurs, interpretation
will be difficult!We will now go through a simple exercise to produce
an expression for w(u). If we combine the effects of the
spherical aberration (equation 6.14) and the defocus
(equations 11.18) of the objective lens, we find that a
point at the specimen will actually be imaged as a disk
with radius d(y).
dyðÞ ¼ C
sy3þDfy (28:29)
Due to the spherical aberration of the objective lens andthe finite value of Df, the rays which pass through the
objective lens at angle yare not focused on the Gaussian
image plane. If we only had one value of y, we would still
be all right! Of course, we have a range of values, so we
average (integrate) these with respect to yto give
DyðÞ ¼ð
y
0dyðÞdy¼Csy4
4þDfy2
2(28:30)
Now, Bragg’s law tells us that
2dsinyB¼nl (28:31)
or since yBis small
2yBﬃlg (28:32)USEFUL u
T(u) becomes zero again at u=u1; what we would
like is for u1to be as large as possible. If T(u) crosses
theu-axis the sign of the transfer function reverses.
This means that u1defines the limit at which our
image may be quite directly interpreted; it is a very
important parameter.T(u)
u0u1
FIGURE 28.3. The ideal form of the transfer function, T(u). In this
example, T(u) is large and negative between u6¼0 and u=u1.w(u)
In other words, the phase-distortion function has theform of a phase shift expressed as 2 p/ltimes the path
difference traveled by those waves affected by sphe-rical aberration ( C
s), defocus ( Dz), and astigmatism
(Ca).
488 ........................................................................................................................................................................... H IGH-RESOLUTION TEM
www .Iran -mavad .com  
ﻣﺮﺟﻊ ﺩﺍﻧﺸﺠﻮﻳﺎﻥ ﻭ ﻣﻬﻨﺪﺳﻴﻦ ﻣﻮﺍﺩ
So, we can replace yin equation 28.30 by luwhere uis a
general reciprocal-lattice vector. (Remember that the
scattering angle is 2 yB, notyB.)
We are interested in the phase w(u), so we write
wuðÞ ¼ phase ¼2p
lDuðÞ ¼2p
lCsl4u4
4þDfl2u2
2/C18/C19
(28:33)
and we have
w¼pDflu2þ1
2pCsl3u4(28:34)
which we quoted as equation 28.8. Clearly sin w(u) will
be a complicated curve which will depend on the values
ofCs(the lens quality), l(the accelerating voltage), Df
(the defocus value you choose to form the image), and u
(the spatial frequency). This topic is addressed in a novelway in the companion text; see also Section 3.3 of JohnSpence’s book; most of us just start with equation 28.34and this reasonable justification.
The best way to appreciate the importance of wis to
use one of the simulation packages discussed in Chapter30 and vary each of the parameters one by one. The plotofT(u) (= 2 sin w) versus u, shown in Figure 28.4, illus-
trates the main features. The curve has been drawn forC
s=1 mm, E0=200 kV, and a defocus value of –58 nm.
The important features of this curve are shown in
Figures 28.4–28.6
&sinwstarts at 0 and decreases. When uis small, the Df
term dominates.
&sinwfirst crosses the u-axis at u1and then repeatedly
crosses the u-axis as uincreases.
&wcan continue forever but, in practice, it is modified
by other functions which we discuss in Section 28.8.
Once you’ve selected your microscope and its objec-
tive lens, you have fixed Cs(unless you have a TEM with a
Cscorrector); Csdoes depend to some extent on the lyou
choose. The curve of T(u) versus udoes not depend on
your specimen. Figure 28.5 shows a series of sin wcurvesfor an imaginary 200-kV microscope where Cshas been
changed. In each case, the ‘best’ curve (we’ll discuss this in
a moment) has been chosen. You can appreciate that thesmaller C
svalues give the larger u1values; so a small Cs
means we can achieve a higher spatial resolution.
246
–2+2
T(u)
u
in nm –1
FIGURE 28.4. A plot of T(u) versus u(Cs= 1 mm, E0= 200 kV, Df=
–58 nm).
1
0
–10
–111
0
–1sin χ
sin χ
sin χ
135
u (nm–1)Cs = 3.0  mmCs = 1.0  mm
Cs = 2.0  mm
24
FIGURE 28.5. A series of sin wcurves calculated for different values of
Cs. Remember 2 sin w=T(u). (E0= 200 kV, Df= –60 nm).CS,Df, AND b
High spatial frequencies )large diffraction angles )
larger effect of objective lens ( Cs).
So for a large objective aperture semi-angle b, theb4
term wins, i.e., Cswins. We can all vary Df; some can
vary Cstoo.
28.6 M ORE ON w(U),SINw(U),AND COS w(U) .............................................................................................................................. .......... 489
www .Iran -mavad .com  
ﻣﺮﺟﻊ ﺩﺍﻧﺸﺠﻮﻳﺎﻥ ﻭ ﻣﻬﻨﺪﺳﻴﻦ ﻣﻮﺍﺩ
If instead we fix Csand again plot the best curves,
but this time varying l, you can see that the smallest
value of lallows us to achieve a higher spatial resolu-
tion. The result is not surprising; we want a small Csand
a small lor a high voltage. So we choose the microscope
to optimize Csandl. Now we only have Dfto vary. The
set of curves shown in Figure 28.6 illustrates the effect of
varying Df. Notice how the bump in the curve at u2will
eventually increase as Dfincreases until it crosses the
u-axis so that u1is suddenly much smaller. If we just
makeDfsmaller, then u1steadily decreases. In the next
section we will discuss the optimum value for Df.28.7 SCHERZER DEFOCUS
The presence of zeros in the CTF means that we havegaps in the output spectrum which do not contribute to
the output signal: it’s as if these frequencies were filtered
out. Obviously, the best transfer function is the one with
the fewest zeros, which would be the case for a perfect
lens, for example. What Scherzer did back in 1949 was
to notice that the CTF could be optimized by balancing
the effect of spherical aberration against a particular
negative value of Df. This value has come to be known
as ‘Scherzer defocus,’ Df
Schwhich occurs at
DfSch¼/C01:2ðCslÞ1=2(28:35)
At this defocus (which we’ll derive below) all thebeams will have nearly constant phase out to the
‘first crossover’ of the zer o axis. This crossover point
is defined as the instrumental resolution limit. This isthe best performance that can be expected from a
microscope unless we use image processing schemes
to extract more information. In other words, this is
not the information limit but it is the limit where we
can use nearly intuitive arguments to interpret what
we see. Again, as we discussed in Chapter 6 when we
defined image resolution, you will see other authors
give different values for the constant rather than the
1.2 given in equation 28.34; remember that this num-
ber is a calculated value, so it does depend on thedetails of your approximations.
This definition of resolution has new implications.
The Rayleigh criterion which we used in Chapter 6, wasonly concerned with the ability to distinguish closely
spaced point objects by eye. Our new definition requires
a flat response in the object spectrum, and the goal is to
have as many beams as possible being transferred
through the optical system with identical phase, i.e.,
within the flat response regime. This is the underlying
principle governing phase-contrast imaging in
HRTEM.
The closest we can get to the ideal curve in Figure
28.6 occurs when w(u) is close to –1208; then sin wwill be
near –1 when wis between –1208 and –60 8. We know
that when w=p, sinw= 0 so we want sin wto be as large
as possible over a large range of u; sinwwill be a nearly
flat function if dw/duis zero. So we look for the value of
Δf = –30 nm
Δf = –50 nm
Δf = –70 nm 1
0
–10
–111
0
–1sin χ
sin χ
sin χu1
u1
u2u1
12345
u (nm–1)
FIGURE 28.6. A series of sin wcurves calculated for different values of
Df.(E0= 200 kV; Cs= 1.0 mm.)
DETAIL AND INFORMATION
A TEM image with detail of 0.66 A ˚was demon-
strated in 1970 when the interpretable resolution
was about 3.3 A ˚. So just because you can see detail
in the image does not mean that you can gain useful
information about your specimen.
490 ........................................................................................................................................................................... H IGH-RESOLUTION TEM
www .Iran -mavad .com  
ﻣﺮﺟﻊ ﺩﺍﻧﺸﺠﻮﻳﺎﻥ ﻭ ﻣﻬﻨﺪﺳﻴﻦ ﻣﻮﺍﺩ
Dfwhen dw/duis zero and wis –1208 (you should con-
sider why we choose this value of w). Differentiating
equation 28.29 gives
dw
du¼2pDfluþ2pCsl3u3(28:36)
Set the left-hand term equal to 0
0¼DfþCsl2u2(28:37)
When w= –1208, equation 28.29 becomes
/C02p
3¼pDflu2þ1
2pCsl3u4(28:38)
Combining equations 28.37 and 28.38 gives a special
value for Df
DfSch¼/C04
3Csl/C18/C19 1
2
(28:39)
The subscript denotes the Scherzer defocus value. Since
(1.33)1/2= 1.155 ( /C241.2), we have deduced equation
28.35. At this value of Df(in equation 28.37) we find
by substituting DfSchinto equation 28.37 (and using
(1.155)1/2= 1.51) that we next cross the axis at
uSch¼1:51C/C01
4sl/C034
(28:40)
The resolution at the Scherzer defocus can then be
defined as the reciprocal of uSch.
rSch¼1
1:51C1
4sl34
¼0:66C14sl34(28:41)
You will often see this expression with different values
for the constant (0.66) for reasons discussed back in
Section 6.6.B (here we are essentially summing theeffects of DfandC
s). The value of the constant can be
increased, thus lowering rSch(i.e., giving higher resolu-
tion) if we are less restrictive about the value we chooseforw.
The quantities C
slðÞ1
2and Csl3/C0/C1 14
seen in equations
28.39 and 28.41 are so important in HRTEM that
Hawkes has designated them to be the units 1 Sch and1 Gl (the scherzer and the glaser) in honor of two of themost noted pioneers of HRTEM. Notice that these units
vary depending on the microscope you’re using!
You’ll find it interesting to plot the phase shift due to
varying of Dfand C
susing EMS (Section 1.6). An
excellent, though advanced, discussion of such diagrams
is given by Thon, who describes how they can be used to
design phase plates for the TEM. Spence shows how youcan use a plot of nu
/C02versus u2to help you determine
experimental values of DfandCs; see Figure 31.6A.28.8 ENVELOPE DAMPING FUNCTIONS
The plots of w(u) as a function of ucould extend out as
far as you want to plot them. In practice, they don’tbecause of the envelope damping function. In otherwords, the w(u) plot stops where it does because the
microscope is incapable of imaging the finest detaildue to reasons other than the simple transfer character-istics of a linear system.
We know from Chapters 5 and 6 that resolution is
also limited by the spatial coherence of the source andby chromatic effects. We can include these effects in ouranalysis of images by imposing an envelope function onthe transfer function. The result is that higher spatialfrequencies that might normally pass through higher-order windows are in fact damped out, as shown in theplot in Figure 28.7B.
The exact mathematical form of these envelope func-
tions is complex. In general, the result is described by
multiplying the (objective lens) transfer function T(u)b y
both the chromatic aberration envelope E
cand the spa-
tial coherence envelope Eato yield an effective transfer
function Teff(u).
TeffðuÞ¼TðuÞEcEa (28:42)
The effect of the envelope functions is to impose a
virtual aperture in the back focal plane of the objective
2
0u1
0u
–0.7
–1.08 .26sin χ
T(u)(A)
(B)
FIGURE 28.7. (A) sin w(u) versus uwithout damping of the higher spatial
frequencies. (B) T(u) versus umodified by the damping envelope (dashed
line);Df= –100 nm, Cs= 2.2 nm.
28.8 E NVELOPE DAMPING FUNCTIONS ............................................................................................................................... .................. 491
www .Iran -mavad .com  
ﻣﺮﺟﻊ ﺩﺍﻧﺸﺠﻮﻳﺎﻥ ﻭ ﻣﻬﻨﺪﺳﻴﻦ ﻣﻮﺍﺩ
lens, regardless of the setting of focus. If we are going to
use a physical aperture to remove unwanted noise, we
should make it no larger than the ‘virtual aperture’
present due to this envelope. The presence of this virtual
aperture means that higher-order passbands are simply
not accessible. This cut-off thus imposes a new resolu-
tion limit on the microscope. This is what we earliercalled the ‘information retrieval limit’ or simply the
‘information limit.’
If we keep these restrictions in mind then we can say
that, up to the instrumental resolution limit, phase-con-
trast images are directly (i.e., intuitively) interpretable;
this limit is set by the crossover at Scherzer defocus or
the envelope function, i.e., whichever equals zero first. Ifthe information limit is beyond the Scherzer resolution
limit, we need to use image-simulation software (see
Chapter 30) to interpret any detail beyond the Scherzer
limit.
So you can image columns of atoms along the inci-
dent-beam direction and their positions are faithfully
rendered with respect to one another up to Scherzer
resolution. If the microscope is operated at different
defocus values, the crossovers in the transfer functionmake image interpretation more indirect and you have
to resort to using computer simulation.
28.9 IMAGING USING PASSBANDS
Because of the focus dependence of the CTF, you, themicroscope operator, have control over its overall form.
For example, the worst case of contrast transfer is where
all contrast is minimized. This minimum contrast (MC)
defocus condition ( Df
MC) is also known as the dark-field
focus condition in STEM imaging and occurs for a
special value of w.
sinwuðÞ¼0:3 (28 :43)
or
DfMC¼/C00:44ðCslÞ1=2(28:44)
The importance of this focus setting is that when you areactually working on the TEM, you can recognize this
focus setting visually on the TEM screen, since it occurswhen you can’t see anything! If you adjust the focus to
this condition visually, you then have a reference point
from which you can change to the Scherzer defocus. The
procedure is actually quite simple (after lots of practice),
since you can minimize the contrast easily, providingyou have correctly aligned the microscope and corrected
the astigmatism.
Some other special settings of the CTF may also be
useful. The idea is to make use of passbands or large
‘windows’ in the CTF to allow higher spatial frequenciesto contribute to the image. As you see in Figure 28.8,
what this requires is that wis constant, or dw/dusmall,over a range of uwhich includes the reflection of inter-
est. These passbands occur periodically with underfocus
at values set by
Df
n
p¼ /C0fð½ 8nþ3/C138=2ÞðC slÞg1=2(28:45)
This formula is not an exact relationship but it gives us a
good guide; its derivation is given by Spence. The n=0
passband is, in fact, equivalent to the Scherzer defocussetting. This technique gives us access to higher spatialfrequencies and thus finer detail in real space. The pricewe pay is that there are now zeros in the transfer func-tion at lower spatial frequencies. For some applications,
the presence of these zeros may be a problem, but for
others, useful information can be obtained in thesehigher passband settings. For a microscope like theJEM 200 CX, these passband settings are –66 nm(Scherzer, or n= 1), –129 nm ( n= 2), –169 nm ( n= 3),
–202 nm ( n= 4), etc. Note that all are negative values of
focus.
Hashimoto and Endoh defined an ‘aberration-free
focus’ (AFF) condition for any specific crystal. The ideais to set the transfer function so that the gaps will onlyoccur between Bragg reflections. All Bragg reflectionswould then see a window in the CTF out to very highorder. This aberration-free focus setting is defined by
Df
AFFb24m/C60:23 ðÞ Csl3=d4/C8/C9
d2=2l/C0/C1
(28:46)
where m= 0, 1, 2, 3, etc., and dis the fundamental lattice
spacing of the first-order Bragg beam to be resolved.
Applying this equation to a Au crystal in the [001] orienta-
tion where d(020) = 0.2035 nm, using a 100-kV micro-
scope with Cs= 0.75 mm, gives DfAFF= –53.3 nm.
At this setting of focus, the transfer function peaked at–2 for beams 020, 220, 040, 420, 440, and 060.
There is, of course, a catch. We can only use this
technique when we know which spatial frequencies weare interested in. In other words, it is great for perfect
crystals since we are only concerned with Bragg peaks. If
defects are present we will then lose much of the infor-mation about the defect, since defects scatter between+1
0
−112 3 4(111) Si
u
nm–1
Passbandsin χ
FIGURE 28.8. Special settings of the CTF to make use of passbands or
‘windows’ in the transfer function, here optimized to image Si(111).
492 ........................................................................................................................................................................... H IGH-RESOLUTION TEM
www .Iran -mavad .com  
ﻣﺮﺟﻊ ﺩﺍﻧﺸﺠﻮﻳﺎﻥ ﻭ ﻣﻬﻨﺪﺳﻴﻦ ﻣﻮﺍﺩ
the Bragg peaks. Any information falling in the gap of
the CTF is lost to the image: in effect, the defect will beinvisible!
You should therefore be very cautious in using higher
passband settings. You may obtain a pretty picture whichdoes not give a true image of your specimen. If you do usehigher-order passbands, you must realize that you are
imaging the specimen beyond the instrumental resolution
limit so you can’t use the intuitive approach for image
interpretation. You must know exactly where the zeros
are in the CTF. You can only know that by very carefulevaluation of your images using diffractograms, comput-
er simulation, and image processing.
28.10 EXPERIMENTAL CONSIDERATIONS
Whenever you are using HRTEM imaging, you must firstask what information you are hoping to obtain. Lattice-
fringe images which show lots of straight lines but tell you
nothing of where the atoms are located may be all that
you need. These fringes are giving you information aboutthe crystal orientation on a very fine scale. Another situa-
tion is illustrated by early studies of spinel. You would
like to obtain information at, say, 0.23 nm (the spacing ofthe oxygen 111 planes), but your point-to-point resolu-
tion is 0.27 nm. You could still learn a lot about the spinel
from the 46 nm spinel (111) planes, so you might even use
an aperture to remove information which only adds unin-
terpretable detail below 0.46 nm. The difficulty comeswhen you want to relate your HRTEM image to the
atomic structure of your specimen. Then you must
remember that all of the above treatment is based uponthe TEM specimen behaving as a WPO. Most specimens
of interest do notsatisfy this criterion.
If you look at a typical HRTEM specimen, there will
be a wedge-shaped region near the thinnest edge, andthickness extinction contours will be visible. As soon asthe first contour is visible, the specimen is already much
too thick to behave as a WPO! Multiple scattering limits
most phase-contrast imaging conditions for crystallinematerials.
Thicker specimens also are susceptible to Fresnel
effects associated with spreading of the wave front as it
is transmitted through more of the specimen along the
beam direction. Inelastic scattering effects, etc., will alsobecome important as the thickness increases. These effectsare not easy to simulate in the computer, although thetechniques we will discuss in Chapter 30 are very helpful.
To be really sure that you have correctly interpreted
the image, the match between experimental and simu-
lated images should be good over a range of thicknesses
and defocus values, as we’ll see more clearly in Chapter 30.
We can now summarize the ten steps you need to take
to obtain a phase-contrast image with atomic resolution
&Choose an instrument of low Csand small l.
&Align it well; it will take time for the electronics and
