Repository: Ketankham/chatbot-meta-books

File: callister-book.txt (part 46 of 65)
• The electrical conductivity on an n-type semiconductor may be calculated using 
Equation 18.16; for a p-type semiconductor, Equation 18.17 is used.
• With rising temperature, intrinsic carrier concentration increases dramatically 
(Figure 18.15).
• For extrinsic semiconductors, on a plot of majority carrier concentration versus tem-
perature, carrier concentration is independent of temperature in the extrinsic region Energy Band 
Structures in Solids
Conduction in Terms 
of Band and Atomic 
Bonding Models
Electron Mobility
Electrical Resistivity 
of Metals
Intrinsic 
Semiconduction
Extrinsic 
Semiconduction
The Temperature 
Dependence 
of Carrier 
Concentration
Factors That Affect 
Carrier Mobility
694  •   Chapter 18  /  Electrical Properties
(Figure 18.16). The magnitude of carrier concentration in this region is approximately 
equal to the impurity level.
• For extrinsic semiconductors, electron and hole mobilities (1) decrease as impurity 
content increases (Figure 18.17) and (2) in general, decrease with rising temperature (Figures 18.18a and 18.18b).
• Using a Hall effect experiment, it is possible to determine the charge carrier type (i.e., 
electron or hole), as well as carrier concentration and mobility.
• A number of semiconducting devices employ the unique electrical characteristics of 
these materials to perform specific electronic functions.
• The p–n rectifying junction (Figure 18.20) is used to transform alternating current 
into direct current.
• Another type of semiconductor device is the transistor, which may be used for ampli-
fication of electrical signals, as well as for switching devices in computer circuitries. Junction and MOSFET transistors (Figures 18.23, 18.24, and 18.25) are possible.
• Most ionic ceramics and polymers are insulators at room temperature. Electrical con-
ductivities range between about 10
−9 and 10−18 (Ω·m)−1; by way of comparison, for 
most metals, 𝜎 is on the order of 107 (Ω·m)−1.
• A dipole is said to exist when there is a net spatial separation of positively and nega-
tively charged entities on an atomic or molecular level.
• Polarization is the alignment of electric dipoles with an electric field.
• Dielectric materials are electrical insulators that may be polarized when an electric field is present.
• This polarization phenomenon accounts for the ability of the dielectrics to increase 
the charge-storing capability of capacitors.
• Capacitance is dependent on applied voltage and quantity of charge stored according 
to Equation 18.24.
• The charge-storing efficiency of a capacitor is expressed in terms of a dielectric con-
stant or relative permittivity (Equation 18.27).
• For a parallel-plate capacitor, capacitance is a function of the permittivity of the 
material between the plates, as well as plate area and plate separation distance per Equation 18.26.
• The dielectric displacement within a dielectric medium depends on the applied elec-
tric field and the induced polarization according to Equation 18.31.
• For some dielectric materials, the polarization induced by an applied electric field is 
described by Equation 18.32.
• Possible polarization types include electronic (Figure 18.31 a), ionic (Figure 18.31b), 
and orientation (Figure 18.31c); not all types need be present in a particular dielectric.
• For alternating electric fields, whether a specific polarization type contributes to the 
total polarization and dielectric constant depends on frequency; each polarization mechanism ceases to function when the applied field frequency exceeds its relaxation frequency (Figure 18.33).
• Ferroelectric materials exhibit spontaneous polarization—that is, they polarize in the 
absence of an electric field.
• An electric field is generated when mechanical stresses are applied to a piezoelectric 
material.The Hall Effect
Semiconductor 
Devices
Electrical 
Conduction in Ionic 
Ceramics and in 
Polymers
Dielectric Behavior
Capacitance
Field Vectors and 
Polarization
Types of Polarization
Frequency 
Dependence of the 
Dielectric Constant
Other Electrical 
Characteristics of 
Materials
Summary  •   695
Equation Summary
 Equation    
Number Equation Solving For
 18.1 V=IR Voltage (Ohm’s law)
 18.2 𝜌=RA
l Electrical resistivity
 18.4 𝜎=1
𝜌 Electrical conductivity
 18.5 J=𝜎ℰ Current density
 18.6 ℰ=V
l Electric field intensity
  𝜎=n|e|𝜇e Electrical conductivity (metal); conductivity for n-type18.8, 18.16    extrinsic semiconductor
 18.9 𝜌total=𝜌t+𝜌i+𝜌d For metals, total resistivity (Matthiessen’s rule)
 18.10  𝜌t=𝜌0+aT Thermal resistivity contribution
 18.11 𝜌i=Aci (1−ci) Impurity resistivity contribution—single-phase alloy
 18.12 𝜌i=𝜌𝛼V𝛼+𝜌𝛽V𝛽 Impurity resistivity contribution—two-phase alloy
 18.13 𝜎=n|e|𝜇e+p|e|𝜇h
 18.15  =ni|e|(𝜇e+𝜇h) Conductivity for intrinsic semiconductor
 18.17  𝜎≌ p|e|𝜇h Conductivity for p-type extrinsic semiconductor
 18.24 C=Q
V Capacitance
 18.25 C=𝜀0A
l Capacitance for a parallel-plate capacitor in a vacuum
 18.26 C=𝜀 A
l Capacitance for a parallel-plate capacitor with a 
     dielectric medium between plates
 18.27 𝜀r=𝜀
𝜀0 Dielectric constant
 18.29 D0=𝜀0ℰ Dielectric displacement in a vacuum
 18.30 D=𝜀ℰ Dielectric displacement in a dielectric material
 18.31 D=𝜀0ℰ+P Dielectric displacement
 18.32 P=𝜀0(𝜀r−1)ℰ Polarization
696  •   Chapter 18  /  Electrical Properties
Symbol Meaning
 A Plate area for a parallel-plate capacitor; concentration-
    independent constant
 a  Temperature-independent constant
 ci Concentration in terms of atom fraction
 |e| Absolute magnitude of charge on an electron (1.6 × 10−19 C)
 I  Electric current
  Distance between contact points that are used to measure
 l   voltage (Figure 18.1); plate separation distance for a 
    parallel-plate capacitor (Figure 18.27a)
 n  Number of free electrons per unit volume
 ni Intrinsic carrier concentration
 p  Number of holes per unit volume
 Q  Quantity of charge stored on a capacitor plate
 R  Resistance
 T  Temperature
 V𝛼, V𝛽 Volume fractions of 𝛼 and 𝛽 phases
 𝜀 Permittivity of a dielectric material
 𝜀0 Permittivity of a vacuum (8.85 × 10−12 F/m)
 𝜇e, 𝜇h Electron, hole mobilities
 𝜌𝛼, 𝜌𝛽 Electrical resistivities of 𝛼 and 𝛽 phases
 𝜌0 Concentration-independent constantList of Symbols
Important Terms and Concepts
acceptor state (level)
capacitanceconduction bandconductivity, electricaldielectricdielectric constantdielectric displacementdielectric strengthdiodedipole, electricdonor state (level)dopingelectron energy bandenergy band gapextrinsic semiconductorFermi energyferroelectricforward biasfree electronHall effectholeinsulatorintegrated circuitintrinsic semiconductorionic conductionjunction transistorMatthiessen’s rulemetalmobilityMOSFETOhm’s lawpermittivitypiezoelectricpolarizationpolarization, electronicpolarization, ionicpolarization, orientationrectifying junctionrelaxation frequencyresistivity, electricalreverse biassemiconductorvalence band
References  •   697
REFERENCES
Hofmann, P., Solid State Physics: An Introduction, 2nd edition, 
Wiley-VCH, Weinheim, Germany, 2015.
Hummel, R. E., Electronic Properties of Materials, 4th edition, 
Springer, New York, 2011.
Irene, E. A., Electronic Materials Science, John Wiley & Sons, 
Hoboken, NJ, 2005.
Jiles, D. C., Introduction to the Electronic Properties of 
Materials, 2nd edition, CRC Press, Boca Raton, FL, 2001.
Kingery, W. D., H. K. Bowen, and D. R. Uhlmann, Introduction 
to Ceramics, 2nd edition, John Wiley & Sons, New York, 
1976. Chapters 17 and 18.Kittel, C., Introduction to Solid State Physics, 8th edition, John 
Wiley & Sons, Hoboken, NJ, 2005. An advanced treatment.
Livingston, J., Electronic Properties of Engineering Materials, 
John Wiley & Sons, New York, 1999.
Pierret, R. F., Semiconductor Device Fundamentals, Addison-
Wesley, Boston, 1996.
Rockett, A., The Materials Science of Semiconductors, Springer, 
New York, 2008.
Solymar, L., and D. Walsh, Electrical Properties of Materials, 
9th edition, Oxford University Press, New York, 2014.
698  •   Chapter  19  Thermal Properties
O ne type of thermostat—a device used to regulate temperature—uses the 
phenomenon of thermal expansion: the elongation of a material as it is heated.1 
The heart of this type of thermostat is a bimetallic strip: Strips of two metals  having 
 different coefficients of thermal expansion are bonded along their lengths. A change in temperature causes this strip to bend; upon heating, the metal having the greater expansion coefficient elongates more, producing the direction of bending shown in Figure (a). In the thermostat shown in Figure (b), the bimetallic strip is a coil or spiral; this configuration provides for a relatively long bimetallic strip, more deflec-tion for a given temperature change, and greater accuracy. The metal having the 
higher expansion coefficient is located on the underside of the strip, such that, upon 
heating, the coil tends to unwind. Attached to the end of the coil is a mercury 
switch—a small glass bulb that contains several drops of mercury [Figure (b)]. This switch is mounted such that, when the tem-perature changes, deflections of the coil end tip the bulb one way or the other; accordingly, the blob of  mercury rolls from o ne 
end of the bulb to the other. When temperature reaches the setpoint of the thermostat, electrical contact is made as the mercury rolls to one end; this switches on the heating or cooling unit (i.e., furnace or air conditioner). The unit shuts off when a limit  temperature is achieved, and as the bulb tilts in the other direction, the blob of mercury rolls to the other end, and electrical contact is broken.
Figure (d) shows the consequences of unseasonably high temperatures on July 24, 1978, 
near Asbury Park, New Jersey: rail lines buckled [which caused the derailment of a passenger car (background)] as a result of stresses from unanticipated thermal expansion.
Spiral Bimetal Element
Mercury Bulb
(b)
(c)
© Kameleon007/iStockphoto
(d)
ASSOCIATED PRESS/© AP/Wide 
World Photos
© Steven LangermanBimetallic Strip
Two Metals Bonded Together with Different Coefficients of Expansion
CopperRoom Temperature
T > Room Temperature
T > Room TemperatureUnbonded
BondedIron
(a)Δ𝜀
1This type is called a mechanical thermostat. The other type, electronic, operates using electronic components; they 
also have digital displays.
Of the three primary material types, ceramics are the 
most susceptible to thermal shock—brittle fracture resulting from internal stresses that are established within a ceramic piece as a result of rapid changes in temperature (normally upon cooling). Thermal shock is normally an undesirable event, and the suscepti-bility of a ceramic material to this phenomenon is a function of its thermal and mechanical properties (coefficient of thermal expansion, thermal conductivity, modulus of elasticity, and fracture strength). From knowledge of the relationships between thermal shock parameters and these properties, it is possible (1) in some cases, to make appropriate alterations of the thermal and/or mechanical characteristics in order to render a ceramic more thermally shock resistant; and (2) for a specific ceramic material, to estimate the maximum allowable temperature change without causing fracture.
WHY STUDY the Thermal Properties of Materials?
Thermal property refers to the response of a material to the application of heat. 
As a solid absorbs energy in the form of heat, its temperature rises and its dimen-sions  increase. The energy may be transported to cooler regions of the specimen if  temperature gradients exist, and ultimately, the specimen may melt. Heat capacity, thermal  expansion, and thermal conductivity are properties that are often critical in the practical use of solids.19.1 INTRODUCTIONLearning Objectives
After studying this chapter, you should be able to do the following:
1.  Define heat capacity and specific heat.
2.  Note the primary mechanism by which thermal 
energy is assimilated in solid materials.
3.  Determine the linear coefficient of thermal 
expansion, given the length alteration that 
 accompanies a specified temperature change.
4.  Briefly explain the phenomenon of thermal 
expansion from an atomic perspective using a potential energy–versus–interatomic separation plot.
5. Define thermal conductivity.
6.  Note the two principal mechanisms of heat 
conduction in solids, and compare the relative magnitudes of these contributions for each of metals, ceramics, and polymeric materials.
A solid material, when heated, experiences an increase in temperature, signifying that 
some energy has been absorbed. Heat capacity indicates a material’s ability to absorb 
heat from the external surroundings; it represents the amount of energy required to produce a unit temperature rise. In mathematical terms, the heat capacity C is expressed 
as follows:
 
C=dQ
dT (19.1)
where dQ is the energy required to produce a dT temperature change. Typically, heat 
capacity is specified per mole of material (i.e., J/mol ·K, or cal/mol ·K). Specific heat heat capacity
Definition of heat 
capacity —ratio 
of  energy change  (energy gained or lost) and the resulting temperature change
specific heat19.2 HEAT CAPACITY
  •  699
700  •   Chapter 19  /  Thermal Properties
 (often denoted by a lowercase c) is sometimes used; this represents the heat capacity per 
unit mass and has various units (J/kg ·K, cal/g ·K, Btu/lbm·°F).
 There are two ways in which this property may be measured, according to the environmental conditions accompanying the transfer of heat: One is the heat capacity while maintaining the specimen volume constant, C
𝜐; the other is for constant external 
pressure, which is denoted Cp. The magnitude of Cp is always greater than or equal to
C𝜐; however, any difference is very slight for most solid materials at room temperature 
and below.
Vibrational Heat Capacity
In most solids, the principal mode of thermal energy assimilation is by the increase in vibrational energy of the atoms. Atoms in solid materials are constantly vibrating at very high frequencies and with relatively small amplitudes. Rather than being independent of one another, the vibrations of adjacent atoms are coupled by virtue of atomic bonding. These vibrations are coordinated in such a way that traveling lattice waves are produced, a phenomenon represented in Figure 19.1. These may be thought of as elastic waves or simply sound waves, having short wavelengths and very high frequencies, which propa-gate through the crystal at the velocity of sound. The vibrational thermal energy for a material consists of a series of these elastic waves that have a range of distributions and frequencies. Only certain energy values are allowed (the energy is said to be quantized), and a single quantum of vibrational energy is called a phonon. (A phonon is analogous 
to the quantum of electromagnetic radiation, the photon.) On occasion, the vibrational 
waves themselves are termed phonons.
 The thermal scattering of free electrons during electronic conduction (Section 18.7) is by these vibrational waves, and these elastic waves also participate in the transport of energy during thermal conduction (see Section 19.4).
phonon
Normal lattice positions for atoms
Positions displaced because of vibrationsFigure 19.1  
Schematic represen-
tation of the genera-
tion of lattice waves 
in a crystal by means 
of atomic vibrations. 
(Adapted from “The 
Thermal Properties of 
Materials” by J. Ziman. 
Copyright © 1967 by 
Scientific American, 
Inc. All rights 
reserved.)
19.2 Heat Capacity  •   701
Temperature Dependence of the Heat Capacity
The variation with temperature of the vibrational contribution to the heat capacity at 
constant volume for many relatively simple crystalline solids is shown in Figure 19.2. The C
𝜐 is zero at 0 K, but it rises rapidly with temperature; this corresponds to an 
increased ability of the lattice waves to enhance their average energy with increas-ing temperature. At low temperatures, the relationship between C
𝜐 and the absolute 
temperature T is
 C𝜐=AT3 (19.2)
where A is a temperature-independent constant. Above what is called the Debye 
 temperature 𝜃D, C𝜐 levels off and becomes essentially independent of temperature 
at a value of approximately 3R , R being the gas constant. Thus, even though the 
total energy of the material is increasing with temperature, the quantity of energy 
required to produce a 1-degree temperature change is constant. The value of 𝜃D is 
less than room temperature for many solid materials, and 25 J/mol ·K is a reasonable 
room-temperature approximation for C𝜐.2 Table 19.1 presents experimental specific 
heats for a number of materials; cp values for still more materials are tabulated in 
Table B.8 of Appendix B.
Other Heat Capacity Contributions
Other energy-absorptive mechanisms also exist that can add to the total heat capacity of a solid. In most instances, however, these are minor relative to the magnitude of the vibrational contribution. There is an electronic contribution in that electrons absorb energy by increasing their kinetic energy. However, this is possible only for free electrons— those that have been excited from filled states to empty states above the Fermi energy (Section 18.6). In metals, only electrons at states near the Fermi energy are capable of such transitions, and these represent only a very small fraction of the total number. An even smaller proportion of electrons experiences excitations in insulating and semicon-ducting materials. Hence, this electronic contribution is typically insignificant, except at temperatures near 0 K.Dependence of the 
heat capacity (at constant volume) on temperature at low temperatures (near 0 K)Figure 19.2  The temperature 
 dependence of the heat capacity at constant 
volume; 𝜃D is the Debye temperature.
Temperature (K)Heat capacity, Cv
0 𝜃D03R
2For solid metallic elements, C𝜐≅25 J/mol ·K; however, such is not the case for all solids. At a temperature greater 
than its 𝜃D, the value of C𝜐 for a ceramic material is approximately 25 joules per mole of ions; the “molar” heat 
capacity of, say, Al2O3 is about (5)(25 J/mol ·K) = 125 J/mol ·K, given that there are five ions (two Al3+ ions and three 
O2− ions) per formula (Al2O3) unit.
702  •   Chapter 19  /  Thermal Properties
Table 19.1  Thermal Properties for a Variety of Materials
 cp 𝜶l k L
Material (J/kg ·K)a [(°C)−1 × 10−6]b (W/m ·K)c [𝛀 ·W/(K)2 × 10−8]
Metals
Aluminum 900 23.6 247 2.20
Copper 386 17.0 398 2.25
Gold 128 14.2 315 2.50
Iron 448 11.8 80 2.71
Nickel 443 13.3 90 2.08
Silver 235 19.7 428 2.13
Tungsten 138 4.5 178 3.20
1025 Steel 486 12.0 51.9 —
316 Stainless steel 502 16.0 15.9 —
Brass (70Cu–30Zn) 375 20.0 120 —
Kovar (54Fe–29Ni–17Co) 460 5.1 17 2.80
Invar (64Fe–36Ni) 500 1.6 10 2.75
Super Invar (63Fe–32Ni–5Co) 500 0.72 10 2.68
Ceramics
Alumina (Al2O3) 775 7.6 39 —
Magnesia (MgO) 940 13.5d 37.7 —
Spinel (MgAl2O4) 790 7.6d 15.0e —
Fused silica (SiO2) 740 0.4 1.4 —
Soda–lime glass 840 9.0 1.7 —
Borosilicate (Pyrex) glass 850 3.3 1.4 —
Polymers
Polyethylene (high density) 1850 106–198 0.46–0.50 —
Polypropylene 1925 145–180 0.12 —
Polystyrene 1170 90–150 0.13 —
Polytetrafluoroethylene (Teflon) 1050 126–216 0.25 —
Phenol-formaldehyde, phenolic 1590–1760 122 0.15 —
Nylon 6,6 1670 144 0.24 —
Polyisoprene — 220 0.14 —
aTo convert to cal/g ·K, multiply by 2.39 × 10−4; to convert to Btu/lbm·°F, multiply by 2.39 × 10−4.
bTo convert to (°F)−1, multiply by 0.56.
cTo convert to cal/s ·cm ·K, multiply by 2.39 × 10−3; to convert to Btu/ft ·h·°F, multiply by 0.578.
dValue measured at 100°C.
eMean value taken over the temperature range 0 °C to 1000°C.
 Furthermore, in some materials other energy-absorptive processes occur at 
specific temperatures — for example, the randomization of electron spins in a  ferromagnetic material as it is heated through its Curie temperature. A large spike is produced on the heat capacity–versus–temperature curve at the temperature of this transformation.
19.3 Thermal Expansion  •   703
Most solid materials expand upon heating and contract when cooled. The change in 
length with temperature for a solid material may be expressed as follows:
 lf−l0
l0=𝛼l (Tf−T0 ) (19.3a)
or
 Δl
l0=𝛼l ΔT (19.3b)
where l0 and lf represent, respectively, initial and final lengths with the temperature 
change from T0 to Tf. The parameter 𝛼l is called the linear coefficient of thermal expansion;  
it is a material property that is indicative of the extent to which a material expands upon 
heating and has units of reciprocal temperature [( °C)−1 or (°F)−1]. Heating or cooling 
affects all the dimensions of a body, with a resultant change in volume. Volume changes with temperature may be computed from
 ΔV
V0=𝛼𝜐 ΔT (19.4)
where ΔV and V0 are the volume change and the original volume, respectively, and 
𝛼𝜐 is the volume coefficient of thermal expansion. In many materials, the value of 𝛼𝜐 is 
 anisotropic; that is, it depends on the crystallographic direction along which it is mea-
sured. For materials in which the thermal expansion is isotropic, 𝛼𝜐 is approximately 3𝛼l.
 From an atomic perspective, thermal expansion is reflected by an increase in the  average distance between the atoms. This phenomenon can best be understood by consulting the potential energy–versus–interatomic spacing curve for a solid material introduced previously (Figure 2.10 b) and reproduced in Figure 19.3a. The curve is in For thermal 
 expansion, dependence of fractional length change on the linear coefficient of thermal expansion and the temperature change
linear coefficient of 
 thermal expansion
For thermal 
 expansion,  dependence of fractional volume change on the volume coefficient of thermal expansion and the temperature change19.3 THERMAL EXPANSION
Figure 19.3  (a) Plot of potential energy versus interatomic distance, demonstrating the increase in interatomic 
separation with rising temperature. With heating, the interatomic separation increases from r0 to r1 to r2, and so on. 
(b) For a symmetric potential energy–versus–interatomic distance curve, there is no increase in interatomic separation 
with rising temperature (i.e., r1 = r2 = r3). 
(Adapted from R. M. Rose, L. A. Shepard, and J. Wulff, The Structure and Properties of Materials, Vol. IV, Electronic Properties, 
John Wiley & Sons, 1966. Reproduced with permission of Robert M. Rose.)
Potential energy
Vibrational energiesE1
r0E2E3E4E5r1r2
r3r4r50Interatomic distance
Potential energy
Vibrational energiesE1E2E3r30Interatomic distance
r2
r1
(a) (b)
704  •   Chapter 19  /  Thermal Properties
the form of a potential energy trough, and the equilibrium interatomic spacing at 0 K, 
r0, corresponds to the trough minimum. Heating to successively higher temperatures 
(T1, T2, T3, etc.) raises the vibrational energy from E1 to E2 to E3, and so on. The  average 
vibrational amplitude of an atom corresponds to the trough width at each tempera-ture, and the average interatomic distance is represented by the mean position, which  increases with temperature from r
0 to r1 to r2, and so on.
 Thermal expansion is due to the asymmetric curvature of this potential energy trough rather than the increased atomic vibrational amplitudes with rising temperature. If the potential energy curve were symmetric (Figure 19.3 b), there would be no net 
change in interatomic separation and, consequently, no thermal expansion. For each class of materials (metals, ceramics, and polymers), the greater the atomic bonding energy, the deeper and more narrow this potential energy trough. As a result, the increase in interatomic separation with a given rise in temperature is lower,  yielding a smaller value of 𝛼
l. Table 19.1 lists the linear coefficients of thermal expansion for 
 several materials. With regard to temperature dependence, the magnitude of the  coefficient of expansion increases with rising temperature. The values in Table 19.1 are taken at room temperature unless indicated otherwise. A more comprehensive list of coefficients of thermal expansion is provided in Table B.6 of Appendix B.
Metals
As noted in Table 19.1, linear coefficients of thermal expansion for some of the common metals range between about 5 ×  10
−6 and 25 ×  10−6 (°C)−1; these values are intermediate 
in magnitude between those for ceramic and polymeric materials. As the following Materials of Importance box explains, several low-expansion and controlled-expansion metal alloys have been developed which are used in applications requiring dimensional stability with temperature variations.
Ceramics
Relatively strong interatomic bonding forces are found in many ceramic materials, as reflected in comparatively low coefficients of thermal expansion; values typically range between about 0.5 × 10
−6 and 15 × 10−6 (°C)−1. For noncrystalline ceramics and also 
those having cubic crystal structures, 𝛼l is isotropic. Otherwise, it is anisotropic; some 
ceramic materials, upon heating, contract in some crystallographic directions while  expanding in others. For inorganic glasses, the coefficient of expansion is dependent on composition. Fused silica (high-purity SiO
2 glass) has a small expansion coefficient, 
0.4 × 10−6 (°C)−1. This is explained by a low atomic packing density such that intera-
tomic expansion produces relatively small macroscopic dimensional changes. Ceramic materials that are to be subjected to temperature changes must have  coefficients of thermal expansion that are relatively low and isotropic. Otherwise, these brittle materials may experience fracture as a consequence of nonuniform dimensional changes in what is termed thermal shock, as discussed later in the chapter.
Polymers
Some polymeric materials experience very large thermal expansions upon heating, as indicated by coefficients that range from approximately 50 × 10
−6 to 400 × 10−6 (°C)−1. 
The highest 𝛼l values are found in linear and branched polymers because the second-
ary intermolecular bonds are weak and there is a minimum of crosslinking. With in-creased crosslinking, the magnitude of the expansion coefficient decreases; the lowest  coefficients are found in the thermosetting network polymers such as phenol-formaldehyde, in which the bonding is almost entirely covalent.thermal shock
19.3 Thermal Expansion  •   705
Invar and Other Low-Expansion AlloysMATERIALS OF IMPORTANCE 19.1
In 1896, Charles-Edouard Guillaume of France 
made an interesting and important discovery that 
earned him the 1920 Nobel Prize in physics: an iron–nickel alloy that has a very low (near-zero) coefficient of thermal expansion between room temperature and approximately 230°C. This material became the fore-runner of a family of “low-expansion” (also some-times called “controlled-expansion”) metal alloys. Its composition is 64 wt% Fe–36 wt% Ni, and it has been given the trade name of Invar because the length of a specimen of this material is virtually invariable with changes in temperature. Its coefficient of thermal ex-pansion near room temperature is 1.6 × 10
−6 (°C)−1.
One might surmise that this near-zero expansion is 
explained by a symmetrical potential energy–versus–interatomic distance curve (Figure 19.3 b). Such is 
not so; rather, this behavior relates to the magnetic characteristics of Invar. Both iron and nickel are fer-romagnetic materials (Section 20.4). A ferromagnetic material may be made to form a permanent and strong magnet; upon heating, this property disappears at a specific temperature, called the Curie temperature, which varies from one ferromagnetic material to an-other (Section 20.6). As a specimen of Invar is heated, its tendency to expand is counteracted by a contrac-tion phenomenon that is associated with its ferromag-netic properties (which is termed magnetostriction). Above its Curie temperature (approximately 230°C), Invar expands in a normal manner, and its coefficient of thermal expansion assumes a much greater value.
Heat-treating and processing of Invar also affects 
its thermal expansion characteristics. The lowest 𝛼
l 
values result for specimens quenched from elevated temperatures (near 800°C) that are then cold worked. Annealing leads to an increase in 𝛼
l.Other low-expansion alloys have been devel-
oped. One of these is called Super Invar because its thermal expansion coefficient [0.72 × 10
−6 (°C)−1] is 
lower than the value for Invar. However, the tempera-ture range over which its low expansion characteris-tics persist is relatively narrow. Compositionally, for Super Invar some of the nickel in Invar is replaced by another ferromagnetic metal, cobalt; Super Invar contains 63 wt% Fe, 32 wt% Ni, and 5 wt% Co.
Another such alloy, with the trade name of Kovar, 
has been designed to have expansion characteristics close to those of borosilicate (or Pyrex) glass; when joined to Pyrex and subjected to temperature vari-ations, thermal stresses and possible fracture at the junction are avoided. The composition of Kovar is 54 wt% Fe, 29 wt% Ni, and 17 wt% Co.
These low-expansion alloys are used in applications 
that require dimensional stability with temperature fluctuations, including the following:
 • Compensating pendulums and balance wheels for 
mechanical clocks and watches
 • Structural components in optical and laser measuring 
systems that require dimensional stabilities on the 
order of a wavelength of light
 • Bimetallic strips that are used to actuate micro-
switches in water-heating systems
 • Shadow masks on cathode ray tubes that are used for 
television and display screens; higher contrast, improved brightness, and sharper definition are pos-sible using low-expansion materials
 • Vessels and piping for the storage and piping of 
 liquefied natural gas
Concept Check 19.1 (a) Explain why a brass lid ring on a glass canning jar loosens when 
heated.
(b) Suppose the ring is made of tungsten instead of brass. What will be the effect of heating the 
lid and jar? Why?
[The answer may be found in all digital versions of the text and/or at www.wiley.com/college/callister  
(Student Companion Site).]
706  •   Chapter 19  /  Thermal Properties
Thermal conduction is the phenomenon by which heat is transported from high- to 
low-temperature regions of a substance. The property that characterizes the ability of a material to transfer heat is the thermal conductivity. It is best defined in terms of 
the expression
 
q=−k dT
dx (19.5)
where q denotes the heat flux, or heat flow, per unit time per unit area (area being taken 
as that perpendicular to the flow direction), k is the thermal conductivity, and dT/dx is 
the temperature gradient through the conducting medium.
 The units of q and k are W/m2 (Btu/ft2·h) and W/m ·K (Btu/ft ·h·°F), respectively. 
Equation 19.5 is valid only for steady-state heat flow—that is, for situations in which the 
heat flux does not change with time. The minus sign in the expression indicates that the direction of heat flow is from hot to cold, or down the temperature gradient. Equation 19.5 is similar in form to Fick’s first law (Equation 5.2) for steady-state diffusion. For these expressions, k is analogous to the diffusion coefficient D, and the temperature gradient is analogous to the concentration gradient, dC/dx.
Mechanisms of Heat Conduction
Heat is transported in solid materials by both lattice vibration waves (phonons) and free electrons. A thermal conductivity is associated with each of these mechanisms, and the total conductivity is the sum of the two contributions, or
 k=k
l+ke (19.6)
where kl and ke represent the lattice vibration and electron thermal conductivities, re-
spectively; usually one or the other predominates. The thermal energy associated with 
phonons or lattice waves is transported in the direction of their motion. The kl contribu-
tion results from a net movement of phonons from high- to low-temperature regions of a body across which a temperature gradient exists. Free or conducting electrons participate in electronic thermal conduction. A gain in kinetic energy is imparted to the free electrons in a hot region of the specimen. They then migrate to colder areas, where some of this kinetic energy is transferred to the atoms (as vibrational energy) as a consequence of collisions with phonons or other imperfections in the crystal. The relative contribution of k
e to the total thermal conduc-
tivity increases with increasing free electron concentrations because more electrons are available to participate in this heat transference process.
Metals
In high-purity metals, the electron mechanism of heat transport is much more efficient than the phonon contribution because electrons are not as easily scattered as phonons and have higher velocities. Furthermore, metals are extremely good conductors of heat because relatively large numbers of free electrons exist that participate in thermal  conduction. The thermal conductivities of several common metals are given in Table 19.1; values generally range between about 20 and 400 W/m
·K.
 Because free electrons are responsible for both electrical and thermal conduction in pure metals, theoretical treatments suggest that the two conductivities should be related according to the Wiedemann–Franz law:
 
L=k
𝜎T (19.7)thermal conductivity
For steady-state heat 
flow, dependence of heat flux on the thermal conductivity and the temperature gradient
Wiedemann–Franz law—for metals, the ratio of thermal conductivity and the product of the electrical conductivity and 
temperature should be a constant19.4 THERMAL CONDUCTIVITY
19.4 Thermal Conductivity  •   707
where 𝜎 is the electrical conductivity, T  is the absolute temperature, and L  is a constant. 
The theoretical value of L , 2.44 ×  10−8 Ω ·W/(K)2, should be independent of temperature 
and the same for all metals if the heat energy is transported entirely by free electrons. 
Table 19.1 includes the experimental L  values for several metals; note that the agreement 
between these and the theoretical value is quite reasonable (well within a factor of 2). Alloying metals with impurities results in a reduction in the thermal conductivity, for the same reason that the electrical conductivity is decreased (Section 18.8); namely, the impurity atoms, especially if in solid solution, act as scattering centers, lowering the efficiency of electron motion. A plot of thermal conductivity versus composition for copper–zinc alloys (Figure 19.4) displays this effect.Figure 19.4  Thermal conductivity versus 
composition for copper–zinc alloys. 
[Adapted from Metals Handbook: Properties and Selection: 
Nonferrous Alloys and Pure Metals, Vol. 2, 9th edition, H. Baker (Managing Editor), 1979. Reproduced by permission of ASM International, Materials Park, OH.]
Composition (wt% Zn)Thermal conductivity (W/m·K)
Thermal conductivity (Btu/ft·h·°F)
0 1 02 03 04 0050100150200250
0100200300400
Concept Check 19.2 The thermal conductivity of a plain carbon steel is greater than for 
a stainless steel. Why is this so? Hint: You may want to consult Section 11.2.
[The answer may be found in all digital versions of the text and/or at www.wiley.com/college/callister  
(Student Companion Site).]
Ceramics
Nonmetallic materials are thermal insulators inasmuch as they lack large numbers of free 
electrons. Thus the phonons are primarily responsible for thermal conduction: ke is much 
smaller than kl. Again, the phonons are not as effective as free electrons in the transport 
of heat energy as a result of the very efficient phonon scattering by lattice imperfections. Thermal conductivity values for a number of ceramic materials are given in Table 19.1; room-temperature thermal conductivities range between approximately 2 and 50 W/m
·K. 
Glass and other amorphous ceramics have lower conductivities than crystalline ceramics because the phonon scattering is much more effective when the atomic structure is highly disordered and irregular. The scattering of lattice vibrations becomes more pronounced with rising tem-perature; hence, the thermal conductivity of most ceramic materials normally decreases with increasing temperature, at least at relatively low temperatures (Figure 19.5). As Figure 19.5 indicates, the conductivity begins to increase at higher temperatures, which is due to radiant heat transfer: significant quantities of infrared radiant heat may be 
708  •   Chapter 19  /  Thermal Properties
transported through a transparent ceramic material. The efficiency of this process in-
creases with temperature. Porosity in ceramic materials may have a dramatic influence on thermal conductivity; under most circumstances, increasing the pore volume results in a reduction of the ther-mal conductivity. In fact, many ceramics used for thermal insulation are porous. Heat 
transfer across pores is typically slow and inefficient. Internal pores normally contain still air, which has an extremely low thermal conductivity —approximately 0.02 W/m
·K. 
Furthermore, gaseous convection within the pores is also comparatively ineffective.Figure 19.5  Dependence of thermal 
conductivity on temperature for several 
ceramic materials.
(Adapted from W. D. Kingery, H. K. Bowen, 
and D. R. Uhlmann,  Introduction to  Ceramics, 
2nd edition. Copyright © 1976 by John Wiley & Sons, New York. R eprinted by permission of 
John Wiley & Sons, Inc.)
Temperature (°C)Thermal conductivity (W/m·K)
(Btu/ft·h·°F)
Thermal conductivity (cal/cm·s·K)
0 400 800 1200Dense stabilized ZrO2Pure dense Al2O3Pure dense MgOPure dense BeOGraphite
1600 20001.0101001.0
0.1
0.01
0.0011.010100400 1200 2000Temperature (°F)
2800 3600
Concept Check 19.3 The thermal conductivity of a single-crystal ceramic specimen is 
slightly greater than that of a polycrystalline one of the same material. Why is this so?
[The answer may be found in all digital versions of the text and/or at www.wiley.com/college/callister  
(Student Companion Site).]
Polymers
As noted in Table 19.1, thermal conductivities for most polymers are on the order of 
0.3 W/m ·K. For these materials, energy transfer is accomplished by the vibration and 
rotation of the chain molecules. The magnitude of the thermal conductivity depends on the degree of crystallinity; a polymer with a highly crystalline and ordered structure has a greater conductivity than the equivalent amorphous material because of the more  effective coordinated vibration of the molecular chains for the crystalline state. Polymers are often used as thermal insulators because of their low thermal conduc-tivities. As with ceramics, their insulative properties may be further enhanced by the 
19.5 Thermal Stresses  •   709
introduction of small pores, which are typically introduced by foaming (Section 15.18). 
Foamed polystyrene is commonly used for drinking cups and insulating chests.
Concept Check 19.4 Which of a linear polyethylene ( Mn=450,000 g∕ mol)  and a lightly 
branched polyethylene ( Mn=650,000 g∕ mol)  has the higher thermal conductivity? Why? Hint: 
You may want to consult Section 14.11.
Concept Check 19.5 Explain why, on a cold day, the metal door handle of an automobile 
feels colder to the touch than a plastic steering wheel, even though both are at the same temperature.
[The answers may be found in all digital versions of the text and/or at www.wiley.com/college/callister  
(Student Companion Site).]
Thermal stresses are stresses induced in a body as a result of changes in temperature. An 
understanding of the origins and nature of thermal stresses is important because these stresses can lead to fracture or undesirable plastic deformation.
Stresses Resulting from Restrained Thermal Expansion and Contraction
Let us first consider a homogeneous and isotropic solid rod that is heated or cooled uniformly—that is, no temperature gradients are imposed. For free expansion or  contraction, the rod is stress-free. If, however, axial motion of the rod is restrained by rigid end supports, thermal stresses are introduced. The magnitude of the stress 𝜎 resulting
