Repository: Ketankham/chatbot-meta-books

File: reed-hill-book.txt (part 46 of 48)
fracture can occur by several methods: one of these produces a cup and cone, and the other
a double cup. When the ﬁnal fracture occurs so as to form a typical cup-cone failure, as iniron, brass, or duraluminum, it is probable that the shear lip of the cup forms by the void-sheet mechanism. As the central fracture advances toward the surface, the specimen cross-section available to carry the load is progressively decreased. Eventually a condition isreached where the shear bands may extend to the surface. A catastrophic splitting of thesebands can then result in the shear lip. This case is illustrated in Fig. 21.22.
An interesting aspect of the fracture that occurs by the void-sheet mechanism is that
it produces a fracture surface with a characteristic appearance. At low magniﬁcations thesurface has a rough, spongy texture. However, at higher magniﬁcations, when observedby the scanning electron microscope, the true nature of the fracture surface can be seen.Such a photograph is shown in Fig. 21.23. The signiﬁcant feature of this photograph is the
FIG. 21.23 A scanning electron microscope photograph of the
fracture surface of an austenitic stainless steel (304) specimen that
failed by the void sheet mechanism. Notice the oriented arrangement of cuplets. Magniﬁcation 28,000 /H11003. (Photograph 
courtesy of Ellis Verink.)21Ch21.qxd  11/6/08  4:02 PM  Page 703
Chapter 21 Failure of Metals 704
Tensile 
stress 
Fracture
plane
Void sheet 
Tensile 
stress 
(A) (B)Upper fracture
surfaceLower fracture
surface
FIG. 21.24 (A) The pores in a void sheet are
elongated in a direction roughly parallel to the
tensile-stress axis. (B)When the void sheet splits,
this produces oppositely pointing cuplets on the two
fracture surfaces. (After Ref. 14.)a b a σ 
σ 
FIG. 21.25 The strain rate
at the root of the notch
(points a) is larger than at
a point such as bin the
interior of a tensile 
specimenrather uniformly ordered array of cuplets that are found on the surface. Each of these
cuplets corresponds to a pore that appeared in the void sheet. The fact that the cuplets are
oriented in a single direction is a direct result of the deformation that occurs in the shear
band. As indicated in Fig. 21.24A, this tends to elongate the pores in a direction approxi-
mately parallel to the tensile stress axis. When the void sheet splits, both of the resulting
fracture surfaces will contain cuplets, but they will point in opposite directions on the two
sides, as shown in Fig. 21.24B. A close examination of Fig. 21.23 will also reveal that small
holes have opened up at the bottom of some cups. These represent a connection with
other pores below the surface. These subsurface pores are clearly visible in Fig. 21.17,
which is a cross-section cut through a specimen that failed by the void sheet mechanism.
The stress axis was in the vertical direction. Notice the inclination of the fracture surface
characteristic of a void sheet.
Rogers17has proposed a mechanism for ductile-crack propagation which is quite
interesting and is based on the following concepts. It has been demonstrated that the rate
of plastic strain at the surface of a notch is larger than that at a distance inside the metal
away from the notch. For example, in Fig. 21.25 the metal should ﬂow more rapidly at
points athan at point b. This difference in strain rate may be quite large and depends on
the sharpness of the notch. We can conclude that during a tensile test, crystals lying at the
surface of the notch are deformed more rapidly than those in the interior of the specimen.
Rogers suggests that these crystals should deform like a single crystal that thins down to a
chisel edge and ruptures. Ductile-crack movement is thus pictured as the successive
pulling apart of crystals that ﬁnd themselves in succession at a notch surface.16This prop-
agation mechanism for a ductile crack is indicated schematically in Fig. 21.26.
The above method of crack propagation should hold for any ductile-crack extension
whether it is the inward movement of an external notch (or neck), or the outward
movement of an internal crack that starts at a void. It can also explain the ﬁnal stages of21Ch21.qxd  11/6/08  4:02 PM  Page 704
705 21.11 Blue Brittleness
Crack
(A) (B)Grain AGrain A
Grain AGrain B Grain B
Crack
FIG. 21.26 Propagation of a ductile
fracture according to Rogers. 
(B)represents a later time than (A).
Notice that crystal Ahas been pulled
apart in the indicated time interval.
(After Ref. 17.)FIG. 21.27 Double cup fracture. 
This type of failure is observed in many
pure face-centered cubic metals. (After
Ref. 14.)
a tensile fracture in which a double cup-cone fracture is obtained. This type of fracture is
shown schematically in Fig. 21.27 and is observed14in some ductile metals such as cop-
per, aluminum, silver, gold, and nickel. In this type of failure the crack also originates in
the center of the specimen and propagates by the void-sheet mechanism until a thin ring
of metal remains. This then fails by the progressive slipping apart of the grains, rather
than by the void-sheet mechanism. The result is two cups instead of a cup and cone.
21.10 INTERCRYSTALLINE BRITTLE FRACTURE
Fracture by cleavage is not the only form of brittle fracture that occurs in metals. Brittle
fracture can also occur in which the fracture passes along grain boundaries. In some
instances this type of fracture can be caused by grain-boundary ﬁlms of a hard-brittle
second phase, like that formed by bismuth in copper. In other cases it may not be due
to an actual precipitate, but to a concentration of solute in the metal close to crystal
boundaries. Why this concentration of solute should lower the cohesion across the
boundaries is not known.
21.11 BLUE BRITTLENESS
This is a phenomenon that has been recognized in steels for many years. Its name is a
result of the fact that it occurs in the temperature range (several hundred degrees centi-
grade above room temperature) where a blue oxide ﬁlm is formed on the surface of a steel
specimen. The term “blue brittleness” is somewhat of a misnomer, as the metal does not
become brittle in the normal sense. What actually happens is that the elongation in a ten-
sile test undergoes a minimum at the blue brittle temperature. This is shown in Fig. 21.28
for the case of commercial purity titanium.18However, the reduction in area of a tensile
specimen does not normally show a pronounced minimum at the blue brittle temperature.
This signiﬁes that the fracture is not brittle.
The blue brittle phenomenon is associated with dynamic strain aging (see
Sec. 9.15). More detailed analysis can be found in other references.20The interaction21Ch21.qxd  11/6/08  4:02 PM  Page 705
Chapter 21 Failure of Metals 706
050100150
200 400 600
Temperature, KBlue brittle
temperatureElongation in percent
800 1000
FIG. 21.28 The “blue brittle” phenomenon represents a loss of tensile
elongation at the blue brittle temperature. The phenomenon is best known in
steels, but occurs in other metals. This curve shows the effect in commercial
purity titanium. Strain rate 3 /H1100310/H110024sec/H110021. (From the data of Ref. 18.)
between dislocations and impurity atoms acts to bring about the point at which neck-
ing starts in a tensile specimen at a relatively small strain and, once necking begins,
the strain becomes highly concentrated in the neck. Both effects act to reduce the
elongation that is obtained. That this phenomenon is closely associated with the
impurity atoms in the lattice is demonstrated in Fig. 21.29. This curve shows the elon-
gation as a function of temperature in high-purity titanium specimens. Notice that the
minimum observable in the corresponding curve for commercial purity titanium has
nearly disappeared.
21.12 FATIGUE FAILURES
Failures that occur in machinery parts are almost always fatigue fractures. When a metal
is subjected to many applications of the same load, fracture occurs at much lower stresses
than would be required for failure in a tensile test. The failure of metals under alternating
stresses is known as fatigue .
21.13 THE MACROSCOPIC CHARACTER OF FATIGUE FAILURE
A fatigue fracture always starts as a small crack which, under repeated applications of the
stress, grows in size. As the crack expands, the load-carrying cross-section of the specimen
is reduced, with the result that the stress on this section rises. Ultimately the point is
reached where the remaining cross-section is no longer strong enough to carry the load,
and the spread of fracture becomes catastrophic. Because of the manner in which the21Ch21.qxd  11/6/08  4:02 PM  Page 706
707 21.13 The Macroscopic Character of Fatigue Failure
050100150
200 400 600
Temperature, KElongation in percent
800 1000
FIG. 21.29 Blue brittleness is associated with dynamic strain aging. In high purity
titanium, as shown by this curve, the elongation minimum almost disappears.
Strain rate 3 /H1100310/H110024sec/H110021. (From the data of Ref. 18.)
fracture develops, the surfaces of a fatigue fracture are divided into two areas with dis-
tinctly different appearances, as is shown schematically in Fig. 21.30. In most cases, the
surface will have a polished or burnished appearance in the region where the crack grew
slowly. This texture arises because the metal surfaces of the crack rub against each other
as the specimen is deformed back and forth through each stress cycle. In the last stage,
when the specimen ﬁnally fractures, there is no rubbing action and the surfaces developed
at this time are rough and irregular. Because the latter area usually has a granular appear-
ance, an erroneous conclusion is frequently made relative to fatigue fractures, namely, that
the metal crystallized in service and thereby became embrittled.
In machinery components, the amplitudes of the stress cycles are not always of the
same magnitude. For example, consider an automobile drive shaft in which the stress
cycles are much larger during periods of fast acceleration than when the car moves at a
steady speed. Under variable stress amplitudes, the crack may stop spreading when the
stress is low and continue to grow when it rises. This alternation of periods of rapid growth
with periods of slow or no growth changes the degree of rubbing that the surfaces of the
crack undergo, with the result that the surface may attain a “clamshell” appearance. (See
Fig. 21.31.) Usually these ring-shaped markings on the fracture surface are concentric with
the origin of fracture and make possible its determination. Their existence on the fracture
surface of a metal object is also good evidence that the failed part fractured by a fatigue
mechanism. Other evidence in this regard is certainly the presence of the burnished and
smooth areas on the fracture surface. Finally, fatigue fractures are almost always charac-
terized by a lack of macroscopic plastic deformation at small distances from the immediate21Ch21.qxd  11/6/08  4:02 PM  Page 707
Chapter 21 Failure of Metals 708
Origin of
fracture
Clamshell
marking
FIG. 21.31 Fatigue fractures in
machinery parts subjected to stress
cycles that vary in magnitude with time
are liable to show a clamshell pattern
in the burnished areaOrigin of
fracture
Rubbed
surfaceGranular
surface
FIG. 21.30 The surface of a fatigue fracture
usually shows two regions with characteristically
different aspects. One is smooth, or burnished,
corresponding to the slow spreading of the
fatigue crack, and the other is rough, or granular,
belonging to the metal that failed as a result of
overload
fracture surface. In this respect, they resemble typical brittle fracture, and if a fractured
machinery part indicates that a large degree of plastic ﬂow occurred just prior to fracture,
it is usually indicative of the fact that failure occurred as a result of a temporary overload
rather than because of a uniform repeating load.
21.14 THE ROTATING-BEAM FATIGUE TEST
There are as many ways of running a test to measure fatigue as there are ways of apply-
ing repeated stresses to a metal. A specimen may be ﬁrst stretched in simple tension
and then the stress direction reversed so that the specimen is placed in compression.
Alternating the direction of twist in a torsion specimen is another type of repeated stress.
A relatively simple alternating stress is obtained by reversed bending. In some instances
fatigue has been studied by using combined stress loadings in which the obvious intent
was to subject the metal to conditions approaching those found in machinery parts. Since,
in many cases, machine elements and structures are not subjected to a loading that com-
pletely reverses the stress magnitude, tests are often run in which the specimen is given a
steady load, say in tension, and then an additional alternating load is superimposed on the
steady load.
A rotating beam is the type of fatigue specimen most generally used. One of its great-
est advantages is its relative simplicity.
Figure 21.32 shows schematically the basic components of one type of rotating beam
fatigue-testing machine. Its main element is a small high-speed electric motor capable of
running at a speed of 10,000 rpm. Speeds of this order do not greatly inﬂuence the data,
while they markedly reduce the time needed to obtain the necessary information. Next to
the motor is a large bearing, whose purpose is to relieve the motor of the large bending
moment that is applied to the specimen. The specimen proper is mounted in collets that
serve as grips. One collet is attached to the shaft driven by the motor while the other is
attached to a rotating lever arm. At the end of the latter is a small bearing, used to apply
a downward force to the lever arm. The application of this force places the small circular21Ch21.qxd  11/6/08  4:02 PM  Page 708
709 21.14 The Rotating-Beam Fatigue Test
(A)
(B)Tension
CompressionForce Bearing Lever Collet Collet Specimen Revolution 
counter Bearing Electric motor 
FIG. 21.32 (A) One form of rotating-beam fatigue-testing machine.
(B)Fatigue-test specimen. Specimen is bent while it rotates. Any
point in the reduced middle section alternates between states of
tensile and compressive stress
cross-section specimen in a state of bending, so that its upper surface is in tension while
its lower surface is in compression. As the specimen is rotated by the action of the motor,
any given position on the surface of the specimen alternates between a state of maximum
tensile stress and a state of maximum compressive stress.
In making a test, one measures the number of cycles required to fracture the specimen
at a given stress. The stress, of course, is the maximum ﬁber stress developed on the speci-
men surface by the bending moment, which is created by hanging a weight on the end of
the lever arm. This stress can be easily computed in terms of the magnitude of the applied
weight, the length of the applied weight, the length of the lever arm, and the diameter of
the specimen at its minimum cross-section. If the maximum tensile stress applied by bend-
ing is only slightly less than that which will break the specimen in a simple tensile test, the
fatigue tester will run only a few cycles before the specimen fractures. Continued reduction
of the stress greatly increases the life of the specimen, so that in plotting fatigue-test results,
it is common practice to plot the maximum bending stress against the number of cycles to
fracture, using a logarithmic scale for the latter variable. Figure 21.33 shows the type of
curve that is usually obtained when the fatigue specimens are steel. This form of curve is
signiﬁcant because there is a stress below which the specimens do not fracture. At this par-
ticular stress, called the fatigue (or endurance) limit, the SN(stress-number of cycles) curve
turns and runs parallel to the Naxis. This is an important effect, for it implies that if a steel
is only loaded to a stress that is below its fatigue limit, no matter how many times the stress
is applied, it will not fail.
There appears to be a reasonably good correlation between the fatigue limit of a
steel and its ultimate tensile strength. The ratio of these two quantities, known as the
endurance ratio , is therefore of some value and usually falls in the range 0.4 to 0.5.
Since the yield strength of some steels is often close to one-half the ultimate strength,
the endurance limit and the yield stress are often approximately equal. It should not
be inferred, however, that the two are equal, because there is no good overall correla-
tion between the two quantities.21Ch21.qxd  11/6/08  4:02 PM  Page 709
Chapter 21 Failure of Metals 710
Fatigue limit 
104105106107108
Cycles30405060Stress, in 103 psi 
FIG. 21.33 A typical S-Ncurve for a steel.
Individual data points, however, usually have a
larger scatter than is observed in this ﬁgure.
(From Prevention of Fatigue of Metals , p. 46, The
Staff of the Battelle Memorial Institute, John
Wiley and Sons, Inc., New York, 1941.)Fatigue strength
104105106107108
Cycles610141822263034Stress, in 103 psi
FIG. 21.34 A typical S-Ncurve for a nonferrous
metal (aluminum alloy). (From Prevention of
Fatigue of Metals , p. 48, The Staff of the Battelle
Memorial Institute, John Wiley and Sons, Inc.,
New York, 1941.)
Unlike steels, most nonferrous metals do not appear to have an endurance limit.
The SNcurves for these metals generally have the appearance shown in Fig. 21.34
where, with decreasing stress, the curve continues to fall steadily, although at a
decreasing rate. In speaking of the ability of nonferrous alloys to resist fatigue fail-
ure, one generally has to specify how many stress cycles the metal should withstand.
The stress that will cause fracture at the end of the specified number of stress alter-
ations, normally 107, is known as the fatigue strength of the metal, and is illustrated
in Fig. 21.34.
21.15 ALTERNATING STRESS PARAMETERS
The rotating beam machine in Fig. 21.32 produces a sinusoidal stress on the surface of the
fatigue specimen as shown in Fig. 21.35A. Note that the maximum tensile (positive) stress,
smax, equals the maximum compressive (negative) stress, sminduring a cycle. Thus, the
average or mean stress, sm, is zero. In practice, this is the type of alternating stress that an
axle or shaft may be subjected to when it rotates at a constant speed and constant load.
However, many engineering components are normally subjected to alternating stresses
where the mean stress is not zero. It is convenient to consider these stresses in terms of
two components: one is a mean or steady-state stress, sm, and the other is an alternating
stress, sa. Examples may be found in Fig. 21.35, where smis taken as positive so that it
lies above the zero stress axis. It is possible for the mean stress to be negative, but this is
not normally as signiﬁcant as when it is positive. Note that the alternating stress, sa, is
deﬁned by
sa/H11005(smax/H11002smin)/2/H11005/H9004 s/2 21.1
where smaxis the maximum stress in a cycle, sminthe minimum stress, and /H9004sthe alter-
nating stress range.21Ch21.qxd  11/6/08  4:02 PM  Page 710
7110 Stress 
(A)R = –1.0
σminσmax
σm = 0σa Δσ
0Stress
(B)R = – 0.3
σminσmax
σa Δσ
0Stress
(C)R = 0
σminσmax
σa Δσσm
σm
0StressR = +  0.3
σminσmax
σa Δσ
σm
Time
FIG. 21.35 The effect of several values of smupon the cyclic stress
pattern for constant value of the stress range21Ch21.qxd  11/6/08  4:02 PM  Page 711
Chapter 21 Failure of Metals 712
105 106 107 
Cycles to failureMaximum stress, σmax R = +  0.3
R = – 0.3
R = –1.0R = 0
FIG. 21.36 The effect of Ron the S-Ncurves. Note
that as Rbecomes more positive, the endurance limit
increases. (From Dieter, G. E., Mechanical Metallurgy ,
2nd Ed., p. 436, McGraw-Hill, Inc., New York, 1976.
Used with permission.)Two algebraic stress ratios are often used in fatigue studies and are deﬁned by the
relations
R/H11005smin/H20862smax21.2
and
A/H11005sa/H20862sm21.3
where Ris the ratio of the minimum stress to the maximum stress in a cycle and Athe
ratio of the alternating stress to the mean stress. It should be noted that in computing the
Rratio, compressive stresses are considered negative.
The endurance limit of a metal tends to rise with an increase in the Rratio. This is
clearly shown in Fig. 21.36, where four S-Ncurves are plotted corresponding to the
Rratios /H110021.0, /H110020.3, 0, and /H110010.3 of the curves in Fig. 21.35. In these plots a constant stress
amplitude is assumed. Because of the interrelation between Rand the endurance limit, it
is obvious that the Rratio should be seriously considered in the design of components to
be used under conditions involving a nonzero mean stress.
It is interesting to note that almost a century ago, Goodman observed that there was a
relationship between the limiting stress range that a material can withstand without failing
and the mean stress sm. Since by deﬁnition sa/H11005/H9004 s\2, this signiﬁes a relation between the
alternating stress, sa, and the mean stress, sm. Actually, there is a well-known empirical equa-
tion21,22relating these two parameters of a material to its fatigue limit and ultimate stress:
sa/H11005se[1/H11002(sm/H20862su)a] 21.4
where seis the fatigue limit for the case of completely reversed cyclic loading, as in
Fig. 21.35A, suis the ultimate stress, and a/H110051 for what is called the Goodman approach .
However, an alternate proposal due to Gerber takes  a/H110052. As may be seen in Fig. 21.37,
the Goodman relation is linear and the Gerber parabolic. The Goodman form of Eq. 21.4
is normally preferred.2121Ch21.qxd  11/6/08  4:02 PM  Page 712
713 21.16 The Microscopic Aspects of Fatigue Failure
Mean stress, σm0Gerber
Goodman
σuσaσeAlternating stress
FIG. 21.37 A plot showing the proposed relations of Goodman
and Gerber for the dependence of the alternating stress on the
mean stress
21.16 THE MICROSCOPIC ASPECTS OF FATIGUE FAILURE
It is customary to subdivide the fatigue process into three phases: crack initiation,
crack growth, and the ultimate catastrophic failure. We shall now consider crack
initiation.
It is almost universally agreed that fatigue failures start at the surface of a fatigue
specimen. This is true whether the test is made in a rotating-beam machine where
the maximum stress is always at the surface, or in a push-pull machine that gives a
simple tensile-compressive stress cycle. Furthermore, fatigue fractures start as small
microscopic cracks and, accordingly, are very sensitive to even minute stress raisers. It
is quite apparent, in light of these considerations, that a fatigue specimen will give
results that are representative of the metal tested only if its surface is free of defects.
Tool or grinding marks left on the surface make the formation of fatigue cracks easier
and may result in low apparent values of the fatigue limit or fatigue strength. A fun-
damental condition for making a fatigue test is that the surface of the specimen be
carefully polished.
In considering the problem of fatigue, the fact that fatigue failures have been observed
in specimens tested at 4 K is signiﬁcant. At this extremely low temperature, thermal
energy cannot make any appreciable contribution to the mechanism of fatigue fractures.
It can, therefore, be concluded that it is possible to have fatigue failure without thermal
activation. This means that while diffusion processes may be involved in some cases of
fatigue, they are not necessary to the formation of fatigue cracks.
Slip and twinning are plastic deformation processes that are believed to be able
to occur without thermal activation, and it is felt that they are strongly involved in
fatigue-failure mechanisms. Because fatigue failures are promoted by the presence of
minute stress raisers, the study of mechanisms of fatigue is best done on metals or
alloys that have a minimum of nonmetallic inclusions. (The role of nonmetallic21Ch21.qxd  11/6/08  4:02 PM  Page 713
Chapter 21 Failure of Metals 714
103 10 15 20 25 
104 105 106 107 108 
Number of cycles Bending stress, Kg per mm2 
Occurrence of the
first slip linesS-N curve 
FIG. 21.38 Slip lines may become visible
well before a fatigue specimen fractures. Data
for ﬂat specimens of low-carbon steel (0.09
percent C) stressed in bending. (After
Hempel, M. R., Fracture , p. 376, The
Technology Press and John Wiley and Sons,
Inc., New York, 1959.)inclusions will be briefly discussed presently.) In most metals at temperatures close
to room temperature, slip seems to be the predominant factor in fatigue. At very low
temperatures, and with steel or iron specimens, mechanical twinning is probably of
importance.
A number of dislocation mechanisms have been proposed23,24to explain the
experimentally observed phenomena of fatigue. None of these mechanisms, how-
ever, is completely satisfactory; therefore, they will not be considered. Rather, a
brief discussion will be given of some of the experimental information that is now
available.
In polycrystalline metals, slip bands (groups of closely spaced and overlapping
slip lines) are observed to form on specimens prior to fracture. The nature of these
bands differs somewhat with the metal under consideration and with whether slip
takes place by single or multiple glide. Figure 21.38 shows that in the case of a par-
ticular low-carbon steel (0.09 percent C), slip lines first become visible at about 
the number of cycles required to fracture the specimens. It can also be seen that at
large values of N, the curve representing the first appearance of slip lies below that
for the fracture of the specimens. Slip can thus occur in this metal at stresses well
below the fatigue limit. This result has also been observed in other metals, but it is
not a universal effect, for there are also metals in which slip lines only appear when
the stress is equal to or above the fatigue limit.
During a fatigue test, slip lines appear first in those crystals of a specimen whose
slip planes have the highest resolved shear stress. As time goes on and the number
of stress cycles increases, the size and number of slip bands rises. The extent and
number of the slip bands are also a function of the amplitude of the applied stress;
higher stresses give larger values. Microscopic observations in polycrystalline copper
show that a periodical array of small, pit-shaped fatigue cracks form along slip bands
during the early stages of fatigue.25
In fatigue, the direction of the strain is reversed over and over again. The slip lines
that appear on the surface reflect this fact. When the strain is in a single basic direc-
tion, the slip steps that appear on a crystal surface have a relatively simple topogra-
phy. This is particularly true if only a single slip plane is active. The nature of these1
10021Ch21.qxd  11/6/08  4:02 PM  Page 714
715 21.16 The Microscopic Aspects of Fatigue Failure
Tensile stress
Tensile stress
(A) (B)Alternating
stressAlternating
stress
Crystal
surface
Crystal
surface
FIG. 21.39 The difference in the surface
contours where slip bands intersect the surface.
(A)One-directional deformation.
(B)Alternating deformation.slip markings is indicated in Fig. 21.39A. On the other hand, under cyclic loading the
slip bands tend to group into packets or striations. The surface topography of these
striations is more complex and is indicated schematically in Fig. 21.39B. A basic com-
ponent of these striations consists of what are now generally called persistent slip bands
or PSBs. According to Ma and Laird,26in the copper single crystals that they studied,
a typical PSB contained about 5000 slip planes and had the shape of a lamella that
traverses an entire crystal. They also state that it is well accepted that PSBs are the
only sites where fatigue cracks can form in single crystals cycled at low and interme-
diate strain amplitudes because they are regions of highly concentrated strain. In addi-
tion, while PSBs are not the only possible crack nucleation sites in polycrystals, they
are important for furnishing nucleation sites in those strong alloys in which strain
localization occurs. It has further been observed27that the cracks that lead to failure
in copper form in the PSBs with the greatest local strain. As a result of their study on
copper single crystals oriented for single slip, Ma and Laird also observed that the plas-
tic strain amplitude in a PSB lamella is about 100 times larger than that in the sur-
rounding matrix. Consequently, there should exist a sharp change in the strain level
at a PSB-matrix interface. As a result, the longest cracks in their specimens were fre-
quently found at these interfaces. This is not an isolated observation since it has been
confirmed by other workers.26
The surface topography of the striations containing the PSBs is more complex
than that due to simple tensile loading shown in Fig. 21.39A. In the copper single21Ch21.qxd  11/6/08  4:02 PM  Page 715
Chapter 21 Failure of Metals 716
1 μm
FIG. 21.40 A persistent slip band entrusion in a copper single crystal, tested at a plastic strain amplitude
of 2 /H1100310/H110023for 30,000 cycles. (From Ma, B.-T., and Laird, C., Acta Metall ., 37325 [1989].)crystals of Ma and Laird, striations were observed that contained alternating lamellae
of the matrix and the PSBs. This implies that the bands shown in Fig. 21.39B should
consist of a set of PSBs with matrix lamellae in between them. Such striations are
often called macro-PSBs . Note that both ridges ( protrusions ) and crevices ( encroachments )
can form and it is possible to nucleate fatigue cracks in either one. Whether or not
protrusions or encroachments form in a particular specimen, or a specific grain of a
given specimen, is largely a function of crystal orientation. If the shear direction of a
striation is nearly normal to the surface, the formation of protrusions or encroach-
ments might be favored. However, if the slip direction is parallel to the surface, they
normally do not develop.
One consequence of dislocation movements during fatigue is that small localized
deformations called extrusions may appear in the PSBs. As may be seen in Fig. 21.40, an
extrusion is a small ribbon of metal that appears as if it had been extruded from the
surface of the metal. A second photograph showing a number of extrusions appears in
Fig. 21.41. Because extrusions are normally accompanied by cracks in the slip packets,
they may be of signiﬁcance in crack initiation. The inverse of extrusions are narrow21Ch21.qxd  11/6/08  4:02 PM  Page 716
717 21.17 Fatigue Crack Growth
crevices called intrusions . The start of a crack in an intrusion may be seen in Fig. 21.42.
These surface disturbances (intrusions and extrusions) have a depth or height of the
order of about 10 mm.
21.17 FATIGUE CRACK GROWTH
With increasing numbers of cycles, the surface grooves deepen and the crevices andintrusions take on the nature of a crack. When this happens, Stage I of the crack-growthprocess has begun. Fracture initiation can start at a relatively early point in the fatiguelife of a specimen and, under favorable circumstances, Stage I crack growth can continuefor a large fraction of the fatigue life. If the specimen has a preferred orientation in whichneighboring grains have slip planes with nearly equivalent orientations, it is possible forslip-band cracks to extend across grains. Low applied stresses and deformation by slip ona single slip plane favor Stage I growth. On the other hand, multiple-slip conditions favorStage II growth. From a practical viewpoint, Stage I is normally of secondary importance
FIG. 21.41 Some PSB protrusions with superimposed extrusions and intrusions in a copper single crystal.
A crystal tested at a plastic strain amplitude of 2 /H1100310/H110023for 120,000 cycles. (From Ma, B.-T., and Laird, C.,
Acta Metall ., 37325 [1989].)21Ch21.qxd  11/6/08  4:02 PM  Page 717
Chapter 21 Failure of Metals 718
2 μmA
C
B
FIG. 21.42 A section through a PSB containing intrusions at Aand B. Note the
crack that has started at B. (From Neumann, p., Physical Metallurgy , p. 1554,
Elsevier, Amsterdam, 1983.)
to Stage II. It should be noted that in addition to fracture initiation at slip planes, it is also
possible for cracks to form at grain boundaries or subgrain boundaries. Slip-band initia-
tion, however, appears to be of the greatest overall importance.
Stage I growth follows a slip plane, whereas Stage II growth does not have this crys-
tallographic character. In this case, the fracture conforms rather closely to fracture
mechanics conditions. Thus, if the applied stress favors plane-strain deformation, the frac-
ture surface in Stage II will follow a plane normal to the principal applied tensile stress. On
the other hand, in a thin plate with increasing size of the crack, the fracture surface tends
to shift into a plane at 45° to the specimen surface. The transition from Stage I to Stage II
is often induced when a slip-plane crack meets an obstacle such as a grain boundary.
Figure 21.43 is a schematic drawing illustrating the fracture process resulting from Stage I
and Stage II crack growth, followed by the ﬁnal catastrophic failure.
There is a large difference between the crack growth rates in Stages I and II. The
growth rate is much slower in Stage I, at about 0.1 nm per cycle, while in Stage II it may
be of the order of microns per cycle. This amounts to a difference of about 10,000 times in
the two stages. Because Stage I fractures tend to follow crystallographic slip planes, their
surfaces are normally much less distorted than those of Stage II fractures. In the latter case,
the fracture surfaces may also show ridges due to the fact that in Stage II, fatigue cracks
grow by steps; each incremental advance corresponds to one cycle of loading. Basically, the
crack moves ahead during the tension part of the cycle and then halts during its
compression part. There are several factors involved in this cyclic growth pattern which
can be easily understood in the case of a symmetrical tensile and compressive loading21Ch21.qxd  11/6/08  4:02 PM  Page 718
719 21.17 Fatigue Crack Growth
Final tensile
failure
Stage II
Stage I
Direction of
alternating stressFIG. 21.43 This drawing illustrates the
relationship of the Stage I and Stage II crack
growth processes in a fatigue fracture. (From
Forsyth, P. J. E., The Physical Basis of Metal
Fatigue , p. 90, American Elsevier Pub.
Company, Inc., New York, 1969.)
pattern of the type shown in Fig. 21.35A, where sm/H110050 and R/H11005/H110021.0. This ﬁgure shows
a sinusoidal wave form; however, it could just as well be one of the other waveforms in
Fig. 21.44. In any case, during the tensile part of the cycle, the crack faces are pulled apart
from each other and the crack tip advances. This is accompanied by plastic ﬂow in the
region around and in front of the advancing crack tip. This plastic ﬂow tends to blunt the
crack tip; that is, it opens up the crack at its extremity, which acts to limit its speed of
advance. This process continues until the tensile load reaches its maximum. Following
this, the load begins to fall and as it drops, the forward movement of the crack ceases. This
is followed by a change in the load from tension to compression. As the compressive load
Stress
Timeσm (A)σmax
σmax
σmax
σminσminσmin
σm (B)
σm (C)
00
FIG. 21.44 A closed-loop servohydraulic universal testing machine is capable
of applying a number of different loading cycles to a fatigue specimen. Three
are shown here: (A)triangular, (B)trapezoidal, and (C)square21Ch21.qxd  11/6/08  4:02 PM  Page 719
Chapter 21 Failure of Metals 720
500
104105106
CyclesVacuum melted–longitudinal specimens
Vacuum melted–transverse specimens
Air melted–longitudinal specimensStress, in MPa
1071086007008009001000
FIG. 21.45 Effect of nonmetallic inclusions on the fatigue strength of a low-alloy
steel (4340). All specimens heat-treated to same ultimate strength (1590 MPa).
(From Aksoy, A.M., Trans. ASM ., 49514 (1957). Reprinted with permission of
ASM International (R). All rights reserved. www.asminternational.org)increases, the crack faces are brought together, and the blunted end of the crack tends to
collapse as a result of reversed plastic ﬂow in the material surrounding the crack tip. This
effectively sharpens the crack tip. This sharpening of the crack tip, in turn, aids the renu-
cleation of the crack when the load enters the tensile phase of the next cycle, upon which
the entire process is repeated.
A large amount of effort has been devoted to measuring the growth rate of fatigue
cracks.28–30The growth of a fatigue crack is relatively easy to follow in a sheet specimen,
and there is a great deal of data in the literature that shows a dependence of the growth
rate on the applied stress and the square root of the crack length. Normally this takes the
form of a power law in which the exponent is close to four. Stated in the form of an empir-
ical equation, this relationship is
21.5
where Nis the number of cycles, cis the half crack length for a double-ended crack, sis
the peak gross stress, and Ais a constant.
21.18 THE EFFECT OF NONMETALLIC INCLUSIONS
Nonmetallic inclusions reduce the fatigue strength of metals. This fact is illustrated in
Fig. 21.45, which gives three SNcurves for a high-strength medium-carbon alloy steel,
AISI (4340). Steel specimens heat-treated to the same strength (ultimate strength 1590
MPa) were used to obtain each of the three curves. The upper and middle curves
correspond to vacuum-melted steel, while the lower curve corresponds to steel that was
air-melted. The inclusions in the vacuum-melted metal are smaller in size and much lessdc/H20862dN/H11005A(svc)421Ch21.qxd  11/6/08  4:02 PM  Page 720
721 21.20 Low-Cycle Fatigue
numerous than in the air-melted steel. This is because gaseous elements are absorbed into
the air-melted steel, increasing the number of inclusions. Notice that the air-melted steelhas the lower fatigue limit.
The middle curve represents data for vacuum-melted specimens machined from
fabricated-steel stock in a direction transverse to the hot-rolling direction. The other twocurves are for specimens cut with their long axes parallel to the hot-rolling direction. Themiddle curve should be compared to that above it, which shows that the fatigue strengthor fatigue limit is less when specimens are cut transverse to the rolling direction. The rea-son for this is probably as follows.
When a metal is fabricated by rolling at a red heat, the inclusions tend to be deformed
and elongated in the rolling direction. In a specimen cut transverse to the rolling direction,the long axis of the inclusions lies in a plane perpendicular to the bending stress. On theother hand, in the longitudinal specimens, the long axis of the inclusions is parallel to thebending stress. In the former case, the cross-section of the inclusions normal to the stress islarger than it is in the latter case. This difference in the area of the inclusions normal to thestress is believed to be the biggest factor in the lower fatigue strength of transverse specimens.
Microscopic examinations of metals with high concentrations of nonmetallic inclu-
sions, or second-phase particles, show that small cracks form readily at inclusions.
31,32
These cracks may appear almost at the start of the test and well before visible slip lines areobserved. Not only do inclusions nucleate cracks, but also they aid in their propagation,for the cracks readily jump from one inclusion to the next.
21.19 THE EFFECT OF STEEL MICROSTRUCTURE ON FATIGUE
Over sixty years ago it was shown33that the ratio of the fatigue limit to the ultimate
