Repository: Ketankham/chatbot-meta-books

File: tem-book.txt (part 46 of 71)
 هب انم خدا 
moving parts to become stable.
&Work with an undersaturated LaB 6filament and a
small condenser aperture (unless you have an FEG:see later).
&Perform current and voltage centering of theobjective lens routinely and frequently at highmagnification.
&Work in thin, flat, and clean regions of the specimen.
&Orient the specimen using small SAD apertures orbend contours in the image, so the beam is aligned
along a zone axis.
&Correct the astigmatism, using optical diffracto-
grams if necessary, but ideally on-line (Chapter 31).
&Find the minimum-contrast focus setting and recorda through-focus series.
&Record the DP at the same setting of the condenser;calculate a, the convergence angle, and remember
that angle means semiangle!
&Simulate and/or process the images using availablecomputer codes (Chapter 30).
A comment on alignment : You’ll find that it’s rela-
tively straightforward to align the electron beam with
the current center or voltage center. The result is an
image which does not shift as the current changes inthe objective lens or the accelerating voltage fluctuates.
As you’ll appreciate more from Chapter 31, for the
highest resolution, it is also critical that the incidentbeam is precisely parallel to the optic axis of the micro-scope. If the incident beam is not exactly aligned with
the optic axis we can see the coma aberration, which is
only important at the highest resolution. (A discussionof other aberrations is given in the companion text.) Werefer to the process of aligning the beam with the optic
axis as ‘coma-free alignment.’ The process involves
alternately applying equal and opposite beam tilts tothe incident beam; you choose the magnitude of the tilt
to match the periodicity in the image. If there is a
residual beam tilt of the incident beam away from theoptic axis, then one image will look more distorted thanthe other. Adjust the beam tilt controls until both tilted
images look equally distorted. Repeat this procedure for
the orthogonal direction. You will need a lot of practiceto do this successfully (see Section 30.5).MULTIPLE AND PLURAL
Note that the HRTEM community uses the term
‘multiple scattering’ to denote >1 scattering event.
This terminology differs from that used by analyticalmicroscopists, who define ‘multiple’ as >20 scatter-
ing events and reserve ‘plural’ for 2–20 events. InHRTEM you never hear of ‘plural scattering.’
28.10 E XPERIMENTAL CONSIDERATIONS ............................................................................................................................................. 493
www .Iran -mavad .com  
ﻣﺮﺟﻊ ﺩﺍﻧﺸﺠﻮﻳﺎﻥ ﻭ ﻣﻬﻨﺪﺳﻴﻦ ﻣﻮﺍﺩ
Some final remarks on experimental techniques :A l w a y s
remember that specimen orie ntation is very critical for
HRTEM. Always be aware of contamination and
damage caused by the electron beam; the specimenwill have changed long before you can see the changeby eye. Although HRTEM is now so much easierbecause high-quality CCD video cameras are availableto give you an image at TV rates, don’t spend any
longer than you have to with the beam on the area of
interest in your specimen. Get used to using the CCDand the computer. If you are going to do quantitativeHRTEM, you’ll have to be comfortable with both. Ofcourse, if you use a remote mi croscope you aren’t even
sitting near the screen.
28.11 THE FUTURE FOR HRTEM
The historical approach to HRTEM was: be pleased ifyou recorded what you saw. Now machines are suffi-ciently stable that we can reliably record images at
different values of Df. Certainly as important is the
availability of computers, as we will discuss in Chapters
30 and 31, since we can ‘predict’ the image for modelstructures and quantify the contrast of the image. Weare thus able to do quantitative HRTEM (QHRTEM orHRQTEM!).
Another approach to improve resolution is provided
by the FEG TEM. The beam in an FEG TEM is now
more highly coherent, so the envelope function shown in
Figure 28.7 extends to greater values of u. The computer
becomes indispensable because we have to interpretimages which have contrast reversals beyond Scherzerdefocus. If a set of carefully designed multipole lenses isinserted into an HRTEM (by the manufacturer), it ispossible to correct C
sor even make it variable like Df.
If you use such a Cs-corrected TEM, you have to
rethink your approach to HRTEM. Think what willhappen to the scherzer and the glaser. What will theGl/Sch be? The corrector proposed by Rose wasshown schematically in Figure 6.12B. The actual correc-tor, incorporated into a 200-kV JEOL TEM, is shown inFigure 28.9 (with the covers removed); it significantlyincreased the height of the column. It is a combinationof round lenses and hexapoles, all of which are magnetic
elements. The hexapoles don’t affect the paraxial path
of the rays and only need to be stabilized to an accuracyof 1 in 10
4to give atomic resolution. When Csis zero, the
specimen resolution limit will be determined by Cc
dCs¼0/C25DE
E/C18/C19
lCc/C20/C21 1
2
(28:47)
IfCc= 2 mm and DE/C240.3 eV, a 200-kV FEG TEM
could achieve a resolution of 0.8 A ˚.I fCcis also cor-
rected, which we’ll see in Chapter 40, it is possible that
the resolution will become limited by the fifth-order
spherical aberration constant. In practice, it will be
important to correct Ccin the lens design first. In
Rose’s original Cs-correcting lens, Cs= 3 mm and the
resolution limit is 0.28 A ˚for this 200-kV FEG TEM.
Other lens defects will limit this to /C240.5 A ˚but with a
price of $12 M for a 1.25-MeV machine which changesyour specimen in seconds, the Rose corrector will bequite important!
28.12 THE TEM AS A LINEAR SYSTEM
The discussion we went through above is an example ofa much larger topic known as information theory. The
concept of a ‘phase-contrast transfer function’ is central
to this field. So you can understand the practice of
FIGURE 28.9. The post-objective lens corrector system as incorporated
into a 200-kV JEOL TEM; it looks sleeker in the finished product. (See
also Figure 6.12B.)COMA
If a point object on the optic axis is imaged as a point,
a similar point object off the axis may appear dis-torted. This distortion is known as coma or comaticaberration. In a telescope, the point (a star) wouldlook like a comet—a cometary coma. (Coma: Latin
for hair.)
494 ........................................................................................................................................................................... H IGH-RESOLUTION TEM
www .Iran -mavad .com  
ﻣﺮﺟﻊ ﺩﺍﻧﺸﺠﻮﻳﺎﻥ ﻭ ﻣﻬﻨﺪﺳﻴﻦ ﻣﻮﺍﺩ
phase-contrast imaging at high resolution, we will
briefly discuss the way an information specialist mightview this process. We will define the transfer function inelementary terms, and make detailed reference to phase-contrast imaging in the TEM.
Remember, the purpose of the TEM is to transmit
information about the specimen to the image. We canthus consider the microscope to be an ‘informationchannel’ and use the concepts of information theory.
&The input signal comes from the specimen.
&The output signal is the image.
If we neglect the effects of noise, there is a unique
relation between the input signal and the output signal,determined by the optical system of the microscope.
Most information theory treats linear systems. A
linear system is one which is characterized by the prop-erty that if
S
0(r0)!Transmission System !S1(r1),
and if
S0
0(r0)!Transmission System !S0
1(r1),
(the prime here denotes the derivative) then the system islinear if
a(S
0)+b(S0
0)!Transmission System !a(S1)+b (S0
1)
for any values of aandb. (It’s like linear elasticity where
we can simply add stresses and strains.)
The linear relation between input and output
signals can be described by the concept of the CTF.Overall, the transfer function relates an input spectrumto an output spectrum, and it operates only in thefrequency domain.
In general, for a linear system, if we know the CTF,
then the relation between S
0andS1is uniquely defined.
On the other hand, if the relation between S0andS1could
be empirically determined, then we can deduce the CTF.
One of the best examples of a linear system is an
electrical transmission cable. The transfer of electrical
signals through transmission lines can be made linear
enough for the above theory to apply. Conversely, the
transfer of mass-thickness information from a specimento the optical density of a developed photographic nega-
tive is far from linear, and the above theory does not
apply. Then why bother to discuss this in HRTEM? The
answer lies in finding an appropriate linear relationbetween the object and the image.
28.13 FEG TEMs AND THE INFORMATION
LIMIT
We’ve mentioned that an FEG reduces the instrumental
contribution to chromatic aberrations and extends theenvelope function to larger values of u. This means that
information with higher spatial frequencies is trans-ferred to the image. We’ve just analyzed the Scherzerdefocus problem, so now we’ll consider the informationlimit. The reason for emphasizing the FEG here is that itreally makes a difference and we’re just beginning tolearn how to use this information: the contrast reversalsmean that any image interpretation is not intuitive. Thetopic has been laid out in two papers by Van Dyck and
de Jong but be warned—this topic is exceedingly tricky!
Since the information limit is determined by the
envelope function, this is split into its separate terms.
The total envelope function, E
T(u), is the product of all
of these (like equation 28.5).
ETuðÞ ¼ EcuðÞEsuðÞEduðÞEvuðÞEDuðÞ (28:48)
The individual envelope functions in equation 28.48 are
Ec(u): for chromatic aberration.
Es(u): for the source dependence due to the small
spread of angles from the probe.
Ed(u): for specimen drift.
Ev(u): for specimen vibration.
ED(u): for the detector.
As you can see, some of these envelope functions are
new, some are old. We won’t discuss all these functions;we’ll only mention a couple of the key points.
The chromatic aberration is well known, and its
envelope function E
c(u) can be expressed by the
equation
EcuðÞ ¼ exp/C01
2pldðÞ2u4/C20/C21
(28:49)
where c reminds us that this is a chromatic aberration
anddis the defocus spread due to this aberration
d¼Cc4DIobj
Iobj/C18/C192
þDE
Vacc/C18/C192
þDVacc
Vacc/C18/C192"# 1
2
(28:50)
The terms DVacc/VaccandDIobj/Iobjrepresent the
instabilities in the high-voltage (accelerator) supplyLINEAR SYSTEM
Schr ¨odinger’s wave equation is linear. Therefore, the
amplitudes of an electron wave in the specimen are
linearly related to the amplitudes of an electron wave
in the image.
28.13 FEG TEM SA N DT H E INFORMATION LIMIT ............................................................................................................................ 495
www .Iran -mavad .com  
ﻣﺮﺟﻊ ﺩﺍﻧﺸﺠﻮﻳﺎﻥ ﻭ ﻣﻬﻨﺪﺳﻴﻦ ﻣﻮﺍﺩ
and the objective lens current. DE/Vaccis the intrinsic
energy spread in the electron gun. Notice that DEand
DVare different: DVdepends on how well we can con-
trol the voltage supply whereas DEdepends on our
choice of electron source (see Chapter 5). If we neglect
any other contributions to the envelope function, thenwe can define an information limit due to instrument
chromatic aberrations by r
c
rc¼pldﬃﬃﬃﬃﬃﬃﬃﬃﬃﬃﬃﬃﬃ
2l nsðÞp ! 1
2
(28:51)
where e–sis the cut-off value for the envelope. If we take
lnesto be 2, ( sis not the deviation parameter) then
rc¼pld
2/C18/C19 12
(28:52)
The source-dependent envelope function is new because,
until we have a, FEG, we don’t usually consider the‘source of a probe.’ If we imagine that the source has aGaussian distribution, we have an envelope functionE
s(u) given by
EsuðÞ ¼ expa
2l/C16/C172@wuðÞ
@u/C18/C192"#
¼exp/C0pa
l/C16/C172
Csl3u3þlu/C0/C1 2/C20/C21
ð28:53Þ
Hereais the semi-angle characterizing the Gaussian
distribution. What this equation tells us is that if ais
too large ( /C201 mrad) it can limit the information limit. If
we say that umust lie between uand some maximum
value umax, we can maximize the argument of the expo-
nential in equation 28.53 to give an optimum focus
Dfopt¼/C03
4Csl2u2
max¼/C03
4Csl2
r2
i(28:54)
In this equation riis the information limit of the micro-
scope (because of how we chose umax). This defocus
value will be important later when we discuss hologra-
phy in a FEG TEM. The two curves shown in Figure28.10 illustrate graphically how this envelope function
varies within Df.It can also be optimized by decreasing
the angle a. With a little more manipulation, de Jong
and Van Dyck show that the information limit due to
the limited coherence of the source is given by
r
a¼6paa
lﬃﬃﬃﬃﬃﬃﬃﬃﬃﬃ
lnsðÞp r4
s ! 1
3
(28:55)
The envelope functions for the drift/translation and
vibration of the specimen represent a new method fortaking account of these two unavoidable quantities.
We’ll just quote the results for the two ‘informationlimits’ which are the crossover values for the two envel-ope functions E
d(u) and Ev(u)
rd¼pdﬃﬃﬃﬃﬃﬃﬃﬃﬃﬃﬃﬃﬃ
6l nsðÞp (28:56)
and
rv¼pvﬃﬃﬃﬃﬃﬃﬃﬃﬃﬃlnsðÞp (28:57)
In these equations, dis the total specimen drift during
the exposure, t
exp,s od=vdtexpfor a drift velocity vd;vis
the amplitude of the vibration.
The detector envelope function, ED(u), is something
we never worried about with film, but CCD cameras
have a limited number of pixels, i.e., we only have a
limited number of resolved image points. This envelopefunction results from two effects1.0
0Es(u)
1.0
002468 1 0
02468 1 012
12α = 0.7 mrad (LaB6)
α = 0.1 mrad (FEG)Optimum envelope
for image reconstruction
Es (0.5umax) = Es (umax)
Δf = –59 nmΔf = –59 nm
u (nm–1)u (nm–1)Δf = –155 nmΔf = –207 nm
Δf = –350 nmΔf = –466 nm
Es(u)(A)
(B)
FIGURE 28.10. Variations in the envelope function, Es(u), for different
objective lens defocus: (A) LaB 6source, (B) FEG.
496 ........................................................................................................................................................................... H IGH-RESOLUTION TEM
www .Iran -mavad .com  
ﻣﺮﺟﻊ ﺩﺍﻧﺸﺠﻮﻳﺎﻥ ﻭ ﻣﻬﻨﺪﺳﻴﻦ ﻣﻮﺍﺩ
&Delocalization of the information in the image.
&The finite pixel size.
The idea is simple but the math is more difficult.
Let’s assume that the image which is actually captured
by the camera is circular. We can then say that if Ris less
than Rw, the radius of the window, then we capture the
information; if it’s greater than Rw, we don’t. So the
CCD detector is acting like an aperture! Now de Jongand Van Dyck show how u
maxis related to Rw
aCsl3u3
max¼Rw (28:58)
The important result is that the delocalization of the
information in the image must be less than the half-width of the CCD detector array.
The value of R
wis related to the number of pixels, N,
and their size, D
Rw¼1
2ND (28:59)
The information limit due to the detector (i.e., the cross-
over values of the detector envelope functions ED(u)) is
rD¼12ﬃﬃﬃ
2p
pa
Nﬃﬃﬃﬃﬃﬃﬃﬃﬃﬃ
lnsðÞp ! 1
4
rs (28:60)
Clearly we can decrease rDby increasing N,but not
quickly. With this analysis in mind, we can summarize
the conditions necessary for rito be limited by chro-
matic aberration.
a/C20l
6parsrc
rs/C18/C193
(28:61)
N/C2112ﬃﬃﬃ
2p
pars
rc/C18/C194
(28:62)
d/C20ﬃﬃﬃ
6p
prc;0:8rc (28:63)
u/C201
prc;0:3rc (28:64)
Table 28.1 gives some numerical examples of what these
equations mean.
To see whether we will ever reach the information
limit, we have to consider the effect of the noise.We know that the signal-to-noise ratio is proportionaltob
1/2, where bis the brightness of the electron gun. The
smallest image element we need to examine has an arear
i2. Then the background signal I0is given by
I0¼Dr2
i¼bpa2tr2i(28:65)
where Dis the electron dose, ais the angle of conver-
gence, and tis the time.
For white noise, the noise in an element will be
related to I01/2. The total contrast in our small pixel
can be written as DEFri2where Dis the dose, Eis the
envelope function, Fis the structure factor, and ri2is the
area of the pixel. Now we can say that the minimum
detectable signal-to-noise ratio is k,which gives
DEFr2
i¼kI1=2
0¼kriD1=2(28:66)
Therefore for a= 1 mrad and t= 1 second, we can
express the signal-to-noise ratio as
s0¼443riF
kb1=2(28:67)
Now you can use some real numbers: take k= 2 (think
what this means for the minimum contrast), and assume
thatbis 1010A/m2sr for a LaB 6gun and 1013A/m2sr
for a Schottky FEG. You can show that for ri= 0.15 nm
(a LaB 6gun) ln es0is 1.2–2.2 whereas for a FEG,
ri= 0.1 nm and ln es0is 4.5–5.2. You can also appreciate
why s0depends on your material: low atomic numbers
mean weak scattering. For our last two equations we’llagain quote de Jong and Van Dyck. We can deduceoptimum values for both the angle of convergence a
and the exposure tby differentiating the envelope
equations.
a
opt¼1
ksﬃﬃﬃ
2pri
rc/C18/C193
¼1
6paﬃﬃﬃ2pl
rsri
rs/C18/C193
(28:68)
topt¼1
2kdri
rc/C18/C19
’0:39ri
vd/C18/C19
(28:69)TABLE 28.1. Maximum Convergence Angle aand Minimum
Number of Unusable Image Points Nfor Different Values of
the Point Resolution to (Chromatic) Aberration Limit Ratio
(rs/rc)
a(mrad) N(pix)
rs/rc e0 eopt e0 eopt
1 0.58 2.3 53 13
1.5 0.17 0.69 270 67
2 0.07 0.30 853 213
2.5 0.04 0.15 2082 521
3 0.02 0.09 4320 1080
e0: Gaussian focus, eopt: optimum focus; l= 0.011 rs(de Jong and Van Dyck
1993).DELOCALIZATION
Image delocalization depends on u. It is large when
@w(u)/@uoscillates rapidly as it does for large u, i.e.,
where we are placing the information limit.
28.13 FEG TEM SA N DT H E INFORMATION LIMIT ............................................................................................................................ 497
www .Iran -mavad .com  
ﻣﺮﺟﻊ ﺩﺍﻧﺸﺠﻮﻳﺎﻥ ﻭ ﻣﻬﻨﺪﺳﻴﻦ ﻣﻮﺍﺩ
Notice that aoptdepends not only on rsandri, but also
onl(of course rsandrialso depend on l) and that topt
only depends on the drift rate; fortunately vdwill never
be zero!
We can now summarize these new concepts
&Microscopy is much more complex when you try to
use the information limit rather than the Scherzerlimit!
&If you want to use a computer, the size of the CCDcamera will also affect the actual information limit;
this is the effect of E
D(u).
&Drift and vibrations must be minimized or they will
determine your resolution; these contributions weredescribed by E
d(u) and Ev(u).
&When everything else is perfect, your resolution willbe controlled by the signal-to-noise ratio of thedetector and the coherence functions, E
D(u) and
Ec(u).
&An FEG improves the information limit because ofthe large increase in the brightness, b. This increase
allows us to decrease a, increase the dose, and
increase the signal-to-noise ratio.
This section has been quite long and not what you
traditionally find in a chapter on HRTEM. This is quite
deliberate. The TEM produces a great deal of informa-
tion but many researchers want numbers, quantities,
not data encoded in images. So we need to convert ourdata into numbers; we have to be quantitative.
28.14 SOME DIFFICULTIES IN USING
AN FEG
We’ve discussed the advantages of using an FEG for
HRTEM, but there are some practical difficulties which
have been analyzed by Otten and Coene at FEI. A cold
FEG (CFEG) allows us to extract a very high currentper unit area, but the total area of the emitting region isvery small so that the extraction current is <5 nA. This
current can be increased if we thermally assist the fieldemission by heating the Schottky emitter to /C2415008C. It
gives the same high brightness, but a larger maximumcurrent because of the larger emitting area. So what are
the difficulties?
&The emitter area may be so small that we have to ‘fan’
the beam in order to illuminate the area used in TEM.This fanning may actually increase the effect of comaaberration (a radial aberration as noted in Section
28.10). If a CFEG has a source size of /C243 nm, we can
study /C2415 nm with a 5 /C2magnification. The Schottky
source has a source diameter /C2410/C2 greater, and the
price you pay for this is a decrease in spatial coher-
ence, and a larger energy spread.
&Correcting astigmatism is very tricky with an FEG.As shown in Figure 28.11, if the image is astigmaticyou’ll see that at all defocus settings with an LaB
6
source. In an FEG, when astigmatism is present, allthe images look similar and you can’t use the tech-nique of finding the minimum-contrast defocus (at/C240.4 sch) to determine Df. If you try to use the
wobbler to do coma-free alignment, that fails too,because you can’t interpret the focus differencebetween two FEG images for the two wobbler direc-tions. There is a solution to finding Df, fortunately;
either use on-line processing (Chapter 31) or con-verge the beam! The latter way deteriorates the spa-tial coherence and you’ve made your $2 M FEGbehave like an old $200 K LaB
6machine.
&Focal series of images are a challenge, because youcan now use a very large range of Dfvalues, and it
becomes a major task just to determine your value ofDf.
&Image delocalization occurs when detail in the imageis displaced relative to its ‘true’ location in the speci-men. The effect is emphasized by the graph shown inFigure 28.12 and becomes worse as you go awayfrom Scherzer defocus. The effect is illustrated inFigure 28.13, where fringes from the gold particlescan appear outside the particle. If we rewrite equa-tions 28.36, we can express the delocalization as
DR¼luDfþC
sl2u2/C0/C1
(28:70)
You may notice a similarity between this equation and
that for the SAD error (Chapter 11): there is a good
reason for this similarity. Two values have been pro-
posed for Dfopt, the optimum defocus setting to mini-
mize delocalization. They give an optimum value for thedefocus of
Df
opt¼/C0MC sl2u2
max (28:71)
where Mis a factor between 0.75 and 1. The value for
DRminis then close to
DRmin¼1
4Csl3u3
max (28:72)
The actual value of Mis determined by where you define
the cut-off value for u. There are three important con-
clusions on delocalizationMORE DELOCALIZATION
To fully interpret an HRTEM image, you must
understand the implications of this concept. See the
papers by (i) Coene and Janssen and (ii) Lichte.
498 ........................................................................................................................................................................... H IGH-RESOLUTION TEM
www .Iran -mavad .com  
ﻣﺮﺟﻊ ﺩﺍﻧﺸﺠﻮﻳﺎﻥ ﻭ ﻣﻬﻨﺪﺳﻴﻦ ﻣﻮﺍﺩ
(A) (B) (C) (D)
FIGURE 28.11. A tableau of images from an amorphous film at varying defocus. (columns A and B) LaB 6; (columns C and D) FEG. (columns A and C)
Without astigmatism; (columns B and D) with astigmatism. With LaB 6you can easily see the astigmatism, while with an FEG, you can’t.
28.14 S OME DIFFICULTIES IN USING AN FEG ................................................................................................................................... 499
www .Iran -mavad .com  
ﻣﺮﺟﻊ ﺩﺍﻧﺸﺠﻮﻳﺎﻥ ﻭ ﻣﻬﻨﺪﺳﻴﻦ ﻣﻮﺍﺩ
&AsCsdecreases, delocalization decreases.
&Asldecreases (accelerating voltage increases), delo-
calization decreases.
&Delocalization cannot be avoided in an FEG, except
by greatly reducing Cs!
28.15 SELECTIVELY IMAGING
SUBLATTICES
In Chapter 16, where we discussed ordered intermetallic
alloys, we saw that many materials with a large-unit cell
are closely related to a material with a smaller unit cell.
If the two structures don’t have the same symmetry,then the two unit cells can show several different orien-
tation relationships, as was the case for vanadium
carbide.
We can use this information to form different high-
resolution images instead of different DF images. Two
[001] DPs from an ordered alloy of Au
4Mn are shown in
Figure 28.14, together with a schematic of one pattern.
Two domains are present in the combined pattern. Both
patterns have fourfold symmetry, but they are rotated
relative to one another. If we use the DF lattice-imaging
mode and exclude all the fcc reflections using the objec-
tive aperture, we form an image like that shown inFigure 28.15. The two variants are not only easily recog-
nized, but we know where they are with an accuracy of
atomic dimensions. If you’re used to grain-boundarytheory, the original cell has become the coincident-site
lattice (CSL) in reciprocal space and the two sublattices
are like grains related by a small S. This approach has
been used to estimate the size of very small particles of
NiFe
2O4spinel which are completely contained in a
matrix of NiO, as illustrated in Figure 28.16. The lattice
(A)
(B)
(C)
FIGURE 28.13. Experimental images showing delocalization in
HRTEM images of an Au particle: (A) underfocus, (B) Scherzer focus,
(C) overfocus.
FIGURE 28.12. Image delocalization plotted against uasDfis changed
for a Philips CM20 FEG with Cs= 1.2 nm.
500 ........................................................................................................................................................................... H IGH-RESOLUTION TEM
www .Iran -mavad .com  
ﻣﺮﺟﻊ ﺩﺍﻧﺸﺠﻮﻳﺎﻥ ﻭ ﻣﻬﻨﺪﺳﻴﻦ ﻣﻮﺍﺩ
parameter of the spinel is twice that of the NiO but the
latter is generally above and below the particle. This
approach is therefore quite difficult, especially if, as inthe analysis of Figure 28.16, the shape of the particle is
important. Then you need to resort to simulation and
processing, as we’ll discuss in Chapter 30.
(A) (B)
(C)
Domain 1Domains
1 & 2
Domain 2
FIGURE 28.14. Two [001] DPs from an ordered alloy of Au 4Mn with schematics. (A) One domain. (B) Two symmetry-related domains. (C) Schematic
diagram showing how (B) arises from the relative rotation of the two domains.
28.15 S ELECTIVELY IMAGING SUBLATTICES ............................................................................................................................... ........ 501
www .Iran -mavad .com  
ﻣﺮﺟﻊ ﺩﺍﻧﺸﺠﻮﻳﺎﻥ ﻭ ﻣﻬﻨﺪﺳﻴﻦ ﻣﻮﺍﺩ
28.16 INTERFACES AND SURFACES
Interfaces of all kinds have been extensively studied
by HRTEM. Of course, we want the near-atomic
resolution. Sometimes it’s because they make ideal sub-jects for study! Point defects require extensive imageprocessing and simulation, dislocations tend to move,
but interfaces seem to remain stationary if you’re
careful. However, we are always limited as to whichinterfaces we can study.
The fundamental requirement is that the interface
plane must be parallel to the electron beam.
If a low-index plane in one grain (but preferably in
both grains) is parallel to the interface, you’re in business.
The problem is that we are rarely sure that this is the case,
but because you are looking at a very thin specimen, theprojected width of even a slightly tilted boundary is small.So you can tilt the specimen to look down a pole in one
grain or to make the beam parallel to a low-index plane in
the second grain as shown in Figure 28.17.
If you are lucky (and we often are because we only
study tilt boundaries by HRTEM), you can produce
crossed fringes in both grains. A selection of images isshown in Figure 28.18. Here you can see structured
boundaries, boundaries with an amorphous layer
between the grains, interfaces between two differentmaterials, and a surface profile image. We can makesome general comments about these images
&Even a ‘low’-resolution, lattice-fringe image gives you
information on the local topology of your interface.
&If the layer of amorphous material in the boundary is
quite thick ( >5 nm), you can see it directly.
&You can quite easily see detail like five-membered
rings in grain boundaries but you should be wary ofinterpretation until you’ve covered Chapter 30.
&You can see abrupt interfaces at near-atomicdimensions.
Now we can also list our concerns
&Has grooving at the interface affected the appear-
ance of the image? The answer is ‘‘maybe, but does itaffect what you wanted to learn?’’
&Is the phase boundary as abrupt chemically as it isstructurally? It is very difficult to answer this. Theappearance of the image changes at the interface in
Figure 28.18C, mainly because the total number and
location of the cations (Fe
3+and Ni2+) changes, not
because there is a 2:1 ratio of Fe:Ni.
&Are all of the black spots in Figure 28.18D completecolumns? The next question is ‘‘Complete columns ofwhat?’’
We will address some of these problems in Chapter
30 but we can make some comments now.
&The quality of your imaging data will be governed by
how well you prepare your specimen. Nearly all
subsequent analysis will assume that it has a uniform
FIGURE 28.15. DF lattice image of Au 4Mn using an objective dia-
phragm to exclude all the fcc reflections. The two differently oriented
domains correspond to the two orientations in Figure 28.14C.
(A) (B)
FIGURE 28.16. (A) The experimental image of a small spinel particle in a
NiO matrix. The NiO is thicker and dominates the image. (B) Afterfiltering out the NiO contribution (its lattice parameter is twice that of
the spinel), we can see the spinel particle and estimate its size. See also
Figures 31.2 and 31.3.
(A) (B) (C)
FIGURE 28.17. Schematic HRTEM images of grain boundaries showing
(A) one set of fringes in one grain; (B) specimen tilted to give crossingfringes in one grain; (C) one set of fringes in each grain boundary remainsparallel to the beam.
502 ........................................................................................................................................................................... H IGH-RESOLUTION TEM
www .Iran -mavad .com  
ﻣﺮﺟﻊ ﺩﺍﻧﺸﺠﻮﻳﺎﻥ ﻭ ﻣﻬﻨﺪﺳﻴﻦ ﻣﻮﺍﺩ
thickness across the interface. If you do not know
that this is so, then your interpretation may and
should be questioned.
&Crystalline grains also thin at different rates if theyhave different orientations or different structures ordifferent chemistries. The grain-boundary layer,whether crystalline or amorphous, will also thin ata different rate. Why? Because the bonding and
density are different. So careful specimen prepara-
tion is absolutely critical.
&You can learn a lot about your interface usingHRTEM without trying to use atomic-resolutionimaging.
&The longer you look at your specimen, the more it willdiffer from what you started with. Use at least a pseudo-low-dose approach, if possibl e. Figure 28.19 illustrates
an extreme example. Here, the oxide has been comple-tely reduced to the metal at the edge of the foil. Ofcourse, this now provides a method for studying thereduction of oxides under the electron beam in thepresence of hydrocarbons and in a good vacuum!
28.17 INCOMMENSURATE STRUCTURES
We’ll illustrate this topic by considering several types of
incommensurate (modulated) structures. In each case,
the structure consists of a ‘parent’ structure to which we
then add a periodic modulation by means of an internalplanar defect. Van Landuyt et al. have characterizedthree different types of incommensurate structures.
&Periodic modules of the parent separated by inter-
faces. The interface may be a stacking fault (SF),twin boundary (TB), anti-phase boundary (APB),inversion domain boundary (IDB), crystallographicshear (CS) plane, or discommensuration wall.
&A parent structure with a superimposed periodicdeformation wave with a larger periodicity.
(A)
(B)
(C)
(D)
FIGURE 28.18. Examples of HRTEM images of planar interfaces.
(A) Grain boundary in Ge; (B) grain boundary in Si 3N4with a layer of
glass along the interface; (C) phase boundary separating NiO and
NiAl 2O4; (D) profile images of the (0001) surface of Fe 2O3.
(A)
(B)
FIGURE 28.19. Reduction of Nb oxide to the metal by beam-induced
loss of oxygen during observation of the edge of the foil. The reduction
increases with time.
28.17 I NCOMMENSURATE STRUCTURES ................................................................................................................................................ 503
www .Iran -mavad .com  
ﻣﺮﺟﻊ ﺩﺍﻧﺸﺠﻮﻳﺎﻥ ﻭ ﻣﻬﻨﺪﺳﻴﻦ ﻣﻮﺍﺩ
&A parent structure where the composition or site
occupancy changes periodically.
The next complication is that we can find commen-
surate and incommensurate structures, and also struc-
tures where the modulation is variable. To understandhow a structure can be incommensurate, consider Figure
28.20, where we’ve placed a planar defect after every
seventh layer so that it expands the lattice by devery
seventh plane. The parent lattice will show a spot spac-ing in the DP proportional to d
–1but the ‘superlattice’
will have a periodicity of D–1, which means that we need
not have a simple relationship between the two arrays ofspots.
These different kinds of modulation can be com-
bined! We’ll illustrate this type of specimen with two
examples. The Bi-Sr-Ca-Cu-O superconductor provides
a good illustration of this type of structure. The parent isa perovskite-like cube; we may have two, three, or four
layers of the perovskite with each group separated from
the next by a bismuth oxide layer. The formula can bewritten as Bi
2Sr2CanCun+1O2n+dso for n= 1 we have a
sequence of layers (planes) described as BiO-SrO-CuO 2-
Ca-CuO 2-SrO-BiO, as shown in Figure 28.21. The DPs
depend on the particular value of nin the chemical
formula and show rows of satellite reflections due tothe modulation of the basic structure. When we form the
HRTEM image, the lattice planes appear wavy
although we can recognize an orthorhombic pattern.The wavy modulation in the image is probably due toexcess oxygen in the BiO layers: the BiO layers don’t fit
very well to the perovskite block but the misfit stresses
can be relaxed by introducing excess oxygen. There areseveral clear lessons from this example
&HRTEM is essential if we are to understand such
structures.
&You need supplementary information, such as thechemistry of the specimen.&Images of this structure produced with the beamalong the orthogonal direction would be difficult to
explain.
Modulated structures are not confined to the super-
conductors. In fact, such structures are ubiquitous in the
materials world. Many useful engineering alloys exhibit
spinodal decomposition and the spinodal wavelengthcan be directly measured from the extra spots in the
DP. Many ceramics are described as polytypes, e.g.,
SiC or polytypoids, which are just polytypes with thecomposition fluctuating from layer to layer (e.g., SiA-lONs). These structures consist of random or locally
ordered stacking of specific atomic layers, which often
give predictable effects in the DP. All these materials areparticularly amenable to HRTEM analysis, becauseyou can imagine the individual modulations, and still
characterize the overall structure with conventional
amplitude contrast.
28.18 QUASICRYSTALS
The study of quasicrystals continues to be a challenge
for HRTEM, since these materials do not have the
translational symmetry that we associate with crystals.However, they are strongly ordered, as you canappreciate from Figure 28.22. The HRTEM image
shows many sharp white spots from a stable decagonal
quasicrystal of Al-Mn-Pd. The DP from another speci-men also shows very strong, clear, well-defined spots.In our earlier discussion of DPs, we associated each
spot with a single set of planes, which were presentthroughout the specimen. Although the quasicrystalsdo not contain such planes, there is clearly far more
order than in an amorphous material. You can indeed
see that the spots in the HRTEM image are aligned incertain well-defined directi ons, but the spacing is diffi-
cult to identify. We have a growing understanding of
these materials and it appears that the spots in the
HRTEM image are this sharp because, at least in dec-agonal quasicrystals (but not in icosahedral ones), theyreally do correspond to columns; we don’t need trans-
lational periodicity along the column. In fact we can
rotate the quasicrystal (they can be grown as large as1 mm) to reveal twofold and threefold axes, as illu-
strated in Figure 28.23. You can see how this might
arise by looking along the rows of spots in Figure28.22. We can draw some interesting lessons from theuse of TEM to study quasicrystals
&HRTEM excels when materials are ordered on a
local scale.
&For HRTEM, we need the atoms to align in columnsbecause this is a ‘projection technique,’ but the dis-tribution along the column is not so critical, and weΔ d 6d + δ = Δ δ
FIGURE 28.20. An incommensurate structure formed by inserting a
planar defect after every seventh layer to expand the lattice by devery
seventh plane.
504 ........................................................................................................................................................................... H IGH-RESOLUTION TEM
www .Iran -mavad .com  
ﻣﺮﺟﻊ ﺩﺍﻧﺸﺠﻮﻳﺎﻥ ﻭ ﻣﻬﻨﺪﺳﻴﻦ ﻣﻮﺍﺩ
can’t determine it without tilting to another projec-
tion in the perfect crystal.
&SAD and HRTEM should be used in a complemen-tary fashion.28.19 SINGLE ATOMS
You have read that it has become possible to study
materials at atomic resolution in the TEM quiterecently. So you may be surprised to find that manygroups have been reporting studies of individual atomssince about 1970! The techniques used include phase
contrast and amplitude contrast in a conventional
TEM, and (see Section 22.4) a dedicated STEM. Par-sons et al. used mellitic acid molecules stained withuranyl ions from uranyl acetate so the atoms that wereimaged are heavy. Parsons et al. then knew that theuranium atoms would be 1 nm apart at each apex ofan equilateral triangle and they knew that there were10
13of these per cm2supported on a thin (0.8 nm) film of
evaporated carbon. One challenge is recognizing thatthe contrast from the individual uranium atoms reversesas you change defocus, just as we’ve seen for columns of
(A)
(C) (D)(B)
Bi-O
Bi-O
Sr-O
Ca
Cu-O 2Cu-O 2
Sr-O
Bi-O
Bi-O
Sr-O
Ca
Cu-O 2Cu-O 2
Sr-O
Bi-O
Bi-Oc
2
c
2[100] p
FIGURE 28.21. (A) HRTEM image of the superconductor Bi 2Sr2CanCun+1O2n+d; this simulation (inset) assumes that the lattice relaxation occurs in the
Bi-O layer. (B) For n= 1, the structure is built up from blocks which are shifted relative to one another. The DPs are from (C) the n= 0 phase and (D) the
n= 1.2 phase. Notice that the spacings of the spots (the satellite sequence) are different.
FIGURE 28.22. Tenfold symmetry in a decagonal Al-Mn-Pd
quasicrystal.
28.19 S INGLE ATOMS ................................................................................................................................................................................ 505
www .Iran -mavad .com  
ﻣﺮﺟﻊ ﺩﺍﻧﺸﺠﻮﻳﺎﻥ ﻭ ﻣﻬﻨﺪﺳﻴﻦ ﻣﻮﺍﺩ
(A) (B) (C)
FIGURE 28.23. Images of (A) fivefold, (B) threefold, and (C) twofold projections of an Al-Cu-Li quasicrystal; Df–27 nm.
atoms (and voids). You can see this effect in Figure
28.24A and B; for comparison, a series of Z-contrast
STEM images is shown in Figure 28.24C–E. In this casethe contrast is much higher and the movement of thecluster is clear.
Some points to notice
&This is a case where we really do have ‘white atomsor black atoms!’
&Parsons et al. used a Siemens 101 TEM operating at
100 kV with a point-to-point resolution of about
0.33 nm; this is not today’s state-of-the-art machine!
&The specimen in the TEM study was so stable thatthey could do ‘through-focus’ imaging.
Z-contrast imaging heralded the arrival of the
STEM as a real research tool: atoms are now seen tomove on the surface, agglomerate, etc. The imaging
mode is essentially a high-angle dark-field technique so
that the heavy atoms are by far the strongest scatterersand appear bright, as we discussed in Chapter 22. Thedifficulty with Z-contrast imaging in the STEM is that it
requires an FEG, whereas almost any TEM operatingtoday can produce images like those first demonstratedby Parsons et al.
CHAPTER SUMMARY
The major problem that separates this chapter from Chapter 23 is the language. InHRTEM, the language is that of physics or electrical engineering; you can get so involved
with the language and the equations that you miss the point. Having said that, you must
know the following terms and understand what they mean or don’t mean
&Point-spread function.
&Contrast transfer function (CTF) (and transfer function).
&Weak-phase object approximation (WPOA).
With this understanding of the restrictions that our model involves, we can now consider
