Repository: Ketankham/chatbot-meta-books

File: callister-book.txt (part 47 of 65)
from a temperature change from T
0 to Tf is
 𝜎=E𝛼l (T0−Tf)=E𝛼l ΔT (19.8)
where E is the modulus of elasticity and 𝛼l is the linear coefficient of thermal expansion. 
Upon heating (Tf > T0), the stress is compressive ( 𝜎 < 0) because rod expansion has 
been constrained. If the rod specimen is cooled (Tf < T0), a tensile stress is imposed 
 (𝜎 > 0). Also, the stress in Equation 19.8 is the same as the stress required to elastically 
compress (or elongate) the rod specimen back to its original length after it had been  allowed to freely expand (or contract) with the T
0 − Tf temperature change.thermal stress
Dependence of 
thermal stress on elastic modulus, linear coefficient of thermal expansion, and  temperature change19.5 THERMAL STRESSES
EXAMPLE PROBLEM 19.1
Thermal Stress Created upon Heating
A brass rod is to be used in an application requiring its ends to be held rigid. If the rod is 
stress-free at room temperature [20°C (68°F)], what is the maximum temperature to which the rod may be heated without exceeding a compressive stress of 172 MPa (25,000 psi)? Assume a modulus of elasticity of 100 GPa (14.6 × 10
6 psi) for brass.
Solution
Use Equation 19.8 to solve this problem, where the stress of 172 MPa is taken to be negative. 
Also, the initial temperature T0 is 20°C, and the magnitude of the linear coefficient of thermal 
710  •   Chapter 19  /  Thermal Properties
Stresses Resulting from Temperature Gradients
When a solid body is heated or cooled, the internal temperature distribution depends on 
its size and shape, the thermal conductivity of the material, and the rate of temperature change. Thermal stresses may be established as a result of temperature gradients across a body, which are frequently caused by rapid heating or cooling, in that the outside changes temperature more rapidly than the interior; differential dimensional changes restrain the free expansion or contraction of adjacent volume elements within the piece. For example, upon heating, the exterior of a specimen is hotter and, therefore, expands more than the interior regions. Hence, compressive surface stresses are induced and are balanced by tensile interior stresses. The interior–exterior stress conditions are reversed for rapid cooling such that the surface is put into a state of tension.
Thermal Shock of Brittle Materials
For ductile metals and polymers, alleviation of thermally induced stresses may be accom-plished by plastic deformation. However, the nonductility of most ceramics  enhances the 
possibility of brittle fracture from these stresses. Rapid cooling of a brittle body is more 
likely to inflict such thermal shock than heating because the induced  surface stresses are tensile. Crack formation and propagation from surface flaws are more probable when an imposed stress is tensile (Section 12.8). The capacity of a material to withstand this kind of failure is termed its thermal shock 
resistance. For a ceramic body that is cooled rapidly, the resistance to thermal shock de-pends not only on the magnitude of the temperature change, but also on the mechanical and thermal properties of the material. The thermal shock resistance is best for ceramics with high fracture strengths 𝜎
f and high thermal conductivities, as well as low moduli of 
elasticity and low coefficients of thermal expansion. The resistance of many materials to this type of failure may be approximated by a thermal shock resistance parameter TSR:
 
TSR  ≅ 𝜎fk
E𝛼l (19.9)
 Thermal shock may be prevented by altering the external conditions to the degree that cooling or heating rates are reduced and temperature gradients across a body are minimized. Modification of the thermal and/or mechanical characteristics in Equation 19.9 may also enhance the thermal shock resistance of a material. Of these parameters, the coefficient of thermal expansion is probably most easily changed and controlled. For example, common soda–lime glasses, which have an 𝛼
l of approximately 9 × 10−6 
(°C)−1, are particularly susceptible to thermal shock, as anyone who has baked can 
probably attest. Reducing the CaO and Na2O contents while at the same time adding 
B2O3 in  sufficient quantities to form borosilicate (or Pyrex) glass reduces the coefficient 
of expansion to about 3 × 10−6 (°C)−1; this material is entirely suitable for kitchen oven Definition of thermal 
shock resistance parameterexpansion from Table 19.1 is 20.0 ×  10−6 (°C)−1. Thus, solving for the final temperature 
Tf yields
 Tf =T0−𝜎
E𝛼l
 =20°C − −172 MPa
(100×103 MPa)[20×10−6 (°C)−1]
 =20°C+86°C=106° C (223° F)
Summary  •   711
heating and cooling cycles.3 The introduction of some relatively large pores or a ductile 
second phase may also improve the thermal shock characteristics of a material; both 
impede the propagation of thermally induced cracks. It is often necessary to remove thermal stresses in ceramic materials as a means of improving their mechanical strengths and optical characteristics. This may be accom-plished by an annealing heat treatment, as discussed for glasses in Section 13.11.
3In the United States, some Pyrex baking glassware products are now made of less-expensive soda–lime glasses that 
have been tempered thermally. This glassware is not as resistant to thermal shock as a borosilicate glass. Consequently, 
a number of these baking dishes have shattered when subjected to reasonable temperature changes encountered  during normal baking activities, sending glass shards in all directions (and in some instances causing injuries). Pyrex glassware sold in Europe is much more thermally shock resistant. A different company owns the rights to the Pyrex name in Europe, and it still uses borosilicate glass in its manufacture.SUMMARY
Heat Capacity • Heat capacity represents the quantity of heat required to produce a unit rise in 
 temperature for 1 mole of a substance; on a per-unit-mass basis, it is termed specific heat.
• Most of the energy assimilated by many solid materials is associated with increasing 
the vibrational energy of the atoms.
• Only specific vibrational energy values are allowed (the energy is said to be quantized); 
a single quantum of vibrational energy is called a phonon.
• For many crystalline solids and at temperatures within the vicinity of 0 K, the heat 
capacity measured at constant volume varies as the cube of the absolute temperature 
(Equation 19.2).
• In excess of the Debye temperature, C𝜐 becomes temperature independent, assuming 
a value of approximately 3R.
Thermal Expansion • Solid materials expand when heated and contract when cooled. The fractional change 
in length is proportional to the temperature change, the constant of proportionality being the coefficient of thermal expansion (Equation 19.3).
• Thermal expansion is reflected by an increase in the average interatomic separation, 
which is a consequence of the asymmetric nature of the potential energy–versus–interatomic spacing curve trough (Figure 19.3 a). The larger the interatomic bonding 
energy, the lower the coefficient of thermal expansion.
• Values of coefficients of thermal expansion for polymers are typically greater than 
those for metals, which in turn are greater than those for ceramic materials.
Thermal 
Conductivity• The transport of thermal energy from high- to low-temperature regions of a material 
is termed thermal conduction.
• For steady-state heat transport, flux may be determined using Equation 19.5.
• For solid materials, heat is transported by free electrons and by vibrational lattice 
waves, or phonons.
• The high thermal conductivities for relatively pure metals are due to the large 
 numbers of free electrons and the efficiency with which these electrons transport thermal 
energy. By way of contrast, ceramics and polymers are poor thermal conductors  because free-electron concentrations are low and phonon conduction predominates.
Thermal Stresses • Thermal stresses, which are introduced in a body as a consequence of temperature 
changes, may lead to fracture or undesirable plastic deformation.
712  •   Chapter 19  /  Thermal Properties
• One source of thermal stresses is the restrained thermal expansion (or contraction) of 
a body. Stress magnitude may be computed using Equation 19.8.
• The generation of thermal stresses resulting from the rapid heating or cooling of a 
body of material results from temperature gradients between the outside and interior 
portions and accompanying differential dimensional changes.
• Thermal shock is the fracture of a body resulting from thermal stresses induced by rapid temperature changes. Because ceramic materials are brittle, they are especially susceptible to this type of failure.
Equation Summary
Equation
Number Equation Solving For
 19.1 C=dQ
dT Definition of heat capacity
 19.3a lf−l0
l0=𝛼l (Tf−T0) 
Definition of linear coefficient of thermal expansion
 19.3b Δl
l0=𝛼l ΔT
 19.4 ΔV
V0=𝛼𝜐 ΔT Definition of volume coefficient of thermal expansion
 19.5 q=−k dT
dx Definition of thermal conductivity
 19.8 𝜎=E𝛼l (T0−Tf) 
Thermal stress  =E𝛼l ΔT
 19.9 TSR≅𝜎f k
E𝛼l Thermal shock resistance parameter
List of Symbols
Symbol Meaning
 E  Modulus of elasticity
 k Thermal conductivity
 l0 Original length
 lf Final length
 q Heat flux—heat flow per unit time per unit area
 Q  Energy
 T  Temperature
 Tf Final temperature
 T0 Initial temperature
 𝛼l Linear coefficient of thermal expansion
 𝛼𝜐 Volume coefficient of thermal expansion
 𝜎 Thermal stress
 𝜎f Fracture strength
References  •   713
Important Terms and Concepts
heat capacity
linear coefficient of thermal expansionphononspecific heatthermal conductivitythermal shockthermal stress
REFERENCES
Bagdade, S. D., ASM Ready Reference: Thermal Properties of 
Metals, ASM International, Materials Park, OH, 2002.
Hummel, R. E., Electronic Properties of Materials, 4th edition, 
Springer, New York, 2011.
Jiles, D. C., Introduction to the Electronic Properties of 
Materials, 2nd edition, CRC Press, Boca Raton, FL, 2001.Kingery, W. D., H. K. Bowen, and D. R. Uhlmann, Introduction 
to Ceramics, 2nd edition, John Wiley & Sons, New York, 
1976. Chapters 12 and 16.
Chapter 20  Magnetic Properties
(a) Transmission electron micrograph showing the microstructure 
of the perpendicular magnetic recording medium used in hard disk 
drives.
(a)
(b)
(c)
(d)
(b) Magnetic storage hard disks used in laptop (left) and desktop (right) computers.
(c) The inside of a hard disk drive. The circular disk will typically spin at a rotational velocity of 5400 or 7200 revolutions per minute.
(d) A laptop computer; 
one of its internal components is a hard disk drive.Courtesy of Seagate Recording Media
Courtesy of Seagate 
Recording MediaUmbertoPantalone/Getty Images© William D. Callister, Jr. 
714  •   
An understanding of the mechanism that explains the 
permanent magnetic behavior of some materials may allow us to alter and in some cases tailor the magnetic properties. For example, in Design Example 20.1 we note how the behavior of a ceramic magnetic ma-terial may be enhanced by changing its composition.WHY STUDY the Magnetic Properties of Materials?
Learning Objectives
After studying this chapter, you should be able to do the following:
1.  Determine the magnetization of some material 
given its magnetic susceptibility and the applied 
magnetic field strength.
2.  From an electronic perspective, note and briefly 
explain the two sources of magnetic moments in materials.
3.  Briefly explain the nature and source of 
(a) diamagnetism, (b) paramagnetism, and (c) ferromagnetism.4.  In terms of crystal structure, explain the source 
of ferrimagnetism for cubic ferrites.
5.  (a) Describe magnetic hysteresis; (b) explain why 
ferromagnetic and ferrimagnetic materials experi-ence magnetic hysteresis; and (c) explain why these materials may become permanent magnets.
6.  Note the distinctive magnetic characteristics for 
both soft and hard magnetic materials.
7. Describe the phenomenon of superconductivity.
Magnetism —the phenomenon by which materials exert an attractive or repulsive force 
or influence on other materials—has been known for thousands of years. However, 
the underlying principles and mechanisms that explain magnetic phenomena are complex and subtle, and their understanding has eluded scientists until relatively 
recent times. Many modern technological devices rely on magnetism and magnetic 
 materials, includ ing electrical power generators and transformers, electric motors, 
radio, television, telephones, computers, and components of sound and video repro-duction systems. Iron, some steels, and the naturally occurring mineral lodestone are well-known examples of materials that exhibit magnetic properties. Not so familiar, however, is the fact that all substances are influenced to one degree or another by the presence of a magnetic field. This chapter provides a brief description of the origin of magnetic fields and discusses magnetic field vectors and magnetic parameters; diamagnetism, paramagnetism, ferromagnetism, and ferrimagnetism; different magnetic materials; and superconductivity.
Magnetic Dipoles
Magnetic forces are generated by moving electrically charged particles; these magnetic forces are in addition to any electrostatic forces that may exist. Often it is convenient to think of magnetic forces in terms of fields. Imaginary lines of force may be drawn to indicate the direction of the force at positions in the vicinity of the field source. The magnetic field distributions as indicated by lines of force are shown for a current loop and a bar magnet in Figure 20.1. Magnetic dipoles are found to exist in magnetic materials and in some respects are analogous to electric dipoles (Section 18.19). Magnetic dipoles may be thought of as small bar magnets composed of north and south poles instead of positive and negative 20.1 INTRODUCTION
20.2 BASIC CONCEPTS
  •  715
716  •   Chapter 20  /  Magnetic Properties
electric charges. In our discussion, magnetic dipole moments are represented by arrows, 
as shown in Figure 20.2. Magnetic dipoles are influenced by magnetic fields in a manner similar to the way in which electric dipoles are affected by electric fields (Figure 18.29). Within a magnetic field, the force of the field exerts a torque that tends to orient the dipoles with the field. A familiar example is the way in which a magnetic compass needle lines up with the Earth’s magnetic field.
Magnetic Field Vectors
Before discussing the origin of magnetic moments in solid materials, we describe mag-netic behavior in terms of several field vectors. The externally applied magnetic field, sometimes called the magnetic field strength, is designated by H. If the magnetic field 
is generated by means of a cylindrical coil (or solenoid) consisting of N closely spaced 
turns having a length l and carrying a current of magnitude I, then
 
H=NI
l (20.1)
A schematic diagram of such an arrangement is shown in Figure 20.3a. The magnetic 
field that is generated by the current loop and the bar magnet in Figure 20.1 is an H field. 
The units of H are ampere-turns per meter, or just amperes per meter. The magnetic induction, or magnetic flux density, denoted by B , represents the 
magnitude of the internal field strength within a substance that is subjected to an H magnetic field 
 strength
Magnetic field 
strength within a coil—dependence on number of turns, applied current, and coil length
magnetic induction
magnetic flux densityFigure 20.1  Magnetic 
field lines of force around 
a current loop and a bar magnet.N
S
Figure 20.2  The 
magnetic moment as designated by an arrow.N
SFigure 20.3  (a) The magnetic field H as generated by 
a cylindrical coil is dependent on the current I, the number of turns N, and the coil length l, according to Equation 20.1. The magnetic flux density B
0 in the 
presence of a vacuum is equal to 𝜇0H, where 𝜇0 is the 
permeability of a vacuum, 4 𝜋 × 10−7 H/m. (b) The 
magnetic flux density B within a solid material is equal to 
𝜇H, where 𝜇 is the permeability of the solid material. lI
I N turnsB0 = 𝜇0H
H
(a)I
IB = 𝜇H
H
(b)
20.2 Basic Concepts  •   717
field. The units for B  are teslas [or webers per square meter (Wb/m2)]. Both B  and H 
are field vectors, being characterized not only by magnitude, but also by direction in 
space. The magnetic field strength and flux density are related according to
 
B=𝜇H (20.2)
The parameter 𝜇 is called the permeability, which is a property of the specific medium 
through which the H  field passes and in which B  is measured, as illustrated in Figure 20.3b . 
The permeability has dimensions of webers per ampere-meter (Wb/A ·m) or henries per 
meter (H/m).
 In a vacuum,
 B0=𝜇0H (20.3)
where 𝜇0 is the permeability of a vacuum, a universal constant, which has a value of 
4𝜋 × 10−7 (1.257 ×  10−6) H/m. The parameter B0 represents the flux density within a 
vacuum as demonstrated in Figure 20.3a .
 Several parameters may be used to describe the magnetic properties of solids. One 
of these is the ratio of the permeability in a material to the permeability in a vacuum, or
 𝜇r=𝜇
𝜇0 (20.4)
where 𝜇r is called the relative permeability, which is unitless. The permeability or rela-
tive permeability of a material is a measure of the degree to which the material can 
be magnetized, or the ease with which a B field can be induced in the presence of an 
external H field.
 Another field quantity, M, called the magnetization of the solid, is defined by the 
expression
 B=𝜇0H+𝜇0M (20.5)
In the presence of an H field, the magnetic moments within a material tend to become 
aligned with the field and to reinforce it by virtue of their magnetic fields; the term 𝜇0M 
in Equation 20.5 is a measure of this contribution.
 The magnitude of M is proportional to the applied field as follows:
 M=𝜒mH (20.6)
and 𝜒m is called the magnetic susceptibility, which is unitless.1 The magnetic susceptibil-
ity and the relative permeability are related as follows:
 𝜒m=𝜇r−1  (20.7)Magnetic flux density 
in a material—dependence on permeability and magnetic field strength
permeability
Magnetic flux density 
in a vacuum
Definition of relative 
permeability
magnetization
Magnetic flux 
density—as a function of magnetic field strength and magnetization of a material
Magnetization of a 
material—dependence on susceptibility and magnetic field strength
magnetic 
 susceptibility
Relationship 
between magnetic susceptibility and relative permeability
1This 𝜒m is taken to be the volume susceptibility in SI units, which, when multiplied by H, yields the magnetization 
per unit volume (cubic meter) of material. Other susceptibilities are also possible; see Problem 20.3.
718  •   Chapter 20  /  Magnetic Properties
 There is a dielectric analogue for each of the foregoing magnetic field parameters. 
The B and H fields are, respectively, analogous to the dielectric displacement D and 
the electric field ℰ, whereas the permeability 𝜇 is analogous to the permittivity 𝜀 (cf. 
Equations 20.2 and 18.30). Furthermore, the magnetization M and polarization P are 
correlates (Equations 20.5 and 18.31). Magnetic units may be a source of confusion because there are really two systems in common use. The ones used thus far are SI [rationalized MKS (meter-kilogram-
second)]; the others come from the cgs–emu (centimeter-gram-second–electromagnetic 
unit) system. The units for both systems as well as the appropriate conversion factors are given in Table 20.1.
Origins of Magnetic Moments
The macroscopic magnetic properties of materials are a consequence of magnetic 
moments associated with individual electrons. Some of these concepts are relatively complex and involve some quantum mechanical principles beyond the scope of this discussion; consequently, simplifications have been made and some of the details omit-ted. Each electron in an atom has magnetic moments that originate from two sources. One is related to its orbital motion around the nucleus; because it is a moving charge, an electron may be considered to be a small current loop, generating a very small mag-netic field and having a magnetic moment along its axis of rotation, as schematically illustrated in Figure 20.4a.Table 20.1   Magnetic Units and Conversion Factors for the SI and cgs–emu Systems
 SI Units
Quantity Symbol Derived Primary cgs–emu Unit Conversion
Magnetic  B Tesla (Wb/m2)a kg/s ·C Gauss 1 Wb/m2 = 104 gauss
  induction (flux 
  density)
Magnetic field  H Amp ·turn/m C/m ·s Oersted 1 amp ·turn/m = 
  strength       4𝜋 × 10−3 oersted
Magnetization M (SI)  Amp ·turn/m C/m ·s Maxwell/cm2 1 amp ·turn/m =
   I (cgs–emu)      10−3 maxwell/cm2
Permeability  𝜇0 Henry/mb kg ·m/C2 Unitless (emu) 4 𝜋 × 10−7 henry/m =
  of a vacuum       1 emu
Relative  𝜇r (SI)  Unitless Unitless Unitless 𝜇r=𝜇′
  permeability   𝜇′ (cgs–emu)
Susceptibility 𝜒m (SI)  Unitless Unitless Unitless 𝜒m=4𝜋𝜒′m
   𝜒′m (cgs–emu)
aUnits of the weber (Wb) are volt-seconds.
bUnits of the henry are webers per ampere.
Figure 20.4  Demonstration of the 
magnetic moment associated with
(a) an orbiting electron and (b) a spinning electron.Magnetic
moment
Atomic
nucleusElectron
+Magnetic
moment
Direction
of spinElectron
(a) (b)
20.3 Diamagnetism and Paramagnetism  •   719
 Each electron may also be thought of as spinning around an axis; the other mag-
netic moment originates from this electron spin, which is directed along the spin axis as shown in Figure 20.4b. Spin magnetic moments may be only in an “up” direction or in an antiparallel “down” direction. Thus each electron in an atom may be thought of as being a small magnet having permanent orbital and spin magnetic moments. The most fundamental magnetic moment is the Bohr magneton 𝜇
B, which is of 
magnitude 9.27 × 10−24 A ·m2. For each electron in an atom, the spin magnetic moment is 
±𝜇B (plus for spin up, minus for spin down). Furthermore, the orbital magnetic moment 
contribution is equal to ml𝜇B, ml being the magnetic quantum number of the electron, 
as mentioned in Section 2.3. In each atom, orbital moments of some electron pairs cancel each other; this also holds true for the spin moments. For example, the spin moment of an electron with spin up cancels that of one with spin down. The net magnetic moment, then, for an atom is just the sum of the magnetic moments of each of the constituent electrons, including both orbital and spin contributions, and taking into account moment cancellation. For an atom having completely filled electron shells or subshells, when all electrons are considered, there is total cancellation of both orbital and spin moments. Thus, materials composed of atoms having completely filled electron shells are not capable of being per-manently magnetized. This category includes the inert gases (He, Ne, Ar, etc.) as well as some ionic materials. The types of magnetism include diamagnetism, paramagnetism, and ferromagnetism; in addition, antiferromagnetism and ferrimagnetism are consid-ered to be subclasses of ferromagnetism. All materials exhibit at least one of these types, and the behavior depends on the response of electron and atomic magnetic dipoles to the application of an externally applied magnetic field.Bohr magneton
Diamagnetism is a very weak form of magnetism that is nonpermanent and persists only while an external field is being applied. It is induced by a change in the orbital motion of electrons due to an applied magnetic field. The magnitude of the induced magnetic mo-ment is extremely small and in a direction opposite to that of the applied field. Thus, the relative permeability 𝜇
r is less than unity (however, only very slightly), and the magnetic 
susceptibility is negative—that is, the magnitude of the B field within a diamagnetic solid is less than that in a vacuum. The volume susceptibility 𝜒
m for diamagnetic solid materi-
als is on the order of −10−5. When placed between the poles of a strong electromagnet, 
diamagnetic materials are attracted toward regions where the field is weak. Figure 20.5a illustrates schematically the atomic magnetic dipole configurations for a diamagnetic material with and without an external field; here, the arrows represent atomic dipole moments, whereas for the preceding discussion, arrows denoted only elec-tron moments. The dependence of B on the external field H for a material that exhibits 
diamagnetic behavior is presented in Figure 20.6. Table 20.2 gives the susceptibilities of several diamagnetic materials. Diamagnetism is found in all materials, but because it is so weak, it can be observed only when other types of magnetism are totally absent. There are very few practical applications for this form of magnetism. For some solid materials, each atom possesses a permanent dipole moment by virtue of incomplete cancellation of electron spin and/or orbital magnetic moments. In the absence of an external magnetic field, the orientations of these atomic magnetic moments are random, such that a piece of material possesses no net macroscopic mag-netization. These atomic dipoles are free to rotate, and paramagnetism results when 
they preferentially align, by rotation, with an external field as shown in Figure 20.5 b. 
These magnetic dipoles are acted on individually with no mutual interaction between diamagnetism
paramagnetism20.3 DIAMAGNETISM AND PARAMAGNETISM
720  •   Chapter 20  /  Magnetic Properties
adjacent dipoles. Inasmuch as the dipoles align with the external field, they enhance it, 
giving rise to a relative permeability 𝜇r that is greater than unity and to a relatively small 
but positive magnetic susceptibility. Susceptibilities for paramagnetic materials range from about 10
−5 to 10−2 (Table 20.2). A schematic B-versus-H curve for a paramagnetic 
material is shown in Figure 20.6. Both diamagnetic and paramagnetic materials are considered nonmagnetic because they exhibit magnetization only when in the presence of an external field. Also, for both, the flux density B within them is almost the same as it would be in a vacuum.Figure 20.5  (a) The atomic dipole con-
figuration for a diamagnetic material with 
and without a magnetic field. In the absence of an external field, no dipoles exist; in the presence of a field, dipoles are induced that are aligned opposite to the field direction. (b) Atomic dipole configuration with and without an external magnetic field for a paramagnetic material.H = 0H
H = 0H(a)
(b)
Figure 20.6  Schematic representation of the flux 
density B versus the magnetic field strength H for 
diamagnetic and paramagnetic materials.
Flux density, BParamagnetic
Vacuum
Diamagnetic
00
Magnetic field strength, H
 Diamagnetics Paramagnetics
 Susceptibility   Susceptibility
 𝝌m (volume)   𝝌m (volume)
Material (SI units) Material (SI units)
Aluminum oxide −1.81 × 10−5 Aluminum 2.07 × 10−5
Copper −0.96 × 10−5 Chromium 3.13 × 10−4
Gold −3.44 × 10−5 Chromium chloride 1.51 × 10−3
Mercury −2.85 × 10−5 Manganese sulfate 3.70 × 10−3
Silicon −0.41 × 10−5 Molybdenum 1.19 × 10−4
Silver −2.38 × 10−5 Sodium 8.48 × 10−6
Sodium chloride −1.41 × 10−5 Titanium 1.81 × 10−4
Zinc −1.56 × 10−5 Zirconium 1.09 × 10−4Table 20.2  
Room-Temperature Magnetic Susceptibilities for Diamagnetic and Paramagnetic Materials
20.4 Ferromagnetism  •   721
Certain metallic materials possess a permanent magnetic moment in the absence of 
an external field and manifest very large and permanent magnetizations. These are the characteristics of ferromagnetism, and they are displayed by the transition metals 
iron (as BCC 𝛼-ferrite), cobalt, nickel, and some rare earth metals such as gadolinium 
(Gd). Magnetic susceptibilities as high as 10
6 are possible for ferromagnetic materials. 
Consequently, H < < M, and from Equation 20.5 we write
 B≅𝜇0M (20.8)
 Permanent magnetic moments in ferromagnetic materials result from atomic mag-netic moments due to uncanceled electron spins as a consequence of the electron struc-ture. There is also an orbital magnetic moment contribution that is small in comparison to the spin moment. Furthermore, in a ferromagnetic material, coupling interactions cause net spin magnetic moments of adjacent atoms to align with one another, even in the absence of an external field. This is schematically illustrated in Figure 20.7. The origin of these coupling forces is not completely understood, but they are thought to arise from the electronic structure of the metal. This mutual spin alignment exists over relatively large-volume regions of the crystal called domains (see Section 20.7).
 The maximum possible magnetization, or saturation magnetization, M
s, of a fer-
romagnetic material represents the magnetization that results when all the magnetic dipoles in a solid piece are mutually aligned with the external field; there is also a corresponding saturation flux density, B
s. The saturation magnetization is equal to the 
product of the net magnetic moment for each atom and the number of atoms present. For each of iron, cobalt, and nickel, the net magnetic moments per atom are 2.22, 1.72, and 0.60 Bohr magnetons, respectively.ferromagnetism
domainsaturation 
 magnetization
For a ferromagnetic 
material, relationship between magnetic flux density and magnetization20.4 FERROMAGNETISM
Figure 20.7  
Schematic illustration 
of the mutual align-ment of atomic di-poles for a ferromag-netic material, which will exist even in the absence of an external magnetic field.H = 0
EXAMPLE PROBLEM 20.1
Saturation Magnetization and Flux Density Computations for Nickel
Calculate (a) the saturation magnetization and (b) the saturation flux density for nickel, which 
has a density of 8.90 g/cm3.
Solution
(a)  The saturation magnetization is the product of the number of Bohr magnetons per atom 
(0.60, as given above), the magnitude of the Bohr magneton 𝜇B, and the number N  of atoms 
per cubic meter, or
 Ms=0.60 𝜇BN (20.9)
  The number of atoms per cubic meter is related to the density 𝜌, the atomic weight ANi, 
and Avogadro’s number NA, as follows:
  N=𝜌NA
ANi (20.10)
 =(8.90 ×106 g∕m3)(6.022 ×1023 atoms ∕mol)
58.71 g∕ mol
 =9.13 ×1028 atoms ∕m3Saturation 
magnetization for nickel
For nickel, 
computation of the number of atoms per unit volume
722  •   Chapter 20  /  Magnetic Properties
 Finally,
Ms=(0.60 Bohr magneton
atom )(9.27 ×10−24 A ·m2
Bohr magneton )(9. 13 ×1028 atoms
m3 )
 =5.1×105 A∕m
(b) From Equation 20.8, the saturation flux density is
 Bs=𝜇0Ms
 =(4𝜋×10−7 H
m )(5.1×105 A
m )
 =0.64 tesla
Antiferromagnetism
Magnetic moment coupling between adjacent atoms or ions also occurs in materials 
other than those that are ferromagnetic. In one such group, this coupling results in an antiparallel alignment; the alignment of the spin moments of neighboring atoms or ions in exactly opposite directions is termed antiferromagnetism. Manganese oxide (MnO) is 
one material that displays this behavior. Manganese oxide is a ceramic material that is ionic in character, having both Mn
2+ and O2− ions. No net magnetic moment is associated 
with the O2− ions because there is a total cancellation of both spin and orbital moments. 
However, the Mn2+ ions possess a net magnetic moment that is predominantly of spin 
origin. These Mn2+ ions are arrayed in the crystal structure such that the moments of 
adjacent ions are antiparallel. This arrangement is represented schematically in Figure 20.8. The opposing magnetic moments cancel one another, and, as a consequence, the solid as a whole possesses no net magnetic moment.
Ferrimagnetism
Some ceramics also exhibit a permanent magnetization, termed ferrimagnetism. The macroscopic magnetic characteristics of ferromagnets and ferrimagnets are similar; the distinction lies in the source of the net magnetic moments. The principles of ferrimag-netism are illustrated with the cubic ferrites.
2 These ionic materials may be represented 
by the chemical formula MFe2O4, in which M represents any one of several metallic 
elements. The prototype ferrite is Fe3O4—the mineral magnetite, sometimes called 
lodestone. The formula for Fe
3O4 may be written as Fe2+O2−–(Fe3+)2(O2−)3, in which the Fe 
ions exist in both +2 and +3 valence states in the ratio of 1:2. A net spin magnetic mo-ment exists for each Fe
2+ and Fe3+ ion, which corresponds to 4 and 5 Bohr magnetons, 
respectively, for the two ion types. Furthermore, the O2− ions are magnetically neutral. 
There are antiparallel spin-coupling interactions between the Fe ions, similar in char-acter to antiferromagnetism. However, the net ferrimagnetic moment arises from the incomplete cancellation of spin moments. Cubic ferrites have the inverse spinel crystal structure, which is cubic in symmetry and is similar to the spinel structure (Section 12.2). The inverse spinel crystal structure might be thought of as having been generated by the stacking of close-packed planes antiferromagnetism
ferrimagnetism20.5 ANTIFERROMAGNETISM AND FERRIMAGNETISM
2Ferrite in the magnetic sense should not be confused with the ferrite 𝛼-iron discussed in 
Section 9.18; in the remainder of this chapter, the term ferrite  indicates the magnetic ceramic. ferrite
20.5 Antiferromagnetism and Ferrimagnetism  •   723
of O2− ions. Again, there are two types of positions that may be occupied by the iron 
cations, as illustrated in Figure 12.7. For one, the coordination number is 4 (tetrahedral 
coordination)—that is, each Fe ion is surrounded by four oxygen nearest neighbors. For the other, the coordination number is 6 (octahedral coordination). With this inverse spinel structure, half the trivalent (Fe
3+) ions are situated in octahedral positions and 
the other half in tetrahedral positions. The divalent Fe2+ ions are all located in octa-
hedral positions. The critical factor is the arrangement of the spin moments of the Fe ions, as represented in Figure 20.9 and Table 20.3. The spin moments of all the Fe
3+ 
ions in the octahedral positions are aligned parallel to one another; however, they are directed oppositely to the Fe
3+ ions disposed in the tetrahedral positions, which are also 
aligned. This results from the antiparallel coupling of adjacent iron ions. Thus, the spin moments of all Fe
3+ ions cancel one another and make no net contribution to the 
magnetization of the solid. All the Fe2+ ions have their moments aligned in the same 
direction; this total moment is responsible for the net magnetization (see Table 20.3). Thus, the saturation magnetization of a ferrimagnetic solid may be computed from the product of the net spin magnetic moment for each Fe
2+ ion and the number of Fe2+ 
ions; this corresponds to the mutual alignment of all the Fe2+ ion magnetic moments in 
the Fe3O4 specimen.
 Cubic ferrites having other compositions may be produced by adding metallic ions that substitute for some of the iron in the crystal structure. Again, from the ferrite chem-ical formula M
2+O2−–(Fe3+)2(O2−)3, in addition to Fe2+, M2+ may represent divalent ions Figure 20.8  Schematic 
representation of antiparal-
lel alignment of spin mag-netic moments for antiferro-magnetic manganese oxide.02–Mn2+Figure 20.9  Schematic diagram 
showing the spin magnetic moment configuration for Fe
2+ and Fe3+ ions in 
Fe3O4.
(From Richard A. Flinn and Paul K. Trojan, 
Engineering Materials and Their Applications, 4th edition. Copyright © 1990 by John Wiley & Sons, Inc. Adapted by permission of John Wiley & Sons, Inc.)02–Fe2+
(Octahedral)Fe3+
(Octahedral)Fe3+
(Tetrahedral)
   : VMSE
Spinel/Inverse Spinel
 Octahedral Tetrahedral Net Magnetic 
Cation Lattice Site Lattice Site Moment
 ↑ ↑ ↑ ↑ ↓ ↓ ↓ ↓ CompleteFe3+
 ↑ ↑ ↑ ↑ ↓ ↓ ↓ ↓  cancellation
 ↑ ↑ ↑ ↑  ↑ ↑ ↑ ↑Fe2+
 ↑ ↑ ↑ ↑ —
 ↑ ↑ ↑ ↑
aEach arrow represents the magnetic moment orientation for one of the cations.Table 20.3 
The Distribution 
of Spin Magnetic Moments for Fe
2+ and 
Fe3+ Ions in a Unit 
Cell of Fe3O4a
724  •   Chapter 20  /  Magnetic Properties
such as Ni2+, Mn2+, Co2+, and Cu2+, each of which possesses a net spin magnetic moment 
different from 4; several are listed in Table 20.4. Thus, by adjustment of composition, 
ferrite compounds having a range of magnetic properties may be produced. For exam-ple, nickel ferrite has the formula NiFe
2O4. Other compounds may also be produced 
containing mixtures of two divalent metal ions such as (Mn, Mg)Fe2O4, in which the 
Mn2+:Mg2+ ratio may be varied; these are called mixed ferrites.
 Ceramic materials other than the cubic ferrites are also ferrimagnetic and include the hexagonal ferrites and garnets. Hexagonal ferrites have a crystal structure similar to the inverse spinel crystal structure, with hexagonal symmetry rather than cubic. The chemical formula for these materials may be represented by AB
12O19, in which A is a 
divalent metal such as barium, lead, or strontium, and B is a trivalent metal such as alu-minum, gallium, chromium, or iron. The two most common examples of the hexagonal ferrites are PbFe
12O19 and BaFe12O19.
 The garnets have a very complicated crystal structure, which may be represented by the general formula M
3Fe5O12; here, M represents a rare earth ion such as samarium, 
europium, gadolinium, or yttrium. Yttrium iron garnet (Y3Fe5O12), sometimes denoted 
YIG, is the most common material of this type. The saturation magnetizations for ferrimagnetic materials are not as high as for ferromagnets. However, ferrites, being ceramic materials, are good electrical insulators. For some magnetic applications, such as high-frequency transformers, a low electrical conductivity is most desirable.  Net Spin Magnetic Moment 
 Cation (Bohr Magnetons)
 Fe3+ 5
 Fe2+ 4
 Mn2+ 5
 Co2+ 3
 Ni2+ 2
 Cu2+ 1Table 20.4 
Net Magnetic 
Moments for Six Cations
EXAMPLE PROBLEM 20.2
Saturation Magnetization Determination for Fe3O4
Calculate the saturation magnetization for Fe3O4, given that each cubic unit cell contains 8 Fe2+ 
and 16 Fe3+ ions and that the unit cell edge length is 0.839 nm.
Solution
This problem is solved in a manner similar to Example Problem 20.1, except that the computa-
tional basis is per unit cell as opposed to per atom or ion.Concept Check 20.1 Cite the major similarities and differences between ferromagnetic 
and ferrimagnetic materials.
Concept Check 20.2 What is the difference between the spinel and inverse spinel crystal 
structures? Hint: You may want to consult Section 12.2.
[The answers may be found in all digital versions of the text and/or at www.wiley.com/college/callister  
(Student Companion Site).]
20.5 Antiferromagnetism and Ferrimagnetism  •   725
 The saturation magnetization is equal to the product of the number N′ of Bohr magnetons 
per cubic meter of Fe3O4 and the magnetic moment per Bohr magneton 𝜇B,
 Ms=N′𝜇B (20.11)
Now, N′ is just the number of Bohr magnetons per unit cell nB divided by the unit cell volume 
VC, or
 N′=nB
VC (20.12)
Again, the net magnetization results from the Fe2+ ions only. Because there are 8 Fe2+ ions per 
unit cell and 4 Bohr magnetons per Fe2+ ion, nB is 32. Furthermore, the unit cell is a cube, and 
VC = a3, a being the unit cell edge length. Therefore.
Ms=nB𝜇B
a3 (20.13)
=(32 Bohr magnetons ∕unit cell)(9.27 ×10−24 A ·m2∕Bohr magneton)
(0.839 ×10−9 m)3∕unit cell
=5.0×105 A∕mSaturation 
magnetization for a ferrimag-netic material (Fe
3O4)
Computation of the number of Bohr magnetons per unit cell
DESIGN EXAMPLE 20.1
Design of a Mixed Ferrite Magnetic Material
Design a cubic mixed-ferrite magnetic material that has a saturation magnetization of 
5.25 × 105 A/m.
Solution
According to Example Problem 20.2, the saturation magnetization for Fe3O4 is 5.0 × 105 A/m. 
In order to increase the magnitude of Ms, it is necessary to replace some fraction of the Fe2+ 
with a divalent metal ion that has a greater magnetic moment—for example, Mn2+; from Table 
20.4, note that there are 5 Bohr magnetons/Mn2+ ion as compared to 4 Bohr magnetons/Fe2+. 
Let us first use Equation 20.13 to compute the number of Bohr magnetons per unit cell ( nB),
