Repository: Ketankham/chatbot-meta-books

File: tem-book.txt (part 47 of 71)
 هب انم خدا 
the simulation of high-resolution images. If you want to delve further into the theory, we
(A) (B)
(C) (D) (E)
FIGURE 28.24. Images of atoms. (A, B) Triangular arrangements of
uranium atoms at different values of defocus in conventional TEM.
(C–E) STEM images of Pt/Fe catalyst supported on MgO; time between
images is 10–15 seconds. These images have been processed to reduce
noise and optimize visibility of the atoms.
506 ........................................................................................................................................................................... H IGH-RESOLUTION TEM
www .Iran -mavad .com  
ﻣﺮﺟﻊ ﺩﺍﻧﺸﺠﻮﻳﺎﻥ ﻭ ﻣﻬﻨﺪﺳﻴﻦ ﻣﻮﺍﺩ
recommend starting with the companion text, then going to the books by Cowley and
Spence. You will need to have a strong background in math and physics to appreciate fully
the further subtleties of more complex model s. Always keep in mind that all of the above
discussion was concerned with arriving at models or approximations
&Wemodel the effect of the lens.
&Then we model the specimen.
&Finally, we combine the two models.
We will take the next two chapters to achieve these three tasks. Although by 2008 /C2425
TEMs with Cscorrectors had been installed, we leave the discussion of this exciting topic to
the companion text since it is certainly not an instrument for someone learning TEM.
REFERENCES
One of the pioneers in the interpretation of HRTEM images was the late John Cowley. Much of our
analysis of the specimen transfer function, f(x,y), follows directly from his teaching. When pronouncing
names, don’t confuse Lord Rayleigh (born John William Strutt) with Walter Raleigh. Otto Scherzer was
professor in Darmstadt and actually built an aberration corrector for his TEM. He was succeeded at
Darmstadt by Harald Rose who with his former student, Max Haidar, made aberration correction workfor the rest of us. Ondrej Krivanek and Nicolas Delby did the same for STEMs. Articles by Shannon andWeaver 1964, Van Dyck 1992 on information theory will start you on this topic; for HRTEM, you must
then have access to John Spence’s book.
ESSENTIAL FURTHER READING
Buseck, PR, Cowley, JM and Eyring, L Eds. 1988 High-Resolution Electron Microscopy and Associated
Techniques , Oxford University Press New York.
Horiuchi, S 1994 Fundamentals of High-Resolution T ransmission Electron Microscopy , North-Holland Amsterdam.
Spence, JCH 2003 High-Resolution Electron Microscopy , 3rd Ed., Oxford University Press New York.
NEW INSIGHTS
Haider, M, Mu ¨ler, H, Uhlemann, S., Zach, J, Loebau, U and Hoeschen, R 2008 Prerequisites for a Cc/Cs-
Corrected Ultrahigh-Resolution TEM Ultramicrosc. 108167–178.
Hawkes, PW 1980 Units and Conventions in Electron Microscopy, for Use in Ultramicroscopy Ultramicrosc.
5, 67–70. An enjoyable and informative diversion. Includes definitions of the Glaeser and the Scherzer
units (very non-SI).
Vlada ´r, AE, Postek, MT, and Davilla, SD 1995 Is Your Scanning Electron Microscope Hi-Fi? Scanning 17,
287–295. Looks at the SEM as a hi-fi instrument.
DELOCALIZATION
Coene, W and Janssen, AJEM 1992 in Signal and Image Processing in Microscopy and Microanalysis ,
Scanning Microscopy Supplement 6(Ed. PW Hawkes), p. 379, SEM inc. O’Hare IL.
Lichte, H 1991 Optimum Focus for Taking Electron Holograms Ultramicrosc. 38, 13–22.
INFORMATION LIMIT AND INFORMATION THEORY
Van Dyck, D 1992 in Electron Microscopy in Materials Science , p 193, World Scientific, River Edge New Jersey.
Gives more detail on the derivation of equations 28.19 and 28.55 and on information theory for the TEM.
Van Dyck, D and De Jong, AF 1992 Ultimate Resolution and Information in Electron Microscopy: General
Principles Ultramicrosc., 47266–281. On the information limit—part 1.
de Jong, AF and Van Dyck, D 1993 Ultimate Resolution and Information in Electron Microscopy. II. The
Information Limit of Transmission Electron Microscopes Ultramicrosc. 49, 66–80. On the information
limit—part 2.
Shannon, CE and Weaver, W 1964 The Mathematical Theory of Communication , University of Illinois
Press Urbana IL. Early text on information theory.
MORE THEORY
Cowley, JM 1992 in Electron Diffraction Techniques 1, (Ed. JM Cowley), p. 1, IUCr. Oxford Science
Publication. More extensive discussion of equations 28.20 and 28.21.
Cowley, JM 1995 Diffraction Physics , 3rd edition, North-Holland, Amsterdam.
CHAPTER SUMMARY .................................................................................................................................................................................... 507
www .Iran -mavad .com  
ﻣﺮﺟﻊ ﺩﺍﻧﺸﺠﻮﻳﺎﻥ ﻭ ﻣﻬﻨﺪﺳﻴﻦ ﻣﻮﺍﺩ
Fejes, PL 1977 Approximations for the Calculation of High-Resolution Electron-Microscope Images of Thin
Films Acta Cryst. A33, 109–113.
Hall, CE 1983 Introduction to Electron Microscopy , Krieger New York. An early clear discussion of other
lens aberrations.
Hashimoto H and Endoh H 1978 in Electron Diffraction 1927–1977 , (Eds. PJ Dobson, JB Pendry and
CJ Humphreys), p. 188, IoP, Bristol. The aberration-free focus paper.
Otten, MT and Coene, WMJ 1993 High-Resolution Imaging on a Field Emission TEM Ultramicrosc. 48,
77–91. Some practical difficulties, including the use of the wobbler, when using FEGs.
Rose, H 1990 Outline of a Spherically Corrected Semiaplanatic Medium-Voltage Transmission Electron
Microscope Optik 85, 19–24. One of two early articles by the father of today’s aberration correctors.
Rose, H 1991 in High Resolution Electron Microscopy: Fundamentals and Applications . (Eds. J. Heydenreich
and W Neumann), p. 6, Institut fu ¨r Festk ¨orperphysik und Elektronmikroskopie, Halle/Salle, Germany.
Thon, F 1975 in Electron Microscopy in Materials Science , (Ed. U Valdre `) p. 570, Academic Press New York.
MATERIALS APPLICATIONS
Amelinckx, S, Milat, O and Van Tendeloo, G 1993 Selective Imaging of Sublattices in Complex Structures
Ultramicrosc. 51, 90–108.
Bailey, SJ 1977 Report of the International Mineralogical Association (IMA)-International Union of
Crystallography (IUCr) Joint Committee on Nomenclature Acta Cryst. A33, 681–684. Definitions of
polytypes, polytypoids, etc.
Butler, EP and Thomas, G 1970 Structure and Properties of Spinodally Decomposed Cu-Ni-Fe Alloys Acta
Met. 18, 347–365. Classic study of DPs from spinodal decomposition.
Carter, CB, Elgat, Z and Shaw, TM 1986 Twin Boundaries Parallel to the Common-{ 111}Plane in Spinel
Phil. Mag. A55, 1–19. Early study of spinel showing that you don’t always need the highest resolution.
See also p21–38.
Nissen H-U, and Beeli, C 1991 in High Resolution Electron Microscopy: Fundamentals and Applications ,
(Eds. J Heydenreich and W Neumann) p. 272, Institut fu ¨r Festk ¨orperphysik und Elektronmikroskopie
Halle/Salle Germany. HRTEM from quasicrystals (Figure 28.22).
Parsons, JR, Johnson, HM, Hoelke, CW and Hosbons, RR 1973 Imaging of Uranium Atoms with the
Electron Microscope by Phase Contrast Phil. Mag. 29, 1359–1368. Individual Pt atoms in 1973!
Rasmussen, DR, Summerfelt, SR, McKernan, S and Carter, CB 1995 Imaging Small Spinel Particles in an
NiO Matrix J. Microsc. 179, 77–89.
Van Landuyt, J, Van Tendeloo, G and Amelinckx, S 1991 in High Resolution Electron Microscopy: Funda-
mentals and Applications, (Eds. J Heydenreich and W Neumann), p. 254, Institut fu ¨r Festk ¨orperphysik
und Elektronmikroskopie Halle/Salle Germany.
THE COMPANION TEXT
The companion text includes a complete chapter by Van Aert and Van Dyck on direct imaging methods for
HRTEM. Aberrations are discussed by Kruit (on lenses) and Haider (on aberration correction). Since
HRTEM is changing rapidly, the companion text is our way of keeping more current.
SELF-ASSESSMENT QUESTIONS
Q28.1 If f(r) describes the specimen function and g(r) describes the image, write down the relationship between
the two.
Q28.2 The function h(r) is given two names in the text, state the two names and explain why each is used.
Q28.3 Describe in 30 words or less how a TEM is like a radio.
Q28.4 H(u) is described as a product of three or more terms. What are they and why do we use the product?
Q28.5 Write down an expression for w(u).
Q28.6 Justify the definition of the term ‘overfocus.’Q28.7 In the weak-phase object approximation, the electrons experience a phase change in passing through a
sample thickness dz. Write down an expression for the phase shift.
Q28.8 Write down Cowley’s expression for the transfer function of a weak-phase object with absorption.
Q28.9 Give a numerical value for the maximum thickness for Ti
2Nb10O27in the WPOA.
Q28.10 Write down an expression defining T(u), the objective lens transfer function.
Q28.11 What is the problem with using the term ‘contrast transfer function’ in TEM?
Q28.12 A point in the specimen is imaged as a disk of radius d(y) in the image. Write down an expression for d(y)
and use it to deduce an expression for w(u).
Q28.13 Sketch the graph of T(u) versus uwith and without Cc.
Q28.14 Write down an equation for Scherzer defocus and explain the sign of Df.
508 ........................................................................................................................................................................... H IGH-RESOLUTION TEM
www .Iran -mavad .com  
ﻣﺮﺟﻊ ﺩﺍﻧﺸﺠﻮﻳﺎﻥ ﻭ ﻣﻬﻨﺪﺳﻴﻦ ﻣﻮﺍﺩ
Q28.15 Write down an expression for uSchand hence write an equation for rSch.
Q28.16 What is coma-free alignment?
Q28.17 What is the special feature of the Rose corrector?
Q28.18 What is image delocalization and why is it so important in an FEG TEM?
Q28.19 Atoms were seen in /C241972. How can this be true if the resolution of the TEM used was only 0.33 nm?
Q28.20 Can we image incommensurate structures by HRTEM? Explain and justify your answer.
TEXT-RELATED QUESTIONS
T28.1 Explain fully why the WPOA is only valid if the specimen thickness is <0.6 nm for Ti 2Nb10O27.
T28.2 Explain fully the connection between equations 28.29 and 28.34.T28.3 In Section 28.7, we say ‘‘and wis –120 8.’’ Why do we say this?
T28.4 Explain why it is important that the TEM is a linear system.T28.5 Choose two TEMs, one 100 kV from 1970 and the other 300 kV from 2008. Plot wfor each using equation
28.34 and Excel (or similar).
T28.6 Consider a group of TEMs with C
s= 3, 2.8, 2.6, ...,0.6 mm (or just one with variable Cs) operating at
200 kV. Plot the values for the resolution at Scherzer defocus.
T28.7 By delving into the literature, explain how equations 28.43 and 28.44 were deduced.
T28.8 Using equation 28.47 construct a table for d, varying DE from 0.1 to 1.0 eV in increments of 0.1 eV for
TEMs operating at 100, 200, and 300 kV.
T28.9 Discuss (using the literature) why we write Es(u) as shown in equation 28.53.
CHAPTER SUMMARY .................................................................................................................................................................................... 509
www .Iran -mavad .com  
ﻣﺮﺟﻊ ﺩﺍﻧﺸﺠﻮﻳﺎﻥ ﻭ ﻣﻬﻨﺪﺳﻴﻦ ﻣﻮﺍﺩ
29
Other Imaging Techniques
CHAPTER PREVIEW
Much of what we’ve discussed in the preceding imaging chapters is what we might call ‘classical’
TEM imaging. It began with BF and DF techniques and quickly expanded to include manybeams. Diffraction contrast, phase contrast, and to a lesser extent, mass-thickness contrast are
the mechanisms we use to characterize our specim ens. We control the contrast by inserting the
objective aperture, or a STEM detector, and excl uding or collecting electrons that have been
scattered by the different processes. However, there are variations to the standard ways inwhich we can extract more information from a TEM image; in this chapter, we’ll present a brief
overview of some of them. Most of these operational modes that we’ll discuss here are some-
what esoteric and have rather specialized applications. Nevertheless, you should know thatthey exist because they may be just what you need to solve your particular problem. There’s noimportance to the order in which we go through the various modes, but we’ll cover modifica-
tions to conventional parallel-beam TEM ima ging as well as those techniques that require
STEM and use some of the electron detectors we discussed in Chapter 7. It turns out, however,
that the various procedures are often feasible in either TEM or STEM mode.
This is a bit of a potpourri of a chapter but the techniques are not, to our knowledge,
gathered together in any other text. The descriptions will, of necessity, be brief but we’ll
reference suitable source material so you can follow up if you really want to try the
technique for yourself.
29.1 STEREO MICROSCOPY
AND TOMOGRAPHY
This section is an excellent example of why we’ve
included this catch-all chapter. In the first edition ofthis textbook, stereo microscopy was an old techniqueonly used by biologists and tomography was used in an
MRI. Now tomography fills an entire chapter in the
companion text. The principle is, of course, the sameas stereo microscopy: record images from more than
one direction to give a 3D view of the sample.
You’ve have realized by now that any TEM or
STEM image is a two-dimensional projection of a 3D
specimen and this is a fundamental limitation. Some-times we can discern differences in diffraction-contrastimages of certain defects, depending on whether the
defect is intersecting the top or the bottom of the foil,
but generally we lose the depth dimension. To regainthis depth information we use stereo microscopy, but
only for features showing mass-thickness or diffraction
contrast. We cannot use stereo for phase-contrastimaging because the essential experimental step, tiltingthe specimen, changes the phase contrast and theprojected potential of the specimen. So any stereoeffect in the image is lost. You may need stereo micro-
scopy if, for example, you want to know whether pre-
cipitates have formed on your specimen surface rather
than in the interior, or if you want to see how disloca-tions are interacting with each other.
Stereo imaging works because your brain gauges
depth by simultaneously interpreting signals fromboth your eyes, which view the same scene fromslightly different angles (about 5 8), giving a parallax
shift. So in the TEM, if you take two pictures of the
same area but tilted a few degrees relative to each
other, then present the two images simultaneously toyour brain using a stereo viewer, you’ll see a singleimage in which the different depths of the features are
apparent. In fact, some people are able to see the
stereo effect without the aid of a viewer and somepeople are incapable of discerning the stereo effectat all.
To see in stereo, the two images should be separated
by/C2460 mm, but in practice it’s often sufficient just to
move the pictures relative to each other until your eyeand brain seize on the effect.
29.1 S TEREO MICROSCOPY AND TOMOGRAPHY .................................................................................................................................. 511
www .Iran -mavad .com  
ﻣﺮﺟﻊ ﺩﺍﻧﺸﺠﻮﻳﺎﻥ ﻭ ﻣﻬﻨﺪﺳﻴﻦ ﻣﻮﺍﺩ
A couple of points are worth noting before we
describe the method. First, if the features you want to
observe show diffraction contrast, then the only way tomaintain contrast is to tilt along a Kikuchi band, keep-ing both gandsfixed; so tilt while looking at the DP.
This procedure almost invariably requires a double-tiltstage and may be difficult, or impossible, if your speci-men is heavily deformed. If you just want to measurethe foil thickness, any tilt is sufficient and contrast does
not have to be maintained. Second, if you want to be
pedantic, there is a right way and a wrong way to viewthe stereo images. You have to present the images inthe same way that your eyes would see a scene, that is,the two images have to be correctly positioned, other-
wise the brain will interp ret depth the wrong way
round. If you are trying to perceive the true surface
topography (such as with SE images) using SEM orSTEM images, then the choice of which image goesinto the left eye and which into the right is crucial.
(See any SEM text, such as that by Goldstein et al.,
for more details on stereo viewing.) Of course, forT E Mi m a g e st h i sd i f f e r e n c ei si r r e l e v a n t .T E Ma p p l i -cations are reviewed by Hudson and a whole set ofrelated papers appears in that same issue of Journal of
Microscopy.
So if you want to take a stereo pair, follow these
steps
&Select the region of interest, making sure that the
specimen is eucentric.
&Record an image (BF, DF, or WBDF, it doesn’tmatter, although usually the BF image is used).
&Tilt the specimen by at least 5 8(much higher tilts
give a larger parallax shift but it’s more difficult
to keep the focus and the diffraction contrast
constant).
&Ensure that the whole field of view didn’t movewhile you tilted. If it did, translate it back to itsoriginal position (using the beam stop as a pointof reference if you wish). All features in the imagewill be shifted slightly relative to each other: it isthis parallax shift which your brain interprets in
stereo.
&If the area is now out of focus (it will be if you had to
use the second, non-eucentric, tilt axis), refocus usingthe specimen-height (z) control ; otherwise you’ll
change your image magnification. Obviously, com-
puterized stages will help in this respect.
&Record another image.
&Develop or display the images and observe them
under a stereo viewer.
Figure 29.1 shows a pair of BF images showing
precipitates. If the images are correctly spaced and
you look through a stereo viewer then you should be
able to see the relative depth of the precipitates. You
can purchase cheap cardboard stereo viewers throughany EM supplier. Although a proper stereo viewer isan expensive optical tool, you can use it to calculate
the relative depth ( Dh) of a feature in a stereo pair,
since
Dh¼
Dp
2Msinf
2(29:1)
where Dpis the parallax shift between the same feature
in the two images tilted by fat a magnification M.B e
careful how you define fbecause some microscopists
define the tilt angle as /C6f, in which case sin f/2 becomes
sinf. For true depth determination you need to deposit
some recognizable feature on the surface, such as goldislands, but that is not usually important in TEM
images and relative depth is often sufficient. If youneed quantitative stereo measurements, you can eitherlearn about the field of stereology, which is an old
established discipline or you can learn the tomography
technique.
We will discuss electron tomography in the compan-
ion text. This is a very large topic and an emergingactivity in TEM. It has been l imited until recently by
the need for fast computers and large amounts ofmemory, and specimen holders that allow you to tiltthe specimen through nearly the full 360 8. Obviously,
disk specimens are not ideal for such tilting experi-
ments. The principle involved is just as we’ve described
for stereo, but we use about 100 times as many imagesand a computer is essential to analyze and view the
results.
29.2 21
2D MICROSCOPY
This is an example of imaginative terminology in the
TEM field. If there are diffraction spots in the SADPwhich are too close together to give separate DF images,center the objective aperture around them all. Then,
if you view two DF images taken at different focus set-
tings through a stereo viewer, you see features at differentapparent depths. However, you’re using a pseudo-stereo
technique because the ‘depth’ difference is due to a differenceSTEREO RULES
You have to make sure that the field of view, the
contrast, and the magnification in each of the twoimages are the same.
2D TOMOGRAPHY
The stereo technique of the future: the data is processedby a computer, not by your brain.
512 .................................................................................................................................................................. O THER IMAGING TECHNIQUES
www .Iran -mavad .com  
ﻣﺮﺟﻊ ﺩﺍﻧﺸﺠﻮﻳﺎﻥ ﻭ ﻣﻬﻨﺪﺳﻴﻦ ﻣﻮﺍﺩ
ing, not a true depth difference at all: hence the term 21
2Do r
‘not quite 3D.’ The technique is also known by the rather
more staid name of ‘through-focus DF.’
Bell developed a simple theory explaining how a
change in focus Dfintroduces a parallax shift in the
image, y.
y¼MDflg (29:2)
Dy12¼Dflg12 (29:3)
where Mis the magnification, lis the electron wavelength,
andgis the diffraction vector. So, as you change focus, the
parts of the image coming from different diffracted beams
shift relative to each other by an amount, MDy12.
The term g12(¼g1–g2) is the vector between the
spots arising from features 1 and 2. It is this parallax
shift which introduces a stereo effect in the same manneras one introduced through tilting.
When would you need to use such a technique? Well,
if you’re dealing with a multiphase specimen in whichmany of the phases have similar structures and/or lattice
parameters, then there would be many closely spaced
diffraction spots. In these circumstances, if you succeedin separating the spots with a small objective aperture,the selected spot will undoubtedly be very close to theaperture and the image will display serious aberrations.It’s more likely you will be unable to select only one spotin the aperture.
You must start by setting up a CDF imaging config-
uration, but one in which several diffraction maxima arecontained within the objective aperture. In the normalCDF image, therefore, all the parts of the specimendiffracting into the several spots will appear bright.However, if you take two images at different defocusconditions, the features diffracting into different spotswill shift by slightly different amounts given by equation29.3. This relative shift between the two images is per-ceived by your brain as a relative depth difference whenyou view the images simultaneously through a stereoviewer. You might argue that your images are going tobe out of focus, and strictly speaking you’re right, but
remember that in the TEM there’s a large depth of field
(see Section 6.7) and it’s easy to keep both images rea-sonably in focus over quite a range of objective lensexcitation, so long as the magnification isn’t too high.The greater the change in the objective lens current, thebetter the ability to resolve similarly diffracting features,so this process works better at lower magnificationswhere the depth of field is greater.
FIGURE 29.1. A stereo pair of spinel precipitates in (and on) a NiO-Cr 2O3specimen which, when combined, show the relative depth of the precipitates.
You can see the small parallax shift between the two images. Note also the mixture of mass-thickness and diffraction contrast.
29.2 21
2DM ICROSCOPY ............................................................................................................................................................................... 513
www .Iran -mavad .com  
ﻣﺮﺟﻊ ﺩﺍﻧﺸﺠﻮﻳﺎﻥ ﻭ ﻣﻬﻨﺪﺳﻴﻦ ﻣﻮﺍﺩ
So the experimental steps are as follows
&Select the area of interest making sure the specimen
is eucentric.
&Tilt the beam so that the several diffraction spots
cluster around the optic axis; center the objectiveaperture around this group of spots.
&Return to image mode and underfocus the objective
lens until you see the clarity of the image begin todegrade; then overfocus one click back to maintainfocus.
&Record an image.
&Overfocus the objective lens until the image begins to
lose clarity again, then underfocus back one click.
&Record another image.
&Develop or display the images and view them in astereo viewer.
Figure 29.2 shows a pair of CDF images taken under
these conditions. The DP, as you can see, has many
closely spaced spots. This example and many more aregiven in a well-illustrated review by Sinclair et al. If you
look at the images through a stereo viewer, different
bright regions will appear at different ‘heights.’ If youread the review, you’ll find that it is quite easy to deter-
mine which features in the image are responsible for
which diffraction spot.
29.3 MAGNETIC SPECIMENS
If you happen to be looking at a magnetic material, thenthis can cause major problems for both you and the
TEM and you might want to switch to studying alumi-
num. However, if you’re patient and want a challengingtask, then you can learn to correct for the magneticdisturbance introduced by the specimen. You can also
get more information by making use of the interactionof the electron beam with the magnetic field of the speci-
men. The use of TEM to study magnetic effects has seena resurgence since the discovery of high- T
csupercon-
ductors, and the interest in magnetic recording mediacapable of storing a high density of information.
First, we’ll look at how to get the best images from
your magnetic specimen and then we’ll describe a couple
of specialized imaging techniques that allow you to seeeither the domains or the domain walls, which are rele-vant to both ferromagnetic and ferroelectric materials.This topic will be extended in the companion text.
29.3.A The Magnetic Correction
If your specimen is magnetic, its magnetic field will
deviate the electron beam as it passes through and
then the electrons that you use to form images will notbe on the optic axis. All your images will be severelyaberrated and shift when you try to focus them. You canminimize these effects as we’ll now describe.
The most important step is to make the magnetic
part of your specimen as thin and small as possible to
reduce its total magnetic field strength.
However, small flake specimens are more easily
pulled out from between support grids when you put
the specimen into the objective lens. So, make sure yourfoil is well clamped into the specimen holder and useoyster grids for thin flakes with conducting glue if pos-
sible. Insert the holder into the lens with the objective
lens strength as low as possible; look at the currentrunning through the lens and minimize it. Ideally, youwill use a TEM that has been optimized for the task.
(A) (B) (C)
FIGURE 29.2. (A) SAD pattern of retained austenite and carbide precipitates in steel. (B, C) Stereo pair showing 21
2D effect in which the relative depth of
austenite and carbide is related to the position of their diffraction spots in the objective aperture.
MAGNETIC DISKS
You should not use self-supporting magnetic disk
specimens if you can avoid doing so.
514 .................................................................................................................................................................. O THER IMAGING TECHNIQUES
www .Iran -mavad .com  
ﻣﺮﺟﻊ ﺩﺍﻧﺸﺠﻮﻳﺎﻥ ﻭ ﻣﻬﻨﺪﺳﻴﻦ ﻣﻮﺍﺩ
Such a TEM may, for example, have a modified objec-
tive lens. Notice that none of the images shown in thissection are HRTEM.
You’ll find it very difficult to set a magnetic speci-
men to the eucentric height because, as you tilt itthrough the 0 8position, the specimen tends to rotate,
or it is pulled out of the holder (if you’re unlucky) or itshifts slightly in height and position. If you lose the
specimen, the column must be split and the lost speci-
men retrieved, otherwise you may introduce a fixed,non-correctible, astigmatism into the microscope. Inthe extreme, you may end up with your specimen welded
to the polepiece, which gets to be quite expensive. It is
better to incur the wrath of your technical support staffwhen the objective polepiece is still undamaged.
So when you have found a general area of interest,
set up the eucentric height by tilting the specimen, tak-
ing care notto tilt through 0 8; keep the tilt range to one
side of zero. When the eucentricity is reasonable (and it
rarely gets perfect for magnetic materials), focus andcenter a recognizable feature on the screen, remove the
objective diaphragm, then carry out the following steps
&Underfocus C2 and the objective lens by one coarse
step. The feature should move off center. If you loseillumination you haven’t underfocused C2 enough.
&Return the feature to the screen center using the DFbeam tilt potentiometers. This brings the imagingbeam onto the optic axis.
&Refocus the image, recondense the beam, and if thefeature shifts, recenter it with the stage translators.
&Repeat the procedure for objective lens overfocus,until the feature stays centered as the objective lens ismoved through focus
I fy o ut h e ng ot ot h eD P ,y o u ’ l ls e et h a tt h e0 0 0
beam should now be on axis and you can put the
objective diaphragm back in again and check the
astigmatism. However (and here’s the catch), if youtilt or traverse the specime n, then you will have to re-
do the whole correction since the magnetic field will
change as you move the specimen relative to the beam.
You’ll rapidly get accomplished at this procedure ifyou practice for a while. Now, if you want to do CDFimaging at the same time as doing the magnetic cor-
rection, then you need an extra set of external DF
controls, which may be an option or may be builtinto your microscope. Then you center the imagefeature with one set of potentiometers and tilt in therequired hklmaximum with the other set. Figure 29.3
shows the image of a magnetic specimen before and
after the magnetic correcti on. It is more difficult to
image magnetic specimens in STEM mode, because
the scanning beam may inte ract differently with dif-
ferent areas of the specimen and so the image quality
will be variable.
29.3.B Lorentz Microscopy
When you’ve corrected for the magnetic field intro-
duced by the specimen, you can image the magnetic
domains if they’re on the right scale to see in the micro-
scope. This is a form of phase-contrast microscopywhich we saw back in Chapter 23. The general term
for this kind of imaging is called Lorentz microscopy
and it comes with two options, and a special lens.
(A)
(B)
FIGURE 29.3. The effect of the magnetic correction on the quality of the
image of an Fe-Ni meteorite: (A) before magnetic correction, (B) after
magnetic correction.MAGNETIC MATERIAL
If you lose any specimen, or part of a specimen, in the
TEM it is essential that you stop work and get help; ifthe specimen is magnetic this is doubly essential—and you can be identified if you don’t get help!
29.3 M AGNETIC SPECIMENS .................................................................................................................................................................... 515
www .Iran -mavad .com  
ﻣﺮﺟﻊ ﺩﺍﻧﺸﺠﻮﻳﺎﻥ ﻭ ﻣﻬﻨﺪﺳﻴﻦ ﻣﻮﺍﺩ
Foucault Images : If there are several domains in the
illuminated area, the electron beam will be deviated in
different ways by different domains. This will result in a
splitting of the diffraction spot, as shown in Figure29.4A. It is useful to know immediately that thedirection of magnetization is normal to the direction
of spot splitting (the effect of the Lorentz force). You
can then take a BF image using either of the split 000
reflections. If you use all the spots, you can just see the
domain walls (Figure 29.4B). The domains bendingelectrons into the chosen spot will then appear bright
and the other domains will appear darker, as in Figure
29.4C. These images of the like domains are called
Foucault images (perhaps after the French inventor of
the pendulum used to demonstrate the earth’s rotation)for reasons unknown to the authors. It is possible to see
an analogous effect in STEM images if you use a detec-
tor that is cut into electrically isolated segments so
different portions (usually halves or quadrants) pick
up electrons coming through different domains. In
STEM you can also add, subtract, or divide the various
signals, as shown in Figure 29.5, because you are pickingup each signal digitally. However, the intensity in Fou-
cault images cannot be related quantitatively to the
magnetic induction, so their only use is to give a rapid
estimate of the domain size.
Fresnel Images :T h i so p t i o na l l o w sy o ut os e et h e
domain walls rather than the domains. As we discussedin Chapter 23, Fresnel imaging is named for another
famous Frenchman whose TEM images would never bein focus. If you over- or underfocus the objective lens,
then the electrons coming through different domains will
produce images in which the walls appear as bright orTHE LENSES
The objective lens produces a magnetic field around
the sample. A Lorentz lens replaces the objective lens:it gives a lower magnification and is farther from thesample.Lorentz? Because we use the Lorentz force.
(A)
(B)
(C) (D)
FIGURE 29.4. (A) Splitting of the 200 spot from Ni 3Mn due to the
presence of magnetic domains. (B) Image taken from all of the split
spots in (A) showing the four domains which scattered electrons into the
various spots. (C, D) Foucault images of domains in Co formed by
displacing the objective aperture to select one of the two split spots asshown in the insets.
(A)
(D)(B)
(E) (F)(C)
FIGURE 29.5. The use of a quadrant detector in STEM to differentiate
regions of different magnetic induction in pure Fe. (A) The BF imagefrom all four quadrants is shown schematically in (B). (C–F) Imagesformed by different quadrant combinations. Regions showing the same
intensity are regions of like magnetic induction.
516 .................................................................................................................................................................. O THER IMAGING TECHNIQUES
www .Iran -mavad .com  
ﻣﺮﺟﻊ ﺩﺍﻧﺸﺠﻮﻳﺎﻥ ﻭ ﻣﻬﻨﺪﺳﻴﻦ ﻣﻮﺍﺩ
dark lines, which reverse contrast as you go through
focus, as in Figure 29.6. The contrast depends on whetherthe electrons going through the domains on either side ofthe wall were deflected toward or away from each other,as shown schematically in Figure 23.16A. From suchimages you can work out whether you’re looking atBloch walls, Ne ´el walls, or cross-tie walls. Figure 29.7
explains why this technique is so important.
In an FEG TEM, the highly coherent source means
that coherent Fresnel and Foucault (CF) imaging ispossible. These techniques give quantitative measure-ments of the magnetic induction.
If you want to do Lorentz microscopy, you have to
decrease the field strength of your objective lens, whichwill otherwise dominate the internal field and thus con-
trol the domain size in the specimen. So, you either switch
off the objective lens and use the intermediate lens forfocusing, or use a specially designed low-field lens. TEMmanufacturers offer appropriate objective lenses for Lor-entz microscopy and it can also be done in STEM.
In addition to imaging the domains and the walls,
you can also image the flux lines in the specimen if youevaporate Fe on the surface, just as you use Fe filings to
delineate flux lines around a bar magnet. If you heat the
specimen in situ, then the spot splitting decreases line-
arly to become zero at the Curie temperature.
29.4 CHEMICALLY SENSITIVE IMAGES
In Section 16.7, we showed that in many materials the
structure factor, F, for some reflections was sensitive to
the difference between the atomic-scattering amplitudesof the constituents. If we form a DF image using such a
reflection, it will, in principle, be sensitive to changes inthe composition of the material. The material systemswhich have been studied most extensively are related toGaAs and the other III–V compound semiconductors.There is great interest in partially replacing either thegroup III element or the group V element locally toproduce superlattices and quantum wells, as illustratedin Figure 29.8. The contrast in the DF images will bebrighter in thin specimens when the difference in the twoatomic-scattering amplitudes is large. Therefore, layersof Al
xGa1-xAs appear brighter than the surrounding
GaAs matrix.
This imaging technique can, in principle, be applied
to many different materials; it is the same, in principle,as the use of superlattice reflections to image ordered
regions (see Figures 16.5 and 16.6). We will use the same
information when discussing quantitative chemical lat-tice imaging in Section 31.11; we also use this effectwhen studying site location by ALCHEMI (see Section35.9). In practice, it is often important to know howabruptly the composition changes, since this interfaceaffects the properties of the material, so you may beinterested in the change in contrast which occurs exactlyat the interface. However, you should keep in mind ourdiscussion (Section 24.10) of surface relaxations in thethin specimen which can influence any diffraction-con-trast images.
29.5 IMAGING WITH DIFFUSELY
SCATTERED ELECTRONS
This is just a variation on the theme of normal DF
imaging. If your specimen contains non-crystallineregions which scatter electrons into a different regionof reciprocal space away from the diffracted beams,then the non-crystalline regions can be seen in strongcontrast. To do this, you perform a DF operation withthe objective aperture away from any strong diffractionspots but at a position to intercept a fraction of thediffuse scatter. For example, in silicate glasses the dif-
fuse scatter peaks radially at 3–4 nm
/C01. As shown in
Figure 29.9, a DF image reveals the amorphous regions
with high contrast at grain boundary in a ceramicbicrystal. However, you must be very careful wheninterpreting such images, as shown by Kouh et al.
Diffuse scatter can also arise from short-range
ordering in the specimen due either to microdomainsof ordered nuclei or local regions of increased orderanalogous to spinoidal decomposition. These regionsproduce diffuse intensity maxima at positions that willeventually correspond to a superlattice spot when theshort-range order has developed to long-range order(Cowley 1973a,b). A DF image from the diffuse scatterwill reveal the short-range ordered regions as diffuse
(A) (B) (C)
(D) (E)
FIGURE 29.6. (A) In-focus image showing no magnetic contrast. (B, C)
Fresnel-defocus images showing the magnetic domain walls which image
as bright and dark lines and increase in width with defocus. (D) Under-
focus and (E) overfocus images showing reversal of domain-wall contrast.
29.5 I MAGING WITH DIFFUSELY SCATTERED ELECTRONS ............................................................................................................... 517
www .Iran -mavad .com  
ﻣﺮﺟﻊ ﺩﺍﻧﺸﺠﻮﻳﺎﻥ ﻭ ﻣﻬﻨﺪﺳﻴﻦ ﻣﻮﺍﺩ
(A)
(B) (C)
FIGURE 29.7. (A) Fresnel image of Co 84Cr10Ta6/Cr film on a smooth NiP/Al substrate used for magnetic data storage, imaged in the bits-written
magnetic state. (B) Fresnel image at higher magnification. (C) Schematic of magnetic ripples at the track edges. The bits were in alternating direction of
magnetization along the tracks in the circumferential direction of the hard disk, while the inter-track regions had remnant magnetization in the radialdirection, perpendicular to that within the bits.
518 .................................................................................................................................................................. O THER IMAGING TECHNIQUES
www .Iran -mavad .com  
ﻣﺮﺟﻊ ﺩﺍﻧﺸﺠﻮﻳﺎﻥ ﻭ ﻣﻬﻨﺪﺳﻴﻦ ﻣﻮﺍﺩ
intensity maxima. Remember that we saw similar con-
trast effects, but in the DPs, of short-range ordered
materials in Figure 17.11.
The practical suggestion in either of these cases for a
modern TEM is to use a displaced aperture approach
rather than translating the beam.
29.6 SURFACE IMAGING
We can obtain surface information in the TEM in a
variety of ways. We can do reflection electron micro-scopy (REM), or use a technique called ‘topographiccontrast.’ We can also form an SE image in an SEM orSTEM, as we describe later in the chapter. We’ve alreadymentioned profile imaging by HRTEM in Section 28.16.
29.6.A Reflection Electron Microscopy
Reflection electron microscopy (REM) of surfacesrequires that you mount your specimen in the holderso the beam hits at a glancing angle, as shown in Figure
29.10A. Since the electrons are scattered from the sur-face, your specimen doesn’t need to be thinned. Theimage is foreshortened by an amount which depends
on the reflection used. Different parts of the specimen
will be focused at different positions behind the lens.Once you have chosen an image plane, you can move the
specimen in the z-direction to focus different regions of
