Repository: Ketankham/chatbot-meta-books

File: callister-book.txt (part 48 of 65)
assuming that the Mn2+ addition does not change the unit cell edge length (0.839 nm). Thus,
 nB=Msa3
𝜇B
  =(5.25 ×105 A∕m)(0.839 ×10−9 m)3∕unit cell
9.27 ×10−24 A·m2∕Bohr magneton
 =33.45 Bohr magnetons ∕unit cell
If we let x  represent the fraction of Mn2+ that substitute for Fe2+, then the remaining unsubsti-
tuted Fe2+ fraction is equal to (1 − x). Furthermore, inasmuch as there are 8 divalent ions per 
unit cell, we may write the following expression:
8[5x+4(1−x)]=33.45
which leads to x = 0.181. Thus, if 18.1 at% of the Fe2+ in Fe3O4 are replaced with Mn2+, the 
saturation magnetization will be increased to 5.25 × 105 A/m.
726  •   Chapter 20  /  Magnetic Properties
Temperature can also influence the magnetic characteristics of materials. Recall that 
raising the temperature of a solid increases the magnitude of the thermal vibrations of atoms. The atomic magnetic moments are free to rotate; hence, with rising temperature, the increased thermal motion of the atoms tends to randomize the directions of any mo-ments that may be aligned. For ferromagnetic, antiferromagnetic, and ferrimagnetic materials, the atomic thermal motions counteract the coupling forces between the adjacent atomic dipole moments, causing some dipole misalignment, regardless of whether an external field is present. This results in a decrease in the saturation magnetization for both ferro- and ferrimagnets. The saturation magnetization is a maximum at 0 K, at which temperature the thermal vibrations are at a minimum. With increasing temperature, the saturation magnetization decreases gradually and then abruptly drops to zero at what is called the 
Curie temperature T
c. The magnetization–temperature behavior for iron and Fe3O4 
is represented in Figure 20.10. At Tc, the mutual spin-coupling forces are completely 
destroyed, such that for temperatures above Tc, both ferro- and ferrimagnetic materials 
are paramagnetic. The magnitude of the Curie temperature varies from material to ma-terial; for example, for iron, cobalt, nickel, and Fe
3O4, the respective values are 768 °C, 
1120 °C, 335 °C, and 585 °C.
 Antiferromagnetism is also affected by temperature; this behavior vanishes at what is called the Néel temperature. At temperatures above this point, antiferromagnetic ma-terials also become paramagnetic.Curie temperature20.6  THE INFLUENCE OF TEMPERATURE ON 
MAGNETIC BEHAVIOR
Figure 20.10  Plot of saturation magnetiza-
tion as a function of temperature for iron and 
Fe3O4.
(Adapted from J. Smit and H. P. J. Wijn, Ferrites. 
Copyright © 1959 by N. V. Philips Gloeilampen-fabrieken, Eindhoven (Holland). Reprinted by permission.)
Temperature (°C)Temperature (°F)Saturation magnetization, Ms(106 A/m)
Saturation flux density, Bs(gauss)
–200 0 200 400Fe3O4Pure Fe
600 800 100000.51.01.52.0–400 0 400 800 1200 160025,000
20,000
15,000
10,000
5,000
0Concept Check 20.3 Explain why repeatedly dropping a permanent magnet on the fl  oor 
causes it to become demagnetized.
[The answer may be found in all digital versions of the text and/or at www.wiley.com/college/callister  
(Student Companion Site).]
20.7 Domains and Hysteresis  •   727
Any ferro- or ferrimagnetic material at a temperature below Tc is composed of 
small-volume regions in which there is a mutual alignment in the same direction of 
all magnetic dipole moments, as illustrated in Figure 20.11. Such a region is called a domain, and each one is magnetized to its saturation magnetization. Adjacent 
domains are separated by domain boundaries or walls across which the direction of magnetization gradually changes (Figure 20.12). Normally, domains are microscopic in size, and for a polycrystalline specimen, each grain may consist of more than a single domain. Thus, in a macroscopic piece of material, there are a large number of domains, and all may have different magnetization orientations. The magnitude of the M  field for the entire solid is the vector sum of the magnetizations of all the 
domains, each domain contribution being weighted by its volume fraction. For an unmagnetized specimen, the appropriately weighted vector sum of the magnetiza-tions of all the domains is zero. Flux density B and field intensity H are not proportional for ferro- and ferrimag-
nets. If the material is initially unmagnetized, then B varies as a function of H, as shown 
in Figure 20.13. The curve begins at the origin, and as H is increased, the B field begins 
to increase slowly, then more rapidly, finally leveling off and becoming independent of H. This maximum value of B is the saturation flux density B
s, and the correspond-
ing magnetization is the saturation magnetization Ms mentioned previously. Because 
the permeability 𝜇  from Equation 20.2 is the slope of the B-versus-H curve, note from 
Figure 20.13 that the permeability is dependent on H. On occasion, the slope of the 20.7 DOMAINS AND HYSTERESIS
Figure 20.12  The gradual change 
in magnetic dipole orientation across a 
domain wall.
(From W. D. Kingery, H. K. Bowen, and D. R. 
Uhlmann, Introduction to Ceramics, 2nd edi-tion. Copyright © 1976 by John Wiley & Sons, New York. Reprinted by permission of John Wiley & Sons, Inc.)Domain
wallOne domain
Domain wallAnother domain
Figure 20.11  Schematic 
depiction of domains 
in a ferromagnetic or ferrimagnetic material; arrows represent atomic magnetic dipoles. Within each domain, all dipoles are aligned, whereas the direction of alignment varies from one domain to another.Magnetic field strength, HSaturationFlux density, B (or magnetization, M)
H = 0𝜇iH > 0
V
UWXYZ
0Bs (Ms)
Figure 20.13  The B-versus-H behav-
ior for a ferro- or ferrimagnetic material that was initially unmagnetized. Domain configurations during several stages of magnetization are represented. Saturation flux density B
s, magnetization Ms, and initial 
permeability 𝜇i are also indicated.
728  •   Chapter 20  /  Magnetic Properties
B-versus-H curve at H = 0 is specified as a material property, which is termed the initial 
permeability 𝜇i, as indicated in Figure 20.13.
 As an H field is applied, the domains change shape and size by the movement of 
domain boundaries. Schematic domain structures are represented in the insets (labeled 
U through Z) at several points along the B-versus-H curve in Figure 20.13. Initially, the moments of the constituent domains are randomly oriented such that there is no net B 
(or M) field (inset U). As the external field is applied, the domains that are oriented 
in directions favorable to (or nearly aligned with) the applied field grow at the expense of those that are unfavorably oriented (insets V through X). This process continues with increasing field strength until the macroscopic specimen becomes a single domain, which is nearly aligned with the field (inset Y). Saturation is achieved when this domain, by means of rotation, becomes oriented with the H field (inset Z).
 From saturation—point S in Figure 20.14—as the H  field is reduced by reversal of 
field direction, the curve does not retrace its original path. A hysteresis effect is produced 
in which the B  field lags behind the applied H  field, or decreases at a lower rate. At zero 
H field (point R  on the curve), there exists a residual B  field called the remanence, or 
remanent flux density, B
r, the material remains magnetized in the absence of an external 
H field.
 Hysteresis behavior and permanent magnetization may be explained by the motion of domain walls. Upon reversal of the field direction from saturation (point S in Figure 
20.14), the process by which the domain structure changes is reversed. First, there is a rotation of the single domain with the reversed field. Next, domains having magnetic moments aligned with the new field form and grow at the expense of the former do-mains. Critical to this explanation is the resistance to movement of domain walls that occurs in response to the increase of the magnetic field in the opposite direction; this accounts for the lag of B with H, or the hysteresis. When the applied field reaches zero, there is still some net volume fraction of domains oriented in the former direction, which explains the existence of the remanence B
r.
 To reduce the B  field within the specimen to zero (point C on Figure 20.14), an H 
field of magnitude − Hc must be applied in a direction opposite to that of the original 
field; Hc is called the coercivity, or sometimes the coercive force. Upon continuation of 
the applied field in this reverse direction, as indicated in the figure, saturation is ultimately achieved in the opposite sense, corresponding to point S′. A second reversal of the field to 
the point of the initial saturation (point S ) completes the symmetrical hysteresis loop and 
also yields both a negative remanence (− B
r) and a positive coercivity (+ Hc).
 The B-versus-H curve in Figure 20.14 represents a hysteresis loop taken to satura-
tion. It is not necessary to increase the H field to saturation before reversing the field 
direction; in Figure 20.15, loop NP is a hysteresis curve corresponding to less than 
saturation. Furthermore, it is possible to reverse the direction of the field at any point along the curve and generate other hysteresis loops. One such loop is indicated on the saturation curve in Figure 20.15: For loop LM, the H field is reversed to zero. One 
method of demagnetizing a ferro- or ferrimagnet is to repeatedly cycle it in an H field 
that alternates direction and decreases in magnitude.
 At this point, it is instructive to compare the B-versus-H behaviors of paramagnetic, 
diamagnetic, and ferromagnetic/ferrimagnetic materials; such a comparison is shown in Figure 20.16. The linearity of paramagnetic and diamagnetic materials may be noted in the small inset plot, whereas the behavior of a typical ferromagnetic/ferrimagnetic is nonlinear. The rationale for labeling paramagnetics and diamagnetics as nonmagnetic materials is verified by comparing the B scales on the vertical axes of the two plots: At 
an H field strength of 50 A/m, the ferromagnetic/ferrimagnetic materials flux density is 
on the order of 1.5 tesla, whereas for the paramagnetic and diamagnetic materials it is on the order of 5 × 10
−5 tesla.
Photomicrograph 
showing the domain structure of an iron single crystal (arrows indicate directions of magnetization).
hysteresis
remanencecoercivityCourtesy of General Electric Research Laboratory
20.7 Domains and Hysteresis  •   729
Figure 20.16  Comparison of B-versus-H 
behaviors for ferromagnetic/ferrimagnetic and 
diamagnetic/paramagnetic materials (inset plot). Note that extremely small B fields are generated in materials that experience only diamagnetic/paramagnetic behavior, which is why they are considered nonmagnetics.1.5
1
0.5
0
02 5 3 050 25 0Flux density, B (tesla)Ferromagnetic and
ferrimagnetic
Magnetic field strength, H (A/m)1 × 10−4
5 × 10−5
0Diamagnetic and
paramagneticFigure 20.14  Magnetic flux density 
versus the magnetic field strength for a ferromagnetic material that is subjected to forward and reverse saturations (points S and S′). The hysteresis loop is represented 
by the solid curve; the dashed curve indicates the initial magnetization. The remanence B
r and the coercive force Hc 
are also shown.B
0Field removal or
reversal
Initial
magnetizationR
C
–Br–Hc
SʹH +Hc+BrS
B
NM
PHL
Figure 20.15  A hysteresis curve at 
less than saturation (curve NP) within the saturation loop for a ferromagnetic material. The B–H behavior for field reversal at other than saturation is indicated by curve LM.
Concept Check 20.4 Schematically sketch on a single plot the B -versus-H  behavior for a fer-
romagnetic material (a) at 0 K, (b) at a temperature just below its Curie temperature, and (c) at a 
temperature just above its Curie temperature. Briefl  y explain why these curves have different shapes.
Concept Check 20.5 Schematically sketch the hysteresis behavior for a ferromagnet that is 
gradually demagnetized by cycling in an H  fi eld that alternates direction and decreases in magnitude.
[The answers may be found in all digital versions of the text and/or at www.wiley.com/college/callister  
(Student Companion Site).]
730  •   Chapter 20  /  Magnetic Properties
The magnetic hysteresis curves discussed in Section 20.7 have different shapes depending 
on various factors: (1) whether the specimen is a single crystal or polycrystalline; (2) if it is polycrystalline, whether there is any preferred orientation of the grains; (3) the pres-ence of pores or second-phase particles; and (4) other factors such as temperature and, if a mechanical stress is applied, the stress state. For example, the B- (or M-) versus-H curve for a single crystal of a ferromagnetic material depends on its crystallographic orientation relative to the direction of the applied H field. This behavior is demonstrated in Figure 20.17 for single crystals of 
nickel (FCC) and iron (BCC), where the magnetizing field is applied in [100], [110], and [111] crystallographic directions, and in Figure 20.18 for cobalt (HCP) in [0001] and [101
0]/[112 0] directions. This dependence of magnetic behavior on crystallographic 
orientation is termed magnetic (or sometimes magnetocrystalline) anisotropy. For each of these materials, there is one crystallographic direction in which mag-netization is easiest—that is, saturation (of M ) is achieved at the lowest H  field; this is 
termed a direction of easy magnetization. For example, for Ni (Figure 20.17), this direc-tion is [111] inasmuch as saturation occurs at point A; for [110] and [100] orientations, saturation points correspond, respectively, to points B and C. Correspondingly, easy magnetization directions for Fe and Co are [100] and [0001], respectively (Figures 20.17 and 20.18). Conversely, a hard crystallographic direction is that direction for which satu-ration magnetization is most difficult; hard directions for Ni, Fe, and Co are [100], [111], and [101
0]/[112 0].
 As noted in Section 20.7, the insets of Figure 20.13 represent domain configura-tions at various stages along the B- (or M-) versus-H  curve during the magnetization 
of a ferromagnetic/ferrimagnetic material. Here, each of the arrows represents a domain’s direction of easy magnetization; domains whose directions of easy mag-netization are most closely aligned with the H  field grow at the expense of the other 
domains, which shrink (insets V through X). Furthermore, the magnetization of the single domain in inset Y also corresponds to an easy direction. Saturation is achieved as the direction of this domain rotates away from the easy direction into the direction of the applied field (inset Z).20.8 MAGNETIC ANISOTROPY
Figure 20.17  Magnetization curves for single 
crystals of iron and nickel. For both metals, a different 
curve was generated when the magnetic field was ap-plied in each of [100], [110], and [111] crystallographic directions.
(Adapted from K. Honda and S. Kaya, “On the 
Magnetisation of Single Crystals of Iron,” Sci. Rep. Tohoku Univ., 15, 1926, p. 721; and from S. Kaya, “On the Magnetisation of Single Crystals of Nickel,” Sci. Rep. Tohoku Univ., 17, 1928, p. 639.)2.0
1.0
0Magnetization, M (106 A/m)
50,000 40,000 30,000 20,000 10,000 0
Magnetic field strength, H (A/m)[100]
[110]
[111]
[111]
[100][110]Iron
A B C Nickel
20.9 Soft Magnetic Materials  •   731
Figure 20.18  Magnetization curves for single crystals of 
cobalt. The curves were generated when the magnetic field 
was applied in [0001] and [101 0]/[112 0] crystallographic 
directions.
(Adapted from S. Kaya, “On the Magnetisation of Single Crystals of 
Cobalt,” Sci. Rep. Tohoku Univ., 17, 1928, p. 1157.)
Magnetization, M (106 A/m)
Magnetic field strength, H (106 A/m)1.5
1.0
0.5
00 0.2 0.4 0.6 0.8[0001]
[0001]
[1120][1010],
[1010][1120]
Figure 20.19  Schematic magnetization 
curves for soft and hard magnetic materials. 
(From K. M. Ralls, T. H. Courtney, and 
J. Wulff, Introduction to Materials Science and Engineering. Copyright © 1976 by John Wiley & Sons, New York. Reprinted by permission of John Wiley & Sons, Inc.)Hard
Soft
HB
The size and shape of the hysteresis curve for ferro- and ferrimagnetic materials are of 
considerable practical importance. The area within a loop represents a magnetic energy loss per unit volume of material per magnetization–demagnetization cycle; this energy loss is manifested as heat that is generated within the magnetic specimen and is capable of raising its temperature. Both ferro- and ferrimagnetic materials are classified as either soft or hard on the 
basis of their hysteresis characteristics. Soft magnetic materials are used in devices that 
are subjected to alternating magnetic fields and in which energy losses must be low; one familiar example consists of transformer cores. For this reason, the relative area within the hysteresis loop must be small; it is characteristically thin and narrow, as represented in Figure 20.19. Consequently, a soft magnetic material must have a high initial perme-ability and a low coercivity. A material possessing these properties may reach its satura-tion magnetization with a relatively low applied field (i.e., may be easily magnetized and demagnetized) and still have low hysteresis energy losses. The saturation field or magnetization is determined only by the composition of the material. For example, in cubic ferrites, substitution of a divalent metal ion such as Ni
2+ 
for Fe2+ in FeO–Fe2O3 changes the saturation magnetization. However, susceptibility 
and coercivity ( Hc), which also influence the shape of the hysteresis curve, are sensitive 
to structural variables rather than to composition. For example, a low value of coercivity corresponds to the easy movement of domain walls as the magnetic field changes magni-tude and/or direction. Structural defects such as particles of a nonmagnetic phase or voids in the magnetic material tend to restrict the motion of domain walls and thus increase the coercivity. Consequently, a soft magnetic material must be free of such structural defects.soft magnetic 
 material20.9 SOFT MAGNETIC MATERIALS
732  •   Chapter 20  /  Magnetic Properties
An Iron–Silicon Alloy Used in Transformer CoresMATERIALS OF IMPORTANCE 20.1
As mentioned earlier in this section, transformer 
cores require the use of soft magnetic materials, 
which are easily magnetized and demagnetized (and also have relatively high electrical resistivities). One alloy commonly used for this application is the iron–silicon alloy listed in Table 20.5 (97 wt% Fe–3 wt% Si). Single crystals of this alloy are magnet-ically anisotropic, as are also single crystals of iron (as explained previously). Consequently, energy losses of transformers could be minimized if their cores were fabricated from single crystals such that a [100]-type direction [the direction of easy magnetization (Figure 20.17)] is oriented parallel to the direction of an ap-plied magnetic field; this configuration for a trans-former core is represented schematically in Figure 20.20. Unfortunately, single crystals are expensive to prepare, and, thus, this is an economically unpracti-cal situation. A better, more economically attractive alternative—one used commercially—is to fabricate cores from polycrystalline sheets of this alloy that are anisotropic.
Often, the grains in polycrystalline materials are 
oriented randomly, with the result that their proper-ties are isotropic (Section 3.15). However, one way of developing anisotropy in polycrystalline metals is via plastic deformation, for example by rolling (Sec-tion 11.4, Figure 11.9b); rolling is the technique by which sheet transformer cores are fabricated. A flat sheet that has been rolled is said to have a rolling (or 
sheet) texture, or there is a preferred crystallographic 
orientation of the grains. For this type of texture, dur-ing the rolling operation, for most of the grains in the sheet, a specific crystallographic plane (hkl) becomes aligned parallel (or nearly parallel) to the surface of the sheet, and, in addition a direction [uvw] in that plane lies parallel (or nearly parallel) to the rolling direction. Thus, a rolling texture is indicated by the plane–direction combination, (hkl)[uvw]. For body-centered cubic alloys (to include the iron–silicon alloy mentioned earlier), the rolling texture is (110)[001], which is represented schematically in Figure 20.21. Thus, transformer cores of this iron–silicon alloy are fabricated so that the direction in which the sheet was rolled (corresponding to a [001]-type direction for most of the grains) is aligned parallel to the direction of the magnetic field application.
3
The magnetic characteristics of this alloy may be 
further improved through a series of deformation and heat-treating procedures that produce a (100)[001] texture.
Iron alloy core
Secondary
windingPrimary
winding
B field
Figure 20.20  Schematic diagram of a transformer 
core, including the direction of the B field that is 
generated.Rolling planeRolling direction
[001] Direction [110] Plane
Figure 20.21  Schematic representation of the 
(110)[001] rolling texture for body-centered cubic iron.
3For body-centered cubic metals and alloys, [100] and [001] directions are equivalent (Section 3.9)—that is, both are 
directions of easy magnetization.
20.10 Hard Magnetic Materials  •   733
 Another property consideration for soft magnetic materials is the electrical resistiv-
ity. In addition to the hysteresis energy losses described previously, energy losses may result from electrical currents that are induced in a magnetic material by a magnetic field that varies in magnitude and direction with time; these are called eddy currents. It 
is most desirable to minimize these energy losses in soft magnetic materials by increas-ing the electrical resistivity. This is accomplished in ferromagnetic materials by forming solid solution alloys; iron–silicon and iron–nickel alloys are examples. The ceramic fer-rites are commonly used for applications requiring soft magnetic materials because they are intrinsically electrical insulators. Their applicability is somewhat limited, however, inasmuch as they have relatively small susceptibilities. The properties of some soft mag-netic materials are shown in Table 20.5. The hysteresis characteristics of soft magnetic materials may be enhanced for some applications by an appropriate heat treatment in the presence of a magnetic field. Using such a technique, a square hysteresis loop may be produced, which is desirable in some magnetic amplifier and pulse transformer applications. In addition, soft magnetic ma-terials are used in generators, motors, dynamos, and switching circuits.Table 20.5  Typical Properties for Several Soft Magnetic Materials
  Initial Saturation Flux  Hysteresis
   Relative Density Bs  Loss/Cycle Resistivity
Material Composition (wt%) Permeability 𝝁i [tesla (gauss)] [J/m3 (erg/cm3)] 𝝆 (𝛀 ·m)
Commercial  99.95 Fe 150 2.14 (21,400) 270 (2,700) 1.0 × 10−7
  iron ingot
Silicon–iron  97 Fe, 3 Si 1,400 2.01 (20,100)   40 (400) 4.7 × 10−7
  (oriented)45 Permalloy 55 Fe, 45 Ni 2,500 1.60 (16,000) 120 (1,200) 4.5 × 10
−7
Supermalloy 79 Ni, 15 Fe, 5 Mo, 0.5 Mn 75,000 0.80 (8,000) — 6.0 × 10−7
Ferroxcube A 48 MnFe2O4, 52 ZnFe2O4 1,400 0.33 (3,300) ~40 (~400) 2,000
Ferroxcube B 36 NiFe2O4, 64 ZnFe2O4 650 0.36 (3,600) ~35 (~350) 107
Source: Adapted from Metals Handbook: Properties and Selection: Stainless Steels, Tool Materials and Special-Purpose Metals, 
Vol. 3, 9th edition, D. Benjamin (Senior Editor), 1980. Reproduced by permission of ASM International, Materials Park, OH.
Hard magnetic materials are used in permanent magnets, which must have a high resis-
tance to demagnetization. In terms of hysteresis behavior, a  hard magnetic material has 
high remanence, coercivity, and saturation flux density, as well as low initial perme-ability and high hysteresis energy losses. The hysteresis characteristics for hard and soft magnetic materials are compared in Figure 20.19. The two most important character-istics relative to applications for these materials are the coercivity and what is termed the energy product, designated as (BH)
max. This (BH)max corresponds to the area of the 
largest B–H rectangle that can be constructed within the second quadrant of the hyster-
esis curve, Figure 20.22; its units are kJ/m3 (MGOe).4 The value of the energy product is hard magnetic 
 material20.10 HARD MAGNETIC MATERIALS
4MGOe is defined as
1 MGOe = 106 gauss-oersted
Conversion from cgs–emu to SI units is accomplished by the relationship
1 MGOe = 7 .96 kJ/m3 
734  •   Chapter 20  /  Magnetic Properties
representative of the energy required to demagnetize a permanent magnet—that is, the 
larger (BH)max, the harder the material in terms of its magnetic characteristics.
 Hysteresis behavior is related to the ease with which the magnetic domain bounda-ries move; by impeding domain wall motion, the coercivity and susceptibility are en-hanced, such that a large external field is required for demagnetization. Furthermore, these characteristics are related to the microstructure of the material.Figure 20.22  Schematic magnetization curve that 
displays hysteresis. Within the second quadrant are 
drawn two B–H energy product rectangles; the area of the rectangle labeled (BH)
max is the largest possible, 
which is greater than the area defined by Bd–Hd.B
HHdBd × Hd < (BH)max
Bd
(BH)max
Conventional Hard Magnetic Materials
Hard magnetic materials fall within two main categories—conventional and high energy. 
The conventional materials have ( BH)max values that range between about 2 and 80 kJ/
m3 (0.25 and 10 MGOe). These include ferromagnetic materials—magnet steels, cunife 
(Cu–Ni–Fe) alloys, and alnico (Al–Ni–Co) alloys—as well as the hexagonal ferrites (BaO–6Fe
2O3). Table 20.6 presents some critical properties of several of these hard 
magnetic materials. The hard magnetic steels are normally alloyed with tungsten and/or chromium. Under the proper heat-treating conditions, these two elements readily combine with carbon in the steel to form tungsten and chromium carbide precipitate particles, which are especially effective in obstructing domain wall motion. For the other metal alloys, an appropriate heat treatment forms extremely small single-domain and strongly magnetic iron–cobalt particles within a nonmagnetic matrix phase.Concept Check 20.6 It is possible, by various means (e.g., alteration of microstructure 
and impurity additions), to control the ease with which domain walls move as the magnetic fi eld is changed for ferromagnetic and ferrimagnetic materials. Sketch a schematic B-versus-H 
hysteresis loop for a ferromagnetic material, and superimpose on this plot the loop alterations that would occur if domain boundary movement were hindered.
[The answer may be found in all digital versions of the text and/or at 
www.wiley.com/college/callister  
(Student Companion Site).]
20.10 Hard Magnetic Materials  •   735
High-Energy Hard Magnetic Materials
Permanent magnetic materials having energy products in excess of about 80 kJ/m3 
(10 MGOe) are considered to be of the high-energy type. These are recently developed 
intermetallic compounds that have a variety of compositions; the two that have found 
commercial exploitation are SmCo5 and Nd2Fe14B. Their magnetic properties are also 
listed in Table 20.6.
Samarium–Cobalt Magnets
 Samarium–cobalt, SmCo5, is a member of a group of alloys that are combinations of 
cobalt or iron and a light rare earth element; a number of these alloys exhibit high-energy, hard magnetic behavior, but SmCo
5 is the only one of commercial significance. The 
energy product of these SmCo5 materials [typically between 120 and 240 kJ/m3 (15 and 
30 MGOe)] are considerably higher than those of the conventional hard magnetic materials (Table 20.6); in addition, they have relatively large coercivities. Powder metallurgical tech-niques are used to fabricate SmCo
5 magnets. The appropriately alloyed material is first 
ground into a fine powder; the powder particles are aligned using an external magnetic field and then pressed into the desired shape. The piece is then sintered at an elevated temperature, followed by another heat treatment that improves the magnetic properties.
Neodymium–Iron–Boron Magnets
 Samarium is a rare and relatively expensive material; furthermore, the price of cobalt is variable, and its sources are unreliable. Consequently, the neodymium–iron–boron, Nd
2Fe14B, alloys have become the materials of choice for a large number and 
wide diversity of applications requiring hard magnetic materials. Coercivities and energy products of these materials rival those of the samarium–cobalt alloys (Table 20.6). The magnetization–demagnetization behavior of these materials is a function of do-main wall mobility, which is controlled by the final microstructure—that is, the size, shape, and orientation of the crystallites or grains, as well as the nature and distribution of any Table 20.6   Typical Properties for Several Hard Magnetic Materials
   Coercivity  Curie
  Remanence Hc [amp-  (BH)max  Temperature
 Composition Br [tesla  turn/m [kJ/m3  Tc  Resistivity
Material      (wt%) (gauss)] (Oe)] (MGOe)] [°C (°F)] 𝝆 (𝛀 ·m)
Tungsten steel 92.8 Fe, 6 W, 0.95  5,900  2.6  760  3.0 × 10−7
   0.5 Cr, 0.7 C (9,500) (74) (0.33) (1,400) 
Cunife 20 Fe, 20 Ni, 0.54  44,000  12  410  1.8 × 10−7
   60 Cu (5,400) (550) (1.5) (770) 
Sintered  34 Fe, 7 Al, 0.76  125,000  36  860  —
  alnico 8   15 Ni, 35 Co, (7,600) (1,550) (4.5) (1,580) 
   4 Cu, 5 Ti
Sintered  BaO–6Fe2O3 0.32  240,000  20  450  ~104
  ferrite 3  (3,200) (3,000) (2.5) (840) 
Cobalt rare  SmCo5 0.92  720,000  170  725  5.0 × 10−7
  earth 1  (9,200) (9,000) (21) (1,340) 
Sintered  Nd2Fe14B 1.16  848,000  255  310  1.6 × 10−6
  neodymium–  (11,600) (10,600) (32) (590)
  iron–boron
Source: Adapted from ASM Handbook, Vol. 2, Properties and Selection: Nonferrous Alloys and Special-Purpose Materials. 
Copyright © 1990 by ASM International. Reprinted by permission of ASM International, Materials Park, OH.
736  •   Chapter 20  /  Magnetic Properties
second-phase particles that are present. Microstructure depends on how the material is 
processed. Two different processing techniques are available for the fabrication of Nd2Fe14B 
magnets: powder metallurgy (sintering) and rapid solidification (melt spinning). The powder metallurgical approach is similar to that used for the SmCo
5 materials. For rapid solidifica-
tion, the alloy in molten form is quenched very rapidly such that either an amorphous or very fine-grained and thin solid ribbon is produced. This ribbon material is then pulverized, compacted into the desired shape, and subsequently heat-treated. Rapid solidification is the more involved of the two fabrication processes; nevertheless, it is continuous, whereas powder metallurgy is a batch process, which has its inherent disadvantages.
 These high-energy hard magnetic materials are used in a host of different devices 
in a variety of technological fields. One common application is in motors. Permanent magnets are far superior to electromagnets in that their magnetic fields are maintained continuously and without the necessity to expend electrical power; furthermore, no heat is generated during operation. Motors using permanent magnets are much smaller than their electromagnetic counterparts and are used extensively in fractional horsepower units. Familiar motor applications include cordless drills and screwdrivers; in automo-biles (starters; window winders, wipers, and washers; fan motors); in audio and video recorders; clocks; speakers in audio systems, lightweight earphones, and hearing aids; and computer peripherals.
Magnetic materials are important in the area of information storage; in fact, magnetic 
recording
5 has become virtually the universal technology for the storage of electronic 
information. This is evidenced by the preponderance of disk storage media [e.g., com-puters (both desktop and laptop), and high-definition camcorder hard drives], credit/debit cards (magnetic stripes), and so on. Whereas in computers, semiconductor ele-ments serve as primary memory, magnetic hard disks are normally used for secondary memory because they are capable of storing larger quantities of information and at a lower cost; however, their transfer rates are slower. Furthermore, the recording and television industries rely heavily on magnetic tapes for the storage and reproduction of audio and video sequences. In addition, tapes are used with large computer systems to back up and archive data. In essence, computer bytes, sound, or visual images in the form of electrical signals are recorded magnetically on very small segments of the magnetic storage medium—a tape or disk. Transference to (i.e., “writing”) and retrieval from (i.e., “reading”) the tape or disk is accomplished by means of a recording system that consists of read and write heads. For hard drives, this head system is supported above and in close proximity to the magnetic medium by a self-generating air bearing as the medium passes beneath at relatively high rotational speeds.
6 In contrast, tapes make physical contact with the 
heads during read and write operations. Tape velocities run as high as 10 m/s. As noted previously, there are two principal types of magnetic media— hard disk 
drives ( HDDs) and magnetic tapes —both of which we now briefly discuss.
Hard Disk Drives
Hard disk magnetic storage hard drives consist of rigid circular disks with diameters that range between about 65 mm (2.5 in.) and 95 mm (3.75 in.). During read and write 20.11 MAGNETIC STORAGE
5The term magnetic recording is often used to denote the recording and storage of audio or video-and-audio signals, 
whereas in the field of computing, magnetic storage is frequently preferred.
6It is sometimes stated that the head “flies” over the disk.
20.11 Magnetic Storage  •   737
processes, disks rotate at relatively high velocities; 5400 and 7200 revolutions per min-
ute are common. Rapid rates of data storage and retrieval are possible using HDDs, as are high storage densities. For the current HDD technology, “magnetic bits” point up or down perpendicular to the plane of the disk surface; this scheme is appropriately called perpendicular mag-
netic recording (PMR), and is represented schematically in Figure 20.23. Data (or bits) are introduced (written) into the storage medium using an inductive write head. For one head design, shown in Figure 20.23, a time-varying write magnetic flux is generated at the tip of the main pole—a ferromagnetic/ferrimagnetic core ma-terial around which a wire coil is wound—by an electric current (also time variable) that passes through the coil. This flux penetrates through the magnetic storage layer into a magnetically soft underlayer and then reenters the head assembly through a return pole (Figure 20.23). A very intense magnetic field is concentrated in the storage layer beneath the tip of the main pole. At this point, data are written as a very small region of the storage layer becomes magnetized. Upon removal of the field (i.e., as the disk continues its rotation), the magnetization remains—that is, the signal (i.e., data) has been stored. Digital data storage (i.e., as 1s and 0s) is in the form of minute magnetiza-tion patterns; the 1s and 0s correspond to the presence or absence of magnetic reversal directions between adjacent regions. Data retrieval from the storage medium is accomplished using a magnetoresistive read head (Figure 20.23). During read-back, magnetic fields from the written magnetic patterns are sensed by this head; these fields produce changes in electrical resistance. The resulting signals are then processed so as to reproduce the original data. The storage layer is composed of granular media —a thin film (15 to 20 nm thick) 
consisting of very small (~10-nm diameter) and isolated grains of an HCP cobalt–chromium alloy that are magnetically anisotropic. Other alloying elements (notably Pt and Ta) are added to enhance the magnetic anisotropy as well as to form oxide grain-boundary segregants that isolate the grains. Figure 20.24 is a transmission electron micrograph that shows the grain structure of an HDD storage layer. Each grain is a single domain that is oriented with its c -axis (i.e., [0001] crystallographic 
direction) perpendicular (or nearly perpendicular) to the disk surface. This [0001] direction is the direction of easy magnetization for Co (Figure 20.18); thus, when magnetized, the direction of magnetization of each grain has this desired perpen-dicular orientation. Reliable storage of data requires that each bit written on the disk Figure 20.23  Schematic 
diagram of a hard disk drive 
that uses the perpendicular magnetic recording medium; also shown are inductive write and magnetoresistive read heads.
(Courtesy of HGST, a Western 
Digital Company.)
Recording
medium
Return pole Flux lineSoft
underlayerMain pole
Read headV read
Write head
738  •   Chapter 20  /  Magnetic Properties
encompasses approximately 100 grains. Furthermore, there is a lower limit to the 
grain size; for grain sizes below this limit, there is the possibility that the direction of magnetization will spontaneously reverse because of the effects of thermal agitation (Section 20.6), which causes a loss of stored data. The current storage capacities of perpendicular HDDs are in excess of 100 Gbit/in.
2 
(1011 bit/in.2); the ultimate goal for HDDs is a storage capacity of 1 Tbit/in.2 (1012 bit/in.2).
Magnetic Tapes
The development of magnetic tape storage preceded that for the hard disk drives. Today, tape storage is less expensive than HDD; however, areal storage densities are lower for tape (by a factor of on the order of 100). Tapes [of standard 0.5-in. (12.7-mm) width] are wound onto reels and enclosed within cartridges for protection and to facilitate handling. During operation, a tape drive, using precision-synchronized motors, winds the tape from one reel onto another past a read/write head system in order to access a point of interest. Typical tape speeds are 4.8 m/s; some systems run as high as 10 m/s. Head systems for tape storage are similar to those employed for HDDs, as described previously. For the latest tape-memory technology, storage media are particulates of magnetic materials that have dimensions on the order of tens of nanometers: ferromagnetic metal particles that are acicular (needle-shaped), and hexagonal and tabular (plate-
shaped) ferrimagnetic barium–ferrite particles. Photomicrographs of both media types are shown in Figure 20.25. Tape products use one particle type or the other (not both Figure 20.24  Transmission electron 
micrograph showing the microstructure 
of the perpendicular magnetic record-ing medium used in hard disk drives. This “granular medium” consists of small grains of a cobalt–chromium alloy (darker regions) that are isolated from one another by an oxide grain-boundary segregant (lighter regions).
Figure 20.25  Scanning electron micrographs 
showing particulate media used in tape-memory storage. (a) Needle-shaped ferromagnetic metal particles. (b) Plate-shaped ferrimagnetic barium-ferrite particles. Magnifications unknown.
(Photographs courtesy of Fujifilm, Inc., Recording 
Media Division.)
(a)
 (b)
Courtesy of Seagate Recording Media
20.12 Superconductivity  •   739
together), depending on application. These magnetic particles are thoroughly and
