Repository: Ketankham/chatbot-meta-books

File: reed-hill-book.txt (part 48 of 48)
Crystal characterization, 29–61
Auger electron microscopy (AES),
58–60
Bragg law, 30–33Debye-Scherrer (power) method,
36–39
depth of focus, 54–55elastic scattering, 46electron interactions, 46electron probe X-ray microanalysis,
55–56
electron spectrum, 48inelastic scattering, 46–48Laue techniques, 33–35microanalysis of specimens, 55–60picture point (element size), 53–54rotating-crystal method, 35–36scanning electron microscope (SEM),
48–50
scanning transmission electron
microscope (STEM), 60
topographic contrast, 50–53transmission electron microscope
(TEM), 40–46
X-ray diffractometer, 39–40X-ray spectrum, 56–58
Crystal defects, seeDislocations
Crystal domains, 323–325Crystal growth, 408–409, 420–432,
481–492, 531–533, 572–578. See also
Nucleationactivation energy ( Q), 421
alloying element effects on, 578–581continuous, 423–426dendritic, 429–432diffusion controlled, 484–488forced-velocity, 575–578fusion, heat of, 408–409, 421–422,
426–429
heat removal for interface stability,
428–429
interface controlled, 488–492interlammenar spacing ( l), 573–574
kinetics, 481–483lateral, 427–428liquid phase, from, 408–409, 420–421liquid-solid interface, 423–425,
428–429
nucleation and, 481–492pearlite, 572–578pole mechanisms, 532precipitate particle interference, 488pure metals, 429–432rates of attachment ( R
f) and detach-
ment ( Rm), 420–421, 424
temperature effects on, 573–574twin, 531–533vaporization, heat of, 408, 421–422
Crystal structures, 1–28, 144–147,
175–178, 322–326body-centered cubic (BCC), 3–4directions, 7–25domains, 323–325face-centered cubic (FCC), 4–7grain boundaries and, 175–178hexagonal close-packed (HCP) lattice,
5–7
long-range order, 323macrostructure, 1metals, 1–28microstructure, 1–2phase diagrams, 322–326phases, 175–178polymorphic, 14–15rotation, 144–147short-range order, 323superlattices, 322–326unit cells, 2–7, 326
Crystallographic theory, 524–530,
542–548martensite formation, 542–548twinning, 524–530
Cube texture, 185Cubic structures, 3–5, 6–7, 10–13, 24–25,
731–732, 734angles between crystallographic
planes, 731–732
body-centered (BCC), 3–4coordination numbers, 7face-centered (FCC), 4–5, 6–7lattice directions, 9–11planar directions, 11–13reﬂecting planes, indices of, 734stereographic triangle for, 24–25
D
Darken’s equations, 357–360Debye frequency, 72–74Debye-Scherrer (power) method, 36–39Deformation, 119–157, 170–172,
521–561bend gliding, 123–125compression, 147elastic, 556martensite reactions, 537–558plastic, 119–157, 170–172, 
534–535, 55424Index.qxd  11/6/08  4:06 PM  Page 742
743 Index
slip systems, 129–138, 147–148
tensile, 144–147twinning, 521–561
Degrees of freedom of grain boundaries,
161–162
Delta ( d) BCC solid phase, 287–288
Dendrites, 332, 429–432, 437–439,
444–450arm spacing (DAS), 446–450castings and, 444–450coring (segregation), 444–445freezing, 332, 437–439growth direction, 430–431pure metals, growth in, 429–432supercooling, 429–432, 437–439
Depth of focus, 54–55Detachment ( R
m), rate of, 420–421, 424
Diffusion, 300–302, 348–408, 484–488
anelastic strain ( εan) measurements,
392–394, 405–406
Arrhenius plots for measurement of,
389–391
chemical, 372–377constant strain and, 405–406controlled crystal growth, 484–488Darken’s equations, 357–360Fick’s ﬁrst law, 350–351, 380–382Fick’s second law, 360–363free-surface, 377–380grain-boundary, 377–380ideal solutions, 348–352internal friction and, 398–404interstitial solid solutions, 389–408intrinsic diffusivities, determination
of, 366–368
Kirkendall effect, 352–355low-solute concentrations, 372–377Matano method for, 363–366non-isomorphic alloys, 382–386partial-molal free energy and,
380–382
pore formation, 355–356pure metals, self-diffusion in,
368–370
radioactive tracers used for, 
374–377
relaxation time ( t
s), 393–394,
397–406
Snoek effect, 391–398solutions, 300–302substitutional solid solutions,
348–388
Zener ring mechanism, 354–355
Diffusion coefﬁcient, 350–351, 361,
366–368, 370–372, 390–391frequency factor, 370–372interstitial solid solutions, 390–391intrinsic diffusivities, 366–368substitutional solid solutions,
350–351, 361
temperature dependence of, 
370–372
Diffusionless phase transformations,
537–538Dihedral angle, 176–178Dipoles, 68–71, 75
electrical, formation of, 68–69induced, 70–71polarizability ( a), 70
quadrupole terms, 75
Directions, 7–25, 127–130
anisotropy, 7–8crystal structures, 7–25Miller indices, 9–14plastic deformation and, 127–130slip plane, 127–129slip systems and, 129–130stereographic projection, 15–25textures (preferred orientation), 8–9
Discontinuous (dispersed) phase, 289Dislocations, 82, 157, 
159–161, 167–170, 226–229,267–273, 356atmosphere in solid solutions,
269–273
atomic conﬁguration, 92–93Burgers vector, 93–96climb, 102–104, 356crystal defects, 85–93density, 133, 151–153drag stress on moving, 271–273edge, 87–89, 91–93, 95, 102–104,
109–111, 115–116
extended, 102face-centered cubic (FCC), 96–102force on, 111–114Frank-Read source, 119–120hexagonal close packed (HCC), 102intersections, 104–107line orientations, 90–91low-energy (LAD) structures,
167–170
model of small-angle grain boundary,
159–161
movements in polygonization,
226–229
negative edge, 90nucleation of, 120–123plastic deformation and, 119–157screw, 89–93, 95, 107–109, 
114–115
Shockley partial, 99–100slip lines (traces), 82–83slip plane, 82–84, 104–107solute atoms and interaction of,
267–273
stacking faults, 99–102stair-rod, 143–144strain energy ( w) of, 114–116
stress ﬁeld of, 107–111tensile stress-strain curve for, 82vector notation, 95–96yield stresses, 82–84
Divacancy, 214Divorced eutectic, 449Double cross-slip, 141–143Drag stress, 271–273Ductile fractures, 700–705Dynamic recovery, 170–172Dynamic strain aging, 282–285
E
Easy glide, 123–125, 134–135, 137–138,
686–688face-centered cubic (FCC) crystals,
134–135
failure of metals, 686–688hexagonal close-packed (HCP) crys-
tals, 137–138
plastic deformation and, 123–125
Edge dislocations, 87–89, 91–93, 95,
102–104, 109–111, 115–116atomic conﬁguration, 92–93Burgers vector, 95climb of, 102–104line orientations, 90–91representation of, 87–89strain energy ( w
e) of, 115–116
stress ﬁeld of, 109–111
Elastic deformation, 556Elastic scattering, 46Elastic strain ( ε
el), 392
Electron interactions, 46Electron probe X-ray microanalysis, 
55
Electron spectrum, 48Embryos, 463, 468–469, 478–480
critical size of, 463, 468–469heterogeneous nucleation, 478–480homogeneous nucleation, 468–469
Energy, 61–62, 65, 71–74, 114–116,
165–167, 195–199, 204–208,231–234, 290–291, 304–306,380–382, 735–736activation ( Q), 231–234
crystal binding, 61–62, 65, 71–74crystal-vapor surface, 735–736Gibbs free, 197–199, 204–208grain boundaries, 165–167, 735–736graphical determinations of, 
304–306
internal, 61, 195–196lattice ( U), 62, 65, 71–72
partial-molal free, 290–291, 304–306,
380–382
stacking-fault, 735–736strain of at dislocations, 114–116twin-boundary, 735–736vacancies and, 195–199, 204–208values of selected materials, 
735–736
zero-point, 72–74
Enthalpy ( H), 197, 217
Entropy ( S), 196, 199–203, 205–208,
263–265change ( DS), 196, 200
homogeneous mixtures, 201interstitial solid solutions, 
263–265
intrinsic, 263–26424Index.qxd  11/6/08  4:06 PM  Page 743
Index 744
Entropy ( S) (continued )
mixing ( Sm), 201–203, 205–208,
264–265
statistical mechanics, 199–203
thermodynamics, 196vacancies and, 205–208
Equilibrium, 206–208, 292–293,
306–307, 317–319, 321–322congruent points, 321–322freezing range, 318heating and cooling an isomorphous
alloy, 317–319
phase diagrams, 317–319, 321–322phase rule for, 307–309three phases in, 306–307two phases, between, 292–293vacancies, ratio of, 206–208
Etching reagents, 121–122Eutectic alloy systems, 307, 328–334,
338, 454–459constituents, 331dendrites, 332eutectic point, 329, 334freezing, 454–459hypereutectic, 329, 333–334hypoeutectic, 329–333lamellar spacing ( l), 454–458
microstructures of, 329–334phase diagrams, 328–329phase transformation by, 307, 338
Eutectic point, 329, 334, 564–565Eutectiod transformation, 338–339Eutectoid steel, 591–593
F
Face-centered cubic (FCC) structures,
4–5, 6–7, 96–102, 133–135, 147–148,535–537atomic conﬁguration of, 4–5dislocations in, 96–102easy glide in, 134–135hexagonal close-packed (HCP) lattice,
compared to, 6–7
Shockley partial dislocations, 99–100slip systems in, 133–135, 147–148stacking faults, 99–102twinning effect on metals, 535–537
Failure of metals, 686–728
alternating stress parameters, 710–713blue brittleness, 705–706brittle fracture, 705cleavage, 690–700Cofﬁn-Manson equation, 726–727cracks, 691–700, 716–720ductile fractures, 700–705easy glide, 686–688fatigue, 706–727fractures, 700–705inclusions, 720–721necking rupture, 688–689rotating-beam fatigue test, 708–710tensile stress, 698–700twinning, 689void sheet mechanism, 702–704
Fatigue, 706–727
alternating stress parameters, 710–713Cofﬁn-Manson equation, 726–727cracks, 716–720extrusions, 716growth of cracks, 717–720inclusion (nonmetallic) effects on,
720–721
intrusions, 716–717low-cycle, 721–726macroscopic character of, 706–708microscopic aspects of, 713–717rotating-beam test, 708–710steel microstructure effects on, 721strength, 710
Ferrite, 266Fick’s laws, 350–351, 360–366, 370–372,
390–391diffusion coefﬁcient, 350–351, 361,
370–372, 390–391
ﬁrst law, 350–351, 380–382Grube method for, 361–363Matano method for, 363–366mobility of an effective force,
380–382
partial-molal free energy and,
380–382
second law, 360–363
Flow stress, 149–150, 153, 222
single-crystal recovery, 222Taylor’s relation, 153work hardening, 149–150
Force on a dislocation, 111–114Forced-velocity growth, 575–578Fracture, 285, 700–706
blue brittleness, 285, 705–706brittle, 705ductile, 700–705
Frank partial dislocation, 99Frank-Read source, 119–120Free energy, seeGibbs free energy;
Partial-molal free energies
Free-energy composition curves,
319–322, 410–411
Free-surface diffusion, 377–380Freezing, 332, 428–429, 432–459,
473–475alloys, 332, 432–439castings, 443–454constitutional supercooling, 437–442dendritic, 332, 437–439eutectic, 454–459fusion heat removal for, 428–429homogenization, 445–450ingots, 439–442microsegregation, 439, 444nucleation transformations from,
473–475
planar solid-liquid interface,
432–434
porosity of casting from, 450–454pure metal, 473–475Scheil equation for, 434–437segregation and, 439, 443–450shrinkage from, 450, 453–454stability of solid-liquid interface,
428–429
Fusion, latent heat of, 408–409,
421–422, 426–429crystal growth and, 408–409,
421–422
removal of for freezing, 428–429
G
Gamma ( g) FCC solid phase, 287–288
Gas-bubble porosity, 451–453Gas phase, 287Gibbs free energy ( G), 197–199,
204–208, 217, 293annealed (cold-worked) metal, 217change ( DG), 197–199
enthalpy ( H) and, 197, 217
pure substances, 293thermodynamic spontaneous reac-
tions and, 197–199
vacancies and, 204–208
Gibbs triangle, 343–344Glass transition point ( T
g), 414–418
Grain boundaries, 121–122, 158–193,
225, 243–245, 249–254, 257–258,377–380, 696–698, 735–736annealing effects on, 225, 243–245,
249–254, 257–258
changes from grain growth, 243–245,
249–254
cleavage, effects of on, 696–698coincidence sites, 185–192crystal phases and, 175–178diffusion, 377–380dynamic recovery, 170–172energy, 165–167, 735–736ﬁve degrees of freedom of, 161–162free-surface effects, 253–254geometrical coalescence, 243–244grain size, 178–180, 182–185Hall-Petch relation, 180–182intergranular fractures, 159low-angle, 121–122low-energy dislocations (LADs),
167–170
mechanical properties, effects on,
180–182
nanocrystalline materials, 182–185polycrystalline materials, 158–159Ranganathan relations, 186–192small-angle, dislocation model of,
159–161
strain-induced migration, 257–258stress ﬁeld of, 162–165subboundaries, 225surface tension of, 172–175thermal grooving, 253–254tilt, 161–162, 189–192transgranular fractures, 15924Index.qxd  11/6/08  4:06 PM  Page 744
745 Index
twist, 161–162, 187–189
values of selected materials, 735–736
Grain growth, 219–220, 240–258
annealing stage of, 219–220crystal structure orientation, 256free-surface effects of, 253–254geometrical coalescence, 243–244grain-boundary changes, 243–245,
249–253, 257–258
impurity atoms and, 249–253inclusions and, 250–253law, 245–249limiting grain size, 254–256process of, 240–243secondary recrystallization and,
256–257
solid solutions and, 249–250strain-induced boundary migration,
257–258
three-dimensional changes, 244–245
Grain size, 178–180, 182–185, 225–226,
237–240, 254–256, 443, 614–615annealing effects on, 225–226,
237–240, 254–256
austenitic grain size, 614–615casting, freezing effects on, 443hardenability of steel and, 614–615initial, 240limiting in grain growth, 254–256measurement of, 178–180nanocrystalline materials, effects of
in, 182–185
recrystallization, 237–239subgrains, 225–226
Growth, 481–492, 553, 572–578. See also
Crystal growth; Grain growthdiffusion controlled growth, 484–488forced-velocity growth, 575–578interface controlled, 488–492kinetics, 481–484martensite plates, 553nucleation and, 481–488pearlite, 572–578
Grube method, 361–363Guinier and Preston (GP) zones, 1,
504–506
H
Habit planes, 537–538, 548–549Hall-Petch relation, 180–182Hard-ball models, 3–4Hardenability of steels, 606–622
alloying elements and, 616–621austenitic grain size, 614–615carbon content and, 612–613, 
615–616
critical diameter, 608–610, 613Jominy test, 610–612multiplying factors, 616–619quenching, 608–610signiﬁcance of, 621–622variables of, 614Hardening, seePrecipitation Hardening;
Steels
Harper equation, 280–282Heating, nucleation transformations
from, 492–495
Heterogeneous nucleation, 120, 412,
464, 478–481, 511–512, 517–518precipitation hardening, 511–512,
517–518
solidiﬁcation of metals, 412spherical embryo formation, 478–481
Heterophase ﬂuctuation, 466–467Hexagonal close-packed (HCP) crystals,
5–7, 13–14, 102, 135–138, 733angles between crystallographic
planes, 733
atomic conﬁguration of, 5–6coordination numbers, 7easy glide in, 137–138extended dislocation, 102face-centered cubic (FCC), compared
to, 6–7
lattice, 5–7, 13–14Miller indices,13–14slip systems in, 135–138
Homogeneous mixtures, 201Homogeneous nucleation, 120, 412–413,
451–453, 464–478, 511–512, 517–518gas-bubble porosity from, 451–453liquid from vapor, 464–478precipitation hardening, 511–512,
517–518
solidiﬁcation of metals, 412–413
Homopolar linkages, 77Hume-Rothery rules, 267Hydrostatic stress, 269–270Hypereutectic alloys, 329, 333–334Hypoeutectic alloys, 329–333Hypoeutectiod steel, 593–597
I
Ideal solutions, 298–299, 348–352
diffusion in, 348–352phases in, 298–299
Impurities, 249–253, 413, 443–444
atoms, 249–253grain growth and, 249–253nucleation and, 413, 444segregation and, 443–444
Inclusions, 250–253, 720–721
fatigue, effects on, 720–721grain growth and, 250–253
Incubation period, 501Indium-thallium alloy transformation
540–541
Inelastic scattering, 46–48Inert gases, 69–72
crystal binding, 69–70lattice energy ( U)of solids in, 71–72
Ingots, 408, 439–442, 450, 454
central equiaxed zone, 439, 441–442chill zone, 439–440columnar zone, 439–441freezing, 408, 439–442inverse segregation, 450metal solidiﬁcation, 408rimming, 454
Interaction constant, 270–271Interface controlled growth, 488–492Intergranular fractures, 159Interlammenar spacing ( l), 573–574
Intermediate (intermetallic) phases,
261–262, 339–341intermetallic compounds, 340–341phase diagrams, 339–341solid solutions, 261–262
Internal energy ( U), 61, 195–196
Internal friction, 398–404, 510
interstitial diffusivity, 398–404precipitation hardening and, 510relaxation time ( t
s), 398–404
relaxed modulus ( MR), 399–400
speciﬁc damping capacity, 400–401unrelaxed modulus ( M
U), 399
Interphase precipitation, 512–514Interstitial atoms, 211–214Interstitial solid solutions, 261–267,
389–408atom formation of, 261–262diffusion in, 389–408equilibrium of, 266–267intrinsic entropy of, 263–264solubility of carbon in body-centered
cubic (BCC) iron, 263–267
solute atoms in, 262–263
Invariant plane strain, 537Inverse segregation, 450Ionic crystals, 62–68, 75–76
alkali halides, 75–76Born theory, 63–68formation of, 62–63Madelung number ( A), 67
Iron-carbon alloys, 562–602
austenite, 563–572Bainite reaction, 584–591eutectoid steel, 591–593hypoeutectiod steel, 593–597isothermal transformation diagrams,
597–600
noneutectoid steel, 597–600pearlite, 566–583peritectic transformation, 563phase diagrams, 562–565proeutectiod transformations,
565–566
time-temperature-transformation
(TTT) diagram, 583–584, 591–593
Iron-nickel transformation, 549–551Isomorphous alloy systems, 312–314,
317–322equilibrium heating and cooling,
317–319
free-energy composition, 319–322phase diagrams, 312–314
Isothermal annealing, 218–219, 230–23224Index.qxd  11/6/08  4:06 PM  Page 745
Index 746
Isothermal formation of martensite, 551
Isothermal transformation diagrams,
597–600
J
Jogs, 105–107, 421–422Jominy test, 610–612Jump rate ( r
v) of atoms, 209–211
K
Kinetic theory, 194–195Kinks, 105Kirkendall effect, 352–355
L
Lamellar spacing ( l), 454–458
Lateral crystal growth, 427–428Lath martensite, 629–630, 635Lattice energy ( U), 62, 65, 71–72
crystal binding and, 62, 65, 71–72inert-gas solids, 71–72ionic crystal binding, 65
Lattice rotation, 527–528, 542Laue techniques, 33–35Lenticular martensite, 629, 635Lever rule, 314–316Liquid-solid interface, 423–425, 428–434
crystal growth, 423–425dendritic growth, 429–432freezing, 428–429, 432–434fusion heat removal, 428–429planar, 432–434temperature inversion, 429–430
Liquids, 287, 408–411, 420–421,
463–472crystal growth from, 420–421nucleation from vapor phase,
463–472
phases, 287, 408–411solidiﬁcation of metals, 408–411,
420–421
Logarithmic decrement, 401Low-angle grain boundary, 121–122Low-cycle fatigue, 721–726Low-energy dislocation (LAD) structures,
167–170
Lüders bands, 273–274
M
Macrostructure, 1Madelung number ( A), 67
Martensite, 537–558, 622–641
accommodation strain, 554–555athermal transformation, 541–542Bain distortion, 538–540, 542–546butterﬂy, 543crystallographic theory, 542–548diffusionless phase transformations,
537–538
dimensional changes with transfor-
mation of, 631
elastic deformation, 556growth of plates, 553habit planes, 537–538, 548–549hardness of, 627–631indium-thallium alloy, transformation
of in, 540–541
invariant plane strain, 537iron-carbon, 627–631iron-nickel transformation, 549–551isothermal formation of, 551lath, 629–630, 635lattice rotation, 542lenticular, 629, 635nucleation of plates, 552–553plastic deformation effects, 554quench cracks, 632–633reactions, 537–558reversibility of transformations, 541shape-memory effect, 557–558shear deformation, 542, 545–548stabilization, 551–552steel, hardness of, 622–633stress effects, 553–554stress-induced (SIM), 556–557surface, 543tempering, 633–641thermoelastic transformations,
554–558
thin plate, 543transformation in steel, 622–626
Matano method, 363–366Maxima phase curves, 320–322Mechanical properties, grain boundaries
effects on, 180–182
Metal structures, 1–28
anisotropy, 7–8body-centered cubic (BCC), 3–4coordination numbers, 4, 7crystals, 1–28face-centered cubic (FCC), 4–7hexagonal close-packed (HCP) lattice,
5–7
Miller indices, 9–14polycrystalline, 1polymorphic, 14–15stereographic projection, 15–25textures (preferred orientation), 8–9unit cells, 2–7
Metallic bonding, 76, 78–80Metallic glasses, 413–420
alloys used for, 418–420glass transition point ( T
g), 414–418
relaxation time ( tr), 417–718
sinking point, 415–416softening (Littleton) point, 415–416supercooling, 414–418Vogel-Futcher-Tammann equation,
415
Metallic materials, seeAlloys; Pure metalsMetals, 194–195, 216–260, 408–462,
583–600, 603–650, 686–728annealing, 216–260castings, 408, 443–454crystal growth, 408–409, 420–432failure of, 686–728freezing, 428–429, 432–459ingots, 408, 439–442, 450, 454liquid-solid interface, 423–425,
428–434
porosity, 450–454solidiﬁcation of, 408–462steels, 583–600, 603–650tempering, 633–641, 643–646thermal behavior of, 194–195
Microanalysis of specimens, 55–60
Auger electron microscopy (AES),
58–60
electron probe X-ray microanalysis,
55
scanning transmission electron
microscope (STEM), 60
X-ray spectrum, 56–58
Microsegregation, 439, 444Microstructure, 1–2Miller indices, 9–14
cubic lattice directions, 9–11hexagonal crystals, 13–14planar directions, 11–13
Minima phase curves, 
320–322
Miscibility gaps, 326–328Mixtures, 201, 288–289
alloy formation from, 288–289continuous (matrix), 289discontinuous (dispersed), 289entropy ( S) of, 201
homogeneous, 201
Monotectic transformation, 
307, 337–338
Mosaic structure, 226Multiplying factors for hardenability,
616–619
N
Nanocrystalline materials, grain size
effects in, 182–185
Natural aging, 505Necking, 150–151, 688–689Necklace structure, 664–665Negative edge dislocations, 90Noneutectoid steel, 597–600Nonferrous alloys, 651–685
alpha ( a), 654–655, 670, 676
alpha-beta, 677–679aluminum, 659–668aluminum-lithium (Al-Li), 
660–668
beta ( b), 655–656
copper, 651–659copper-beryllium (Cu-Be), 
658, 65924Index.qxd  11/6/08  4:06 PM  Page 746
747 Index
creep strength, 680–683
precipitate-free zones (PFZ), 660,
663–665
superalloys, 679–680titanium, 668–675
Nonideal solutions, 299–302Nucleation, 120–123, 234–236, 411–413,
451–453, 463–497, 500–501,552–553, 581–583, 691–693aging treatment and, 500–501Becker-Döring theory, 471–472cleavage cracks, 691–693critical radius ( r
0), 465–466
diffusion controlled growth, 484–488dislocations, 120–123embryos, 463, 468–469, 478–480freezing transformations, 473–475gas-bubble formation, 451–453growth kinetics, 481–484heating transformations, 492–495heterogeneous, 120, 412, 464,
478–481
homogeneous, 120, 412–413,
451–453, 464–478
impurities and, 413interface controlled growth, 488–492liquid from vapor phase, 463–472liquid nucleus formation, 413martensite plates, 552–553nuclei formation, 235–236, 463nucleus growth rate ( G), 234–235
pearlite, 581–583porosity of castings from, 451–453precipitate particles and, 488,
493–495
rate ( N), 234–235, 581–583
recrystallization and, 234–236solid-state reactions, 475–476solidiﬁcation of metals, 411–413supercooling, 411–413superheating, 413Volmer-Weber theory, 469–470Zener theory, 484–488
O
Octahedral planes, 133–134Orowan equation, 153–154Orowan’s mechanism, 515Overaging, 502, 515
P
Partial-molal free energies, 290–291,
304–306, 380–382diffusion and, 380–382graphical determination of, 304–306solutions and, 290–291
Pauli exclusion principle, 77Pearlite, 566–583
alloying element effects on, 578–581forced-velocity growth, 575–578growth of, 572–578interlammenar spacing ( l), 573–574
rate of nucleation, 581–583temperature effects on, 573–574transformation of from austenite,
566–572
Peritectic transformation, 307, 334–338, 563Peritectoid transformation, 338Phase diagrams, 312–347, 562–565
binary, 312–343congruent points, 321–322congruent transformation, 338copper-zinc, 341–343crystal domains, 323–325equilibrium heating and cooling,
317–319
eutectic alloy systems, 328–334, 338eutectiod transformation, 338–339free-energy composition, 319–322intermediate phases, 339–341iron-carbon, 562–565isomorphous alloy systems, 312–314,
317–322
lever rule, 314–316maxima curves, 320–322minima curves, 320–322miscibility gaps, 326–328monotectic transformation, 337–338peritectic transformation, 334–338peritectoid transformation, 338singular points, 321–322superlattices, 322–326ternary, 343–346tie line, 314
Phases, 175–178, 408–411
alloys, 287–291, 293–304, 306–307,
309–310
binary (two-component) systems,
298–304, 306–307
continuous (matrix), 289discontinuous (dispersed), 289equilibrium and, 292–293, 306–309gases, 287grain boundaries and, 175–178graphs for, 304–306intermediate solid solutions, 261–262liquids, 287, 408–411metallic materials, 287–289, 408–411mixtures, 288–289partial-molal free energies, 290–291,
304–306
pure metals, 287–288, 293restrictive equations, 303–304rule, 307–309single (one-component) systems,
293–298
solid solutions, 288–289solids, 287–288solutions, 289–291ternary systems, 287, 309–310
Picture point (element size), 53–54Planes, 16–17, 82–84, 104–107,
125–129, 133–134, 525–528,537–538, 548–549, 731–732, 734crystallographic, angles between,
731–732
cubic structures, 731–732, 734dislocations at, 82–84, 104–107,
125–129, 133–134
habit, 537–538, 548–549octahedral, 133–134reﬂecting, 734shear, 525–528slip, 82–84, 104–107, 125–129stereographic directions in, 16–17
Plastic deformation, 119–157, 170–172,
534–535, 554bend gliding, 123–125, 134–135,
137–138
compression deformation, 147Considère’s criterion, 150–151critical resolved shear stress, 129–133cross-slip, 138–144crystal structure rotation, 144–147dislocation density, 133, 151–153dislocations and, 119–157double cross-slip, 141–143dynamic recovery, 170–172face-centered cubic (FCC), 133–135,
147–148
Frank-Read source, 119–120martensite, effect of on, 554necking, 150–151nucleation of dislocations, 120–123Orowan equation, 153–154rotational slip, 125–127, 144–147slip bands, 141–142slip planes, 125–129slip systems, 129–138, 147–148Taylor’s relation, 153tensile deformation, 144–147twinning and, 534–535, 554work hardening, 149–150
Pole mechanisms, 532Polycrystalline structures, 1, 158–159Polygonization, 223–229
dislocation movements in, 226–229recovery process, 223–226subboundaries, 225subgrains, 225–226
Polymorphic crystal structures, 14–15Pore (void) formation from diffusion,
355–356
Porosity of metals, 450–454
blowholes, 452–453gas and, 450–453gas-bubble, 451–453metal castings, 450–454shrinkage, 450, 453–454wormholes, 453
Portevin-LeChatelier effect, 283Pre-aging, 503Precipitate-free zones (PFZ), 660, 663–665Precipitate particles, 488, 493–495,
503–516development of, 503–506dissolution of, 493–495growth interference from, 488
24Index.qxd  11/6/08  4:06 PM  Page 747
Index 748
Precipitate particles ( continued )
growth of, 515–516
Guinier-Preston (GP) zones, 504–506homogeneous and heterogeneous
nucleation of, 511–512
friction, 510interphase, 512–514nucleation and, 488, 493–495phase sequences, 509–510
Precipitation hardening, 498–520
aging treatment, 500–503, 506–509alloys and, 506–510growth of precipitate particles, 515–516hardening theories, 515–516high temperatures, alloys aged at,
506–509
homogeneous and heterogeneous
nucleation of particles, 511–512,516–518
interphase precipitation, 512–514Orowan’s mechanism, 515overaging, 502, 515precipitate particles, 493–495,
503–516
quenching, 500, 503reversion, 505solubility and, 498–499solution treatment, 500solvus curve, 499–500spinoidal transformation, 511Widmanstätten structures, 517
Preferred orientation (textures) of crystal
structures, 8–9
Preformed nuclei, 235Primary slip system, 147–148Proeutectic constituent, 332Pure metals, 287–288, 293, 368–370,
429dendritic growth in, 429–432freezing transformations, 473–475Gibbs free energy of, 293phases of, 287–288self-diffusion in, 368–370
Q
Quench cracks, 632–633Quenching, 500, 503, 608–610
R
Radioactive tracers, diffusion using,
374–377
Ranganathan relations, 186–192
coincidence site boundaries and,
186–192
tilt boundaries, 189–192twist boundaries, 187–189
Recalescence, 432Recovery, 219–230
annealing stage of, 219–220cold-worked metal values, 220–221ﬂow stress, 222high and low temperature processes,
229–230
polygonization, 223–229single crystals, 221–223
Recrystallization, 219, 230–240, 
256–257activation energy ( Q), 231–234
annealing stage of, 219driving force for, 237grain size, 237–239nucleation rate ( N), 234–235
nuclei formation, 235–236nucleus growth rate ( G), 234–235
preformed nuclei, 235purity of metal for, 239–240secondary, 256–257strain effects on, 233–234temperature, 232time and temperature effects on,
230–232
Relaxation time ( t
s), 393–394, 397–406,
417–418anelastic strain ( ε
an) and 393–394,
405–406
internal friction diffusivity and,
398–404
interstitial diffusion and, 393–394,
397
metallic glasses ( tr), 417–418
Relaxed modulus ( MR), 399–400
Resonance effect, 77–78Restrictive equations, 303–304Rimming, 454Rotating-beam fatigue test, 708–710Rotating-crystal method, 35–36Rotation about an axis, 20–21Rotational slip, 125–127, 144–147
compression deformation, 147crystal structure and, 144–147plastic deformation and, 125–127tensile deformation, 144–147
Rupture from necking, 688–689
S
Scanning electron microscope (SEM),
48–50
Scanning transmission electron micro-
scope (STEM), 60
Scheil equation, 434–437Screw dislocations, 89–93, 95, 107–109,
114–115atomic conﬁguration, 92–93Burgers vector, 95line orientations, 90–91representation of, 89–90strain energy ( w
s) of, 114–115
stress ﬁeld of, 107–109
Second-order transformation, 297–298Secondary recrystallization, 185–186Segregation, 439, 443–450
castings, 443–450coring (dendritic), 444–445freezing and, 439, 443–450homogenization, 445–450impurities and, 443–444ingots, 450inverse, 450microsegregation, 439, 444
Shape-memory effect, 557–558Sharp yield point, 273–276Shear, 83, 524–530, 533–534, 542,
545–548critical resolved stress, 129–133deformation, 542, 545–548direction ( h), 525–527
forces, 524–530lattice rotation and, 527–528, 542martensite transformation and, 542,
545–548
plane of, 525–528strain ( g), 83
stress ( t), 83
twinning, 524–530, 533–534
Shockley partial dislocations, 99–100Short-range order, 323Shrinkage of metal castings, 450, 453–454Silver-bearing alloy, 653Single-crystal recovery, 221–223Singular points, 321–322Sinking point, 415–416Slip bands, 141–142Slip lines (traces), 82–83Slip plane, 82–84, 104–107, 125–129
crystal dislocations at, 82–84intersection dislocations, 104–107jogs, 105–107kinks, 105plastic deformation and, 125–129rotational, 125–127slip direction of, 127–129yield stress and, 82–84
Slip systems, 129–138, 147–148, 521–524
body-centered cubic (BCC) crystals,
138
close-packed direction and plane for,
129–130
conjugate, 148critical plane, 148critical resolved shear stress, 129–133equivalent, 133face-centered cubic (FCC) crystals,
133–135, 147–148
hexagonal close-packed (HCP) crys-
tals, 135–138
notation for, 147–148primary, 147–148twinning compared to, 521–524
Snoek effect, 391–398Softening (Littleton) point, 415–416Solid phases, 287–288Solid solutions, 249–250, 261–286,
288–289, 322–328, 339–341,348–408, 563–564alloys, 322–328atmospheres, 268–27324Index.qxd  11/6/08  4:06 PM  Page 748
749 Index
austenite, 563–564
chemical diffusion, 372–377crystal domains, 323–325diffusion in, 348–408dislocation interactions, 267–273drag stress, 271–273grain growth, 249–250Hume-Rothery rules, 267hydrostatic stress, 269–270impurities in, 249–250interaction constant, 270–271intermediate phases, 261–262,
288–289, 339–341
interstitial, 261–267, 389–408low-solute concentrations, 
372–377
Lüders bands, 273–274miscibility gaps, 326–328phase diagrams for, 322–328,
339–341
phases, 288–289sharp yield point, 273–276short-range order, 323size factor of atoms, 267solute atoms, 261–262, 267solvent atoms, 261–262strain aging, 276–285substitutional, 261–262, 267,
348–388
superlattices (long-range order),
322–326
terminal phases, 288
Solid-state reactions, 475–476Solidiﬁcation of metals, 408–462
castings, 408, 443–454continuous growth, 423–426coring (dendritic segregation),
444–445
crystal growth, 408–409, 420–432dendritic freezing, 437–439dendritic growth, 429–432eutectic freezing, 454–459free-energy curves for, 410–411freezing, 428–429, 432–450, 
454–459
fusion, heat of, 408–409, 421–422homogenization, 445–450impurities, 413, 443–444ingots, 408, 439–442inverse segregation, 450lateral crystal growth, 427–428liquid phase, 408–411, 420–421liquid-solid interface, 423–425,
428–429, 432–434
metallic glasses, 413–420nucleation, 411–413, 451–453porosity, 450–454segregation, 439, 443–450supercooling, 411–413, 429–432,
437–442
superheating, 413vaporization, heat of, 408, 421–422
Solubility and precipitation hardening,
498–499Solute atoms, 261–263, 267–273
dislocation interactions and, 267–273interstitial solid solutions, 261–263substitutional solid solutions, 261–262
Solutions, 289–291, 298–302, 304–306
activity coefﬁcients, 300diffusion of, 300–302ideal, 298–299nonideal, 299–302partial-molal free energies, 290–291,
304–306
phases of, 289–291, 298–302,
304–306
thermodynamics of, 289–291
Solvent atoms, 261–262Solvus curve, 499–500Speciﬁc damping capacity, 400–401Spheroidized cementite, 641–643Spinoidal transformation, 511Spontaneous reactions, 196–199Stabilization of martensite, 551–552Stacking faults, 99–102, 735–736
extrinsic, 102face-centered cubic (FCC) disloca-
tions, 99–102
intrinsic, 101–102partial dislocations and, 99–100values of selected materials, 735–736
Stair-rod dislocation, 143–144Statistical mechanics, 195, 199–203Steels, 583–600, 603–650
austenitic grain size, 614–615Bainite reaction, 584–591continuous cooling transformations
(CCT), 603–606, 620
dimensional changes with transfor-
mation of martensite, 631
eutectoid, 591–593hardenability of, 606–614hardening, 603–650high-carbon steel, 633–638hypoeutectiod, 593–597iron-carbon alloys, 583–600isothermal transformation diagrams,
597–600, 619
low-carbon, 633–638martensite and, 622–641noneutectoid, 597–600physical properties, effects of temper-
ing on, 643–645
quench cracks, 632–633secondary hardening, 646–647spheroidized cementite and, 641–643tempering, 633–641, 643–646time-temperature-transformation
(TTT) diagrams, 583–584, 591–593
Stereographic projection, 15–16, 21–25
directions in planes, 16–17rotation about an axis, 20–21standard (pole), 21–24standard triangle for cubic crystals,
24–25
Wulff net, 17, 19–21zone axis, 17–18Stored energy, 216–220
cold-worked metals (annealing),
216–217
free energy ( G) and strain energy ( H)
relationship, 217
release of, 218–220
Strain, 83, 153–154, 233–234, 392–394,
405–406, 537, 554–555, 662accommodation, 554–555anelastic ( ε
an), 392–394, 405–406
constant, 405–406dislocations, rate of, 153–154elastic ( ε
el), 392
interstitial diffusion and, 392–394,
405–406
invariant plane, 537localization, 662recrystallization, effects of on, 233–234shear ( g), 83
Strain aging, 276–285
blue brittleness phenomenon, 285Cottrell-Bilby theory, 277–282dynamic, 282–285Harper equation, 280–282loads and, 276–277Portevin-LeChatelier effect, 283solid solutions, 276–285
Strain energy ( w), 114–116, 197, 217
edge dislocations ( w
e), 114–116
enthalpy ( H) as, 197, 217
Gibbs free energy ( G) and, 197, 217
screw dislocations ( ws), 114–116
Strain-induced boundary migration,
257–258
Stress, 82–84, 129–133, 144–153, 222,
269–273, 553–554, 698–700cleavage, effects of on, 698–700critical resolved shear, 129–133crystal dislocations and, 82–84crystal structure rotation during, 144–149dislocation density and, 151–153drag, 271–273ﬂow, 149–150, 153, 222hydrostatic, 269–270martensite, effects of on, 553–554plastic deformation and, 129–133,
149–153
shear ( t), 83
solid-solution dislocation atmosphere,
269–273
tensile, 698–700yield, 82–84
Stress ﬁeld, 107–111, 162–165
dislocations, 107–111grain boundaries, 162–165
Stress-induced martensite (SIM), 556–557Stretcher strains, 274Subboundaries, 225Subgrains, 225–226Substitutional solid solutions, 261–262,
267, 348–388atom formation of, 261–262diffusion in, 348–388Hume-Rothery rules, 26724Index.qxd  11/6/08  4:06 PM  Page 749
Index 750
Superalloys, 679–680
Supercooling, 411–418, 429–432,
437–442constitutional, 437–442dendritic freezing, 437–439dendritic growth and, 429–432ingot freezing, 439–442metallic glasses, 414–418nucleation of metals, 411–413thermal, 429–432
Superdislocation, 662Superheating, 413Superlattices, 322–326Surface martensite, 543Surface tension of grain boundaries,
172–175
System, 287–288
T
Taylor’s relation, 153Temper roll, 274Temperature, 229–230, 232, 370–372,
414–418, 429–430, 501–503,506–509, 573–574aging treatment, effect on, 501–503,
506–509
diffusion coefﬁcient dependence on,
370–372
glass transition point ( T
g), 414–418
inversion, 429–430pearlite growth, effects on, 573–574recovery, high and low processes for,
229–230
recrystallization, 232
Tempering, 633–641, 643–646
decomposition of martensite, effects
from, 633–634
high-carbon steel, 633–638low-carbon steel, 639–641stages of, 637–636steel physical properties, effects of on,
643–645
time and temperature relationships,
646
Tensile stress, 698–700Tensile stress-strain curve, 82Ternary alloys, 287, 309–310, 343–346
equilibrium phases, 344Gibbs triangle, 343–344phase diagrams, 343–346phase systems, 287, 309–310
Textures (preferred orientation) of crystal
structures, 8–9, 185
Thermal energy (atom vibration), 61Thermal grooving, 253–254Thermal supercooling, 429–432Thermodynamics, 194–199, 289–291
entropy, 196Gibbs free energy, 197–199internal energy, 195–196metals, behavior of, 194solutions, behavior of, 289–291spontaneous reactions, 196–199
Thermoelastic martensite transforma-
tions, 554–558
Thin-plate martensite, 543Tie line, 314Tilt boundary, 161–162, 189–192Time-temperature-transformation (TTT)
diagram, 583–584, 591–593
Titanium alloys, 668–675Topographic contrast, 50–53Transgranular fractures, 159Transmission electron microscope (TEM),
40–46
Twinning, 521–561, 689, 735
Bain distortion, 538–540, 542–546coherent boundary, 531crystallographic theory of, 524–530,
542–548
elements of modes, 735face-centered cubic (FCC) metals,
effect on, 535–537
failure of metals from, 689growth, 531–533habit planes, 537–538, 548–549lattice rotation, 527–528, 542martensite reactions, 537–558plane of shear, 525–528plastic deformation and, 534–535, 554second-order, 528–529shear forces, 524–530, 533–534, 542,
546–548
slip compared to, 521–524stress-induced martensite (SIM),
556–557
thermoelastic transformations,
554–558
twin boundaries, 530–531
Twist boundary, 161–162, 187–189
U
Unit cells, 2–7, 326Unrelaxed modulus ( M
U), 399
V
Vacancies, 194–215
divacancy, 214entropy ( S), 196, 199–203, 205–208
equilibrium ratio, 206–208Gibbs free energy ( G), 197–199,
204–208
internal energy ( U), 195–196
interstitial atoms, 211–214jump rate ( r
v) of atoms, 209–211
metal crystals and, 203–209motion of, 209–211spontaneous reactions, 196–197statistical mechanics, 195, 199–203thermal behavior of metals, 194–195thermodynamics, 194–199
Valence electrons, 76–80
covalent bonding, 76–78metallic bonding, 76, 78–80Pauli exclusion principle, 77resonance effect of, 77–78space and time functions of, 78valence electrons and, 76–78
van der Waals crystals, 68–72, 75
covalent molecules, 75dipole-quadrupole term, 75dipoles, 68–71, 75forces (formation) of, 68induced dipoles, 70–71inert gases, 69–70lattice energy ( U) of inert-gas solids,
71–72
quadrupole-quadrupole term, 75
Vapor phase, nucleation of liquids from,
463–472
Vaporization, latent heat of, 408,
421–422
Vector notation, 95–96. See also Burgers
vector
Vogel-Futcher-Tammann equation, 415Void sheets, 702–704Volmer-Weber theory, 469–470
W
Widmanstätten structures, 517Work hardening, 149–150, 216–260
annealing, 216–260plastic deformation and, 149–150
Wormhole porosity, 453Wulff net, 17, 19–21
X
X-ray diffractometer, 39–40X-ray spectrum, 56–58
Y
Yield points, 273–276Yield stresses, 82–84
Z
Zener ring mechanism, 354–355Zener theory, 484–488Zero-point energy, 72–73Zone axis, 17–1824Index.qxd  11/6/08  4:06 PM  Page 750
