Repository: Ketankham/chatbot-meta-books

File: tem-book.txt (part 48 of 71)
 هب انم خدا 
the surface. A reflection high-energy electron diffraction
(RHEED) pattern is generated by the surface layers ofthe specimen, as shown in Figure 29.10B. This diffrac-
tion geometry is exactly that which we used to derive
Bragg’s law.
Once you’ve formed the DP, the experimental proce-
dure is essentially the same as for conventional diffrac-tion-contrast DF imaging. You insert an objective
aperture to select a Bragg-reflected beam and form an
REM image, as in Figure 29.10C and D. The images arestrongly foreshortened in the beam direction but main-
tain the usual TEM image resolution in the plane nor-
mal to the beam where the image is in focus. This canmake interpretation difficult; you’ll see two differentmagnification markers in the two orthogonal directions.
Note how different the two rotated images appear.
Ideally, you would like to have a very clean surface to
simplify interpretation of the contrast. Of course, if the
surface is not very flat, or is covered with a thick con-tamination or oxide layer, you won’t learn much from the
image. However, with care, you can use REM to study
the surface of many different materials. All that you’velearned about diffraction-contrast images will apply toREM images. For example, you can also detect chemi-
cally sensitive contrast, as shown in Figure 29.10E. Here
the dark bands are layers of Al
xGa1–xAs in a GaAs
matrix; the contrast is sensitive to the actual value of x.
Notice that this contrast is the reverse of what we saw in
TEM using chemically sensitive reflections.
Since you can do REM using any regular TEM
holder, you can, in principle, easily heat or cool your
bulk sample. In many ways, this is easier than using atransmission specimen since the sample is much more
robust. In situ REM studies of Si provided a leap in our
understanding of the reconstruction of Si surfaces. Yagiet al. showed the surface reconstruction taking place in
situ. This technique has many potential applications but
requires practice.
FIGURE 29.8. A chemically sensitive image of a GaAs-AlGaAs quan-
tum-well structure. The composition of the AlGaAs is non-uniform
because of growth fluctuations and the substrate surface was imperfectly
covered by the first GaAs layer.
FIGURE 29.9. Diffuse-scatter DF image of a glassy material at a GB in a
bicrystal of Al 2O3.REM
Notice that the surface is actually tilted away from
the optic axis so that the diffracted beam will be onthe optic axis: The electron source can’t ‘see’ the
diffracting surface!
29.6 S URFACE IMAGING ............................................................................................................................................................................ 519
www .Iran -mavad .com  
ﻣﺮﺟﻊ ﺩﺍﻧﺸﺠﻮﻳﺎﻥ ﻭ ﻣﻬﻨﺪﺳﻴﻦ ﻣﻮﺍﺩ
(A)
(D)(C)
(B)(E)000hkl
BA
C
DBA
D
Objective
aperture
Optic axisC‘Bulk’
specimen
FIGURE 29.10. (A) Schematic diagram of the formation of an image using REM. (B) A 100 REM DP from a Si 001 surface. You can see the square array
of spots but the 000 reflection has been blocked by the specimen itself. (C, D) REM images showing surface steps on a cleaved single crystal of GaAs. The
two images are rotated with respect to one another and show the effect of the foreshortening. This emphasizes the care needed when interpretingforeshortened REM images. (E) REM image showing chemically sensitive contrast from quantum wells in GaAs/AlGaAs.
520 .................................................................................................................................................................. O THER IMAGING TECHNIQUES
www .Iran -mavad .com  
ﻣﺮﺟﻊ ﺩﺍﻧﺸﺠﻮﻳﺎﻥ ﻭ ﻣﻬﻨﺪﺳﻴﻦ ﻣﻮﺍﺩ
29.6.B Topographic Contrast
You can get a sense for the topography of your specimen
by a neat technique which simply involves displacing the
objective aperture until its shadow is visible across the
region of the image that you’re looking at. Around thisarea of the specimen you will see contrast which arisesfrom an electron refraction effect but can be simply inter-
preted in terms of thickness changes in the specimen. In
Figure 29.11, you can easily see that the Fe
3O4particles are
supported on top of the carbon film and you can also seethat the carbon film is not flat. Although the displacement
of the aperture introduces astigmatism into the image, it
does not limit resolution at the relatively low magnifica-tion at which this image was taken. To carry out anequivalent operation in STEM, you just displace the BF
detector or shift the 000 diffraction disk so it falls half on
and half off the detector. Again, the technique is notwidely used, partly because refraction is a difficult topic
in TEM and partly because the images don’t look so ‘nice.’
29.7 HIGH-ORDER BF IMAGING
As we’ve taken some pains to point out, you get the
strongest diffraction contrast in your images when sis
small and positive. Under these circumstances, it’seasiest to see crystal defects and interpret their contrast.This strong dynamical contrast can mask the details ofthe defect and sometimes it is more important to lower
the contrast. You can do this by operating under kine-
matical conditions. Rather than having one strong low-index spot in the DP, if you tilt to make a high-order
spot bright then the overall contrast is less and the back-
ground is not dominated by bend contours or thicknessfringes, and the effects are shown in Figure 29.12. Youcan get a similar effect called ‘kinematical diffraction
imaging’ if you form a BF image when no hklspot is
strong.
We get a similar effect in STEM imaging because, as
we saw back in Section 22.6, dynamical-contrast effects
are reduced when the reciprocity conditions between
TEM and STEM are not fulfilled and all STEM images
are more kinematical in nature.
Notice that Figure 29.12 was recorded at 650 kV.
This tells you that high-order BF imaging can be a veryuseful technique when you’re using an IVEM. You’ll
see there are subtle contrast effects that can occur at
higher voltages. For example, in addition to improvingthe spatial localization of defect images, there are timeswhen the 2 greflection gives better contrast.
Many of the early texts assume that you will be
working at 100 kV, but only because that was all that
was routinely available when they were written. The
world is now different.
FIGURE 29.11. Topographic contrast from Fe 3O4particles on a carbon
film. Ripples in the film are clearly visible. The shadow of the displaced
objective diaphragm crosses the field of view.
(A) (B) (C)
FIGURE 29.12. BF images of dislocations in GaAs taken with (A) g, (B)
2g, and (C) 3 g. In the higher-order BF images the width of the defects
decreases.
PLAN YOUR EXPERIMENT
The point is, as usual, be prepared to experiment
when you are sitting at the microscope.
29.7 H IGH-ORDER BF I MAGING ............................................................................................................................................................ 521
www .Iran -mavad .com  
ﻣﺮﺟﻊ ﺩﺍﻧﺸﺠﻮﻳﺎﻥ ﻭ ﻣﻬﻨﺪﺳﻴﻦ ﻣﻮﺍﺩ
29.8 SECONDARY-ELECTRON IMAGING
SE images reveal the surface topography, which isn’t
much if you’ve polished your sample well, but is very
important if you’re looking at particulate specimens
such as catalysts. You have to use a STEM if you’regoing to form SE images. If you look back to Figure 7.2,you’ll see how the SE signal is detected by a scintillator-PM detector situated in the upper objective polepiece ofa STEM. SEs generated in the top few nanometers of thespecimen surface are confined by the strong magneticfield of the upper polepiece and spiral upward until theysee the high voltage ( /C2410 kV) on the aluminized surface
of the scintillator. This design differs from the conven-tional SEM, in which the SE detector is situated under
the final polepiece. In the STEM we get SE images of
superior resolution and quality, which is why this designhas been adopted for HRSEM. There are several rea-sons for this improvement in resolution
&A conventional SE image in an SEM invariably has
noise contributions from BSEs which can enter the
scintillator directly. In the STEM there is no line ofsight to the SE detector for the BSE, and so the SEsignal in STEM lacks the BSE noise that exists in anSEM image.
&The brightness of a thermionic source in a STEM ishigher than in an SEM, because of the higher kV,and so the SE signal will be correspondingly stron-
ger. An FEG will be brighter still.
&The Csof STEM objective lenses is usually a lot
smaller than for conventional SEMs. Therefore, SE
images in a STEM are invariably of better qualitythan in an SEM because these two factors increasetheS/Nratio.
The fourth advantage depends on a knowledge of
the different types of SE which we’ll now discuss.
The presence of remote SE signals in an SEM also
decreases the S/Nratio. As shown in Figure 29.13, the
SE detector in an SEM can pick up four different types
of secondary electrons labeled SE I –SE IV generated bythe primary electron (PE) beam
&The SE I signal is the only signal we want, since it
emanates from the region around the probe and
contains high-resolution topographic information
from that region only.
&The SE II signal comprises SEs generated by BSEsthat emerge from the specimen some distance awayfrom the beam. The only way to reduce SE II is toreduce the BSE fraction and we can do this by usingthin specimens, as in STEM.
&The SE III component arises from parts of the
microscope stage that are struck by BSE from the
specimen. So, reducing the BSE fraction by usingthin specimens also reduces SE III.&The SE IV signal comes from SEs generated at theedges of the final probe-forming aperture, which in anSEM, often sits in the final lens. In a STEM, however,the C2 aperture performs this function and it is well
away from the stage and the SE detector.
So, in a STEM with a thin specimen, the ratio of
desirable SE I to undesirable SE II–IV is higher than in
a conventional SEM. If you look at a bulk sample in the
STEM, then the SE II signal will be the same as in anSEM since the BSE yield does not vary with beam energy.
Furthermore, the SE III signal may be slightly worse than
in an SEM because of the smaller STEM stage. Experi-mentally, the net result of all these differences is that theSTEM still provides higher-resolution SE images of the
same bulk sample than a conventional SEM, as shown in
Figure 29.14. Now, the highest resolution FEG SEMsincorporate many of the design aspects of the STEMstage and can produce SE image resolutions <1n m a t
30 kV; some SEMs even encourage you to use thin speci-men and give a simple STEM image.
A thermionic source STEM cannot better that SEM
resolution; however, an FEG STEM at 100 kV or highershould, in theory, offer the best possible SE images and
may even show atomic-level topographic information,
especially with an aberration-corrected probe.
Despite these obvious advantages and the ready
availability of STEMs with SE detectors, very fewhigh-resolution studies of the surface topography of
specimens have been carried out with a STEM. It
appears that one of the major uses of the SE image issimply to find the hole in the TEM disk! Why this is soremains unclear, but we strongly encourage you to use
FIGURE 29.13. The four possible sources of SEs that enter the detector
in a conventional SEM. The SE I signal is the only desirable one since it
comes from the probe region, but SE II from BSE electrons, SE III fromthe stage of the microscope, and SE IV from the final aperture all combine
to reduce the S/Nratio in an SE image. In a STEM, the relative contribu-
tions are different.
522 .................................................................................................................................................................. O THER IMAGING TECHNIQUES
www .Iran -mavad .com  
ﻣﺮﺟﻊ ﺩﺍﻧﺸﺠﻮﻳﺎﻥ ﻭ ﻣﻬﻨﺪﺳﻴﻦ ﻣﻮﺍﺩ
SE images if they are available in your STEM.
Of course, your specimen surface must be prepared
carefully and kept clean, otherwise you’ll image contam-
ination, oxide, or some other artifact of your prepara-tion process. If you have to coat your specimen because
it’s an insulator, then you should use a modern high-
resolution, high-vacuum coater to generate a continu-ous thin film of a refractory metal such as Cr. Don’t usethe more conventional Au-Pd coatings, which merely
mask the fine detail of the specimen surface.
29.9 BACKSCATTERED-ELECTRON
IMAGING
Remember that the BSE detector in a STEM is situated
directly under the upper objective polepiece. In an SEM,the detector is in the same position and we get equalcollection efficiency. Higher kV gives a brighter source,
but specimen thickness dominates the yield and it is
abysmal in thin specimens (0.4% in 100 nm of Au).(Look at Figures 2.4, 36.1, and 36.2 and check thenumber of BSE in the Monte-Carlo simulations.) So
there is a very low total signal and the S/Nis poor.
Nevertheless, in a thin specimen we can still form BSE
images in the STEM that show resolution approaching
the probe size, but only if a high-contrast specimen is
used, e.g., Au islands on a C film, as shown in Figure29.15. So in general, the BSE signal in a STEM offers noobvious advantages over a modern SEM with a high-
efficiency scintillator or semiconductor detector. In fact,the manufacturers of dedicated STEMs do not even
offer a BSE detector as an option, and it is doubtful if
it is worth installing one on a TEM/STEM.
For both SE and BSE imaging in STEM, you can
look at both electron transparent or bulk samples of thesort normally examined in a conventional SEM. A majordrawback to the STEM compared with the SEM is therelative volume of the microscope stage. In an SEM stageyou can insert samples up to several centimeters in diam-
eter and several centimeters thick, which means that
sample preparation from the original object is often mini-mal. The confined-stage region of a STEM means that,even with a specially designed holder for bulk samples,the largest specimen will be about 10 mm /C25 mm and not
more than a couple of millimeters deep.
29.10 CHARGE-COLLECTION
MICROSCOPY ANDCATHODOLUMINESCENCE
Charge-collection microscopy (CCM), otherwise
known as electron-beam induced conductivity (EBIC),and the related phenomenon of cathodoluminescence(CL) are common techniques for the characterizationof semiconductors in the SEM. It is possible to do thesame things in a STEM, but few have been brave enoughto try. You learned back in Section 7.1 about semicon-ductor electron detectors in which the incident beam
generates electron-hole pairs which are swept apart by
the internal field of the p-n junction and not allowed to
FIGURE 29.14. High-resolution SE image of coated magnetic tape in a
TEM/STEM with an LaB 6source at 100 kV showing /C242 nm spatial
resolution.
FIGURE 29.15. High-resolution STEM BSE image of Au islands on a
carbon support film obtained in a TEM/STEM at 100 kV with an LaB 6
source. Resolution of /C247 nm is obtained, although the image quality is not
very good because of the poor signal level.
29.10 C HARGE -COLLECTION MICROSCOPY AND CATHODOLUMINESCENCE ................................................................................ 523
www .Iran -mavad .com  
ﻣﺮﺟﻊ ﺩﺍﻧﺸﺠﻮﻳﺎﻥ ﻭ ﻣﻬﻨﺪﺳﻴﻦ ﻣﻮﺍﺩ
recombine. So if your specimen is a semiconductor, elec-
tron-hole pairs will be formed during the normal imaging
process. You have to separate out the pairs by applyingan external voltage through ohmic contacts evaporated
on the surface of your foil. Then you can use the electron
charge pulse to generate a signal on the STEM screen.The signal is strong wherever the pairs are separated, and
weak at recombination centers such as dislocations and
stacking faults. You can also measure the minority car-rier diffusion length. Now in a STEM you can easily seethe recombination centers by standard imaging tech-
niques, so CCM is not really any great advantage, but it
is essential in an SEM because the defects are subsurface.
If we don’t separate the electron-hole pairs, they recom-
bine and give off visible light. This light is an extremelyweak signal, but it can be detected and dispersed by mirrors
and spectrometers shown back in Figure 7.6. Again,
recombination centers appear dark in CL images becausemost of the recombination is deep -level and non-radiative.
The advantage of CL over CCM is that you don’t have to
coat your specimen to produce ohmic contacts, and you get
a spectrum of light which contains information aboutdoping levels and band-gap changes. However, you haveto dedicate your STEM primarily to this imaging mode
and it is a difficult and tedious technique. Early work in this
area was pioneered by Petroff et al. and more recently byBatstone. It is not obvious, however, that doing the work in
transmission offers major advantages over studies of bulk
samples in the SEM (see the textbooks by Yacobi and Holtand by Newbury et al.) and this is reflected in the limitedTEM applications of CL in the literature.
29.11 ELECTRON HOLOGRAPHY
Although the technique of electron holography becamewidely known in the early 1990s, Gabor had originallyproposed the technique in 1948 as a way to improve the
resolution of the TEM. The delay in its wide implementa-
tion was due to the lack of affordable, reliable FEGTEMs. An FEG is required so that the source will besufficiently coherent; the FEG is then the electron equiva-
lent of the laser. The topic is broader than you might have
guessed, unless you’ve read the 1992 article by John Cow-ley entitled ‘Twenty forms of electron holography’ and thetext by V ¨olkl et al. We’ll discuss the general principles of
the technique and refer you to the companion text and thereferences for the details and more ideas.
The key feature is that, unlike conventional TEM imag-
ing techniques, both the amplitude and the phase of thebeam can be recorded. We can use this feature in two ways
&The effects of Cscan be partially corrected; thus we
can improve the resolution of the TEM.
&We can examine other phase-dependent phenomena,
such as those associated with magnetism.Several different forms of holography are possible;
the three best known are all based on the approach
described in Chapter 23
&In-line holography.
&Single-sideband holography.
&Off-axis holography.
The approach which is mainly used in the TEM
is the off-axis variation, as we’ll discuss later. Figure
29.16 shows a hologram of a wedge-shaped crystalof Si oriented close to the [110] pole. The boxed
(A)
(B)
FIGURE 29.16. (A) Hologram of a [110]-oriented Si specimen; the broad
bands are thickness fringes where the specimen is thickest at the lower
right corner. (B) An enlargement of the boxed region in (A) showingfringes with a 70 pm spacing.
524 .................................................................................................................................................................. O THER IMAGING TECHNIQUES
www .Iran -mavad .com  
ﻣﺮﺟﻊ ﺩﺍﻧﺸﺠﻮﻳﺎﻥ ﻭ ﻣﻬﻨﺪﺳﻴﻦ ﻣﻮﺍﺩ
region of the figure shows a set of fringes which are only
70 pm apart. These are not lattice fringes but do containphase information relating to the diffracted beams. Inorder to analyze such images, you’ll need the appropriate
software although much of the original research used
optical processing techniques; this is such a specializedbranch of image processing and image reconstruction
that we will not cover it in Chapter 31, but it is discussed
in the holography chapter in the companion text.
The principle of holography is shown by the sche-
matic in Figure 29.17. Here w(u) is the function we used
in Chapter 28 to describe the effect of the objective-lens
aberrations and defocus. In conventional TEM, we
choose conditions so that the specimen acts as a purephase object and the imaginary part of e
iw(u), i.e., the sine
term, converts this phase information into an amplitude
which we record as the image. With holography, we can
use the real part of the exponential too. A nice way tothink of the process is that, for a real specimen, w(u)
mixes the amplitude, A, and phase, o, from the speci-
men to give amplitude, A, and phase, O, in the image. In
conventional imaging we record A
2and lose all the
information on O. With holography, we don’t lose any
information but we have to work hard to recover it. The
original proposal by Gabor, to use holography to
improve the resolution of the TEM, is being activelypursued. Although holography has still not reached its
full potential in this field, you can see the future by
looking again at Figure 29.16.In practice, electron holography is carried out using
an FEG TEM which has been fitted with a beam splitter;
not every FEG TEM is so equipped. The beam splitter is
made by coating a thin glass fiber with metal to prevent itcharging, and assembled to give the biprism; i.e., it’s thebiprism we discussed in Section 23.7 and can be <0.5mm
in diameter. Part of the beam passes through the speci-men while the other part forms the reference beam, asshown in Figure 29.18. You must be able to rotate eitherthe biprism or the specimen. For holography, the biprism
is placed below the objective lens, e.g., at the position
usually occupied by the SAD aperture rod.
FIGURE 29.17. A schematic of how the objective lens mixes the ampli-
tude and phase components of the specimen to form the amplitude and
phase components of the image.
 FIGURE 29.18. The operation of the biprism in electron holography.REFERENCE BEAM
The essential feature of the experiment is that a refer-
ence beam from the same coherent source passes out-side your specimen and is then deflected by thebiprism so that it interferes with the beam that passedthrough the specimen.HOLOGRAM
A 3D image of an object; the image is made byholography.
HOLOGRAPHY
A method of creating a 3D image of an object. Theprocess requires recording both the intensity and the
phase information of the waves emitted or scattered
by the object.
29.11 E LECTRON HOLOGRAPHY ............................................................................................................................... .............................. 525
www .Iran -mavad .com  
ﻣﺮﺟﻊ ﺩﺍﻧﺸﺠﻮﻳﺎﻥ ﻭ ﻣﻬﻨﺪﺳﻴﻦ ﻣﻮﺍﺩ
All that you then have to do is interpret the inter-
ference pattern, i.e., the electron hologram, but as you’ll
appreciate after reading Chapter 31, this process is nottrivial. However, the technique does provide the possi-bility for ‘coherent processing’ of the electron wave. In
principle, all the required data can be recovered from
one hologram but the technique is unlikely to replaceconventional HRTEM in most applications.
We’ll conclude this section by illustrating one of the
unique applications of the technique, namely, the imagingof magnetization characteristics and flux lines which hasbeen developed by Tonomura. Figure 29.19 shows a seriesof images illustrating how magnetization patterns can be
imaged both for single particles and for an actual record-
ing medium. Tonomura’s classic studies of the quantiza-tion of flux lines in superconducting materials isillustrated in Figure 29.20A. As the ring is graduallycooled, the phase shift due to the magnetization changesuntil it becomes superconducting: the phase shift insidethe ring then becomes exactly p. The other images in
Figure 29.20B and C show flux lines constricting as they
enter the superconductor. Notice that you can also clearly
see these flux lines outside the specimen: the magnetic fieldoutside the specimen influences the electron beam.
29.12 IN-SITU TEM: DYNAMIC
EXPERIMENTS
We’ve mentioned several times that we can use the TEM
for in-situ experiments. In Chapter 8, we described
holders you can use to heat the specimen, e.g., causing
phase transformations, or to strain it to change the defect
(A) (B) (C)
(D)
FIGURE 29.19. Holographic images of a magnetic Co particle showing (A) the reconstructed image, (B) the magnetic lines of force, and (C) the
interferogram. (D) Line of force in a magnetic medium.
(A)
(B)
(C)
FIGURE 29.20. (A) Gradually cooling a ring (torus) of a superconduct-
ing material from 300 to 15 to 5 K to demonstrate the quantization of flux.
(B) Magnetic flux lines penetrating a superconducting Pb film. (C) Inter-
ference of fluxons trapped in superconducting Pb as time increases from
0 to 0.13 to 1.3 seconds.
526 .................................................................................................................................................................. O THER IMAGING TECHNIQUES
www .Iran -mavad .com  
ﻣﺮﺟﻊ ﺩﺍﻧﺸﺠﻮﻳﺎﻥ ﻭ ﻣﻬﻨﺪﺳﻴﻦ ﻣﻮﺍﺩ
structure. In Section 7.3.C, we discussed CCD video
cameras, which are the best way to record dynamicchanges in the microstructure, and in this chapter,we’ve discussed imaging moving flux lines in magnetic
materials. In situ experiments remove the doubts that
exist whenever you observe materials after heat treatmentor after deformation and then try to infer what actuallyhappened at temperature or during deformation. It is
implicitly assumed in most TEM investigations that cool-
ing a heat-treated specimen to room temperature orremoving the applied stress does not change the micro-structure. Having made this assumption, we draw con-clusions about what happened during our experiment.
However, this assumption is clearly not valid for many
situations. Nevertheless, we generally view our specimenat ambient temperatures and not under load.
In fact, there are good reasons why we rarely do in-situ
experiments. The main reason is that such studies are
difficult to perform on thin specimens. As we indicated
in Section 26.8, when the surface properties dominate thebulk properties, as is often the case in thin specimens,TEM images and their analysis can be misleading. Surfacediffusion is much more rapid than bulk diffusion and
defects are subject to different stress states in thin foils
where surface relaxation effect may dominate. The bestway to overcome this limitation is to use much thickerspecimens and this requires higher voltages. In-situ experi-mentation was widely used in the 1960s and 1970s when1–3 MV instruments were fi rst constructed and used to
look through foils which were >1mm thick (see the book
by Butler and Hale and Figures 26.14 and 26.15). So in-situexperiments can be expensive: currently there is no longer aTEM operating at >400 kV in the USA.
However, the advent of 300–400 kV IVEMs, the
construction of megaVolt instruments in Stuttgart andJapan and the extra space (because of the larger pole-piece gap) that is potentially available in C
s-corrected
TEMs have brought a resurgence of interest in using in
situ experimentation. Developments in electron optics,
stage design, and recording media since the 1960s meanthat combined HRTEM and in-situ experimentation isnow possible. This combination is a powerful tool, per-
mitting the observation of reactions at the atomic level,
such as the motion of individual ledges at interfaces, asin Figure 29.21, although lower-resolution images areno less impressive.
You must bear in mind that the experiments you
perform in situ are taking place under conditions that
still do not approach the bulk conditions experienced bymany engineering materials. In particular, the high-keV
(A) (B)
(C) (D)
FIGURE 29.21. (A–D) Four images taken from a video showing the reaction front of a Ge/Ag/Ge trilayer while heating the specimen in situ at 2508C.
The time interval between the images was 8 seconds. The Ge crystal grows from the upper left without moving the Ag lattice.
29.12 I N-SITUTEM: D YNAMIC EXPERIMENTS ................................................................................................................................. 527
www .Iran -mavad .com  
ﻣﺮﺟﻊ ﺩﺍﻧﺸﺠﻮﻳﺎﻥ ﻭ ﻣﻬﻨﺪﺳﻴﻦ ﻣﻮﺍﺩ
electron flux brings an uncertainty to all in-situ experi-
ments, particularly if you are trying to infer kinetic data
from measurements taken of reactions. So while in-situ
experiments can give you powerful demonstrations ofreal-time changes in materials, be wary of direct inter-
pretation. You have to ensure you are controlling all the
variables, and you must cross-check kinetic data with
calculations to verify that, e.g., diffusion fluxes are con-
sistent with the known temperature and not influenced
by surface or vacancy effects, having said that, it is none-
theless very useful to have access to an IVEM for this
kind of experiment.
29.13 FLUCTUATION MICROSCOPY
Fluctuation electron microscopy (FEM) is a techniqueinvented by Treacy and Gibson that has come into
prominence in the last decade to study medium-range
order ( /C240.5–2 nm) in amorphous materials, such as
glasses, amorphous silicon and carbon. We saw backin Section 18.7 how to use different kinds of diffraction
and imaging to study these increasingly important mate-rials and FEM is a hybrid imaging and diffraction tech-
nique. The ‘fluctuation’ refers to changes in the local
structure and orientation of the glass where ‘local’
means not quite down at the atomic level.
You can do FEM experiments in two equivalent ways.
Either you can form a hollow-cone DF image (go backand check Figure 18.14) or you can do STEM diffraction
with a fine probe, scanning the pattern across the STEMdetector. The normalized variance of the intensity distri-
bution in the microdiffraction patterns gives equivalent
information to the hollow-cone image. In both modes,
you insert a small objective aperture which, in either
mode, limits the resolution of the fluctuation image to
/C241–2 nm. This resolution matches the dimensional scale
of local structural fluctuations, which appear as speckles
in the image (see Figure 29.22A and B). Depending on the
degree of local coherence in the random network struc-
ture, the speckles (both bright and dark regions) vary in
intensity. More random structures give gray regions;more ordered structures give locally brighter or darker
regions depending on whether the local electron scatter is
on axis or off axis (intercepted by the diaphragm), respec-
tively (Figure 29.22C).
29.14 OTHER VARIATIONS POSSIBLE
IN A STEM
W ec a nf o r mi m a g e sw i t ht h ec h aracteristic X-rays and
the energy-loss electrons that we detect with the
appropriate spectrometers. Rather than discuss these
here, we’ll save the topics for the chapters devoted to
X E D Sa n dE E L Si nP a r t4 .In a STEM then, we can, in theory, detect and
measure all of the signals generated in a thin speci-men and shown way back in Figure 1.3. We canreproduce all the conventional TEM imaging meth-ods and some unconventional ones too, such as Z-
contrast and most of the specialized techniques inthis chapter. Remember that for all the STEM sig-nals we use a detector of one form or another. Wecan make detectors of different shapes and sizes, aswe already described for looking at directional scat-tering from magnetic specimens. Remember also thatthe detectors permit us to digitize the signal so wecan process it, manipulate it, and present it for view-
ing in ways that are impossible with analog TEM
images. Most STEM systems come with relativelybasic image processing, such as black level, gain,contrast, brightness, gamma, Ymodulation, and sig-
nal addition and subtraction. The computer systemfor X-ray and EELS analysis often has a lot ofimage analysis software thrown in. So there’s a lotyou can do with the STEM images that really fall
into the category of digital image processing which
you may study in Russ’s specialist texts, after you’veread Chapter 31.
FIGURE 29.22. Two images of the same region of shungite. (A) The
speckle corresponding to fluctuations on the graphite 002 reflection
(3.0 nm–1). (B) Ditto but for 7.1 nm–1. Some of this speckle corre-
sponds to fullerenes (and some to noise). The presence of fullerenes
is inferred from the fact that there is a peak (such as that shown inthe plot) due to the C–C bond distance, which is ordinarily for-
bidden. Structure noise from truly amorphous sample will not give a
significant peak corresponding to /C241.5 nm. (C) Schematic diagram
showing how the local coherence influences the intensity in theimage.
528 .................................................................................................................................................................. O THER IMAGING TECHNIQUES
www .Iran -mavad .com  
ﻣﺮﺟﻊ ﺩﺍﻧﺸﺠﻮﻳﺎﻥ ﻭ ﻣﻬﻨﺪﺳﻴﻦ ﻣﻮﺍﺩ
CHAPTER SUMMARY
We’ve described only a few of the many ways that we can manipulate the electron beam to
produce different images and different contrast phenomena, and it is more than likely thatthere are still unknown methods awaiting discovery. For example, the introduction of a
continuously variable detector collection angle in STEM is equivalent to using a continu-
ously variable iris-type objective aperture in TEM and offers new imaging possibilities.Similarly, there is much to be learned from mutually complementary techniques in SEM andTEM.
We scarcely mentioned the use of annular apertures, conical illumination, pre- and post-
specimen scanning, or rocking. All of these are possible, so you should be prepared to trynew things in the microscope and see what the effects are. Many advances of the sort wehave described only came about by accident, but the microscopist was wise enough to see the
effect and try and understand it, rather than dismiss it as unimportant.
REFERENCES PHILOSOPHY
Dennis Gabor (Ga ´bor De ´nes; 1900–1979) worked in Rugby, England with the British Thomson-Houston
company. This company was already merged with the Metropolitan-Vickers company and in 1960 became
part of the holding company, Associated Electrical Industries (AEI). The early TEMs, including theHVEMs, in England were manufactured by AEI. He was awarded the Nobel Prize for physics in 1971
for discovering holography.
REM
De Cooman, BC, Kuesters, K-H and Carter, CB 1984 Reflection Electron Microscopy of Epilayers Grown
by Molecular Beam Epitaxy Phil. Mag. A 50849–56. Using chemically sensitive reflections.
Hsu, T, Ed. 1992 J. Electron Microsc. Tech .20, part 4. A special issue using REM for imaging surfaces.
Wang, ZL 1996 Reflection Electron Microscopy and Spectroscopy for Surface Analysis Cambridge
University Press New York. The latest book—reflecting that not much has happened recently.
Yagi, K, Ogawa, S and Tanishiro, Y 1987 Reflection High-Energy Electron Diffraction and Reflection
Electron Imaging of Surfaces (Eds. PK Larsen and PJ Dobson), p. 285, Plenum Press, New York.
HOLOGRAPHY
Electron holography: The following key articles will give you a sense of the possible applications but you
also have the monograph by Tonomura. An electron holography plug-in is available for digital
micrograph.
Gabor, D 1949 Microscopy by Reconstructed Wave-Fronts: I Proc. Roy. Soc. London 197A , 454–487;
(1951) Microscopy by Reconstructed Wave Fronts: II Proc. Phys. Soc. B 64, 449–69. Not easy to find.
Harscher, A, Lang, G and Lichte, H 1995 Interpretable Resolution of 0.2 nm at 100 kV Using Electron
Holography Ultramicroscopy 58, 79. Pursuing higher resolution in TEM using a FEG.
Lehmann, M and Lichte, H 2005 Electron Holographic Material Analysis at Atomic Dimensions Crystal
Research and Technology 40149–160.
Tonomura, A 1987 Application of Electron Holography Rev. Mod. Phys. 59, 639–669; 1992 Electron-Holographic
Interference Microscopy Adv. Phys. 41, 59–103. Overview of his work on imaging flux lines.
Tonomura, A 1999 Electron Holography 2nd Ed Springer Heidelberg. A focused text on the subject.
V¨olkl, E, Allard, LF, Joy, DC Eds. 1999 Introduction to Electron Holography Springer NY. A comprehen-
sive text on the subject
MAGNETIC MATERIALS
Chapman, JN, Johnston, AB, Heyderman, LJ, McVitie, S and Nicholson, WAP 1994 Coherent Magnetic
Imaging by TEM IEEE Trans. Magn. 304479–4484. Qualitative measurement of magnetic induction.
Petford-Long, AK and Chapman JM 2005 Lorentz Microscopy inMagnetic Microscopy of Nanostructures (Eds.
H Hopster and HP Oepen) pp. 67–86 Springer New York. A recent review in a broad-ranging review text.
CL ETC.
N e w b u r y ,D E ,J o y ,D C ,E c h l i n ,P ,F i o r i ,C Ea n dG o l d s t e i n ,J I1 9 8 6 Advanced Scanning Electron Microscopy
and X-ray Microanalysis , p. 45 Plenum Press New York. Review of CL imaging. Compare to Section 29.10.
Yacobi, G and Holt, DB 1990 Cathodoluminescence Microscopy of Inorganic Solids Plenum Press
New York.
CHAPTER SUMMARY .................................................................................................................................................................................... 529
www .Iran -mavad .com  
ﻣﺮﺟﻊ ﺩﺍﻧﺸﺠﻮﻳﺎﻥ ﻭ ﻣﻬﻨﺪﺳﻴﻦ ﻣﻮﺍﺩ
SEM IN THE TEM
Goldstein, JI, Newbury, DE, Echlin, P, Joy, DC, Lyman, CE, Lifshin, E, Sawyer, LC and Michael, JR 2003
Scanning Electron Microscopy and X-ray Microanalysis , 3rd Ed., Springer New York. Whenever you
think of SEM, this is thetext.
IN SITU TEM
Butler P, Hale KF 1981 In Situ Studies of Gas–Solid Reactions inPractical Methods in Electron Microscopy ,
Ed. AM Glauert 9North-Holland New York. A collection of impressive images and techniques.
Gai, PL Ed. 1997 In-Situ Microscopy in Materials Research Springer New York. Comprehensive set of
review articles.
Ru¨hle, M, Phillipp, F, Seeger, A and Heydenreich, J, Eds. 1994 Ultramicroscopy 56(1-3). An issue on
in-situ TEM.
Sinclair, R and Konno, TJ 1994 In-Situ HREM: Application to Metal-Mediated Crystallization Ultrami-
croscopy 56225–232. HRTEM in situ studies.
Wang, ZL, Poncharal, P and de Heer, WA 2000 Measuring Physical and Mechanical Properties of Individual
Carbon Nanotubes by In-Situ TEM J. Phys. Chem. Sol. 611025–1030. The combination of in situ and
nano.
Special collections of papers:
J. Mater. Res. 202005 In-Situ TEM Eds I Robertson, J Yang, R Hull, M Kirk and U Messerschmidt.
J. Mater. Sci. 412006 Characterization of Real Materials and Real Processing by Transmission Electron
Microscopy Ed. H Saka.
FLUCTUATION MICROSCOPY
Treacy, MMJ and Gibson, JM 1996 Variable Coherence Microscopy: a Rich Source of Structural Informa-
tion from Disordered Systems Acta Cryst A52212–220. The first description of fluctuation microscopy.
Treacy, MMJ, Gibson, JM, Fan, L, Paterson, DJ and McNulty, I 2005 Fluctuation Microscopy: a Probe of
Medium Range Order Rep. Prog. Phys. 682899–2944. The latest in-depth review.
COMBINED TECHNIQUES
Williams, DB and Newbury, DE 1984 Recent Advances in the Electron Microscopy of Materials in
Advances in Electronics and Electron Physics (Ed. PW Hawkes) 62161–288 Academic Press New
York. Lots of techniques, some of which are still relevant.
GENERAL
Bell, WL 1976 21
2D Electron Microscopy: Through-Focus Dark-Field Image Shifts J. Appl. Phys. 47
1676–82. Thepaper on this topic.
Bell, WL and Thomas, G 1972 Applications and Recent Developments in Transmission Electron Microscopy
Electron Microscopy and Structure of Materials (Ed. G Thomas), p. 23–59 University of California
Press Berkeley CA. High-order BF imaging; not widely used but interesting.
Clarke, DR 1979 On the Detection of Thin Intergranular Films by Electron Microscopy Ultramicroscopy 4
33–44. The original paper on using diffuse DF to study intergranular films.
Cowley, JM 1973a High-Resolution Dark-Field Electron Microscopy. I. Useful Approximations Acta Cryst.
A29529–536.
Cowley, JM 1973b High-Resolution Dark-Field Electron Microscopy. II. Short-Range Order in Crystals
Acta Cryst. A29537–540.
Cowley, JM 1992 Twenty Forms of Electron Holography Ultramicroscopy 4133–348.
Franke, F-J, Hermann, K-H and Lichte, H 1988 in Image and Signal Processing for Electron Microscopy
(Eds. PW Hawkes, FP Ottensmeyer, A Rosenfeld and WO Saxton), p. 59 Scanning MicroscopySupplement 2AMF O’Hare IL.
Hudson, B 1973 Application of Stereo-Techniques to Electron Micrograph J. Microsc .98396–401. A review
of stereomicroscopy in the TEM.
Imeson D 1987 Studies of Supported Metal Catalysts Using High Resolution Secondary Electron Imaging in
a STEM J. Microsc. 14765–74. More on SE imaging in the STEM.
