Repository: Ketankham/chatbot-meta-books

File: callister-book.txt (part 49 of 65)
uniformly dispersed in a proprietary high-molecular-weight organic binder material to form a magnetic layer approximately 50 nm thick. Beneath this layer is nonmagnetic thin-film support substrate between about 100 and 300 nm thick that is attached to the tape. Either poly(ethylene naphthalate) (PEN) or poly(ethylene terephthalate) (PET) is used for the tape. Both particle types are magnetically anisotropic —that is, they have an “easy” or 
preferential direction along which they may be magnetized; for example, for the metal particles, this direction is parallel to their long axes. During manufacture, these particles are aligned such that this direction parallels the direction of motion of the tape past the write head. Inasmuch as each particle is a single domain that may be magnetized only in one direction or its opposite by the write head, two magnetic states are possible. These two states allow for the storage of information in digital form, as 1s and 0s. Using the plate-shaped barium–ferrite medium, a tape-storage density of 6.7 Gbit/in.
2 
has been achieved. For the industry-standard LTO tape cartridge, this density corresponds to a storage capacity of 8 Tbytes of uncompressed data.
Superconductivity is basically an electrical phenomenon; however, its discussion has been deferred to this point because there are magnetic implications relative to the su-perconducting state, and, in addition, superconducting materials are used primarily in magnets capable of generating high fields. As most high-purity metals are cooled down to temperatures nearing 0 K, the electrical resistivity decreases gradually, approaching some small yet finite value characteristic of the particular metal. There are a few materials, however, for which the resistivity abruptly plunges at a very low temperature, from a finite value to one that is virtually zero and remains there upon further cooling. Materials that display this behavior are called superconductors, and the temperature at which they attain 
superconductivity is called the critical temperature T
C.7 The resistivity–temperature 
behaviors for superconductive and nonsuperconductive materials are contrasted in 
Figure 20.26. The critical temperature varies from superconductor to superconductor but lies between less than 1 K and approximately 20 K for metals and metal alloys. Recently, it has been demonstrated that some complex oxide ceramics have critical temperatures of greater than 100 K. At temperatures below T
C, the superconducting state ceases upon application of 
a sufficiently large magnetic field, termed the critical field HC, which depends on tem-
perature and decreases with increasing temperature. The same may be said for current density—that is, a critical applied current density J
C exists below which a material is su-
perconductive. Figure 20.27 shows schematically the boundary in temperature-magnetic field-current density space separating normal and superconducting states. The position of this boundary depends on the material. For temperature, magnetic field, and current density values lying between the origin and this boundary, the material is superconduc-tive; outside the boundary, conduction is normal. The superconductivity phenomenon has been satisfactorily explained by means of a rather involved theory. In essence, the superconductive state results from attractive interactions between pairs of conducting electrons; the motions of these paired electrons become coordinated such that scattering by thermal vibrations and impurity atoms is superconductivity20.12 SUPERCONDUCTIVITY
7The symbol Tc is used to represent both the Curie temperature (Section 20.6) and the superconducting critical tem-
perature in the scientific literature. They are different entities and should not be confused. In this discussion, they are 
denoted by Tc and TC, respectively.
740  •   Chapter 20  /  Magnetic Properties
highly inefficient. Thus, the resistivity, being proportional to the incidence of electron 
scattering, is zero. On the basis of magnetic response, superconducting materials may be divided into two classifications, type I and type II. Type I materials, while in the superconducting state, are completely diamagnetic—that is, all of an applied magnetic field is excluded from the body of material, a phenomenon known as the Meissner effect, which is illus-trated in Figure 20.28. As H is increased, the material remains diamagnetic until the critical magnetic field H
C is reached. At this point, conduction becomes normal, and 
complete magnetic flux penetration takes place. Several metallic elements, including aluminum, lead, tin, and mercury, belong to the type I group. Type II superconductors are completely diamagnetic at low applied fields, and field exclusion is total. However, the transition from the superconducting state to the normal state is gradual and occurs between lower critical and upper critical fields, designated H
C1 and HC2, respectively. The magnetic flux lines begin to penetrate into the body of 
material at HC1, and with increasing applied magnetic field, this penetration continues; 
at HC2, field penetration is complete. For fields between HC1 and HC2, the material exists 
in what is termed a mixed state —both normal and superconducting regions are present.
 Type II superconductors are preferred over type I for most practical applications by virtue of their higher critical temperatures and critical magnetic fields. The three Figure 20.26  Temperature dependence of the 
electrical resistivity for normally conducting and 
superconducting materials in the vicinity of 0 K.Temperature (K)Normal metalSuperconductorElectrical resistivity
0 TC0Current density J
Magnetic field H Temperature TJC (T = 0 K, H = 0)
HC (T = 0 K, J = 0)
TC (H = 0, J = 0)
Figure 20.27  Critical temperature, current density, 
and magnetic field boundary separating superconducting and normal conducting states (schematic).
Figure 20.28  Representation of the Meissner effect. 
(a) While in the superconducting state, a body of material (circle) excludes a magnetic field (arrows) from its interior. (b) The magnetic field penetrates the same body of material once it becomes normally conductive.
(a) (b)
20.12 Superconductivity  •   741
most commonly used superconductors are niobium–zirconium (Nb–Zr) and niobium–
titanium (Nb–Ti) alloys and the niobium–tin intermetallic compound Nb3Sn. Table 20.7 
lists several type I and II superconductors, their critical temperatures, and their critical magnetic flux densities. Recently, a family of ceramic materials that are normally electrically insulative have been found to be superconductors with inordinately high critical temperatures. Initial research has centered on yttrium barium copper oxide, YBa
2Cu3O7, which has a 
critical temperature of about 92 K. This material has a complex perovskite-type crystal structure (Section 12.2). New superconducting ceramic materials reported to have even higher critical temperatures have been and are currently being developed. Several of these materials and their critical temperatures are listed in Table 20.7. The technological potential of these materials is extremely promising because as their critical temperatures are above 77 K, which permits the use of liquid nitrogen, a very inexpensive coolant in comparison to liquid hydrogen and liquid helium. These new ceramic superconductors are not without drawbacks, chief of which is their brittle nature. This characteristic limits the ability of these materials to be fabricated into useful forms such as wires. The phenomenon of superconductivity has many important practical implications. Superconducting magnets capable of generating high fields with low power consump-tion are being used in scientific test and research equipment. In addition, they are also used for magnetic resonance imaging (MRI) in the medical field as a diagnostic tool. Abnormalities in body tissues and organs can be detected on the basis of the production of cross-sectional images. Chemical analysis of body tissues is also possible using magnetic  Critical Temperature  Critical Magnetic Flux 
Material TC (K) Density BC (tesla)a
 Elementsb
Tungsten 0.02 0.0001
Titanium 0.40 0.0056Aluminum 1.18 0.0105Tin 3.72 0.0305Mercury ( 𝛼) 4.15 0.0411
Lead 7.19 0.0803
 Compounds and Alloys
b
Nb–Ti alloy 10.2 12
Nb–Zr alloy 10.8 11
PbMo6S8 14.0 45
V3Ga 16.5 22
Nb3Sn 18.3 22
Nb3Al 18.9 32
Nb3Ge 23.0 30
 Ceramic Compounds
YBa2Cu3O7  92 —
Bi2Sr2Ca2Cu3O10 110 —
Tl2Ba2Ca2Cu3O10 125 —
HgBa2Ca2Cu2O8 153 — Table 20.7
Critical Temperatures 
and Magnetic Fluxes for Selected Superconducting Materials
aThe critical magnetic fl  ux density ( 𝜇0HC) for the elements was measured at 0 K. For alloys 
and compounds, the fl  ux is taken as 𝜇0HC2 (in teslas), measured at 0 K.
bSource: Adapted from Materials at Low Temperatures, R. P . Reed and A. F. Clark (Editors), 1983. 
Reproduced by permission of ASM International, Materials Park, OH.
742  •   Chapter 20  /  Magnetic Properties
resonance spectroscopy (MRS). Numerous other potential applications of superconduct-
ing materials also exist. Some of the areas being explored include (1) electrical power transmission through superconducting materials—power losses would be extremely low, and the equipment would operate at low voltage levels; (2) magnets for high-energy par-ticle accelerators; (3) higher-speed switching and signal transmission for computers; and (4) high-speed magnetically levitated trains, for which the levitation results from magnetic field repulsion. The chief deterrent to the widespread application of these superconduct-ing materials is the difficulty in attaining and maintaining extremely low temperatures. It can be hoped that this problem will be overcome with the development of the new genera-tion of superconductors with reasonably high critical temperatures.
SUMMARY
• The macroscopic magnetic properties of a material are a consequence of interactions 
between an external magnetic field and the magnetic dipole moments of the constituent atoms.
• The magnetic field strength (H) within a coil of wire is proportional to the number 
of wire turns and the magnitude of the current and inversely proportional to the coil length (Equation 20.1).
• Magnetic flux density and magnetic field strength are proportional to one another.
In a vacuum, the constant of proportionality is the permeability of a vacuum 
(Equation 20.3).
When some material is present, this constant is the permeability of the material 
(Equation 20.2).
• Associated with each individual electron are both orbital and spin magnetic moments.
The magnitude of an electron’s orbital magnetic moment is equal to the prod- 
uct of the value of the Bohr magneton and the electron’s magnetic quantum number.
An electron’s spin magnetic moment is plus or minus the value of the Bohr mag-
neton (plus for spin up and minus for spin down).
• The net magnetic moment for an atom is the sum of the contributions of each of its 
electrons, in which there is spin and orbital moment cancellation of electron pairs. When cancellation is complete, the atom possesses no magnetic moment.
• Diamagnetism results from changes in electron orbital motion that are induced by an external field. The effect is extremely small (with susceptibilities on the order of −10
−5) and in opposition to the applied field. All materials are diamagnetic.
• Paramagnetic materials are those having permanent atomic dipoles, which are acted on individually and aligned in the direction of an external field.
• Diamagnetic and paramagnetic materials are considered nonmagnetic because the 
magnetizations are relatively small and persist only while an applied field is present.
• Large and permanent magnetizations may be established within the ferromagnetic 
metals (Fe, Co, Ni).
• Atomic magnetic dipole moments, which are of spin origin, are coupled and mutually 
aligned with moments of adjacent atoms.
• Antiparallel coupling of adjacent cation spin moments is found for some ionic ma-
terials. Those in which there is total cancellation of spin moments are termed antifer-
romagnetic.Basic Concepts
Diamagnetism and 
Paramagnetism
Ferromagnetism
Antiferromagnetism 
and Ferrimagnetism
Summary  •   743
• With ferrimagnetism, permanent magnetization is possible because spin moment can-
cellation is incomplete.
• For cubic ferrites, the net magnetization results from the divalent ions (e.g., Fe2+) 
that reside on octahedral lattice sites, the spin moments of which are all mutually 
aligned.
• With rising temperature, increased thermal vibrations tend to counteract the dipole 
coupling forces in ferromagnetic and ferrimagnetic materials. Consequently, the satu-ration magnetization gradually decreases with temperature, up to the Curie tempera-ture, at which point it drops to near zero (Figure 20.10).
• Above T
c, ferromagnetic and ferrimagnetic materials are paramagnetic.
• Below its Curie temperature, a ferromagnetic or ferrimagnetic material is composed of 
domains —small-volume regions in which all net dipole moments are mutually aligned 
and the magnetization is saturated (Figure 20.11).
• The total magnetization of the solid is just the appropriately weighted vector sum of 
the magnetizations of all these domains.
• As an external magnetic field is applied, domains having magnetization vectors 
oriented in the direction of the field grow at the expense of domains that have unfa-vorable magnetization orientations (Figure 20.13).
• At total saturation, the entire solid is a single domain and the magnetization is aligned 
with the field direction.
• The change in domain structure with increase or reversal of a magnetic field is accom-
plished by the motion of domain walls. Both hysteresis (the lag of the B field behind 
the applied H field) and permanent magnetization (or remanence) result from the resistance to movement of these domain walls.
• From a complete hysteresis curve for a ferromagnetic/ferrimagnetic material, the 
following may be determined:
Remanence—value of the B field when H = 0 (B
r, Figure 20.14)
Coercivity—value of the H field when B = 0 (Hc, Figure 20.14)
• The M- (or B-) versus-H  behavior for a ferromagnetic single crystal is anisotropic —
that is, it depends on the crystallographic direction along which the magnetic field is applied.
• The crystallographic direction for which M
s is achieved at the lowest H field is an easy 
magnetization direction.
• For Fe, Ni, and Co, easy magnetization directions are, respectively, [100], [111], and 
[0001].
• Energy losses in transformer cores made of magnetic ferrous alloys may be minimized 
by taking advantage of anisotropic magnetic behavior.
• For soft magnetic materials, domain wall movement is easy during magnetization 
and demagnetization. Consequently, they have small hysteresis loops and low energy losses.
• Domain wall motion is much more difficult for the hard magnetic materials, which 
results in larger hysteresis loops; because greater fields are required to demagnetize these materials, the magnetization is more permanent.
• Information storage is accomplished by using magnetic materials; the two principal 
types of magnetic media are hard disk drives and magnetic tapes.The Influence of 
Temperature on 
Magnetic Behavior
Domains and 
Hysteresis
Magnetic Anisotropy
Magnetic StorageSoft Magnetic 
Materials
Hard Magnetic 
Materials
744  •   Chapter 20  /  Magnetic Properties
• The storage medium for hard disk drives is composed of nanometer-size grains of an 
HCP cobalt–chromium alloy. These grains are oriented such that their direction of 
easy magnetization (i.e., [0001]) is perpendicular to the plane of the disk.
• For tape-memory storage, either needle-shape ferromagnetic metal particles or plate-
shape ferromagnetic barium–ferrite particles are used. Particle size is on the order of tens of nanometers.
• Superconductivity has been observed in a number of materials; upon cooling and 
in the vicinity of absolute zero temperature, the electrical resistivity vanishes (Figure 20.26).
• The superconducting state ceases to exist if temperature, magnetic field, or current 
density exceeds a critical value.
• For type I superconductors, magnetic field exclusion is complete below a critical field, 
and field penetration is complete once H
C is exceeded. This penetration is gradual 
with increasing magnetic field for type II materials.
• New complex oxide ceramics are being developed with relatively high critical tem-
peratures that allow inexpensive liquid nitrogen to be used as a coolant.Superconductivity
Equation Summary
Equation
Number Equation Solving For
  20.1 H=NI
l Magnetic field strength within a coil
  20.2 B=𝜇H Magnetic flux density in a material
  20.3 B0=𝜇0H Magnetic flux density in a vacuum
  20.4 𝜇r=𝜇
𝜇0 Relative permeability
  20.5 B=𝜇0H+𝜇0M Magnetic flux density, in terms of magnetization
  20.6 M=𝜒mH Magnetization
  20.7 𝜒m=𝜇r−1 Magnetic susceptibility
  20.8 B≅𝜇0M Magnetic flux density for a ferromagnetic material
  20.9 Ms=0.60𝜇BN Saturation magnetization for Ni
 20.11 Ms=N′𝜇B Saturation magnetization for a ferrimagnetic material
List of Symbols
Symbol Meaning
 I Magnitude of current passing through a magnetic coil
 l Length of magnetic coil
 N  Number of turns in a magnetic coil (Equation 20.1); 
 number of atoms per unit volume (Equation 20.9)
 N′ Number of Bohr magnetons per unit cell
 𝜇 Permeability of a material
 𝜇0 Permeability of a vacuum
 𝜇B Bohr magneton (9.27 × 10−24 A ·m2)
References  •   745
Important Terms and Concepts
antiferromagnetism
Bohr magnetoncoercivityCurie temperaturediamagnetismdomainferrimagnetismferrite (ceramic)ferromagnetismhard magnetic materialhysteresismagnetic field strengthmagnetic flux densitymagnetic inductionmagnetic susceptibilitymagnetizationparamagnetismpermeabilityremanencesaturation magnetizationsoft magnetic materialsuperconductivity
REFERENCES
Brockman, F. G., “Magnetic Ceramics—A Review and Status 
Report,” American Ceramic Society Bulletin, Vol. 47, No. 2, 
February 1968, pp. 186–194.
Coey, J. M. D., Magnetism and Magnetic Materials, Cambridge 
University Press, Cambridge, 2009.
Cullity, B. D., and C. D. Graham, Introduction to Magnetic 
Materials, 2nd edition, John Wiley & Sons, Hoboken, NJ, 
2009.Hilzinger, R., and W. Rodewald, Magnetic Materials: 
Fundamentals, Products, Properties, Applications, John Wiley & Sons, Hoboken, NJ, 2013.
Jiles, D., Introduction to Magnetism and Magnetic Materials, 
3rd edition, CRC Press, Boca Raton, FL, 2016.
Spaldin, N. A., Magnetic Materials: Fundamentals and Device 
Applications, 2nd edition, Cambridge University Press, Cambridge, 2011.
746  •   Chapter  21  Optical Properties
(a) Schematic diagram illustrating the operation of a 
photovoltaic solar cell. The cell is made of polycrystalline silicon that has been fabricated to form a p–n junction (see Sections 18.11 and 18.15). Photons that originate as light from the sun excite electrons into the conduction band on the n side of the junction and create holes on the p side. These electrons and holes are drawn away 
from the junction in opposite directions and become part of an external current.
(b)
(c)SunlightCurrentLoad
p-type
silicon
Photons Electron
flow
“Hole”
flowJunctionn-type
silicon
–
–
++
(a)
(c) A home with a number of solar panels.
(b) An array of polycrystalline silicon photovoltaic cells.© Brainstorm1962/iStockphoto
Courtesy of Research Institute for Sustainable Energy (www.rise.org.au) 
and Murdoch University
© Gabor Izso/iStockphoto
  •  747When materials are exposed to electromagnetic 
 radiation, it is sometimes important to be able to 
 predict and alter their responses. This is possible when we are familiar with their optical properties and  understand the mechanisms responsible for their  optical behaviors. For example, in Section 21.14 on optical fiber materials in communications, we note that the performance of optical fibers is increased by introducing a gradual variation of the index of refrac-tion (i.e., a graded index) at the outer surface of the fiber. This is accomplished by the addition of specific 
impurities in controlled concentrations.WHY STUDY the Optical Properties of Materials?
Optical property refers to a material’s response to exposure to electromagnetic radiation 
and, in particular, to visible light. This chapter first discusses some of the basic principles and concepts relating to the nature of electromagnetic radiation and its possible interactions with solid materials. Then it explores the optical behaviors of metallic and nonmetal-lic  materials in terms of their absorption, reflection, and transmission characteristics. 
The final sections outline luminescence, photoconductivity, and light amplification by  stimulated emission of radiation (laser), the practical use of these phenomena, and the use of optical fibers in communications.21.1 INTRODUCTIONLearning Objectives
After studying this chapter, you should be able to do the following:
1.  Compute the energy of a photon given its 
 frequency and the value of Planck’s constant.
2.  Briefly describe the electronic polarization that 
results from electromagnetic radiation–atomic 
interactions, and cite two consequences of elec-tronic polarization.
3.  Briefly explain why metallic materials are opaque 
to visible light.
4. Define index of refraction.5.  Describe the mechanism of photon absorption 
for (a) high-purity insulators and semiconductors and (b) insulators and semiconductors that con-tain electrically active defects.
6.  For inherently transparent dielectric materials, 
note three sources of internal scattering that can lead to translucency and opacity.
7.  Briefly describe the construction and operation 
of ruby and semiconductor lasers.
In the classical sense, electromagnetic radiation is considered to be wavelike, consisting of 
electric and magnetic field components that are perpendicular to each other and also to the direction of propagation (Figure 21.1). Light, heat (or radiant energy), radar,  radio waves, and x-rays are all forms of electromagnetic radiation. Each is  characterized primarily by a specific range of wavelengths and also according to the technique by which it is generated. The electromagnetic spectrum of radiation spans the wide range from 𝛾-rays (emitted by ra-
dioactive materials) having wavelengths on the order of 10
−12 m (10−3 nm) through x-rays, 
ultraviolet, visible, infrared, and finally radio waves with wavelengths as long as 105 m. This 
spectrum is shown on a logarithmic scale in Figure 21.2.Basic Concepts
21.2 ELECTROMAGNETIC RADIATION
748  •   Chapter 21  /  Optical Properties
 Visible light lies within a very narrow region of the spectrum, with wavelengths 
ranging between about 0.4 μm (4 × 10−7 m) and 0.7 μm. The perceived color is deter-
mined by wavelength; for example, radiation having a wavelength of approximately 0.4 μm appears violet, whereas green and red occur at about 0.5 and 0.65 μm, respec-
tively. The spectral ranges for several colors are included in Figure 21.2. White light is simply a mixture of all colors. The ensuing discussion is concerned primarily with this visible radiation, by definition the only radiation to which the eye is sensitive. All electromagnetic radiation traverses a vacuum at the same velocity, that of light—namely, 3 × 10
8 m/s (186,000 miles/s). This velocity, c, is related to the electric 
permittivity of a vacuum 𝜀0 and the magnetic permeability of a vacuum 𝜇0 through
 c=1
√𝜀0 𝜇0 (21.1)For a vacuum, 
dependence of the velocity of light on electric permittivity and magnetic  permeabilityFigure 21.1  An electromagnetic 
wave showing electric field ℰ and 
magnetic field H components and the 
wavelength λ.ℰ
HPositionλ
108Energy (eV) Wavelength (m)
1 angstrom (Å)Violet
Blue
Green
Yellow
Orange
Red
0.7 µm0.6 µm0.5 µm0.4 µmVisible spectrum
wavelength
1 nanometer (nm)
1 micrometer (µm)
1 millimeter (mm)
1 meter (m)1 kilometer (km)Frequency (Hz)
10
6
104
102
100
10–2
10–4
10–6
10–8
10–101022
1020
1018
1016
1014
1012
1010
108
106
10410–14
10–12
10–10
10–8
10–6
10–4
10–2
100
102
104𝛾-Rays
X-Rays
Ultraviolet
Infrared
Microwave
Radio, TV–VisibleFigure 21.2  The 
spectrum of electro-
magnetic radiation, 
including wavelength 
ranges for the various 
colors in the visible 
spectrum.
21.3 Light Interactions With Solids  •   749
Thus, there is an association between the electromagnetic constant c and these electrical 
and magnetic constants.
 Furthermore, the frequency 𝜈 and the wavelength λ  of the electromagnetic radiation 
are a function of velocity according to
 c=𝜆𝜈 (21.2)
Frequency is expressed in terms of hertz (Hz), and 1 Hz = 1 cycle per second. Ranges 
of frequency for the various forms of electromagnetic radiation are also included in the 
spectrum (Figure 21.2). Sometimes it is more convenient to view electromagnetic radiation from a quantum-mechanical perspective, in which the radiation, rather than consisting of waves, is  composed of groups or packets of energy called photons. The energy E of a photon is 
said to be quantized, or can only have specific values, defined by the relationship
 
E=h𝜈=hc
𝜆 (21.3)
where h is a universal constant called Planck’s constant, which has a value of 6.63 ×  10−34 J·s. 
Thus, photon energy is proportional to the frequency of the radiation, or inversely pro-
portional to the wavelength. Photon energies are also included in the electromagnetic spectrum (Figure 21.2). When describing optical phenomena involving the interactions between radiation and matter, an explanation is often facilitated if light is treated in terms of photons. On other occasions, a wave treatment is preferred; both approaches are used in this discus-sion, as appropriate.For electromagnetic
 radiation,  relationship among velocity, wavelength, and frequency
photon
For a photon of 
 electromagnetic  radiation,  dependence of energy on frequency, and also velocity and wavelength
Planck’s constant
When light proceeds from one medium into another (e.g., from air into a solid 
 substance), several things happen. Some of the light radiation may be transmitted through the medium, some will be absorbed, and some will be reflected at the interface between the two media. The intensity I
0 of the beam incident to the surface of the solid 
medium must equal the sum of the intensities of the transmitted, absorbed, and reflected beams, denoted as I
T, IA, and IR, respectively, or
 I0=IT+IA+IR (21.4)
Radiation intensity, expressed in watts per square meter, corresponds to the energy  being transmitted per unit of time across a unit area that is perpendicular to the  direction of propagation.Intensity of an 
 incident beam at an interface is equal to the sum of the  intensities 
of  transmitted,  absorbed, and  reflected beams21.3 LIGHT INTERACTIONS WITH SOLIDSConcept Check 21.1 Briefl  y discuss the similarities and differences between photons and 
phonons. Hint: You may want to consult Section 19.2.
Concept Check 21.2 Electromagnetic radiation may be treated from the classical or the 
quantum-mechanical perspective. Briefl  y compare these two viewpoints.
[The answers may be found in all digital versions of the text and/or at www.wiley.com/college/callister  
(Student Companion Site).]
750  •   Chapter 21  /  Optical Properties
 An alternate form of Equation 21.4 is
 T+A+R=1 (21.5)
where T, A, and R represent, respectively, the transmissivity (IT/I0), absorptivity (IA/I0), 
and reflectivity (IR/I0), or the fractions of incident light that are transmitted, absorbed, 
and reflected by a material; their sum must equal unity because all the incident light is 
transmitted, absorbed, or reflected. Materials that are capable of transmitting light with relatively little absorption and reflection are transparent —one can see through them. Translucent materials are 
those through which light is transmitted diffusely; that is, light is scattered within the interior to the degree that objects are not clearly distinguishable when viewed through a  specimen of the material. Materials that are impervious to the transmission of visible light are termed opaque.
 Bulk metals are opaque throughout the entire visible spectrum—that is, all light ra-diation is either absorbed or reflected. However, electrically insulating materials can be made to be transparent. Furthermore, some semiconducting materials are transparent, whereas others are opaque.transparent
translucent
opaque
The optical phenomena that occur within solid materials involve interactions 
 between the electromagnetic radiation and atoms, ions, and/or electrons. Two of the most important of these interactions are electronic polarization and electron energy transitions.
Electronic Polarization
One component of an electromagnetic wave is simply a rapidly fluctuating electric field (Figure 21.1). For the visible range of frequencies, this electric field interacts with the electron cloud surrounding each atom within its path in such a way as to induce elec-tronic polarization or to shift the electron cloud relative to the nucleus of the atom with each change in direction of electric field component, as demonstrated in Figure 18.31 a. 
Two consequences of this polarization are as follows: (1) Some of the radiation energy may be absorbed, and (2) Light waves are decreased in velocity as they pass through the medium. The second consequence is manifested as refraction, a phenomenon to be discussed in Section 21.5.
Electron Transitions
The absorption and emission of electromagnetic radiation may involve electron tran-sitions from one energy state to another. For the sake of this discussion, consider an isolated atom, the electron energy diagram for which is represented in Figure 21.3. An electron may be excited from an occupied state at energy E
2 to a vacant and higher-lying 
one, denoted E4, by the absorption of a photon of energy. The change in energy experi-
enced by the electron, ΔE, depends on the radiation frequency as follows:
 ΔE=h𝜈 (21.6)
where, again, h is Planck’s constant. At this point, it is important to understand several concepts: First, because the energy states for the atom are discrete, only specific ΔEs 
exist between the energy levels; thus, only photons of frequencies corresponding to the possible ΔEs for the atom can be absorbed by electron transitions. Furthermore, all of 
a photon’s energy is absorbed in each excitation event.For an electron 
transition, change in energy equals the product of Planck’s constant and the  frequency of  radiation absorbed (or emitted)21.4 ATOMIC AND ELECTRONIC INTERACTIONS
21.4 Atomic and Electronic Interactions   •  751
 A second important concept is that a stimulated electron cannot remain in an 
 excited state indefinitely; after a short time, it falls or decays back into its ground state, 
or unexcited level, with reemission of electromagnetic radiation. Several decay paths 
are possible, and these are discussed later. In any case, there must be a conservation of energy for absorption and emission electron transitions. As the ensuing discussions show, the optical characteristics of solid materials that relate to absorption and emission of electromagnetic radiation are explained in terms of the electron band structure of the material (possible band structures are discussed in Section 18.5) and the principles relating to electron transitions, as outlined in the  preceding two paragraphs.excited state 
ground stateFigure 21.3  For an isolated atom, a 
schematic illustration of photon absorption by 
the excitation of an electron from one energy state to another. The energy of the photon (hν
42) must be exactly equal to the  difference 
in energy between the two states (E4 − E2).Electron
excitation,
ΔE = E4 – E2
= h𝜈42
Incident photon
of frequency
𝜈42E1E2E3E4E5Energy
Optical Properties of Metals
Consider the electron energy band schemes for metals as illustrated in Figures 18.4 a and 
18.4b ; in both cases, a high-energy band is only partially filled with electrons. Metals are 
opaque because the incident radiation having frequencies within the visible range excites 
electrons into unoccupied energy states above the Fermi energy, as demonstrated in Figure 21.4a ; as a consequence, the incident radiation is absorbed, in accordance with 
Equation 21.6. Total absorption is within a very thin outer layer, usually less than 0.1 μ m; 
thus only metallic films thinner than 0.1 μ m are capable of transmitting visible light.
 All frequencies of visible light are absorbed by metals because of the continuously available empty electron states, which permit electron transitions as in Figure 21.4 a. In 
fact, metals are opaque to all electromagnetic radiation on the low end of the frequency 
Figure 21.4  (a) Schematic repre-
sentation of the mechanism of photon 
absorption for metallic materials in which an electron is excited into a higher-energy unoccupied state. The change in energy of the electron ΔE 
is equal to the energy of the photon. (b) Reemission of a photon of light by the direct transition of an electron from a high to a low energy state.
Fermi
energyEmpty
states
Filled
statesPhoton
emittedPhoton
absorbed
EnergyΔEEnergyFermi
energyΔE
(a) (b)
752  •   Chapter 21  /  Optical Properties
spectrum, from radio waves, through infrared and the visible, and into about the middle of 
the ultraviolet radiation. Metals are transparent to high-frequency (x- and γ -ray) radiation.
 Most of the absorbed radiation is reemitted from the surface in the form of visible light of the same wavelength, which appears as reflected light; an electron transition accompanying reradiation is shown in Figure 21.4 b. The reflectivity for most metals is 
between 0.90 and 0.95; some small fraction of the energy from electron decay processes is dissipated as heat. Because metals are opaque and highly reflective, the perceived color is determined by the wavelength distribution of the radiation that is reflected and not absorbed. A bright silvery appearance when exposed to white light indicates that the metal is highly reflective over the entire range of the visible spectrum. In other words, for the reflected beam, the composition of these reemitted photons, in terms of frequency and number, is approximately the same as for the incident beam. Aluminum and silver are two metals that exhibit this reflective behavior. Copper and gold appear red-orange and yellow, respectively, because some of the energy associated with light photons having short wavelengths is not reemitted as visible light.
Light that is transmitted into the interior of transparent materials experiences a  decrease in velocity, and, as a result, is bent at the interface; this phenomenon is termed 
refraction. The index of refraction n of a material is defined as the ratio of the velocity 
in a vacuum c to the velocity in the medium 𝜐, or
 
n=c
𝜐 (21.7)
The magnitude of n (or the degree of bending) depends on the wavelength of the light. 
This effect is graphically demonstrated by the familiar dispersion or separation of a beam of white light into its component colors by a glass prism (as shown in the margin photograph on the next page). Each color is deflected by a different amount as it passes into and out of the glass, which results in the separation of the colors. Not only does the index of refraction affect the optical path of light, but also, as explained shortly, it influ-ences the fraction of incident light reflected at the surface. Just as Equation 21.1 defines the magnitude of c, an equivalent expression gives the velocity of light 𝜐 in a medium as
 
𝜐=1
√𝜀𝜇 (21.8)21.5 REFRACTION
refraction
index of refraction
Velocity of light in a 
medium, in terms of the medium’s electric permittivity and magnetic permeabilityDefinition of index of refraction —the ratio 
of light velocities in a vacuum and in the medium of interestOptical Properties of Nonmetals
By virtue of their electron energy band structures, nonmetallic materials may be transparent 
to visible light. Therefore, in addition to reflection and absorption, refraction and  transmission phenomena must also be considered.Concept Check 21.3 Why are metals transparent to high-frequency x-ray and γ-ray radiation?
[The answer may be found in all digital versions of the text and/or at www.wiley.com/college/callister  
(Student Companion Site).]
21.5 Refraction  •   753
where 𝜀 and 𝜇 are, respectively, the permittivity and permeability of the particular sub-
stance. From Equation 21.7, we have
 n=c
𝜐=√𝜀𝜇
√𝜀0𝜇0=√𝜀r 𝜇r (21.9)
where 𝜀r and 𝜇r are the dielectric constant and the relative magnetic permeability, 
respectively. Because most substances are only slightly magnetic, 𝜇r≅1, and
 n ≅√𝜀r (21.10)
Thus, for transparent materials, there is a relation between the index of refraction and 
the dielectric constant. As already mentioned, the phenomenon of refraction is related to electronic polarization (Section 21.4) at the relatively high frequencies for visible light; thus, the electronic component of the dielectric constant may be determined from index of refraction measurements using Equation 21.10. Because the retardation of electromagnetic radiation in a medium results from elec-tronic polarization, the size of the constituent atoms or ions has considerable influence on the magnitude of this effect—generally, the larger an atom or ion, the greater the electronic polarization, the slower the velocity, and the greater the index of refraction. The index of refraction for a typical soda–lime glass is approximately 1.5. Additions of large barium and lead ions (as BaO and PbO) to a glass increase n significantly. For 
example, highly leaded glasses containing 90 wt% PbO have an index of refraction of approximately 2.1. For crystalline ceramics with cubic crystal structures and for glasses, the index of refraction is independent of crystallographic direction (i.e., it is isotropic). Noncubic crystals, however, have an anisotropic n—that is, the index is greatest along the direc-
tions that have the highest density of ions. Table 21.1 gives refractive indices for several Index of refraction of 
a medium—in terms of the medium’s dielectric constant and relative magnetic permeability
Relationship 
between index of refraction and dielectric constant for a nonmagnetic material
The dispersion of 
white light as it passes through a prism. 
(© PhotoDisc/Getty 
Images.)
Table 21.1
Refractive Indices for 
Some Transparent Materials Average Index 
Material of Refraction
Ceramics
Silica glass 1.458
Borosilicate (Pyrex) glass 1.47
Soda–lime glass 1.51
Quartz (SiO2) 1.55
Dense optical flint glass 1.65
Spinel (MgAl2O4) 1.72
Periclase (MgO) 1.74
Corundum (Al2O3) 1.76
Polymers
Polytetrafluoroethylene 1.35
Poly(methyl methacrylate) 1.49
Polypropylene 1.49Polyethylene 1.51Polystyrene 1.60
754  •   Chapter 21  /  Optical Properties
glasses, transparent ceramics, and polymers. Average values are provided for the crys-
talline ceramics in which n is anisotropic.
Nonmetallic materials may be opaque or transparent to visible light; if transparent, they often appear colored. In principle, light radiation is absorbed in this group of materials by two basic mechanisms that also influence the transmission characteristics of these nonmetals. One of these is electronic polarization (Section 21.4). Absorption by  electronic polarization is important only at light frequencies in the vicinity of the relaxation frequency of the constituent atoms. The other mechanism involves valence 21.7 ABSORPTIONWhen light radiation passes from one medium into another having a different index of refraction, some of the light is scattered at the interface between the two media, even if both are transparent. The reflectivity R represents the fraction of the incident light that is reflected at the interface, or
 
R=IR
I0 (21.11)
