Repository: Ketankham/chatbot-meta-books

File: tem-book.txt (part 49 of 71)
 هب انم خدا 
Joy, DC, Maher, DM and Cullis, AG 1976 The Nature of Defocus Fringes in Scanning-Transmission Electron
Microscope Images J. Microsc. 108185–193. Topographic contrast in the TEM (Section 29.6.B).
Russ, J 1990 Computer-Assisted Microscopy: The Analysis and Measurement of Images Plenum Press New York.
Simpson, YK, Carter, CB, Morrissey, KJ, Angelini, P and Bentley, J 1986 The Identification of Thin
Amorphous Films at Grain-Boundaries in Al
2O3J. Mater. Sci. 212689–96. An early paper comparing
different techniques for studying intergranular films.
Spence, JCH 1999 The Future of Atomic-Resolution Electron Microscopy for Materials Science Mat. Sci.
Eng. R261–49.
530 .................................................................................................................................................................. O THER IMAGING TECHNIQUES
www .Iran -mavad .com  
ﻣﺮﺟﻊ ﺩﺍﻧﺸﺠﻮﻳﺎﻥ ﻭ ﻣﻬﻨﺪﺳﻴﻦ ﻣﻮﺍﺩ
COMPANION TEXT
Four complete chapters in the companion text are devoted to topics described in this chapter: electron
holography (Lichte and Lehmann), magnetic specimens (Petford-Long and de Graef), and in situ TEM
(CBC). Chemically sensitive imaging is becoming much more commonplace now but using more AEM
combined with imaging. A fourth chapter is dedicated to tomography.
SELF-ASSESSMENT QUESTIONS
Q29.1 Make a list of all the imaging techniques in this chapter and determine the electron-scattering mechan-
ism(s) operating in each case.
Q29.2 Make a list of all the imaging techniques in this chapter and determine the contrast mechanism(s)
operating in each case.
Q29.3 Make a list of all the imaging techniques in this chapter and determine the TEM operating mode(s)
operating in each case.
Q29.4 List the pros and cons of stereo versus tomographic approaches to the TEM image-projection problem.
Why is stereo more difficult for diffraction-contrast experiments than mass-thickness contrast? Why is aphase-contrast, atomic-resolution stereo experiment effectively impossible?
Q29.5 Why is SE imaging much more useful than BSE imaging in STEM while both are equally useful in SEM?Q29.6 Search the Web and determine how many different kinds of experiments can be performed in situ in a
TEM.
Q29.7 List the pros and cons of a typical in-situ experiment.Q29.8 Why is 2
1
2D imaging not called 2D?
Q29.9 If your specimen is magnetic, how does this affect your choice of preparation method?
Q29.10 If your specimen is magnetic, how does this affect your choice of TEM versus STEM mode?Q29.11 If your specimen is magnetic, how does this affect your choice of DF imaging method?
Q29.12 Magnetism is becoming increasingly important in nanotechnology. Why is nanomagnetism easier to
study in a (S)TEM than a conventional ferromagnetic steel specimen?
Q29.13 Who were Lorentz, Fresnel, and Foucault (yes; go and study some history of science) and why are their
names given to specific forms of TEM of magnetic specimens?
Q29.14 Discuss the factors limiting the resolution in Foucault and Fresnel images. Why is this resolution
important in nanomagnetism studies?
Q29.15 Distinguish Bloch, Ne ´el walls, and cross-tie walls and how best to image them in a TEM.
Q29.16 Why would you use chemically sensitive imaging techniques when XEDS or EELS spectrum imaging
(see Part 4) can reveal the distribution of every element in your specimen down to the atomic level?
Q29.17 Find out every way possible to explore the structure and chemistry of glasses that is discussed in this
book. List the pros and cons of each approach.
Q29.18 Why is DADF preferable to CDF when forming images with diffusely scattered electrons?
Q29.19 Why do REM in your TEM when you can do SEM in your STEM?
Q29.20 How can we image atomic-level detail in REM images when the TEM is not being operated in phase-
contrast HRTEM mode?
Q29.21 Compare and contrast HOBF and HODF imaging. What is the more common name for HODF?
TEXT-SPECIFIC QUESTIONS
T29.1 Why would you be surprised to find any examples in the literature of BSE imaging in a STEM?
T29.2 If you want to watch nanotube electronic circuits operating in situ in a TEM what technique(s) would
you use? Could you do this in a SEM?
T29.3 Why would Denis Gabor be delighted if he were still alive? Why was he a ‘microscopist before his time’
and what experimental development helped most to realize his dream?
T29.4 Explain how a biprism works and what you give up if you put one into your TEM column.T29.5 Suggest why fluctuation microscopy is not common in the Far East.
T29.6 Why in fluctuation microscopy is the variance of the intensity distribution used to form images rather
than the intensity distribution itself?
T29.7 Why is fluctuation microscopy not simply described as a subset of diffuse-scatter imaging?
T29.8 Search the Web to find at least one new TEM imaging or diffraction technique notdescribed in this
chapter or anywhere else in the text. What does your search tell you about TEM as an experimentalmaterials-characterization tool?
T29.9 Look at Figure 29.1 and try and cross your eyes until the left and right images overlap. You then may
be able to see the stereo effect without using a stereo viewer. To see the effect, you may have to tilt yourhead to get exact image overlap (why?) and you will still see de-focused image of the two originals
(why?).
T29.10 Look at Figure 29.2. Use this to explain why 2
1
2D microscopy effects can better be achieved with more
recent developments in high spatial resolution diffraction.
CHAPTER SUMMARY .................................................................................................................................................................................... 531
www .Iran -mavad .com  
ﻣﺮﺟﻊ ﺩﺍﻧﺸﺠﻮﻳﺎﻥ ﻭ ﻣﻬﻨﺪﺳﻴﻦ ﻣﻮﺍﺩ
T29.11 List all the information about magnetic specimens that is discernible in Figures 29.3–29.7. What can you
not find out about magnetism in TEM images?
T29.12 Why do the dislocation images get (a) sharper and (b) fainter across the sequence shown in Figure 29.12?
T29.13 Explain why you can see the structure inside the amorphous carbon support film in Figure 29.11.
T29.14 What are the lines in Figure 29.10B? Explain how they arise.T29.15 Draw a similar diagram to Figure 29.13 for a thin specimen and explain how the different SE contribu-
tions vary between SEM and STEM SE images.
T29.16 Find examples in the literature of SE imaging in a STEM for small particles on a substrate and explain
the advantages over conventional TEM imaging.
T29.17 Some scientists believe strongly that Tonomura’s work in Figure 29.20 is worthy of the Nobel Prize.
Justify this claim.
T29.18 Explain why Figure 29.21 is an extraordinary sequence of images.
532 .................................................................................................................................................................. O THER IMAGING TECHNIQUES
www .Iran -mavad .com  
ﻣﺮﺟﻊ ﺩﺍﻧﺸﺠﻮﻳﺎﻥ ﻭ ﻣﻬﻨﺪﺳﻴﻦ ﻣﻮﺍﺩ
30
Image Simulation
CHAPTER PREVIEW
When we need to obtain information about the specimen in two directions, we need to align
the specimen close to a low-index zone axis. If the HRTEM image information is going to bedirectly interpretable, the specimen must be oriented with the incident beam exactly alignedwith both the optic axis of the TEM and the zone axis of the specimen. Thus, we will have
many reflections excited and the simple two-beam analysis of Chapter 27 cannot be used.
A method for modeling the contrast of images obtained under these conditions was
developed by Cowley, Moodie, and their co-workers, principally at Melbourne and Arizona
State University (ASU), in a series of classic papers beginning with that by Cowley andMoodie in 1957. Fortunately, the growing interest in HRTEM has coincided with the
availability of increasingly powerful computers which can handle the extensive calculations.
There are several software packages available commercially, so there is little reason for
most users to re-invent the wheel. However, the different packages do not necessarily
perform the calculations in the same way: one may be more appropriate for your applicationthan others. Since these packages essentially operate as ‘black boxes’ it is also reassuring to
simulate images from the same structure using different packages (unless they don’t give the
same answers).
One point to keep in mind as you work through the literature is that this subject already
has a lot of history. We will point out some of the things that have been done, and in somecases continue to be done, for historical reasons.
30.1 SIMULATING IMAGES
The idea of simulating HRTEM images arose because
of the realization that the loss of phase information
when we form an experimental intensity map meansthat we can’t go back from the image to the structure.Instead, we assume a structure (perfect crystal or crys-
talline material containing defects), simulate the image,
see how closely the simulated image resembles theexperimental image, modify the structure, and repeat
the process. The only difficulty is that the image is
sensitive to several factors
&The precise alignment of the beam with respect to
both the specimen and the optic axis.
&The thickness of the specimen (as we saw in Chapter
28).
&The defocus of the objective lens.
&Chromatic aberration which becomes more impor-tant as t, the thickness, increases.
&Coherence of the beam.&Other factors: one example would be the intrinsicvibration in the material which we try to take
account of through the Debye-Waller factor.
In principle, we could have the same image from two
different structures. So obviously, this is the tricky part!
30.2 THE MULTISLICE METHOD
The basic multislice approach used in most of the simu-
lation packages is to section the specimen into many
slices, which are normal to the incident beam.
There are different methods for actually performing
the multislice calculation. The different approacheshave been developed for several reasons. Some try to
optimize the use of available hardware. Others werewritten with the intention of providing a convenient
method of simulating DPs using the same program. At
least one package was written to make use of a popular
30.2 T HEMULTISLICE METHOD ............................................................................................................................... .............................. 533
www .Iran -mavad .com  
ﻣﺮﺟﻊ ﺩﺍﻧﺸﺠﻮﻳﺎﻥ ﻭ ﻣﻬﻨﺪﺳﻴﻦ ﻣﻮﺍﺩ
personal computer with a user-friendly interface
(see Table 30.1). The principal methods for performingthese calculations are
&The reciprocal-space formalism.
&The FFT formalism.
&The real-space approach.
&The Bloch-wave approach.
We’ll go through the special features of each
approach. The software packages which are readilyavailable are listed in Section 1.6 and in Table 30.1.
30.3 THE RECIPROCAL-SPACE
APPROACH
We project each slice onto a plane somewhere in the slice
(usually top, bottom, or middle) giving a projectedpotential for that slice, and we call this the phase grat-ing. We then calculate the amplitudes and phases for allthe beams which will be generated by the incident beaminteracting with the first projection plane. We couldthink of this as being a many-beam image calculationfor a single slice. We then allow all these beams to
propagate down the microscope in free space until
they meet the next phase grating, which need not bethe same as the first. The scattering calculation is nowrepeated for all the beams incident on this plane. Thiscalculation produces a new set of beams which propa-gate through free space to the next phase grating, and soon. The process is summarized in Figure 30.1.
One point which you must remember: scattering by
the phase grating does not just produce Bragg beams. Itis crucial to keep track of the scattering in alldirections.
All of these beams will be incident on the next phasegrating. So we don’t just have Bragg beams, we sample
all of reciprocal space.
A calculation based on a 128 /C2128 array will impose
al i m i to f /C244096 on the number of ‘beams’ which can be
included in the calculation. This number might appearlarge, especially when you form a [110] HRTEM imageof Si with six Bragg beams (plus the O beam) but,particularly for imperfect crystals, this number will beinadequate.TABLE 30.1. Software
Cerius2 Runs on UNIX; by Accerlys. Look for c2_hrtem www.accelrys.com/products/cerius2/cerius2products/hrtem.html
EMS and jEMS By Pierre Stadleman. Very widely used and user-friendly. Does Bloch wave and conventional multislice calculations. Is
used by CuFour (see Chapter 24). Multi-platform including Mac, Unix, Windows. The ‘j’ denotes the java version
Kirkland By Earl Kirkland. Well described in his book on the subject
MacTEMPAS By Roar Kilaas. Runs on a Mac so it’s very user-friendly. NCEMSS was the Unix version that was produced by NCEM
SHRLI81 By Mike O’Keefe. This program made image simulation freely available to everyone and introduced a generation to HRTEM
simulation. Unix only, but no longer supported
WinHREM and
MacHREMwww.hremresearch.com/Eng/download/documents/HREMcatE.html by HREM Research Inc. (Kazuo Ishizuka)
FIGURE 30.1. The potential within a slice is projected onto the first
projection plane; this is the phase grating. We calculate the amplitudes
and phases for all the beams generated by interacting with this plane andthen propagate all the diffracted beams through free space to the next
projection plane, and repeat the process.
k-SPACE BETWEEN THE BRAGG BEAMS
Why do we need to consider regions of k-space
between the Bragg beams? In other words, why do
we need to sample all of reciprocal space? The answeris that the Bragg beams contain information about
the periodic structure, but all of the information from
defects, i.e., non-periodic structure, is containedbetween the Bragg spots, though it will generally be
quite close to them.
534 ......................................................................................................................................................................................I MAGE SIMULATION
www .Iran -mavad .com  
ﻣﺮﺟﻊ ﺩﺍﻧﺸﺠﻮﻳﺎﻥ ﻭ ﻣﻬﻨﺪﺳﻴﻦ ﻣﻮﺍﺩ
Essentially the multislice method considers three
components
&cdescribes the electron wave.
&Pis the propagation of the electron wave in free
space: the microscope.
&Qis the phase grating: the specimen.
The process can be described by this equation
cnþ1kðÞ ¼ cnkðÞPnþ1kðÞ ½/C138 /C10 Qnþ1kðÞ (30:1)
where cn+1(k) is the wave function in reciprocal space
at the exit of the n+1 slice and the symbol /C10denotes a
convolution as before. Pn+1(k) is the propagator for the
n+1 slice. In other words, this is expressing the Fresnel
diffraction phenomenon for this one slice because we aremaking a near-field calculation. (Look back to Section
2.8 for a discussion of near-field versus far-field.) Simi-larly, Q
n+1(k) is the phase-grating function; it is a trans-
mission function, for the n+1 slice.
The three functions c(k),P(k), and Q(k) are all
functions in reciprocal space, so this approach isreferred to as the reciprocal-space formulation. Noticethat they are all two-dimensional arrays. We can thinkof the different terms as being diffracted beams within
the specimen. We can easily insert a circular objective
aperture of radius r; we just require that all values of
c(k) are zero for k>k
r.
To give you an idea of the complexities involved,
consider what values of Q(k) you must use in the calcu-
lation. Q(k) must go out twice as far as c(k)o rP(k)i n
reciprocal space. You can understand why by consider-ing Figure 30.2. If you represent the number of
(A)
(B)
012=
12 01212 34 34 2.0 2.1 2.2 2.3 2.4
1.0 1.1 1.2 1.3 1.1
0.0 0.1 0.2 0.2 0.1
1.0 1.1 1.3 1.1 1.2
2.0 2.3 2.1 2.2 2.4
2 1 2 1 0
ψ(k)Q(k-k') F(k')012 1 k= 2
k’= 2 1 01 2
2.4
2.0
2.3
2.22.11.1
1.0
1.11.20.21.3
0.00.1 0.10.2
1.0
1.11.21.3 2.4
2.3
2.22.12.01.1F(k’)
F(k’)Q(k-k’)=ψn-1(k)Qn-1(k)
Qn(k)
ψn(k)
Σ F(k’) Q( k-k’) =  ψ(k)
k
FIGURE 30.2. (A) Schematic used to explain why, in the one-dimensional case, Q(k) must take account of twice as many kvalues as c(k)o rP(k).
Consider wave k¼/C222 from Qn(k): to produce wave at +2 at this point you need to add 4 to /C222 and similarly for every possible wave in slice Qn(k). As
summarized in (B) Q(k–k0) extends from /C224 to +4 so that c(k), which we want, extends from /C222 to +2, including all possible combinations of k0andk.
30.3 T HE RECIPROCAL -SPACE APPROACH ............................................................................................................................................ 535
www .Iran -mavad .com  
ﻣﺮﺟﻊ ﺩﺍﻧﺸﺠﻮﻳﺎﻥ ﻭ ﻣﻬﻨﺪﺳﻴﻦ ﻣﻮﺍﺩ
beams from slice Qn/C01(k)a sF(k0) then Q(k–k0) must go
out to k= –4 because when you multiply these two
functions to give c(k) you can produce k= –2 by using
k=– 4i n Qandk=+ 2i nF as in Figure 30.2B. Putting
this into an equation we have
X
k0Fk0ðÞQk/C0k0ðÞ ¼ ckðÞ (30:2)
where
FkðÞ ¼ ckðÞPkðÞ (30:3)
The function Q(k) is a ‘probability map.’ What we are
doing here is using the convolution to describe multiple
scattering.
We can illustrate the complexity of the calculation
by considering a 128 /C2128 array for Q(k) using
SHRLI81 (see Table 30.1). The maximum value for
(kx,ky) is only (31,31) but even so, the number of dif-
fracted beams is nearly 4096. Remember, we usually just
use the seven inner Bragg beams in, e.g., the Si <110>
DP, as we saw in Figure 27.3; most of the beams in ourcalculation are not Bragg beams. However, you willremember that the information concerning defects incrystals is contained in the regions between the Braggspots in the DP, so it does make sense. Specific examplesofQ(k), including numerical computations of the phase
change per slice, are given by John Barry.
30.4 THE FFT APPROACH
We can recast equation 30.3 to maximize the efficiency
of the computer in using fast Fourier transform (FFT)
routines. In equation 30.4, the notation FandF–1tell us
to take the Fourier transform or the inverse transformof the function inside the brackets.
c
nþ1kðÞ ¼ FF/C01cnkðÞPnþ1kðÞ ½/C138 qnþ1rðÞ/C8/C9
(30:4)
In this equation, qn+1(r) is the real space form of
Qn+1(k), i.e., it is the inverse Fourier transform of
Qn+1(k). So q(r) is a real-space phase grating. Now we
can look at some numbers for the calculation and takeQ(k) as a 128 /C2128 array to keep the calculation small.
The main steps carried out by the computer are
&Multiply cn(k)b yPn+1(k): that is a 64 /C264 array
times another 64 /C264 array. Remember that we are
limited to 64 points, if we have a 128 /C2128 array,
because the Qarray must be twice as large in all
directions in kspace.
&Take the inverse Fourier transform of the result.
&Multiply this new result by qn+1(r) which is the 128 /C2
128 array.&Fourier transform the final result and set all values
outside the inner 64 /C264 array equal to zero so that
we can repeat the process for the next slice.
You will notice that this example used a square
array. In modern programs, we are not restricted even
to using powers of 2 but this helped the original FFTroutines. You will see the value of this advance when weexamine some defect calculations later. If you are inter-ested in the mechanics of the FFT routine and other
aspects of this simulation approach, the article by Mike
O’Keefe and Roar Kilaas is required reading.
30.5 THE REAL-SPACE APPROACH
As we noted earlier, image simulation used to be limited
by your budget, i.e., by your computer. The real-space
approach was developed, in part, to decrease the timeneeded for the calculations by using our knowledge thatP(r) is strongly peaked in the forward direction. In our
notation, the method developed by Coene and VanDyck for calculating c(r) can be expressed by the
equation
c
nþ1rðÞ¼ cnrðÞ /C10 Pnþ1rðÞ ½/C138 qnþ1rðÞ (30:5)
where Pn+1(r) is now the propagator in real space and
qn+1(r) is again the real-space phase grating. Once you
have written this, it’s all computing, which is a substan-tial task since the size of the multislice calculation is thesize of the largest array, i.e., Q(k)o rq(r).
30.6 BLOCH WAVES AND HRTEM
SIMULATION
Although we saw in Chapters 14 and 15 that electrons
propagate through crystalline specimens as Blochwaves, the multislice method we’ve described so far isessentially a ‘diffracted-beam’ approach. In two classicpapers Fujimoto (1978) and Kambe (1982) showed that,for the perfect crystal, the HRTEM image may beunderstood simply in terms of images of Bloch waves.
The key point is that, although a large number of dif-
fracted waves are formed, only a small number of Blochwaves determine the appearance of the image, providingthe crystal has a sufficiently high symmetry. FollowingKambe’s ‘simple’ example, we consider the case whereonly three Bloch waves i,j,andkare significant. Let’s
assume that Bloch waves iandjare in phase at a thick-
nessz=D. Then we have
eikiðÞ
zz¼eikjðÞzD(30:6)
Using our expression for c, namely
536 ......................................................................................................................................................................................I MAGE SIMULATION
www .Iran -mavad .com  
ﻣﺮﺟﻊ ﺩﺍﻧﺸﺠﻮﻳﺎﻥ ﻭ ﻣﻬﻨﺪﺳﻴﻦ ﻣﻮﺍﺩ
crðÞ¼X
iCiðÞfiðÞx;yðÞ eikiðÞ
zz(30:7)
and the normalization rule
X
iCiðÞfiðÞx;yðÞ ¼ 1 (30 :8)
we can therefore express catz=Din terms of our three
Bloch waves.
cx;y;DðÞ ¼ CiðÞfiðÞþCjðÞfjðÞhi
eikiðÞ
zDþCkðÞfkðÞeikkðÞzD
(30:9)
We rearrange this equation so that we can extract the
phase factor eikðiÞ
zz¼eikðiÞ
zD/C16/C17
. We write
cx;y;DðÞ ¼ 1/C0CkðÞfkðÞhi
eikiðÞzDþCkðÞfkðÞeikkðÞz/C0kiðÞzðÞ DeikkðÞzD
(30:10)
cx;y;DðÞ ¼eikiðÞzD1þbikDðÞCkðÞfkðÞhi
(30:11)
where we’ve defined a new parameter bgiven by
bikDðÞ ¼ eikkðÞz/C0kiðÞzðÞ D/C01 (30 :12)
These equations tell us that if any two of the Bloch
waves (here they are iandj) are in phase then the
amplitude of the wave at the exit surface is determinedby the third Bloch wave.
If the third Bloch wave is also nearly in phase, we
have a relation like equation 30.6 but with i,j,andkall
equal. Then we can approximate b
ik(D)b y
bikDðÞ ¼ ikkðÞ
z/C0kiðÞz/C16/C17
Dþ2nphi
¼igikDðÞ (30:13)
Now we’ve defined another factor gik. If you plug this
expression back into equation 30.11, you see we have a
pure phase object. All the diffracted beams will be
shifted in phase by p/2.
Now you can test the effects of how we change k.
Consider what conditions this will really correspond to
using equations 30.11 and 30.13
&Ifkis such that the phase of Bloch wave kis ahead of
iandj(which were equal), then you’ll see a ‘negative’
image of C(k)f(k). A ‘delayed’ kgives us the ‘positive’
image.
&For the Ge <110 >zone axis, HRTEM image at
100 kV, only three Bloch waves are strongly excited.The relationship to the Bloch-wave contours in Chap-
ter 14 is clear. Using this information and the projected
potential shown in Figure 30.3, Kambe calculated the
Bloch-wave amplitudes and the two ideal images of the
Bloch waves: one positive and the other negative. In the
calculation of different images for increasing thickness,
several images corresponding to a single Bloch wave can
be predicted and identified, as shown in the figure. At
other thicknesses, the images form by a combination of
Bloch waves. So, what can we learn?
&For a perfect crystal, you may need as few as threeBloch waves to give the essential features of anHRTEM zone-axis image.
&There is a direct connection between the WPOA
(go back to the definition if you don’t remember)
and the propagation of Bloch waves.
We saw in Chapter 14 that the electron propagates as
Bloch waves inside the crystal. The reason we don’t useBloch waves is that our specimens are not perfect. How-ever, EMS does give you the option of using this approach.
30.7 THE EWALD SPHERE IS CURVED
When you are using the TEM, some other complica-tions arise because the Ewald sphere is curved
&If you align the beam exactly parallel to a zone axis, s
will be non-zero for every Bragg reflection. In fact, itwill also be different for each type of reflection.
&If you do not align the beam exactly parallel to the
zone axis, then swill also be slightly different for
each reflection in that zone.
&If you change the wavelength of the electrons, the
radius of the sphere changes.
&If you converge the beam, then you’ll add a thicknessto the Ewald sphere.
The point is, knowing precisely what the correct
values are to put in the program will also requirethought and work.
30.8 CHOOSING THE THICKNESS
OF THE SLICE
So far, we’ve just cut the specimen into slices in the
computer without considering how thick each slice
should be, or even whether they should all be thekTH BLOCH WAVE
Don’t confuse the kth Bloch wave with the k-vector!
THE MULTISLICE APPROACH
We usually use this to simulate HRTEM images. It isactually a very elegant form of brute force.
30.8 C HOOSING THE THICKNESS OF THE SLICE .................................................................................................................................. 537
www .Iran -mavad .com  
ﻣﺮﺟﻊ ﺩﺍﻧﺸﺠﻮﻳﺎﻥ ﻭ ﻣﻬﻨﺪﺳﻴﻦ ﻣﻮﺍﺩ
same. If all the slices are the same, then there can be no
information about the z-direction. Although HOLZ
lines are not important for the simulation of HRTEMimages, some of the programs we are discussing can nowjust as readily be used to simulate CBED patterns and
HOLZ lines. So, following the philosophy of attacking
problems with different techniques, you should beaware of these limitations, since it is easy to overlookthe simplifications you made once you see the computed
image. You should remember that when you are study-
ing a material with a large unit cell, the reciprocal latticespacing will be short in the beam direction, so HOLZeffects come into play sooner.
Consider the different methods for making the slice
&You could calculate the projected potential for a
thick slice and then do ncalculations with slices
which are 1/ ntimes this thickness.
&A better approach would be to subdivide the cell into
layers of atoms, create a different grating for each of
these layers, and then run the program with thesequence.For example, if the beam is aligned along the [111]
direction of an fcc crystal, then you would have threeidentical gratings displaced relative to one another, giv-ing the ABC stacking of close-packed planes. Thisapproach would allow you to test for the effect of areal error in the stacking sequence normal to the beam.
Even this point can be a bit difficult. In general, you
orient the beam to be parallel to a particular zone axis[UVW] so that the planes in that zone are parallel to the
beam (so our projection works). If the material is notcubic, we will not generally have a low-index planenormal to the beam to make this slice.
30.9 BEAM CONVERGENCE
When you are recording HRTEM images, you need tokeep exposure times short. So, if you don’t use parallelillumination, you have to take account of the beamconvergence when simulating the images. O’Keefe and
Kilaas (see also the paper by Self and O’Keefe) have
developed one approach to address this problem. If
(A)
(B)
(C)
(D)(E)
FIGURE 30.3. (A) The projected potential for Ge where the contour lines represent changes in potential of –10 eV, and the dashed lines are positive
values. (B–D) are for the three Bloch waves 1, 2, and 3 for 100-keV electrons: (B) the amplitudes, (C) ideal positive images, (D) ideal negative images.
(E) Calculated lattice images showing thickness dependence.
538 ......................................................................................................................................................................................I MAGE SIMULATION
www .Iran -mavad .com  
ﻣﺮﺟﻊ ﺩﺍﻧﺸﺠﻮﻳﺎﻥ ﻭ ﻣﻬﻨﺪﺳﻴﻦ ﻣﻮﺍﺩ
the beam actually has some convergence, then the
diffraction spots will be disks, as illustrated in Figure30.4, so you need to simulate disks in the DP. Experi-mentally, the large objective aperture admits many
disks, so in the simulation routine you should sample
each disk at many points. This means the programneeds to calculate the image at each of these conver-
gence angles and average all the resulting images. Of
course, the objective aperture is easily applied in thecomputer. If you choose 49 points, you can make thesampling interval in reciprocal space /C200.1 nm
/C01.I ti s
instructive to examine just how much work is neces-sary to sample the 49 points.
We can start by writing the usual expression for the
w, the phase change due to the objective lens
w¼pDflu
2þpCsl3u4
2/C18/C19
(30:14)
Then differentiate this with respect to the variable u
dw
du¼2pluDfþCsl3u3/C0/C1
(30:15)
This equation tells us that if uchanges by du, then w
changes bydw¼2pluDfþCsl2u3/C0/C1
du (30:16)
Now we choose dwso that
dw52p
n(30:17)
where nwill allow us to determine the maximum change
inwbetween two points in the disk. For example, if n=
12, then the maximum value of dwis 308. Combining
equations 30.15 and 30.17, we can write
du¼nluDfþCsl2u2/C0/C1/C2/C3 /C01(30:18)
If we plot wversus u(or play with equation 30.15 and its
derivative), then we find a minimum in wat
Df¼/C0Csl2u2(30:19)
and an inflection at
Df¼/C03Csl2u2(30:20)
FIGURE 30.4. Disks in the DP from a crystal of Nb 12O29. The computer simulation can divide each disk into many sectors and simulate the image for
each sector, as shown in the schematic, excluding sectors which are intersected by the objective aperture.
30.9 B EAM CONVERGENCE ........................................................................................................................................................................ 539
www .Iran -mavad .com  
ﻣﺮﺟﻊ ﺩﺍﻧﺸﺠﻮﻳﺎﻥ ﻭ ﻣﻬﻨﺪﺳﻴﻦ ﻣﻮﺍﺩ
So the simulation program can check to find the small-
estduat an inflection point, which equations 30.18 and
30.20 tell us is
du¼/C027Cs
DfðÞ3"#1=21
2n/C18/C19
(30:21)
The value of dutherefore depends on both CsandDf.
You can also appreciate the relevance of this type of
approach if your disks actually intersect the objective
aperture, as shown in Figure 30.4. Put another way, youcan learn two lessons from this analysis
&Always try to minimize the convergence of the beamwhen recording HRTEM images.
&Use an aperture which does notcut through the
diffraction disks.
30.10 MODELING THE STRUCTURE
To simulate any HRTEM image, you need a unit cell. Ifyou are concerned only with perfect crystals, then yourprogram should have all the space groups alreadyincluded so that you only need to add the lattice para-meters (lengths and angles) and the occupied sites foryour material. If you are interested in simulating imagesfrom defects, then you have to create a new unit cellwhich must be sufficiently large that it will not add
effects due to the edges. There are many ways to create
this defect unit cell. You can input from other programs,such as those performing atomistic modeling of defects,or create your own starting structure. In either case, youwill need to move atoms, either manually or following arule you’ve selected for image matching, to optimize thematch between your experimental series of through-focus images and the simulated images.
At some stage, you will find it useful to combine
different slices, as when simulating GBs with or withouta surface groove, or modeling large complex unit cellsusing a multilayer approach. We’ll now go through somespecific features of this task and return to modeling inChapter 31 when we discuss quantitative HRTEM.
30.11 SURFACE GROOVES
AND SIMULATING FRESNEL CONTRAST
The analysis of interfaces by the Fresnel-fringe tech-
nique, which we introduced in Chapter 23, illustrates
the importance of image simulation and emphasizesthat it is not just for HRTEM. The calculation is com-
plicated for several reasons, as shown in Figure 30.5A
&The potential change at the interface is probably not
abrupt.
&The potential depends on the detailed structure ofthe interface.
&During preparation, TEM specimens may be prefer-entially damaged at GBs, giving rise to surfacegrooves.
If you use a thicker specimen, you’ll reduce the effect
of surface grooves on any Fresnel fringes, but in prac-
tice, your foil thickness is usually limited ( /C2420 nm),
since you need to view the boundary exactly edge-on.THE BLACK BOX
Remember where all these calculations takes place!
(A)
(C)(B)
FIGURE 30.5. (A) Schematic of a GB containing a layer of material with
a different inner potential; (B) one model used to represent such a GB
giving variable parameters a,a0, and d; (C) a typical set of simulated
Fresnel-fringe intensity profiles at increasing Df:sis the distance between
the first two fringes, IcandIfare the intensities of the central and first
fringe, respectively.
540 ......................................................................................................................................................................................I MAGE SIMULATION
www .Iran -mavad .com  
ﻣﺮﺟﻊ ﺩﺍﻧﺸﺠﻮﻳﺎﻥ ﻭ ﻣﻬﻨﺪﺳﻴﻦ ﻣﻮﺍﺩ
Even for foils this thick, surface grooves can influence
the projected potential considerably. If we assume thatthe bulk has a mean inner potential V= 20 V, and take
a typical potential drop for an intergranular film to be
/C241 V, then the total projected potential drop for a 20 nm
thick foil would be the same as that caused by a pair ofgrooves at the top and bottom surfaces which are only0.5 nm deep. Although the surface groove may be partly
filled with a second phase, the effect on the Fresnel
fringes can still be substantial.
We can examine Fresnel fringes using different
methods. In all of them, we describe the potential atthe interface in terms of the projected potential dropDV
p=tDV, an inner width a, and an outer width a0,
and a ‘diffuseness,’ d, defined by
a0¼ð1þdÞa (30:22)
These parameters are shown in Figure 30.5B. Then weconstruct models of a foil with a surface groove at theedge-on interface by combining such potentials.
The models: Values of d= 0.5 and d= 0.2 represent
shallow and steep surface grooves, respectively. Thetotal projected potential drop can be due to a real
change in Vor a change in t. A groove without a film
implies a=0 .I f a= 1 nm and a
0= 1.5 nm, the model
could correspond to two different situations
&If the atoms at the interface relax, then the atomic
density at the interface will usually be reduced. This
occurs at both structured interfaces and those where
a layer of glass is present.
&Surface grooves at the interface.
What image simulation shows is that the relative
shapes and sizes of these models are more importantthan the actual dimensions. Therefore, we can give mostof the following analysis in terms of dimensionless
quantities. Inner potentials are typically 5–10 eV.
Except for very small defocus values ( Df</C25t), we find
that the distribution of the potential through the foil isnot important. Usually, the projected potential at the
interface is lower than that in the bulk. However, the
opposite situation can occur, e.g., when a Bi
2O3-rich
phase is present at interfaces in ZnO. When we discussthe calculated profiles, the term ‘interface width’ will be
used for the parameters aanda
0, whether they actually
correspond to an intergranular film, a surface groove, or
otherwise.This relation was first described by Clarke and only
holds when ais large and Dfis relatively small; then the
fringes from each ‘edge’ at the interface are indepen-
dent. We observe the minimum fringe spacing at smallvalues of defocus and this spacing can be used to pro-
vide a measure of the interface width. For more details
on the simulation of Fresnel fringes, you should checkthe original articles.
In practice, the analysis of Fresnel fringes is
impaired, not only by specimen artifacts such as sur-
face grooves, but also by various sources of noise,
w h i c ha l la d dt ot h eu n c e r t ainty of measurements,
especially at small values of Df. For diffuse interfaces,
the contrast decreases rapidly as Dfapproaches zero
(Figure 30.5C), and measurements of the fringe spac-ing for a>0.7 are increasingly susceptible to noise and
artifacts. You can always use larger defocus valuesand thus obtain higher contrast. However, without
prior knowledge about the shape of the potential
drop (its ‘diffuseness’), we can’t reliably determine
the interface width by measuring the fringe spacingalone. Since the fringe spacing is dominated by the
outer width, a
0, we may easily overestimate the inter-
face width. The atomic density in a region close to the
boundary is also often reduced, even if the boundary isstructured, so you can easily misinterpret the image as
showing the presence of an intergranular film when
actually there is no amorphous film.
The region of defocus, where the central fringe
shows little contrast, provides complementary informa-tion to the fringe spacings, so it is more sensitive to the
inner width.
From this discussion, you’ll appreciate that, before
you can completely understand the effect of any inter-
granular films, you must estimate the extent to which
surface grooves are present in your specimen. Shadow-
ing (e.g., using platinum or gold) may provide evidencefor surface grooves, but in the case where the surfacegroove is already filled (e.g., if your specimen was
coated with carbon or contaminated without your
knowing), this technique won’t work.
To summarize, this discussion gives us a method for
analyzing Fresnel fringes from a GB. We can draw some
conclusions
&To interpret the contrast from Fresnel fringes at
GBs, you must simulate images of many differentinterface models. In particular, it is essential that youSPACING OF FRESNEL FRINGES
The distance from the edge to the first fringe is pro-portional to ( lDf)
1/2. The fringe spacing, sf, can be
extrapolated to zero defocus to obtain the interface
width, based on the relation ( sf–a)/p(lDf).CHARACTERIZING A POTENTIAL
The conclusion is that you must use all the informa-
tion in the image to characterize the shape of a poten-tial well and you need to know what is in it!
30.11 S URFACE GROOVES AND SIMULATING FRESNEL CONTRAST ............................................................................................... 541
www .Iran -mavad .com  
ﻣﺮﺟﻊ ﺩﺍﻧﺸﺠﻮﻳﺎﻥ ﻭ ﻣﻬﻨﺪﺳﻴﻦ ﻣﻮﺍﺩ
consider the possibility of artifacts such as surface
grooving. Even a rather ‘flat’ or diffuse surface
groove may influence the fringes in some range of
defocus values.
&Both the fringe spacing and the central fringe inten-sity depend on the shape of the potential well and aresensitive to surface grooving.
&The interface width, which you can infer from thefringe spacing, is dominated by the outer width of adiffuse interface.
&A direct match with the sf–acurve (or with similar
simulated curves when the assumptions employedhere fail) leads to a better estimate of the averageinterface width, but cannot give you much informa-tion on the shape of the potential well.
&Determining when the central fringe is weak (therange Df) gives complementary information on the
interface width which, in combination with the esti-
mate based on the fringe spacing, you can use to
evaluate the diffuseness of the potential well.
30.12 CALCULATING IMAGES
OF DEFECTS
When we simulate HRTEM images of perfect crystals,
we only need to input the unit cell and the program
generates the rest of the specimen. If we want to calculate
the image of a defect, we have to use the same approach:we set up a unit cell to contain the defect and the pro-gram treats it like any other unit cell. This is known as
theperiodic continuation method for defect calculation.
What we’ve actually done is shown in Figure 30.6: there
is an array of defects throughout our specimen in alldirections. We need to know two things
&To what extent does this ordered array introduce
artifacts in the image?
&Have we created interfaces where the ‘cells’ joinwhich may influence our image?
An example of a supercell for a GB is shown in
Figure 30.6. This figure illustrates clearly how we can
create a cell which is more suitable for this periodiccontinuation by including two defects in a single super-
