Repository: Ketankham/chatbot-meta-books

File: callister-book.txt (part 50 of 65)
where I0 and IR are the intensities of the incident and reflected beams, respectively. If 
the light is normal (or perpendicular) to the interface, then
 R=(n2−n1
n2+n1)2
 (21.12)
where n1 and n2 are the indices of refraction of the two media. If the incident light is not 
normal to the interface, R depends on the angle of incidence. When light is transmitted 
from a vacuum or air into a solid s, then
 R=(ns−1
ns+1)2
 (21.13)
because the index of refraction of air is very nearly unity. Thus, the higher the index 
of refraction of the solid, the greater the reflectivity. For typical silicate glasses, the reflectivity is approximately 0.05. Just as the index of refraction of a solid depends on the wavelength of the incident light, so does the reflectivity vary with wavelength. Reflection losses for lenses and other optical instruments are minimized significantly by coating the reflecting surface with very thin layers of dielectric materials such as  magnesium fluoride (MgF
2).Definition of 
reflectivity —in terms 
of intensities of reflected and incident beams
Reflectivity (for normal 
incidence) at the interface between two media having indices of refraction of n
1 and n221.6 REFLECTIONConcept Check 21.4 Which of the following oxide materials, when added to fused silica 
(SiO2), increases its index of refraction: Al2O3, TiO2, NiO, MgO? Why? You may fi  nd Table 12.3 
helpful.
[The answer may be found in all digital versions of the text and/or at www.wiley.com/college/callister  
(Student Companion Site).]
21.7 Absorption  •   755
band–conduction band electron transitions, which depend on the electron energy 
band structure of the material; band structures for semiconductors and insulators are  discussed in Section 18.5. Absorption of a photon of light may occur by the promotion or excitation of an electron from the nearly filled valence band, across the band gap, and into an empty state within the conduction band, as demonstrated in Figure 21.5 a; a free electron in the 
conduction band and a hole in the valence band are created. Again, the energy of ex-citation 
ΔE is related to the absorbed photon frequency through Equation 21.6. These 
excitations with the accompanying absorption can take place only if the photon energy is greater than that of the band gap E
g—that is, if
 hv>Eg (21.14)
or, in terms of wavelength,
 hc
𝜆>Eg (21.15)
 The minimum wavelength for visible light, λ (min), is about 0.4 μ m, and because 
c = 3 × 108 m/s and h = 4.13 × 10−15 eV ·s, the maximum band gap energy Eg(max) for 
which absorption of visible light is possible is
 Eg(max)=hc
𝜆(min)
  =(4.13  ×10−15 eV ·s)(3×108 m/s)
4×  10−7 m (21.16a)
 =3.1 eV
In other words, no visible light is absorbed by nonmetallic materials having band gap 
energies greater than about 3.1 eV; these materials, if of high purity, appear transparent and colorless.For a nonmetallic 
material, condition for absorption of a  photon (of  radiation) by an electron transition in terms of radiation frequency
For a nonmetallic 
material, condition for absorption of a photon  (of radiation) by an electron transition in terms of radiation wavelength
Maximum possible 
band gap energy for absorption of  visible light by valence band–conduction band electron  transitionsFigure 21.5  (a) Mechanism of 
 photon absorption for  nonmetallic 
materials in which an electron is  excited across the band gap, leaving behind a hole in the valence band. The energy of the photon absorbed is
ΔE, which is necessarily greater than 
the band gap energy E
g. (b) Emission of 
a photon of light by a direct  electron transition across the band gap.
Conduction
bandBand
gapValence
band
Conduction
bandBand
gapValence
band
Photon
emittedHoleExcited
(free)
electron
Photon
absorbed EnergyΔE ΔEEg
(a) (b)
756  •   Chapter 21  /  Optical Properties
 However, the maximum wavelength for visible light, 𝜆(max), is about 0.7 μm; 
computation of the minimum band gap energy Eg(min) for which there is absorption of 
visible light gives
Eg (min)=hc
𝜆(max)
 =(4.13×10−15 eV ·s)(3×108 m∕s)
7×10−7 m=1.8 eV  (21.16b)
This result means that all visible light is absorbed by valence band–conduction band 
electron transitions for semiconducting materials that have band gap energies less than about 1.8 eV; thus, these materials are opaque. Only a portion of the visible spectrum is absorbed by materials having band gap energies between 1.8 and 3.1 eV; consequently, these materials appear colored. Every nonmetallic material becomes opaque at some wavelength, which depends on the magnitude of its E
g. For example, diamond, having a band gap of 5.6 eV, is 
opaque to radiation having wavelengths less than about 0.22 μm.
 Interactions with light radiation can also occur in dielectric solids having wide band gaps, involving other than valence band–conduction band electron transitions. If impuri-ties or other electrically active defects are present, electron levels within the band gap may be introduced, such as the donor and acceptor levels (Section 18.11), except that they lie closer to the center of the band gap. Light radiation of specific wavelengths may be emitted as a result of electron transitions involving these levels within the band gap. For example, consider Figure 21.6 a, which shows the valence band–conduction band 
electron excitation for a material that has one such impurity level. Again, the electro-magnetic energy that is absorbed by this electron excitation must be dissipated in some manner; several mechanisms are possible. For one, this dissipation may occur via direct electron and hole recombination according to the reaction
 
electron+hole→ energy (ΔE)  (21.17)Minimum possible 
band gap energy for absorption of  visible light by valence band–conduction band electron  transitions
Reaction 
describing electron-
hole  recombination with the generation of energy
Figure 21.6  (a) Photon absorption via a valence band–conduction band electron excitation for a material that 
has an impurity level that lies within the band gap. (b) Emission of two photons involving electron decay first into an 
impurity state and finally to the ground state. (c) Generation of both a phonon and a photon as an excited electron falls first into an impurity level and finally back to its ground state.
Conduction
bandBand
gapValence
bandPhoton
emitted,
𝜈1 = ΔE1
Photon
absorbedImpurity
levelEnergy ΔE2ΔE1
ΔE2ΔE1
ΔE
h
Photon
emitted,
𝜈2 = ΔE2
hhPhoton
emitted,Phonon
generated
having
energy Δ E1
𝜈2 = ΔE2 (a) (b) (c)
21.7 Absorption  •   757
which is represented schematically in Figure 21.5 b. In addition, multiple-step electron 
transitions may occur that involve impurity levels lying within the band gap. One 
 possibility, as indicated in Figure 21.6b, is the emission of two photons; one is emitted as the electron drops from a state in the conduction band to the impurity level, the other as it decays back into the valence band. Alternatively, one of the transitions may involve the generation of a phonon (Figure 21.6 c), in which the associated energy is dissipated 
in the form of heat. The intensity of the net absorbed radiation is dependent on the character of the medium and the path length within. The intensity of transmitted or nonabsorbed radiation 
I′
T continuously decreases with the distance x that the light traverses:
 I′T=I′0e−𝛽x (21.18)
where I′0 is the intensity of the nonreflected incident radiation and 𝛽, the absorption 
coefficient (in mm−1), is characteristic of the particular material; 𝛽 varies with the 
wavelength of the incident radiation. The distance parameter x  is measured from the 
incident surface into the material. Materials with large 𝛽 values are considered highly 
absorptive.Intensity of 
 nonabsorbed  radiation—dependence on the  absorption  coefficient and the distance light traverses through the absorbing medium
EXAMPLE PROBLEM 21.1
Computation of the Absorption Coefficient for Glass
The fraction of nonreflected light that is transmitted through a 200-mm thickness of glass is 
0.98. Calculate the absorption coefficient of this material.
Solution
This problem calls for us to solve for 𝛽 in Equation 21.18. We first rearrange this expression as
I′T
I′0=e−𝛽x
Taking logarithms of both sides of the preceding equation leads to
ln(I′T
I′0)=−𝛽x
Finally, solving for 𝛽, realizing that I′T∕I′0=0.98 and x = 200 mm, yields
 𝛽=−  1
x ln(I′T
I′0)
 =−  1
200  mm  ln  (0.98)=1.01×  10−4
  mm−1
Concept Check 21.5 Are the elemental semiconductors silicon and germanium transpar-
ent to visible light? Why or why not? Hint: You may want to consult Table 18.2.
[The answer may be found in all digital versions of the text and/or at www.wiley.com/college/callister  
(Student Companion Site).]
758  •   Chapter 21  /  Optical Properties
Figure 21.7  The transmission of light 
through a transparent medium for which 
there is reflection at the front and back faces, as well as absorption within the medium. 
(Adapted from R. M. Rose, L. A. Shepard, and 
J. Wulff, The Structure and Properties of Materials, Vol. IV, Electronic Properties, John Wiley & Sons, 1966. Reproduced with permission of Robert M. Rose.)
lIncident beam
Transmitted beam
IT = I0(1 – R)2 e–𝛽lI0
Reflected beam
IR = I0R
The phenomena of absorption, reflection, and transmission may be applied to the pas-
sage of light through a transparent solid, as shown in Figure 21.7. For an incident beam of intensity I
0 that impinges on the front surface of a specimen of thickness l and absorp-
tion coefficient 𝛽, the transmitted intensity at the back face IT is
 IT=I0 (1 − R)2e−𝛽l (21.19)
where R is the reflectance; for this expression, it is assumed that the same medium 
exists outside both front and back faces. The derivation of Equation 21.19 is left as a homework problem. Thus, the fraction of incident light that is transmitted through a transparent material depends on the losses that are incurred by absorption and reflection. Again, the sum of the reflectivity R, absorptivity A, and transmissivity T is unity according to Equation 21.5. Also, each of the variables R, A, and T depends on light wavelength. This is  demonstrated 
over the visible region of the spectrum for a green glass in Figure 21.8. For example, for light having a wavelength of 0.4 μm, the fractions transmitted, absorbed, and reflected are approximately 0.90, 0.05, and 0.05, respectively. However, at 0.55 μm, the respective 
fractions shift to about 0.50, 0.48, and 0.02.Intensity of radiation 
transmitted through a specimen of  thickness l, 
accounting for all absorption and reflection losses21.8 TRANSMISSION
1.0
0.80.60.40.2
0Fraction of radiant energy
0.2 0.3 0.4 0.5 0.6Reflected
0.7 0.8 1.0 1.5 2.0 2.5 3.0Absorbed
Wavelength ( μm)Transmitted
visibleFigure 21.8  The variation with wavelength 
of the fractions of incident light transmitted, 
absorbed, and  reflected through a green glass. 
(From W. D. Kingery, H. K. Bowen, and D. R. 
Uhlmann, Introduction to Ceramics, 2nd edition. Copyright © 1976 by John Wiley & Sons, New York. Reprinted by permission of John Wiley & Sons, Inc.)Transparent materials appear colored as a consequence of specific wavelength ranges 
of light that are selectively absorbed; the color discerned is a result of the combination 
of wavelengths that are transmitted. If absorption is uniform for all visible wavelengths, color21.9 COLOR
21.9 Color  •   759
the material appears colorless; examples include high-purity inorganic glasses and high-
purity and single-crystal diamonds and sapphire. Usually, any selective absorption is by electron excitation. One such situation involves semiconducting materials that have band gaps within the range of photon  energies for visible light (1.8 to 3.1 eV). Thus, the fraction of the visible light having  energies greater than E
g is selectively absorbed by valence band–conduction band electron 
transitions. Some of this absorbed radiation is reemitted as the excited electrons drop back into their original, lower-lying energy states. It is not necessary that this reemission occur at the same frequency as that of the absorption. As a result, the color depends on the frequency distribution of both transmitted and reemitted light beams. For example, cadmium sulfide (CdS) has a band gap of about 2.4 eV; hence, it  absorbs photons having energies greater than about 2.4 eV, which correspond to the blue and violet portions of the visible spectrum; some of this energy is reradiated as light having other wavelengths. Nonabsorbed visible light consists of photons having energies between about 1.8 and 2.4 eV. Cadmium sulfide takes on a yellow–orange color because of the composition of the transmitted beam. With insulator ceramics, specific impurities also introduce electron levels within the forbidden band gap, as discussed previously. Photons having energies less than the band gap may be emitted as a consequence of electron decay processes involving impurity  atoms or ions, as demonstrated in Figures 21.6 b and 21.6c . Again, the color of the material 
is a function of the distribution of wavelengths in the transmitted beam. For example, high-purity and single-crystal aluminum oxide or sapphire is colorless. Ruby, which has a brilliant red color, is sapphire to which has been added 0.5% to 2% chromium oxide (Cr
2O3). The Cr3+ ion substitutes for the Al3+ ion in the Al2O3 
crystal structure and introduces impurity levels within the wide energy band gap of the sapphire. Light radiation is absorbed by valence band–conduction band electron transitions, some of which is then reemitted at specific wavelengths as a consequence of electron transitions to and from these impurity levels. The transmittance as a function of wavelength for sapphire and ruby is presented in Figure 21.9. For the sapphire, transmit-tance is relatively constant with wavelength over the visible spectrum, which accounts 
for the colorlessness of this material. However, strong absorption peaks (or minima) occur for the ruby—one in the blue–violet region (at about 0.4 μm) and the other for 
yellow–green light (at about 0.6 μm). That nonabsorbed or transmitted light mixed with 
reemitted light imparts to ruby its deep red color. Inorganic glasses are colored by incorporating transition or rare earth ions while the glass is in the molten state. Representative color–ion pairs include Cu
2+, blue–green; 
Co2+, blue–violet; Cr3+, green; Mn2+, yellow; and Mn3+, purple. These colored glasses 
are also used as glazes and decorative coatings on ceramic ware.
Figure 21.9  Transmission of light radiation as a 
function of wavelength for sapphire (single-crystal 
aluminum oxide) and ruby (aluminum oxide containing some chromium oxide). The sapphire appears colorless, whereas the ruby has a red tint due to selective absorption over specific wave-length ranges. 
(Adapted from “The Optical Properties of Materials,” by 
A. Javan. Copyright © 1967 by Scientific American, Inc. All rights reserved.)
0.3 0.4 0.5 0.6RubySapphireBlue Yellow RedOrange Green Violet
0.7 0.8 0.9 1.0405060708090Transmittance (%)
Wavelength, λ (μm)
760  •   Chapter 21  /  Optical Properties
The extent of translucency and opacity for inherently transparent dielectric materials 
depends to a great degree on their internal reflectance and transmittance characteristics. Many dielectric materials that are intrinsically transparent may be made translucent or even opaque because of interior reflection and refraction. A transmitted light beam is deflected in direction and appears diffuse as a result of multiple scattering events. Opacity results when the scattering is so extensive that virtually none of the incident beam is transmitted undeflected to the back surface. This internal scattering may result from several different sources. Polycrystalline specimens in which the index of refraction is anisotropic normally appear translucent. Both reflection and refraction occur at grain boundaries, which causes a diversion in the incident beam. This results from a slight difference in index of refraction n between 
adjacent grains that do not have the same crystallographic orientation. Scattering of light also occurs in two-phase materials in which one phase is finely dispersed within the other. Again, the beam dispersion occurs across phase boundaries when there is a difference in the refractive index for the two phases; the greater this  difference, the more efficient the scattering. Glass-ceramics (Section 13.3), which may consist of both crystalline and residual glass phases, appear highly transparent if the sizes of the crystallites are smaller than the wavelength of visible light and when the in-dices of refraction of the two phases are nearly identical (which is possible by adjustment of composition). As a consequence of fabrication or processing, many ceramic pieces contain some residual porosity in the form of finely dispersed pores. These pores also effectively  scatter light radiation. Figure 21.10 demonstrates the difference in optical transmission characteristics of single-crystal, fully dense polycrystalline, and porous (~5% porosity) aluminum oxide specimens. Whereas the single crystal is totally transparent, polycrystalline and porous materials are, respectively, translucent and opaque. For intrinsic polymers (without additives and impurities), the degree of translucency is influenced primarily by the extent of crystallinity. Some scattering of visible light 21.10 OPACITY AND TRANSLUCENCY IN INSULATORS
Figure 21.10  The light transmittance of 
three aluminum oxide specimens. From left to 
right; single-crystal material (sapphire), which is  transparent; a polycrystalline and fully dense  (nonporous) material, which is translucent; and a polycrystalline material that contains  approximately 5% porosity, which is opaque. 
(Specimen preparation, P. A. Lessing.)Concept Check 21.6 Compare the factors that determine the characteristic colors of metals 
and transparent nonmetals.
[The answer may be found in all digital versions of the text and/or at www.wiley.com/college/callister  
(Student Companion Site).]
21.12 Photoconductivity  •   761
 occurs at the boundaries between crystalline and amorphous regions, again as a result of 
different indices of refraction. For highly crystalline specimens, this degree of scattering is extensive, which leads to translucency and, in some instances, even opacity. Highly amorphous polymers are completely transparent.
Applications of Optical Phenomena
Some materials are capable of absorbing energy and then reemitting visible light in a phenomenon called luminescence.  Photons of emitted light are generated from elec-
tron transitions in the solid. Energy is absorbed when an electron is promoted to an excited energy state; visible light is emitted when it falls back to a lower energy state if 1.8 eV <  h𝜈 < 3.1 eV. The absorbed energy may be supplied as higher-energy electro-
magnetic radiation (causing valence band–conduction band transitions, Figure 21.6a ) 
such as ultraviolet light; other sources such as high-energy electrons; or heat, me-chanical, or chemical energy. Furthermore, luminescence is classified according to the magnitude of the delay time between absorption and reemission events. If reemission occurs for times much less than 1 s, the phenomenon is termed fluorescence; for longer 
times, it is called phosphorescence. A number of materials can be made to fluoresce or 
phosphoresce, including in some sulfides, oxides, tungstates, and a few organic materials. 
Typically, pure materials do not display these phenomena, and to induce them, impuri-ties in controlled concentrations must be added. Luminescence has a number of commercial applications. For example, fluorescent lamps consist of a glass housing coated on the inside with specially prepared tungstates or silicates. Ultraviolet light is generated within the tube from a mercury glow discharge, which causes the coating to fluoresce and emit white light. The new compact fluorescence 
lights (or lamps), or CLFs, are replacing general-service incandescent lights. These CFL bulbs are constructed from a tube that is curved or folded so as to fit into the space for-merly occupied by the incandescent bulb and also to mount in their fixtures. Compact fluorescents emit the same amount of visible light, consume between one-fifth to one-third of the electrical power, and have much longer lifetimes than incandescent bulbs. However, they are more expensive and disposal is more complicated because they contain mercury.luminescence
fluorescence
phosphorescence21.11 LUMINESCENCE
The conductivity of semiconducting materials depends on the number of free electrons 
in the conduction band and the number of holes in the valence band, according to Equation 18.13. Thermal energy associated with lattice vibrations can promote electron excitations in which free electrons and/or holes are created, as described in Section 18.6. Additional charge carriers may be generated as a consequence of photon-induced electron transitions in which light is absorbed; the attendant increase in conductivity is called photoconductivity. Thus, when a specimen of a photoconductive material is 
 illuminated, the conductivity increases. This phenomenon is used in photographic light meters. A photoinduced current is measured, and its magnitude is a direct function of the intensity of the incident light radiation, or the rate at which the photons of light strike the photoconductive material. Visible light radiation must induce electronic transitions in the photoconductive material; cadmium sulfide is commonly used in light meters. Sunlight may be directly converted into electrical energy in solar cells, which also use semiconductors. The operation of these devices is, in a sense, the reverse of that for the light-emitting diode. A p–n junction is used in which photoexcited electrons and 
holes are drawn away from the junction in opposite directions and become part of an external current, as illustrated in chapter-opening diagram ( a).
photoconductivity21.12 PHOTOCONDUCTIVITY
762  •   Chapter 21  /  Optical Properties
Light-Emitting DiodesMATERIALS OF IMPORTANCE 21.1
In Section 18.15 we discussed semiconductor 
p–n junctions, and how they may be used as 
diodes or as rectifiers of an electric current.1 In 
some situations, when a forward-biased potential of relatively high magnitude is applied across a p–n  
junction diode, visible light (or infrared radiation) is emitted. This conversion of electrical energy into light energy is termed electroluminescence, and the 
device that produces it is termed a light-emitting 
diode (LED). The forward-biased potential attracts electrons on the n -side toward the junction, where 
some of them pass into (or are “injected” into) the 
p-side (Figure 21.11a ). Here, the electrons are mi-
nority charge carriers and therefore “recombine” with, or are annihilated by, the holes in the region near the junction, according to Equation 21.17, where the energy is in the form of photons of light (Figure 21.11b ). An analogous process occurs on the 
p-side—holes travel to the junction and recombine 
with the majority electrons on the n -side.
 The elemental semiconductors silicon and  germanium are not suitable for LEDs due to the detailed nature of their band gap structures. Rather, some of the III-V semiconducting com-pounds such as gallium arsenide (GaAs), and indium phosphide (InP), and alloys composed of these materials (e.g., GaAs
xP1–x, where x  is a small 
number less than unity) are frequently used. The wavelength (i.e., color) of the emitted radiation is related to the band gap of the semiconductor (which is normally the same for both n - and p -sides 
of the diode). For example, red, orange, and  yellow colors are possible for the  GaAs–InP system. Blue and green LEDs have also been  developed us-ing (Ga,In)N semiconducting  alloys. Thus, with this complement of colors, full-color  displays are  possible using LEDs. Important applications for semiconductor LEDs include digital clocks and illuminated watch displays, optical mice (computer input devices), and film scan-ners. Electronic remote controls (for televisions, DVD players, etc.) also use LEDs that emit an in-frared beam; this beam transmits coded signals that are picked up by detectors in the receiving devices. In addition, LEDs are being used for light sources. They are more energy efficient than incandescent lights, generate very little heat, and have much longer lifetimes (because there is no filament that can burn out). Most new traffic control signals use LEDs in-stead of incandescent lights. We noted in Section 18.17 that some polymeric materials may be semiconductors (both n- and 
p-type). As a consequence, light-emitting diodes 
made of polymers are possible, of which there are two types: (1) organic light-emitting diodes  (or OLEDs), 
which have relatively low molecular weights; and (2) high-molecular-weight polymer light-emitting diodes  
(or PLEDs). For these LED types, amorphous 
1Schematic diagrams showing electron and hole distributions on both sides of the junction with no applied electric 
potential, as well as for both forward and reverse biases are presented in Figure 18.20. In addition, Figure 18.21 shows 
the current-versus-voltage behavior for a p–n junction.electro- lumines- cence
light-
 emitting  diode  (LED)
Figure 21.11  Schematic diagram of a forward-biased 
semiconductor p–n junction showing ( a) the injection of 
an electron from the n -side into the p -side, and (b ) the 
emission of a photon of light as this electron recombines with a hole.Battery+
++
+
+++
+
+– –
–
–
––
––
–– + – +n-side p-sideInjection of electron into p-side
(a)
BatteryPhoton
emitted+
++
+
+++
+
+– –
–
–
––
––
–– +n-side p-sideRecombination (annihilation of electron)
(b)
21.12 Photoconductivity  •   763
 polymers are used in the form of thin layers that 
are sandwiched together with electrical contacts (anodes and cathodes). In order for the light to be emitted from the LED, one of the contacts must be transparent. Figure 21.12 is a schematic illustration that shows the components and configuration of an OLED. A wide variety of colors is possible using OLEDs and PLEDs, and more than a single color may be produced from each device (which is not possible with semiconductor LEDs)—thus, combin-ing colors makes it possible to generate white light. Although the semiconductor LEDs currently have longer lifetimes than these organic emitters, OLEDs/PLEDs have distinct advantages. In addition to generating multiple colors, they are easier to fabri-cate (by “printing” onto their substrates with an ink-jet printer), are relatively inexpensive, have slimmer profiles, and can be patterned to give high-resolution and full-color images. OLED displays are being marketed for use on digital cameras, cell phones, and car audio components. Potential applications include larger displays for televisions, computers, and billboards. In addition, with the right combination of materials, these displays can also be flexible. Imagine having a computer monitor or television that can be rolled up like a projection screen, or a lighting fixture that is wrapped around an architectural column or is mounted on a room wall to make ever-changing wallpaper.
Metal cathode
Organic
emittersElectron
transport
(n-type)
layer
Hole injection
and transport
(p-type) layer
Light outputAnode
Glass
substrate2–10 V DC
Figure 21.12  Schematic diagram showing the 
 components and configuration of an organic light-emitting 
diode (OLED). 
(Reproduced by arrangement with Silicon Chip magazine.)Photograph showing a very large light-emitting diode video 
display located at the corner of Broadway and 43rd Street in New York City. 
© Sean Pavone Photo/Shutterstock.com
Concept Check 21.7 Is the semiconductor zinc selenide (ZnSe), which has a band gap of 
2.58 eV , photoconductive when exposed to visible light radiation? Why or why not?
[The answer may be found in all digital versions of the text and/or at www.wiley.com/college/callister  
(Student Companion Site).]
764  •   Chapter 21  /  Optical Properties
All the radiative electron transitions heretofore discussed are spontaneous —that is, an 
electron falls from a high-energy state to a lower-energy state without any external 
provocation. These transition events occur independently of one another and at random times, producing radiation that is incoherent —that is, the light waves are out of phase 
with one another. With lasers, however, coherent light is generated by electron transitions initiated by an external stimulus— laser is just the acronym for light amplification by 
stimulated emission of radiation.
 Although there are several different varieties of laser, we explain the principles of operation using the solid-state ruby laser. Ruby is a single crystal of Al
2O3 (sapphire) to 
which has been added on the order of 0.05% Cr3+ ions. As previously explained (Section 
21.9), these ions impart to ruby its characteristic red color; more important, they provide electron states that are essential for the laser to function. The ruby laser is in the form of a rod, the ends of which are flat, parallel, and highly polished. Both ends are silvered such that one is totally reflecting and the other partially transmitting. The ruby is illuminated with light from a xenon flash lamp (Figure 21.13). Before this exposure, virtually all the Cr
3+ ions are in their ground states; that is, electrons fill 
the lowest energy levels, as represented schematically in Figure 21.14. However, pho-tons of wavelength 0.56 μm from the xenon lamp excite electrons from the Cr
3+ ions 
into higher-energy states. These electrons can decay back into their ground state by two different paths. Some fall back directly; associated photon emissions are not part of the laser beam. Other electrons decay into a metastable intermediate state (path EM, 
Figure 21.14), where they may reside for up to 3 ms (milliseconds) before spontaneous emission (path MG). In terms of electronic processes, 3 ms is a relatively long time, which means that a large number of these metastable states may become occupied. This situation is indicated in Figure 21.15 b.
 The initial spontaneous photon emission by a few of these electrons is the stimulus that triggers an avalanche of emissions from the remaining electrons in the metastable state (Figure 21.15c). Of the photons directed parallel to the long axis of the ruby rod, some are transmitted through the partially silvered end; others, incident to the totally laser21.13 LASERS
Flash lamp
Coherent beam
Power sourceRuby
Figure 21.13  Schematic diagram of the ruby laser 
and xenon flash lamp. 
(From R. M. Rose, L. A. Shepard, and J. Wulff, The Structure 
and Properties of Materials, Vol. IV, Electronic Properties, John Wiley & Sons, 1966. Reproduced with permission of Robert M. Rose.)
EnergyElectron
excitationExcited state
Spontaneous decay
(nonradiative,
phonon emission)
Metastable state
Incident photon
(xenon lamp)Spontaneous and
stimulated
emission
Laser photonE
M
GGround state
(Cr3+)
Figure 21.14  Schematic energy diagram for the ruby 
laser, showing electron excitation and decay paths.
21.13 Lasers  •   765
silvered end, are reflected. Photons that are not emitted in this axial direction are lost. 
The light beam repeatedly travels back and forth along the rod length, and its intensity increases as more emissions are stimulated. Ultimately, a high-intensity, coherent, and highly collimated laser light beam of short duration is transmitted through the partially silvered end of the rod (Figure 21.15e). This monochromatic red beam has a wavelength of 0.6943 μm. Semiconducting materials such as gallium arsenide may also be used as lasers in compact disc players and in the modern telecommunications industry. One requirement of these semiconducting materials is that the wavelength λ associated with the band gap 
energy E
g must correspond to visible light—that is, from a modification of Equation 21.3, 
namely
 𝜆=hc
Eg (21.20)
we see that the value of 𝜆 must lie between 0.4 and 0.7 μm. A voltage applied to the 
material excites electrons from the valence band, across the band gap, and into the con-
duction band; correspondingly, holes are created in the valence band. This process is dem-
onstrated in Figure 21.16a , which shows the energy band scheme over some region of the 
semiconducting material, along with several holes and excited electrons. Subsequently, a few of these excited electrons and holes spontaneously recombine. For each recombi-nation event, a photon of light having a wavelength given by Equation 21.20 is emitted (Figure 21.16 a). One such photon stimulates the recombination of other excited elec-
tron–hole pairs (Figure 21.16b–f ) and the production of additional photons that have Figure 21.15  Schematic representations 
of stimulated emission and light amplification 
for a ruby laser. (a) The chromium ions before  excitation. (b) Electrons in some chromium ions are excited into higher-energy states by the xenon light flash. (c ) Emission from meta-
stable  electron states is initiated or stimulated 
by  photons that are spontaneously emitted. (d) Upon reflection from the silvered ends, 
the photons continue to stimulate emissions as they traverse the rod length. (e ) The coherent 
and intense beam is finally emitted through the partially silvered end. 
(From R. M. Rose, L. A. Shepard, and J. Wulff, 
The Structure and Properties of Materials, Vol. IV, Electronic Properties, John Wiley & Sons, 1966. Reproduced with permission of Robert M. Rose.)Partially silveredFully silvered
(At midcrystal)
Excited Cr atom
Cr atom in ground state(Just before
next reflection) (After
reflection)(a)
(b)
(c)
(e)(d)
766  •   Chapter 21  /  Optical Properties
the same wavelength and are all in phase with one another and with the original photon; 
thus, a monochromatic and coherent beam results. As with the ruby laser (Figure 21.15), one end of the semiconductor laser is totally reflecting; at this end, the beam is reflected back into the material so that additional recombinations will be stimulated. The other end of the laser is partially reflecting, which allows for some of the beam to escape. With this type of laser, a continuous beam is produced inasmuch as a constant applied voltage ensures that there is always a steady source of holes and excited electrons. The semiconductor laser is composed of several layers of semiconducting materials that have different compositions and are sandwiched between a heat sink and a metal conductor; a typical arrangement is represented schematically in Figure 21.17. The com-positions of the layers are chosen so as to confine both the excited electrons and holes, as well as the laser beam, to within the central gallium arsenide layer.Figure 21.16  For the semiconductor laser, schematic representations of stimulated recombination of excited 
electrons in the conduction band with holes in the valence band that gives rise to a laser beam. ( a) One excited electron 
recombines with a hole; the energy associated with this recombination is emitted as a photon of light. ( b) The photon 
emitted in (a) stimulates the recombination of another excited electron and hole, resulting in the emission of another 
photon of light. (c) The two photons emitted in (a) and (b), having the same wavelength and being in phase with one another, are reflected by the fully reflecting mirror back into the laser semiconductor. In addition, new excited electrons and new holes are generated by a current that passes through the semiconductor. (d) and (e) In proceeding through the semiconductor, more excited electron–hole recombinations are stimulated, which give rise to additional photons of light that also become part of the monochromatic and coherent laser beam. (f ) Some portion of this laser 
beam escapes through the partially reflecting mirror at one end of the semiconducting material. 
(Adapted from “Photonic Materials,” by J. M. Rowell. Copyright © 1986 by Scientific American, Inc. All rights reserved.)New excited
electron
New holeExcited
electrons
Holes
++++++++++Photon
emission
Valence bandConduction band
EgPartially reflecting mirror Fully reflecting mirror
‒ ‒‒‒‒‒‒‒
‒‒‒ ‒‒‒‒‒‒‒‒‒
‒
‒‒‒ ‒ ‒‒‒ ‒‒ ‒‒‒
‒‒‒‒ ‒‒‒‒‒‒ ‒‒‒‒‒‒‒ ‒
Recombined excited
electron and hole(a) (d)
(b) (e)
(c) ( f)+
+ +++ ++++
++++ +
+++++ + +
+ +
+++ ++ ++
+++++++++ +++
‒
21.13 Lasers  •   767
Figure 21.17  Schematic diagram showing the 
layered cross section of a GaAs semiconducting  laser. 
Holes, excited electrons, and the laser beam are 
confined to the GaAs layer by the adjacent n - and 
p-type GaAlAs layers. 
(Adapted from “Photonic Materials,” by J. M. Rowell. 
Copyright © 1986 by Scientific American, Inc. All rights reserved.)Forward-bias voltage
Metal
Silicon dioxide
Heavily p-doped
gallium arsenide
p-Doped gallium
aluminum arsenide
Gallium arsenide
n-Doped gallium
aluminum arsenide
Heavily n-doped
gallium arsenide
Metal Heat sinkLaser
beam
Table 21.2  Characteristics and Applications of Several Types of Lasers
Laser Wavelength (𝛍m) Average Power Range Applications
Carbon dioxide 10.6 Milliwatts to tens of kilowatts Heat treating, welding, cutting,
    scribing, marking
Nd:YAG 1.06 Milliwatts to hundreds of watts Welding, hole piercing, cutting
 0.532 Milliwatts to watts
Nd:glass 1.05 Wattsa Pulse welding, hole piercing
Diodes Visible and infrared Milliwatts to kilowatts Bar-code reading, CDs and DVDs, 
    optical communications
Argon-ion 0.5415 Milliwatts to tens of watts Surgery, distance measurements,
 0.488 Milliwatts to watts  holography
Fiber Infrared Watts to kilowatts Telecommunications, spectroscopy,
    directed energy weapons
Excimer Ultraviolet Watts to hundreds of wattsb Eye surgery, micromachining, 
    microlithography
aAlthough glass lasers produce relatively low average powers, they almost always run in pulsed mode, where their 
peak powers can reach the gigawatt levels.
bExcimers are also pulsed lasers and are capable of peak powers in the tens of megawatts.
Source: Adapted from C. Breck, J. J. Ewing, and J. Hecht, Introduction to Laser Technology, 4th edition. Copyright © 2012 by 
John Wiley & Sons, Inc., Hoboken, NJ. Reprinted with permission of John Wiley & Sons, Inc. A variety of other substances may be used for lasers, including some gases and 
glasses. Table 21.2 lists several common lasers and their characteristics. Laser applica-tions are diverse. Because laser beams may be focused to produce localized heating, they are used in surgical procedures and for cutting, welding, and machining metals. 
768  •   Chapter 21  /  Optical Properties
Lasers are also used as light sources for optical communication systems. Furthermore, 
 because the beam is highly coherent, lasers may be used for making very precise  distance measurements.
The communications field recently experienced a revolution with the development of opti-cal fiber technology; virtually all telecommunications now are transmitted via this medium rather than through copper wires. Signal transmission through a metallic wire conductor is electronic (i.e., by electrons), whereas using optically transparent fibers, signal transmission is photonic, meaning that it uses photons of electromagnetic or light radiation. Use of fiber-
