Repository: Ketankham/chatbot-meta-books

File: tem-book.txt (part 50 of 71)
 هب انم خدا 
cell. As shown in this figure, the periodic continuation
then not only creates many other GBs but also makesthem very long. If we don’t match the crystals exactly atthe edges of the supercell we create a different ‘ghost’
boundary.You can see that this really can be a problem by
considering the DP which our new cell would produce.
We are calculating the image of a small part of a periodicarray of interfaces. Periodic arrays in real space producerows of extra spots in reciprocal space. If we includethese spots in forming the image, we should change theimage. The solution for image simulation is quite simple,make the supercell wider and wider until the change in
the image detail is less than some specified limit. How-
ever, don’t try to interpret the data in the calculated DPwithout consulting the paper by Wilson and Spargo.
An alternative approach to the periodic continua-
tion approach has been developed by Coene et al. and iscalled the real-space patching method. This method usesthe ‘real-space’ image simulation approach to performthe calculation. The structure you want to simulate canbe divided into a number of different ‘patches’ as illu-
strated in Figure 30.7; the image from each patch isOriginal
unit cell
New 
unit 
celld dMirrorMirror
FIGURE 30.6. The periodic continuation technique illustrating how an
artificial unit cell can be constructed to contain two GBs, thus allowing
the HRTEM image to be simulated. The distance ( d) between the two
interfaces can be varied to check for overlap artifacts.
FIGURE 30.7. In the real-space patching method, the defect crystal
(in this case the interface and several adjacent layers) is a non-periodicobject that is surrounded by a perfect crystal matrix.SIMULATING DEFECTS
The periodic continuation is most widely used. Real-
space patching avoids the artificial cell.
542 ......................................................................................................................................................................................I MAGE SIMULATION
www .Iran -mavad .com  
ﻣﺮﺟﻊ ﺩﺍﻧﺸﺠﻮﻳﺎﻥ ﻭ ﻣﻬﻨﺪﺳﻴﻦ ﻣﻮﺍﺩ
calculated for a slice and then the patches are joined
together. The key, of course, is that you must correctlytake account of what happens at the edge of each patch.This means each patch needs some information about
the neighboring patches. Assuming (correctly) that this
can be done, you can appreciate the nice feature of thisapproach: we avoid the artificial interference effects due
to the array of defects that would be produced by the
periodic continuation technique. The defect does notnow ‘see’ its own image; it only sees the perfect matrixon all sides.
30.13 SIMULATING QUASICRYSTALS
There are several problems in simulating HRTEMimages of quasicrystals, not least of which concerns
which model you should use. (Remember that quasi-
crystals are not periodic objects anyway!) Severalmodels have been reviewed by Shoemaker, and the
possibilities are illustrated by the work of Beeli and
Horiuchi, who used a combination of 10 layers in themultislice calculation. The layers are made up fromthe planar structures shown in Figure 30.8. The final
structure (shown in Figure 30.8A) is made up of twosets of five layers. The first set of layers is B-C-D-C-B
in this figure. The second set of five layers is con-structed from the first by using the screw symmetryof the structure; the screw axis has 10
5screw symme-
try. The supercell used was 3.882 nm by 3.303 nmwhich was chosen to contai n a complete decagonal
cluster which is 2.04 nm in diameter and the center
part of a pentagon tile. The calculation was then
carried out for thicknesses up to 10 nm.
The results of such calculations with only Al and Mn
atoms are illustrated in Figure 30.9. The edges of thecells are essentially artificial because, as we just noted,the structure used in the calculation is a ‘unit cell’ and aquasicrystal doesn’t have one. In spite of these difficul-
ties Beeli and Horiuchi could conclude that the image
match was much improved when Pd atoms wereincluded to replace some of the Mn atoms in the D
layer and Al atoms in the B-C layers with the results
shown in Figure 30.10.
(A) (B)
(C) (D)
FIGURE 30.8. Projections used to simulate images of Al 70Mn 17Pd13
quasicrystals. (A) Combination of all the layers; (B–D) layers are used
to contribute (repeatedly) to (A). The edges of all the tiles are 0.482 nm.
The large circles denote Al atoms.
(A) (B)
(C) (D)
FIGURE 30.9. Four simulated images of the model constructed from the
layers shown in Figure 30.8 using only Al and Mn atoms. The thickness is
3.77 nm, which corresponds to three periods in the beam direction. The
values of Dfare (A) 0 nm, (B) 46 nm, (C) 88 nm, and (D) 124 nm.Z-CONTRAST
Since the atoms lie along columns for phase-contrast
imaging we can also use Z-contrast imaging.
30.13 S IMULATING QUASICRYSTALS ..................................................................................................................................................... 543
www .Iran -mavad .com  
ﻣﺮﺟﻊ ﺩﺍﻧﺸﺠﻮﻳﺎﻥ ﻭ ﻣﻬﻨﺪﺳﻴﻦ ﻣﻮﺍﺩ
Another illustration of the success of HRTEM
comes from the work of Jiang et al. on quasicrystals
with eightfold symmetry. Here the multislice calcula-tion could again be made using a relatively simple
sequence of four layers ABAB
0, where the layers are
atz= 0, 0.25, 0.5, and 0.75. The structures of the A
and B layers are shown in Figure 30.11 with the B0
layer being a 45 8-rotated B layer; i.e., the B and B0
layers are again related by a screw axis, this time, it’s
an 8 4screw axis.
&In each of these examples, it is possible to view the
same structure parallel to an orthogonal axis.
&Quasicrystals do not have translational symmetry,but we pretend they do for thickness calculationsand for the periodic continuation of the unit cell.
Our reason for showing so much detail on these
rather esoteric materials is that they show what can be
done using image simulation. Furthermore, theyemphasize the important fact that although we can
construct the crystal using different layers and differentsequences of layers, we always use a projection of thestructure, to compare with the experimental image.
30.14 BONDING IN CRYSTALS
We mentioned early on that one problem we have with
simulation concerns the fact that atoms are bonded in
different ways in different materials. The standard
(A) (B)
(C) (D)
FIGURE 30.10. Examples of simulated images of the quasicrystal shown
in Figure 30.8 but substituting Pd atoms for Mn atoms. The values of Df
are (A) 0 nm, (B) 48 nm, (C) 88 nm, and (D) 128 nm.
SIMULATING IMAGES OF A QUASICRYSTAL
As you realize, the problems in such an image calcu-
lation are increased because the quasicrystal does not
have translational symmetry but we must imposesuch a symmetry to do the calculation.
FIGURE 30.11. The model used to simulate quasicrystals with eightfold
symmetry. The structure for the simulation was constructed as a four-
layer sequence ABAB0where the B and B0layers are related by an 8 4screw
axis.
544 ......................................................................................................................................................................................I MAGE SIMULATION
www .Iran -mavad .com  
ﻣﺮﺟﻊ ﺩﺍﻧﺸﺠﻮﻳﺎﻥ ﻭ ﻣﻬﻨﺪﺳﻴﻦ ﻣﻮﺍﺩ
approach has been to use values for structure factors
tabulated by Doyle and Turner and by Doyle and Cow-
ley. These values were calculated using a relativistic
Hartree-Fock (RHF) model for the atomic potential.An alternative approach is to relate the scattering factorfor electrons ( f
e) to that for X-rays ( fx) using the Mott
equation, or to use a more sophisticated atomic poten-tial known as the relativistic Hartree-Fock-Slater(RHFS) model. Carlson et al. give tabulated resultswhile Tang and Dorignac have made detailed compar-
isons for HRTEM imaging.
O’Keeffe and Spence have re-examined the meaning
of the mean inner potential. One of the reasons that we
need to understand this concept is that we often link datafrom X-ray diffraction and data from electron diffrac-tion. As usual, computers are making it possible to domore elaborate calculations using other potentials.
While this is an evolving study, some important
results have been obtained
&The inner potential is very sensitive to bondingeffects. O’Keeffe and Spence discuss this result forMgO (large ionic component), Si (covalent), and Al(metallic).
&We are still not able to take full account of bondingeffects, which could be important for HRTEM
images.This paper by O’Keeffe and Spence is a highly recom-
mended reading for those who have a strong physics
background but think TEM is a ‘known’ subject! For a
very different approach, see the paper by Zuo and Spence
which uses the DP to deduce information about bonding.
30.15 SIMULATING Z-CONTRAST
This is a topic where you can make an impact! The cluesare in Chapters 2 and 3 and in the companion text.
30.16 SOFTWARE FOR PHASE-CONTRAST
HRTEM
This is a short section because it is summarized in Table
30.1. HRTEMs are priced at up to $4 M as of 2009.
Image simulation is essential for HRTEM. Very few
students can, or should, write their own programs tosimulate HRTEM images—it has already been done
many times. The catch is that no manufacturer supports
any software package for simulating HRTEM images.
Your lab must have at least two programs for you to
use. In future we will see much more use of Mathematicaand Matlab in this field.
CHAPTER SUMMARY
If you are going to do HRTEM imaging, you must be prepared to use image simulation to
assist you in interpreting your images. If you want to do quantitative imaging, simulation is
an essential component of the process. Most materials scientists using TEM will want to use
one of the established software packages in Table 30.1. There are several importantconclusions contained in this chapter
&Make sure that you know all you can about your specimen. We illustrated the dangerswith our discussion of grooved GBs. You can waste too much time looking at artifactscaused by specimen preparation.
&Make sure that you know all you can about your TEM. You now have some idea of how
many parameters are required by the simulation routines. Beware of the parameters
which you did not measure for your machine. The program will need to use some value:youshould make sure it is appropriate.
&Make sure that you accurately align your TEM before you record any images.
&If possible, use more than one program to simulate the images. At least try this once.
&Record a through-focus series and check for changes in Dfby repeating the first image.
&The fact that the thickness of your specimen varies can be a great asset provided you candetermine that thickness; i.e., it gives you another variable.
If you can afford a C
s-corrected HRTEM, then Csbecomes another variable.
The traditional method of using simulated images has often involved looking at a series
of simulated images for different values of Dfandtand finding the best match with your
experimental image. Clearly this is not the ideal approach! Remember that the interpreta-tion of HRTEM images may not be straightforward or unique. We must next compare thesimulated images with those generated experimentally. This is the subject of the nextchapter and is the basis of quantitative HRTEM.
CHAPTER SUMMARY .................................................................................................................................................................................... 545
www .Iran -mavad .com  
ﻣﺮﺟﻊ ﺩﺍﻧﺸﺠﻮﻳﺎﻥ ﻭ ﻣﻬﻨﺪﺳﻴﻦ ﻣﻮﺍﺩ
GENERAL
Buseck, PR, Cowley, JM and Eyring, L, Eds. 1988 High-Resolution Transmission Electron Microscopy and
Associated Techniques Oxford University Press New York. An excellent resource covering more than
HRTEM.
Horiuchi, S 1994 Fundamentals of High-Resolution Electron Microscopy North-Holland, New York. An
ideal complement to Spence’s book.
Kihlborg, L, Ed. 1979 Direct Imaging of Atoms in Crystals and Molecules Nobel Symposium 47 The Royal
Swedish Academy of Sciences Stockholm. A classic collection of papers on HRTEM.
Krakow, W and O’Keefe, M, Eds. 1989 Computer Simulation of Electron Microscope Diffraction and
Images TMS, Warrendale, PA. A collection of focused review articles.
O’Keefe, MA and Kilaas, R 1988 in Advances in High-Resolution Image Simulation in Image and Signal
Processing in Electron Microscopy , Scanning Microscopy Supplement 2. (Eds. PW Hawkes, FP
Ottensmeyer, WO Saxton and A Rosenfeld) p. 225 SEM Inc. AMF O’Hare Il. This article is another
excellent introduction to the subject.
Spence, JCH 2003 High-Resolution Electron Microscopy 3rd edition Oxford University Press New York.
This is thetext for users of the HRTEM.
Zuo, JM and Spence, JCH 1992 Electron Microdiffraction Springer, NY
SCATTERING FACTORS
Carlson, TA, Lu TT, Tucker, TC, Nestor, CW and Malik, FB 1970 Report ORNL-4614 , ORNL Oak Ridge
TN. Tabulated values of scattering factors.
Doyle, PA and Turner, PS 1968 Relativistic Hartree-Fock X-ray and Electron Scattering Factors Acta.
Cryst. A24390–7.
Tang, D. and Dorignac, D 1994 The Calculation of Scattering Factors in HREM Image Simulation Acta.
Cryst. A5045–52. Detailed comparisons of scattering factors.
QUASICRYSTALS
Beeli, C and Horiuchi, S 1994 The Structure and its Reconstruction in the Decagonal Al 70Mn17Pd13
Quasicrystal Phil. Mag. B70215–40. Calculations of HRTEM images.
Shoemaker, CB 1993 On the Relationship between m-MnAl 4.12and the Decagonal Mn-Al Phase Phil. Mag.
B67869–81. A review of several models.
MODELS
Clarke, DR 1979 On The Detection of Thin Intergranular Films by Electron Microscopy Ultramicrosc. 4
33–44.
Coene, W and Van Dyck, D 1984 The Real Space Method for Dynamical Electron Diffraction Calculations
in High Resolution Electron Microscopy: II. Critical Analysis of the Dependency on the Input Parameters
Ultramicrosc. 1541–50.
Coene, W and Van Dyck, D 1984 The Real Space Method for Dynamical Electron Diffraction Calculations
in High Resolution Electron Microscopy: I. Principles of the Method Ultramicrosc. 1529–40.
Rasmussen, DR and Carter, CB 1990 On the Fresnel-fringe Technique for the Analysis of Interfacial Films
Ultramicrosc. 32337–348.
Ross, FM and Stobbs, WM 1991 A Study of the Initial Stages of the Oxidation of Silicon Using the Fresnel
Method Phil. Mag. A631–36.
Ross, FM and Stobbs, WM 1991 Computer Modelling for Fresnel Contrast Analysis Phil. Mag. A6337–70.
Simpson, YK, Carter, CB, Morissey, KJ, Angelini, P and Bentley, J 1986 The Identification of Thin
Amorphous Films at Grain-Boundaries in Al 2O3J. Mater. Sci. 212689–96.
IMAGE SIMULATION
Barry, J 1992 in Electron Diffraction Techniques 1(Ed. JM Cowley) p. 170 I.U.Cr. Oxford Science
Publication New York.
Coene, W, Van Dyck, D, Van Tendeloo, G and Van Landuyt, J 1985 Computer Simulation of High-Energy
Electron Scattering by Non-Periodic Objects. The Real Space Patching Method as an Alternative to the
Periodic Continuation Technique Phil. Mag. 52127–143. Real-space patching for Section 30.12.
Cowley, JM and Moodie, AF 1957 The Scattering of Electrons by Atoms and Crystals. I. A New Theoretical
Approach Acta Cryst. 10609–19.
Kambe, K 1982 Visualization of Bloch Waves of High Energy Electrons in High Resolution Electron
Microscopy Ultramicrosc. 10223–227.
Kirkland EJ 1998 Advanced Computing in Electron Microscopy Springer, NY
546 ......................................................................................................................................................................................I MAGE SIMULATION
www .Iran -mavad .com  
ﻣﺮﺟﻊ ﺩﺍﻧﺸﺠﻮﻳﺎﻥ ﻭ ﻣﻬﻨﺪﺳﻴﻦ ﻣﻮﺍﺩ
Stadelmann, PA 1979. EMS - a Software Package for Electron Diffraction Analysis and HREM Image
Simulation in Materials Science Ultramicrosc. 21131–145. The original description of EMS.
SOME PHYSICS
Doyle, PA and Cowley, JM 1974 in International Tables for X-ray Crystallography, Vol. IV, pp. 152–173,
Kluwer Academic Publ. Dordrecht Netherlands.
Fujimoto, F 1978 Periodicity of Crystal Structure Images in Electron Microscopy with Crystal Thickness
Phys. stat. sol. (a) 4599–106.
Jiang, J-C, Hovm ¨oller, S and Zou, X-D 1995 A Three-dimensional Structure Model of Eight-Fold Quasi-
crystals Obtained by High-Resolution Electron Microscopy Phil. Mag. Lett. 71123–129.
O’Keeffe, M and Spence, JCH 1994 On the Average Coulomb Potential ( F0) and Constraints on the Electron
Density in Crystals . Acta Cryst. A50(1) 33–45.
Self, PG and O’Keefe, MA 1988 in High-Resolution Transmission Electron Microscopy and Associated
Techniques (Eds. PR Buseck, JM Cowley and L Eyring) p. 244 Oxford University Press New York.
Taftø, J, Jones, RH and Heald, SM 1986 Transmission Electron Microscopy of Interfaces Utilizing Mean
Inner Potential Differences between Materials J Appl. Phys. 604316–8.
Wilson, AR and Spargo, AEC 1982 Calculation of the Scattering from Defects Using Periodic Continuation
Methods Phil. Mag. A46435–49.
Zhu, Y, Taftø, J, Lewis, LH and Welch, DO 1995 Electron Microscopy of Grain Boundaries. An Application
to RE-Fe-B (RE = Pr or Nd) Magnetic Materials Phil. Mag. Lett. 71297–306.
THE COMPANION TEXT
The companion text extends the topic of simulation in chapters on EMS (jEMS is the java version that
Pierre Stadleman supports) and on simulating diffraction contrast images. One idea which you might
examine immediately is the use of Mathematica or similar packages to graph the equations.
SELF-ASSESSMENT QUESTIONS
Q30.1 List the four principal methods of calculating multiple images.
Q30.2 What is a phase grating?
Q30.3 Why do we sample all of reciprocal space, not just the Bragg beams?Q30.4 Write down an equation relating c
n+1andcusing a propagator and a phase grating.
Q30.5 Why are we using Fresnel diffraction in this multislice treatment rather than Fraunhofer?Q30.6 We use convolution to describe what sort of scattering and why?Q30.7 Why must Q(k) take account of nearly twice as many kvalues as c(k)o rP ( k)?
Q30.8 Write down an equation for c
n+1(k) used in the FFT method.
Q30.9 Extra challenge. Why is it FFT not just FT?Q30.10 Write down an equation for c
n+1(r) in the Coene-Van Dyck method.
Q30.11 Why do we use ‘ ’ when describing Kambe ´’s ‘simple’ example?
Q30.12 In Kambe ´’s ‘simple’ example, we consider the case where only three Bloch waves are significant. Why
choose just three, not more (or fewer)?
Q30.13 We mention the direct connection between WPOA and Bloch wave propagation. Why is this?
Q30.14 Why is it relevant that lis finite (not zero)?
Q30.15 Why does beam convergence alter a HRTEM image according to the Ewald construction?
Q30.16 Why will GB grooving influence HRTEM images?
Q30.17 What is the periodic continuation method?
Q30.18 What is the problem in imaging crystals with 5- and/or 10-fold symmetry?Q30.19 How do most multislice images simulation programs take care of ionic and covalent bonding?
Q30.20 Why do many researchers prefer a through-focus series to just a focal series of images?
TEXT-SPECIFIC QUESTIONS
T30.1 Assuming that the first Fresnel fringe is d¼ðlDfÞ1=2away from the edge of the sample, calculate Dffor
Figure 9.21B.
T30.2 How well does the relationship d¼ðlDfÞ1=2for the position of the first Fresnel fringe predict the images
in Figure 30.5C assuming the structure given in Figure 30.5A?
T30.3 Construct a unit cell to use in HRTEM simulation of the S=3 111 twin boundary in Si.
T30.4 Construct a unit cell to use in HRTEM simulation of the S=3 112 twin boundary in GaP. Discuss the
information you would obtain for an HRTEM giving point (structural) resolution of 0.3, 0.2, and
0.1 nm.
T30.5 Show the smallest reproducible unit for Figure 30.11 given the symmetry shown in the figure.T30.6 Plot equation 30.14 for different values of Df. How does this plot change as we change the kV of the
microscope?
CHAPTER SUMMARY .................................................................................................................................................................................... 547
www .Iran -mavad .com  
ﻣﺮﺟﻊ ﺩﺍﻧﺸﺠﻮﻳﺎﻥ ﻭ ﻣﻬﻨﺪﺳﻴﻦ ﻣﻮﺍﺩ
T30.7 By playing with equation 30.15 deduce equations 30.19 and 30.20.
T30.8 Deduce equation 30.21 using equations 30.18 and 30.20.T30.9 Explain why the ‘images’ from Bloch wave 1 differs from those in Bloch waves 2 and 3, as shown in
Figure 30.3.
T30.10 Index the DP in Figure 30.4 and thus determine the radius (in nm
–1) of the objective aperture.
548 ......................................................................................................................................................................................I MAGE SIMULATION
www .Iran -mavad .com  
ﻣﺮﺟﻊ ﺩﺍﻧﺸﺠﻮﻳﺎﻥ ﻭ ﻣﻬﻨﺪﺳﻴﻦ ﻣﻮﺍﺩ
31
Processing and Quantifying Images
CHAPTER PREVIEW
In this chapter we will equate processing with the use of the computer to analyze our data.
We will simply use image processing to extract more information from the data than we canobtain by eye. The data will generally be an HRTEM image but could be other images orDPs. We’ll quantify spectra after we describe them in Part 4 of this text. In the past, the
optical bench was also used for this purpose, but the number of optical benches is negligible
compared to the number of computers now found in every TEM lab. Optical benches didallow us to form DPs which we could then modify to produce a processed image. This
analog approach has now largely been replaced by its digital counterpart. The computer can
be much cheaper than the optical bench and is far more flexible. The number of softwarepackages which are designed for, or can easily be adapted to, TEM is also growing.
We can use image processing to produce a clearer view of the image, for example, by
subtracting unwanted background detail, correcting for noise or drift, or removing artifacts.The big warning, though, is that, when removing one artifact, you must be very careful not
to introduce others.
Although it’s nice to see information more clearly, the unique feature of the computer
approach is that we can quantify the data in any image and then normalize these data. Now
we can directly compare the quantified experimental image with computer-simulated
images. Although throughout this chapter we will be concerned with HRTEM images,
most of what we say can be transferred directly to the analysis of diffraction-contrast
images.
The other general point is that the ideas we’ll discuss are also applicable to images
derived from different sources. Once the data are in the computer, i.e., in digital form, thesource becomes unimportant as far as processing possibilities are concerned. Examples of
‘images’ which might be obtained from the TEM include X-ray or EELS maps, STEM
images, TEM images, and CBED or BSE patterns.
Most of the discussion will concern the use of computers. All you need to know is how
best to get the data into the computer, how to process it, what to do with the data, how todisplay the result, and how to report what you’ve done. Most importantly, when we have the
image in a numerical form we can start to consider statistics, which means much more than
adding ‘error’ bars.
31.1 WHAT IS IMAGE PROCESSING?
Image processing is essentially manipulating images.
The topic arises in many fields so we need to understandthe words/jargon; we’ll discuss the language of imageprocessing as it is applied to TEM.
Image processing is not only becoming more com-
mon, but is also finding new applications in manyfields. Faster, more powerful computers and increasedmemory storage are making tasks possible whichcould not previously have been considered. As aresult of this increasing user base, there are nowmany software packages available which can be usedin microscopy; we listed some in Section 1.5. Theserange from programs used widely in desktop publish-ing to those which have been custom designed forEM. The goals of image processing include that ofquantitative microscopy. You must choose among thedifferent packages, commercial and freeware, andmatch them to the computer available in your lab.One point to remember is that some very simpleoptical methods which don’t rely on a computer canoften be very helpful. The other point is that the eyeis hard to beat.
31.1 W HAT ISIMAGE PROCESSING ? ...................................................................................................................................................... 549
www .Iran -mavad .com  
ﻣﺮﺟﻊ ﺩﺍﻧﺸﺠﻮﻳﺎﻥ ﻭ ﻣﻬﻨﺪﺳﻴﻦ ﻣﻮﺍﺩ
There are many specialized books on this topic for
the beginner or the expert; a selection is given in the
references. The purpose of this chapter is to give a gen-eralized overview. One problem in discussing this topicis that it is a very rapidly changing field. We will try to
avoid specifics concerning particular programs but will
mention these programs at the end of this chapter.
31.2 PROCESSING AND QUANTIFYING
IMAGES
We process images primarily for two reasons
&We may want to improve the appearance of an
image, make it look sharper, more even in contrast,higher contrast, etc. This processing can be unwise.
&We may want to quantify the information containedin the image. This processing may be essential: many
physicists can read equations but not images.
Processing for improving the appearance of TEM
images has been practiced for many years using such
photographic techniques as ‘dodging,’ using ‘filters,’selecting different emulsions or varying the developer,etc. It is only recently that relatively powerful personalcomputers have become widely available, but the term
‘image processing’ almost automatically implies the use
of computers. Computer image processing will be theemphasis of our discussion. We have three requirements.
&We must be able to create a digital form of the imagein the computer.
&We need appropriate software for processing theimage.
&We need a computer which can perform the process-ing in an acceptable period of time with the requiredresolution.
Many comments here are similar to those we made in
discussing the microscope itself. For example, you mayhave to work with the built-in system or the systemthat’s already available in the lab. The difference isthat some of the free programs are extremely powerful,so that all you need is the desktop computer. Manyprograms designed for desktop publishing are relatively
inexpensive. Thus, you can almost always find a way to
extend your processing capabilities.The motivation is that we need to obtain more infor-
mation from an image than we can get by just looking at
it. This principle applies to more than HRTEM; we are
discussing it here because HRTEM is where at presentit is most needed/used in TEM. However, any TEM,X-ray map, or energy-filtered image or DP may benefitfrom processing and quantification. We need to quan-tify the TEM parameters, in particular C
s. One unique
aspect of image processing in the TEM is that we have achoice between on-line and off-line processing. In fact,
we often use on-line processing (frame averaging and
background subtraction on the video image) to see theimage even though the image we record may not beprocessed. However, it may indeed already be pro-cessed—so you should know and report this.
31.3 A CAUTIONARY NOTE
For most of our discussion we will consider only process-ing techniques using computers. To a large extent we cansimulate a TEM using the computer. As we saw in Chap-ter 30, we can model a crystal, insert apertures, define theelectron beam, including its broadening in the specimen,
and then calculate the image. What we do in image
processing is start with the image, add apertures andspecial filters, and then create a new image, the processedimage. This image is a realimage. What we must be
careful about is explaining just what processing proce-dures we have used, since these may affect the interpreta-tion of the data. Reporting the processing procedure isparticularly critical when the raw data (the ‘original’
image) is not being reported at the same time.
31.4 IMAGE INPUT
There are several methods you can use to put the TEM
image on the computer. The choice depends in part on
how much detail you want in your digitized image, butalso depends on how much work you’re prepared to do.In this discussion, we’ll only consider images which you
have looked at on a video monitor, a computer display,
or the fluorescent screen. Your basic choices are
&Transfer the image directly from the TEM to the
computer.
&Record the image on film, then digitize it using amicrodensitometer.THE BASIC IDEA
Change images into numbers and manipulate thenumbers.
THE DIFFICULTY
When image processing, the difficulty may be
describing what you have done.ALWAYS
Report how you have treated your image, so that the
reader can compare your data with related data thatmay have been processed differently or not at all.
Be very careful. One honest (or dishonest) mistake
may change your career!
550 ............................................................................................................................................... P ROCESSING AND QUANTIFYING IMAGES
www .Iran -mavad .com  
ﻣﺮﺟﻊ ﺩﺍﻧﺸﺠﻮﻳﺎﻥ ﻭ ﻣﻬﻨﺪﺳﻴﻦ ﻣﻮﺍﺩ
&Record the image on videotape.
&Record the image on film, then print it and use a flat-
bed (or other) scanner.
There are many methods for creating a digital form of
an image in your computer. The simplest is to use a slow-
scan CCD camera, which we discussed in Chapter 7. The
drawback of CCD cameras is that high-quality CCDchips are very expensive for 2 k /C22 k arrays and astro-
nomically expensive for 4 k /C24 k arrays (but they are
getting cheaper). Such cameras may become routine add-ons for all TEMs in the future. You will probably alsowant to use video. With film, you can record a larger area
than you can using a CCD unless you have the 4 k /C24k
version. You should use a digital video-recorder for in
situ studies when using a heating or straining holder.
We can transfer the image from a videotape or a video
camera to the computer using a frame grabber. Frame-
grabber boards are readily available for most computers.
You can use a high-resolution scanner for photographs ornegatives. At this time, scanners cost about the same as adigital camera with comparable resolution. The purist’s
approach is to use a microdensitometer to measure the
intensity of the film point by point and read this directlyinto the computer. The advantage of the microdensit-ometer is that it is very precise and can achieve the highest
resolution for a very large area. The main problem is that
it is slow, being a serial-collection technique. If you use itto its best advantage, your image will require a large
amount of computer memory, which in itself is not a
problem, but manipulating such images will still be slow.31.5 PROCESSING TECHNIQUES
31.5.A Fourier Filtering and Reconstruction
The principle involved in filtering is that a mask is usedto remove some information from an image in order to
enhance or emphasize other information. As an extra
complication we can process the image, e.g., Fouriertransform a HRTEM image, then apply a mask, andthen reverse the processing.
We can vary the size of the apertures and the sharp-
ness of their edges, something you can’t do in a TEMwith normal fixed-diameter objective apertures. A singlevariable SAD aperture was used on some early TEMs; itwas triangular or square in shape and used three or two
movable blades. You can best understand the procedure
by an example. A square mask was used to select theregion in Figure 31.1A from a much larger region ofthe HRTEM image, and its Fourier transform (i.e., the
DP effectively from a few nanometers) is shown in
Figure 31.1B.
(A) (B)
FIGURE 31.1. A square mask has been used to select the area shown in (A) from a much larger print of the image. The Fourier transform of this region is
shown in (B) where you can see not only the spots in the 110 DP but also long streaks (artifacts of the processing) that run normal to the edges of the mask.THE SUPPORT FILM IS IMPORTANT
You will often see similar diffractograms obtained
using a film of amorphous carbon. While such films
are easier to make, they give little diffracted intensityfor the range of uvalues between 6 and 8.5 nm
–1,
which is important in HRTEM.
31.5 P ROCESSING TECHNIQUES ............................................................................................................................... ................................ 551
www .Iran -mavad .com  
ﻣﺮﺟﻊ ﺩﺍﻧﺸﺠﻮﻳﺎﻥ ﻭ ﻣﻬﻨﺪﺳﻴﻦ ﻣﻮﺍﺩ
What this technique does is to allow you to do micro-
scopy in the computer. Your image becomes the speci-
men. You form the DP, then you can use apertures to
select one or more beams to form the image; these
apertures are the computer version of the objectiveaperture. Small apertures limit resolution just as in the
‘real’ TEM because the information about anything
other than the perfect lattice is carried between the
reciprocal lattice points. Figure 31.2 gives an illustration
of how a model can be constructed of a particle in a
matrix, which can be useful when simulating HRTEM
and conventional BF/DF images in the computer, asshown in Figure 31.3. This model was made using the
Digital Micrograph package (see Section 1.6).
31.5.B Analyzing Diffractograms
In Chapter 28 we showed that the transfer function
could be plotted out as shown schematically in, e.g.,
Figure 28.4. Another way of thinking about this plot is
to imagine what would happen if we have a specimenwhich generated equally every possible value of u, i.e.,
every possible spatial frequency.
An amorphous film of Ge can provide just such a
plot, but it is difficult to record the result because the
scattered intensity is low.
FIGURE 31.2. A model of an octahedron of spinel fully enclosed within a
matrix of NiO. The rest of the specimen could then be modeled by adding
extra layers of NiO above or below the defect layer.
(A)
(B)
(C)
(D)
FIGURE 31.3. The DP from a model specimen containing a particle
such as that shown in Figure 31.2 is shown schematically in (A) together
with the resulting lattice image. The other three pairs of diagramsillustrate how we can use the computer to produce different masks andthus generate different images, such as the DF image in (B). The image
in (C) corresponds to the image shown in Figure 28.26, while the DF
lattice image shown in (D) is analogous to that discussed in Figures 28.14and 28.15.
552 ............................................................................................................................................... P ROCESSING AND QUANTIFYING IMAGES
www .Iran -mavad .com  
ﻣﺮﺟﻊ ﺩﺍﻧﺸﺠﻮﻳﺎﻥ ﻭ ﻣﻬﻨﺪﺳﻴﻦ ﻣﻮﺍﺩ
We therefore record the image at high resolution,
preferably directly, using a slow-scan CCD camera,
although digitizing the negative is fine. Then by com-
paring the experimental plot of Iversus uwith those
calculated for different values of Dfand Cswe can
determine the astigmatism, the defocus, Df, and the
value of Cs(as we’ll see below). It helps if you have a
few particles of Au on the Ge film since the Au spotsthen give an internal calibration. Such a set of imagesand their corresponding diffractograms is shown in
Figure 31.4. Notice that as the defocus of the objective
lens increases the number of rings increase but theybecome narrower. The contrast transfer graduallyextends to larger values of u.
Determining astigmatism . you can use such diffrac-
tograms to correct the astigmatism, since a perfectlystigmated image will give a DP with circular symmetry.As you can see in Figure 31.5, even a small amount ofastigmatism can be detected by eye. The computer can
readily measure and provide feedback to the TEM to
correct the lens defect, as we will see shortly. This set ofdiffractograms also shows that the computer can distin-guish astigmatism and drift in the image while the eyecan easily mistake one for the other. Drift produces acircular pattern but the higher spatial frequencies arelost in the direction of drift.
Determining Df and C
s. You can determine Dffor
any image by measuring the radii of the bright anddark rings in the diffractogram, since bright ringscorrespond to sin w(u)¼1 and dark rings correspond
to sin w(u)¼0.
sinwuðÞ ¼ 1 when wuðÞ ¼
np
2andnis odd (31 :1)
sinwuðÞ ¼ 0 when wuðÞ ¼np
2andnis even (31 :2)
Since Cswill also influence the location of the rings, you
need at least two rings. Krivanek has given a simpleprocedure for finding both C
sandDf. If we start with
our definition of w
wuðÞ ¼pDflu2þ1
2pCsl3u4(31:3)
then, inserting the values given in equations 31.1 and
31.2 leads to
n
u2¼Csl3u2þ2Dfl (31:4)
All we now have to do is plot nu–2versus u2to obtain a
straight line with slope Csl3and with an intercept on the
nu–2axis of 2 Dfl. Assign n¼1 to the intensity maxi-
mum of the central bright ring, n¼2 to the first dark
ring, etc. The analysis can be trickier if you have used anunderfocus condition or if you are very close to Scherzerdefocus, but you will know when you have not found a
straight line! Hopefully, you’ll find that your value of C
s
is close to that given by the manufacturer! A rather neatresult is that if you plot nu
–2versus u2for different
diffractograms (i.e., different values of Df), then the
points corresponding to each particular value of nwill
lie on a hyperbola, as shown in Figure 31.6A. You canuse these hyperbola to determine C
sfor any microscope
andDffor any diffractogram.
(A)
(B)
(C)
(D)
FIGURE 31.4. Four images of an amorphous Ge film and their corre-
sponding diffractograms. Dfhas the following values: (A) 1 sch; (B) 1.87
sch; (C) 2.35 sch; (D) 3.87 sch. Remember that 1 sch = –( Csl)1/2.
31.5 P ROCESSING TECHNIQUES ............................................................................................................................... ................................ 553
www .Iran -mavad .com  
ﻣﺮﺟﻊ ﺩﺍﻧﺸﺠﻮﻳﺎﻥ ﻭ ﻣﻬﻨﺪﺳﻴﻦ ﻣﻮﺍﺩ
Diffractograms and beam tilt. Beam tilt is very diffi-
cult to correct by eye; even worse, it can cause the
diffractogram to look astigmatic, so you correct the
astigmatism instead. In the image, as we saw earlier,
beam tilt can improve the appearance but confuse theinterpretation! The set of diffractograms shown in
Figure 31.6B shows you how to overcome the problem.
You have to compare diffractograms taken at differentbeam tilts to determine the zero-tilt condition. A pairof diffractograms taken at /C6y8tilt will only look the
same (though rotated) if the beam had zero tilt aty¼08. In the example shown, the diffractograms
above and below the horizontal line are similar, so y
y
was very close to zero for the central condition.However, the pairs of diffractograms on opposite
sides of the vertical axis differ slightly, so the alignment
ofyxwas not perfect.
31.5.C Averaging Images and Other
Techniques
If you have recorded a series of images using a video
camera, for example, you can average them over severalframes as your eye does automatically. The result of such a
process is illustrated in Figure 31.7. Different methods can
be used to average the images. The easiest approachappears to be as good as any and simply involves taking
the unweighted average of your best images, i.e., in the
video example, just average over a series of frames. If youknow that the object you’re studying has a certain sym-
metry, you can use that information to improve the image
further. The article by Trus et al .will give you a start on
this process. If you want to remove the blur due to motionof the image, then you will really need to delve much moreinto this subject.
(A)
(B)
(C)(D)
(E)
(F)
FIGURE 31.5. Six images of an amorphous carbon film and their corresponding diffractograms illustrating different misalignments of a 300-kV HRTEM.
(A) Well aligned and no drift; (B) some astigmatism ( Ca= 14 nm); (C) more astigmatism ( Ca= 80 nm); (D) no astigmatism but drifted 0.3 nm; (E) no
astigmatism but drifted 0.5 nm; (F) well aligned and no drift showing graphite calibration fringes of 0.344 nm spacing. (B,D,E) Df=2 . 2 4 s c h ;( F ) Df=0 .
THE ZEMLIN TABLEAU
