Repository: Ketankham/chatbot-meta-books

File: callister-book.txt (part 51 of 65)
optic systems has improved speed of transmission, information density, and transmission distance, with a reduction in error rate; furthermore, there is no electromagnetic interfer-ence with fibers. The bandwidth (i.e., data transfer rate) of optical fibers is amazing; in 1 s, an optical fiber can transmit 15.5 terabits of data over a distance of 7000 km (4350 mi); at this rate it would take approximately 30 s to transmit the entire iTunes catalog from New York to London. A single fiber is capable of transmitting 250 million phone conversations every second. It would require 30,000 kg (33 tons) of copper to transmit the same amount of information over one mile as only 0.1 kg ( 
1
4  lbm) of optical fiber does.
 The present treatment centers on the characteristics of optical fibers; however, it is worthwhile to first briefly discuss the components and operation of the transmission system. A schematic diagram showing these components is presented in Figure 21.18. The information (e.g., a telephone conversation) in electronic form must first be digi-tized into bits—that is, 1s and 0s; this is accomplished in the encoder. It is next necessary to convert this electrical signal into an optical (photonic) one, which takes place in the electrical-to-optical converter (Figure 21.18). This converter is normally a semiconduc-tor laser, as described in the previous section, which emits monochromatic and coherent light. The wavelength normally lies between 0.78 and 1.6 μm, which is in the infrared 
region of the electromagnetic spectrum; absorption losses are low within this range of wavelengths. The output from this laser converter is in the form of pulses of light; a binary 1 is represented by a high-power pulse (Figure 21.19 a), whereas a 0 corresponds 
to a low-power pulse (or the absence of one), (Figure 21.19b). These photonic pulse signals are then fed into and carried through the fiber-optic cable (sometimes called a waveguide) to the receiving end. For long transmissions, repeaters may be required; 
these are devices that amplify and regenerate the signal. Finally, at the receiving end the photonic signal is reconverted to an electronic one and then decoded (undigitized). The heart of this communication system is the optical fiber. It must guide these light pulses over long distances without significant signal power loss (i.e., attenuation) and pulse distortion. Fiber components are the core, cladding, and coating; these are represented in the cross-section profile shown in Figure 21.20. The signal passes through the core, whereas the surrounding cladding constrains the light rays to travel within the core; the outer coating protects core and cladding from damage that might result from abrasion and external pressures. High-purity silica glass is used as the fiber material; fiber diameters normally range between about 5 and 100 μm. The fibers are relatively flaw-free and, thus, remarkably 21.14 OPTICAL FIBERS IN COMMUNICATIONS
Figure 21.18
Schematic  diagram 
showing the 
 components of 
an optical-fiber 
 communications 
system.Input
signalOutput
signalEncoderElectrical/
Optical
ConverterOptical/
Electrical
ConverterRepeaterFiber-optic cable
Decoder
21.14 Optical Fibers in Communications  •   769
Figure 21.20  Schematic 
cross section of an optical 
fiber.CladdingCoating
CoreIntensity
Time
Intensity
Time
(a) (b)
Figure 21.19  Digital encoding scheme for optical communications. 
(a) A high-power pulse of photons corresponds to a 1 in the binary  format. (b) A low-power photon pulse represents a 0.
strong; during production the continuous fibers are tested to ensure that they meet 
minimum strength standards. Containment of the light to within the fiber core is made possible by total internal reflection—that is, any light rays traveling at oblique angles to the fiber axis are reflected back into the core. Internal reflection is accomplished by varying the index of refraction of the core and cladding glass materials. In this regard, two design types are used. With one type (termed step-index), the index of refraction of the cladding is slightly lower than that of the core. The index profile and the manner of internal reflection are shown in Figures 21.21b and 21.21d. For this design, the output pulse is broader than the input one (Figures 21.21c and 21.21e), a phenomenon that is undesirable because it limits the rate of transmission. Pulse broadening results because various light rays, although injected at approximately the same instant, arrive at the output at different times; they traverse different trajectories and, thus, have a variety of path lengths. Pulse broadening is largely avoided by use of the graded-index design. Here, impu-
rities such as boron oxide (B
2O3) or germanium dioxide (GeO2) are added to the silica 
glass such that the index of refraction is made to vary parabolically across the cross section (Figure 21.22b). Thus, the velocity of light within the core varies with radial position, being greater at the periphery than at the center. Consequently, light rays that traverse longer path lengths through the outer periphery of the core travel faster in this 
Figure 21.21  Step-index optical fiber design. (a) Fiber cross section. (b) Fiber radial index of refraction profile. 
(c) Input light pulse. (d) Internal reflection of light rays. (e) Output light pulse. 
(Adapted from S. R. Nagel, IEEE Communications Magazine, 25[4], 1987, p. 34.)Time TimeIndex of
refractionOutput
impulseInput
impulse
Cladding
Core
Radial position
Intensity
Intensity
(a) (b) (c) (d) (e)
770  •   Chapter 21  /  Optical Properties
lower-index material and arrive at the output at approximately the same time as undevi-
ated rays that pass through the center portion of the core. Exceptionally pure and high-quality fibers are fabricated using advanced and  sophisticated processing techniques, which are not discussed here. Impurities and other defects that absorb, scatter, and thus attenuate the light beam must be eliminated. The presence of copper, iron, and vanadium is especially detrimental; their concentrations are reduced to on the order of several parts per billion. Likewise, water and hydroxyl contaminant contents are extremely low. Uniformity of fiber cross-sectional dimen-sions and core roundness is critical; tolerances of these parameters to within 1 μ m over 
1 km (0.6 mile) of length are possible. In addition, bubbles within the glass and surface defects have been virtually eliminated. The attenuation of light in this glass material is imperceptibly small. For example, the power loss through a 16-km (10-mile) thickness of optical-fiber glass is equivalent to the power loss through a 25-mm (1-in.) thickness of ordinary window glass!
Intensity
Time
Intensity
TimeCladding
Core
Radial position
Index of
refractionOutput
impulseInput
impulse
(a) (b) (c) (d) (e)
Figure 21.22  Graded-index optical-fiber design. (a) Fiber cross section. (b) Fiber radial index of refraction 
 profile. (c) Input light pulse. (d) Internal reflection of a light ray. (e) Output light pulse. 
(Adapted from S. R. Nagel, IEEE Communications Magazine, 25[4], 1987, p. 34.)
SUMMARY
• The optical behavior of a solid material is a function of its interactions with 
 electromagnetic radiation having wavelengths within the visible region of the spectrum (about 0.4 μm to 0.7 μm).
• From a quantum-mechanical perspective, electromagnetic radiation may be considered 
to be composed of photons—groups or packets of energy that are quantized —that is, 
they can have only specific values of energy.
• Photon energy is equal to the product of Planck’s constant and radiation frequency 
(Equation 21.3).Electromagnetic 
Radiation
Light Interactions 
with Solids• Possible interactive phenomena that may occur as light radiation passes from one 
medium to another are refraction, reflection, absorption, and transmission.
• Regarding degree of light transmissivity, materials are classified as follows:
Transparent —light is transmitted through the material with very little absorption 
and reflection.
Translucent —light is transmitted diffusely; there is some scattering within the 
interior of the material.
Opaque —virtually all light is scattered or reflected such that none is transmitted 
through the material.
Summary  •   771
• One possible interaction between electromagnetic radiation and matter is electronic 
polarization—the electric field component of a light wave induces a shift of the electron 
cloud around an atom relative to its nucleus (Figure 18.31 a).
• Two consequences of electronic polarization are absorption and refraction of light.
• Electromagnetic radiation may be absorbed by causing the excitation of electrons 
from one energy state to a higher state (Figure 21.3).Atomic and 
Electronic 
Interactions
Optical Properties 
of Metals• Metals appear opaque as a result of the absorption and then reemission of light radiation 
within a thin outer surface layer.
• Absorption occurs via the excitation of electrons from occupied energy states to 
 unoccupied ones above the Fermi energy level (Figure 21.4a). Reemission takes place 
by decay electron transitions in the reverse direction (Figure 21.4 b).
• The perceived color of a metal is determined by the spectral composition of the 
 reflected light.
Refraction • Light radiation experiences refraction in transparent materials—that is, its velocity is 
decreased, and the light beam is bent at the interface.
• The phenomenon of refraction is a consequence of electronic polarization of the 
 atoms or ions. The larger an atom or ion, the greater the index of refraction.
Reflection • When light passes from one transparent medium to another having a different index 
of refraction, some of it is reflected at the interface.
• The degree of the reflectance depends on the indices of refraction of both media, as 
well as the angle of incidence. For normal incidence, reflectivity may be calculated 
using Equation 21.12.
Absorption • Pure nonmetallic materials are either intrinsically transparent or opaque.
Opacity results in relatively narrow-band-gap materials ( Eg < 1.8 eV) as a result 
of absorption whereby a photon’s energy is sufficient to promote valence band–conduction band electron transitions (Figure 21.5).
Transparent nonmetals have band gaps greater than 3.1 eV.For nonmetallic materials that have band gaps between 1.8 and 3.1 eV, only a 
portion of the visible spectrum is absorbed; these materials appear colored.
• Some light absorption occurs in even transparent materials as a consequence of 
 electronic polarization.
• For wide-band-gap insulators that contain impurities, decay processes involving 
 excited electrons to states within the band gap are possible with the emission of  photons having energies less than the band gap energy (Figure 21.6).
Color • Transparent materials appear colored as a consequence of specific wavelength ranges 
of light that are selectively absorbed (usually by electron excitations).
• The color discerned is a result of the distribution of wavelength ranges in the 
 transmitted beam.
Opacity and 
Translucency in 
Insulators• Normally transparent materials may be made translucent or even opaque if the incident 
light beam experiences interior reflection and/or refraction.
• Translucency and opacity as a result of internal scattering may occur as follows:
 (1) in polycrystalline materials that have anisotropic indices of refraction (2) in two-phase materials
772  •   Chapter 21  /  Optical Properties
(3) in materials containing small pores
(4) in highly crystalline polymers
Luminescence • With luminescence, energy is absorbed as a consequence of electron excitations, 
which is subsequently reemitted as visible light.
When light is reemitted less than 1 s after excitation, the phenomenon is called 
fluorescence.
For longer reemission times, the term phosphorescence is used.
• Electroluminescence is the phenomenon by which light is emitted as a result of 
electron–hole recombination events that are induced in a forward-biased diode (Figure 21.11).
• The device that experiences electroluminescence is the light-emitting diode (LED).
Photoconductivity • Photoconductivity is the phenomenon by which the electrical conductivity of some semiconductors may be enhanced by photo-induced electron transitions, by which additional free electrons and holes are generated.
Lasers • Coherent and high-intensity light beams are produced in lasers by stimulated electron 
transitions.
• With the ruby laser, a beam is generated by electrons that decay back into their 
ground Cr
3+ states from metastable excited states.
• The beam from a semiconducting laser results from the recombination of excited 
electrons in the conduction band with valence band holes.
Optical Fibers in 
Communications• Use of fiber-optic technology in modern telecommunications provides for the 
 transmission of information that is interference-free, rapid, and intense.
• An optical fiber is composed of the following elements:
A core through which the pulses of light propagateThe cladding, which provides for total internal reflection and containment of the 
light beam within the core
The coating, which protects the core and cladding from damage
Equation Summary
Equation  
Number Equation Solving For
 21.1 c=1
√𝜀0 𝜇0 The velocity of light in a vacuum
 21.2 c=𝜆v Velocity of electromagnetic radiation
 21.3 E=hv=hc
𝜆 Energy of a photon of electromagnetic radiation
 21.6 ΔE=hv Energy absorbed or emitted during an electron transition
 21.8 𝜐=1
√𝜀𝜇   Velocity of light in a medium
(continued)
Summary  •   773
List of Symbols
Symbol Meaning
 h  Planck’s constant (6.63 × 10−34 J·s)
 I0 Intensity of incident radiation
 I′0 Intensity of nonreflected incident radiation
 l  Thickness of transparent medium
 n1, n2 Indices of refraction for media 1 and 2
 𝜐 Velocity of light in a medium
 x  Distance light traverses in a transparent medium
 𝛽 Absorption coefficient
 𝜀 Electric permittivity of a material
 𝜀0 Electric permittivity of a vacuum (8.85 × 10−12 F/m)
 𝜀r Dielectric constant
 𝜆 Wavelength of electromagnetic radiation
 𝜇 Magnetic permeability of a material
 𝜇0 Magnetic permeability of a vacuum (1.257 × 10−6 H/m)
 𝜇r Relative magnetic permeability
 𝜈 Frequency of electromagnetic radiationEquation  
Number Equation Solving For
 21.9 n=c
𝜐=√𝜀r 𝜇r Index of refraction
 21.12 R=(n2−n1
n2+n1)2
 Reflectivity at interface between two media for normal incidence
 21.18 I′T=I′0 e−𝛽x Intensity of transmitted radiation (reflection losses not taken
    into account)
 21.19 IT=I0(1−R)2 e−𝛽l Intensity of radiation transmitted (reflection losses taken
    into account)
Important Terms and Concepts
absorption
colorelectroluminescenceexcited statefluorescenceground stateindex of refractionlaserlight-emitting diode (LED)luminescenceopaquephosphorescencephotoconductivityphotonPlanck’s constantreflectionrefractiontranslucenttransmissiontransparent
774  •   Chapter 21  /  Optical Properties
REFERENCES
Fox, M., Optical Properties of Solids, 2nd edition, Oxford 
University Press, Oxford, 2010.
Fulay, P., and J. K. Lee, Electronic, Magnetic, and Optical 
Materials, 2nd edition, CRC Press, Boca Raton, FL, 2017.
Gupta, M. C., and J. Ballato (editors), The Handbook of 
Photonics, 2nd edition, CRC Press, Boca Raton, FL, 
2007.
Hecht, J., Understanding Lasers: An Entry-Level Guide, 3rd 
edition, Wiley-IEEE Press, Hoboken/Piscataway, NJ, 2008.Kingery, W. D., H. K. Bowen, and D. R. Uhlmann, Introduction 
to Ceramics, 2nd edition, John Wiley & Sons, New York, 1976, Chapter 13.
Locharoenrat, K., Optical Properties of Solids: An Introductory 
Textbook, CRC Press, Boca Raton, FL, 2016.
Rogers, A., Essentials of Photonics, 2nd edition, CRC Press, 
Boca Raton, FL, 2008.
Saleh, B. E. A., and M. C. Teich, Fundamentals of Photonics, 
2nd Edition, John Wiley & Sons, Hoboken, NJ, 2007.
Svelto, O., Principles of Lasers, 5th edition, Springer, New York, 2010.
  •  775Chapter 22   Environmental and Societal 
Issues in Materials Science and Engineering
(a) Beverage cans made of an aluminum alloy (left) and a steel  
alloy (right). The steel beverage can has corroded significantly and, therefore, is biodegradable and nonrecyclable. In contrast, the aluminum can is nonbiodegradable and recyclable because it  experienced very little corrosion.
(b) A fork made of the biodegradable polymer poly(lactic acid) at various stages of degradation. As noted, the total degradation process took about 45 days.
(c) Familiar picnic items, some of which are recyclable and/or possibly nonbiodegradable (one of them is edible).
Roger Ressmeyer/Corbis/VCG/Getty Images(a)
Courtesy of Jennifer Welter(b)
(c)
© William D. Callister, Jr.
An awareness of environmental and societal issues 
is important for the engineer because, over time, greater demands are being made on the world’s natural resources. Furthermore, levels of pollution 
are ever  increasing. Materials engineering decisions have impacts on the consumption of raw materials and energy, on the contamination of our water and atmosphere, on human health, on global climate change, and on the ability of the consumer to recycle or dispose of spent products. The quality of life for this and future generations depends, to some degree, on 
how these issues are  addressed by the global engineering community.WHY STUDY Environmental and Societal Issues in Materials Science and 
Engineering?
In previous chapters, we dealt with a variety of materials science and materials engineer-
ing issues, including criteria that may be used in the materials selection process. Many of these selection criteria relate to material properties or property combinations— mechanical, electrical, thermal, corrosion, and so on; the performance of some  component depends on the properties of the material from which it is made. Processability or ease of fabrication of the component may also play a role in the  selection process. Virtually all of this book, in one way or another, has addressed these property and fabrication issues. In engineering practice, other important criteria must be considered in the develop-ment of a marketable product. Some of these involve environmental and societal issues such as pollution, disposal, recycling, toxicity, and energy. This final chapter offers a rela-tively brief overview of environmental and societal considerations that are important in engineering practice.22.1 INTRODUCTIONLearning Objectives
After studying this chapter, you should be able to do the following:
1.  Diagram the total materials cycle and briefly 
discuss relevant issues that pertain to each stage 
of this cycle.
2.  List the two inputs and five outputs for the life 
cycle analysis/assessment scheme.3.  Cite issues that are relevant to the “green 
design” philosophy of product design.
4.  Discuss recyclability/disposability issues relative 
to (a) metals, (b) glass, (c) plastics and rubber, and (d) composite materials.
Modern technologies and the manufacturing of their associated products affect society 
in a variety of ways—some are positive, others are adverse. Furthermore, these impacts are economic and environmental in type and international in scope inasmuch as (1) the resources required for a new technology often come from many different countries, (2) the economic prosperity resulting from technological development is global in extent, and (3) environmental impacts may extend beyond the boundaries of a single country. Materials play a crucial role in this technology–economy–environment scheme. A material that is used in some end product and then discarded passes through several stages or phases; these stages are represented in Figure 22.1, which is sometimes termed the total materials cycle or just materials cycle and represents the “cradle-to-grave” life 22.2 ENVIRONMENTAL AND SOCIETAL CONSIDERATIONS
776  •   
22.2 Environmental and Societal Considerations   •  777
Figure 22.1  Schematic representation of the total materials cycle. 
(Adapted from M. Cohen, Advanced Materials & Processes, 147[3], 1995, p. 70. Copyright © 1995 by ASM International. Reprinted 
by permission of ASM International, Materials Park, OH.)Raw
materials
Recycle/reuse
WasteEngineered
materials
Product design,
manufacture,
assembly
Applications
"HSJDVMUVSFt$POTUSVDUJPO
&OWJSPONFOUBMt%FGFOTF
*OGPSNBUJPO$PNNVOJDBUJPOT
5SBOTQPSUBUJPOt&OFSHZt)FBMUI
Extraction/Production4ZOUIFTJT
and
processing
circuit of a material. Beginning on the far left side of Figure 22.1, raw materials are 
extracted from their natural earthly habitats by mining, drilling, harvesting, and so on. These raw materials are then purified, refined, and converted into bulk forms such as metals, cements, petroleum, rubber, and fibers. Further synthesis and processing results in products that are what may be termed engineered materials, such as metal alloys,  ceramic powders, glass, plastics, composites, semiconductors, and elastomers. Next, these engineered materials are further shaped, treated, and assembled into products, devices, and appliances that are ready for the consumer—this constitutes the “product design, manufacture, assembly” stage of Figure 22.1. The consumer pur chases these products 
and uses them (the “applications” stage) until they wear out or become obsolete and are discarded. At this time, the product constituents may either be recycled/reused (by which they reenter the materials cycle) or disposed of as waste, normally being  either inciner-ated or dumped as solid waste in municipal landfills—and so they return to the Earth and complete the materials cycle. It has been estimated that worldwide, about 15 billion tons of raw materials are  extracted from the Earth every year; some of these are renewable and some are not. Over time, it is becoming more apparent that the Earth is virtually a closed system relative to its constituent materials and that its resources are finite. In addition, as societies mature and populations increase, the available resources become scarcer, and greater attention must be paid to more effective use of these resources relative to the materials cycle. Energy must be supplied at each cycle stage; in the United States it has been esti-mated that approximately one-half of the energy consumed by manufacturing industries 
goes to produce and fabricate materials. Energy is a resource that, to some degree, is limited in supply, and measures must be taken to conserve and use it more effectively in the production, application, and disposal of materials. Finally, there are interactions with and impacts on the natural environment at all stages of the materials cycle. The condition of the Earth’s atmosphere, water, and land depends to a large extent on how carefully we traverse the materials cycle. Some 
778  •   Chapter 22  /  Environmental and Societal Issues in Materials Science and Engineering
 ecological damage and landscape spoilage undoubtedly result during the extraction of 
raw materials. Pollutants may be generated that are expelled into the air and water during synthesis and processing; in addition, any toxic chemicals that are produced must be disposed of or discarded. The final product, device, or appliance should be designed so that during its lifetime, any impact on the environment is minimal; furthermore, at the end of its life, provision should be made for recycling its component materials, or at least for their disposal with little ecological impact (i.e., it should be biodegradable). Recycling of used products rather than disposing of them as waste is a desirable approach for several reasons. First, using recycled material obviates the need to extract raw materials from the Earth and thus conserves natural resources and eliminates any associated ecological impact from the extraction phase. Second, energy requirements for the refinement and processing of recycled materials are normally less than for their natural counterparts; for example, approximately 28 times as much energy is required to refine natural aluminum ores as to recycle aluminum beverage can scrap. Finally, there is no need to dispose of recycled materials. Thus, the materials cycle (Figure 22.1) is really a system that involves interactions and exchanges among materials, energy, and the environment. Future  engineers, world-wide, must understand the interrelationships among these various stages so as to use the Earth’s resources effectively and minimize adverse ecological  effects on our environment. In many countries, environmental problems and issues are being addressed by the establishment of standards that are mandated by governmental regulatory agencies (e.g., the use of lead in electronic components is being phased out). From an industrial perspective, it becomes incumbent on engineers to propose viable solutions to existing and potential environmental concerns. Correcting any environmental problems associated with manufacturing influences product price. A common misconception is that a more environmentally friendly product or process is inherently more costly than one that is environmentally unfriendly. Engineers who use “out-of-the-box” thinking can generate better and cheaper products/processes. Another consideration relates to how one defines cost; in this regard, it is essential to 
look at the entire life cycle and take into account all relevant factors (including disposal and environmental impact issues). One approach being implemented by industry to improve the environmental  performance of products is termed life cycle analysis/assessment. With this approach to product design, consideration is given to the cradle-to-grave environmental assessment of the product, from material extraction to product manufacture to product use and, finally, to recycling and disposal; sometimes this approach is also labeled green design. One important phase of this approach is to quantify the various inputs (i.e., materials and energy) and out-puts (i.e., wastes) for each phase of the life cycle; this is represented schematically in Figure 22.2. In addition, an assessment is conducted relative to the  impact on both global and local environments in terms of the effects on ecology, human health, and resource reserves. One of the current environmental/economic/societal buzzwords is sustainability. In this context, sustainability represents the ability to maintain an acceptable lifestyle at the present level and into the indefinite future while preserving the environment. This means that over time and as populations increase in size, the Earth’s resources must be used at a rate such that they can be replenished naturally and that emission levels of  pollutants are maintained at acceptable levels. For engineers, this concept of sustainability translates into being responsible for the development of sustainable products. An in-ternationally accepted standard, ISO 14001, has been established to help organizations comply with applicable laws and regulations and address the delicate balance between being profitable and reducing impacts on the environment.
1
1The International Organization for Standardization, also known as ISO, is a worldwide body composed of representatives 
from various national standards organizations that establishes and disseminates industrial and commercial standards.
22.3 Recycling Issues in Materials Science and Engineering   •  779
Figure 22.2  Schematic representation of 
an input/output inventory for the life-cycle 
assessment of a product.
(Adapted from J. L. Sullivan and S. B. Young, 
Advanced Materials & Processes, 147[2], 1 995, p. 38. 
Copyright © 1995 by ASM International. R eprinted 
by permission of ASM International, Materials Park, OH.)INPUTS
Energy
Raw
materialsOUTPUTS
Usable products
Water effluents
Air emissions
Solid wastes
Other impactsMaterials production
Product manufacturing
Product use
Product disposal
Important stages in the materials cycle where materials science and engineering plays 
a significant role are recycling and disposal. The issues of recyclability and disposabil-ity are important when new materials are being designed and synthesized. During the materials selection process, the ultimate disposition of the materials used should be an important criterion. We conclude this section by discussing briefly several of these re-cyclability/disposability issues. From an environmental perspective, the ideal material should be either  completely recyclable or completely biodegradable. Recyclable means that a material, after 
 completing its life cycle in one component, could be reprocessed, could reenter the materials cycle, and could be reused in another component—a process that could be repeated an indefinite number of times. By completely biodegradable, we mean that, by interactions with the environment (natural chemicals, microorganisms, oxygen, heat, sunlight, etc.), the material deteriorates and returns to virtually the same state in which it existed prior to the initial processing. Engineering materials exhibit varying degrees of recyclability and biodegradability. One significant recycling challenge is the separation of various comingled recycla-ble materials found in multimaterial components—e.g., automobiles, electronics, and appliances. Separation techniques have been devised, most of which involve crushing, shredding, cleaning, and grinding processes designed to produce relatively fine particles. For example, a common source of recyclable materials is the end-of-life automobile. Gigantic pieces of equipment consisting of cranes, conveyor belts, rollers, and ham-mer mills are capable of completing shredding an automobile within about 20 seconds. Furthermore, some rather ingenious techniques have been devised for separating out the various materials from the shredded-particle conglomerates. For example, most ferrous alloys, because they are ferromagnetic, can be removed using magnetic-separation tech-niques. An eddy-current separator (using a strong electromagnet) asserts repulsive forces on and ejects nonferrous alloys from the remaining collection of comingled materials. Items made of low-density materials may be separated from high-density ones  using a gravity table. As the mixed materials move along an inclined platform, a fan blows pressurized air across the platform surface, which lifts the lighter items; vibration of the platform diverts heavy items to one side, lighter items to the other. Still other separation techniques continue the separation processes for the general material types.22.3 RECYCLING ISSUES IN MATERIALS SCIENCE AND ENGINEERING
780  •   Chapter 22  /  Environmental and Societal Issues in Materials Science and Engineering
Metals
Most metal alloys (e.g., those with Fe or Cu), to one degree or another experience 
 corrosion and are also biodegradable. However, some metals (e.g., Hg, Pb) are toxic and, when placed in landfills, may present health hazards. Furthermore, whereas alloys of most metals are recyclable, it is not feasible to recycle all alloys of every metal. In ad-dition, the quality of alloys that are recycled tends to diminish with each cycle (i.e., are “down-cycled”). Product designs should allow for the dismantling of components composed of  different alloys. Joining of dissimilar alloys presents contamination problems; for exam-ple, if two similar alloys are to be joined, welding is preferred over bolting or riveting. Coatings (paints, anodized layers, claddings, etc.) may also act as contaminants and render the material nonrecyclable. These examples illustrate why it is so important to consider the entire life cycle of a product at the beginning stages of its design. Aluminum alloys are very corrosion resistant and, therefore, nonbiodegradable. Fortunately, however, they may be recycled; in fact, aluminum is the most important recyclable nonferrous metal. Because aluminum is not easily corroded, it may be totally reclaimed. A low ratio of energy is required to refine recycled aluminum relative to its primary production. In addition, a large number of commercially available alloys have been designed to accommodate impurity contamination. The primary sources of recycled aluminum are used beverage cans and scrapped automobiles.
Glass
The ceramic material consumed by the general public in the greatest quantities is glass, in the form of containers. Glass is a relatively inert material and, as such, does not decompose; thus, it is not biodegradable. A significant proportion of municipal landfills consist of waste glass; this is also true of incinerator residue. Glass is an ideal recyclable material—it can be recycled multiple times without significant depreciation of quality. Waste glass must be sorted by color (e.g., clear, amber, green) and by composition [soda–lime, leaded, and borosilicate (or Pyrex)]
2; this is followed by a washing process 
to remove any contaminants. The next stage involves crushing and grinding the waste glass into small pieces called cullet. Additives may be used to decolor (remove any color 
from) or recolor (change the color of) the cullet. Finally, the cullet can be melted and formed into useful products (e.g., glass containers) or used in other markets to include the following: aggregate in concrete, fiberglass wall insulation, countertops, abrasives, and fluxing agents in bricks (during firing).
Plastics and Rubbers
One reason that synthetic polymers are so popular as engineering materials is their chemical and biological inertness. On the down side, this characteristic is really a liabil-ity when it comes to waste disposal. Most polymers are not biodegradable and, there-fore, do not biodegrade in landfills; major sources of waste are from packaging, junked automobiles, automobile tires, and domestic durable goods. Biodegradable polymers have been synthesized, but they are relatively expensive to produce (see the Materials of Importance box that follows). However, because some polymers are combustible and do not yield appreciable toxic or polluting emissions, they may be disposed of by incineration.
2Heat-resistant glasses such as the borosilicates need to be separated from other types because they (the borosilicates) 
have relatively high melting points and will affect the viscosity of a fluid glass at elevated temperatures (see Figure 13.14).
22.3 Recycling Issues in Materials Science and Engineering   •  781
Thermoplastics
 Thermoplastic polymers are amenable to reclamation and recycling because they 
may be re-formed upon heating. In addition to the separation stages noted earlier (i.e., shredding, cleaning, and grinding) it is necessary to sort plastic particles by color and chemistry. Color sorting can be carried out by a photoelectric detector, which identifies particles of a specific color; an air gun then blows away particles of all other colors from the waste stream. One technique for sorting by chemistry uses flotation techniques bor-rowed from the mineral processing industry; plastic materials are also separated from contaminants (e.g., fillers, Section 15.22) using similar techniques. In some countries, type sorting of packaging materials is facilitated by using a num-ber identification code; for example, a 1 denotes poly(ethylene terephthalate) (PET or PETE). Table 22.1 presents these recycling code numbers and their associated materials. Also included in the table are uses of virgin and recycled materials.
Table 22.1  Recycle Codes, Uses of Virgin Material, and Recycled Products for Several Commercial Polymers
Recycle Code Polymer Name Uses of Virgin Material Recycled Products
  Poly(ethylene Soft drink bottles, food containers,  Industrial strapping, clothing, 
   terephthalate)   oven film, medicine containers  rope, upholstery fabric, fiberfill
   (PET OR PETE)   for winter coats and sleeping
     bags, carpeting, construction 
     materials 
  High-density Milk bottles, grocery bags, toys,  Drain pipes and pipe fittings, 
   polyethylene  battery parts, motor oil bottles  tanks, cutting boards, recycling
   (HDPE)   bins, plastic lumber, rope 
  Poly(vinyl chloride)  Clear food packaging materials, Irrigation pipes, siding for home 
   or vinyl (V)  shampoo bottles, window  construction, fencing, hoses,
    frames, medical tubing  artificial reefs
  Low-density Clear plastic bags, food  Compost bins, plastic films, 
   polyethylene  container lids, adhesives,  shipping envelopes, shrink
   (LDPE)  toys  wrap film, lawn furniture
  Polypropylene (PP) Sterilizable bottles, bottle caps,  Storage bins, shipping containers
    microwavable meal trays, food   and pallets, ice scrapers, 
    containers (such as margarine  brooms and brushes, garden
    tubs), medicine bottles,  rakes, automobile parts, fibers
    reusable plastic cups  for blanket and coat filling,
     carpeting
  Polystyrene (PS) Food service items—cups, knives, Light switch plates, rulers, 
    spoons, forks, electronic   thermal insulation, plastic
    housings, foam packaging such  architectural moldings, food
    as fast food sandwich containers,  service trays, disposable cups 
    DVD cases
  Other—Resin Ketchup bottles, food packaging, Pens, ice scrapers, 
   is not listed in  oven baking bags   plastic lumber
   Codes 1–6 above  
   [such as poly  
   (lactic acid)] or 
   is a mixture of
   several types
   of resins1
2
3
4
55
66
7
782  •   Chapter 22  /  Environmental and Societal Issues in Materials Science and Engineering
 A recycled plastic is less costly than the original material, and quality and appear-
ance are typically degraded (i.e., down-cycled) with each recycle.
Rubbers
 Rubber materials present disposal and recycling challenges. When vulcanized, they are thermoset materials, which makes chemical recycling difficult. In addition, they may also contain a variety of fillers. The major source of rubber scrap in the United States is discarded automobile tires, which are highly nonbiodegradable. Disposal in landfills is normally not a viable option because they are bulky and buoyant (float when immersed in water); furthermore, fires that start in mounds of discarded tires are extremely dif-ficult to extinguish. In spite of these challenges, a high proportion of discarded tires in the United States are being recycled into useful and innovative products. Recycling begins by shredding the tires into chunks approximately 20 mm (3/4 in.) in size. At this point steel reinforce-ment wire is separated from the flow stream using magnets and then sold as scrap. The rubber chunks are further reduced in size to form “crumb rubber” particles, which may be as small as 600 µm. Applications for recycled tires include the following:
 • Rubberized asphalt highway-paving material—contains 15 to 22 percent crumb 
rubber, costs less, is longer lasting, and provides a smoother and quieter ride.
 • Sports field surfaces (football, running tracks, and equestrian)—improves cushion-
ing and springiness, reduces presence of mud and dust, surfaces dry quickly, and there is less freezing damage
 • Rubber mulch for landscapes and play areas—long-lasting and does not attract termites.
 • Flip-flop sandals • Fuel for some industrial applications (e.g., cement plants, power plants, and mills)
 • Also used in welcome mats, portable speed bumps, and railroad ties
 The most viable recyclable alternatives to traditional rubber materials are thermo-
plastic elastomers (Section 15.20). Being thermoplastic in nature, they are not chemically crosslinked and, thus, are easily reshaped. Furthermore, production energy requirements are lower than for the thermoset rubbers because a vulcanization step is not required in their manufacture.
Composite Materials
