Repository: Ketankham/chatbot-meta-books

File: callister-book.txt (part 52 of 65)
Composites are inherently difficult to recycle because they are multiphase. The two or more phases/materials that constitute the composite are normally intermixed on a very fine scale, and trying to separate them during recycling is a difficult process. Most recycling techniques that have been developed are for polymer-matrix fiber-reinforced composites composed of glass and carbon fibers. The polymer matrix phase may be either a thermoplastic (which softens when heated and hardens when cooled) or a thermoset (which, after hardening, will not soften when heated). Three types of recy-cling processes may be used for both thermoplastic and thermoset matrices, as follows:
 • Mechanical—the composite material is reduced to small particles using shredding/
grinding/milling techniques. The powdered recyclate may then be incorporated into another composite to function as a filler or as a reinforcement phase.
22.3 Recycling Issues in Materials Science and Engineering   •  783
 • Thermal—fibers are recovered from the matrix by heat-treating the composite; for 
some techniques the matrix is vaporized. Thus, the objective of thermal recycling 
is to obtain high-quality fibers that may be reused. Recovered fibers will have short lengths and their properties may be depreciated. In addition, useful heat energy may be  generated.
 • Chemical—separation of fibers and matrix is accomplished by a chemical reaction; 
fiber recovery is the primary goal. The matrix may be converted into other  substances, which may be hazardous and require further processing.
Both thermal and chemical techniques may also be preceded by mechanical treatments. Composites having thermoplastic matrices may be remolded without having to be shredded or ground into small particles. On the other hand, powdered thermoplastic-matrix recyclates also may be formed by molding. Molding is not possible for thermoset-matrix fiber-reinforced composites. Two general forms of recycling make use of these materials: (1) Fibers that have been  extracted from these materials (thermally or chemically) may be recycled—that is, reused as reinforcing materials in other applications; and (2) Powdered recyclates may be used as constituents (i.e., fillers and replacement reinforcements) in new composites. Recycled fiberglass composites are used in the following applications: artificial wood materials; concrete floors, curbs, and sidewalks (to decrease shrinkage and in-crease durability); asphalt; roofing tar; and cast countertops. Applications for recycled carbon-fiber reinforced composites include the following: electromagnetic shielding, antistatic paints and coatings, high-temperature insulation, composite tooling, and molded components for automobiles.
Electronic Waste (e-Waste)
The advent of our modern electronic devices has created another type of waste— electronic waste, or e-waste that needs to be disposed of (landfilled or incinerated) or recycled. Obsolete, outdated, discarded, and broken electronic devices (e.g., computers, laptops, cell phones, tablets, televisions, monitors, printers) all become a part of this electronic waste stream. The rapid expansion of technology and ever-increasing appetite for new, better, and cheaper electronic gadgets has resulted in the generation of e-waste at a staggering rate. A large number and wide variety of materials are found in e-waste. Some of these are hazardous and/or toxic and should be prevented from entering the soil, ground-water, and atmosphere; major ones include the following: lead, cadmium, chromium, mercury, brominated flame retardants (BFRs added to polymers), and beryllium oxide. Nonhazardous materials include copper, aluminum, gold, iron, palladium, tin, epoxy resins, poly(vinyl chloride), and fiberglass. Some materials of both types are amenable to recycling. Unfortunately, few and very little of these materials are recycled. Often, electronic waste sent to recyclers in the U.S., Canada, and Europe is exported to developing coun-tries. Here the waste is processed in environments that are virtually unregulated, using primitive technologies (e.g., melting circuit boards, burning cable sheathing, and sepa-rating metals that can be recycled using open-pit leaching). Toxic substances generated using these techniques pose serious health risks to recyclers. In addition, much of this e-waste containing toxic materials is either burned or dumped in landfills, which leads to environmental contamination that is very hazardous to local residents.
784  •   Chapter 22  /  Environmental and Societal Issues in Materials Science and Engineering
Biodegradable and Biorenewable Polymers/PlasticsMATERIALS OF IMPORTANCE 2 2 . 1
Most polymers manufactured today are synthetic 
and petroleum based. These synthetic materials 
(e.g., polyethylene, polystyrene) are extremely stable and resistant to degradation, particularly in moist environments. In the 1970s and 1980s it was feared that the large volume of plastic waste being generated would contribute to the filling of all available landfill capacity. Thus, the resistance to degradation of poly-mers was viewed as a liability rather than as an asset. The introduction of biodegradable polymers was perceived as a means to eliminate some of this landfill waste, and the response of the polymer industry was to start developing biodegradable materials. Biodegradable polymers are those that degrade naturally in the environment, normally by microbial action. With regard to degradation mechanism, mi-crobes sever polymer chain bonds, which leads to a decrease in molecular size; these smaller molecules may then be ingested by microbes in a process that is similar to the composting of plants. Of course, natural polymers such as wool, cotton, and wood are bio-degradable inasmuch as microbes can readily digest these materials. The first generation of these degradable  materials was based on common polymers such as polyethylene. Compounds were added to make these materials decompose in sunlight (i.e., photodegrade), to oxidize by reacting with oxygen in the air, and/or to degrade biologically. Unfortunately, this first generation did not measure up to expectations. They degraded slowly (if at all) and the anticipated reduc-tion in landfill waste was not realized. These initial disappointments gave degradable polymers a bad reputation that hindered their development. By way of response, the polymer industry instituted standards that measure degradation rate accurately and charac-terize the mode of degradation. These developments led to a renewed interest in biodegradable polymers. Development of the current generation of 
 biodegradable polymers is frequently directed to niche  applications that take advantage of their short lifetimes. For example, biodegradable leaf and yard waste bags can be used to contain compostable matter, which eliminates the need to debag the material. Another important application of biodegradable plastics is as mulch films for farming (Figure 22.3). In colder regions of the world, covering seedbeds with plastic sheets can extend the growing season so as to increase crop yields and, in addition, reduce costs. The plastic sheets absorb heat, raise the ground tempera-ture, and increase moisture retention. Traditionally, black polyethylene (nonbiodegradable) sheets were 
used. However, at the end of the growing season, these sheets had to be gathered from the field and dis-posed of manually because they did not  decompose/biodegrade. More recently, biodegradable plastics have been developed for use as mulch films. After the crops have been harvested, these films are simply plowed into and enrich the soil as they decompose. Other potential opportunities for this group of materials exist in the fast food industry. For example, if all plates, cups, packaging, and so on were based on biodegradable materials, they could be commingled with food waste and then composted in large-scale operations. Not only would these measures reduce the amount of material entering landfills, but if the polymers were derived from renewable materials, a reduction in greenhouse gas emissions would result. In order to reduce our dependence on petroleum and the emissions of greenhouse gases, there has been a major effort to develop biodegradable polymers 
that are also biorenewable —based on  plant-derived 
materials (biomass
3). These new materials must be Figure 22.3  Biodegradable plastic mulch films that 
have been laid out on cultivated farmland. 
Courtesy of Dubois Agrinovation
22.3 Recycling Issues in Materials Science and Engineering   •  785
cost-competitive with existing polymers and capable 
of being processed using conventional techniques (extrusion, injection molding, etc.). Over the past 30 or so years, a number of bio-renewable polymers have been synthesized that have properties comparable to those of petroleum-derived materials; some are biodegradable, and others are not. Perhaps the best known of these bioderived polymers is poly(l-lactic acid) (abbreviated PLA), which has 
the following repeat unit structure: elevated temperatures generated in commer cial compost-
ing facilities. At room temper ature and normal  ambient 
conditions, it is stable indefinitely . The  degradation 
products consist of water, carbon  dioxide, and organic matter. In its initial stages, the degradation process in which a high-molecular-weight polymer is broken into smaller pieces is not truly one of “biodegradation” as described earlier; rather, it involves hydrolytic cleav-age of the polymer backbone chain, and there is little or no evidence of microbial action. However, the sub-sequent degradation of these lower-molecular-weight fragments is microbial. Poly(lactic acid) is also recyclable—with the right equipment, it can be converted back into the original monomer and then resynthesized to form PLA. A number of other characteristics of PLA make it an especially attractive material, in particular for textile applications. For example, it may be spun into fibers using conventional melt-spinning processes (Section 15.25). In addition, PLA has excellent crimp and crimp retention, is resistant to degradation when exposed to ultraviolet light (i.e., resists fading), and is relatively nonflammable. Other potential applica-tions for this material include household furnishings such as drapes, upholstery, and awnings, as well as diapers and industrial wipes.
3Biomass refers to biological material such as the stems, leaves, and seeds of plants that can be used as fuel or as an 
industrial feedstock.nO
O
CH3CCH
Commercially, PLA is derived from lactic acid; how-ever, the raw materials for its manufacture are starch-rich renewable products such as corn, sugar beets, and wheat. Mechanically, the modulus of elasticity and ten-sile strength of PLA are comparable to poly(ethylene terephthalate), and copolymerization with other bio-degradable polymers [e.g., poly(glycolic acid) (PGA)] promotes property alterations to allow the use of conventional manufacturing processes such as injection molding, extrusion, blow molding, and fiber forming. Other properties make PLA desirable as a packaging material, especially for beverages and food products—transparency, resistance to attack by moisture and grease, odorlessness, and odor-barrier characteristics. PLA is also bioresorbable, meaning that it is assimilated (or absorbed) in biological systems—for example the human body. Hence, it has been used in a variety of biomedical applications, including resorbable sutures, implants, and controlled release of drugs. The primary obstacle to the widespread use of PLA and other biodegradable polymers has been that of high cost, a common problem associated with the introduc-tion of new materials. However, the development of more efficient and economical synthesis and processing techniques has resulted in a significant reduction in the cost of this class of materials, making them more com-petitive with conventional petroleum-based polymers. Although PLA is biodegradable, it degrades only under carefully controlled circumstances—that is, at 
Examples of applications for biodegradable/biorenewable 
poly(lactic acid): films, packaging, and fabrics. 
Courtesy of NatureWorks LLC and International 
Paper, Inc.
786  •   Chapter 22  /  Environmental and Societal Issues in Materials Science and Engineering
SUMMARY
• Environmental and societal impacts of production are becoming significant engineering 
issues. In this regard, the material cradle-to-grave life cycle is an important consideration.
• The cradle-to-grave cycle consists of extraction, synthesis/processing, product design/
manufacture, application, and disposal stages (Figure 22.1).
• Efficient operation of the materials cycle is facilitated using an input/output inventory 
for the life-cycle assessment of a product. Materials and energy are the input parameters, 
whereas outputs include usable products, water effluents, air emissions, and solid wastes (Figure 22.2).
• The Earth is a closed system, in that its materials resources are finite; to some degree, 
the same may be said of energy resources. Environmental issues involve ecological damage, pollution, and waste disposal.
• Recycling of used products and the use of green design obviate some of these environ-
mental problems.Environmental 
and Societal 
Considerations
Recycling Issues in 
Materials Science 
and Engineering• Recyclability and disposability issues are important in the context of materials science 
and engineering. Ideally, a material should be at best recyclable, and at least biode-gradable or disposable.
• Techniques have been devised to separate comingled recyclable materials in multima-
terial components.
• With regard to the recyclability/disposability of the various material types:
Among metal alloys there are varying degrees of recyclability and biodegradabil-
ity (i.e., susceptibility to corrosion). Some metals are toxic and, therefore, not disposable.
Glass is the most common commercial ceramic. It is not biodegradable; however, 
recycling into a number of commercial products is possible.
Most plastics and rubber are nonbiodegradable. Thermoplastic polymers are re-
cyclable; however, recycling of thermosetting polymers and rubber materials is challenging. Shredded rubber scrap automobile tires are recycled into a number of innovative products.
Composite materials are difficult to recycle because they are composed of two 
or more phases that are normally intermixed on a fine scale. Some composites are ground up into small particles, which are used as fillers in other composites. Thermal and chemical techniques have been devised to separate some fiber–matrix combinations.
• Electronic waste from obsolete, outdated, and discarded electronic products is now 
being generated at a staggering and ever-increasing rate. Some e-waste materials are hazardous and/or toxic and should not be landfilled or incinerated. Other nonhazard-ous materials are amenable to recycling.
REFERENCES
Societal
Cohen, M., “Societal Issues in Materials Science and Technology,” 
Materials Research Society Bulletin, September, 1994, 
pp. 3–8.
Environmental
Anderson, D. A., Environmental Economics and Natural 
Resource Management, 4th edition, Taylor & Francis, New York, 2014.Ashby, M. F., Materials and the Environment: Eco-Informed 
Material Choice, 2nd edition, Butterworth-Heinemann/Elsevier, Oxford, 2012.
Azapagic, A., A. Emsley, and I. Hamerton, Polymers, the 
Environment and Sustainable Development, John Wiley & Sons, West Sussex, UK, 2003.
Baxi, R. S., Recycling Our Future: A Global Strategy, Whittles 
Publishing, Caithness, Scotland, UK, 2014.
References  •   787
Connett, P ., The Zero Waste Solution, Chelsea Green Publishing, 
White River Junction, VT, 2013.
Davis, M. L., and D. A. Cornwell, Introduction to Environmental 
Engineering, 5th edition, McGraw-Hill, New York, 2012.
McDonough, W., and M. Braungart, Cradle to Cradle: Remaking 
the Way We Make Things, North Point Press, New York, 
2002.
Mihelcic, J. R., and J. B. Zimmerman, Environmental Engineering: 
Fundamentals, Sustainability, Design, 2nd edition, John Wiley & Sons, Hoboken, NJ, 2014.Nemerow, N. L., F. J. Agardy, and J. A. Salvato (Editors), 
Environmental Engineering, 6th edition, John Wiley & Sons, Hoboken, NJ, 2009. Three volumes.
Porter, R. C., The Economics of Waste, Resources for the Future 
Press, New York, 2002.
Unnisa, S. A., and S. B. Rav, Sustainable Solid Waste Management,  
Apple Academic Press, Point Pleasant, NJ, 2013.
Young, G. C., Municipal Solid Waste to Energy Conversion 
Processes: Economic, Technical and Renewable Comparisons, John Wiley & Sons, Hoboken, NJ, 2010.

Questions and Problems  •   P-1
CHAPTER 1 QUESTIONS AND PROBLEMS
CHAPTER 2 QUESTIONS AND PROBLEMS1.1 Select one or more of the following modern items 
or devices and conduct an Internet search in order 
to determine what specific material(s) is (are) used and what specific properties this (these) material(s) possess(es) in order for the device/item to function properly. Finally, write a short essay in which you report your findings.
Cell phone/digital camera batteriesCell phone displaysSolar cellsWind turbine bladesFuel cellsAutomobile engine blocks (other than cast iron)Automobile bodies (other than steel alloys)Space telescope mirrorsMilitary body armorSports equipment
Soccer ballsBasketballsSki polesSki bootsSnowboardsSurfboards
Fundamental Concepts
Electrons in Atoms
2.1 Cite the difference between atomic mass and 
atomic weight.
2.2 Chromium has four naturally-occurring isotopes: 
4.34% of 50Cr, with an atomic weight of 49.9460 
amu; 83.79% of 52Cr, with an atomic weight 
of 51.9405 amu; 9.50% of 53Cr, with an atomic 
weight of 52.9407 amu; and 2.37% of 54Cr, with 
Golf clubs
Golf ballsKayaksLightweight bicycle frames
1.2 List three items (in addition to those shown in 
Figure 1.9) made from metals or their alloys. For each item, note the specific metal or alloy used and at least one characteristic that makes it the material of choice.
1.3 List three items (in addition to those shown in 
Figure 1.10) made from ceramic materials. For each item, note the specific ceramic used and at least one characteristic that makes it the material of choice.
1.4 List three items (in addition to those shown in 
Figure 1.11) made from polymeric materials. For each item, note the specific polymer used and at least one characteristic that makes it the material of choice.
1.5 Classify each of the following materials as to whether 
it is a metal, ceramic, or polymer. Justify each choice: (a) brass; (b) magnesium oxide (MgO); (c) Plexiglas
®; (d) polychloroprene; (e) boron carbide 
(B4C); and (f) cast iron.
SS
an atomic weight of 53.9389 amu. On the basis of these data, confirm that the average atomic weight of Cr is 51.9963 amu.
2.3 Hafnium has six naturally occurring isotopes: 
0.16% of 
174Hf, with an atomic weight of 173.940 
amu; 5.26% of 176Hf, with an atomic weight of 
175.941 amu; 18.60% of 177Hf, with an atomic 
weight of 176.943 amu; 27.28% of 178Hf, with an 
atomic weight of 177.944 amu; 13.62% of 179Hf, 
with an atomic weight of 178.946 amu; and 35.08% 
 Problem available in WileyPLUS at instructor’s discretion  Diffusion VMSE resource available
SS Student solution available in WileyPLUS  Tensile Tests VMSE resource available
 Metallic Crystal VMSE resource available
 Problem available in WileyPLUS at instructor’s discretion  Diffusion VMSE resource available
SS Student solution available in WileyPLUS  Tensile Tests VMSE resource available
 Metallic Crystal VMSE resource availableQuestions and Problems
  •  P-1
P-2  •   Questions and Problems
of 180Hf, with an atomic weight of 179.947 amu.  
Calculate the average atomic weight of Hf.
2.4 Bromium has two naturally occurring isotopes: 
79Br, with an atomic weight of 78.918 amu, and 81Br, 
with an atomic weight of 80.916 amu. If the average 
atomic weight for Br is 79.903 amu, calculate the fraction-of-occurrences of these two isotopes.
2.5 (a) How many grams are there in one amu of a material?
 (b) Mole, in the context of this book, is taken 
in units of gram-mole. On this basis, how many atoms are there in a pound-mole of a substance?
2.6 (a) Cite two important quantum-mechanical con-cepts associated with the Bohr model of the atom.
 (b) Cite two important additional refinements 
that resulted from the wave-mechanical atomic model.
2.7 Relative to electrons and electron states, what 
does each of the four quantum numbers specify?
2.8 For the K shell, the four quantum numbers for 
each of the two electrons in the 1s  state, in the 
 order of nlm
lms, are 1001
2 and 100( −1
2). Write the 
four quantum numbers for all of the electrons in 
the L and M shells, and note which correspond to 
the s, p, and d subshells.
2.9 Give the electron configurations for the following 
ions: Fe2+, Al3+, Cu+, Ba2+, Br−, and O2−.
2.10 Sodium chloride (NaCl) exhibits predominantly 
ionic bonding. The Na+ and Cl− ions have electron 
structures that are identical to which two inert gases?
The Periodic Table
2.11 With regard to electron configuration, what do 
all the elements in Group VIIA of the  periodic table have in common?
2.12 To what group in the periodic table would an 
 element with atomic number 119 belong?
2.13 Without consulting Figure 2.8 or Table 2.2, de-
termine whether each of the following electron configurations is an inert gas, a halogen, an alkali metal, an alkaline earth metal, or a transition metal. Justify your choices.
 (a) 1s
22s22p63s23p63d74s2
 (b) 1s22s22p63s23p6
 (c) 1s22s22p5
 (d) 1s22s22p63s2
 (e) 1s22s22p63s23p63d24s2
 (f) 1s22s22p63s23p64s1
SS
2.14 (a) What electron subshell is being filled for the 
rare earth series of elements on the periodic table?
 (b) What electron subshell is being filled for the 
actinide series?
Bonding Forces and Energies
2.15 Calculate the force of attraction between a K+ 
and an O2− ion the centers of which are separated 
by a distance of 1.5 nm.
2.16 The atomic radii of Li+ and O2− ions are 0.068 
and 0.140 nm, respectively.
 (a) Calculate the force of attraction between these two ions at their equilibrium interionic sepa-ration (i.e., when the ions just touch one another).
 (b) What is the force of repulsion at this same separation distance?
2.17 The force of attraction between a divalent cation 
and a monovalent anion is 8.02 × 10
−9 N. If the 
ionic radius of the cation is 0.060 nm, what is the anion radius?
2.18 The net potential energy between two adjacent 
ions, E
N, may be represented by the sum of 
Equations 2.9 and 2.11; that is,
 EN=−A
r+B
rn (2.17)
  Calculate the bonding energy E0 in terms of the 
 parameters A, B, and n  using the following 
procedure:
  1. Differentiate EN with respect to r, and then set 
the resulting expression equal to zero, because the curve of E
N versus r is a minimum at E0.
  2. Solve for r in terms of A, B , and n, which yields 
r0, the equilibrium interionic spacing.
  3. Determine the expression for E0 by substitut-
ing r0 into Equation 2.17.
2.19 For a K+−Cl− ion pair, attractive and repulsive 
energies EA and ER, respectively, depend on the 
distance between the ions r, according to
 EA=−  1.436
r
 ER=5.86 ×10−6
r9
  For these expressions, energies are expressed 
in electron volts per K+−Cl− pair, and r is the 
 distance in nanometers. The net energy EN is just 
the sum of the preceding two expressions.
 (a) Superimpose on a single plot EN, ER, and EA 
versus r up to 1.0 nm.

Questions and Problems  •   P-3
 (b) On the basis of this plot, determine (i) the 
equilibrium spacing r0 between the K+ and Cl− ions, 
and (ii) the magnitude of the bonding energy E0 
between the two ions.
 (c) Mathematically determine the r0 and E0 
values using the solutions to Problem 2.18 and 
compare these with the graphical results from part (b).
2.20 Consider a hypothetical X
+−Y− ion pair for 
which the equilibrium interionic spacing and bonding energy values are 0.35 nm and −6.13 eV, 
respectively. If it is known that n in Equation 2.11 
has a value of 10, using the results of Problem 2.18, determine explicit expressions for attractive and repulsive energies E
A and ER of Equations 
2.9 and 2.11.
2.21 The net potential energy EN between two adjacent 
ions is sometimes represented by the expression
 EN=−  C
r+D  exp(− r
𝜌) (2.18)
  in which r is the interionic separation and C, D , 
and 𝜌 are constants whose values depend on the 
specific material.
 (a) Derive an expression for the bonding energy 
E0 in terms of the equilibrium interionic separa-
tion r0 and the constants D and 𝜌 using the follow-
ing procedure:
 (i) Differentiate EN with respect to r, and set the 
resulting expression equal to zero.
 (ii) Solve for C in terms of D, 𝜌, and r0.
 (iii) Determine the expression for E0 by substitu-
tion for C in Equation 2.18.SS
 (b) Derive another expression for E0 in terms of 
r0, C, and 𝜌 using a procedure analogous to the 
one outlined in part (a).
Primary Interatomic Bonds
2.22 (a) Briefly cite the main differences among 
ionic, covalent, and metallic bonding.
 (b) State the Pauli exclusion principle.
2.23 Make a plot of bonding energy versus melting 
temperature for the metals listed in Table 2.3. 
Using this plot, approximate the bonding energy for copper, which has a melting temperature of 1085 °C.
Secondary Bonding or van der Waals Bonding
2.24 Explain why hydrogen fluoride (HF) has a 
higher boiling temperature than hydrogen chlo-ride (HCl) (19.4 °C vs. −85°C), even though HF 
has a lower molecular weight.
Mixed Bonding
2.25 Compute the %IC of the interatomic bond for 
each of the following compounds: TiO2, ZnTe, 
CsCl, InSb, and MgCl2.
2.26 (a) Calculate the %IC of the interatomic bond 
for the intermetallic compound TiAl3.
 (b) On the basis of this result, what type of in-teratomic bonding would you expect to be found in TiAl
3?
Bonding Type-Material Classification Correlations
2.27 What type(s) of bonding would be expected for 
each of the following materials: brass (a copper-zinc alloy), epoxy, barium sulfide (BaS), solid xenon, bronze, nylon, and aluminum phosphide (AlP)?
SS
CHAPTER 3 QUESTIONS AND PROBLEMS
 Problem available in WileyPLUS at instructor’s discretion  Diffusion VMSE resource available
SS Student solution available in WileyPLUS  Tensile Tests VMSE resource available
 Metallic Crystal VMSE resource available
Fundamental Concepts
3.1 What is the difference between atomic structure 
and crystal structure?
Unit Cells
Metallic Crystal Structures
3.2 If the atomic radius of aluminum is 0.143 nm, cal-
culate the volume of its unit cell in cubic meters.
3.3 Show for the body-centered cubic crystal struc-
ture that the unit cell edge length a and the atomic 
radius R are related through a=4R∕√3.
3.4 For the HCP crystal structure, show that the ideal 
c/a ratio is 1.633.
3.5 Show that the atomic packing factor for BCC 
is 0.68.
3.6 Show that the atomic packing factor for HCP 
is 0.74.
Density Computations
3.7 Iron has a BCC crystal structure, an atomic 
radius of 0.124 nm, and an atomic weight of 
55.85 g/mol. Compute and compare its theoretical SS
P-4  •   Questions and Problems
density with the experimental value found in 
Table: Characteristics of Selected Elements after Appendix E.
3.8 Niobium has a BCC crystal structure, an atomic ra-
dius of 0.143 nm and an atomic weight of 92.91 g/mol. Calculate the theoretical density for Nb.
3.9 Calculate the radius of an iridium atom, given 
that Ir has an FCC crystal structure, a density of 22.4 g/cm
3, and an atomic weight of 192.2 g/mol.
3.10 Calculate the radius of a vanadium atom, given 
that V has a BCC crystal structure, a density of 5.96 g/cm
3, and an atomic weight of 50.9 g/mol.
3.11 A hypothetical metal has the simple cubic crystal 
structure shown in Figure 3.3. If its atomic weight is 70.4 g/mol and the atomic radius is 0.126 nm, compute its density.
3.12 Zirconium has an HCP crystal structure and a 
density of 6.51 g/cm
3.
 (a) What is the volume of its unit cell in  cubic 
meters?
 (b) If the c/a ratio is 1.593, compute the values of 
c and a.
3.13 Using atomic weight, crystal structure, and atomic 
radius data tabulated in Table: Characteristics of Selected Elements after Appendix E,  compute the theoretical densities of lead, (Pb), chromium (Cr), copper (Cu), and cobalt (Co), and then compare these values with the measured densities listed in this same table. The c/a ratio for cobalt is 1.623.
3.14 Rhodium has an atomic radius of 0.1345 nm and 
a density of 12.41 g/cm
3. Determine whether it has 
an FCC or BCC crystal structure.
3.15 The atomic weight, density, and atomic radius for 
three hypothetical alloys are listed in the follow-ing table. For each, determine whether its crystal structure is FCC, BCC, or simple cubic and then justify your determination.
 Atomic   Atomic
 Weight Density Radius
Alloy (g/mol) (g/cm3) (nm)
 A 77.4 8.22 0.125
 B 107.6 13.42 0.133 C 127.3 9.23 0.142
3.16 The unit cell for tin (Sn) has tetragonal sym-
metry, with a and b lattice parameters of 0.583 
and 0.318 nm, respectively. If its density, atomic weight, and atomic radius are 7.30 g/cm
3, 118.69 
g/mol, and 0.151 nm, respectively, compute the atomic packing factor.
SS
3.17 Iodine has an orthorhombic unit cell for which 
the a, b, and c lattice parameters are 0.479, 0.725, 
and 0.978 nm, respectively.
 (a) If the atomic packing factor and atomic radius 
are 0.547 and 0.177 nm, respectively, determine the number of atoms in each unit cell.
 (b) The atomic weight of iodine is 126.91 g/mol; 
compute its theoretical density.
3.18 Titanium has an HCP unit cell for which the ratio 
of the lattice parameters c/a is 1.58. If the radius of the Ti atom is 0.1445 nm, (a) determine the unit 
cell volume, and (b) calculate the density of Ti and compare it with the literature value.
3.19 Zinc has an HCP crystal structure, a c/a ratio of 
1.856, and a density of 7.13 g/cm
3. Compute the 
atomic radius for Zn.
3.20 Rhenium has an HCP crystal structure, an 
atomic radius of 0.137 nm, and a c/a ratio of 1.615. 
Compute the volume of the unit cell for Re.
Polymorphism and Allotropy
3.21 Iron undergoes an allotropic transformation at 
912°C: upon heating from a BCC (𝛼  phase) to an 
FCC (𝛾  phase). Accompanying this transformation 
is a change in the atomic radius of Fe—from rBCC = 
0.12584 nm to rFCC = 0.12894 nm—and, in addition, 
a change in density (and volume). Compute the percent volume change associated with this reaction. Does the volume increase or decrease?
Crystal Systems
3.22 The accompanying figure shows a unit cell for a 
hypothetical metal.
 (a) To which crystal system does this unit cell 
belong?
 (b) What would this crystal structure be called?
 (c) Calculate the density of the material, given 
that its atomic weight is 141 g/mol.
+z
+yO
+x0.40 nm
0.30 nm0.30 nm90°90°
90°
Questions and Problems  •   P-5
3.23 Sketch a unit cell for the face-centered orthorhom-
bic crystal structure.
Point Coordinates
3.24 List the point indices for all atoms that are asso-
ciated with the BCC unit cell (Figure 3.2).
3.25 List the point indices of the titanium, barium, 
and oxygen ions for a unit cell of the perovskite 
crystal structure (Figure 12.6).
3.26 List the point indices of all atoms that are 
associated with the diamond cubic unit cell (Fig ure 12.16).
3.27 Sketch a tetragonal unit cell, and within that 
cell indicate locations of the 1
2 1 1
2 and 1
4 1
2 3
4 point 
indices.
3.28 Sketch an orthorhombic unit cell, and within that 
cell indicate locations of the 1 1
2 0 and 1
4 1
3 1
4 point 
indices.
3.29 Using the Molecule Definition Utility found in the 
“Metallic Crystal Structures and Crystallography” and “Ceramic Crystal Structures” modules of VMSE, which may be accessed through all digital versions of this text, generate (and print out) a three-dimensional unit cell for the intermetallic compound AuCu
3 given the following: (1) the unit 
cell is cubic with an edge length of 0.374 nm, (2) gold atoms are situated at all cube corners, and (3) copper atoms are positioned at the centers of all unit cell faces.
Crystallographic Directions
3.30 Draw an orthorhombic unit cell, and within that 
cell a [121 ] direction.
3.31 Sketch a monoclinic unit cell, and within that cell 
a [01 1] direction.
3.32 What are the indices for the directions indicated 
by the two vectors in the following sketch?
0.5 nm+y0.4 nm+z
0.3 nm
+xDirection 1
Direction 2
SS
Note: Both of these directions are displayed in 
Virtual Materials Science and Engineering (VMSE)  
(accessed through all digital versions of the text) un-der Metallic Crystal Structures and Crystallography/Crystallographic Directions/Unit Cell Directions: Problem 1:
Direction 1Direction 2
Each image may be rotated (by click-and-drag), which allows you to obtain a better 3D perspective of the 
direction’s orientation.
3.33 Within a cubic unit cell, sketch the following 
directions:
 (a) [1
 1 0] (e) [1 1  1]
 (b) [1   2 1] (f) [1 2 2]
 (c) [0 1 2] (g) [1 2 3]
 (d) [1 3 3] (h) [1 0 3]
3.34 Determine the indices for the directions shown 
in the following cubic unit cell:
A1
212B
CD
1
212,
+x+y+z
Note: All four of these directions are displayed 
in Virtual Materials Science and Engineering (VMSE)  
(accessed through all digital versions of the text) un-
der Metallic Crystal Structures and Crystallography/Crystallographic Directions/Unit Cell Directions: Problem 2:
Direction ADirection BDirection CDirection D
Each image may be rotated (by click-and-drag), which allows you to obtain a better 3D perspective of the direction’s orientation.
3.35 Determine the indices for the directions shown 
in the following cubic unit cell:
SS
P-6  •   Questions and Problems
A1
2
131313
2323
23BC
D
1
21
2,
+x+y+z
Note: All four of these directions are displayed 
in Virtual Materials Science and Engineering (VMSE)  
(accessed through all digital versions of the text) un-
der Metallic Crystal Structures and Crystallography/Crystallographic Directions/Unit Cell Directions: Problem 3:
Direction ADirection BDirection CDirection D
Each image may be rotated (by click-and-drag), which allows you to obtain a better 3D perspective of the direction’s orientation.
3.36 (a) What are the direction indices for a vector 
that passes from point 
2
311 to point 011
2 in a cubic 
unit cell?
 (b) Repeat part (a) for a monoclinic unit cell.
3.37 (a) What are the direction indices for a vector that 
passes from point 1  01
3 to point 1
2 1 1
2 in a tetragonal 
unit cell?
 (b) Repeat part (a) for a rhombohedral unit 
cell.
3.38 For tetragonal crystals, cite the indices of direc-
tions that are equivalent to each of the following directions:
 (a) [001]
 (b) [110] (c) [010]3.39 Convert the [100] and [111] directions into the 
four-index Miller–Bravais scheme for hexagonal 
unit cells.
3.40 Determine indices for the directions shown in the 
following hexagonal unit cells:
 Note: All four of these directions are displayed in Virtual Materials Science and Engineering 
(VMSE) (accessed through all digital versions of
a1z
a3a2
a1z
a3a2
(a) (b)
a1z
a3a2
a1z
a3a2
(c) (d)
the text) under Metallic Crystal Structures and Crystallography/Crystallographic Directions/Hexagonal Unit Cell Directions: Problem 4:
Direction A (for a )
Direction B (for b )
Direction C (for c )
Direction D (for d )
Each image may be rotated (by click-and-drag), which allows you to obtain a better 3D perspective of the direction’s orientation.
3.41 Using Equations 3.11a, 3.11b, 3.11c, and 3.11d, 
derive expressions for each of the three U, V, and 
W indices in terms of the four u, v, t, and w indices.
Crystallographic Planes
3.42 (a) Draw an orthorhombic unit cell, and within 
that cell a (210) plane.
 (b) Draw a monoclinic unit cell, and within that 
cell a (002) plane.
3.43 What are the indices for the two planes drawn in 
the following sketch?
0.4 nmPlane 1Plane 2
+x+y+z0.2 nm0.4 nm
Questions and Problems  •   P-7
Note: Both of these planes are displayed in 
Virtual Materials Science and Engineering (VMSE)  
(accessed through all digital versions of the text) 
under Metallic Crystal Structures and Crystallography/Crystallographic Planes/Unit Cell Planes: Problem 1:
Plane APlane B
Each image may be rotated (by click-and-drag), which allows you to obtain a better 3D perspective of the plane’s orientation.
3.44 Sketch within a cubic unit cell the following planes:
 (a) (0 1
   1) (e) (1  1 1)
 (b) (1 1 2 ) (f ) (1 2   2)
 (c) (1 0 2 ) (g) (1  2 3)
 (d) (1 3  1) (h) (0 1    3)
3.45 Determine the Miller indices for the planes 
shown in the following unit cell:
A
B+z
+x+y
1
223
Note: Both of these planes are displayed in 
Virtual Materials Science and Engineering (VMSE)  
(accessed through all digital versions of the text) 
under Metallic Crystal Structures and Crystallography/Crystallographic Planes/Unit Cell Planes: Problem 2:
Plane APlane B
Each image may be rotated (by click-and-drag), which allows you to obtain a better 3D perspective of the plane’s orientation.
3.46 Determine the Miller indices for the planes 
shown in the following unit cell:
A
B+z
+x+y1
213
1212
12
Note: Both of these planes are displayed in 
Virtual Materials Science and Engineering (VMSE)  
(accessed through all digital versions of the text) un-
der Metallic Crystal Structures and Crystallography/Crystallographic Planes/Unit Cell Planes: Problem 3:
Plane APlane B
Each image may be rotated (by click-and-drag), which allows you to obtain a better 3D perspective of the plane’s  orientation.
3.47 Determine the Miller indices for the planes 
shown in the following unit cell:
AB+z
+x1
2
23+y
Note: Both of these planes are displayed in 
Virtual Materials Science and Engineering (VMSE)  
(accessed through all digital versions of the text) un-
der Metallic Crystal Structures and Crystallography/Crystallographic Planes/Unit Cell Planes: Problem 4: 
Plane APlane B
Each image may be rotated (by click-and-drag), which allows you to obtain a better 3D perspective of the plane’s orientation.

P-8  •   Questions and Problems
3.48 Cite the indices of the direction that results from 
the intersection of each of the following pairs of 
planes within a cubic crystal:
 (a) the (100) and (010) planes
 (b) the (111) and (111 ) planes
 (c) the (101 ) and (001) planes.
3.49 Sketch the atomic packing of (a) the (100) plane 
for the BCC crystal structure, and (b) the (201) 
plane for the FCC crystal structure (similar to Figures 3.11b and 3.12b).
3.50 Consider the reduced-sphere unit cell shown in 
Problem 3.22, having an origin of the coordinate system positioned at the atom labeled O. For the 
following sets of planes, determine which are equivalent:
 (a) (001
),(010) , and (1 00)
 (b) (11 0), (101 ), (01 1), and (1  10)
 (c) (1  1 1), (1 11), (1  11), and (11 1)
3.51 The accompanying figure shows the atomic pack-
ing schemes for several different  crystallographic directions for some hypothetical metal. For each  direction the circles represent only those  atoms contained within a unit cell; the circles are  reduced from their actual size.
0.40 nm
[100], [010]
[001]0.50 nm
[011], [101]0.64 nm
[110]0.566 nm
 (a) To what crystal system does the unit cell 
 belong?
 (b) What would this crystal structure be 
called?
3.52 The accompanying figure shows three different 
crystallographic planes for a unit cell of a hypo-thetical metal. The circles represent atoms:
SS
(001)0.30 nm
0.40 nm
(110)0.35 nm
0.50 nm
(101)0.40 nm0.46 nm
 (a) To what crystal system does the unit cell  belong?
 (b) What would this crystal structure be called?
 (c) If the density of this metal is 8.95 g/cm
3, 
 determine its atomic weight.
3.53 Convert the (010) and (101) planes into the four-
index Miller–Bravais scheme for hexagonal unit cells.
3.54 Determine the indices for the planes shown in 
the following hexagonal unit cells:
(a)a1a2
a3z
(b)a1a2
a3z
(c)a1a2
a3z
a1a2
a3z
(d)
