Repository: Ketankham/chatbot-meta-books

File: tem-book.txt (part 52 of 71)
 هب انم خدا 
material-specific, but if you know your material, youcan combine image simulation and this processingmethod to examine what will be the limiting factors for
your material. You can construct a test image like that
shown in Figure 31.19E. If your specimen is ideal, youcould, in principle, easily detect a column of Al in amainly GaAs matrix without any ‘spreading’ due to
the electron beam and in this respect alone makes
QUANTITEM better than atomic-resolution X-raymapping and equivalent to atomic-column EELS (see
Part 4). This technique could be applied to other
materials.NOISE
You can test the potential resolution of the tech-
nique, its sensitivity to the alignment of the beam,bending of specimen, and beam divergence in the
usual way by creating model structures, simulating
the images, and then analyzing them.
31.11 Q UANTITATIVE CHEMICAL LATTICE IMAGING ....................................................................................................................... 567
www .Iran -mavad .com  
ﻣﺮﺟﻊ ﺩﺍﻧﺸﺠﻮﻳﺎﻥ ﻭ ﻣﻬﻨﺪﺳﻴﻦ ﻣﻮﺍﺩ
31.12 METHODS OF MEASURING FIT
There are two methods presently used to obtain a
measurement of how well the data and the model match.
In statistics, we determine this ‘goodness of fit’ using crosscorrelation or a least-squares refinement (Section 31.13).In this section we’ll use the cross-correlation method
to compare an n/C2mpixel template (see Section 31.9)
with every possible n/C2mrectangle in the image. The
computer moves the template across the image one
pixel column at a time, then shifts down one pixel
row, and repeats the exercise. The cross-correlationfunction (CCF) gives the goodness of fit or a ‘measure
of similarity’ between the template and each n/C2m
image
CCF x ;yðÞ ¼P
x0P
y0ix0;y0ðÞ /C0 ix0;y0ðÞhi ½/C138 /C1 tx0/C0x;y0/C0y ðÞ /C0 thi ½/C138
ﬃﬃﬃﬃﬃﬃﬃﬃﬃﬃﬃﬃﬃﬃﬃﬃﬃﬃﬃﬃﬃﬃﬃﬃﬃﬃﬃﬃﬃﬃﬃﬃﬃﬃﬃﬃﬃﬃﬃﬃﬃﬃﬃﬃﬃﬃﬃﬃﬃﬃﬃﬃﬃﬃﬃﬃﬃﬃﬃﬃﬃﬃﬃﬃﬃﬃﬃﬃﬃﬃﬃﬃﬃﬃﬃﬃﬃﬃﬃﬃﬃﬃﬃﬃﬃﬃﬃﬃﬃﬃﬃﬃﬃﬃﬃﬃﬃﬃﬃﬃﬃﬃﬃﬃﬃﬃﬃﬃﬃﬃﬃﬃﬃﬃﬃﬃﬃﬃﬃﬃ
P
x0P
y0ix0;y0 ðÞ /C0 ix;yðÞhi ½/C1382P
x0P
y0tx0/C0x;y0/C0y ðÞ /C0 thi ½/C1382()vuut
(31:11)
(A) (B)
(C) (D)
FIGURE 31.20. (A,B) Variation in intensity of the (002) and (022) beams along [100] in AlAs and GaAs (400 keV); (C) chemical lattice image of a layer of
GaAs between two layers of Al xGa1–xAs (x= 0.4); (D) templates simulated for different values of xeach produce a vector Rt.
CROSS CORRELATION
The cross correlation gives a measure of how similar two
images (or signals) are. The m ath process looks very much
like a convolution of two functions but we don’t take the
Fourier transform. What’s special is that the computer
does it easily as long as our images are numbers!
LEAST-SQUARES
A method of fitting a curve to a series of values.
568 ............................................................................................................................................... P ROCESSING AND QUANTIFYING IMAGES
www .Iran -mavad .com  
ﻣﺮﺟﻊ ﺩﺍﻧﺸﺠﻮﻳﺎﻥ ﻭ ﻣﻬﻨﺪﺳﻴﻦ ﻣﻮﺍﺩ
In this equation xvaries from 0 to xmax,yvaries from 0
toymax.
&i(x0,y0) represents the image.
&t(x0,y0) represents the template.
&5t4is the average value of the pixels in t(x0,y0); it is
computed just once.&<i(x,y)>is the average of i(x0,y0) in the region
coincident with the current location of t.
The summations are taken over the coordinates
common to both iandt. The origin of the image is at
its top left corner and the origin of the template is at its
center. In this equation, the denominator is a
FIGURE 31.21. A flow chart summarizing the pattern-recognition procedure.
31.12 M ETHODS OF MEASURING FIT.................................................................................................................................................... 569
www .Iran -mavad .com  
ﻣﺮﺟﻊ ﺩﺍﻧﺸﺠﻮﻳﺎﻥ ﻭ ﻣﻬﻨﺪﺳﻴﻦ ﻣﻮﺍﺩ
normalization factor, so that the CCF will not depend
on any difference in the intensity scale between thetemplate and the image.
We can rewrite equation 31.11 as the dot product of
two vectors tandi, which gives us the n/C2mcomponent
of the template
CCF ðx;yÞ¼cos ðyÞt/C1i
jtjjij(31:12)
Now we can plot the CCF as a map of our image andthen examine it to deduce where there is a particularlygood match. Since the CCF value varies from 0 to 1, we
can plot out the number of times each particular CCF
value occurs, as illustrated in Figure 31.22. The twopeaks in this curve correspond to the best fit and theworst fit, so the distance between them gives a measure
of the ‘discrimination signal.’ From the width of the
peaks we have a measure of the noise and hence asignal-to-noise ratio. The regions of good fit can becombined to produce a better template, and the process
repeated, giving the dashed line. A second measure of
the noise is then given by how far the good peak differsfrom unity. A particularly nice feature of this approach
is that the procedure is available as a plug-in module for
Digital Micrograph (see Section 1.6). The templatecould alternatively be a simulated image and the processrepeated for a series of different thicknesses and/or
defocus values. When you want to learn more about
correlation techniques, see the article by Frank.31.13 QUANTITATIVE COMPARISON
OF SIMULATED AND EXPERIMENTAL
HRTEM IMAGES
If we want to compare simulated and experiment images
quantitatively, we really should modify our usual
approaches to both simulation and experiment (King
and Campbell 1993 and 1994). When doing the simula-tion, most programs automatically adjust the gray scalefor each image so that darkest is 1 and brightest is 0 (or
vice versa). This means that two simulated images might
appear similar even though you would hardly see thepattern in one if both appeared on the same negative. In
a similar way, we usually print an image to be as clear as
possible using the full range contrast of the photo-graphic paper.
We need methods for normalizing these procedures
if we want to make quantitative comparisons. The solu-tion for the simulation is simple. For the experimental-
ist, it means recording extra data while you’re at the
microscope. After recording the image, you recordanother image with the specimen removed. You then
use this image to scale the lattice image such that you
correct for variations in intensity across the field of viewand the non-linearity of the response from the photo-graphic film. Figure 31.23 illustrates the experimental
transmittance for Kodak SO-163 film, 400-keV elec-
trons, plotted against the digital value on a CCDarray. Of course, you must process both images at thesame time. This is called the ‘flat-field’ correction; a
slow-scan CCD camera would simplify this procedure
at the cost of reducing the area you examine.
When you analyze the image, you’ll find out if the
area you photographed was correctly aligned. Sinceyour image takes only 2 seconds or so to record, you
Signal
Noise
CCF value0 0.2 0.4 0.6 0.8 1CountWorst fit Best fit
FIGURE 31.22. A plot of how often a particular CCF value occurs. The
two peaks in the continuous curve are the best fit and the worst-fit: their
separation gives a measure of the discrimination signal; the width of the
peaks gives a measure of the noise and hence a signal-to-noise ratio. Theplot can be redrawn after repeating the process (dashed line) to estimate
the improvement in signal-to-noise ratio.
FIGURE 31.23. Plot of transmittance versus relative exposure measured
using a CCD camera to digitize images from Kodak SO-163 film.
(The symbols indicate three different microscopes.)
570 ............................................................................................................................................... P ROCESSING AND QUANTIFYING IMAGES
www .Iran -mavad .com  
ﻣﺮﺟﻊ ﺩﺍﻧﺸﺠﻮﻳﺎﻥ ﻭ ﻣﻬﻨﺪﺳﻴﻦ ﻣﻮﺍﺩ
may risk several exposures using this technique. You are
now comparing numbers, so you can use a least-squares
fit where the residual fi(x) is defined as
fixðÞ ¼fobs
i/C0fcalc
ixðÞ/C2/C3
Wi(31:13)
and your task is to minimize fi(x). The difference
between the intensity in the experimentally observedith pixel and its calculated value will be zero if every-
thing has been scaled correctly, the imaging conditions(Df,C
s, etc.) are correct, and you have the right
structure.
Let’s say Wiis the image which represents the error
bars for pixel i. Then we can write that
Wi¼minXN
i¼1fixðÞ2"#
(31:14)
This equation defines the non-linear least-squares prob-lem. We use xto summarize a set of parameters ( Df,C
s,
the model, etc.); Nis the number of pixels in the image.
Fortunately, this analysis is now routine statistics.You’ll need a computer program to tell you how goodthe first guess was, make an improvement and continueuntil it meets our specific criterion for matching. [Kingand Campbell used MINIPACK-1. (See articles byMore ´et al.)]
In their demonstrations of this approach to analyze a
[001] tilt GB in Nb, King and Campbell varied four
parameters: thickness, defocus, x-tilt, and y-tilt. The
steps were as follows
&They first optimized the electron-optical parameters
using a 64 /C264 pixel image, giving N= 4096 and
an image computational cell of 3.303 nm by
3.303 nm. Using the EMS program (Section 1.6),the optimization took 20 iterations and 80 multislicecalculations.
&Next they had to optimize the structure of the GB.This process required defining 84 atomic positions ina unit cell of 4.16 nm /C21.04 nm and a 512 /C2128
(= 65,536) pixel image. Now the optimizationrequired 16 iterations and 1300 multislicecalculations.These numbers are instructive. First they tell you
that this computation can be done, which wasn’t
obvious. Second they tell you that this is a computer-intensive process; that we could have guessed!
You’ll need to take enormous care in this type of
analysis
&Align the simulated cell with the experimental cell
and measure the unit cell in pixels.
&Choose a number of cells and relate them by thetranslation vector parallel to the rows of the imagearray.
&Calculate the standard-deviation images.
&Rotate the unit cell and repeat the exercise several
times.
The orientation which gives the smallest standard
deviation is your alignment. You must now adjust the
magnification of the experimental image to fit the simu-
lation, in a similar way to what you did for rotation.
Next, you have to match the origins of both cells; theprocedure is the same as we just described but translat-ing the unit cell not rotating it. For a bicrystal, you now
repeat this exercise for the other grain and then for the
GB. You can improve the fit further if you take accountof a constant background contribution, which probablyarises due to the amorphous layer on both surfaces.
Comparing experimental and calculated images quanti-
tatively, we define f
iobsas the corresponding value in the
simulated image. We then calculate the residual fi(x)a s
follows
fixðÞ ¼fobs
i/C0fcalc
ixðÞ þ bfit/C0/C1 /C0/C1
Wi(31:15)
where bfitis included as a free parameter in the optimi-
zation procedure. King and Campbell’s calculationsshowed that W
icould be expressed as
Wi¼sobs
iþ0:05fobs
i (31:16)
where siobsis the standard deviation of the ith pixel.
Examples of the experimental, best fit, and normalized
residuals are shown in Figure 31.24 for images from aS=5, (310), [001] GB in Nb.
31.14 A FOURIER TECHNIQUE
FOR QUANTITATIVE ANALYSIS
M¨obus et al. proposed using what is referred to as an
adaptive Fourier-filtering technique. The HRTEM
image is digitized in the usual manner and then a special
spatial-frequency filter is applied. This type of mask is
designed for analyzing regions which contain defects.HRTEM AND LOW DOSES
Don’t forget that since HRTEM uses higher voltages,
the perfect image will only be recorded from an areaof the specimen that has only seen the beam while you
recorded the image! So you should always use low-
dose techniques for quantitative imaging (but othersdon’t).
31.14 A F OURIER TECHNIQUE FOR QUANTITATIVE ANALYSIS ...................................................................................................... 571
www .Iran -mavad .com  
ﻣﺮﺟﻊ ﺩﺍﻧﺸﺠﻮﻳﺎﻥ ﻭ ﻣﻬﻨﺪﺳﻴﻦ ﻣﻮﺍﺩ
So the idea is that the computer automatically opti-
mizes the mask to maximize the separation of the signal
and the noise. This approach has not been widely prac-ticed in TEM but clearly holds enormous promise. Byvarying the mask, this approach can prevent the analysis
of a defect layer being dominated by the bulk informa-
tion. Since the approach is quite straightforward signalprocessing, we will just illustrate an example found in
the analysis of a simulated S= 5 GB with an extra
period along the boundary. To test the analysis, white
noise was added to a calculated image to give the imageshown in Figure 31.25A. The power spectrum (the com-
puter-generated DP) of the micrograph is shown in
Figure 31.25B. The adaptive filter and the filteredimage are shown in Figure 31.25C and D. The impor-tant feature of the adaptive filter in this example is that itwas created as such because the computer detected thedoubling of the periodicity which is onlypresent in the
GB. Second the mask consists of elongated openingswhich we know we need when analyzing the GB becauseof the shape effect that we discussed when analyzing
DPs (see Chapter 17).
31.15 REAL OR RECIPROCAL SPACE?
In principle, we could equally well compare two imagesin reciprocal space rather than real space. However,
because the Fourier transforms can generally be carriedout much faster, the real-space approach has severaladvantages
&Fourier analysis separates local information into
sine and cosine functions which are delocalized.When we reassemble the real-space image, higherparts of the frequency spectrum will be lost whichwill degrade the resolution.
&We want to maintain information on the absolute
value of the intensities.
&Real-space methods are visually more intuitive for
most of us. We can easily see what we have removedin the process.
&The real-space approach allows us to choose anyvalues of nandmin defining our templates. Fourier
space prefers aspect ratios given by 2
n.
(A)
(B)
(C)
FIGURE 31.24. (A) Experimental image, (B) best fit simulation, and (C)
normalized residuals of a S= 5 symmetric tilt boundary in Nb.
(A)(B) (C)
(D)
FIGURE 31.25. (A) White noise added to a calculated image of a S= 5 GB; (B) the power spectrum of (A); (C) the adaptive filter; (D) the filtered image.AN ADAPTIVE FILTER
One where the shape of the filter, or mask, is adapted
to fit the shape of the ‘image’ it’s filtering.
572 ............................................................................................................................................... P ROCESSING AND QUANTIFYING IMAGES
www .Iran -mavad .com  
ﻣﺮﺟﻊ ﺩﺍﻧﺸﺠﻮﻳﺎﻥ ﻭ ﻣﻬﻨﺪﺳﻴﻦ ﻣﻮﺍﺩ
31.16 SOFTWARE
Several software packages are widely used by the
TEM community and have been listed in Section
1.6. We summarize the ones we know in Table31.1. In its earliest application, image processing inTEM was almost exclusively applied to HRTEM
images. This is no longer the case. Remember:
always start with the best possible data. You can’talways obtain a perfect im age because your specimen
might be beam sensitive, or coated with oxide, andyou need to be aware of these limitations whenprocessing or quantifying the image. This chapterhas given you a hint of what is possible and where
the subject is developing. We recommend that you
obtain the software and start experimenting.
In this chapter we have discussed several different
techniques used for processing TEM images. Differentsoftware is suitable for processing different types of
image. The problem is that there may not be sufficient
financial benefit unless a package supports another prod-uct; a similar problem was found for simulation soft-ware in Chapter 30. Many programs have been writtento run on particular computer systems and support can
disappear even though the TEM has a lifetime of 15+
years.
31.17 THE OPTICAL BENCH—A LITTLE
HISTORY
Although not widely used now, the optical bench is a
useful instructional tool but you need to be old fashioned
and record the image on film! A typical experimental set-
up is shown in Figure 31.26. The laser provides a coherentsource of illumination representing the electron beam. Thenegative acts as the specimen. If it contains a set of latticefringes, these act as a diffraction grating and give rise to arow of spots on the screen placed at the back focal plane ofthe ‘objective’ lens. The lens is thus performing an opticalFourier transform of the photograph. If you ‘move the
screen’ to the image plane, the fringes reappear. You can
make different masks and place them at the back focalplane or even create an ‘adaptive filter’ by exposing aphotographic film and using this as the template for yourmask. These masks correspond to the objective aperture inTEM. Students will find it ins tructive to transform their
instructor or another suitable photograph, examine thefrequency spectrum, and investigate the resulting spatial
effect of different masks. The detail in the image is quickly
lost as you remove the high spatial frequencies. This cor-responds to inserting a smaller aperture in the back focalplane of the objective lens, as illustrated in Figure 31.27. SoFigure 31.27D is effectively a BF image: clearly, you dis-card a lot of information in such images!
TABLE 31.1. Software for Image Processing
Package Supplier Cost
Digital Micrograph Gatan Commercial
NIH Image NIH Freeware
FIGURE 31.26. A typical experimental setup for an optical bench with the mask in the back focal plane.
31.17 T HEOPTICAL BENCH —A L ITTLE HISTORY ............................................................................................................................ 573
www .Iran -mavad .com  
ﻣﺮﺟﻊ ﺩﺍﻧﺸﺠﻮﻳﺎﻥ ﻭ ﻣﻬﻨﺪﺳﻴﻦ ﻣﻮﺍﺩ
(A) (B)
(C)
(E)
(F)
(G) (H)(D)
FIGURE 31.27. The effect of a mask (aperture) size on a non-periodic image of the Minneapolis skyline. (A–D) Reducing the aperture size, as indicated
in the corresponding optical transform (diffractograms) (E–H) reduces the image detail. The streaks in (E) arise from the edges of the photographs.
574 ............................................................................................................................................... P ROCESSING AND QUANTIFYING IMAGES
www .Iran -mavad .com  
ﻣﺮﺟﻊ ﺩﺍﻧﺸﺠﻮﻳﺎﻥ ﻭ ﻣﻬﻨﺪﺳﻴﻦ ﻣﻮﺍﺩ
CHAPTER SUMMARY
We have been doing image processing for many years; it’s called ‘dodging’ in the photographic
darkroom. You can even do this automatically with a special commercial enlarger. However,we have done very little quantitative imaging in materials science and even less in nanotech-nology. The points you should remember when starting in the field are the following
&Quantitative comparison of simulated and experimental images depends on both thesimulation program and the experimental parameters.
&If you are going to use reciprocal-space techniques for quantitative analysis, you shouldconsider the shape of the optimum mask; it may not be a circular mask especially if youare studying interfaces! The process can, in principle, be assisted by the computer.
&The potential for image restoration is no longer limited by how the signals are mixed duetoC
sandDf. You can unscramble those effects if you have the right equipment.
&You will notice the repeated use of the word ‘potential’ where we don’t mean V(r)! In
many ways this chapter is a guide to the future of HRTEM and TEM in general. Some ofthe features won’t be commonly available or optimized until the manufacturers realize
their importance to the user and the user realizes that stability (for example) costs
money.
Ultimately, the resolution limit is set by the signal-to-noise ratio in your image.
When you are processing images, there is always the possibility of removing information
which is important. For example, Fresnel fringes often should be there! Beware of making
reality match simulation, rather than the reverse. In the same vein, we draw your attentionto the conclusion of Hy ¨tch and Stobbs, who found that they could only match their
experimental and simulated images if they used a value for the specimen thickness whichthey knew was wrong! Their study emphasizes that, wherever possible, you should obtainindependent measurements of the characteristics of your specimen and your machine.Remember the double-headed rhino in Figure 1.7; don’t publish artifacts, even well-pro-
cessed ones. Even if it’s just for entertainment, images can reappear in unexpected places.
Remember that an early image of Si dumbbells was later interpreted correctly because theauthors gave the necessary data on how the image was formed when they published it. Youshould always do likewise.
PROCESSING IMAGES
Harrel, B et al. 1995 Using Photoshop for Macintosh Que Indianapolis. A detailed description of the
possibilities using Photoshop; this volume should also serve as a warning for all microscopists. Ask
the question: has the image you are examining been processed, and if so, how?
Hawkes, PW, Ed. 1980 Computer Processing of Electron Microscope Images , Springer-Verlag New York.
Despite its age, this collection of articles is for advanced students.
ANALYZING CS,/C1f,E T C .
Krivanek, OL 1976 Method for Determining the Coefficient of Spherical Aberration from a Single Electron
Micrograph Optik 45, 97–101. An early paper giving a method for analyzing CsandDfusing a
diffractogram.
Zemlin, F, Weiss, K, Schiske, P, Kunath, W and Herrmann, K-H 1978 Come-Free Alignment of High
Resolution Electron Microscopes with the Aid of Optical Diffractograms Ultramicrosc. 349. The Zemlin
tableau paper.
FOCAL SERIES AND TILT SERIES
Kirkland, EJ, and Siegel, BM, Uyeda, N and Fujiyoshi, Y 1982 Nonlinear high resolution image processing
of conventional transmission electron micrography: II. Experiment Ultramicrosc. 9, 65–74.
Kirkland, AI, Saxton, WO, Chau, K-L, Tsuno, K and Kawasaki, M 1995 Super-resolution by aperture
synthesis: tilt series reconstruction in CTEM Ultramicrosc. 57, 355–374.
Kirkland, AI, Meyer, RR and Chang L-YS 2006 Local Measurement and Computational Refinement of
Aberrations for HR TEM Microsc. Microanal. 12461–468.
CHAPTER SUMMARY .................................................................................................................................................................................... 575
www .Iran -mavad .com  
ﻣﺮﺟﻊ ﺩﺍﻧﺸﺠﻮﻳﺎﻥ ﻭ ﻣﻬﻨﺪﺳﻴﻦ ﻣﻮﺍﺩ
Kirkland, AI and Meyer, RR 2004. ‘Indirect’ High-Resolution Transmission Electron Microscopy: Aberra-
tion Measurement and Wavefunction Reconstruction Microsc. Microanal. 10401–413.
ADVANCED TEM PROCESSING
Dorset, DL 1995 Structural Electron Crystallography Plenum New York. An early example of 3D
reconstruction.
Downing, KH 1992 Scanning Microscopy Supplement 6AMF O’Hare IL p. 405.
Hawkes, PW, Ed. 1992 Signal and Image Processing in Microscopy and Microanalysis Scanning Microscopy
Supplement 6, AMF O’Hare IL. This volume and its 1988 and 1996 companions are required reading
for this subject.
Hawkes, PW, Ottensmeyer, FP, Rosenfeld, A and Saxton, WO (Eds) 1988 Image and Signal Processing for
Electron Microscopy Scanning Microscopy Supplement 2AMF O’Hare IL.
Hawkes, PW, Saxton, WO and Frank, J Eds. 1996 Image Processing Scanning Microscopy Supplement X
AMF O’Hare IL.
Russ, J.C. (1990) Computer-Assisted Microscopy Plenum Press New York. Chapter 3 is particularly
relevant. Subsequent chapters give detailed analyses of the topics introduced here.
Russ, JC 1995 The Image Processing Handbook 2nd edition CRC Press Boca Raton. A beautiful, compre-
hensive, and an essential component of any EM lab (or home).
Saxton, WO 1992 Scanning Microscopy Supplement 6, AMF O’Hare IL p. 405. Correcting for distortion in
the specimen (Section 31.6B).
Trus, BL, Unser, M, Pun, T and Stevens, AC 1992 Scanning Microscopy Supplement 6, AMF O’Hare IL
p. 441.
CHEMISTRY FROM IMAGES (SECTION 31.10)
Kisielowski, C, Schwander, P, Baumann, FH, Seibt, M, Kim, Y, and Ourmazd, A 1995 An Approach to
Quantitative High-Resolution Transmission Electron Microscopy of Crystalline Materials Ultramicrosc.
58, 131–155.
Ourmazd, A Baumann, FH, Bode, M and Kim, 1990 Quantitative Chemical Lattice Imaging: Theory and
Practice Ultramicrosc. 34, 237–255.
PATTERN RECOGNITION AND FILTERING ON INTERFACES
King, WE and Campbell, GH 1993 Determination of Thickness and Defocus by Quantitative Comparison of
Experimental and Simulated High-Resolution Images Ultramicrosc. 51, 128–135.
King, WE and Campbell, GH 1994 Quantitative HREM Using Non-Linear Least-Squares Methods Ultra-
microsc. 56, 46–53.
M¨obus, G, Necker, G and Ru ¨hle, M 1993 Adaptive Fourier-Filtering Technique for Quantitative Evaluation
of High-Resolution Electron Micrographs of Interfaces Ultramicrosc. 49, 46–65. The adaptive Fourier-
filtering technique.
Paciornik, S, Kilaas, R, Turner, J, and Dahmen, U 1995 A Pattern Recognition Technique for the Analysis of
Grain Boundary Structure by HREM Ultramicrosc. 62, 15–27. Pattern recognition at interfaces.
SPECIFICS
Erickson, HP and Klug, A 1971 Measurement and Compensation of Defocusing and Aaberrations by Fourier
Processing of Electron Micrographs Phil. Trans. Roy. Soc. London B. 261, 105–118. An example from
the Nobel Prize winner.
Frank, J 1980 in Computer Processing of Electron Microscope Images , Springer-Verlag New York. p. 187.
Correlation techniques (Section 31.12).
Hy¨tch, MJ and Stobbs, WM 1994 Quantitative Comparison of High Resolution TEM images with image
simulations Ultramicrosc. 53191–203. A very interesting conclusion on the thickness of the specimen.
Koster, AJ, van den Bos, A and van der Mast, KD 1988 Scanning Microscopy Supplement 2AMF O’Hare
IL p. 83. Autoalignment of the TEM.
Koster, AJ and de Juijter, WJ 1992 Practical Autoalignment of Transmission Electron Microscopes Ultra-
microsc. 4089–107. Autoalignment of the TEM.
Krivanek, OL and Mooney, PE 1993 Applications of Slow-Scan CCD Cameras in Transmission Electron
Microscopy Ultramicrosc. 4995–108. Autoalignment of the TEM.
More ´, JJ 1977, in Lectures Notes in Mathematics , Ed. G.A. Watson p. 630 Springer Berlin.
More ´, JJ, Garbow, BS and Hillstrom, KE 1980 User Guide for MINIPACK-1 .
Saxton, WO and Koch, TL 1982 Interactive Image Processing with an Off-Line Minicomputer: Organiza-
tion, Performance and Applications J. Microsc. 12769–83. Autoalignment of the TEM.
Saxton, WO, Smith, DJ and Erasmus, SJ 1983 Procedures for Focusing, Stigmating and Alignment in High
Resolution Electron Microscopy J. Microsc. 130187–201. Cross-correlating pairs of images.
576 ............................................................................................................................................... P ROCESSING AND QUANTIFYING IMAGES
www .Iran -mavad .com  
ﻣﺮﺟﻊ ﺩﺍﻧﺸﺠﻮﻳﺎﻥ ﻭ ﻣﻬﻨﺪﺳﻴﻦ ﻣﻮﺍﺩ
Tang, D, Jansen, J, Zandbergen, HW and Schenk, H 1995 The Estimation of Crystal Thickness and the
Restoration of Structure-Factor Modulus from Electron Diffraction: A Kinematical Approach Acta
Cryst. A51188–197. (31.6E) Quantitative analysis of DPs.
van Heel, M, Winkler, H, Orlora, E and Schatz, M 1992 Scanning Microscopy Supplement 6, AMF O’Hare
IL p. 23. Review of TEM of beam-sensitive materials.
Zou, XD 1995 Electron Crystallography of Inorganic Structures, Chemical Communications Stockholm
University, Stockholm, Sweden.
THE COMPANION TEXT
The topic of image processing is often associated only with HRTEM images. This aspect is the subject of an
entire chapter on focal-series reconstruction in the companion text.
One point you must always keep in mind is that the data are what you recorded originally. You will
usually modify these data in some way before it is reported to the scientific community. The question youmust always keep in mind is how much detail on the processing must you report so that other scientists will
be able to check and repeat your analysis.
SELF-ASSESSMENT QUESTIONS
Q31.1 Define the term ‘quantifying HRTEM images.’
Q31.2 Why is Fourier filtering so named?
Q31.3 Sketch a pair of diffractograms from an amorphous Ge film with Df= 1 sch and 4 sch, respectively.
Q31.4 Why is amorphous Ge used rather than amorphous C to support Au nanoparticles in testing the
resolution of an HRTEM?
Q31.5 If we plotn
u2against u2, what is the slope of the curve and what is n?
Q31.6 What is unsharp masking?
Q31.7 How would you obtain the best TEM still image from a TEM video?
Q31.8 What is a kernel in image processing?
Q31.9 Give an example of a kernel for enhancing the contrast in image processing.Q31.10 Why do we say that the signal-to-noise ratio will always be small in low-dose TEM?Q31.11 Why is it helpful to record a focal series of images if you want to do quantitative HRTEM?
Q31.12 Will Kikuchi diffraction influence electron crystallography using DPs?
Q31.13 What is the reason for using a tilted-beam series to enhance resolution in HRTEM?Q31.14 What is the most important use of remote microscopy?
Q31.15 We use a diffractogram tableau to bring the beam alignment to within 0.1 mrad of the optic axis. What
aberration are we correcting?
Q31.16 What is the use of pattern recognition in HRTEM and why would you like to have a new 4 k /C24k
camera for this purpose?
Q31.17 What is the basic principle behind QUANTITEM?
Q31.18 There are two methods for estimating the ‘goodness of fit’? What are they and how do they differ?Q31.19 For the best quantitative data, you should use a focal series and low-dose imaging. What fundamental
principle of quantum physics does this statement remind you of?
Q31.20 What is the adaptive Fourier-filtering technique?
TEXT-SPECIFIC QUESTIONS
Some of the questions for this chapter require that you have access to image-processing software.
T31.1 Identify another particle/matrix pair that might be studied like that in Figures 31.2 and 31.3.
Describe how you would use image processing in y our analysis to show it is a spherical particle,
not a cylinder.
T31.2 Describe how you would extract the best image from a 30-second video clip of a stable grain boundary.
(Hint: use several sections in this chapter.)
T31.3 Use your scanner and Digital Micrograph to check the correlation between the images and diffracto-
grams in Figures 31.4 and 31.5. You can consider the original publications. Comment on your resultsand the scientific process.
T31.4 By considering the original paper or just from scratch, reproduce the graphs shown in Figure 31.6A.
T31.5 Explain how you would actually use the kernel for a digital Laplacian in analyzing a TEM image. What
type of image might this be useful for? Find (in the literature) and describe two other kernels.
T31.6 Low-dose microscopy should be used much more routinely. Describe in detail the routines that are
actually used by two different cryo-TEM manufacturers.
T31.7 Consider Figure 30.10. Summarize how you would carry out this type of study in your lab. Pay special
attention to the important features of the specimen (e.g., is it applicable to all specimens).
CHAPTER SUMMARY .................................................................................................................................................................................... 577
www .Iran -mavad .com  
ﻣﺮﺟﻊ ﺩﺍﻧﺸﺠﻮﻳﺎﻥ ﻭ ﻣﻬﻨﺪﺳﻴﻦ ﻣﻮﺍﺩ
T31.8 By delving into the literature, write a description of how you would use a program like QUANTITEM.
Identify other groups who have used similar programs. Give a critical review of the applications of the
concept of parameterization in TEM (with special attention to the range of materials that can be
studied).
T31.9 Use a laser pointer and a small-mesh TEM grid to produce a diffraction pattern of the grid on a nearby
wall. (See Figure 31.27.) Relate the spacing of the spots to the distances (e.g., mesh spacing) that youused.
T31.10 Use Digital Micrograph, or a similar product, to reproduce the images shown in Figure 31.27 using your
home town or a face as the object. Comment on the reduction of resolution as you decrease the aperture
diameter.
578 ............................................................................................................................................... P ROCESSING AND QUANTIFYING IMAGES
www .Iran -mavad .com  
ﻣﺮﺟﻊ ﺩﺍﻧﺸﺠﻮﻳﺎﻥ ﻭ ﻣﻬﻨﺪﺳﻴﻦ ﻣﻮﺍﺩ
Part 4
Spectrometry
www .Iran -mavad .com  
ﻣﺮﺟﻊ ﺩﺍﻧﺸﺠﻮﻳﺎﻥ ﻭ ﻣﻬﻨﺪﺳﻴﻦ ﻣﻮﺍﺩ
32
X-ray Spectrometry
CHAPTER PREVIEW
To make use of the X-rays generated when the beam strikes the specimen, we have to detect
them and identify from which element they originated. This is accomplished by X-rayspectrometry, which is one way to transform the TEM into a far more powerful instrument,called an analytical electron microscope (AEM). Currently, the only commercial spectrom-
eter that we use on the TEM is an X-ray energy-dispersive spectrometer (XEDS), which uses
a Si semiconductor detector or sometimes a Ge detector. New detector technologies areemerging, which we’ll describe briefly. While some of these may render the Si detector
obsolete, we’ll nevertheless emphasize this particular detector.
The XEDS is a sophisticated instrument that utilizes the fast processing speeds made
possible by modern semiconductors. The detector generates voltage pulses that are propor-
tional to the X-ray energy. Electronic processing of the pulses translates the X-ray energyinto a signal in a specific channel in a computer-controlled storage system. The counts in theenergy channels are then displayed as a spectrum or, more usefully, transformed into a
quantitative compositional profile or, better still, a compositional image or ‘map.’
The Si detector is compact enough to fit in the confined region of the TEM stage and, in
one form or another, is sensitive enough to detect all the elements above Li in the periodic
table. We’ll start with the basic physics you need to understand how the detectors work andgive you a brief overview of the processing electronics. We then describe a few simple tests
you can perform to confirm that your XEDS is working correctly and the choices you have
to make due to the way the XEDS is interfaced to the AEM column.
It is really most important from a practical point of view that you know the limitations of
your XEDS and understand the spectrum. Therefore, we’ll describe these limitations in detail,especially the unavoidable artifacts (Chapter 33). In Chapter 34, we’ll show how the spectracan easily give a qualitative elemental analysis of any chosen feature in your image and, in justa little more time (Chapter 35), a full quantitative analysis. In Chapter 36, we’ll show that thisinformation can be obtained with a spatial resolution approaching a nanometer or below
and offers detection limits close to a single atom. So ‘ micro analysis’ is not a good term;
‘nanoanalysis’ is more accurate but sounds worse. ‘Analysis’ is how we’ll describe it.
32.1 X-RAY ANALYSIS: WHY BOTHER?
The limitations of only using TEM imaging should, by
now, be obvious to you. Our eyes are accustomed to theinterpretation of 3D, reflected-light images. However,as we have seen in great detail in Part 3, the TEM gives2D projected images of thin 3D specimens and you, theoperator, need substantial experience to interpret these
images correctly. For example, Figure 32.1 shows six
images, taken with light and electron microscopes (canyou distinguish which images are from which kind of
microscope?). The scale of the images varies over 6orders of magnitude from nanometers to millimeters
and yet they all appear similar. Without any prior
knowledge it would not be possible, even for an experi-enced microscopist, to identify the nature of these speci-
mens simply from the images.
Now if you look at Figure 32.2, you can see six X-ray
spectra, one from each of the specimens in Figure 32.1.
The spectra are plots of X-ray counts (impreciselyCOUNTS
We’ll see over and over again that maximizing the number of X-ray counts is paramount.
32.1 X- RAY ANALYSIS :W HYBOTHER ? .............................................................................................................................. .................. 581
www .Iran -mavad .com  
ﻣﺮﺟﻊ ﺩﺍﻧﺸﺠﻮﻳﺎﻥ ﻭ ﻣﻬﻨﺪﺳﻴﻦ ﻣﻮﺍﺩ
termed ‘intensity’) versus X-ray energy and basically
consist of Gaussian-shaped peaks on a slowly changing
background. From Chapter 4 you already know that the
peaks are characteristic of the elements in the specimen
and the background is also called the bremsstrahlung.But even with no knowledge of XEDS, you can easilysee that each specimen gives a different spectrum.
Different characteristic peaks mean different elemen-
tal constituents; it is possible to obtain this information ina matter of minutes or even seconds.
(A)
(C)
(E)(B)
(D)
(F)
FIGURE 32.1. Six images of various specimens, spanning the dimensional range from nanometers to millimeters. The images were taken with TEMs,
SEMs, and light microscopes, but the characteristic structures are very similar, and it is not possible, without prior knowledge, to identify the specimens.
582 ................................................................................................................................................................................X- RAY SPECTROMETRY
www .Iran -mavad .com  
ﻣﺮﺟﻊ ﺩﺍﻧﺸﺠﻮﻳﺎﻥ ﻭ ﻣﻬﻨﺪﺳﻴﻦ ﻣﻮﺍﺩ
When you have such elemental information, any
subsequent image and/or diffraction analysis is greatly
facilitated. For your interest, the identity of each speci-
men is given in the caption to Figure 32.2. While
Figure 32.2A–E is from common inorganic materials,Figure 32.2F is from a cauliflower which, once you get itinto the electron microscope, provides a very distinctivespectrum, albeit from a somewhat carbonized relic ofthe original vegetable. The familiar morphology of this
specimen, now obvious in Figure 32.1F, also accounts
for the generic term ‘cauliflower structure’ which isgiven to these and similar microstructures.
(A) (B)
(C) (D)
(E) (F)
FIGURE 32.2. XEDS spectra from the six specimens in Figure 32.1. Each spectrum is clearly different from the others, and helps to identify the
specimens as (A) pure Ge, (B) silica glass, (C) Al evaporated on a Si substrate, (D) pyrolitic graphite, (E) pure Al, and (F) a cauliflower.
32.1 X- RAY ANALYSIS :W HYBOTHER ? .............................................................................................................................. .................. 583
www .Iran -mavad .com  
ﻣﺮﺟﻊ ﺩﺍﻧﺸﺠﻮﻳﺎﻥ ﻭ ﻣﻬﻨﺪﺳﻴﻦ ﻣﻮﺍﺩ
The main message you should get from this illustra-
tion is that the combination of imaging and spectro-
scopy transforms a TEM into the much more powerfulAEM.
32.2 BASIC OPERATIONAL MODE
To produce spectra such as those in Figure 32.2, you firstobtain a TEM or STEM image of the area you wish to
analyze. In TEM mode, you then have to condense the
beam to an appropriate size for analysis. This meansexciting the C1 lens more strongly, decreasing the C2aperture size and adjusting the C2 lens strength. Thesesteps will misalign the illumination system and it can be
tedious to move between TEM-image and focused-spot
analysis modes, unless you are driving a fully computer-controlled (S)TEM. So, we recommend that you operatein STEM mode. First, create your STEM image as wedescribed back in Section 9.4. Then simply stop the
scanning probe and position it on the feature you wish
to analyze and switch on the XEDS. In STEM mode,digital software can also check for specimen drift duringyour analysis.
In this ‘spot’ mode you can simply move the beam
around the specimen and get a sense of the elemental
chemistry of different features you select. However, this
approach is very limited from a statistical samplingstandpoint and highly biased toward what you thinklooks interesting in the image. It is now feasible to
gather not merely a spectrum from a feature in your
specimen, as in Figure 32.2, but a spectrum at every pixel
in a digital STEM image. From such ‘spectrum images’
we can extract maps showing the distribution of each
