Repository: Ketankham/chatbot-meta-books

File: callister-book.txt (part 53 of 65)
Note: All four of these planes are displayed 
in Virtual Materials Science and Engineering (VMSE) (accessed through all digital versions of the text) under Metallic Crystal Structures and Crystallography/Crystallographic Planes/ Unit Cell Planes: Problem 5:
Plane A (for a )
Plane B (for b )
Plane C (for c )
Plane D (for d )

Questions and Problems  •   P-9
Each image may be rotated (by click-and-drag), 
which  allows you to obtain a better 3D perspective of the plane’s orientation.
3.55 Sketch the (11
01) and (112 0) planes in a 
 hexagonal unit cell.
Linear and Planar Densities
3.56 (a) Derive linear density expressions for FCC 
[100] and [111] directions in terms of the atomic 
radius R.
 (b) Compute and compare linear density values 
for these same two directions for silver.
3.57 (a) Derive linear density expressions for BCC 
[110] and [111] directions in terms of the atomic radius R.
 (b) Compute and compare linear density values 
for these same two directions for tungsten.
3.58 (a) Derive planar density expressions for FCC 
(100) and (111) planes in terms of the atomic radius R.
 (b) Compute and compare planar density values 
for these same two planes for nickel.
3.59 (a) Derive planar density expressions for BCC 
(100) and (110) planes in terms of the atomic radius R.
 (b) Compute and compare planar density values 
for these same two planes for vanadium.
3.60 (a) Derive the planar density expression for the 
HCP (0001) plane in terms of the atomic radius R.
 (b) Compute the planar density value for this 
same plane for magnesium.
Polycrystalline Materials
3.61 Explain why the properties of polycrystalline 
materials are most often isotropic.
X-Ray Diffraction: Determination of Crystal Structures
3.62 The interplanar spacing dhkl for planes in a unit 
cell having orthorhombic geometry is given by
1
d2
hkl=h2
a2+k2
b2+l2
c2
  where a, b, and c are the lattice parameters.
 (a) To what equation does this expression reduce 
for crystals having cubic symmetry?
 (b) For crystals having tetragonal symmetry?
3.63 Using the data for molybdenum in Table 3.1, 
compute the interplanar spacing for the (111) set 
of planes.
SS
3.64 Using the data for aluminum in Table 3.1, com-
pute the interplanar spacings for the (110) and (221) sets of planes.
3.65 Determine the expected diffraction angle for the 
first-order reflection from the (113) set of planes for FCC platinum when monochromatic radiation of wavelength 0.1542 nm is used.
3.66 The metal iridium has an FCC crystal structure. 
If the angle of diffraction for the (220) set of planes occurs at 69.22°  (first-order reflection) when 
monochromatic x-radiation having a wavelength of 0.1542 nm is used, compute (a) the interplanar spacing for this set of planes, and (b) the atomic 
radius for an iridium atom.
3.67 The metal rubidium has a BCC crystal struc-
ture. If the angle of diffraction for the (321) set of planes occurs at 27.00°  (first-order reflection) 
when  monochromatic x-radiation having a wave-length of 0.0711 nm is used, compute (a) the in-terplanar spacing for this set of planes, and (b) the 
atomic radius for the rubidium atom.
3.68 For which set of crystallographic planes will a 
first-order diffraction peak occur at a diffraction angle of 46.21° for BCC iron when monochro-matic radiation having a wavelength of 0.0711 nm is used?
3.69 Figure 3.25 shows the first four peaks of the 
 x-ray diffraction pattern for copper, which has an FCC crystal structure; monochromatic x-radiation  having a wavelength of 0.1542 nm was used.
 (a) Index (i.e., give h, k, and l indices) for each of 
these peaks.
 (b) Determine the interplanar spacing for each of 
the peaks.
 (c) For each peak, determine the atomic radius 
for Cu and compare these with the value pre-sented in Table 3.1.
3.70 Below are listed diffraction angles for the first 
four peaks (first-order) of the x-ray diffraction pattern for chromium, which has a BCC crystal structure; monochromatic x-radiation having a wavelength of 0.0711 nm was used.
Plane Indices Diffraction Angle (2𝜽)
 (110) 20.1°
 (200) 28.5°
 (211) 35.1°
 (220) 40.8°
 (a) Determine the interplanar spacing for each of 
the peaks.
SS

P-10  •   Questions and Problems
 (b) For each peak, determine the atomic radius 
for Cr, and compare these with the value pre-
sented in Table 3.1.
3.71 Below are listed diffraction angles for the first 
three peaks (first-order) of the x-ray diffrac-tion pattern for some metal. Monochromatic x-radiation having a wavelength of 0.1254 nm was used.
 (a) Determine whether this metal’s crystal struc-
ture is FCC, BCC, or neither FCC or BCC and explain the reason for your choice.
 (b) If the crystal structure is either BCC or FCC, 
identify which of the metals in Table 3.1 gives this diffraction pattern.  Justify your decision.
Peak Number Diffraction Angle (2𝜽)
 1 31.2°
 2 44.6°
 3 55.4°
Noncrystalline Solids
3.72 Would you expect a material in which the atomic 
bonding is predominantly ionic in nature to be more or less likely to form a noncrystalline solid upon solidification than a covalent material? Why? (See Section 2.6.)
SPREADSHEET PROBLEM
3.1SS For an x-ray diffraction pattern (having all 
peaks plane-indexed) of a metal that has a unit cell of cubic symmetry, generate a spread-sheet that allows the user to input the x-ray wavelength, and then determine, for each plane, the following:
 (a) d
hkl
 (b) The lattice parameter, a
FUNDAMENTALS OF ENGINEERING QUESTIONS 
AND PROBLEMS
3.1FE A hypothetical metal has the BCC crystal struc-
ture, a density of 7.24 g/cm3, and an atomic weight 
of 48.9 g/mol. The atomic radius of this metal is
 (A) 0.122 nm (B) 1.22 nm
 (C) 0.0997 nm (D) 0.154 nm
3.2FE In the following unit cell, which vector repre-
sents the [121] direction?
B
DA
C,1
2
12
141223+z
+x+y
3.3FE What are the Miller indices for the plane 
shown in the following cubic unit cell?
 (A) (201) (C) (10  1
2)
 (B) (1∞1
2) (D) (102)
z
y
xaa1
2
Intensity (relative)
40.0 50.0 60.0 70.0 80.0 90.0
Diffraction angle 2 𝜃Figure 3.25
Diffraction pattern 
for polycrystalline copper.
Questions and Problems  •   P-11
CHAPTER 4 QUESTIONS AND PROBLEMS
Vacancies and Self-Interstitials
4.1 The equilibrium fraction of lattice sites that are 
vacant in gold at 800° C is 2.5 × 10−5. Calculate the 
number of vacancies (per meter cubed) at 800 °C. 
Assume a density of 18.45 g/cm3 for Au (at 800 °C).
4.2 For some hypothetical metal the equilibrium 
number of vacancies at 750 °C is 2.8 × 1024 m−3. 
If the density and atomic weight of this metal are 
5.60 g/cm3 and 65.6 g/mol, respectively, calculate 
the fraction of vacancies for this metal at 750 °C.
4.3 (a) Calculate the fraction of atom sites that are vacant for lead at its melting temperature of 327° C 
(600 K). Assume an energy for vacancy formation of 0.55 eV/atom.
 (b) Repeat this calculation at room temperature 
(298 K).
 (c) What is ratio of N
𝜐/N(600 K) and N𝜐/N(298 K)?
4.4 Calculate the number of vacancies per cubic meter 
in iron at 850° C. The energy for vacancy formation 
is 1.08 eV/atom. The density and atomic weight for Fe are 7.65 g/cm
3 and 55.85 g/mol, respectively.
4.5 Calculate the activation energy for vacancy forma-
tion in aluminum, given that the equilibrium number 
of vacancies at 500° C (773 K) is 7.57 × 1023 m−3. The 
atomic weight and density (at 500° C) for aluminum 
are, respectively, 26.98 g/mol and 2.62 g/cm3.
Impurities in Solids
4.6 Atomic radius, crystal structure, electronegativity, 
and the most common valence are given in the 
following table for several elements; for those that are nonmetals, only atomic radii are indicated.
 Atomic   
 Radius Crystal Electro-Element  (nm) Structure negativity Valence
 Cu 0.1278 FCC 1.9 +2
 C 0.071  H 0.046  O 0.060   Ag 0.1445 FCC 1.9 +1
 Al 0.1431 FCC 1.5 +3
 Co 0.1253 HCP 1.8 +2
 Cr 0.1249 BCC 1.6 +3
 Fe 0.1241 BCC 1.8 +2
SS
 Ni 0.1246 FCC 1.8 +2
 Pd 0.1376 FCC 2.2 +2
 Pt 0.1387 FCC 2.2 +2
 Zn 0.1332 HCP 1.6 +2
  Choose which of these elements you would expect 
to form the following with copper:
 (a) A substitutional solid solution having complete 
solubility
 (b) A substitutional solid solution of incomplete 
solubility
 (c) An interstitial solid solution
4.7 Which of the following systems (i.e., pair of metals) 
would you expect to exhibit complete solid solubil-
ity? Explain your answers.
 (a) Cr-V
 (b) Mg-Zn (c) Al-Zr
4.8 (a) Compute the radius r of an impurity atom 
that will just fit into an FCC octahedral site in terms of the atomic radius R of the host atom 
(without introducing lattice strains).
  (b) Repeat part (a) for the FCC tetrahedral site. 
(Note: You may want to consult Figure 4.3a.)
4.9 Compute the radius r of an impurity atom that 
will just fit into a BCC tetrahedral site in terms of the atomic radius R of the host atom (without 
introducing lattice strains). (Note: You may want to consult Figure 4.3b.)
4.10 (a) Using the result of Problem 4.8(a), compute the 
radius of an octahedral interstitial site in FCC iron.
 (b) On the basis of this result and the answer to Problem 4.9, explain why a higher concentration of carbon will dissolve in FCC iron than in iron that has a BCC crystal structure.
4.11 (a) For BCC iron, compute the radius of a tetrahe-
dral interstitial site. (See the result of Problem 4.9.)
 (b) Lattice strains are imposed on iron atoms surrounding this site when carbon atoms occupy it. Compute the approximate magnitude of this strain by taking the difference between the carbon atom radius and the site radius and then dividing this difference by the site radius.
SS
 Problem available in WileyPLUS at instructor’s discretion  Diffusion VMSE resource available
SS Student solution available in WileyPLUS  Tensile Tests VMSE resource available
 Metallic Crystal VMSE resource available
P-12  •   Questions and Problems
Specification of Composition
4.12 Derive the following equations:
 (a) Equation 4.7a
 (b) Equation 4.9a
 (c) Equation 4.10a
 (d) Equation 4.11b
4.13 What is the composition, in atom percent, of an 
alloy that consists of 30 wt% Zn and 70 wt% Cu?
4.14 What is the composition, in weight percent, of 
an alloy that consists of 6 at% Pb and 94 at% Sn?
4.15 Calculate the composition, in weight percent, of 
an alloy that contains 218.0 kg titanium, 14.6 kg of 
aluminum, and 9.7 kg of vanadium.
4.16 What is the composition, in atom percent, of an 
alloy that contains 98 g tin and 65 g of lead?
4.17 What is the composition, in atom percent, of an 
alloy that contains 99.7 lbm copper, 102 lbm zinc, 
and 2.1 lbm lead?
4.18 Convert the atom percent composition in 
Problem 4.17 to weight percent.
4.19 Calculate the number of atoms per cubic meter 
in aluminum.
4.20 The concentration of carbon in an iron-carbon 
alloy is 0.15 wt%. What is the concentration in kilograms of carbon per cubic meter of alloy?
4.21 The concentration of gallium in silicon is 5.0 × 
10
−7 at%. What is the concentration in kilograms 
of gallium per cubic meter?
4.22 Determine the approximate density of a high-
leaded brass that has a composition of 64.5 wt% Cu, 33.5 wt% Zn, and 2 wt% Pb.
4.23 Calculate the unit cell edge length for a 85 wt% 
Fe–15 wt% V alloy. All of the vanadium is in solid solution, and, at room temperature the crystal struc-ture for this alloy is BCC.
4.24 Some hypothetical alloy is composed of 12.5 wt% 
of metal A and 87.5 wt% of metal B. If the densi-ties of metals A and B are 4.27 and 6.35 g/cm
3, re-
spectively, whereas their respective atomic weights are 61.4 and 125.7 g/mol, determine whether the crystal structure for this alloy is simple cubic, face-centered cubic, or body-centered cubic. Assume a unit cell edge length of 0.395 nm.
4.25 For a solid solution consisting of two elements 
(designated as 1 and 2), sometimes it is desirable to determine the number of atoms per cubic cen-timeter of one element in a solid solution, N
1, 
given the concentration of that element specified 
in weight percent, C1. This computation is possi-
ble using the following expression:
 N1=NAC1
C1A1
𝜌1+A1
𝜌2(100 −C1) (4.21)
  where NA is Avogadro’s number, 𝜌1 and 𝜌2 are the 
densities of the two elements, and A1 is the atomic 
weight of element 1.
Derive Equation 4.21 using Equation 4.2 and 
expressions contained in Section 4.4.
4.26 Gold forms a substitutional solid solution with sil-
ver. Compute the number of gold atoms per cubic centimeter for a silver-gold alloy that contains 10 wt% Au and 90 wt% Ag. The densities of pure gold and silver are 19.32 and 10.49 g/cm
3, respectively.
4.27 Germanium forms a substitutional solid solution 
with silicon. Compute the number of germanium atoms per cubic centimeter for a germanium-silicon alloy that contains 15 wt% Ge and 85 wt% Si. The densities of pure germanium and silicon are 5.32 and 2.33 g/cm
3, respectively.
4.28 Consider an iron-carbon alloy that contains 
0.35 wt% C, in which all the carbon atoms reside in tetrahedral interstitial sites. Compute the fraction of these sites that are occupied by carbon atoms.
4.29 For a BCC iron-carbon alloy that contains 
0.15 wt% C, calculate the fraction of unit cells that contain carbon atoms.
4.30 For Si to which has had added 1.5 × 10
−6 at% 
of arsenic, calculate the number of As atoms per cubic meter.
4.31 Sometimes it is desirable to determine the weight 
percent of one element, C
1, that will produce a 
specified concentration in terms of the number of atoms per cubic centimeter, N
1, for an alloy com-
posed of two types of atoms. This computation is possible using the following  expression:
 C
1=100
1+NA𝜌2
N1A1−𝜌2
𝜌1 (4.22)
  where NA is Avogadro’s number, 𝜌1 and 𝜌2 are the 
densities of the two elements, and A1 is the atomic 
weight of element 1.
Derive Equation 4.22 using Equation 4.2 and 
expressions contained in Section 4.4.
4.32 Molybdenum forms a substitutional solid solu-
tion with tungsten. Compute the weight percent of molybdenum that must be added to tungsten to yield an alloy that contains 1.0 × 10
22 Mo atoms 
SS

Questions and Problems  •   P-13
per cubic centimeter. The densities of pure Mo 
and W are 10.22 and 19.30 g/cm3, respectively.
4.33 Niobium forms a substitutional solid solution with 
vanadium. Compute the weight percent of niobium that must be added to vanadium to yield an alloy that contains 1.55 × 10
22 Nb atoms per cubic cen-
timeter. The densities of pure Nb and V are 8.57 and 6.10 g/cm
3, respectively.
4.34 Electronic devices found in integrated circuits 
are composed of very high purity silicon to which has been added small and very controlled con-centrations of elements found in Groups IIIA and VA of the periodic table. For Si that has had added 8.3 × 10
21 atoms per cubic meter of anti-
mony compute (a) the weight percent and (b) the atom percent of Sb present.
4.35 Silver and palladium both have the FCC crystal 
structure, and Pd forms a substitutional solid solu-tion for all concentrations at room temperature. Compute the unit cell edge length for a 75 wt% Ag–25 wt% Pd alloy. The room-temperature density of Pd is 12.02 g/cm
3, and its atomic weight and atomic 
radius are 106.4 g/mol and 0.138 nm, respectively.
Dislocations—Linear Defects
4.36 Cite the relative Burgers vector–dislocation line 
orientations for edge, screw, and mixed dislocations.
Interfacial Defects
4.37 For an FCC single crystal, would you expect the 
surface energy for a (100) plane to be greater or less than that for a (111) plane? Why? ( Note: You 
may want to consult the solution to Problem 3.58 at the end of Chapter 3.)
4.38 For a BCC single crystal, would you expect the 
surface energy for a (100) plane to be greater or less than that for a (110) plane? Why? ( Note: You 
may want to consult the solution to Problem 3.59 at the end of Chapter 3.)
4.39 For a single crystal of some hypothetical metal that 
has the simple cubic crystal structure (Figure 3.3), would you expect the surface  energy for a (100) plane to be greater, equal to, or less than a (110) plane? Why?
4.40 (a) For a given material, would you expect the 
surface energy to be greater than, the same as, or less than the grain boundary energy? Why?
 (b) The grain boundary energy of a small-angle 
grain boundary is less than for a high-angle one. Why is this so?
4.41 (a) Briefly describe a twin and a twin boundary.
 (b) Cite the difference between mechanical and 
annealing twins.
SS
4.42 For each of the following stacking sequences 
found in FCC metals, cite the type of planar defect that exists:
 (a) . . . A B C A B C B A C B A . . .
 (b) . . . A B C A B C B C A B C . . .  Copy the stacking sequences, and indicate the 
position(s) of planar defect(s) with a vertical 
dashed line.
Grain Size Determination
4.43 (a) Using the intercept method determine the 
mean intercept length, in millimeters, of the speci-men whose microstructure is shown in Figure 4.15b ; 
use at least seven straight-line segments.
 (b) Estimate the ASTM grain size number for 
this material.
4.44 (a) Employing the intercept technique, determine 
the mean intercept length for the steel specimen whose microstructure is shown in Figure 9.25a ; use 
at least seven straight-line segments.
 (b) Estimate the ASTM grain size number for 
this material.
4.45 For an ASTM grain size of 8, approximately how 
many grains would there be per square inch under each of the following conditions?
 (a) A magnification of 100 ×
 (b) Without any magnification
4.46 Determine the ASTM grain size number if 
25 grains per square inch are measured at a mag-
nification of 600 ×.
4.47 Determine the ASTM grain size number if 
20 grains per square inch are measured at a mag-nification of 50 ×.
4.48 The following is a schematic micrograph that repre-
sents the microstructure of some hypothetical metal.
100 μm
SS
P-14  •   Questions and Problems
  Determine the following:
 (a) Mean intercept length
 (b) ASTM grain size number, G
4.49 The following is a schematic micrograph that repre-
sents the microstructure of some hypothetical metal.
50 μm
  Determine the following:
 (a) Mean intercept length
 (b) ASTM grain size number, G
DESIGN PROBLEMS
Specification of Composition
4.D1 Aluminum–lithium alloys have been developed 
by the aircraft industry to reduce the weight and 
improve the performance of its aircraft. A com-mercial aircraft skin material having a density of 2.55 g/cm
3 is desired. Compute the concentration 
of Li (in wt%) that is required.
4.D2 Iron and vanadium both have the BCC crystal 
structure and V forms a substitutional solid  solution in Fe for concentrations up to approximately 20 wt% V at room temperature. Determine the con-
centration in weight percent of V that must be added to iron to yield a unit cell edge length of 0.289 nm.
SPREADSHEET PROBLEMS
4.1SS Generate a spreadsheet that allows the user 
to convert the concentration of one element of a 
SS
two-element metal alloy from weight percent to atom percent.
4.2SS Generate a spreadsheet that allows the user 
to convert the concentration of one element of a two-element metal alloy from atom percent to weight percent.
4.3SS Generate a spreadsheet that allows the user 
to convert the concentration of one element of a two-element metal alloy from weight percent to number of atoms per cubic centimeter.
4.4SS Generate a spreadsheet that allows the user 
to convert the concentration of one element of a two-element metal alloy from number of atoms per cubic centimeter to weight percent.
FUNDAMENTALS OF ENGINEERING 
QUESTIONS AND PROBLEMS
4.1FE Calculate the number of vacancies per cubic 
meter at 1000° C for a metal that has an en-
ergy for vacancy formation of 1.22 eV/atom, a 
density of 6.25 g/cm3, and an atomic weight of 
37.4 g/mol.
 (A) 1.49 × 1018 m−3
 (B) 7.18 × 1022 m−3
 (C) 1.49 × 1024 m−3
 (D) 2.57 × 1024 m−3
4.2FE What is the composition, in atom percent, of an 
alloy that consists of 4.5 wt% Pb and 95.5 wt% Sn? The atomic weights for Pb and Sn are 207.19 g/mol 
and 118.71 g/mol, respectively.
 (A) 2.6 at% Pb and 97.4 at% Sn
 (B) 7.6 at% Pb and 92.4 at% Sn (C) 97.4 at% Pb and 2.6 at% Sn
 (D) 92.4 at% Pb and 7.6 at% Sn4.3FE What is the composition, in weight percent, of an 
alloy that consists of 94.1 at% Ag and 5.9 at% Cu? 
The atomic weights for Ag and Cu are 107.87 g/mol and 63.55 g/mol, respectively.
 (A) 9.6 wt% Ag and 90.4 wt% Cu
 (B) 3.6 wt% Ag and 96.4 wt% Cu (C) 90.4 wt% Ag and 9.6 wt% Cu
 (D) 96.4 wt% Ag and 3.6 wt% Cu

Questions and Problems  •   P-15
CHAPTER 5 QUESTIONS AND PROBLEMS
Introduction
5.1 Briefly explain the difference between self-
diffusion and interdiffusion.
5.2 Self-diffusion involves the motion of atoms that 
are all of the same type; therefore it is not subject 
to observation by compositional changes, as with interdiffusion. Suggest one way in which self-diffusion may be monitored.
Diffusion Mechanisms
5.3 (a) Compare interstitial and vacancy atomic 
mechanisms for diffusion.
 (b) Cite two reasons why interstitial diffusion is 
normally more rapid than vacancy diffusion.
5.4 Carbon diffuses in iron via an interstitial 
 mechanism —for FCC iron from one octahedral site to an adjacent one. In Section 4.3 (Figure 4.3 a), 
we note that two general sets of point coordinates for this site are 0 
1
21 and 1
2 1
2 1
2. Specify the family 
of crystallographic directions in which this diffu-sion of carbon in FCC iron takes place.
5.5 Carbon diffuses in iron via an interstitial 
mechanism—for BCC iron from one tetrahedral site to an adjacent one. In Section 4.3 (Figure 4.3b ) 
we note that a general set of point coordinates for this site are 1 
1
2 1
4. Specify the family of crys-
tallographic directions in which this diffusion of carbon in BCC iron takes place.
Fick’s First Law
5.6 Briefly explain the concept of steady state as it 
 applies to diffusion.
5.7 (a) Briefly explain the concept of a driving force.
 (b) What is the driving force for steady-state 
 diffusion?
5.8 The purification of hydrogen gas by diffusion 
through a palladium sheet was discussed in Section 5.3. Compute the number of kilograms of hydrogen that pass per hour through a 5-mm-thick sheet of palladium having an area of 0.20 m
2 
at 500 °C. Assume a diffusion coefficient of 1.0 × 
10−8 m2/s, that the concentrations at the high- and 
low-pressure sides of the plate are 2.4 and 0.6 kg of  hydrogen per cubic meter of palladium, and that steady-state conditions have been attained.
5.9 A sheet of steel 1.5 mm thick has nitrogen 
 atmospheres on both sides at 1200 °C and is 
SS permitted to achieve a steady-state diffusion con-dition. The diffusion coefficient for nitrogen in steel at this temperature is 6 × 10
−11 m2/s, and the 
diffusion flux is found to be 1.2 × 10−7 kg/m2·s. 
Also, it is known that the concentration of nitrogen in the steel at the high-pressure surface is 4 kg/m
3. 
How far into the sheet from this high-pressure side will the concentration be 2.0 kg/m
3? Assume a lin-
ear concentration profile.
5.10 A sheet of BCC iron 1 mm thick was exposed 
to a carburizing gas atmosphere on one side and a decarburizing atmosphere on the other side at 725° C. After having reached steady state, the iron 
was quickly cooled to room temperature. The carbon concentrations at the two surfaces of the sheet were determined to be 0.012 and 0.0075 wt%. Compute the diffusion coefficient if the diffusion flux is 1.4 × 10
−8 kg/m2·s. Hint: Use Equation 4.9 to 
convert the concentrations from weight percent to kilograms of carbon per cubic meter of iron.
5.11 When 𝛼-iron is subjected to an atmosphere of 
hydrogen gas, the concentration of hydrogen in the iron, C
H (in weight percent), is a function of 
hydrogen pressure, PH2 (in MPa), and absolute 
temperature (T) according to
CH=1.34 ×10−2√pH2 exp(−27.2 kJ ∕mol
RT ) (5.14)
  Furthermore, the values of D0 and Qd for this dif-
fusion system are 1.4 × 10−7 m2/s and 13,400 J/mol, 
respectively. Consider a thin iron membrane 1 mm thick that is at 250 °C. Compute the diffu-
sion flux through this membrane if the hydrogen pressure on one side of the membrane is 0.15 MPa (1.48  atm), and on the other side 7.5  MPa (74 atm).
Fick’s Second Law—Nonsteady-State Diffusion
5.12 Show that
Cx=B
√Dt exp(−x2
4Dt)
  is also a solution to Equation 5.4b. The parameter 
B is a constant, being independent of both x and t. Hint: From Equation 5.4b demonstrate that
∂[B
√Dt exp(−x2
4Dt)]
∂t
 Problem available in WileyPLUS at instructor’s discretion  Diffusion VMSE resource available
SS Student solution available in WileyPLUS  Tensile Tests VMSE resource available
 Metallic Crystal VMSE resource available
P-16  •   Questions and Problems
  is equal to
D{∂2
[B
√Dt exp(−x2
4Dt)]
∂x2}
5.13 Determine the carburizing time necessary to 
achieve a carbon concentration of 0.45 wt% at 
a position 2 mm into an iron–carbon alloy that initially contains 0.20 wt% C. The surface concen-tration is to be maintained at 1.30 wt% C, and the treatment is to be conducted at 1000 °C. Use the 
diffusion data for 𝛾-Fe in Table 5.2.
5.14 An FCC iron–carbon alloy initially containing 
0.35 wt% C is exposed to an oxygen-rich and virtu-ally carbon-free atmosphere at 1400 K (1127 °C). 
Under these circumstances the carbon diffuses from the alloy and reacts at the surface with the oxygen in the atmosphere; that is, the carbon concentration at the  surface position is maintained essentially at 0 wt% C. (This process of carbon depletion is termed decarburization.) At what position will the 
carbon concentration be 0.15 wt% after a 10-h treat-ment? The value of D  at 1400 K is 6.9 × 10
−11 m2/s.
5.15 Nitrogen from a gaseous phase is to be diffused 
into pure iron at 700 °C. If the surface concentra-
tion is maintained at 0.1 wt% N, what will be the concentration 1 mm from the surface after 10 h? The diffusion coefficient for nitrogen in iron at 700°C is 2.5 × 10
−11 m2/s.
5.16 Consider a diffusion couple composed of two 
semi-infinite solids of the same metal, and that each side of the diffusion couple has a different concentration of the same elemental impurity; assume each impurity level is constant throughout its side of the diffusion couple. For this situation, the solution to Fick’s second law (assuming that the diffusion coefficient for the impurity is inde-pendent of concentration), is as follows:
C
x=C2+(C1−C2
2)[1−erf(x
2√Dt)] (5.15)
  The schematic diffusion profile in Figure 5.12 
shows these concentration parameters as well as concentration profiles at times t = 0 and t  > 0. 
Please note that at t = 0, the x = 0 position is taken 
as the initial diffusion couple interface, whereas C
1 
is the impurity concentration for x  < 0, and C2 is 
the impurity content for x  > 0.
  A diffusion couple composed of two silver–
gold alloys is formed; these alloys have composi-tions of 98 wt% Ag–2 wt% Au and 95 wt% Ag–5 wt% Au. Determine the time this diffusion couple must be heated at 750 °C (1023 K) in order for 
the composition to be 2.5 wt% Au at the 50 μm 
SS
SSposition into the 2 wt% Au side of the diffu-sion couple. Preexponential and activation energy values for Au diffusion in Ag are 8.5 × 10
−5 m2/s 
and 202,100 J/mol, respectively.
5.17 For a steel alloy it has been determined that a 
carburizing heat treatment of 10-h duration will raise the carbon concentration to 0.45 wt% at a point 2.5 mm from the surface. Estimate the time necessary to achieve the same concentration at a 5.0-mm position for an identical steel and at the same carburizing temperature.
Factors That Influence Diffusion
5.18 Cite the values of the diffusion coefficients for the 
interdiffusion of carbon in both 𝛼-iron (BCC) and 
𝛾-iron (FCC) at 900 °C. Which is larger? Explain 
why this is the case.
5.19 Using the data in Table 5.2, compute the 
value of D  for the diffusion of zinc in copper 
at 650 °C.
5.20 At what temperature will the diffusion coeffi-
cient for the diffusion of copper in nickel have a value of 6.5 × 10
−17 m2/s? Use the diffusion data 
in Table 5.2.
5.21 The preexponential and activation energy for the 
diffusion of iron in cobalt are 1.1 × 10−5 m2/s and 
253,300 J/mol, respectively. At what temperature will the diffusion coefficient have a value of 2.1 × 
10
−14 m2/s?
5.22 The activation energy for the diffusion of car-
bon in chromium is 111,000 J/mol. Calculate the  diffusion coefficient at 1100 K (827 °C), given that 
D at 1400 K (1127 °C) is 6.25 × 10
−11 m2/s.
Figure 5.12  Schematic concentration profiles in the 
vicinity of the interface (located at x = 0) between two 
semi-infinite metal alloys before (i.e., t = 0) and after a 
heat treatment (i.e., t > 0). The base metal for each alloy 
is the same; concentrations of some elemental impurity 
are different— C1 and C2 denote these concentration 
values at t = 0.PositionConcentrationC1
t > 0
x > 0 x < 0t = 0
x = 0C2C1 – C2
2
Questions and Problems  •   P-17
5.23 The diffusion coefficients for iron in nickel are 
given at two temperatures:
T (K) D (m2/s)
1273 9.4 × 10−16
1473 2.4 × 10−14
 (a) Determine the values of D0 and the  activation 
energy Qd.
 (b) What is the magnitude of D  at 1100 °C (1373 K)?
5.24 The diffusion coefficients for silver in copper are 
given at two temperatures:
T (°C) D (m2/s)
650 5.5 × 10−16
900 1.3 × 10−13
 (a) Determine the values of D0 and Qd.
 (b) What is the magnitude of D at 875 °C?
5.25 Below is shown a plot of the  logarithm (to the 
base 10) of the diffusion  coefficient versus recipro-
cal of the absolute temperature, for the diffusion of iron in chromium. Determine values for the activa-tion energy and preexponential.
Reciprocal temperature (1/K)0.55
 × 10–30.60
 × 10–30.65
 × 10–30.70
 × 10–310–1610–15Diffusion coefficient (m2/s)
5.26 Carbon is allowed to diffuse through a steel plate 
15 mm thick. The concentration of carbon at the two faces are 0.65 and 0.30 kg C/m
3 Fe, which are 
maintained constant. If the preexponential and activation energy are 6.2 × 10
−7 m2/s and 80,000 
J/mol, respectively, compute the temperature at which the diffusion flux is 1.43 × 10
−9 kg/m2∙s.
5.27 The steady-state diffusion flux through a metal 
plate is 5.4 × 10−10 kg/m2∙s at a temperature of 
727°C (1000 K) and when the concentration gra-
dient is −350 kg/m4. Calculate the diffusion flux 
at 1027 °C (1300 K) for the same concentration 
gradient and assuming an activation energy for diffusion of 125,000 J/mol.
SS
5.28 At approximately what temperature would a 
specimen of 𝛾-iron have to be carburized for 2 h 
to produce the same diffusion result as at 900 °C 
for 15 h?
5.29 (a) Calculate the diffusion coefficient for copper 
in aluminum at 500 °C.
 (b) What time will be required at 600 °C to pro-
duce the same diffusion result (in terms of con-centration at a specific point) as for 10 h at 500 °C?
5.30 A copper–nickel diffusion couple similar to that 
shown in Figure 5.1a  is fashioned. After a 700-h 
heat treatment at 1100° C (1373 K) the concentra-
tion of Cu is 2.5 wt% at the 3.0-mm position within the nickel. At what temperature must the diffusion couple be heated to produce this same concentra-tion (i.e., 2.5 wt% Cu) at a 2.0-mm position after 700 h? The preexponential and activation energy for the  diffusion of Cu in Ni are given in Table 5.2.
5.31 A diffusion couple similar to that shown in  Figure 
5.1a is prepared using two hypothetical  metals A 
and B. After a 30-h heat treatment at 1000 K (and subsequently cooling to room temperature) the concentration of A in B is 3.2 wt% at the 15.5-mm position within metal B. If another heat treatment is conducted on an identical diffusion couple, only at 800 K for 30 h, at what position will the composition be 3.2 wt% A? Assume that the preexponential and activation energy for the diffusion coefficient are 1.8 × 10
−5 m2/s and 152,000 J/mol, respectively.
5.32 The outer surface of a steel gear is to be hard-
ened by increasing its carbon content; the  carbon is to be supplied from an external  carbon-rich atmosphere, which is maintained at an elevated temperature. A diffusion heat treatment at 850 °C 
(1123 K) for 10 min in creases the carbon concen-
tration to 0.90 wt% at a position 1.0 mm below the surface. Estimate the diffusion time required at 650°C (923 K) to achieve this same  concentration 
also at a 1.0-mm position. Assume that the surface  carbon content is the same for both heat treat-ments, which is maintained constant. Use the diffusion data in Table 5.2 for C diffusion in 𝛼-Fe.
5.33 An FCC iron–carbon alloy initially containing 
0.20 wt% C is carburized at an elevated temperature and in an atmosphere in which the surface carbon concentration is maintained at 1.0 wt%. If, after 49.5 h, the concentration of carbon is 0.35 wt% at a position 4.0 mm  below the surface, determine the temperature at which the treatment was carried out.
Diffusion in Semiconducting Materials
5.34 Phosphorus atoms are to be diffused into a silicon 
wafer using both predeposition and drive-in heat treatments; the background concentration of P in 

P-18  •   Questions and Problems
this silicon material is known to be 5 × 1019 atoms/
m3. The predeposition treatment is to be conducted 
at 950 °C for 45 minutes; the surface concentration 
of P is to be maintained at a constant level of 
1.5 × 1026 atoms/m3. Drive-in diffusion will be 
carried out at 1200 °C for a period of 2.5 h. For the 
diffusion of P in Si, values of Qd and D0 are 3.40 eV 
and 1.1 × 10−4 m2/s, respectively.
 (a) Calculate the value of Q0.
 (b) Determine the value of xj for the drive-in dif-
fusion treatment.
 (c) Also for the drive-in treatment, compute the 
position x at which the concentration of P atoms 
is 1024 m−3.
5.35 Aluminum atoms are to be diffused into a silicon 
wafer using both predeposition and drive-in heat treatments; the background concentration of Al in this silicon material is known to be 3 × 10
19 at-
oms/m3. The drive-in diffusion treatment is to be 
carried out at 1050 °C for a period of 4.0 h, which 
gives a junction depth xj of 3.0 μm. Compute 
the predeposition diffusion time at 950 °C if the 
surface concentration is maintained at a constant level of 2 × 10
25 atoms/m3. For the diffusion of Al 
in Si, values of Qd and D0 are 3.41 eV and 1.38 × 
10−4 m2/s, respectively.
DESIGN PROBLEMS
Fick’s First Law
 5.D1 It is desired to enrich the partial pressure of 
hydrogen in a hydrogen–nitrogen gas mixture for 
which the partial pressures of both gases are 0.1013 MPa (1 atm). It has been proposed to accomplish this by passing both gases through a thin sheet of some metal at an  elevated  temperature; inasmuch as hydrogen diffuses through the plate at a higher rate than does nitrogen, the partial pressure of  hydrogen will be higher on the exit side of the sheet. The design calls for partial pressures of 0.0709 MPa (0.7 atm) and 0.02026 MPa (0.2 atm), respectively, for hydrogen and nitrogen. The concentrations of hydrogen and  nitrogen (C
H and CN, in mol/m3) in 
this metal are functions of gas partial pressures ( pH2 
and pN2, in MPa) and absolute temperature and are 
given by the following expressions:
CH=2.5×103√pH2 exp(−27,800 J∕mol
RT ) (5.16a)
CN=2.75 ×10−3√pN2 exp(−37,600 J ∕mol
RT ) (5.16b)
  The diffusion coefficients for the diffusion of these 
gases in this metal are functions of the absolute temperature as follows:
DH(m2∕s)=1.4×10−7 exp(−13,400 J ∕mol
RT ) (5.17a)
DN(m2∕s)=3.0×10−7 exp(−76,150 J ∕mol
RT ) (5.17b)
  Is it possible to purify hydrogen gas in this manner? 
If so, specify a temperature at which the process may be carried out, and also the thickness of metal sheet that would be required. If this procedure is not possible, then state the reason(s) why.
5.D2 A gas mixture is found to contain two diatomic 
A and B species for which the partial pressures of both are 0.05065 MPa (0.5 atm). This mixture is to be enriched in the partial pressure of the A species by passing both gases through a thin sheet of some metal at an elevated temperature. The resulting enriched mixture is to have a partial pressure of 0.02026 MPa (0.2 atm) for gas A, and 0.01013 MPa (0.1 atm) for gas B. The concen-trations of A and B (C
A and CB, in mol/m3) are 
functions of gas partial pressures ( pA2 and pB2, in 
MPa) and absolute temperature according to the following expressions:
C
A=200 √pA2 exp(−25,000 J ∕mol
RT )    (5.18a)
CB=1.0×103√pB2 exp(−30,000 J ∕mol
RT ) (5.18b)
  The diffusion coefficients for the diffusion of these 
gases in the metal are functions of the absolute temperature as follows:
D
A(m2∕s)=4.0×10−7 exp(−15,000 J ∕mol
RT ) (5.19a)
DB(m2∕s)=2.5×10−6 exp(−24,000 J ∕mol
RT ) (5.19b)
  Is it possible to purify the A gas in this  manner? 
If so, specify a temperature at which the  process may be carried out, and also the thickness of metal 
sheet that would be required. If this  procedure is not possible, then state the reason(s) why.
Fick’s Second Law—Nonsteady-State Diffusion
5.D3 The wear resistance of a steel shaft is to be 
improved by hardening its surface by increasing the nitrogen content within an outer surface layer as a  result of nitrogen diffusion into the steel; the nitrogen is to be supplied from an external nitrogen-rich gas at an elevated and constant tempera-ture. The initial nitrogen content of the steel is 0.002  wt%, whereas the surface concentration is 
SS
Questions and Problems  •   P-19
to be maintained at 0.50 wt%. For this treatment 
to be effective, a nitrogen content of 0.10 wt% must be established at a position 0.40 mm below the surface. Specify appropriate heat treatments in terms of temperature and time for tempera-tures between 475 °C and 625 °C. The preexpo-
nential and  activation energy for the diffusion of nitrogen in iron are 3 × 10
−7 m2/s and 76,150 J/mol, 
respectively, over this temperature range.
Diffusion in Semiconducting Materials
5.D4 One integrated circuit design calls for the  diffusion 
of arsenic into silicon wafers; the background  concentration of As in Si is 2.5 × 10
20 atoms/m3. 
The predeposition heat treatment is to be con-ducted at 1000 °C for 45 minutes, with a constant 
surface concentration of 8 × 10
26 As atoms/m3. At 
a drive-in temperature of 1100 °C, determine the 
diffusion time required for a junction depth of 1.2 μm. For this system,  values of Q
d and D0 are 
4.10 eV and 2.29 × 10−3 m2/s, respectively.
SPREADSHEET PROBLEMS
5.1SS For a nonsteady-state diffusion situation (con-
stant surface composition) in which the surface and initial compositions are provided, as well as the value of the diffusion coefficient, develop a spread-sheet that allows the user to determine the diffusion time required to achieve a given composition at some specified distance from the surface of the solid.
5.2SS For a nonsteady-state diffusion situation (con-
stant surface composition) in which the surface 
and initial compositions are provided, as well as the value of the diffusion coefficient, develop a spread-sheet that allows the user to determine the distance from the surface at which some specified composi-tion is achieved for some specified diffusion time.
5.3SS For a nonsteady-state diffusion situation (con-
stant surface composition) in which the surface and initial compositions are provided, as well as the value of the diffusion coefficient, develop a spreadsheet that allows the user to determine the composition at some specified distance from the surface for some specified diffusion time.
5.4SS Given a set of at least two diffusion coefficient 
values and their corresponding temperatures, develop a spreadsheet that will allow the user to calculate the following:
 (a) the activation energy and
 (b) the preexponential.
FUNDAMENTALS OF ENGINEERING 
QUESTIONS AND PROBLEMS
5.1FE Atoms of which of the following elements will 
diffuse most rapidly in iron?
 (A) Mo  (B) C   (C) Cr  (D) W
5.2FE Calculate the diffusion coefficient for copper in 
aluminum at 600 °C. Preexponential and activation 
energy values for this system are 6.5 × 10−5 m2/s 
and 136,000 J/mol, respectively.
 (A) 5.7 × 10−2 m2/s (C) 4.7 × 10−13 m2/s
