Repository: Ketankham/chatbot-meta-books

File: tem-book.txt (part 53 of 71)
 هب انم خدا 
element in the specimen and its relationship to the fea-tures in the electron image, thus adding another dimen-sion (literally) to the power of the AEM (go back and
check the X-ray map in Figure 1.4). We’ll talk more
about this in Chapter 33 and discuss both qualitativeand quantitative maps in Chapters 34 and 35.
For reasons that we’ll describe in detail later, you
should always perform XEDS with your specimen in a
low-background (Be) holder. Unless you have an UHVAEM, the holder should be cooled to liquid-N
2tempera-
ture to minimize contamination, and we recommend adouble-tilt version, so you can simultaneously carry out
diffraction and/or imaging along with your analysis.32.3 THE ENERGY-DISPERSIVE
SPECTROMETER
The XEDS was developed in the late 1960s and by the
mid-1970s was an option on many TEMs and even more
widespread on the SEM. This rapid spread testifies to the
fact that the XEDS is really quite a remarkable instru-ment, embodying many of the most advanced features of
semiconductor technology. It is compact, stable, robust,
easy to use, and you can quickly interpret the readout.Several books have been devoted to XEDS on electron-beam instruments and these are listed in the general
references. Figure 32.3A shows a schematic diagram of
the complete XEDS system and we’ll deal with each ofthe major components as we go through this chapter.
The computer controls all three parts. First, it con-
trols whether the detector is on or off. Ideally, we only
want to process one incoming X-ray photon at one time.
So the detector is switched off when an X-ray photon isdetected and switched on again after that signal is pro-cessed (notice we use the particle description of an X-ray
here; other detectors work in ways that assume the
X-ray is a wave). Second, the computer controls theprocessing electronics, assigning the signal to the correctenergy channel in the storage system. Third, the com-
puter calibrates the spectrum display and tells you the
conditions under which you acquired the spectrum, thepeak identity, the number of X-rays in a specific channel
STEM MODE
Use STEM for AEM. It makes it easier to change
from image to analysis mode, easy to form composi-tional images, and easier to compensate for drift.
(A)
(B) (C)Computer
displayX-ray
DetectorCharge
pulsePulse
processorEnergyComputer
FIGURE 32.3. (A) Schematic diagram of the principle of XEDS; the com-
puter controls the detector, the processing electronics and the display. (B) An
XEDS system interfaced to the stage of an AEM. Even in close-up (inset), all
that is visible is the large liquid-N 2dewar attached to the side of the column.
584 ................................................................................................................................................................................X- RAY SPECTROMETRY
www .Iran -mavad .com  
ﻣﺮﺟﻊ ﺩﺍﻧﺸﺠﻮﻳﺎﻥ ﻭ ﻣﻬﻨﺪﺳﻴﻦ ﻣﻮﺍﺩ
or ‘window’ of several channels, etc. Any subsequent
data processing is also carried out using the computer.
We can summarize the working of the XEDS as
follows
&The detector generates a charge pulse proportional
to the X-ray energy.
&This pulse is first converted to a voltage.
&The voltage is amplified through a field-effect tran-sistor (FET), isolated from other pulses, furtheramplified, then identified electronically as resultingfrom an X-ray of specific energy.
&A digitized signal is stored in the channel assigned tothat energy in the computer display.
The speed of this process is such that the spectrum
appears to be generated in parallel with the full range ofX-ray energies detected simultaneously, but the processactually involves very rapid serial processing of individ-ual X-ray signals. Thus, the XEDS both detects X-raysand separates ( disperses ) them into a spectrum accord-
ing to their energy; hence the name of the spectrometer.
F i g u r e3 2 . 3 Bs h o w sa nX E D Si n t e r f a c e dt oa nA E M .
In fact, you can’t see the processing electronics, the dis-play, or even the detector itself because it sits close to thespecimen within the column. The only feature that you cansee is the dewar containing liquid-N
2to cool the detector
and even this is disappearing from the latest detectors.
32.4 SEMICONDUCTOR DETECTORS
The Si detector in an XEDS is a reverse-biased p-i-ndiode and since this is still, by far, the most common
detector, we will take this as our model. Later in this
section we’ll discuss the role of other semiconductordetectors, such as intrinsic-Ge (IG) and Si-drift detec-tors (SDDs).
32.4.A How Does an XEDS Work?
While you don’t need to know precisely how the detec-tor works in order to use it, a basic understanding willhelp you optimize your system and it will also becomeobvious why certain experimental procedures and pre-cautions are necessary.
When X-rays deposit energy in a semiconductor,
electrons are transferred from the valence band to theconduction band, creating electron-hole pairs, as we saw
back in Section 4.4. The energy required for this transferin Si is /C243.8 eV at liquid-N
2temperature. (This energy is
a statistical quantity, so don’t try to link it directly to the
band gap.) Since characteristic X-rays typically have
energies well above 1 keV, thousands of electron-holepairs can be generated by a single X-ray. The number of
electrons or holes created is directly proportional to the
energy of the X-ray photon. Even though all the X-rayenergy is not, in fact, converted to electron-hole pairs,enough are created for us to collect sufficient signal to
distinguish most elements in the periodic table, with
good statistical precision. Figure 32.4 is a schematic
(A)
(B)
Window
Be, BN,
diamond,
polymer
0.1 nm – 7nmX-rays20 nm Au
electrode
Si ‘dead’ layer
(n-type) ~100nmSi dead layer
(p-type) ~100nmIce/contamination
Active Si
(intrinsic)
3 mm–1000 V biasAnti-reflective
Al coating
20 nm – 50 nm
FIGURE 32.4. (A) Cross section of a Si(Li) detector with dimensions
indicated (not to scale). In the intrinsic Si region the incoming X-rays
generate electron-hole pairs which are separated by an applied bias. A
positive bias attracts the electrons to the rear ohmic contact and this
charge pulse is amplified by an FET. (B) Exploded diagram of how theindividual parts fit together.3 COMPONENTS
The three main parts of an XEDS system are
(i) the detector
(ii) the processing electronics
(iii) the computer
32.4 S EMICONDUCTOR DETECTORS ....................................................................................................................................................... 585
www .Iran -mavad .com  
ﻣﺮﺟﻊ ﺩﺍﻧﺸﺠﻮﻳﺎﻥ ﻭ ﻣﻬﻨﺪﺳﻴﻦ ﻣﻮﺍﺩ
diagram of a Si detector and it is similar to the semicon-
ductor electron detectors we discussed back in Chapter 7.
Electron detectors separate the electrons and holes
by an internal reverse bias across a very narrow p-n
junction, but we need a much thicker detector for
X-rays to generate electron-hole pairs since X-rayspenetrate matter much more easily than electrons.
Even the purest commercial Si contains acceptor
impurities and exhibits p-type behavior. So we compen-
sate for the impurities, which would aid recombination
of electron-hole pairs by ‘filling’ any recombination siteswith Li, thus creating intrinsic Si in which the electrons
and holes can be separated. Henceforth, we’ll refer to
Si(Li) (often pronounced ‘‘silly’’) detectors.
The thousands of electrons and holes generated by
an X-ray still constitute a very small charge pulse(/C2410
–16C), and so we apply a 0.5–1 keV bias between
evaporated Au or Ni ohmic contacts to separate most ofthe charge. The metal film on the front face creates a p-type region and the back of the crystal is doped to
produce n-type Si under a thicker rear contact. So the
whole crystal is now a p-i-n device, with shallow junc-tions on either side of an intrinsic region.
When a reverse bias is applied (i.e., a negative charge
is placed on the p-type region and a positive charge on
the n-type), the electrons and holes are separated and an
electron pulse can be measured at the rear contact.
In the p and n regions at either end of the
detector, the Li compen sation is not completely
effective. These regions are effectively unresponsive
to the X-ray because most of the electron-hole pairs
recombine, and don’t contribute to the pulse. These
so-called ‘dead layers’ are an inevitable result of thefabrication process and reduce the detector effi-ciency. In practice, it is the p-type dead layer at
the entrance surface that is most important since
the X-rays must traverse it to be detected and wewill refer to this as thedead layer.
The dead layer has become thinner as the detector
technology has improved and its effects on the spectrumcontinue to be reduced (although not to zero, as we
shall see).32.4.B Cool Detectors
Why do we have to cool the detector? Well, if the
detector were at room temperature, three highly unde-
sirable effects would occur
&Thermal energy would activate electron-hole pairs,
giving a noise level that would swamp the X-raysignals we want to detect.
&The Li atoms would diffuse under the bias, destroy-ing the intrinsic nature of the detector.
&The noise level in the FET would mask signals fromlow-energy X-rays.
S ot h ed e t e c t o ra n dt h eF E Ta r eu s u a l l yc o o l e d
with liquid N
2, hence the characteristic dewar shown
in Figure 32.3B. The weight of the dewar and the need
for constant filling with liquid N 2are major draw-
backs. While the majority of XEDS systems on
AEMs still use liquid-N 2cooled Si(Li) detectors, alter-
natives are available, such as compact dewars (which
use much less N 2), cryo-cooling, compressor-based
devices which attain liquid-N 2temperature mechani-
cally, non-compressive technologies and Peltier-cooledsystems, which cool sufficiently (and very rapidly) todeliver reasonable energy resolution with fewer prob-lems. Liquid-N
2cooling has other drawbacks. Resid-
ual hydrocarbons and water vapor in the column formcarbon contamination or ice films on the cold detectorsurface, causing absorption of low-energy X-rays.
There are obvious solutions to this problem. We can
either isolate the detector from the vacuum, or removehydrocarbons and water vapor from the column. Thelatter is a more desirable solution but the former is far
easier and much less expensive.
32.4.C Different Kinds of Windows
Liquid-N 2cooled detectors are usually isolated from the
AEM stage in a pre-pumped tube with a sealed ‘window’
which allows most X-rays through into the detector.
There are three kinds of detector; those with a Be win-dow, those with an ultra-thin window and those without
a protective window.
Let’s examine the pros and cons of each window; a
good review has been given by Lund.
Beryllium-window detectors use a thin Be sheet. The
best foil is /C247mm which is transparent to most X-rays,
and can withstand atmospheric pressure when the stageTHE ENERGY OF A PULSE
Remember that the magnitude of the charge pulse is
proportional to the energy of the X-ray that gener-
ated the electron-hole pairs.
DEAD ACTIVE
The p and n regions are called ‘dead layers’; theintrinsic region between them is referred to as the‘active layer.’THE XEDS DEWAR
The cylinder hanging on the side of the AEM is the
dewar holding liquid N 2that quietly boils away.
586 ................................................................................................................................................................................X- RAY SPECTROMETRY
www .Iran -mavad .com  
ﻣﺮﺟﻊ ﺩﺍﻧﺸﺠﻮﻳﺎﻥ ﻭ ﻣﻬﻨﺪﺳﻴﻦ ﻣﻮﺍﺩ
is vented to air. But 7 mm Be is expensive ( /C24$3 M/
pound!), rare, and slightly porous, so a thicker sheet
(/C2412–25 mm) is more commonly used. Rolling such a
thin Be sheet is a remarkable metallurgical achievement
but it still absorbs X-rays with energies </C241 keV.
Therefore, we cannot detect K aX-rays from elements
below about Na ( Z=11) in the periodic table, prevent-
ing analysis of B, C, N, and O, which are important in
the materials, biological, and geological sciences. Otherfactors such as the low fluorescence yield and increasedabsorption within the specimen make light-element
X-ray analysis somewhat of a challenge, and EELS is
often preferable (see Chapters 38 and 39).
Ultra-thin window (UTW) detectors use<100 nm
polymer films, diamond, boron nitride, or silicon
nitride, all of which can withstand atmospheric pressurewhile transmitting 192-eV boron K X-rays and the best
UTW windows can even analyze Be K X-rays (110 eV).
Early polymer UTWs would break if you accidentallyvented the column to air without withdrawing the detec-tor and window behind a valve. This problem was over-come by strengthening the polymers with Al films and
this accounts for the term ‘atmospheric thin window’
(ATW) which you may hear. You should remember thatdifferent window materials absorb light-element X-raysdifferently, so you need to know the characteristics ofyour window. For example, carbon-containing win-
dows absorb nitrogen K
aX-rays very strongly, nitrogen
absorbs oxygen, etc.
Windowless detectors only make sense in UHV
AEMs such as old VG instruments and Nion dedicated
STEMs which minimize hydrocarbons and keep thepartial pressure of water vapor by operating with a
stage vacuum </C2410
–8Pa. Windowless systems rou-
tinely detect Be K X-rays as shown in Figure 32.5,
which is a remarkable feat of electronics technology.
The relative performance of the various windows is
summarized in Figure 32.6 .Here we plot the detector
efficiency as a function of X-ray energy. You can clearlysee the rapid drop in efficiency at low energies and the
improved performance of windowless/UTW systems. In
fact, Si(Li) detectors absorb (i.e., detect) X-rays withalmost 100% efficiency over the range from /C242t o
20 keV, as shown in Figure 32.7. Within this range are
X-rays from all the elements in the periodic table above
P. This uniform high efficiency is a major advantage ofthe XEDS detector. Table 32.1 is a concise summary ofthe pros and cons of each kind of window.32.4.D Intrinsic-Germanium Detectors
You can also see in Figure 32.7 that Si(Li) detectors
show a drop in efficiency >/C2420 keV. This is because
such high-energy X-rays can pass through the detec-
tor without creating electron-hole pairs. This effectlimits the use of Si(Li) in 300–400 keV AEMS inKLM TIME
Remind yourself now of the energies involved for
K, L, and M for different elements.
FIGURE 32.5. XEDS spectrum showing the detection of Be in an oxi-
dized Be foil in an SEM at 10 keV. The Be K aline is not quite resolved
from the noise peak.
0.00.20.40.60.81.0
0.0 0.5 1.0 1.5 2.0 2.5 3.0 3.5 4.0windowless
polymer
UTW
atmospheric UTWBe window
Energy (keV)Fractiontransmitted
FIGURE 32.6. Low-energy efficiency calculated for a windowless detec-
tor, an UTW (1- mm Mylar coated with 20 nm of Al) detector, an ATW
detector, and a 13- mm Be-window detector. Note that the efficiency is
measured in terms of the percentage of X-rays transmitted by the
window.
3.8 eV
It takes /C243.8 eV to generate an electron-hole pair in
Si, so a Be K aX-ray will create at most /C2429 electron-
hole pairs, giving a charge pulse of /C245/C210–18C!
32.4 S EMICONDUCTOR DETECTORS ....................................................................................................................................................... 587
www .Iran -mavad .com  
ﻣﺮﺟﻊ ﺩﺍﻧﺸﺠﻮﻳﺎﻥ ﻭ ﻣﻬﻨﺪﺳﻴﻦ ﻣﻮﺍﺩ
which we can generate K aX-rays from all the high- Z
elements, e.g., 75 keV Pb K aX-rays are easily
formed at 300 keV. As we’ll see in Chapter 35,
there are advantages to using the K lines for quanti-fication rather than the lower-energy L or M linesand with a Si(Li) detector, the K lines from elements
above Ag ( Z=47) are barely detectable. One possible
solution is to use an intrinsic Ge (IG) detector which
more strongly absorbs high-energy X-rays, as
detailed by Sareen.
We can manufacture Ge of higher purity than Si and
such Ge is inherently intrinsic, so, Li compensation is
not necessary. IGs are more robust and can be warmedup repeatedly which, as we’ll see, can solve certain
detector problems.
Furthermore, the intrinsic region can easily be
made /C245mm thick, giving 100% detection of Pb K
aX-rays. Figure 32.7 compares the efficiency of Si(Li)
and IG detectors up to 100 keV. There is an even more
fundamental advantage to IG detectors. Since it takes
only/C242.9 eV to create an electron-hole pair in Ge,
compared with 3.8 eV in Si, a given X-ray producesmore electron-hole pairs in Ge, and so the energy reso-lution and signal to noise are better. The only draw-back is that the ionization cross sections for high-energy K X-ray excitations are very small for300–400 keV electrons, so the peak intensities are
low. So, why aren’t we all using IG detectors? Well,
there’s no good technical answer but the facts thatSi(Li) detectors are easier to manufacture and have along history of dependable operation are sound com-mercial reasons why IG detectors have never seriouslypenetrated the market.
32.4.E. Silicon-Drift Detectors
Si-drift detectors (SDD) may eventually displace tradi-tional Si(Li) detectors; although relatively new, they arealready the detector of choice in the much larger SEMand XRF markets. The SDD is basically a CCD (goback and look at Figure 7.3) consisting of concentric
rings of p-doped Si implanted on a single crystal of n-Si
across which a high voltage is applied to pick up theelectrons generated as X-rays enter the side opposite thep-doped rings (Figure 32.8A–C). Applying a voltagefrom inside to outside the detector (rather than frontto back as in a Si(Li)) permits collection of the electronsgenerated in the n-Si with a 4 /C2lower voltage. Because
the central anode in the middle of the p-doped rings has
a much smaller capacitance than the large anode at the
rear face of a Si(Li) detector (Figure 32.3A–C), a veryhigh throughput of counts is possible, peaking at outputrates of many hundred of kcps (Figure 32.8D and lookahead to Figure 32.12B)). If we could in fact generatesuch enormous count rates in an AEM, we could reducequantification errors (see Chapter 35), increase analyti-cal sensitivity (see Chapter 36), and seriously improve
the statistics of X-ray mapping (see Chapters 33 and 35).
In addition to a high throughput, the SDD can operatewith no cooling or minimal thermoelectric (Peltier)cooling, while maintaining energy resolutions competi-tive with Si(Li) detectors (see Section 32.8). This ispossible because modern Si-processing technology hasreduced thermal-electron generation to extremely lowvalues.
FIGURE 32.7. High-energy efficiency up to 100-keV X-ray energy calcu-
lated for Si(Li) and IG detectors, assuming a detector thickness of 3 mm in
each case. Note the effect of the Ge absorption edge at about 11 keV. In
contrast to Figure 32.6, the efficiency is measured by the percentage of X-raysabsorbed within the detector.
TABLE 32.1. Comparison of Windows
Type Name Thickness Material Advantage Disadvantage
Be Beryllium /C247mm Be Robust Absorption
UTW Ultra-thin window 300 nm Polymer Low absorption Breaks easily
ATW Atmospheric thin window 300 nm Polymer on grid Low absorption, robust Less effective area
None Windowless 0 nm None No absorption Contamination, light transmitted, need UHVPROTECT YOUR DETECTOR
The intense doses of high-energy electrons or X-rays
which can easily be generated in an AEM (e.g., whenthe beam hits a grid bar) can destroy the Li compen-sation in a Si(Li) detector, but there is no such pro-blem in an IG crystal.
588 ................................................................................................................................................................................X- RAY SPECTROMETRY
www .Iran -mavad .com  
ﻣﺮﺟﻊ ﺩﺍﻧﺸﺠﻮﻳﺎﻥ ﻭ ﻣﻬﻨﺪﺳﻴﻦ ﻣﻮﺍﺩ
The only problem here is that, as we discuss at length
throughout the subsequent chapters, the use of small
probes and thin specimens means that total X-ray count
rates in AEMs are usually small, negating a principaladvantage of SDDs. However, all is not lost and withthe advent of intermediate-voltage FEGs and, morerecently, C
scorrectors, we can create electron probes
of<0.2 nm with >1 nA of current. If you are prepared
to sacrifice spatial resolution by increasing the size ofthe probe-limiting aperture, then several nA can be
generated in probes of a few nm. If you are prepared
to sacrifice spatial resolution still further by usingthicker specimens, then it is easy to reach the currentsignal-processing limits (see next section) of Si(Li) elec-tronics ( >50 kcps), in which case SDDs might become
attractive alternatives. But the jury is still out.
Because an SDD is made up of arrays of individual
cells, each one like Figure 32.8A, it is also feasible to
consider designing specially shaped SDDs that con-
form to the inside of the AEM stage. Thus, we couldincrease the collection angle well beyond typical flatSi(Li) collection angles of a few tens of mrads, andovercome the count-rate limitation (see Section32.9.A). Count rates are, of course, no problem inSEM-based, bulk-specimen, X-ray microanalysis,which explains the rapid increase of SDDs on those
instruments. If you want to learn more, Newbury gives
a thorough analysis of the pros and cons of SDDs formapping in the SEM.
32.5 DETECTORS WITH HIGH-ENERGY
RESOLUTION
The poor energy resolution (typically /C24135/C610 eV) is a
fundamental limitation of any of the semiconductor
detectors. This limitation arises because, as we discuss
in Section 32.7, the detection and processing steps arestatistical processes. This poor resolution gives rise tosignificant peak overlaps (see Section 34.4) and funda-mentally limits the sensitivity (detection limits) of ana-lyses (see Section 36.4). However, there are X-rayspectrometers available with significantly better resolu-tion than EDS ( <1–10 eV), which may provide better
options in the future, so it is worth noting these poten-tial technologies.
32.6 WAVELENGTH-DISPERSIVE
SPECTROMETERS
32.6.A Crystal WDS
Before the invention of the XEDS, the wavelength-
dispersive (WDS) or crystal spectrometer was widely
used. The WDS uses crystals of known interplanar
(A)
(B)
(D)(C)p-type
diffusion
n-type
diffusionflow line for
electrons
Front-side
electrode structure
Incident radiation
4 - 6 mmOuter p-ringInner p-ringn+ signal collection anode
FIGURE 32.8. (A) Schematic diagram showing the back of a quadrant of an
SDD consisting of concentric rings of p-type Si on a single crystal of n-type Si.
The FET is integrated onto the back of t he detector and the bias is applied
between the outside p-type ring and the anode inside the inner ring giving
electron paths inside the detector as shown in blue. (B) Low-magnification and
(C) high-magnification image of the ele ctrode structure on the back of the SDD.
(D) SDD spectra from a bulk Mn sample sh owing no degradation in resolution
with increasing output count rates. Be careful: the counts are displayed on a log
scale which distorts the usual linear vertical counts scale. The maximum counts
are in the Mn Ka peak at 5.91 keV. The black spectrum has over 3.3 /C2106counts
in a single channel at that energy. The colored spectra have less counts down tothe blue one with 30 /C210
3counts in the same channel. But all spectra display the
same shape. A Si(Li) spectrometer cannot handle such count rates.
32.6 W AVELENGTH -DISPERSIVE SPECTROMETERS ............................................................................................................................ 589
www .Iran -mavad .com  
ﻣﺮﺟﻊ ﺩﺍﻧﺸﺠﻮﻳﺎﻥ ﻭ ﻣﻬﻨﺪﺳﻴﻦ ﻣﻮﺍﺩ
spacing which (see Part 2) disperse X-rays of wave-
length (l ) through different angles ( y) according to
Bragg’s law ( nl=2dsiny). So a WDS treats electrons
as waves and this gives considerable advantages over
XEDS
&Better energy resolution ( /C245–10 eV) to minimize
peak overlaps.
&Higher peak to background ( P/B) ratio to improve
detection limits.
&Better detection of light elements (minimum Z=4 ,
Be) by careful choice of analyzing crystal rather than
solely through a dependence upon electronics, as inthe XEDS.
&No artifacts in the spectrum from the detection and
signal processing, except for higher-order lines from
fundamental reflections (when n/C212 in the Bragg
equation).
&Higher throughput count rate using a gas-flow pro-portional counter.
So why don’t we have WDS systems on our AEMs?
Well, as you’ll see in Chapter 35, the forerunner of the
AEM, back in the 1960s and early 1970s, was theelectron microscope micr o-analyzer (EMMA), which
did indeed use WDS. However, the WDS was a largeand inefficient addition to the TEM, and neverattained general acceptance by TEM users for two
reasons
&The crystal has to be moved to a precise angle where
it collects a tiny fraction of the X-rays from thespecimen, whereas the XEDS detector subtends arelatively large solid angle.
&The WDS collects a single lat any time while the
XEDS detects X-rays over a large range of energies.WDS is a very slow, serial collector; XEDS is a fast,
effectively parallel, collector.
The geometrical advantage of XEDS (remember, we
need to maximize X-ray counts) combined with rapid
detection over a wide energy range, without the mechan-
ical motion of the WDS, accounts for the dominance ofSi(Li) XEDS systems in all AEMs. Two alternativeapproaches to overcoming the poor energy resolution
of XEDS are being explored. One is a development of
the traditional WDS and the other is a totally newapproach to X-ray detection.
32.6.B CCD-Based WDS
In an attempt to detect ultra-soft (i.e., very low energy)
X-rays, Terauchi and Kawana have designed a WDS
using an aberration-corrected, concave, diffractiongrating (instead of the usual bent crystal) with a CCDdetector in place of the proportional counter. Thedetector is much more compact than a standard WDS,
as shown in Figure 32.9A and B, and delivers an energyresolution of 0.6 eV, which is 200 /C2better than a typical
EDS resolution and sufficient to resolve intensity varia-tions in the characteristic peaks that arise due to changesin the density of states (DOS) of the valence band (seeFigure 32.9C). Study of the DOS and related bondingeffects is usually the role of EELS (see Chapter 40), so
CCD-WDS is a real breakthrough for X-ray spectrom-
etry. The energy resolution would improve further ifthe CCD pixel size were decreased, and the gratingdispersion increased. Unfortunately, the count rate isvery low and to get the spectra shown in Figure 32.9C, a
probe size of /C241mm was used. A larger CCD would
permit smaller probes and these will become available
via digital-camera technology. Also, recent develop-ments in capillary optics may increase the WDS collec-tion angle, so the technology is worth watching.
32.6.C Bolometers/Microcalorimeters
A totally different approach to detecting X-rays is to
measure the heat emitted when an X-ray is absorbed.
At first sight this might appear ridiculous, but the
(A)
(B)
FIGURE 32.9. High-energy resolution X-ray spectrometry; (A) sche-
matic diagram and (B) image of the diffraction-grating WDS system
fixed to a TEM column. (C) High-resolution X-ray spectra from hexago-
nal, cubic, and wurtzite forms of BN showing differences in the B K apeak
shapes due to differences in bonding. (D) Comparison of Si(Li) andbolometer spectra obtained in an SEM illustrating the tremendous differ-
ence in energy resolution.
590 ................................................................................................................................................................................X- RAY SPECTROMETRY
www .Iran -mavad .com  
ﻣﺮﺟﻊ ﺩﺍﻧﺸﺠﻮﻳﺎﻥ ﻭ ﻣﻬﻨﺪﺳﻴﻦ ﻣﻮﺍﺩ
concept has been demonstrated (Wollman et al.) by
creating a microcalorimeter or bolometer (i.e., asensitive thermometer). As with WDS, the bolometeris limited by its small area, so the solid angle is
small and the count rate correspondingly low, but it
delivers a resolution comparable with WDS ( /C245–10 eV),while offering the effectively parallel-collection
aspects of XEDS (see Figure 32.9D). Bolometers
have been installed on SEMs where their small area
is offset by the large count rate. Despite initial enthu-
siasm, bolometers are not commercially available
because they have to be cooled to a few mK with
liquid He, which increases the cost close to that of a
new SEM and their size to the point where attaching
one to a TEM is a major mechanical-engineering feat.
The technology to create bolometer arrays is avail-
able but until compact, large collection angle WDS or
cheap bolometer systems are available, we’ll have to
live with the poor resolution and other limitations of
Si(Li) detectors, to which we’ll devote the rest of the
chapter.
Table 32.2 below summarizes much of the preceding
and following discussion.
32.7 TURNING X-RAYS INTO SPECTRA
The electronics attached to a Si(Li) or SDD convert the
charge pulse created by the incoming X-ray into a vol-
tage pulse, which is stored in the appropriate energy
channel of the computer display (which used to be called
a multi-channel analyzer or MCA). The pulse-proces-
sing electronics must maintain good energy resolution
across the spectrum without peak shift or distortion,
even at high count rates. To accomplish this, all the
electronic components beyond the detector crystal
must have low-noise characteristics and employ some
means of handling pulses that arrive in rapid succession.
This whole process used to rely on analog pulse proces-
sing, but many of the problems inherent in the analog
process have been solved by digital techniques (Mott
and Friel), and all current XEDS systems process the
charge pulses digitally.
Let’s consider first of all what happens if a single,
isolated X-ray enters the detector and the electron-holepairs are separated and captured to create a charge
pulse.
&The charge enters the FET preamplifier and is con-
verted into a voltage pulse.
&The pulse is digitized and the X-ray energy thatgenerated the pulse is computed.
&The computer assigns the signal to the appropriateenergy channel on the display.
The accumulation of pulses or counts entering
each channel at various rates produces a histogram
of counts versus energy that is a digital representa-
tion of the X-ray spectrum. The computer display
offers multiples of 1024 channels in which to display
the spectrum and various energy ranges can be(C)
(D)
FIGURE 32.9. (Continued).
32.7 T URNING X-R AYS INTO SPECTRA ............................................................................................................................... .................. 591
www .Iran -mavad .com  
ﻣﺮﺟﻊ ﺩﺍﻧﺸﺠﻮﻳﺎﻥ ﻭ ﻣﻬﻨﺪﺳﻴﻦ ﻣﻮﺍﺩ
assigned to these channels. For example, a 10-, 20-,
or 40-keV energy range can be used (or even 80 keV
for an IG detector on an intermediate-voltage AEM).
The display resolution chosen depends on the num-ber of channels available.
A typical energy range that you might select for a Si(Li)
and SDD detector is 10 or 20 keV and in 2048 channelsthis gives you a display resolution of 5 or 10 eV per channel.
Details of the pulse-processing electronics are not
important except for two variables over which you
have control. These are the time constant and the dead
time. The time constant ( t) is important only if you have
an old analog system; it is the time ( /C245–100 ms) allowed
for the analog processor to evaluate the magnitude ofthe charge pulse.
&Choosing the shortest t(typically, a few ms) will allow
more counts per second (cps) to be processed but
with a greater error in the assignment of a specific
energy to the pulse, and so the energy resolution (seeSection 32.8 below) will be poorer.
&Choosing a longer twill give you better resolution
but the count rate will be lower.With an analog system you can’t have a high
count rate and good resolution, so for most routine
thin-foil analyses you should maximize the count rate
(shortest t), unless there is a specific reason why you want
to get the best possible energy resolution (longest t). This
recommendation is based on a detailed argument pre-
sented by Statham.
If you have a digital system, the individual pulses are
monitored and tis varied for each pulse, depending on
how close they are together. We call this ‘adaptive pulse
processing’; it gives a continuous variation of output
count rate with input rate rather than a discrete range
for each value of t.
Now, in reality, there are many X-rays entering the
detector but, because of the speed of modern electron-ics, the system can usually discriminate between the
arrival of two, almost simultaneous, X-rays. You can
find details of the electronics in Goldstein et al. Whenthe electronic circuitry dete cts the arrival of a pulse, it
t a k e sl e s st h a na ms before the detector is effectively
switched off for a period of time called the dead time,while the pulse processor analyzes that pulse. The deadtime is clearly closely related to t, and is so short that
you should expect your XEDS system to process out-
puts up to 10 kcps quite easily (if it is a later analog
system) and 30 kcps or more for a digital system. Evenhigher outputs (up to 70–100 kcps) need to be handledwith an SDD (but in AEMs the beam current and/or
specimen thickness is rarely great enough). The dead
time increases as more X-rays enter your detector,because it shuts down more often. The dead time can
be defined in several ways. If you take the ratio of the
output count rate ( R
out) to the input count rate ( Rin),
which you can usually measure, then
Dead time in %¼1/C0Rout
Rin/C18/C19
/C2100% (32:1a)DISPLAY RESOLUTION
You should keep the resolution at 10 eV per channel or
better. Smaller values use more memory, but memory
is cheap. Larger values mean fewer channels for each
characteristic peak, giving the peak a serrated step-likeappearance rather than a smooth Gaussian shape.
LONG OR SHORT t?
For most routine thin-foil analyses, you should max-imize the count rate (shortest t), unless there is a
specific reason why you want to get the best possible
energy resolution (longest t).TABLE 32. 2. Comparison of X-ray Spectrometers
Characteristic IG Si(Li) SDD WDS Bolometer
Energy resolution (typical/on column) 135 eV 150 eV 140 eV 10 eV 10 eV
Energy resolution (best) 114 eV 128 eV 127 eV 5 eV 5 eV
Energy to form electron-hole pairs (77 K) 2.9 eV 3.8 eV 3.8 eV n.a. n.a.
Band gap energy (indirect) 0.67 eV 1.1 eV 1.1 eV n.a. n.a.
Cooling required LN2or thermoelectric LN 2/thermoelectric None/
thermoelectricNone 100 mK
Detector active area 10– /C2150 mm210–/C2150 mm2/C2150 mm2n.a. 1 mm2
Detector arrays available No No Yes No Yes
Typical output rates 5–10 kcps 5–20 kcps 1000 kcps 50 kcps 1 kcps
Time to collect full spectrum /C241 min /C241 min few secs /C2430 min /C2430 min
Collection angle (sr) 0.03–0.20 0.03–0.30 0.3 10–4–10–310–4–10–3
Take-off angle 0/C176/20/C176/7 2 /C176 0/C176/20/C176/7 2 /C176 20/C176 40/C176–60 /C176 40/C176–60 /C176
Artifacts Escape, sum peaks
Ge K/L peaksEscape, sum peaks Si
K peakMultiple sum
peaksHigh-order
lines
Data in this table come from the Web sites of the leading XEDS manufactures. For the latest information, check the URLs listed in the reference section.
592 ................................................................................................................................................................................X- RAY SPECTROMETRY
www .Iran -mavad .com  
ﻣﺮﺟﻊ ﺩﺍﻧﺸﺠﻮﻳﺎﻥ ﻭ ﻣﻬﻨﺪﺳﻴﻦ ﻣﻮﺍﺩ
An alternative definition is
Dead time in %¼ðclock time /C0live time Þ
clock time/C2100%(32:1b)
These different ‘times’ can be confusing, but it helps to
think of equation 32.1b as follows: if you ask the
computer to collect a spectrum for a live time of 100s,
then the detector must be live and receiving X-rays forthis amount of time. If the detector is actually dead for
20s because it is processing X-rays, it will actually take
120s of ‘clock time’ to accumulate a spectrum, so thedead time (from equation 32.1b) will be 20/120 = 16.7%.
As the input count rate increases, the output count
rate will drop and the clock time will increaseaccordingly. Dead times in excess of 50–60% (or aslittle as 30% in very old systems) mean that your
detector is saturated with X-rays and collection
becomes increasingly inefficient. Then you shouldturn down the beam current or move to a thinner
area of the specimen to lower the count rate; but
this is a rare situation for a thin-foil analyst to face.Just remember these times.
&Dead time is when the detector is not counting
X-rays but processing the previous photon.
&Live time is when the detector is ready to detect anX-ray and not processing any signal.
&Clock time is what it says.
32.8 ENERGY RESOLUTION
The natural line width of the emitted X-rays is only a
few eV but the measured widths are usually >>100 eV.
The electronic noise in the XEDS system is a major
source of the difference between the practical and theo-
retical energy resolutions and the width of the electronic
noise is described as the ‘point-spread function’ of thedetector. Since the poor energy resolution of XEDS is amajor limitation, we need to examine this concept more
closely.
We can define the energy resolution Rof the detector
as
R
2¼P2þI2þX2(32:2)
where Pis a measure of the quality of the processing
electronics, defined as the full width at half maximum
(FWHM) of a randomized electronic-pulse generator. X
is the FWHM-equivalent attributable to detector leak-
age current and incomplete charge collection (see Sec-
tion 32.9.A). Iis the intrinsic line width of the detector
which is controlled by fluctuations in the numbers ofelectron-hole pairs created by a given X-ray and is
given by
I¼2:35ðFeEÞ1=2(32:3)
Here Fis the Fano factor of the distribution of X-ray
counts from Poisson statistics, /C15is the energy to create
an electron-hole pair in the detector, and Eis the energy
of the X-ray line. Because of these two factors, theexperimental resolution can only be defined under stan-dard analysis conditions defined by the IEEE.
Rather than using IEEE-required radioactive
Fe
55we recommend measuring the Ron your
AEM column! Now since Mn is not a commonspecimen to have lying around, you will find it use-f u lt ok e e pat h i nN i Os p e c i m e n( E g e r t o na n d
Cheng) to check the resolution when the detector is
on the column. You can also use the O K peak tomeasure the low-energy resolution of your detector.Suitable NiO films <50 nm thick are available from
commercial companies that provide supplies for EMlaboratories. Ni is close enough to Mn in the peri-odic table that you can get good measure of resolu-tion (although it will be slightly worse than that at
Mn since resolution degrades with increasing X-ray
energy). Others have used thin Cr films instead ofNiO. You should be more concerned with changes in
Rover time than the absolute value since changes
indicate that the detector is responding differently to
the X-ray flux.
Your computer system will have software that cal-
culates Rrather than directly measuring the FWHM of
the Mn or Ni peak. It’s good to measure the FWHM
yourself and you do this by determining the energy
width between the channels either side of the peak thatcontain half the maximum counts in the central (peak)
channel, as shown in Figure 32.10.THE IEEE STANDARD FOR R
This is the FWHM of the Mn K apeak, generated
(not in the microscope) by an Fe55source which
produces 103cps with an 8 ms pulse-processor time
constant.
COUNT-RATE EFFECT
All detectors lose resolution as their temperature
increases and the count rate increases, although digi-tal electronics handle higher count rates better.
32.8 E NERGY RESOLUTION ...................................................................................................................................................................... 593
www .Iran -mavad .com  
ﻣﺮﺟﻊ ﺩﺍﻧﺸﺠﻮﻳﺎﻥ ﻭ ﻣﻬﻨﺪﺳﻴﻦ ﻣﻮﺍﺩ
Because the value of /C15is lower for Ge (2.9 eV) than
for Si (3.8 eV), IG detectors have higher Rthan Si(Li).
