Repository: Ketankham/chatbot-meta-books

File: callister-book.txt (part 54 of 65)
 (B) 9.4 × 10−17 m2/s (D) 3.9 × 10−2 m2/s
CHAPTER 6 QUESTIONS AND PROBLEMS 
Concepts of Stress and Strain
6.1 Using mechanics-of-materials principles (i.e., equa-
tions of mechanical equilibrium applied to a free-
body diagram), derive Equations 6.4a and 6.4b.
6.2 (a) Equations 6.4a and 6.4b are expressions for 
normal (𝜎ʹ) and shear (𝜏ʹ) stresses, respectively, as a function of the applied tensile stress (𝜎 ) and the in-
clination angle of the plane on which these stresses are taken (𝜃  of Figure 6.4). Make a plot on which 
is presented the orientation parameters of these expressions (i.e., cos
2 𝜃 and sin 𝜃  cos 𝜃 ) versus 𝜃 .
 (b) From this plot, at what angle of inclination is 
the normal stress a maximum?SS (c) Also, at what inclination angle is the shear 
stress a maximum?
Stress–Strain Behavior
6.3 A specimen of aluminum having a rectangular 
cross section 10 mm × 12.7 mm (0.4 in. × 0.5 in.) 
is pulled in tension with 35,500 N (8000 lbf) force, 
producing only elastic deformation. Calculate the resulting strain.
6.4 A cylindrical specimen of a titanium alloy having 
an elastic modulus of 107 GPa (15.5 × 10
6 psi) and 
an original diameter of 3.8 mm (0.15 in.) experi-
ences only elastic deformation when a tensile 
 Problem available in WileyPLUS at instructor’s discretion  Diffusion VMSE resource available
SS Student solution available in WileyPLUS  Tensile Tests VMSE resource available
 Metallic Crystal VMSE resource available
P-20  •   Questions and Problems
load of 2000 N (450 lbf) is applied. Compute the 
maximum length of the specimen before defor-
mation if the maximum allowable elongation is 0.42 mm (0.0165 in.).
6.5 A steel bar 100 mm (4.0 in.) long and having 
a square cross section 20 mm (0.8 in.) on an edge is pulled in tension with a load of 89,000 N (20,000 lb
f), and experiences an elongation of 
0.10 mm (4.0 ×  10−3 in.). Assuming that the de-
formation is entirely elastic, calculate the elastic modulus of the steel.
6.6 Consider a cylindrical titanium wire 3.0 mm (0.12 in.) 
in diameter and 2.5 × 10
4 mm (1000 in.) long. 
Calculate its elongation when a load of 500 N (112 lb
f) is applied. Assume that the deformation 
is totally elastic.
6.7 For a bronze alloy, the stress at which plastic de-
formation begins is 275 MPa (40,000 psi), and the modulus of elasticity is 115 GPa (16.7 ×  10
6 psi).
 (a) What is the maximum load that can be ap-
plied to a specimen with a cross-sectional area of 325 mm
2 (0.5 in.2) without plastic deformation?
 (b) If the original specimen length is 115 mm 
(4.5 in.), what is the maximum length to which it can be stretched without causing plastic deformation? 
6.8 A cylindrical rod of copper (E  = 110 GPa, 16 ×  10
6 
psi) having a yield strength of 240 MPa (35,000 psi) 
is to be subjected to a load of 6660 N (1500 lbf). 
If the length of the rod is 380 mm (15.0 in.), what must be the diameter to allow an elongation of 0.50 mm (0.020 in.)?
6.9 Compute the elastic moduli for the following 
metal alloys, whose stress–strain behaviors may be observed in the Tensile Tests module of Virtual Materials Science and Engineering ( VMSE) 
(accessed through all digital versions of this text):  
(a)  titanium, (b) tempered steel, (c) aluminum, 
and (d) carbon steel. How do these values com-
pare with those presented in Table 6.1 for the same metals?
6.10 Consider a cylindrical specimen of a steel  alloy 
(Figure 6.22) 10.0 mm (0.39 in.) in diameter and 75 mm (3.0 in.) long that is pulled in tension. Determine its elongation when a load of 20,000 N (4500 lb
f) is applied.
6.11 Figure 6.23 shows the tensile stress–strain curve 
in the elastic region for a gray cast iron. Determine (a) the tangent modulus at 10.3 MPa (1500 psi) and (b) the secant modulus taken to 6.9 MPa 
(1000 psi).
SS
6.12 As noted in Section 3.15, for single crystals of 
some substances, the physical properties are  an isotropic —that is, they depend on crystallo-
graphic direction. One such property is the modulus of elasticity. For cubic single crystals, the modulus of elasticity in a general [uvw] direction, E
uvw, is 
described by the relationship
 1
Euvw=1
E〈100〉−3(1
E〈100〉−1
E〈111〉) (6.30)
 ( 𝛼2𝛽2+𝛽2𝛾2+𝛾2𝛼2) 
StrainStress (MPa)
0.00 0.04 0.08 0.12 0.16 0.200100600
500400300200
StrainStress (MPa)
0.000 0.002 0.004 0.0060500
400300200100
Figure 6.22  Tensile stress–strain behavior for a steel alloy.
StrainStress (MPa)
Stress (psi)
0 0.002 0.004 0.006 0.008 0.010005001000150020002500
51015
Figure 6.23  Tensile stress–strain behavior 
for a gray cast iron.
Questions and Problems  •   P-21
  where E〈100〉 and E〈111〉 are the moduli of elasticity 
in [100] and [111] directions, respectively; 𝛼, 𝛽, 
and 𝛾 are the cosines of the angles between [uvw] 
and the respective [100], [010], and [001] direc-
tions. Verify that the E〈110〉 values for aluminum, 
copper, and iron in Table 3.4 are correct.
6.13 In Section 2.6 it was noted that the net bonding en-
ergy EN between two isolated positive and negative 
ions is a function of interionic distance r  as follows:
 EN=−A
r+B
rn (6.31)
  where A, B, and n  are constants for the particu-
lar ion pair. Equation 6.31 is also valid for the bonding energy between adjacent ions in solid materials. The modulus of elasticity E  is pro-
portional to the slope of the interionic force-separation curve at the equilibrium interionic separation; that is,
E∝(dF
dr)r0
  Derive an expression for the dependence of the 
modulus of elasticity on these A, B, and n param-
eters (for the two-ion system) using the following procedure:
 1. Establish a relationship for the force F as a 
function of r, realizing that
F=dE
N
dr
 2. Now take the derivative dF/dr.
 3. Develop an expression for r0, the equilibrium 
separation. Because r0 corresponds to the value 
of r at the minimum of the EN-versus-r  curve 
(Figure  2.10b ), take the derivative dEN/dr, set it 
equal to zero, and solve for r , which corresponds 
to r0.
 4. Finally, substitute this expression for r0 into the 
relationship obtained by taking dF/dr.
6.14 Using the solution to Problem 6.13, rank the mag-
nitudes of the moduli of elasticity for the following hypothetical X, Y, and Z materials from the great-est to the least. The appropriate A , B, and n  param-
eters (Equation 6.31) for these three materials are shown in the following table; they yield E
N in units 
of electron volts and r  in nanometers:
Material A B n
 X 2.5 2.0 × 10−5 8
 Y 2.3 8.0 × 10−6 10.5
 Z 3.0 1.5 × 10−5 9
Elastic Properties of Materials
6.15 A cylindrical specimen of aluminum having a 
diameter of 19 mm (0.75 in.) and length of 200 mm 
(8.0 in.) is deformed elastically in tension with a force of 48,800 N (11,000 lb
f). Using the data con-
tained in Table 6.1, determine the following:
 (a) The amount by which this specimen will elon-
gate in the direction of the applied stress.
 (b) The change in diameter of the specimen. Will 
the diameter increase or decrease?
6.16 A cylindrical bar of steel having a diameter of 
10 mm (0.4 in.) is to be deformed elastically by application of a force along the bar axis. Using the data in Table 6.1, determine the force that produces an elastic reduction of 3 ×  10
−3 mm (1.2 ×  10−4 in.) 
in the diameter.
6.17 A cylindrical specimen of a metal alloy 8 mm 
(0.31 in.) in diameter is stressed elastically in tension. A force of 15,700 N (3530 lb
f) produces 
a reduction in specimen diameter of 5 ×  10−3 mm 
(2 × 10−4 in.). Compute Poisson’s ratio for this 
material if its elastic modulus is 140 GPa (20.3  × 
106 psi).
6.18 A cylindrical specimen of a hypothetical metal 
alloy is stressed in compression. If its original and final diameters are 20.000 and 20.025 mm, respec-tively, and its final length is 74.96 mm, compute its original length if the deformation is totally elastic. The elastic and shear moduli for this alloy are 105 GPa and 39.7 GPa, respectively.
6.19 Consider a cylindrical specimen of some hypo-
thetical metal alloy that has a diameter of 8.0 mm (0.31 in.). A tensile force of 1000 N (225 lb
f) 
produces an elastic reduction in diameter of 2.8 × 
10−4 mm (1.10 × 10−5 in.). Compute the elastic 
modulus for this alloy, given that Poisson’s ratio is 0.30.
6.20 A brass alloy is known to have a yield strength of 
275 MPa (40,000 psi), a tensile strength of 380 MPa (55,000 psi), and an elastic modulus of 103 GPa (15.0 × 10
6 psi). A cylindrical specimen of this alloy 
12.7 mm (0.50 in.) in diameter and 250 mm (10.0 in.) long is stressed in tension and found to elongate 7.6 mm (0.30 in.). On the basis of the information given, is it possible to compute the magnitude of the load necessary to produce this change in length? If so, calculate the load; if not, explain why.
6.21 A cylindrical metal specimen 12.7 mm (0.5 in.) 
in diameter and 250 mm (10 in.) long is to be sub-jected to a tensile stress of 28 MPa (4000 psi); at this stress level, the resulting deformation will be totally elastic.
SS

P-22  •   Questions and Problems
 (a) If the elongation must be less than 0.080 mm 
(3.2 × 10−3 in.), which of the metals in Table 6.1 
are suitable candidates? Why?
 (b) If, in addition, the maximum permissible diam-
eter decrease is 1.2 × 10−3 mm (4.7 × 10−5 in.) when 
the tensile stress of 28 MPa is applied, which of the 
metals that satisfy the criterion in part (a) are suit-able candidates? Why?
6.22 Consider the brass alloy with stress–strain behav-
ior shown in Figure 6.12. A cylindrical specimen of this material 6 mm (0.24 in.) in diameter and 50 mm (2 in.) long is pulled in tension with a force of 5000 N (1125 lb
f). If it is known that this alloy 
has a value for Poisson’s ratio of 0.30, compute (a) the specimen elongation, and (b) the reduction in specimen diameter.
6.23 A cylindrical rod 100 mm long and having a 
diameter of 10.0 mm is to be deformed using a tensile load of 27,500 N. It must not experience either plastic deformation or a diameter reduc-tion of more than 7.5 × 10
−3 mm. Of the following 
materials listed, which are possible candidates? Justify your choice(s).
 Modulus Yield 
 of Elasticity Strength Poisson’s
Material (GPa) (MPa) Ratio
Aluminum alloy  70 200 0.33Brass alloy 101 300 0.34
Steel alloy 207 400 0.30
Titanium alloy 107 650 0.34
6.24 A cylindrical rod 380 mm (15.0 in.) long and 
having a diameter of 10.0 mm (0.40 in.), is to 
be subjected to a tensile load. If the rod is to  experience neither plastic deformation nor an elongation of more than 0.9 mm (0.035 in.) when the applied load is 24,500 N (5500 lb
f), which 
of the four metals or alloys listed in the follow-ing table are possible candidates? Justify your choice(s).
 Modulus  Yield Tensile 
 of Elasticity  Strength Strength
Material (GPa) (MPa) (MPa)
Aluminum alloy  70 255 420Brass alloy 100 345 420
Copper 110 250 290Steel alloy  207 450 550
Tensile Properties
6.25 Figure 6.22 shows the tensile engineering stress–
strain behavior for a steel alloy.
 (a) What is the modulus of elasticity?
 (b) What is the proportional limit? (c) What is the yield strength at a strain offset of 
0.002?
 (d) What is the tensile strength?6.26 A cylindrical specimen of a brass alloy having 
a length of 60 mm (2.36 in.) must elongate only 
10.8 mm (0.425 in.) when a tensile load of 50,000 N (11,240 lb
f) is applied. Under these circumstances, 
what must be the radius of the specimen? Consider this brass alloy to have the stress–strain behavior shown in Figure 6.12.
6.27 A load of 85,000 N (19,100 lb
f) is applied to a 
cylindrical specimen of a steel alloy (displaying the stress–strain behavior shown in Figure 6.22) that has a cross-sectional diameter of 15 mm (0.59 in.).
 (a) Will the specimen experience elastic and/or 
plastic deformation? Why?
 (b) If the original specimen length is 250 mm (10 in.), 
how much will it increase in length when this load is applied?
6.28 A bar of a steel alloy that exhibits the stress–strain 
behavior shown in Figure 6.22 is subjected to a ten-sile load; the specimen is 300 mm (12 in.) long, and of square cross section 4.5 mm (0.175 in.) on a side.
 (a) Compute the magnitude of the load necessary 
to produce an elongation of 0.45 mm (0.018 in.).
 (b) What will be the deformation after the load 
has been released?
6.29 A cylindrical specimen of aluminum having a di-
ameter of 0.505 in. (12.8 mm) and a gauge length of 2.000 in. (50.800 mm) is pulled in tension. Use the load–elongation characteristics shown in the following table to complete parts ( a) through (f).
 Load Length
 N lbf mm in.
 0 0 50.800 2.000
    7330  1650 50.851 2.002  15,100  3400 50.902 2.004  23,100  5200 50.952 2.006  30,400  6850 51.003 2.008  34,400  7750 51.054 2.010  38,400  8650 51.308 2.020  41,300  9300 51.816 2.040
SS

Questions and Problems  •   P-23
  44,800 10,100 52.832 2.080
  46,200 10,400 53.848 2.120  47,300 10,650 54.864 2.160  47,500 10,700 55.880 2.200  46,100 10,400 56.896 2.240  44,800 10,100 57.658 2.270  42,600  9600 58.420 2.300  36,400  8200 59.182 2.330 Fracture
 (a) Plot the data as engineering stress versus en-
gineering strain.
 (b) Compute the modulus of elasticity.
 (c) Determine the yield strength at a strain offset 
of 0.002.
 (d) Determine the tensile strength of this alloy. (e) What is the approximate ductility, in percent 
elongation?
 (f) Compute the modulus of resilience.6.30 A specimen of ductile cast iron having a rectan-
gular cross section of dimensions 4.8 mm ×  15.9 mm 
(3/16 in. × 5/8 in.) is deformed in tension. Using 
the load–elongation data shown in the following table, complete problems ( a) through (f).
 Load Length
 N lbf mm in.
        0 0 75.000 2.953
  4740 1065 75.025 2.954
  9140 2055 75.050 2.955 12,920 2900 75.075 2.956 16,540 3720 75.113 2.957 18,300 4110 75.150 2.959 20,170 4530 75.225 2.962 22,900 5145 75.375 2.968 25,070 5635 75.525 2.973 26,800 6025 75.750 2.982 28,640 6440 76.500 3.012 30,240 6800 78.000 3.071 31,100 7000 79.500 3.130 31,280 7030 81.000 3.189 30,820 6930 82.500 3.248 29,180 6560 84.000 3.307 27,190 6110 85.500 3.366 24,140 5430 87.000 3.425 18,970 4265 88.725 3.493 Fracture
 (a) Plot the data as engineering stress versus en-
gineering strain.
 (b) Compute the modulus of elasticity.
 (c) Determine the yield strength at a strain offset 
of 0.002.
 (d) Determine the tensile strength of this alloy. (e) Compute the modulus of resilience. (f) What is the ductility, in percent elongation?
6.31 For the titanium alloy whose stress–strain behav-
ior can be observed in the Tensile Tests module of 
Virtual Materials Science and Engineering ( VMSE) 
(accessed through all digital versions of this text), determine the following:
 (a) the approximate yield strength (0.002 strain 
offset)
 (b) the tensile strength
 (c) the approximate ductility, in percent elongation
  How do these values compare with those for the 
two Ti-6Al-4V alloys presented in Table B.4 of Appendix B?
6.32 For the tempered steel alloy whose stress–
strain behavior can be observed in the Tensile Tests module of Virtual Materials Science andEngineering (VMSE) (accessed through 
all digital versions of this text), determine the following:
 (a) the approximate yield strength (0.002 strain 
offset)
 (b) the tensile strength
 (c) the approximate ductility, in percent elongation
  How do these values compare with those for the 
oil-quenched and tempered 4140 and 4340 steel alloys presented in Table B.4 of Appendix B?
6.33 For the aluminum alloy whose stress–strain be-
havior can be observed in the Tensile Tests mod-ule of Virtual Materials Science and Engineering (VMSE) (which may be accessed through all digi-tal versions of this text), determine the following:
 (a) the approximate yield strength (0.002 strain 
offset)
 (b) the tensile strength
 (c) the approximate ductility, in percent elongation
  How do these values compare with those for the 
2024 aluminum alloy (T351 temper) presented in Table B.4 of Appendix B?
6.34 For the (plain) carbon steel alloy whose stress–
strain behavior can be observed in the Tensile Tests module of Virtual Materials Science and 

P-24  •   Questions and Problems
Engineering (VMSE) (accessed through all digital 
versions of this text), determine the following:
 (a) the approximate yield strength
 (b) the tensile strength
 (c) the approximate ductility, in percent elongation
6.35 A cylindrical metal specimen having an original 
diameter of 12.8 mm (0.505 in.) and gauge length 
of 50.80 mm (2.000 in.) is pulled in tension un-til fracture occurs. The diameter at the point of fracture is 6.60 mm (0.260 in.), and the fractured 
gauge length is 72.14 mm (2.840 in.). Calculate the ductility in terms of percent reduction in area and percent elongation.
6.36 Calculate the moduli of resilience for the materi-
als having the stress–strain behaviors shown in Figures 6.12 and 6.22.
6.37 Determine the modulus of resilience for each of 
the following alloys:
 Yield Strength
Material MPa psi
Steel alloy 550  80,000
Brass alloy 350  50,750
Aluminum alloy 250  36,250
Titanium alloy 800 116,000
  Use modulus of elasticity values in Table 6.1.
6.38 A brass alloy to be used for a spring applica-
tion must have a modulus of resilience of at least 
0.75 MPa (110 psi). What must be its minimum yield strength?
True Stress and Strain
6.39 Show that Equations 6.18a and 6.18b are valid when 
there is no volume change during deformation.
6.40 Demonstrate that Equation 6.16, the expression 
defining true strain, may also be represented by
𝜀T=ln(A0
Ai)
  when specimen volume remains constant during 
deformation. Which of these two expressions is more valid during necking? Why?
6.41 Using the data in Problem 6.29 and Equations 
6.15, 6.16, and 6.18a, generate a true stress–true strain plot for aluminum. Equation 6.18a becomes invalid past the point at which necking begins; therefore, measured diameters are given below for the last four data points, which should be used in true stress computations.
SS
 Load Length Diameter
 N lbf mm in. mm in.
46,100 10,400 56.896 2.240 11.71 0.461
44,800 10,100 57.658 2.270 11.26 0.44342,600  9600 58.420 2.300 10.62 0.41836,400  8200 59.182 2.330  9.40 0.370
6.42 A tensile test is performed on a metal specimen, 
and it is found that a true plastic strain of 0.20 is 
produced when a true stress of 575 MPa (83,500 psi) is applied; for the same metal, the value of K in 
Equation 6.19 is 860 MPa (125,000 psi). Calculate the true strain that results from the application of a true stress of 600 MPa (87,000 psi).
6.43 For some metal alloy, a true stress of 415 MPa 
(60,175 psi) produces a plastic true strain of 0.475. How much does a specimen of this material elongate when a true stress of 325 MPa (46,125 psi) is applied if the original length is 300 mm (11.8 in.)? Assume a value of 0.25 for the strain-hardening exponent n .
6.44 The following true stresses produce the corre-
sponding true plastic strains for a brass alloy:
True Stress (psi) True Strain
 50,000 0.10
 60,000 0.20
  What true stress is necessary to produce a true 
plastic strain of 0.25?
6.45 For a brass alloy, the following engineering 
stresses produce the corresponding plastic engi-
neering strains, prior to necking:
Engineering  Engineering
Stress (MPa) Strain
 235 0.194
 250 0.296
  On the basis of this information, compute the 
engineering stress necessary to produce an engi-neering strain of 0.25.
6.46 Find the toughness (or energy to cause fracture) 
for a metal that experiences both elastic and plas-tic deformation. Assume Equation 6.5 for elastic deformation, that the modulus of elasticity is 172 GPa (25 × 10
6 psi), and that elastic deformation 
terminates at a strain of 0.01. For plastic deforma-tion, assume that the relationship between stress and strain is described by Equation 6.19, in which the values for K and n  are 6900 MPa (1 ×  10
6 psi) 
and 0.30, respectively. Furthermore, plastic SS

Questions and Problems  •   P-25
 deformation occurs between strain values of 0.01 
and 0.75, at which point fracture occurs.
6.47 For a tensile test, it can be demonstrated that 
necking begins when
 d𝜎T
d𝜀T=𝜎T (6.32)
  Using Equation 6.19, determine an expression for 
the value of true strain at this onset of necking.
6.48 Taking the logarithm of both sides of Equation 
6.19 yields
 log 𝜎T=log K+n log 𝜀T (6.33)
  Thus, a plot of log 𝜎T versus log 𝜀T in the plastic re-
gion to the point of necking should yield a straight line having a slope of n  and an intercept (at log 𝜎
T = 0) 
of log K.
   Using the appropriate data tabulated in 
Problem 6.29, make a plot of log 𝜎T versus log 𝜀T 
and determine the values of n and K. It will be 
necessary to convert engineering stresses and strains to true stresses and strains using Equations 6.18a and 6.18b.
Elastic Recovery after Plastic Deformation
6.49 A cylindrical specimen of a brass alloy 7.5 mm 
(0.30 in.) in diameter and 90.0 mm (3.54 in.) long is pulled in tension with a force of 6000 N (1350 lb
f); 
the force is subsequently released.
 (a) Compute the final length of the specimen at 
this time. The tensile stress–strain behavior for this alloy is shown in Figure 6.12.
 (b) Compute the final specimen length when the 
load is increased to 16,500 N (3700 lb
f) and then 
released.
6.50 A steel alloy specimen having a rectangular cross 
section of dimensions 12.7 mm × 6.4 mm (0.5 in. × 0.25 in.) has the stress–strain behavior shown in Figure 6.22. This specimen is subjected to a tensile force of 38,000 N (8540 lb
f).
 (a) Determine the elastic and plastic strain values.
 (b) If its original length is 460 mm (18.0 in.), what 
will be its final length after the load in part (a) is 
applied and then released?
Hardness
6.51 (a) A 10-mm-diameter Brinell hardness indenter 
produced an indentation 1.62 mm in diameter in a steel alloy when a load of 500 kg was used. Compute the HB of this material.
 (b) What will be the diameter of an indentation to 
yield a hardness of 450 HB when a 500-kg load is used?
6.52 (a) Calculate the Knoop hardness when a 300-g load 
yields an indentation diagonal length of 150 μm.
 (b) The measured HK of some material is 300.  Compute the applied load if the indentation diago-nal length is 0.20 mm.
6.53 (a) What is the indentation diagonal length when 
a load of 0.700 kg produces a Vickers HV of 650?
 (b) Calculate the Vickers hardness when a 500-g load yields an indentation diagonal length of 0.085 mm.
6.54 Estimate the Brinell and Rockwell hardnesses 
for the following:
 (a) The naval brass for which the stress–strain 
behavior is shown in Figure 6.12.
 (b) The steel alloy for which the stress–strain 
behavior is shown in Figure 6.22.
6.55 Using the data represented in Figure 6.19, spec-
ify equations relating tensile strength and Brinell hardness for brass and nodular cast iron, similar to Equations 6.20a and 6.20b for steels.
Variability of Material Properties
6.56 Cite five factors that lead to scatter in measured 
material properties.
6.57 The following table gives a number of Rockwell B 
hardness values that were measured on a single steel specimen. Compute average and standard-deviation hardness values.
83.3 80.7 86.4
88.3 84.7 85.282.8 87.8 86.986.2 83.5 84.487.2 85.5 86.3
Design/Safety Factors
6.58 Upon what three criteria are factors of safety 
based?
6.59 Determine working stresses for the two alloys 
that have the stress–strain behaviors shown in 
Figures 6.12 and 6.22.
DESIGN PROBLEMS
6.D1 A large tower is to be supported by a series of 
steel wires; it is estimated that the load on each wire will be 11,100 N (2500 lb
f). Determine the 

P-26  •   Questions and Problems
  Compute the circumferential stress to which the 
walls of this pressurized cylinder are exposed. 
(Note: the symbol t is used for cylinder wall thick-ness in Equation 6.25 found in Design Example 6.2; in this version of Equation 6.25 (i.e., 6.25a) we denote the wall thickness by Δx.)
  (c) The room-temperature yield strength of Ni is 
100 MPa (15,000 psi), and 𝜎
y diminishes about 5 MPa 
for every 50° C rise in temperature. Would you ex-
pect the wall thickness computed in part (b) to be 
suitable for this Ni cylinder at 300 °C? Why or why 
not?
  (d) If this thickness is found to be suitable, compute 
the minimum thickness that could be used without any deformation of the tube walls. How much would the diffusion flux increase with this reduction in thickness? However, if the thickness determined in part (c) is found to be unsuitable, then specify a mini-
mum thickness that you would use. In this case, how much of a decrease in diffusion flux would result?
6.D4 Consider the steady-state diffusion of hydrogen 
through the walls of a cylindrical nickel tube as described in Problem 6.D3. One design calls for a diffusion flux of 5 ×  10
−8 mol/m2·s, a tube radius 
of 0.125 m, and inside and outside pressures of 0.5065 MPa (5 atm) and 0.0203 MPa (0.2 atm), respectively; the maximum allowable temperature 
is 450° C. Specify a suitable temperature and wall 
thickness to give this diffusion flux and yet ensure that the tube walls will not experience any perma-nent deformation.
SPREADSHEET PROBLEM
6.1SS For a cylindrical metal specimen loaded in 
tension to fracture, given a set of load and corre-sponding length data, as well as the predeforma-tion diameter and length, generate a spreadsheet that allows the user to plot (a) engineering stress 
versus engineering strain, and (b) true stress ver-
sus true strain to the point of necking.
FUNDAMENTALS OF ENGINEERING 
QUESTIONS AND PROBLEMS
6.1FE A steel rod is pulled in tension with a stress 
that is less than the yield strength. The modulus 
of elasticity may be calculated as
 (A) Axial stress divided by axial strain
 (B) Axial stress divided by change in length (C) Axial stress times axial strain (D) Axial load divided by change in length6.2FE A cylindrical specimen of brass that has a diam-
eter of 20 mm, a tensile modulus of 110 GPa, and 
minimum required wire diameter, assuming a factor 
of safety of 2.0 and a yield strength of 1030 MPa (150,000 psi) for the steel.
6.D2 (a) Consider a thin-walled cylindrical tube 
having a radius of 65 mm that is to be used to transport pressurized gas. If inside and outside tube pressures are 100 and 1.0 atm (10.13 and 0.1013 MPa), respectively, compute the minimum required thickness for each of the following metal alloys. Assume a factor of safety of 3.5.
  (b) A tube constructed of which of the alloys will 
cost the least amount?
 Yield    Unit Mass 
 Strength, Density, Cost, c  
Alloy 𝝈y (MPa) 𝝆 (g/cm3) ($US/kg)
Steel (plain) 375 7.8 1.65
Steel (alloy) 1000 7.8 4.00
Cast iron 225 7.1 2.50
Aluminum 275 2.7 7.50
Magnesium 175 1.80 15.00
6.D3 (a) Gaseous hydrogen at a constant pressure of 
0.5065 MPa (5 atm) is to flow within the inside of 
a thin-walled cylindrical tube of nickel that has a radius of 0.1 m. The temperature of the tube is to be 300°C and the pressure of hydrogen outside of the tube will be maintained at 0.01013 MPa (0.1 atm). Calculate the minimum wall thickness if the diffusion flux is to be no greater than 1 × 10
−7 
mol/m2·s. The concentration of hydrogen in the 
nickel, CH (in moles hydrogen per m3 of Ni) is a 
function of hydrogen pressure, pH2 (in MPa) and 
absolute temperature T according to
 CH=30.8√pH2 exp(−12,300 J/mol
RT ) (6.34)
  Furthermore, the diffusion coefficient for the dif-
fusion of H in Ni depends on temperature as
DH(m2/s)=4.76 ×10−7 exp (−39,560 J/mol
RT )
 (6.35)
  (b) For thin-walled cylindrical tubes that are pres-
surized, the circumferential stress is a function of the pressure difference across the wall ( Δp), 
cylinder radius (r), and tube thickness (Δ x) as 
according to Equation 6.25—that is,
 𝜎=r Δp
Δx (6.25a)SS

Questions and Problems  •   P-27
 (b) What is its modulus of elasticity?
 (A) 320 GPa (C) 500 GPa
 (B) 400 GPa (D) 215 GPa
 (c) What is the yield strength?
 (A) 550 MPa (C) 600 MPa (B) 420 MPa (D) 1000 MPa
6.4FE A specimen of steel has a rectangular cross 
section 20 mm wide and 40 mm thick, an elastic 
modulus of 207 GPa, and a Poisson’s ratio of 0.30. If this specimen is pulled in tension with a force of 60,000 N, what is the change in width if deforma-tion is totally elastic?
 (A) Increase in width of 3.62 × 10
−6 m
 (B) Decrease in width of 7.24 × 10−6 m
 (C) Increase in width of 7.24 × 10−6 m
 (D) Decrease in width of 2.18 × 10−6 m
6.5FE A cylindrical specimen of undeformed brass 
that has a radius of 300 mm is elastically deformed to a tensile strain of 0.001. If Poisson’s ratio for this brass is 0.35, what is the change in specimen diameter?
 (A) Increase by 0.028 mm
 (B) Decrease by 1.05 × 10
−4 m
 (C) Decrease by 3.00 × 10−4 m
 (D) Increase by 1.05 × 10−4 m
a Poisson’s ratio of 0.35 is pulled in tension with 
force of 40,000 N. If the deformation is totally elas-tic, what is the strain experienced by the specimen?
 (A) 0.00116 (C) 0.00463
 (B) 0.00029 (D) 0.013506.3FE The following figure shows the tensile stress–
strain curve for a plain-carbon steel.
 (a) What is this alloy’s tensile strength?
 (A) 650 MPa (C) 570 MPa (B) 300 MPa (D) 3,000 MPa
Reprinted with permission of John Wiley & Sons, Inc.
CHAPTER 7 QUESTIONS AND PROBLEMS
Basic Concepts
Characteristics of Dislocations
7.1 To provide some perspective on the dimensions 
of atomic defects, consider a metal specimen 
with a dislocation density of 104 mm−2. Suppose 
that all the dislocations in 1000 mm3 (1 cm3) were 
somehow removed and linked end to end. How far (in miles) would this chain extend? Now sup-pose that the density is increased to 10
10 mm−2 by 
cold working. What would be the chain length of dislocations in 1000 mm
3 of material?
7.2 Consider two edge dislocations of opposite sign 
and having slip planes separated by several atomic distances, as indicated in the following diagram. Briefly describe the defect that results when these two dislocations become aligned with each other.
SS7.3 Is it possible for two screw dislocations of opposite 
sign to annihilate each other? Explain your answer.
7.4 For each of edge, screw, and mixed dislocations, 
cite the relationship between the direction of the applied shear stress and the direction of disloca-tion line motion.
Slip Systems
7.5 (a) Define a slip system.
 (b) Do all metals have the same slip system? Why 
or why not?
 Problem available in WileyPLUS at instructor’s discretion  Diffusion VMSE resource available
SS Student solution available in WileyPLUS  Tensile Tests VMSE resource available
 Metallic Crystal VMSE resource available
P-28  •   Questions and Problems
of 45 MPa (6500 psi) cause the single crystal to 
yield? If not, what stress will be necessary?
7.13 A single crystal of aluminum is oriented for a 
tensile test such that its slip plane normal makes an angle of 28.1 ° with the tensile axis. Three pos-
sible slip directions make angles of 62.4 °, 72.0°, 
and 81.1 ° with the same tensile axis.
 (a) Which of these three slip directions is most 
favored?
 (b) If plastic deformation begins at a tensile stress 
of 1.95 MPa (280 psi), determine the critical re-solved shear stress for aluminum.
7.14 Consider a single crystal of silver oriented such 
that a tensile stress is applied along a [001] direc-tion. If slip occurs on a (111) plane and in a [1
01] 
direction, and is initiated at an applied tensile stress of 1.1 MPa (160 psi), compute the critical resolved shear stress.
7.15 A single crystal of a metal that has the FCC crys-
tal structure is oriented such that a tensile stress is applied parallel to the [110] direction. If the critical resolved shear stress for this material is 1.75 MPa, calculate the magnitude(s) of applied stress(es) necessary to cause slip to occur on the (111) plane in each of the [1 1
0], [10 1 ] and [01 1 ] directions.
7.16 (a) A single crystal of a metal that has the BCC 
crystal structure is oriented such that a tensile stress is applied in the [010] direction. If the mag-nitude of this stress is 2.75 MPa, compute the re-solved shear stress in the [1
11] direction on each 
of the (110) and (101) planes.
 (b) On the basis of these resolved shear stress 
values, which slip system(s) is (are) most favora-bly oriented?
7.17 Consider a single crystal of some hypothetical 
metal that has the FCC crystal structure and is ori-ented such that a tensile stress is applied along a 
[1
02] direction. If slip occurs on a (111) plane and 
in a [1 01] direction, compute the stress at which 
the crystal yields if its critical resolved shear stress is 3.42 MPa.
7.18 The critical resolved shear stress for iron is 
27 MPa (4000 psi). Determine the maximum pos-sible yield strength for a single crystal of Fe pulled 
in tension.
Deformation by Twinning
7.19 List four major differences between deformation 
by twinning and deformation by slip relative to mechanism, conditions of occurrence, and final result.
SS
7.6 (a) Compare planar densities (Section 3.11 and 
Problem 3.58) for the (100), (110), and (111) planes for FCC.
 (b) Compare planar densities (Problem 3.59) for 
the (100) and (110) planes for BCC.
7.7 One slip system for the BCC crystal structure is 
{110} 〈111〉 . In a manner similar to Figure 7.6b, 
sketch a {110} -type plane for the BCC structure, 
representing atom positions with circles. Now,  using arrows, indicate two different 〈111〉  slip 
 directions within this plane.
7.8 One slip system for the HCP crystal structure 
is {0001} 〈112
0〉. In a manner similar to Figure 
7.6b, sketch a {0111} -type plane for the HCP 
structure and, using arrows, indicate three dif-ferent 〈112
0〉 slip directions within this plane. You 
may find Figure 3.9 helpful.
7.9 Equations 7.1a and 7.1b, expressions for Burgers 
vectors for FCC and BCC crystal structures, are of the form
b=a
2〈u𝜐w〉
  where a is the unit cell edge length. The magni-
tudes of these Burgers vectors may be determined from the following equation:
 |b|=a
2(u2+𝜐2+w2)1/2 (7.11)
  determine the values of |b| for aluminum and 
chromium. You may want to consult Table 3.1.
7.10 (a) In the manner of Equations 7.1a to 7.1c, 
specify the Burgers vector for the simple cubic crystal structure whose unit cell is shown in Figure 3.3. Also, simple cubic is the crystal structure for the edge dislocation of Figure 4.4, and for its motion as presented in Figure 7.1. You may also want to consult the answer to Concept Check 7.1.
 (b) On the basis of Equation 7.11, formulate an 
expression for the magnitude of the Burgers vec-tor, |b|, for the simple cubic crystal structure.
Slip in Single Crystals
7.11 Sometimes cos 𝜙 cos 𝜆 in Equation 7.2 is termed 
the Schmid factor. Determine the magnitude 
of the Schmid factor for an FCC single crystal oriented with its [100] direction parallel to the loading axis.
7.12 Consider a metal single crystal oriented such that 
the normal to the slip plane and the slip direction are at angles of 43.1 ° and 47.9°, respectively, with 
the tensile axis. If the critical resolved shear stress is 20.7 MPa (3000 psi), will an applied stress 
SS

Questions and Problems  •   P-29
 maintaining their circular cross sections). For one 
specimen, the initial and deformed radii are 16 mm and 11 mm, respectively. The second specimen, with an initial radius of 12 mm, must have the same deformed hardness as the first specimen; compute the second specimen’s radius after deformation.
7.29 Two previously undeformed specimens of the 
same metal are to be plastically deformed by reducing their cross-sectional areas. One has a circular cross section, and the other is rectangular; during deformation, the circular cross section is to remain circular, and the rectangular is to remain rectangular. Their original and deformed dimen-sions are as follows:
 Circular Rectangular 
 (diameter, mm) (mm)
Original dimensions 15.2 125 × 175
Deformed dimensions 11.4  75 × 200
  Which of these specimens will be the hardest after 
plastic deformation, and why?
7.30 A cylindrical specimen of cold-worked copper 
has a ductility (%EL) of 25%. If its cold-worked 
radius is 10 mm (0.40 in.), what was its radius  before deformation?
7.31 (a) What is the approximate ductility (%EL) 
of a brass that has a yield strength of 275 MPa (40,000 psi)?
 (b) What is the approximate Brinell hardness of a 1040 steel having a yield strength of 690 MPa (100,000 psi)?
7.32 Experimentally, it has been observed for single 
crystals of a number of metals that the critical resolved shear stress 𝜏
crss is a function of the dislo-
cation density 𝜌D as
𝜏crss=𝜏0+A√𝜌D
  where 𝜏0 and A are constants. For copper, the criti-
cal resolved shear stress is 2.10 MPa (305 psi) at a dislocation density of 10
5 mm−2. If it is known that 
the value of A  for copper is 6.35 × 10−3 MPa-mm 
(0.92 psi-mm), compute 𝜏crss at a dislocation density 
of 107 mm−2.
Recovery Recrystallization 
Grain Growth
7.33 Briefly cite the differences between the recovery 
and recrystallization processes.
Strengthening by Grain Size Reduction
7.20 Briefly explain why small-angle grain boundaries 
are not as effective in interfering with the slip pro-
cess as are high-angle grain boundaries.
7.21 Briefly explain why HCP metals are typically 
more brittle than FCC and BCC metals.
7.22 Describe in your own words the three strength-
ening mechanisms discussed in this chapter (i.e., grain size reduction, solid-solution strengthening, 
and strain hardening). Be sure to explain how dis-locations are involved in each of the strengthening  techniques.
7.23 (a) From the plot of yield strength versus (grain 
diameter)
−1/2 for a 70 Cu–30 Zn cartridge brass, 
Figure 7.15, determine values for the constants 𝜎0 
and ky in Equation 7.7.
 (b) Now predict the yield strength of this alloy when the average grain diameter is 1.0 ×  10
−3 mm.
7.24 The lower yield point for an iron that has an av-
erage grain diameter of 5 × 10−2 mm is 135 MPa 
(19,500 psi). At a grain diameter of 8 × 10−3 mm, 
the yield point increases to 260 MPa (37,500 psi). At what grain diameter will the lower yield point be 205 MPa (30,000 psi)?
7.25 If it is assumed that the plot in Figure 7.15 is for 
non-cold-worked brass, determine the grain size of the alloy in Figure 7.19; assume its composition is the same as the alloy in Figure 7.15.
Solid-Solution Strengthening
7.26 In the manner of Figures 7.17b and 7.18b, indi-
cate the location in the vicinity of an edge disloca-tion at which an interstitial impurity atom would be expected to be situated. Now, briefly explain in terms of lattice strains why it would be situated at this position.
Strain Hardening
7.27 (a) Show, for a tensile test, that
%CW =(𝜀
𝜀+1)×100
 if there is no change in specimen volume during 
the deformation process (i.e., A0l0 = Adld).
 (b) Using the result of part a, compute the percent cold work experienced by naval brass (the stress–strain behavior of which is shown in Figure 6.12) when a stress of 400 MPa (58,000 psi) is  applied.
7.28 Two previously undeformed cylindrical speci-
mens of an alloy are to be strain hardened by reducing their cross-sectional areas (while 
SS
P-30  •   Questions and Problems
 (a) Into which of the parameters in this expression 
would you expect temperature to be included?
 (b) On the basis of your intuition, cite an explicit 
expression for this temperature dependence.
7.43 A non-cold-worked brass specimen of average 
grain size 0.008 mm has a yield strength of 160 MPa 
(23,500 psi). Estimate the yield strength of this alloy after it has been heated to 600° C for 1000 s, if 
it is known that the value of k
y is 12.0 MPa-mm1/2 
(1740 psi-mm1/2).
7.44 The following yield strength, grain diameter, 
and heat treatment time (for grain growth) data were gathered for an iron specimen that was heat treated at 750°C. Using these data, compute the yield strength of a specimen that was heated at 750°C for 1 h. Assume a value of 2 for n, the grain diameter exponent.
 Grain Yield Heat
 Diameter Strength Treating 
 (mm) (MPa) Time (h)
 0.025 340 7.5
 0.014 390 2
DESIGN PROBLEMS
Strain Hardening 
Recrystallization
