Repository: Ketankham/chatbot-meta-books

File: tem-book.txt (part 54 of 71)
 هب انم خدا 
The resolution is also a function of the detector area,
and the best values we just gave are for 10 mm2detec-
tors. The 30 mm2or 50 mm2detectors, which are typi-
cally installed on AEMs to increase the count rate, have
resolutions /C245–10 eV worse than the figures just men-
tioned. So you should be aware that, when you measure
Ron your AEM, there will be a further degradation in
resolution. It is rare to find a 30 mm2Si(Li) detector
delivering a resolution </C24140 eV on the AEM column,
even though quoted values are typically /C2410 eV less.
How close are XEDS detectors to their theoretical
resolution limit? If we assume that there is no leakageand the electronics produce no noise, then P=X=0i n
equation 32.2, so R=I. For Si, F= 0.1, e= 3.8 eV, and
the Mn K
aline occurs at 5.9 keV, which gives R=
111 eV. So it seems that there is not much more roomfor improvement. The resolution of semiconductor
detectors won’t approach that of crystal spectrometers
or bolometers ( <1t o/C2410 eV). However, because of the
dependence of Ion X-ray energy, light-element K lines
do have FWHMs well below 100 eV. We’ll see in Section
34.5 that there are signal-processing methods to
improve the resolution.32.9 WHAT YOU SHOULD KNOW ABOUT
YOUR XEDS
There are several fundamental parameters which you can
specify, measure, and monitor to ensure that your XEDS
is performing acceptably. Many of these tests are stan-
dard procedures (e.g., see the XEDS laboratories
described by Lyman et al.) and are summarized by Zem-
yan and Williams. In an SEM, which is relatively wellbehaved, Si(Li) detectors have been known to last 10
years or more before requiring service or replacement.
In contrast, an AEM is a hostile environment and the life
of a detector can be considerably shortened unless there is
a protective shutter (see Section 32.11), which should
always be closed unless you are acquiring a spectrum. If
you analyze a thick portion of your specimen (a waste of
time), traverse a grid bar across the field of view (easy to
do), or accidentally insert the objective diaphragm while
the shutter is open (in which case you should be sentenced
to memorize this chapter) you can ‘flood’ the detector
and close down the electronics. If this happens, ask for
help, but be prepared to wait a while because the system
takes time to recover. If it happens too often, you canpermanently damage your detector.
You need to know the operating specifications for
your own XEDS, and how to measure them. We can
break these specifications down into detector variablesand signal-processing variables.
For all of the tests/actions that we describe below,
you must discuss the procedure with the instrumenttechnician/laboratory manager before doing anything
because it is easy to damage the detector if you don’tdo it right.
32.9.A Detector Characteristics
Thedetector resolution that we just defined may degrade
for a variety of reasons. Two are particularly common
&Damage to the intrinsic region by high-energy fluxes
of radiation.
&Bubbling in the liquid-N 2dewar due to ice crystals
building up.
We’ve just told you how to avoid the first prob-
lem. If part of your responsibility in the lab is toDETECTOR RESOLUTION
Typically, Si(Li) detectors have a resolution of
/C24140 eV at Mn K awith the best being <130 eV.
The best reported IG resolution is 114 eV. SDDs
offer about 140 eV but can get down to /C24130 eV
with Peltier cooling.02.5x1045x104
5.6 5.8 6.0 6.2Counts
140 eV
250 eV
Energy (keV)Imax
2Imax
10ImaxFWHM
FWTM
FIGURE 32.10. Measurement of the energy resolution of an XEDS detec-
tor by determining the number of channels that encompass the FWHM of
the Mn K apeak. The number of channels multiplied by the eV/channel
gives the resolution which, typically, should be about 130–140 eV on the
column. You can also measure the FWTM to give an indication of the
degree of the ICC which distorts the low-energy side of the peak. TheFWTM should be /C241.83/C2the FWHM if ICC is insignificant.
DAMAGING THE DETECTOR
High X-ray or electron fluxes can damage the detec-
tor; it is particularly important to monitor the detec-tor performance on your AEM, so that quantitativeanalyses you make at different times may be com-pared in a valid manner.
594 ................................................................................................................................................................................X- RAY SPECTROMETRY
www .Iran -mavad .com  
ﻣﺮﺟﻊ ﺩﺍﻧﺸﺠﻮﻳﺎﻥ ﻭ ﻣﻬﻨﺪﺳﻴﻦ ﻣﻮﺍﺩ
t o pu pt h el i q u i dN 2then it should be filtered before
putting it into the dewar and never re-cycled. If the
N2is bubbling, you must ask that the problem be
corrected and you can suggest warming up the
detector.
Or you can suggest that the AEM needs a detector
cooled by means other than liquid N 2!
Incomplete-charge collection (ICC) : because of the
dead layer, the X-ray peak will not be a perfect Gaussian
shape. Usually the peak will have a low-energy tail,
because some X-ray energy will be deposited in the
dead layer and will not create electron-hole pairs in theintrinsic region. You can measure this ICC effect fromthe ratio of the full width at tenth maximum (FWTM) to
the FWHM of the displayed peak, as shown schemati-
cally in Figure 32.10.
In Si(Li) detectors, the phosphorus K
apeak shows
the worst ICC effects because this X-ray fluoresces Sivery efficiently. ICC will also occur if the Si has a large
number of defects arising, for example, from damage via
a high flux of backscattered electrons. The crystaldefects act as recombination sites, but they can beannealed by warming the detector, as we just described.
An IG detector should meet the same FWTM/FWHM
criterion as a Si(Li) detector. If the ratio is higher than 2for the Ni K
apeak there is something seriously wrong
with the detector and it needs to be replaced. An SDDhas an extremely thin dead layer, so ICC should beminimal.
Detector contamination : over a period of time, even
in a UHV STEM, ice and/or hydrocarbons will even-tually build up on the detector surface, or the window.
When contamination occurs, it reduces the detection
efficiency for low-energy X-rays. Ultimately, any detec-tor will contaminate because of residual water vapor in
the detector vacuum or because the window may be
slightly porous. In all cases, the problem is insidiousbecause the effects develop over time and you mightnot notice the degradation of your spectrum quality
until differences in light-element quantification occur
in the same specimen analyzed at different times. There-fore, you should regularly monitor the quality of thelow-energy spectrum. The ratio of the Ni K
a/Ni L acan
be used (as described by Michael) as a signal to warn oficing/contamination.The K/L ratio will differ for different dead layers,
different UTWs or ATWs, and different specimen thick-nesses, so we can’t define an acceptable figure of merit.The best you can do is to measure the ratio (ideally whenyou first use your detector) and monitor any changes,being aware that, as the ratio increases, quantificationof low-energy X-ray lines becomes increasingly unreli-
able. When the ratio become unacceptable, the detector
should be warmed up. Automatic, in situ, heatingdevices which raise the detector temperature sufficientlyto sublime off the ice, without warming the dewar up toambient temperature, make this process routine. If yourdetector doesn’t have such a device then you shouldagain ask that it be warmed. An SDD doesn’t have
icing problems if operated at ambient temperatures
and, even if Peltier cooling is used, it is still nowhere ascold as liquid N
2.
In summary, you should measure and continually
monitor changes in
&The detector resolution on the column using the Mn
or Ni K aline (typically 150 eV for Si(Li) and 140 eV
for an IG or SDD).
&The ICC defined by the FWTM/FWHM ratio of the
Ni K aline (ideally 1.82).
&The ice/contamination build-up reflected in the Ni
Ka/Laratio.
If any of these figures of merit get significantly larger
thanyourbaseline values, then warming up the detector,
if necessary to room temperature, may help.
In summary, you must be very careful with your
XEDS.
&DO NOT generate high fluxes of X-rays or back-
scattered electrons unless your detector is shuttered.
&DO NOT ever warm up the detector yourself; gethelp. But make sure that the bias is turned off andthe manufacturer is consulted.
&DO NOT use unfiltered or re-cycled liquid N 2.A WARNING ON WARMING
Warming the detector to room temperature shouldonly happen after consultation with the manufac-turer, and after turning off the applied bias. (Thinkwhat happens to the Li otherwise.)IDEAL GAUSSIAN
An ideal Gaussian shape gives a ratio FWTM/FWHM of 1.82 (Mn K
aor Ni K a) but this will be
larger for lower-energy X-rays that are more stronglyabsorbed by the detector.
ICE ON THE DETECTOR
If contamination or ice builds up on the detector, theK
a/Laratio rises; the ice selectively absorbs the
lower-energy L line.
32.9 W HAT YOUSHOULD KNOW ABOUT YOUR XEDS .................................................................................................................... 595
www .Iran -mavad .com  
ﻣﺮﺟﻊ ﺩﺍﻧﺸﺠﻮﻳﺎﻥ ﻭ ﻣﻬﻨﺪﺳﻴﻦ ﻣﻮﺍﺩ
All these DO NOTs make liquid-N 2-free and mini-
mal dead-layer SDDs rather attractive.
32.9.B Processing Variables
You need to ensure that the output counts (i.e., the
spectrum) reflect the input X-ray counts. There arethree things you can check to make sure the pulse-pro-cessing electronics are working properly
&First, check the calibration of the energy range of thespectrum.
&Second, check the dead-time correction circuitry.
&Third, check the maximum output count rate.
The energy resolution should not change signifi-
cantly from day to day, unless you change the (analog)
time constant. Electronic-circuit stability has improved
to a level where such checks need only be done a coupleof times a year. Will you do the check or rely on some-one else?
Calibration of the energy-display range : this process
is quite simple; collect a spectrum from a specimenwhich generates a pair of X-ray lines separated byabout the width of the display range (e.g., Cu for
0–10 keV, Mo for 0–20 keV). Some systems use an
internal electronic strobe to define zero, and in thiscase you only need a specimen with a dominant line atthe high end of the energy range. Having gathered aspectrum, see if the computer markers are correctlypositioned at the peak centroid (e.g., Cu L
aat
0.932 keV and Cu K aat 8.04 keV). (You’ll learn more
about the specific energies in Chapter 34 and you can
also go back to Chapter 4 to remind yourself of the
relationship between EandZ.)
Checking the dead-time correction circuit : if the dead-
time correction electronics are working properly, the
electronics will give an increase in output counts directlyproportional to the increase in input counts, for a fixed
live time. This behavior is absolutely essential for valid
quantification.
&Choose a pure element, say our favorite NiO foil
which we know will give a strong K apeak.
&Choose a live time, say 50s, and a beam current to
give a dead-time readout of about 10%.
&Measure the total Ni K acounts that accumulate in
about 30–60s (longer is better).Then repeat the experiment with higher input count
rates (e.g., dead times of 30, 50, 70%).
To increase the count rate, increase the beam cur-
rent by choosing a larger diameter beam or larger C2
aperture. The dead time should increase as the input
count rate goes up, but the live time remains fixed (by
your choice). If you plot the number of output countsagainst the beam current, measured with a Faradaycup, or a calibrated exposure-meter reading, then it
should be linear, as shown in Figure 32.11. But you
will see when you do the experiment that it takes anincreasingly longer (clock) time to attain the preset live
time as the dead time increases. If you don’t have a
Faraday cup, you can use the input count rate as ameasure of the current; remember that the Faradaycup is useful for many other functions, such as charac-
terizing the performance of the electron source, as we
saw in Chapter 5. Remember
Determination of the maximum output count rate :
again the procedure is simple
&Gather a spectrum for a fixed clock time, say 10–30s,
with a given dead time, say 10%.
&Increase the dead time by increasing the beam cur-
rent, C2 aperture, or specimen thickness.
&See how many counts accumulate in the Ni K apeak
in the same fixed clock time.
RECALIBRATE
If the peak and the marker are >1 channel (10 eV)
apart, then you should recalibrate your display using
the commercial software.MUST BE LINEAR
The processing electronics must show linear behaviorfor valid quantification.
012345
Beam current (nA)2 x 105
0Output
counts
(0-20keV)
35%
14%81%
4 x 1056 x 1058 x 105
Dead time 50 live secs
FIGURE 32.11. A plot of the output counts in a fixed live time as a
function of increasing beam current showing good linear behavior over
a range of dead times, demonstrating that the dead-time correction cir-
cuitry is operating correctly.
596 ................................................................................................................................................................................X- RAY SPECTROMETRY
www .Iran -mavad .com  
ﻣﺮﺟﻊ ﺩﺍﻧﺸﺠﻮﻳﺎﻥ ﻭ ﻣﻬﻨﺪﺳﻴﻦ ﻣﻮﺍﺩ
The number of counts should rise to a maximum
and then drop off above a certain dead time, which
depends on the system electronics. Beyond the maxi-mum, the detector will be dead more than it is live and
so the counts in a given clock time will decrease. In
Figure 32.12A, this maximum is at about 60% deadtime, typical of modern systems, although in older
XEDS units this peak can occur at as little as 30%. If
you have analog electronics, you can repeat this experi-ment for different time constants, t, and the countsshould increase as tis lowered (at the expense of energy
resolution), as also shown in Figure 32.12A. Clearly, ifyou operate at the maximum in such a curve (if you cangenerate enough input counts) then you will be getting
the maximum possible counts in the shortest possible
time. As we’ve already said, it is almost always better tohave more counts than to have the best energy resolu-
tion, so select the shortest tunless you have a peak
overlap problem. Digital processing is easier than ana-
log for this reason.
If your specimen is too thin it might not be possible
to generate sufficient X-ray counts to reach dead times
in excess of 50%, so the curve may not reach a max-
imum, particularly if tis very short or you have digital
processing. In this case, just use a thicker specimen.
While it is rare that a good thin foil produces enough
X-rays to overload the detector electronics, there aresituations (e.g., maximizing analytical sensitivity—see
Chapter 36) when you need to generate as many counts
as possible. However, if you use a thick specimen andhigh beam current, you may produce too many counts
for analog processing, or even digital, systems. If high
count rate is your primary mode of operation, youmight want to consider an SDD. Figure 32.12B showsthe prospects for high output count rates with an SDD.
The problem in TEM, as we’ve noted, is to generate
sufficient counts to make use of this extraordinary pro-cessing capability.
As shown in Figure 32.13, digital processing
permits a higher throughput over a continuousrange of energy resolution than the fixed ranges avail-able from each specific (in this case six) tfor an
analog system. We’ve already mentioned that C
s
correction permits larger apertures to be used andtherefore, significantly more current can be put intosmall probes, but it’s unlikely that if you have aC
s-corrected AEM it will be still interfaced to an
old analog XEDS system.
In summary, you should occasionally
&Check the energy calibration of the computer
display.
&Check the dead-time circuitry by the linearity ofthe output count rate versus beam current(Figure 32.11).
&Check the counts in a fixed clock time as a functionof beam current to determine the maximum outputcount rate (Figure 32.12).
(A)
(B)
FIGURE 32.12. (A) The output count rate in a given clock time as a
function of dead time. The maximum processing efficiency is reached at
/C2460% dead time. It is very inefficient to use the system above the max-
imum output rate because of the very long (clock) times needed to gather aspectrum. Increasing the (analog) time constant results in fewer countsbeing processed and a drop in the output count rate. (B) Data from an
SDD on an SEM at three different time constants: note the enormous
increase in output count rate up to 1.2 million cps.TOO THIN
In XEDS, your specimen may be too thin: you need
enough counts.
32.9 W HAT YOUSHOULD KNOW ABOUT YOUR XEDS .................................................................................................................... 597
www .Iran -mavad .com  
ﻣﺮﺟﻊ ﺩﺍﻧﺸﺠﻮﻳﺎﻥ ﻭ ﻣﻬﻨﺪﺳﻴﻦ ﻣﻮﺍﺩ
32.10 THE XEDS-AEM INTERFACE
In your TEM, an intense beam of high-energy electrons
bombards your specimen, which scatters many elec-trons. The specimen and any other part of the TEM
that is hit by these electrons emit both characteristicand bremsstrahlung X-rays (which have energies up tothat of the electron beam). X-rays of several tens orhundreds of keV can penetrate long distances into the
material and fluoresce characteristic X-rays from any-
thing that they hit. Ideally, the XEDS should only ‘see’the X-rays from the beam-specimen interaction volume.
However, as shown in Figure 32.14, it is not possible to
prevent radiation from the stage and other areas of thespecimen from entering the detector. As you can see
from Figure 32.14, the XEDS has a collimator in front
of the detector crystal. This collimator is the last line of
defense against the entry of undesired radiation from
the stage region of the microscope.
It’s worth checking if you have an ideal collimator,
constructed of a high- Zmaterial, such as W, Ta, or Pb,
coated externally and internally with a low- Zmaterial,
such as Al, C, or Be. The low- Zcoating minimizes the
production of X-rays from backscattered electrons that
happen to spiral into the collimator. The high- Zmate-
rial absorbs high-energy bremsstrahlung. The inside of
the collimator should be baffled to prevent any back-
scattered electrons from generating X-rays that then
penetrate the detector. No collimator is entirely success-
ful and we’ll describe the contribution of system-pro-
duced X-rays in the next chapter.
32.10.A Collection Angle
The detector collection angle ( O) is the solid angle
subtended at the analysis point on the specimen
by the active area of the front face of the detector.
The collection angle is shown in Figure 32.14 and is
defined as
O¼Acosd
S2(32:4)
where Ais the active area of the detector (usually
30 mm2),Sis the distance from the analysis point to
the detector face, and dis the angle between the normal
to the detector face and a line from the detector to the
specimen. In many XEDS systems, the detector crystal
is tilted toward the specimen so d= 0, then O=A/S2.I t
is clear that to maximize Othe detector should be placed
as close to the specimen as possible.
As we’ll see, in most AEM experiments, it is the low
X-ray count rate that limits the accuracy of the experi-ment. Commercial Si(Li) crystals have Avalues from 10
to 30 mm
2and 50 mm2is becoming more common. As a
result, values of Odictated by the closest distance
between the specimen and detector/collimator lie in the
range from 0.3 down to 0.03 sr. ATW detectors invari-
ably have lower Ovalues than Be-window or window-
less detectors because the polymer window has to besupported on a grid which reduces the collection angle
by/C2420%. IG detectors need a reflective window to
prevent IR radiation from generating noise in the
FIGURE 32.13. Digital pulse processing gives a continuous range (blue
line) of X-ray throughput at 50% dead time, compared with a set of fixed
throughput ranges (green lines) for specific (analog) time constants.
FIGURE 32.14. Schematic diagram of the interface between the XEDS
and the AEM stage showing how the detector can ‘see’ X-rays from
regions other than the beam-specimen interaction volume over the (rela-
tively large) undesired collection angle. The (relatively small) desiredcollection angle Oand take-off angle aare also shown.THE COLLIMATOR
The collimator defines both the (desired) collection
angle of the detector and the average take-off angle of
X-rays entering the detector.
598 ................................................................................................................................................................................X- RAY SPECTROMETRY
www .Iran -mavad .com  
ﻣﺮﺟﻊ ﺩﺍﻧﺸﺠﻮﻳﺎﻥ ﻭ ﻣﻬﻨﺪﺳﻴﻦ ﻣﻮﺍﺩ
detector. So, even with the largest detectors, Ois a small
fraction of the total solid angle of characteristic X-ray
generation, which is, of course, 4 psr.
This value of Ois calculated from the dimensions of
the stage and the collimator. There is no way, however,
that you can measure this critical parameter directly,although you can compare X-ray count rates betweendifferent detector systems using a standard specimen
such as our thin NiO film and a known beam current.
A useful figure of merit is the X-ray counts per seconddetected from a standard specimen, with a given beamcurrent and a given detector collection angle (cps/nA/sr). Typically, for an AEM with a nominal Oof 0.13 sr
and a beam energy of 300 keV the figure of merit is>8000. For a beam energy of 100 keV, it is about
13,000 (Zemyan and Williams). The increase at lower
keV is due to the increased ionization cross section.
The magnitude of Ois limited because the upper
polepiece of the objective lens gets in the way of the
collimator, thus limiting S. To avoid this limitation,
we could increase the polepiece gap but doing sowould lower the maximum beam current and degradethe image resolution, both of which are highly undesir-able. The advent of C
s-corrected AEMs has removed
this limitation and will open up a new chapter in highcount-rate X-ray analysis in AEMs (Watanabe andWilliams). Arrays of SDDs have already been used togive solid angles >1 sr on PIXE systems (Doyle et al.),
so the future of XEDS in the AEM has excitingpossibilities.
32.10.B Take-Off Angle
The take-off angle ais the angle between the specimen
surface (at 0 /C176tilt) and a line to the center of the detector,
as shown in Figure 32.14. Sometimes, it is also definedas the angle between the transmitted beam and the line
to the detector, which is simply (90 /C176+a). In the SEM/
EPMA, we keep ahigh to minimize X-ray absorption in
bulk specimens. Unfortunately, in an AEM, if we max-
imizea, the price we pay is lowering O. A high-angle
detector has to be positioned above the upper objectivepolepiece and will be much farther from the specimen.In the EPMA, low Ois not a problem because there are
always sufficient X-rays from a bulk specimen, but in
the AEM the highest possible Ois essential, as we’ve
already emphasized (counts, counts ...).In those AEMs where the detector has a high take-
off angle but a low O, the poor X-ray count rate makes
quantitative analysis much more time consuming.
Keeping the detector below the polepiece restricts ato
a maximum of about 20 /C176. In most cases you will find
that such a small value of ais not a problem because one
of the major advantages of thin-specimen AEM com-
pared to EPMA is that absorption can usually be
neglected. If absorption is a problem in your particularspecimen, you can reduce the X-ray path length bytilting it toward the detector, thus increasing a(see
Section 35.5). We don’t recommend tilting because itincreases spurious effects (see Chapter 33) and also low-ers the P/B(peak to background) ratio in the spectrum.
32.10.C Orientation of the Detector
to the Specimen
There are two simple questions that you must be able to
answer.
(a)Is the detector pointing on axis? The detector is
inserted to a point where it is almost touching the objec-tive polepiece, and you hope that it is ‘looking’ at the
region of your specimen that is on the optic axis when
the specimen is eucentric and at zero tilt. To find out ifyour system is thus aligned, take a low-magnification X-
ray map from a homogeneous specimen, such as our
thin NiO film. If the detector is not pointing on axis, themap will show an asymmetric intensity. Alternatively, ifyou can’t map at a low enough magnification, simply see
how the Ni K
aintensity varies from area to area on the
foil with the stage traverses set at zero and different
areas selected using the beam deflectors. The maximumintensity should be recorded in the middle grid square
and for some distance around. It is also instructive to do
the same test with the specimen moved above or belowthe eucentric plane. Again, the maximum intensity
should be recorded at eucentricity. If the intensity is
asymmetric then the detector or the collimator is notwell aligned and some of your precious X-ray counts arebeing shadowed from the detector, probably by the
collimator. So you need to ask for technical help.
(b)Where is the detector with respect to the image?
It is best if the detector is ‘looking’ toward a thin region
of the specimen, rather than toward a thicker region, asshown in Figure 32.15A. This alignment minimizes the
X-ray path length through your specimen. If the BFimage rotates when changing magnification in yourTEM then the apparent detector orientation withrespect to the image (on the screen) will vary withW
The value of Ois the most important parameter in
determining the quality of your X-ray analysis. You
need three things for good AEM X-ray analysis:counts, counts, and more counts.
TAKE-OFF ANGLE AND COUNTS
We would like to maximize the take-off angle and
maximize the count rate, but we can’t.
32.10 T HEXEDS-AEM I NTERFACE .................................................................................................................................................... 599
www .Iran -mavad .com  
ﻣﺮﺟﻊ ﺩﺍﻧﺸﺠﻮﻳﺎﻥ ﻭ ﻣﻬﻨﺪﺳﻴﻦ ﻣﻮﺍﺩ
magnification. A STEM BF doesn’t rotate so the rela-
tive orientation of the detector to your image is fixed. Itis simple to find this orientation if the detector axis ( y
axis) is normal to a principal traverse axis ( x) of the
stage. If you press gently on the end of your holder, the
image will move in the + xdirection. Then you can
determine geometrically the direction (+y or –y) along
which the detector is ‘looking’ with respect to that + x
direction in the TEM image. In STEM, the image might
be rotated 180 /C176with respect to the TEM image so you
have to take this into account. But it’s all a good exercisein 3D geometry.
If you’re doing analysis or mapping across a planar
interface, which is a common AEM application, thenyou should also orient your specimen such that the
interface is parallel to the detector axis and the beam,
so the detected X-rays have come through regions ofsimilar composition and don’t cross the interface. A tilt-
rotation holder is ideal for this but, if a low-backgroundversion is not available, then you may need to take outthe holder and re-position your foil manually a few
times until the interface is in the right orientation (see
Figure 32.15B).
32.11 PROTECTING THE DETECTOR
FROM INTENSE RADIATION
If you are not careful, the XEDS electronics can be
temporarily saturated if high doses of electrons orX-rays hit the detector. The detector itself may alsobe damaged, particularly in intermediate-voltage
AEMs. As we’ve noted, these situations occur whenyou inadvertently move thick areas of your specimen
under the beam, or if you are traversing around a
thin specimen and the support grid hits the beam.To avoid these problems, shutter systems are builtinto most XEDS systems which automatically pro-tect the Si(Li) crystal if the AEM is switched to lowmagnification or if the pu lse processor detects too
h i g haf l u xo fr a d i a t i o n .
If you don’t have a shutter then you can physically
retract the detector to lower O( i fi ti sr e t r a c t e da l o n ga
line of sight to the specimen) or remove the detectorf r o mo u to fv i e wo ft h es p e c i m e n .T h ed r a w b a c kt ot h i sapproach is that constant retraction and reinsertion ofthe detector may cause undue wear on the sliding ‘O’-ring seal. Also you may reposition your detectorslightly differently each time, unless the system isdesigned so you can push the detector to a fixed stop,
thus insuring a constant Oanda. A shutter is highly
recommended!
(A)
(B)
FIGURE 32.15. (A) The position of the XEDS relative to a wedge-shaped
thin foil results in different X-ray path lengths. The shortest path length
with the detector ‘looking’ at the thinnest region of the foil minimizes any
X-ray absorption. (B) The preferred orientation of the XEDS whenanalyzing a planar defect: the interface plane is parallel to the detectoraxis and the incident-beam direction.LOOKING AT THE SPECIMEN
The XEDS detector must be ‘looking’ at the thin edge
of your specimen and aligned with any planar inter-face you are studying.
SHUT THE SHUTTER
To avoid reliance on the automatic system, it is bestto have the shutter closed until you have decidedwhich area you want to analyze and it is thin enoughthat the generated X-ray flux doesn’t saturate thedetector. Also, never have the objective aperture
inserted.
600 ................................................................................................................................................................................X- RAY SPECTROMETRY
www .Iran -mavad .com  
ﻣﺮﺟﻊ ﺩﺍﻧﺸﺠﻮﻳﺎﻥ ﻭ ﻣﻬﻨﺪﺳﻴﻦ ﻣﻮﺍﺩ
CHAPTER SUMMARY
The XEDS (usually of the Si(Li) variety) is t he only X-ray spectrometer currently used in
TEMs. It is remarkably compact, efficient, and sensitive. A combination of Si(Li)/SDD and IG
detectors can detect K alines from all the elements from Be to U. The XEDS is limited by its
poor energy resolution, artifacts in the spectra, and the need for cooling, but it is simple to runand maintain. You must take care to perform certain basic procedures an d refrain from certain
others that can damage the detector. Sometim es, it may be too simple; beware. You need to
&Measure your detector resolution every 6 months at the Mn or Ni K aline (at best
130–140 eV for Si(Li) or SDD and 120–130 eV for IG).
&Measure the ICC (FWTM/FWHM ratio of the Ni K aline: ideally 1.82), every 6 months.
&Unless you have an SDD or a Peltier-cooled Si(Li), monitor ice build-up via in the Ni
Ka/Laratio on a monthly basis.
&Check the calibration of the energy range of your computer display every 6 months
especially if you have an SDD.
&Check the dead-time correction circuitry by the linearity of the output count rate versusbeam current, every 6 months.
&Check the counts in a fixed clock time as a function of beam current to determine themaximum output count rate, every 6 months.
&Always operate with the shutter closed until you are ready for analysis.
&Always retract the objective diaphragm prior to analysis.
&Ensure the XEDS is pointing toward the thin edge of any wedge/disk specimen.
Interfacing your XEDS to the AEM is crucial since it determines the count rate, the need
for an absorption correction, and the intrusion of spurious X-rays into your spectrum. Inany decision involving XEDS in the AEM, you should always choose the option thatoptimizes the count rate.
For the sake of completeness, Table 32.2 shows you the relative merits of the various
detectors that we have discussed in this chapter.
GENERAL TEXTS
Garratt-Reed, AJ and Bell, DC 2002 Energy-dispersive X-ray Analysis in the Electron Microscope Bios
(Royal Microsc. Soc.) Oxford UK. Similar in scope to the XEDS chapters in this textbook.
Goldstein, JI, Newbury, DE, Echlin, P, Joy, DC, Romig, AD Jr, Lyman, C., Fiori, CE and Lifshin, E 2003
Scanning Electron Microscopy and X-ray Microanalysis 3rd Ed. Springer New York. In-depth treat-
ment of all aspects of XEDS in the SEM/EPMA. Includes details of the electronics (Section 3.2.7)
Goodhew, PJ, Humphreys, FJ, and Beanland, R 2001 Electron Microscopy and Analysis 3rd Ed. Taylor
and Francis New York. A broad introduction covering SEM, TEM, and AEM.
Jones, IP 1992 Chemical Microanalysis Using Electron Beams Institute of Materials London. Quantitative
AEM; lots of calculations to illustrate the analytical principles; essential for the serious X-ray analyst.
Williams, DB, Goldstein, JI and Newbury, DE, Eds. 1995 X-Ray Spectrometry in Electron Beam Instru-
ments Plenum Press New York. Tells all you need to know and more about X-ray detection and
processing in SEM/EPMA (mainly) and TEM.
REFERENCES FOR THE CHAPTER
Doyle, BL, Walsh, DS, Kotula, PG, Rossi, P, Schu ¨lein, T and Rohde, M 2004 An Annular Si Drift Detector
mPIXE System Using AXSIA Analysis X-Ray Spectrom. 34279–284. Illustrating the use of an array of
SDDs.
Egerton RF and Cheng SC 1994 The Use of NiO Test Specimens in Analytical Electron Microscopy
Ultramicrosc. 5543–54. As it says!.
Lund, MW 1995 Current Trends in Si(Li) Detector Windows for Light Element Analysis inX-Ray Spectro-
metry in Electron Beam Instruments DB Williams, JI Goldstein and DE Newbury, Eds. 21–31 Plenum
Press New York. Detailed review of windows.
Lyman, CE, Newbury, DE, Goldstein, JI, Williams, DB, Romig, AD Jr, Armstrong, JT, Echlin, PE, Fiori,
CE, Joy, D., Lifshin, E and Peters, KR 1990 Scanning Electron Microscopy ,X-Ray Microanalysis and
CHAPTER SUMMARY .................................................................................................................................................................................... 601
www .Iran -mavad .com  
ﻣﺮﺟﻊ ﺩﺍﻧﺸﺠﻮﻳﺎﻥ ﻭ ﻣﻬﻨﺪﺳﻴﻦ ﻣﻮﺍﺩ
Analytical Electron Microscopy ;A Laboratory Workbook Plenum Press New York. Includes some
standard tests for XEDS.
Michael, JR, 1995 Energy-Dispersive X-ray Spectrometry inUltra-High Vacuum Environments inX-Ray
Spectrometry in Electron Beam Instruments Eds. DB Williams, JI Goldstein and DE Newbury p83
Plenum Press New York. Using the Ni K a/Ni L aratio.
Mott, RB and Friel, JJ, 1995 Improving EDS Performance with Digital Pulse Processing inX-Ray Spectrom-
etry in Electron Beam Instruments Eds. DB Williams, JI Goldstein and DE Newbury 127–155 Plenum
Press New York. Digital processing as we discuss in Section 32.7.
Newbury, DE 2006 The New X-ray Mapping: X-ray Spectrum Imaging Above 100 kHz Output Count Rate
with the Silicon Drift Detector Microscopy and Microanalysis 1226–35. Using SDDs for mapping.
Sareen, RA, 1995 Germanium X-ray Detectors inX-Ray Spectrometry in Electron Beam Instruments Eds.
DB Williams, JI Goldstein and DE Newbury 33–51 Plenum Press New York. IG detectors.
Statham, PJ 1995 Quantifying Benefits of Resolution and Count Rate in EDX Microanalysis inX-Ray
Spectrometry in Electron Beam Instruments Eds. DB Williams, JI Goldstein and DE Newbury 101–126
Plenum Press New York. Balancing count rate and resolution.
Terauchi, M and Kawana, M 2006 Soft-X-ray Emission Spectroscopy Based on TEM—Toward a Total
Electronic Structure Analysis Ultramicrosc. 1061069–1075. CCD-based WDS.
Terauchi, M, Yamamoto, H and Tanaka, M 2001 X-ray Emission Spectroscopy, Transmission Electron
Microscope, DOS of the Valence Band, Soft-X-ray Spectrometer, B K-emission Spectra, Hexagonal
Boron-Nitride J. Electr. Microsc. 50(2) 101–104. Development of a sub-eV resolution soft-X-ray
spectrometer for a transmission electron microscope.
Watanabe, M and Williams, DB 2006 Frontiers of X-ray Analysis in Analytical Electron Microscopy:
Toward Atomic-Scale Resolution and Single-Atom Sensitivity Microscopy and Microanalysis 12
515–526. Cs-corrected AEM.
Wollman, DA, Nam, SW, Hilton, GC, Irwin, KD, Bergren, NF, Rudman, DA, Martinis, JM and Newbury
DE 2000 Microcalorimeter Energy-Dispersive Spectrometry Using a Low Voltage Scanning Electron
Microscopy J. Microsc 19937–44. The bolometer for XEDS.
Zemyan, SM and Williams, DB 1995 Characterizing an Energy-Dispersive Spectrometer on an Analytical
Electron Microscope inX-Ray Spectrometry in Electron Beam Instruments Eds. DB Williams, JI
Goldstein and DE Newbury 203–219 Plenum Press New York. Summary of standard tests for XEDS.
URLs: SELECTION OF XEDS MANUFACTURERS
1) www.bruker-axs.de /
2) www.edax.com /
3) www.oxinst.com
4) www.pgt.com5) www.thermo.com /
SELF-ASSESSMENT QUESTIONS
Q32.1 Define: XEDS, IG, SDD, AEM.Q32.2 Explain in four steps how X-rays from the specimen are converted into a spectrum.Q32.3 Distinguish between dead time, live time, and clock time.
Q32.4 Distinguish between dead layer(s) and active regions of detectors.
Q32.5 List four ways that you can damage your detector while you’re operating the AEM.Q32.6 What is more important during X-ray microanalysis and why: X-ray counts, X-ray energy resolution,
X-ray take-off angle, or specimen tilt?
Q32.7 What is the best accelerating voltage to use for XEDS?
Q32.8 Why must Si detectors be doped with Li while IG detectors are not doped (Hint: what does the ‘I’ mean?)?
Q32.9 How does this Li affect the operation of the detector? Why is there no Li in a SDD?Q32.10 What type of detector is better for detecting (a) high-Z materials, (b) lower- Zmaterials and why?
Q32.11 Why is pulse processing required to translate X-ray photons into a spectrum?Q32.12 What is a reasonable dead time and how is this affected by the vintage of your detector electronics?Q32.13 Why is digital pulse processing preferred over analog processing? Give one exception to this preference.Q32.14 What advantage does XEDS have over WDS?
Q32.15 What are some of the disadvantages to XEDS?
Q32.16 Why is a large collection angle, O, useful? What limits the value of Oin practice?
Q32.17 Why is a high take-off angle, a, useful? What limits the value of ain practice?
Q32.18 Why is a larger Omore important than a higher a?
Q32.19 Why is the collimator so important in front of your detector?Q32.20 What aspects of TEM design restrict the use of large arrays of detector crystals such as SDDs?
Q32.21 Why is it not a major issue that we cannot optimize the take-off angle a?
602 ................................................................................................................................................................................X- RAY SPECTROMETRY
www .Iran -mavad .com  
ﻣﺮﺟﻊ ﺩﺍﻧﺸﺠﻮﻳﺎﻥ ﻭ ﻣﻬﻨﺪﺳﻴﻦ ﻣﻮﺍﺩ
Q32.22 What materials are used in the collimator to avoid X-ray generation within the collimator and what
might cause the generation of these X-rays in the first place?
Q32.23 You switch on your XEDS detector but you don’t register any X-rays coming through the system.
Explain what may be causing this situation.
TEXT-SPECIFIC QUESTIONS
T32.1 Explain what factors control the shape of the characteristic peaks and the background in a typical
energy-dispersive spectrum such as Figure 32.2A.
T32.2 List three reasons why we cool Si(Li) or IG detectors with liquid N 2and three undesirable consequences.
Search the Web sites of the major EDS manufacturers to see if there are alternatives to liquid-N 2cooling.
Why do we not have to cool an SDD to liquid-N 2temperatures?
T32.3 Explain why, in comparison to a Si(Li) detector, an IG detector exhibits (a) better energy resolution, (b)
more resistance to high-energy electron damage, (c) less susceptibility to accidental loss of liquid N 2and
(d) better detection of high-energy X-rays. Given these advantages, why are IG detectors not more
common on AEMs?
T32.4 Explain why, in comparison to a Si(Li) detector, a wavelength-dispersive (crystal) spectrometer (WDS)
offers (a) better resolution, (b) more throughput of counts, (c) fewer artifacts. Given these advantages,why is the WDS not more common on AEMs?
T32.5 Why does the output X-ray count rate rise to a maximum and then fall as the input count rate continues
to rise (as in Figure 32.12A)?
T32.6 So why don’t we always operate the AEM at the maximum count rate (which would, inter alia, improve
