Repository: Ketankham/chatbot-meta-books

File: callister-book.txt (part 55 of 65)
7.D1 Determine whether or not it is possible to cold 
work steel so as to give a minimum Brinell hard-
ness of 225 and at the same time have a ductility of at least 12%EL. Justify your decision.
7.D2 Determine whether or not it is possible to cold 
work brass so as to give a minimum Brinell hard-ness of 120 and at the same time have a ductility of at least 20%EL. Justify your decision.
7.D3 A cylindrical specimen of cold-worked steel has 
a Brinell hardness of 250.
 (a) Estimate its ductility in percent elongation.
 (b) If the specimen remained cylindrical during 
deformation and its original radius was 5 mm 
(0.20 in.), determine its radius after deformation.
7.D4 It is necessary to select a metal alloy for an ap-
plication that requires a yield strength of at least 345 MPa (50,000 psi) while maintaining a mini-mum ductility (%EL) of 20%. If the metal may be cold worked, decide which of the following are candidates: copper, brass, and a 1040 steel. Why?
7.D5 A cylindrical rod of 1040 steel originally 15.2 mm 
(0.60 in.) in diameter is to be cold worked by drawing; the circular cross section will be 
SS
7.34 Estimate the fraction of recrystallization from 
the photomicrograph in Figure 7.21 c.
7.35 Explain the differences in grain structure for a 
metal that has been cold worked and one that has been cold worked and then recrystallized.
7.36 (a) What is the driving force for recrystallization?
 (b) What is the driving force for grain growth?
7.37 (a) From Figure 7.25, compute the length of 
time required for the average grain diameter to increase from 0.01 to 0.1 mm at 500 °C for this 
brass material.
 (b) Repeat the calculation, this time using 600° C.
7.38 Consider a hypothetical material that has a grain 
diameter of 6.3 × 10
−2 mm. After a heat treat-
ment at 500°C for 4 h, the grain diameter has increased to 1.10 × 10
−1 mm. Compute the grain 
diameter when a specimen of this same original material (i.e., d
0 = 6.3 × 10−2 mm) is heated for 
5.5 h at 500°C. Assume the n grain diameter exponent has a value of 2.0.
7.39 A hypothetical metal alloy has a grain diameter 
of 2.4 × 10
−2 mm. After a heat treatment at 575°C 
for 500 min, the grain diameter has increased to 7.3 × 10
−2 mm. Compute the time required for a 
specimen of this same material (i.e., d0 = 2.4 × 
10−2 mm) to achieve a grain diameter of 5.5 × 
10−2 mm while being heated at 575° C. Assume the 
n grain diameter exponent has a value of 2.2.
7.40 The average grain diameter for a brass mate-
rial was measured as a function of time at 650 °C, 
which is tabulated below at two different times:
 Time Grain Diameter
 (min) (mm)
 30 3.9 × 10−2
 90 6.6 × 10−2
 (a) What was the original grain diameter?
 (b) What grain diameter would you predict after 150 min at 650°C?
7.41 An undeformed specimen of some alloy has an 
average grain diameter of 0.040 mm. You are asked to reduce its average grain diameter to 0.010 mm. Is this possible? If so, explain the pro-cedures you would use and name the processes involved. If it is not possible, explain why.
7.42 Grain growth is strongly dependent on tem-
perature (i.e., rate of grain growth increases with increasing temperature), yet temperature is not explicitly given as a part of Equation 7.9.

Questions and Problems  •   P-31
FUNDAMENTALS OF ENGINEERING 
QUESTIONS AND PROBLEMS
7.1FE Plastically deforming a metal specimen near 
room temperature generally leads to which of the 
following property changes?
 (A)  An increased tensile strength and a  decreased 
ductility
 (B)  A decreased tensile strength and an increased 
ductility
 (C)  An increased tensile strength and an increased 
ductility
 (D)  A decreased tensile strength and a  decreased 
ductility
7.2FE A dislocation formed by adding an extra half-
plane of atoms to a crystal is referred to as a (an)
 (A) screw dislocation
 (B) vacancy dislocation (C) interstitial dislocation (D) edge dislocation7.3FE The atoms surrounding a screw dislocation 
experience which kinds of strains?
 (A) Tensile strains (B) Shear strains (C) Compressive strains (D) Both B and C maintained during deformation. A cold-worked 
tensile strength in excess of 840 MPa (122,000 psi) and a ductility of at least 12%EL are desired. Furthermore, the final diameter must be 10 mm (0.40 in.). Explain how this may be accomplished.
7.D6 A cylindrical rod of copper originally 16.0 mm 
(0.625 in.) in diameter is to be cold worked by draw-ing; the circular cross section will be maintained during deformation. A cold-worked yield strength in excess of 250 MPa (36,250 psi) and a ductility of at least 12%EL are desired. Furthermore, the final diameter must be 11.3 mm (0.445 in.). Explain how this may be accomplished.
7.D7 A cylindrical 1040 steel rod having a minimum 
tensile strength of 865 MPa (125,000 psi), a ductility of at least 10%EL, and a final diameter of 6.0 mm (0.25 in.) is desired. Some 7.94 mm (0.313 in.) diam-eter 1040 steel stock, which has been cold worked 20%, is available. Describe the procedure you would follow to obtain this material. Assume that 1040 steel experiences cracking at 40%CW.
7.D8 Consider the brass alloy discussed in Problem 
7.40. Given the following yield strengths for the two specimens, compute the heat treatment time required at 650° C to give a yield strength of 
100 MPa. Assume a value of 2 for n , the grain 
diameter exponent.
Time (min) Yield Strength (MPa)
 30 90
 90 75
CHAPTER 8 QUESTIONS AND PROBLEMS
Principles of Fracture Mechanics
8.1 What is the magnitude of the maximum stress that 
exists at the tip of an internal crack having a radius 
of curvature of 2.5 × 10−4 mm (10−5 in.) and a 
crack length of 2.5 × 10−2 mm (10−3 in.) when a 
tensile stress of 170 MPa (25,000 psi) is applied?
8.2 Estimate the theoretical fracture strength of a brit-
tle material if it is known that fracture occurs by the propagation of an elliptically shaped surface crack of length 0.25 mm (0.01 in.) and having a tip radius of curvature of 1.2 × 10
−3 mm (4.7 × 10−5 in.) when 
a stress of 1200 MPa (174,000 psi) is applied.
8.3 If the specific surface energy for soda-lime glass 
is 0.30 J/m2, using data contained in Table 12.5, 
compute the critical stress required for the propa-gation of a surface crack of length 0.05 mm.
8.4 A polystyrene component must not fail when 
a tensile stress of 1.25 MPa (180 psi) is  applied. Determine the maximum allowable sur face crack 
length if the surface energy of polystyrene is 0.50 J/m
2 (2.86 × 10−3 in.-lbf/in.2). Assume a modu-
lus of elasticity of 3.0 GPa (0.435 × 106 psi).
8.5 A specimen of a 4340 steel alloy having a plane 
strain fracture toughness of 45 MPa √m (41 ksi √in.) 
is exposed to a stress of 1000 MPa (145,000 psi). Will this specimen experience fracture if it is known that the largest surface crack is 0.75 mm (0.03 in.) long? Why or why not? Assume that the parameter Y has a value of 1.0.
SS
 Problem available in WileyPLUS at instructor’s discretion  Diffusion VMSE resource available
SS Student solution available in WileyPLUS  Tensile Tests VMSE resource available
 Metallic Crystal VMSE resource available
P-32  •   Questions and Problems
Impact Fracture Testing
8.13 Following are tabulated data that were gathered 
from a series of Charpy impact tests on a ductile 
cast iron.
Temperature (°C) Impact Energy (J)
 − 25 124
 − 50 123
 − 75 115
 − 85 100
 − 100 73
 − 110 52
 − 125 26
 − 150 9
 − 175 6
 (a) Plot the data as impact energy versus tem-
perature.
 (b) Determine a ductile-to-brittle transition tem-
perature as that temperature corresponding to the average of the maximum and minimum impact energies.
 (c) Determine a ductile-to-brittle transition tem-
perature as that temperature at which the impact energy is 80 J.
8.14 Following are tabulated data that were gathered 
from a series of Charpy impact tests on a tem-pered 4140 steel alloy.
 Temperature (°C) Impact Energy (J)
 100 89.3
 75 88.6
 50 87.6
 25 85.4
 0 82.9
 −25 78.9
 −50 73.1
 −65 66.0
 −75 59.3
 −85 47.9
 −100 34.3
 −125 29.3
 −150 27.1
 −175 25.0
 (a) Plot the data as impact energy versus tem-
perature.
8.6 Some large aircraft component is fabricated from 
an aluminum alloy that has a plane strain fracture toughness of 35 MPa √m
 (31.9 ksi √in.). It has 
been determined that fracture results at a stress of 250 MPa (36,250 psi) when the maximum (or criti-cal) internal crack length is 2.0 mm (0.08 in.). For this same component and alloy, will fracture occur at a stress level of 325 MPa (47,125 psi) when the maximum internal crack length is 1.0 mm (0.04 in.)? Why or why not?
8.7 Suppose that a wing component on an aircraft 
is fabricated from an aluminum alloy that has a plane strain fracture toughness of 40 MPa √m
 
(36.4 ksi √in.). It has been determined that frac-
ture results at a stress of 365 MPa (53,000 psi) when the maximum internal crack length is 2.5 mm (0.10 in.). For this same component and alloy, com-pute the stress level at which fracture will occur for a critical internal crack length of 4.0 mm (0.16 in.).
8.8 A structural component is fabricated from an 
alloy that has a plane strain fracture toughness of 45 MPa √m
. It has been determined that this 
component fails at a stress of 300 MPa when the maximum length of a surface crack is 0.95 mm. What is the maximum allowable surface crack length (in mm) without fracture for this same component exposed to a stress of 300 MPa and made from another alloy with a plane strain frac-ture toughness of 57.5 MPa √
m?
8.9 A large plate is fabricated from a steel alloy 
that has a plane strain fracture toughness of 
55 MPa √m (50 ksi √in.). If, during service use, 
the plate is exposed to a tensile stress of 200 MPa (29,000 psi), determine the minimum length of a surface crack that will lead to fracture. Assume a value of 1.0 for Y.
 8.10 Calculate the maximum internal crack length al-
lowable for a 7075-T651 aluminum alloy (Table 8.1) component that is loaded to a stress one half of its yield strength. Assume that the value of Y  is 1.35.
 8.11  A structural component in the form of a wide 
plate is to be fabricated from a steel alloy that has a plane strain fracture toughness of 77.0 MPa
√m 
(70.1 ksi √in.) and a yield str ength of 1400 MPa 
(205,000 psi). The flaw size resolution limit of the flaw detection apparatus is 4.0 mm (0.16 in.). If the design stress is one half of the yield strength and the value of Y  is 1.0, determine whether or not 
a critical flaw for this plate is subject to detection.
8.12 After consultation of other references, write a 
brief report on one or two nondestructive test techniques that are used to detect and measure internal and/or surface flaws in metal alloys.

Questions and Problems  •   P-33
8.21 A cylindrical rod of diameter 12.5 mm fabricated 
from a 70Cu-30Zn brass alloy (Figure 8.21) is 
subjected to a repeated tension-compression load cycling along its axis. Compute the maximum and minimum loads that will be applied to yield a fatigue life of 1.0 × 10
6 cycles. Assume that data in 
Figure 8.21 were taken for repeated axial tension-compression tests, that stress plotted on the verti-cal axis is stress amplitude, and data were taken for a mean stress of 30 MPa.
8.22 The fatigue data for a brass alloy are given as follows:
 Stress Amplitude (MPa) Cycles to Failure
 310 2 × 105
 223 1 × 106
 191 3 × 106
 168 1 × 107
 153 3 × 107
 143 1 × 108
 134 3 × 108
 127 1 × 109
 (a) Make an S–N plot (stress amplitude versus 
logarithm cycles to failure) using these data.
 (b) Determine the fatigue strength at 5 × 105 cycles.
 (c) Determine the fatigue life for 200 MPa.
8.23 Suppose that the fatigue data for the brass alloy 
in Problem 8.22 were taken from torsional tests, and that a shaft of this alloy is to be used for a coupling that is attached to an electric motor op-erating at 1500 rpm. Give the maximum torsional stress amplitude possible for each of the following lifetimes of the coupling: 
 (a) 1 year  (b) 1 month
 (c) 1 day  (d) 2 hours
8.24 The fatigue data for a ductile cast iron are given 
as follows:
 Stress Amplitude [MPa (ksi)] Cycles to Failure
 248 (36.0) 1 × 105
 236 (34.2) 3 × 105
 224 (32.5) 1 × 106
 213 (30.9) 3 × 106
 201 (29.1) 1 × 107
 193 (28.0) 3 × 107
 193 (28.0) 1 × 108
 193 (28.0) 3 × 108
SS
 (b) Determine a ductile-to-brittle transition tem-
perature as that temperature corresponding to the average of the maximum and minimum impact energies.
 (c) Determine a ductile-to-brittle transition tem-
perature as that temperature at which the impact energy is 70 J.
8.15 What is the maximum carbon content possible 
for a plain carbon steel that must have an impact energy of at least 150 J at 0 °C?
Cyclic Stresses (Fatigue)
The S–N Curve
8.16 A fatigue test was conducted in which the mean 
stress was 50 MPa (7250 psi) and the stress ampli-
tude was 225 MPa (32,625 psi).
 (a) Compute the maximum and minimum stress 
levels.
 (b) Compute the stress ratio.
 (c) Compute the magnitude of the stress range.8.17 A cylindrical bar of an EQ21A-T6 magnesium 
alloy is subjected to reversed and rotating–bending 
tests; test results (i.e., S–N behavior) are shown in Figure 8.21. If the bar diameter is 12.5 mm determine the maximum cyclic load that may be applied to ensure that fatigue failure will not occur. 
Assume a factor of safety of 2.75 and that the 
distance between load-bearing points is 65.0 mm.
8.18 A cylindrical ductile cast iron bar is subjected to  
 reversed rotating–bending stress cycling, which yielded the test results presented in Figure 8.21. If the maximum applied load is 1250 N, compute the minimum allowable bar diameter to ensure that fatigue failure will not occur. Assume a factor of safety of 2.45 and that the distance between load-bearing points is 47.5 mm.
8.19 A cylindrical Ti-5Al-2.5Sn titanium alloy bar is 
 subjected to compression-tension stress cycling along its axis; results of these tests are shown in Figure 8.21. If the bar diameter is 17.0 mm, calcu-late the maximum allowable load amplitude (in N) to ensure that fatigue failure will not occur at 10
7 
cycles. Assume a factor of safety of 3.5, data in Figure 8.21 were taken for reversed axial tension-compression tests, and that S is stress amplitude.
8.20 A cylindrical rod of diameter 9.5 mm fabricated 
from a 2014-T6 aluminum alloy is subjected to  rotating–bending load cycling; test results (as S–N  
behavior) are shown in Figure 8.21. If the maximum and minimum loads are +400 N and −400 N, respec-
tively, determine its fatigue life. Assume that the separation between load-bearing points is 72.5 mm.

P-34  •   Questions and Problems
for each of the following metals: nickel, copper, 
iron, tungsten, lead, and aluminum.
8.31 The following creep data were taken on an alu-
minum alloy at 400°C (750°F) and a constant stress of 25 MPa (3660 psi). Plot the data as strain versus time, then determine the steady-state or minimum creep rate. Note: The initial and instantaneous strain is not included.
 Time (min) Strain Time (min) Strain
 0 0.000 16 0.135
 2 0.025 18 0.153 4 0.043 20 0.172 6 0.065 22 0.193 8 0.078 24 0.218 10 0.092 26 0.255 12 0.109 28 0.307 14 0.120 30 0.368
Stress and Temperature Effects
8.32 A specimen 750 mm (30 in.) long of an S-590 
alloy (Figure 8.33) is to be exposed to a tensile 
stress of 80 MPa (11,600 psi) at 815 °C (1500°F). 
Determine its elongation after 5000 h. Assume that the total of both instantaneous and primary creep elongations is 1.5 mm (0.06 in.).
8.33 For a cylindrical S-590 alloy specimen (Figure 
8.33) originally 10 mm (0.40 in.) in diameter and 500 mm (20 in.) long, what tensile load is necessary to produce a total elongation of 145 mm (5.7 in.) after 2000 h at 730°C (1350°F)? Assume that the sum of instantaneous and primary creep elonga-tions is 8.6 mm (0.34 in.).
8.34 A cylindrical component 75 mm long con-
structed from an S-590 alloy (Figure 8.33) is to be exposed to a tensile load of 20,000 N. What minimum diameter is required for it to experi-ence an elongation of no more than 10.2 mm after an exposure for 1250 h at 815 °C? Assume that the 
sum of instantaneous and primary creep elonga-tions is 0.7 mm.
8.35 A cylindrical specimen 7.5 mm in diameter of an 
S-590 alloy is to be exposed to a tensile load of 9000 N. At approximately what temperature will the steady-state creep be 10
−2 h−1?
8.36 If a component fabricated from an S-590 alloy 
(Figure 8.32) is to be exposed to a tensile stress of 300 MPa (43,500 psi) at 650°C (1200°F), estimate its rupture lifetime.
SS
 (a) Make an S–N plot (stress amplitude versus 
logarithm cycles to failure) using these data.
 (b) What is the fatigue limit for this alloy?
 (c) Determine fatigue lifetimes at stress am-
plitudes of 230 MPa (33,500 psi) and 175 MPa (25,000 psi).
 (d) Estimate fatigue strengths at 2 × 10
5 and 6 × 106 
cycles.
8.25 Suppose that the fatigue data for the cast iron 
in Problem 8.24 were taken for rotating–bending tests, and that a rod of this alloy is to be used for an automobile axle that rotates at an aver-age rotational velocity of 750 revolutions per minute. Give maximum lifetimes of continuous driving that are allowable for the following stress levels:
 (a) 250 MPa (36,250 psi)
 (b) 215 MPa (31,000 psi)
 (c) 200 MPa (29,000 psi)
 (d) 150 MPa (21,750 psi)
8.26 Three identical fatigue specimens (denoted A, 
B, and C) are fabricated from a nonferrous alloy. 
Each is subjected to one of the maximum-minimum stress cycles listed below; the frequency is the same for all three tests.
 Specimen 𝝈max (MPa) 𝝈min (MPa)
 A +450 −350
 B +400 −300
 C +340 −340
 (a) Rank the fatigue lifetimes of these three 
specimens from the longest to the shortest.
 (b) Now, justify this ranking using a schematic 
S–N plot.
8.27 Cite five factors that may lead to scatter in fa-
tigue life data.
Crack Initiation and Propagation
Factors That Affect Fatigue Life
8.28 Briefly explain the difference between fatigue 
striations and beachmarks both in terms of (a) size 
and (b) origin.
8.29 List four measures that may be taken to increase 
the resistance to fatigue of a metal alloy.
Generalized Creep Behavior
8.30 Give the approximate temperature at which creep 
deformation becomes an important  consideration 

Questions and Problems  •   P-35
 (b) Compare this value to the one determined 
from the Larson–Miller plot of Figure 8.34, which 
is for this same S-590 alloy.
Alloys for High-Temperature Use
8.44 Cite three metallurgical/processing techniques 
that are employed to enhance the creep resistance of metal alloys.
DESIGN PROBLEMS
8.D1 Each student (or group of students) is to obtain 
an object/structure/component that has failed. It may come from the home, an automobile repair shop, a machine shop, etc. Conduct an investiga-tion to determine the cause and type of failure (i.e., simple fracture, fatigue, creep). In addition, propose measures that can be taken to prevent future incidents of this type of failure. Finally, sub-mit a report that addresses the above  issues.
Principles of Fracture Mechanics
8.D2 A tin-walled cylindrical pressure vessel similar 
to that in Design Example 8.1 is to have radius of 80 mm (0.080 m), a wall thickness of 10 mm, and is to contain a fluid at a pressure of 0.50 MPa. Assuming a factor of safety of 2.5, deter-mine which of the polymers listed in Table B.5 of Appendix B satisfy the leak-before-break cri-terion. Use minimum fracture toughness values when ranges are specified.
8.D3 Compute the minimum value of plane strain 
fracture toughness required of a material to sat-isfy the leak-before-break criterion for a cylindri-cal pressure vessel similar to that shown in Figure 8.11.  The vessel radius and wall thickness values are 250 mm and 10.5 mm, respectively, and the fluid pressure is 3.0 MPa. Assume a value of 3.5 for the factor of safety.
The Fatigue S–N Curve
8.D4 A cylindrical metal bar is to be subjected 
to reversed and rotating–bending stress cycling. Fatigue failure is not to occur for at least 10
7 
cycles when the maximum load is 250 N. Possible materials for this application are the seven alloys having S–N behaviors displayed in Figure 8.21. 
Rank these alloys from least to most costly for this application. Assume a factor of safety of 2.0 and that the distance between load-bearing points is 80.0 mm (0.0800 m). Use cost data found in Appendix C for these alloys as follows:
8.37 A cylindrical component constructed from an 
S-590 alloy (Figure 8.32) has a diameter of 12 mm (0.50 in.). Determine the maximum load that may be applied for it to survive 500 h at 925° C (1700° F).
8.38 A cylindrical component constructed from an 
S-590 alloy (Figure 8.32) is to be exposed to a tensile load of 10,000 N. What minimum diameter is required for it to have a rupture lifetime of at least 10 h at 730°C?
8.39 From Equation 8.21, if the logarithm of 𝜀
˙s is 
plotted versus the logarithm of 𝜎, then a straight 
line should result, the slope of which is the stress exponent n. Using Figure 8.33, determine the 
value of n for the S-590 alloy at 925°C, and for the initial (lower-temperature) straight line segments at each of 650°C, 730°C, and 815°C.
8.40 (a) Estimate the activation energy for creep 
(i.e., Q
c in Equation 8.22) for the S-590 alloy 
having the steady-state creep behavior shown in Figure 8.33. Use data taken at a stress level of 300 MPa (43,500 psi) and temperatures of 650 °C 
and 730°C. Assume that the stress exponent n is 
independent of temperature.
 (b) Estimate 𝜀
˙s at 600°C (873 K) and 300 MPa.
8.41  Steady-state creep rate data are given in the fol-
lowing table for nickel at 1000°C (1273 K):
 𝜀∙
s (s−1) 𝝈 [MPa (psi)]
 10−4 15 (2175)
 10−6 4.5 (650)
  If it is known that the activation energy for creep 
is 272,000 J/mol, compute the steady-state creep rate at a temperature of 850°C (1123 K) and a stress level of 25 MPa (3625 psi).
8.42 Steady-state creep rate data taken for a stainless 
steel at a stress level of 70 MPa (10,000 psi) are given as follows:
 𝜀∙
s (s−1) T  (K)
 1.0 × 10−5 977
 2.5 × 10−3 1089
  If it is known that the value of the stress exponent 
n for this alloy is 7.0, compute the steady-state 
creep rate at 1250 K and a stress level of 50 MPa (7250 psi).
8.43 (a) Using Figure 8.32, compute the rupture life-
time for an S-590 alloy that is exposed to a tensile stress of 100 MPa at 925°C.
SS

P-36  •   Questions and Problems
8.D8 Consider an 18-8 Mo stainless steel component 
(Figure 8.36) that is exposed to a temperature 
of 500° C (773 K). What is the maximum allow-
able stress level for a rupture lifetime of 5 years? 20 years?
SPREADSHEET PROBLEMS
8.1SS Given a set of fatigue stress amplitude and 
cycles-to-failure data, develop a spreadsheet that allows the user to generate an S-versus-log N plot.
8.2SS Given a set of creep strain and time data, 
 develop a spreadsheet that allows the user to gen-erate a strain-versus-time plot and then compute the steady-state creep rate.
FUNDAMENTALS OF ENGINEERING 
QUESTIONS AND PROBLEMS
8.1FE The following metal specimen was tensile 
tested until failure.
  
  Which type of metal would experience this type of 
failure?
 (A) Very ductile (C) Brittle
 (B) Indeterminate (D) Moderately ductile8.2FE Which type of fracture is associated with inter-
granular crack propagation?
 (A) Ductile (B) Brittle (C) Either ductile or brittle (D) Neither ductile nor brittle8.3FE Estimate the theoretical fracture strength (in 
MPa) of a brittle material if it is known that frac-
ture occurs by the propagation of an elliptically shaped surface crack of length 0.25 mm that has a tip radius of curvature of 0.004 mm when a stress of 1060 MPa is applied.
 (A) 16,760 MPa (B) 8380 MPa
 (C) 132,500 MPa (D) 364 MPa8.4FE A cylindrical 1045 steel bar (Figure 8.21) is 
subjected to repeated compression–tension stress 
cycling along its axis. If the load amplitude is 23,000 N, calculate the minimum allowable bar diameter (in mm) to ensure that fatigue failure will not occur. Assume a factor of safety of 2.0.
 (A) 19.4 mm (B) 9.72 mm 
 (C) 17.4 mm  (D) 13.7 mm
SS
 Alloy designation Alloy designation
 (Figure 8.21) (Cost data to use—Appendix C)
 EQ21A-T6 Mg AZ31B (extruded) Mg
 70Cu-30Zn brass Alloy C26000
 2014-T6 Al Alloy 2024-T3
 Ductile cast iron Ductile irons (all grades) 1045 Steel Steel alloy 1040 Plate, 
  cold rolled
 4340 Steel Steel alloy 4340 Bar, 
  normalized
 Ti-5Al-2.5Sn titanium Alloy Ti-5Al-2.5Sn
  You may also find useful data that appears in 
Appendix B.
Data Extrapolation Methods
8.D5 An S-590 iron component (Figure 8.34) must 
have a creep rupture lifetime of at least 100 days 
at 500°C (773 K). Compute the maximum allow-able stress level.
8.D6 Consider an S-590 iron component (Figure 8.34) 
that is subjected to a stress of 200 MPa (29,000 psi). At what temperature will the rupture lifetime be 500 h?
8.D7 For an 18-8 Mo stainless steel (Figure 8.36), 
predict the time to rupture for a component that is subjected to a stress of 80 MPa (11,600 psi) at 700°C (973 K).
Figure 8.36  Logarithm stress versus the Larson–
Miller parameter for an 18-8 Mo stainless steel. 
(From F. R. Larson and J. Miller, Trans. ASME, 74, 1952, p. 765. 
Reprinted by permission of ASME.)
Stress (psi)Stress (MPa)10,000100
10100,000
100025
×10330×10335×10340×10345×10350×103T(20 + log t r)(°R–h)
12×10316×10320×10324×10328×103
T(20 + log t r)(K–h)
Questions and Problems  •   P-37
CHAPTER 9 QUESTIONS AND PROBLEMS
 Problem available in WileyPLUS at instructor’s discretion  Diffusion VMSE resource available
SS Student solution available in WileyPLUS  Tensile Tests VMSE resource available
 Metallic Crystal VMSE resource available
Solubility Limit
9.1 Consider the sugar–water phase diagram of 
Figure 9.1.
 (a) How much sugar will dissolve in 1500 g water 
at 90 °C (194 °F)?
 (b) If the saturated liquid solution in part (a) is 
cooled to 20 °C (68 °F), some of the sugar precipi-
tates as a solid. What will be the composition of 
the saturated liquid solution (in wt% sugar) at 20°C?
 (c) How much of the solid sugar will come out of 
solution upon cooling to 20 °C?
9.2 At 700 °C (1290 °F), what is the maximum solubil-
ity of the following:
 (a) Cu in Ag
 (b) Ag in Cu
Microstructure
9.3 Cite three variables that determine the micro-
structure of an alloy.
Phase Equilibria
9.4 What thermodynamic condition must be met for a 
state of equilibrium to exist?
One-Component 
(or Unary) Phase Diagrams
9.5 Consider a specimen of ice that is at −10°C and 
1 atm pressure. Using Figure 9.2, the pressure–
temperature phase diagram for H2O, determine 
the pressure to which the specimen must be raised or lowered to cause it (a) to melt, and (b) 
to sublime.
9.6 At a pressure of 0.01 atm, determine (a) the melt-
ing temperature for ice, and (b) the boiling tem-
perature for water.
Binary Isomorphous Systems
9.7 Given here are the solidus and liquidus tempera-
tures for the germanium–silicon system. Construct the phase diagram for this system and label each region.
9.8 How many kilograms of nickel must be added to 
5.66 kg of copper to yield a liquidus temperature of 1200 °C?
9.9 How many kilograms of nickel must be added to 
2.43 kg of copper to yield a solidus temperature of 1300 °C?
Interpretation of Phase Diagrams
9.10 Cite the phases that are present and the phase 
compositions for the following alloys:
 (a) 90 wt% Zn–10 wt% Cu at 400 °C (750 °F)
 (b) 75 wt% Sn–25 wt% Pb at 175 °C (345 °F)
 (c) 55 wt% Ag–45 wt% Cu at 900 °C (1650 °F)
 (d) 30 wt% Pb–70 wt% Mg at 425 °C (795 °F)
 (e) 2.12 kg Zn and 1.88 kg Cu at 500 °C (930 °F)
 (f) 37 lbm Pb and 6.5 lbm Mg at 400 °C (750 °F)
 (g) 8.2 mol Ni and 4.3 mol Cu at 1250 °C (2280 °F)
 (h) 4.5 mol Sn and 0.45 mol Pb at 200 °C (390 °F)
9.11 Is it possible to have a copper–nickel alloy that, 
at equilibrium, consists of a liquid phase of com-position 20 wt% Ni–80 wt% Cu and also an 𝛼 
phase of composition 37 wt% Ni–63 wt% Cu? If so, what will be the approximate temperature of the alloy? If this is not possible, explain why.
9.12 Is it possible to have a copper–zinc alloy that, at 
equilibrium, consists of an 𝜀 phase of composition 
80 wt% Zn–20 wt% Cu, and also a liquid phase of 
SS
SS Composition Solidus Liquidus
 (wt% Si) Temperature (°C) Temperature (°C)
 0  938  938
 10 1005 1147
 20 1065 1226
 30 1123 1278
 40 1178 1315
 50 1232 1346
 60 1282 1367
 70 1326 1385
 80 1359 1397
 90 1390 1408
 100 1414 1414
P-38  •   Questions and Problems
9.19 A 90 wt% Ag–10 wt% Cu alloy is heated to a 
temperature within the 𝛽 + liquid phase region. 
If the composition of the liquid phase is 85 wt% 
Ag, determine
 (a) the temperature of the alloy
 (b) the composition of the 𝛽 phase
 (c) the mass fractions of both phases
9.20 A 30 wt% Sn–70 wt% Pb alloy is heated to a tem-
perature within the 𝛼 + liquid phase region. If the 
mass fraction of each phase is 0.5, estimate
 (a) the temperature of the alloy
 (b) the compositions of the two phases
9.21 For alloys of two hypothetical metals A and B, 
there exist an 𝛼, A-rich phase and a 𝛽, B-rich phase. 
From the mass fractions of both phases for two dif-ferent alloys provided in the following table, (which are at the same temperature), determine the com-position of the phase boundary (or solubility limit) for both 𝛼 and 𝛽 phases at this temperature.
 Alloy Fraction Fraction
 Composition 𝛼 Phase 𝛽 Phase
 60 wt% A–40 wt% B 0.57 0.43
 30 wt% A–70 wt% B 0.14 0.86
9.22 A hypothetical A–B alloy of composition 55 
wt% B–45 wt% A at some temperature is found 
to consist of mass fractions of 0.5 for both 𝛼 and 
𝛽 phases. If the composition of the 𝛽 phase is 90 
wt% B–10 wt% A, what is the composition of the 
𝛼 phase?
9.23 Is it possible to have a copper–silver alloy of 
composition 50 wt% Ag–50 wt% Cu, which, at equilibrium, consists of 𝛼 and 𝛽 phases having 
mass fractions W
𝛼 = 0.60 and W𝛽 = 0.40? If so, 
what will be the approximate temperature of the alloy? If such an alloy is not possible, explain why.
9.24 For 11.20 kg of a magnesium–lead alloy of com-
position 30 wt% Pb–70 wt% Mg, is it possible, at equilibrium, to have 𝛼 and Mg
2Pb phases having 
respective masses of 7.39 kg and 3.81 kg? If so, what will be the approximate temperature of the alloy? If such an alloy is not possible, explain why.
9.25 Derive Equations 9.6a and 9.7a, which may be 
used to convert mass fraction to volume fraction, and vice versa.
9.26 Determine the relative amounts (in terms of 
volume fractions) of the phases for the alloys and temperatures given in Problem 9.10a, b, and c. Below are given the approximate densities of the various metals at the alloy temperatures:
SS
composition 95 wt% Zn–5 wt% Cu? If so, what will be the approximate temperature of the alloy? If this is not possible, explain why.
9.13 A copper–nickel alloy of composition 70 wt% 
Ni–30 wt% Cu is slowly heated from a tempera-ture of 1300 °C (2370 °F).
 (a) At what temperature does the first liquid 
phase form?
 (b) What is the composition of this liquid phase?
 (c) At what temperature does complete melting of 
the alloy occur?
 (d) What is the composition of the last solid re-
maining prior to complete melting?
9.14 A 50 wt% Pb–50 wt% Mg alloy is slowly cooled 
from 700 °C (1290 °F) to 400 °C (750 °F).
 (a) At what temperature does the first solid phase 
form?
 (b) What is the composition of this solid phase?
 (c) At what temperature does the liquid solidify?
 (d) What is the composition of this last remaining 
liquid phase?
9.15 For an alloy of composition 74 wt% Zn–26 wt% 
Cu, cite the phases present and their composi-tions at the following temperatures: 850 °C, 750 °C, 
680°C, 600 °C, and 500 °C.
9.16 Determine the relative amounts (in terms of 
mass fractions) of the phases for the alloys and temperatures given in Problem 9.10.
9.17 A 1.5-kg specimen of a 90 wt% Pb–10 wt% Sn 
alloy is heated to 250 °C (480 °F); at this tempera-
ture it is entirely an 𝛼-phase solid solution (Figure 
9.8). The alloy is to be melted to the extent that 50% of the specimen is liquid, the remainder be-ing the 𝛼 phase. This may be accomplished either 
by heating the alloy or changing its composition while holding the temperature constant.
 (a) To what temperature must the specimen be 
heated?
 (b) How much tin must be added to the 1.5-kg 
specimen at 250 °C to achieve this state?
9.18 A magnesium–lead alloy of mass 5.5 kg consists 
of a solid 𝛼 phase that has a composition that is 
just slightly below the solubility limit at 200 °C 
(390 °F).
 (a) What mass of lead is in the alloy?
 (b) If the alloy is heated to 350 °C (660 °F), how 
much more lead may be dissolved in the 𝛼 phase 
without exceeding the solubility limit of this 
phase?

Questions and Problems  •   P-39
 (b) Determine the mass fractions of primary 𝛼 
and eutectic microconstituents.
 (c) Determine the mass fraction of eutectic 𝛼.
9.35 The microstructure of a lead–tin alloy at 180 °C 
(355 °F) consists of primary 𝛽 and eutectic struc-
tures. If the mass fractions of these two microcon-
stituents are 0.57 and 0.43, respectively, determine the composition of the alloy.
9.36 Consider the hypothetical eutectic phase diagram 
for metals A and B, which is similar to that for the lead–tin system (Figure 9.8). Assume that (1) 𝛼 
and 𝛽 phases exist at the A and B extremes of the 
phase diagram, respectively; (2) the eutectic com-position is 47 wt% B–53 wt% A; and (3) the com-position of the 𝛽 phase at the eutectic temperature 
is 92.6 wt% B–7.4 wt% A. Determine the compo-sition of an alloy that will yield primary 𝛼 and total 
𝛼 mass fractions of 0.356 and 0.693, respectively.
9.37 For an 85 wt% Pb–15 wt% Mg alloy, make sche-
matic sketches of the microstructure that would be observed for conditions of very slow cooling at the following temperatures: 600 °C (1110 °F), 
500°C (930 °F), 270 °C (520 °F), and 200 °C (390 °F). 
Label all phases and indicate their approximate compositions.
9.38 For a 68 wt% Zn–32 wt% Cu alloy, make 
schematic sketches of the microstructure that would be observed for conditions of very slow cooling at the following temperatures: 1000 °C 
(1830 °F), 760 °C (1400 °F), 600 °C (1110 °F), and 
400°C (750 °F). Label all phases and indicate their 
approximate compositions.
9.39 For a 30 wt% Zn–70 wt% Cu alloy, make sche-
matic sketches of the microstructure that would be observed for conditions of very slow cooling at the following temperatures: 1100 °C (2010 °F), 950 °C 
(1740 °F), 900 °C (1650 °F), and 700 °C (1290 °F). 
Label all phases and indicate their approximate compositions.
9.40 On the basis of the photomicrograph (i.e., the 
relative amounts of the microconstituents) for the lead–tin alloy shown in Figure 9.17 and the Pb–Sn phase diagram (Figure 9.8), estimate the composi-tion of the alloy, and then compare this estimate with the composition given in the figure legend of Figure 9.17. Make the following assumptions: (1) the area fraction of each phase and microconstitu-ent in the photomicrograph is equal to its volume fraction; (2) the densities of the 𝛼 and 𝛽 phases 
as well as eutectic structure are 11.2, 7.3, and 8.7 g/cm
3, respectively; and (3) this photomicro-
graph represents the equilibrium microstructure at 180 °C (355 °F).
SS
 Metal Temperature ( °C) Density (g/cm3)
 Ag 900 9.97
 Cu 400 8.77
 Cu 900 8.56
 Pb 175 11.20
 Sn 175 7.22
 Zn 400 6.83
Development of Microstructure 
 in Isomorphous Alloys
9.27 (a) Briefly describe the phenomenon of coring 
and why it occurs.
 (b) Cite one undesirable consequence of coring.
Mechanical Properties of Isomorphous Alloys
9.28 It is desirable to produce a copper–nickel al-
loy that has a minimum non-cold-worked tensile 
strength of 350 MPa (50,750 psi) and a ductility of at least 48%EL. Is such an alloy possible? If so, what must be its composition? If this is not pos-sible, then explain why.
Binary Eutectic Systems
9.29 A 45 wt% Pb–55 wt% Mg alloy is rapidly 
quenched to room temperature from an elevated temperature in such a way that the high-temperature microstructure is preserved. This microstructure is found to consist of the 𝛼 phase and Mg
2Pb, 
having respective mass fractions of 0.65 and 0.35. Determine the approximate temperature from which the alloy was quenched.
Development of Microstructure in Eutectic Alloys
9.30 Briefly explain why, upon solidification, an alloy 
of eutectic composition forms a microstructure con-sisting of alternating layers of the two solid phases.
9.31 What is the difference between a phase and a 
microconstituent?
9.32 Is it possible to have a copper–silver alloy in 
which the mass fractions of primary 𝛽 and to-
tal 𝛽 are 0.68 and 0.925, respectively, at 775 °C 
(1425 °F)? Why or why not?
9.33 For 6.70 kg of a magnesium–lead alloy, is it pos-
sible to have the masses of primary 𝛼 and total 
𝛼 of 4.23 kg and 6.00 kg, respectively, at 460 °C 
(860 °F)? Why or why not?
9.34 For a copper–silver alloy of composition 25 wt% 
Ag–75 wt% Cu and at 775 °C (1425 °F), do the 
following:
 (a) Determine the mass fractions of 𝛼 and 𝛽 
phases.

P-40  •   Questions and Problems
9.48 Construct the hypothetical phase diagram for 
metals A and B between temperatures of 600 °C 
and 1000 °C given the following information:
 • The melting temperature of metal A is 940 °C.
 • The solubility of B in A is negligible at all 
temperatures.SS9.41 The room-temperature tensile strengths of pure 
lead and pure tin are 16.8 MPa and 14.5 MPa, 
respectively.
 (a) Make a schematic graph of the room-
temperature tensile strength versus composition for all compositions between pure lead and pure tin. (Hint: you may want to consult Sections 9.10 and 9.11, as well as Equation 9.24 in Problem 9.70.)
 (b) On this same graph, schematically plot tensile 
strength versus composition at 150 °C.
 (c) Explain the shapes of these two curves, as well 
as any differences between them.
Equilibrium Diagrams Having Intermediate 
Phases or Compounds
9.42 Two intermetallic compounds, AB and AB2, 
exist for elements A and B. If the compositions 
for AB and AB2 are 34.3 wt% A–65.7 wt% B and 
20.7 wt% A–79.3 wt% B, respect ively, and ele-
ment A is potassium, identify element B.
9.43 An intermetallic compound is found in the 
magnesium–gallium system that has a composi-tion of 41.1 wt% Mg–58.9 wt% Ga. Specify the formula for this compound.
9.44 Specify the liquidus, solidus, and solvus tempera-
tures for the following alloys:
 (a) 50 wt% Ni–50 wt% Cu
 (b) 10 wt% Sn–90 wt% Pb
 (c) 55 wt% Zn–45 wt% Cu
 (d) 50 wt% Pb–50 wt% Mg
 (e) 1.5 wt% C–98.5 wt% Fe
Congruent Phase Transformations
Eutectoid and Peritectic Reactions
9.45 What is the principal difference between congru-
ent and incongruent phase transformations?
9.46 Figure 9.36 is the aluminum–neodymium phase 
diagram, for which only single-phase regions are 
labeled. Specify temperature-composition points at which all eutectics, eutectoids, peritectics, and congruent phase transformations occur. Also, for each, write the reaction upon cooling.
9.47 Figure 9.37 is a portion of the titanium–copper 
phase diagram for which only single-phase regions are labeled. Specify all  temperature-composition points at which eutectics, eutectoids, peritectics, and congruent phase transformations occur. Also, for each, write the reaction upon cooling.
Composition (wt% Nd) ) d N ( ) l A (Temperature ( °C)
Al11Nd3
Al3Nd
Al2Nd
AlNd2
AlNd3
NdAl
AlNd1600
140012001000
800600400200
0
0 2 04 06 08 0 100L
Figure 9.36  The aluminum–neodymium phase diagram. 
(Adapted from ASM Handbook, Vol. 3, Alloy Phase Dia-
grams, H. Baker (Editor), 1992. Reprinted by permission of ASM International, Materials Park, OH.)
Composition (wt% Cu) (Ti)Temperature (°C)1700
1500
1300
1100
900
700
500
02 0 4 0 6 0Ti2Cu
Ti3Cu4TiCuL
𝛼𝛽
Figure 9.37  The titanium–copper phase diagram. 
(Adapted from Phase Diagrams of Binary Titanium Alloys,  
J. L. Murray (Editor), 1987. Reprinted by permission 
of ASM International, Materials Park, OH.) 
Questions and Problems  •   P-41
The Iron–Iron Carbide (Fe–Fe3C) Phase Diagram
