Repository: Ketankham/chatbot-meta-books

File: tem-book.txt (part 55 of 71)
 هب انم خدا 
counting statistics, thus reducing errors), reduce the time required to acquire the spectrum (thus reducingdamage to beam-sensitive specimens)?
T32.7 Consider the curves in Figure 32.12. Explain why the statements in the caption are true. (Are they?)T32.8 Give examples of how the limitations of the curves in Figure 32.12A might be overcome?
T32.9 Explain why SDDs can operate at much higher count rates than other XEDS detectors.
T33.10 An engineer decided to remove the collimator baffles from her AEM. What does she put up with as a
consequence?
T33.11 Why would it be good to have both the largest detector take-off angle and the highest detector collection
angle? Why do we have to make a compromise choice in practice? Explain why correction of thespherical aberration coefficient of the objective lens would remove this compromise.
T32.12 Figure 32.9 shows a WDS system on a TEM. Why is it not commonly used now? (A careful discussion is
required.)
T32.13 Look at Figure 32.9D. Why are the EDS peaks so much broader than those from the bolometer and
could this possibly be improved?
T32.14 An image produced using a backscattered-electron detector shows the presence of three regions of
significantly different contrast. Where should you begin to further analyze this specimen?
T32.15 A strong background appears in the 0–10 keV spectrum of a geological specimen. What is this specimen,
and how can the high background be compensated for?
T32.16 Using a windowless detector it becomes apparent by comparing past and previous spectra of the same
specimen that there is likely a coating of ice or hydrocarbons on the detector. Should you just thaw out
the detector or not?
T32.17 After measuring XEDS spectra from a biological or polymeric specimen, you close your AEM session
but find yourself physically unable to open the chamber to remove the specimen. What is likely to be thecause?
T32.18 You have decided to switch an IG detector in for the Si(Li) already in your microscope to identify X-ray
lines above 20 keV. After the switch, you notice what appears to be a large increase in the number of
escape peaks in your spectra. Name one reason why this might be happening.
T32.19 Barry and David are laughing about something you did in lab last week. You were attempting to
optimize the energy resolution of the XEDS spectra you obtained. What is their point?
T32.20 Are there hidden peaks obscured by the low-energy edge of several of your more intense peaks and what
can you do about it if there are?
T32.21 A novice at using the XEDS on the TEM decides to employ WDS instead, with the notion in mind that it
wouldn’t be such a bad thing to get more resolution for the spectra. Which rude awakening is this person
close to discovering?
T32.22 A geological specimen is elementally analyzed using XEDS. This turns out to contain Si, Al, O, and Fe.
Out of curiosity, an X-ray map in search of Cu is performed on this same region of the specimen.
Multiple locations of Cu spring up in the map. Explain.
CHAPTER SUMMARY .................................................................................................................................................................................... 603
www .Iran -mavad .com  
ﻣﺮﺟﻊ ﺩﺍﻧﺸﺠﻮﻳﺎﻥ ﻭ ﻣﻬﻨﺪﺳﻴﻦ ﻣﻮﺍﺩ
33
X-ray Spectra and Images
CHAPTER PREVIEW
The X-ray spectrum generated within your specimen consists of element-specific characteristic
peaks with well-defined energies superimposed on a non-characteristic background. Whilethe XEDS system is a remarkable piece of technology, we’ve already described its limitedresolution and we will see in this chapter that it is also prone to creating small artifact peaks
in the spectrum. Furthermore, the unavoidable presence of scattered electrons and X-rays
within the AEM conspire to degrade the quality of the generated spectrum and increasethe number of false peaks in the displayed spectrum. The AEM illumination system and
specimen stage are rich sources of powerful radiation, not all of it by any means coming
from the area of interest in your specimen. So you have to take precautions to ensure thatthe X-ray spectrum you collect comes predominantly from the area of the specimen that youwant to analyze and we describe several tests you should perform to ensure that the XEDS-
TEM interface is optimized. Once you understand the desirable and undesirable contents of
a spectrum, we’ll show you the various ways to gather your spectra, display them, and alsoform X-ray images from them. In particular, digital spectrum imaging is the most powerfultechnique for optimizing the information that you can gather from the low number of
counts generated in thin foils.
33.1 THE IDEAL SPECTRUM
Back in Chapter 4 we learned that electrons generate
two kinds of X-rays. When electrons ionize an atomwhich returns to ground state, the emitted characteristicX-ray energy is unique to the ionized atom (Figure 4.2).
When electrons are slowed by electrostatic interactionwith the nucleus they produce a continuum of brems-strahlung X-rays and together the characteristic peaksand the bremsstrahlung background comprise the X-ray
spectra we detect and display via the XEDS (as shown
schematically back in Figure 4.6 and experimentally inFigure 32.2 and many others).
33.1.A The Characteristic Peaks
Some more detailed revision: a beam electron ionizes anatom in your specimen by ejecting an inner or core-shellelectron, leaving a hole in the shell. The probability ofthis event occurring is governed by the ionization crosssection. Then a cascade of electron transitions occurs,
with each transition filling the hole with an electron
from a more weakly bound shell (leaving a hole in thatshell, and so on) and ultimately the last electron falls
into a core-shell from the conduction band. Depending
on the fluorescence yield, each transition results in eithera characteristic X-ray or an Auger electron. The char-acteristic X-rays have a well-defined energy and a nat-
ural ‘line width’ (the FWHM of the Gaussian
distribution of X-ray energies) of typically 1–5 eV.But, as you already know from the previous chapter,
the XEDS degrades this width to a Gaussian-shaped
peak with a FWHM of about 135 /C610 eV. We’ll use
the term ‘line’ to denote the actual X-ray energy at the
peak of the Gaussian and we’ll talk about K, L, and M
families of lines (and indeed the XEDS computer dis-play includes lines superimposed on the spectra at the K,L, M, etc., peak energies). The actual number of counts
(intensities) of the characteristic peaks from a given
element, and the relative differences between spectrafrom different elements, are really quite complex and
we’ll go into this more in the next chapter when we
discuss details of spectra and qualitative analysis. Forthe time being, all you need to know is that, generallyspeaking, lower-energy X-ray peaks are more intense
than higher-energy ones and the heavier the element,
33.1 T HEIDEAL SPECTRUM ............................................................................................................................... ...................................... 605
www .Iran -mavad .com  
ﻣﺮﺟﻊ ﺩﺍﻧﺸﺠﻮﻳﺎﻥ ﻭ ﻣﻬﻨﺪﺳﻴﻦ ﻣﻮﺍﺩ
the more complex the characteristic spectrum. Also X-
rays with energies </C241 keV are absorbed both within
your specimen and within the detector and ultimately,
the combination of absorption and low fluorescence
yield means it is not possible to detect X-rays with
energies </C24110 eV (the Be K line).
33.1.B The Continuum Bremsstrahlung
Background
The background in the X-ray spectrum is bremsstrah-
lung (braking) radiation arising as beam electrons are
slowed down or stopped by electrostatic interactions
with nuclei in the specimen. The intensity of the brems-strahlung is zero at the beam energy (since we can’t
create more energy than the beam has) and rises until it
is effectively infinite at zero energy. This distribution is
well understood and describ ed mathematically by var-
iations on Kramers’ law as we also noted back in
Figure 4.6. Modifications to Kramers’ law account
well for the absorption of the X-rays and accurately
describe the experimentally detected bremsstrahlung
distribution, even from thin specimens. So the net
result is that X-ray spectra consist, as we have seen,
for example, in Figures 1.4A and 32.2, of characteristic,
Gaussian-shaped peaks superimposed on a background
of bremsstrahlung X-rays, most clearly visible in Figure32.2F. Many more spectra will appear throughout this
and subsequent chapters and, as already noted, we can
create elemental images from specific characteristic
peaks.
Unfortunately, what makes X-ray spectrometry
challenging is that the spectrum generated within
your thin specimen, the spectrum detected by your
Si(Li) detector, and the spectrum displayed on your
computer screen are all quit e different. So understand-
ing what controls the X-ray counts that you measure in
the characteristic peaks in your spectra is absolutely
essential. Otherwise it will be difficult to first identify(Chapter 34) and then quantify (Chapter 35) the peak
intensities in terms of the presence and the amount,
respectively, of the elements in the analysis volume of
your specimen.
We’ll first describe how the XEDS system generates
artifact (escape, sum, and internal fluorescence) peaks
and then we’ll show how the AEM itself also contrib-
utes unwanted X-rays, all of which can confuse the
unwary operator into thinking certain elements are intheir specimen when, in fact, they are not. Misinterpre-
tation of the presence or absence of certain elemental
signals could cause real problems if, for example, you
are making decisions on the suitability or otherwise of a
specific material for a give na p p l i c a t i o n ,o re v e nm o r e
seriously, making a forensic or medical decision based
on the chemistry of your specimen: more about this in
Chapter 34.33.2 ARTIFACTS COMMON TO Si(Li) XEDS
SYSTEMS
The XEDS system introduces its own artifacts into the
spectrum. Fortunately, we understand all these artifacts,
but they still occasionally mislead the unwary operator;
see the review by Newbury. We can separate the arti-facts into two groups
&Signal-detection artifacts: examples are escape peaks
and internal fluorescence peaks.
&Signal-processing artifacts: e.g., the sum peaks.
Escape peak : Because the detector is not a perfect sink
for all the X-ray energy, it is possible that a small fraction
of the energy is lost and not transformed into electron-
hole pairs. The easiest way for this to happen is if theincoming photon of energy Efluoresces a Si K
aX-ray
(energy 1.74 keV) which escapes from the intrinsic regionof the detector. The detector then registers an apparent
X-ray energy of ( E– 1.74) keV, as shown in Figure 33.1.
The magnitude of the escape peak depends on the
design of the detector and the energy of the fluorescing
X-ray. The most efficient X-ray to fluoresce Si K
aX-rays
is the P K a, but in a well-designed detector even the P
escape peak will only amount to <2% of the P K a
intensity. This fact explains why you can only see escape
peaks if there are major characteristic peaks in the spec-
trum. More escape peaks occur in IG spectra because wecan fluoresce both Ge K
a(9.89 keV) and L a(1.19 keV)ESCAPE PEAK
Si escape peaks appear in the spectrum 1.74 keV
below the true characteristic peak position.
FIGURE 33.1. The escape peak in a spectrum from pure Cu, 1.74 keV
below the Cu K apeak. The intense K apeak is truncated in the display
because it is 50–100 /C2more intense than the escape peak.
606 ....................................................................................................................................................................X- RAY SPECTRA AND IMAGES
www .Iran -mavad .com  
ﻣﺮﺟﻊ ﺩﺍﻧﺸﺠﻮﻳﺎﻥ ﻭ ﻣﻬﻨﺪﺳﻴﻦ ﻣﻮﺍﺩ
characteristic X-rays in the detector. Each of these will
cause corresponding escape peaks. SDDs are thinner thantypical Si(Li) crystals so there may be a slightly enhancedpossibility for an escape peak. The analysis software
should be able to recognize any escape peak, remove it,
and add the intensity back into the characteristic peakwhere it belongs. Because the e scape-peak intensity is so
small it is rarely a problem unless you misinterpret it ascoming from an element which is not present.
The internal fluorescence peak: This is a characteris-
tic peak from the Si (or Ge) in the detector dead layer.Incoming photons can fluoresce atoms in the dead layer
and the resulting Si K
aor Ge K/L X-rays enter the
intrinsic region of the detector which cannot distinguish
their source and, therefore, register a small peak in thespectrum. As semiconductor detector design has
improved and dead layers have decreased in thickness,
the internal fluorescence peak artifact has shrunk but ithas not yet disappeared entirely. So beware.
Obviously if you are looking for small amounts of Si
in your specimen you’ll always find it in a Si(Li) spectrum
after long enough counting time! Depending on the dead-
layer thickness, the Si K peak intensity corresponds to/C240.1–1% of the specimen composition (see Figure 33.2)so it is hardly a major problem if you are aware of it.
Similar effects are observed in IG detectors also, but the
very thin dead layer in SDDs should be an advantage.
Sum peak : As we described earlier, the processing
electronics are designed to switch off the detector whileeach pulse is analyzed and assigned to the correct energychannel. The sum peak arises when the count rateexceeds the electronics’ ability to discriminate all theindividual pulses and so-called ‘pulse pile-up’ occurs.
This is likely to occur when
&The input count rate is high.
&The dead times are >/C2460%.
&There are major characteristic peaks in the spectrum.
The electronics simply cannot be perfect. Occasion-
ally, two photons will enter the detector at exactly thesame time. The analyzer then registers an energy corre-
sponding to the sum of the two photons. Since thiscoincidence event is most likely for the X-ray givingthe major peak, a sum peak first appears at twice the
energy of the major peak, as shown in Figure 33.3.
If you are using an SDD because you have a C
s-
corrected AEM and are seeking to maximize count
rates, you can generate multiple sum peaks, causingserious interpretation problems in your analyses.
There is evidence (see Newbury’s paper) that digital
processing is, in fact, worse than analog processing interms of generating sum peaks in SDD systems, andhybrid analog/digital systems are being considered in
the SEM field where this is a bigger problem.
Since you can’t usually generate very high count rates,
unless your specimen is really thick, there is little need to
worry about sum peaks in AEM spectra but, as always,LONG COUNTING TIMES
A small Si K apeak will occur in ALL spectra from
Si(Li) detectors after long counting times.
FIGURE 33.2. The Si internal fluorescence peak in a spectrum from pure
carbon obtained with a Be-window Si(Li) detector. The ideal spectrum is
fitted as a continuous line that only shows the Si absorption edge.
FIGURE 33.3. The Mg K sum (coincidence) peak occurs at twice the Mg
Kapeak in this spectrum from a bulk specimen of (oxidized) pure Mg. The
sum peak decreases change rapidly with decreasing dead times; uppertrace 70%, middle trace 47%, lower trace 14% dead time. The sum-peakartifact is close to the background intensity at 14% dead time.THE SUM PEAK
The sum peak should be invisible if you maintain a
reasonable input count rate, typically <10,000 cps,
which should give a dead time of <60%.
33.2 A RTIFACTS COMMON TO SI(LI)X E D SS YSTEMS ..................................................................................................................... 607
www .Iran -mavad .com  
ﻣﺮﺟﻊ ﺩﺍﻧﺸﺠﻮﻳﺎﻥ ﻭ ﻣﻬﻨﺪﺳﻴﻦ ﻣﻮﺍﺩ
you should at least be aware of the danger. (For example,
the Ar K aenergy is almost exactly twice the Al K aenergy
and the sum peak has led some researchers to report Arbeing present in Al specimens when it wasn’t, and hascaused others to ignore Ar, which actually was present inion-milled specimens!) One exception to this lack of con-cern is if you have intense low-energy peaks where theresidual noise in the electronic circuitry interferes with thepile-up rejection. So if you’re analyzing elements lighterthan Mg, take care to use low input count rates. Reduc-
ing the dead time to 10–20% should remove even the
Mg K
asum peak, as shown in Figure 33.3.
Much of what we have just discussed and most of
what we’ll cover in Chapters 34 and 35, can be observedexperimentally on the AEM. But it is often just as instruc-tive, and certainly easier, to simulate the spectra. To thisend, we strongly advise you to download the public-domain simulation software ‘Desktop Spectrum Analy-
zer’ (DTSA) from NIST (Fiori and Swyt and URL #1); it
is listed in the recommended software in Section 1.6 andits use is described in depth in the companion text. In fact,almost all the spectra in this and the subsequent chapterwere generated by DTSA (in part, to ensure a uniformappearance). This software permits realistic simulation ofXEDS data in TEMs (and SEMs) and introduces you toall the aspects of spectral processing, artifacts, modeling,
etc., that are discussed in this and the next three chapters.
33.3 THE REAL SPECTRUM
In the perfect AEM, all spectra would be characteristic
only of the chosen analysis region of your specimen withwhich the beam interacts. The analysis of bulk speci-mens in the SEM/EPMA approaches this ideal but, inthe AEM, two factors combine to introduce false infor-mation which we call system and spurious X-rays. TheseX-rays introduce small errors into both qualitative andquantitative analysis, unless you are aware of the dan-
gers and take appropriate precautions to identify and
minimize the problems. The two factors that make theAEM different to the EPMA and that are responsiblefor these problems are
&The high-voltage electrons which generate intensedoses of stray X-rays and scattered electrons in theillumination system.
&The thin specimen which scatters high-energy elec-trons and X-rays around the limited confines of theAEM stage.
Modern AEMs are designed to minimize some of
these problems, but they have not disappeared entirely.It is important for you to understand that these prob-lems are notmajor distortions of the X-ray spectrum,
and only introduce small peaks or changes in intensityequivalent to composition changes at the 1% level orless. Nevertheless, identification and quantification ofsuch small elemental amounts are often the raison d’e ˆtre
for an analysis (e.g., impurity segregation), so you haveto be wary of these artifacts which we’ll now discuss insome detail. Remember, these artifacts are in addition tothe XEDS artifacts, described in the previous section.
33.3.A Pre-specimen Effects
The TEM illumination system produces high-energybremsstrahlung X-rays and electrons scattered outsidethe main beam, both of which may strike the specimen,producing spurious X-rays.
In inhomogeneous specimens (which are usually just
the kind that we want to analyze) the presence of sig-
nificant amounts of spurious X-rays means that the
quantification process could give the wrong answer.There are reviews (e.g., Williams and Goldstein orAllard and Blake), which describe in detail how to iden-tify and minimize these artifacts from the illuminationsystem, so we will just describe the precautions neces-sary to insure that the AEM is operating acceptably.Since these artifacts are primarily a result of the high-
energy electrons interacting with column components,
such as diaphragms and polepieces, you must take extracare when using intermediate-voltage instruments.
The standard way to detect stray radiation from the
illumination system is to position the focused electron
beam to pass through a hole in your specimen and see ifyou can detect an X-ray spectrum characteristic of thespecimen.
If the major peak in the hole-count spectrum con-
tains more than a few percent of the characteristic inten-sity in the same major peak obtained from a thin area of
your specimen, under similar conditions, then the illu-
mination system needs attention.
You can easily determine whether stray electrons or
X-rays are the problem, as illustrated in Figure 33.4,which shows spectra obtained on a silver disk specimen(A) and down the hole (B). Ag has a high-energy K
aline
at/C2423 keV and a low-energy L aline at /C243 keV. With
the beam through the hole in the disk, stray X-rays willfluoresce the high-energy peak more efficiently andstray electrons will preferentially excite the low-energypeak. So changes in the K/L ratio from a heavy metaltest specimen such as Ag are determinative experiments.
The NiO specimen that we described in Chapter 32 is
available on Mo support grids and the Mo K/L ratio isequally diagnostic.SPURIOUS X-RAYS
We define spurious X-rays as those that come from
the specimen but are notgenerated by the electron
probe in the chosen analysis region.
608 ....................................................................................................................................................................X- RAY SPECTRA AND IMAGES
www .Iran -mavad .com  
ﻣﺮﺟﻊ ﺩﺍﻧﺸﺠﻮﻳﺎﻥ ﻭ ﻣﻬﻨﺪﺳﻴﻦ ﻣﻮﺍﺩ
Let’s consider first the problem of high-energy
bremsstrahlung X-rays generated in and penetrating
through a standard Pt C2 diaphragm (go back andlook at Figure 6.10 to remind yourself why diaphragmsstop beam electrons). These X-rays flood your specimenand fluoresce characteristic X-rays from a large areaaround the analysis region. These stray X-rays wouldgive a high Ag (or Mo) K/L ratio in the spectrum fromyour test specimen (see Figure 33.4B).
These diaphragms should be a standard fixture in
your AEM (check with your lab manager) but they areexpensive and they cannot be flame-cleaned in the usualway. When the thick diaphragms do contaminate, youhave to discard them, otherwise the contamination itselfwill become a source of X-rays and will also deviateelectrons out of the main beam by charging.
Alternatively, some AEMs incorporate a small dia-
phragm just above the upper objective lens to shadow
the thicker outer regions of the specimen from strayX-rays.
Another way you can minimize the effects of this
undesirable bremsstrahlung is to use an evaporated
film or window-polished flake on a Be grid rather than
a self-supporting disk, but you don’t always have thischoice. If your specimen is thinner than the path lengthfor fluorescence (a few tens of nm in many cases), spu-
rious X-rays will not be generated. Of course, it may not
be possible to prepare such thin specimens, or it maytake a great deal of effort, while self-supporting disksare relatively easy and quick to produce; so this isn’t a
popular suggestion with graduate students. However,
with increasing interest in the properties of nano-scale
FIGURE 33.4. The ‘hole count.’ (A) A Ag self-supporting disk produces
an electron-characteristic (high L/K ratio) spectrum when struck by the
primary beam. (B) Without a thick C2 diaphragm, a reasonably intense
Ag spectrum is also detected when the beam is placed down a hole in thespecimen. This spectrum has a high K/L ratio which indicates high-energyFIGURE 33.4 (Continued) bremsstrahlung fluorescence. Note that the
(spurious) Ag K ahole-count intensity (B) is /C2450% of the (real) Ag K a
intensity (A) recorded from the specimen! (C) Use of a thick Pt C2diaphragm reduces the intensity of the Ag K
ahole count substantially.
The K aintensity in (C) is about 30 times less than in (B). (Note the scale
change.)Pt TOP HAT
The solution to this problem is to use very thick
(several mm) platinum diaphragms which have a
top-hat shape, and a slightly tapered bore to maintaingood electron collimation (see Figure 33.4C).THE HOLE COUNT
We cannot reduce spurious radiation sources to zero,so a spectrum, sometimes termed a ‘hole count,’ isinvariably obtained in all AEMs if you count for long
enough.
33.3 T HEREAL SPECTRUM ............................................................................................................................... ........................................ 609
www .Iran -mavad .com  
ﻣﺮﺟﻊ ﺩﺍﻧﺸﺠﻮﻳﺎﻥ ﻭ ﻣﻬﻨﺪﺳﻴﻦ ﻣﻮﺍﺩ
thin films you may be fortunate enough to be studying
such ideal specimens.
For a quantitative, reproducible measure of the hole
count, you should use a uniform thin specimen, such asthe NiO film we have described. This film should be
supported on a bulk material that has a low-energy
(</C243 keV) L line and a high-energy ( >/C2415 keV) K
line. A thick Mo or Au washer or support grid is ideal.Any high-energy bremsstrahlung X-rays penetrating
through the C2 diaphragm will strongly fluoresce the
Mo K or Au L line while stray electrons will excite theMo L or Au M lines preferentially.
With thick diaphragms and thin foils, the remaining
stray X-rays will not influence the accuracy of quantifi-
cation or introduce detectable peaks from elements not
in the analysis region. For more details on this test, seeLyman and Ackland. If you don’t want to go to thetrouble of this test, then the least you should do is
measure the in-hole spectrum on your specimen and
subtract it from your experimental spectrum if the holespectrum contains peaks with >1% of the counts in the
characteristic peaks that come from your specimen.
Now that we’ve minimized stray X-rays, let’s consider
the possibility that all the electrons are not confined tothe beam. Stray electrons will generate a hole spectrumwith a low K/L ratio (the opposite of Figure 33.4B). Ifyour microscope has a non-beam defining spray dia-
phragm below the C2 diaphragm it will eliminate such
stray electrons without generating unwanted X-rays.Then the main source of poorly collimated electrons isusually the ‘tail’ of electrons around the non-Gaussian-
shaped probe that arises from spherical aberration in
the C2 lens, as shown in Figure 33.5 (Cliff and Kenway).The best way to minimize this effect is to image the beam
on the TEM screen under the conditions that you will
use for analysis, and select the best C2 aperture size todefine the probe, as we discussed way back in Section5.5. It is a simple test to move your probe closer and
closer to the edge of your specimen and see when you
start generating X-rays. Do this with different size, top-hat C2 diaphragms. If you are fortunate enough to haveaC
scorrector in your probe-forming lens then the probe
will have much smaller tails, but this is a very expensivesolution, not available to all.
(A)
(B)
FIGURE 33.5. (A) The shadow of the C2 diaphragm defines the extent of
the halo of electrons which excites X-rays well away from the chosen
analysis region. (B) Ray diagram showing how the STEM probe formed
with a large C2 aperture generates a broad halo around the intenseGaussian-shaped probe. Such beam tailing is the major source of uncolli-mated electrons and arises due to spherical aberration in the probe-
forming lens. Choosing a smaller aperture will limit the tailing but cut
down the probe current.RULE OF THUMB
The ratio of Mo K aor Au L aintensity detected (when
the beam is down the hole) to the Ni K aintensity
obtained with the beam on the specimen should be
less than 1%.
610 ....................................................................................................................................................................X- RAY SPECTRA AND IMAGES
www .Iran -mavad .com  
ﻣﺮﺟﻊ ﺩﺍﻧﺸﺠﻮﻳﺎﻥ ﻭ ﻣﻬﻨﺪﺳﻴﻦ ﻣﻮﺍﺩ
In summary
&Stray X-rays will give a high Ag (or Mo) K/L ratio.
&Stray electrons will give a low Ag (or Mo) K/L ratio.
&Always operate with clean, thick, top-hat C2
diaphragms.
&Use very thin flake specimens or uniform thin films,if possible.
&Always image the electron beam on the TEM screenprior to analysis, to insure that it is well collimated
by the C2 aperture.
&Use a Cs-corrected AEM if you can find one.
Now the only significant X-ray source will be the
region where you position the probe.
33.3.B Post-specimen Scatter
The electrons interact with the specimen and are
scattered elastically or inelastically. It is fortunate
for us that the intensity of such scatter from a thinspecimen is greatest in the forward direction. Somost of the scattered electrons are gathered by the
field of the lower objective polepiece and proceed
into the imaging system of the AEM away fromthe XEDS detector. Unfortunately, some electrons
are scattered through high enough angles that they
strike other parts of your specimen, the support grid,the holder, or the objective lens polepiece or othermaterial in the AEM stage.
It is instructive to insert the objective diaphragm
during an analysis (just once!) to see the enormous
increase in spurious and system X-rays that result.(Actually, you’ll do this experiment by mistake any-way.) Usually the X-ray flux is so great that the pulse-
processing electronics are saturated, the dead time
reaches 100%, and the automatic shutter will activate.However, even when you rem ove the diaphragm, elec-
trons scattered by the specimen may still create X-rayscharacteristic of the materials in the holder (brass), thepolepiece (Fe and Cu), and the collimator (e.g., Al, W)a n da n yo ft h e s eX - r a y sc o u l db ep i c k e du pb yt h e
XEDS detector.Furthermore, despite the strong field of the upper objec-
tive polepieces in probe-forming STEMs (another good
reason to always operate in STEM mode) some back-
scattered electrons may travel directly into the XEDS
detector, generating electron-hole pairs. Other scattered
electrons may hit your specimen at some point well
away from the area of interest where they will still
produce specimen-characteristic (and therefore) spu-
rious, X-rays. All these possibilities are undesirable but
unavoidable because, without the beam-specimen inter-
actions that produce this scattering, we would get no
information at all from the specimen. Figure 33.6 sum-
marizes all the possible sources of spurious and system
X-rays from post-specimen scatter.
In addition to electron scatter, there will be a flux of
bremsstrahlung X-rays produced in the specimen. The
intensity of these X-rays is also greatest in the forward
direction (see gray shaded area in Figure 33.6). Since they
possess a full spectrum of energy, the bremsstrahlung will
fluoresce some characteristic X-rays from any material
that they strike. The easiest way to discern the magnitude
of this problem is to use a uniformly thin foil (such as our
standard NiO film) on a Cu grid. When you position the
probe on the film in the middle of a grid square, many
micrometers from any grid bar, the collected spectrum
will invariably show a Cu peak arising from the grid, as a
SYSTEM X-RAYS
X-rays that come from parts of the AEM other than
the specimen.
Cu IS EVERYWHERE
Remember the post-specimen scatter will still gener-ate specimen-characteristic X-rays remote from the
area of interest, even if a Cu peak is not present.
FIGURE 33.6. Sources of system and spurious X-rays generated when
the incident beam (green) is scattered by the specimen. BSEs and forward-
scattered electrons (blue) excite system X-rays in the stage and spurious
X-rays (red dotted lines) elsewhere in the specimen. Bremsstrahlung
(gray-shaded region) fluoresces the specimen away from the analysisregion (also red dotted lines). The gray dotted line represents the desiredX-rays from the analysis region.
33.3 T HEREAL SPECTRUM ............................................................................................................................... ........................................ 611
www .Iran -mavad .com  
ﻣﺮﺟﻊ ﺩﺍﻧﺸﺠﻮﻳﺎﻥ ﻭ ﻣﻬﻨﺪﺳﻴﻦ ﻣﻮﺍﺩ
result of interactions with electrons or X-rays scattered
by the film. An example of this effect in a Cr film is shownin Figure 33.7. The presence of the Cu peak can beremoved by using a Be grid, since Be K
aX-rays are
much more difficult to detect. However, using Be gridsmerely removes the observable effect in the spectrum, notthe cause.
To minimize the effects of the scattered radiation,
you should keep your specimen close to zero tilt (i.e.,normal to the beam). If you tilt </C24108then the back-
ground intensity is not measurably increased. Underthese conditions, your specimen will undergo minimuminteraction with both the forward-directed X-rays andany backscattered electrons. Both of these phenomenahave only a small horizontal component of intensity.
The effects of your specimen interacting with self-
generated X-rays will be further reduced by using speci-mens, such as evaporated films or window-polishedflakes rather than self-supporting disks, just as wesuggested in the previous section. In self-supportingdisks, the bulk regions will interact more strongly withthe bremsstrahlung. It is not known what fraction of thepost-specimen scatter consists of electrons and whatfraction is X-rays, because this will vary with both speci-men and microscope conditions. However, there is noevidence to suggest that this X-ray fluorescence limitsthe accuracy of quantitative analyses (which is at best/C63–5%, as we’ll see in Chapter 35).
In addition to keeping your specimen close to zero tilt,
you can further reduce the effects of post-specimen scat-ter by surrounding the specimen with low- Zmaterial.
Use of these materials will also remove from the spectrum
any characteristic peaks due to the microscope constitu-
ents. Be is the best material for this purpose and, as wesaid right at the beginning of this part of the book, Be
specimen holders and Be support grids are essential forX-ray analysis. Ideally, all solid surfaces in the micro-scope stage region that could be struck by scattered
radiation should also be shielded with Be. Unfortunately,
such modifications are rarely available commercially.
The narrow polepiece gap, required to produce high
probe currents, and the cold finger, used to reducehydrocarbon contamination, both tend to increase theproblems associated with post-specimen scatter. In the
ideal AEM, the vacuum would be such that a cold finger
would not be necessary and the polepiece gap would bechosen to optimize both the detected peak to back-ground ratio and the probe current. When an AEM
stage was substantially modified with low- Zmaterial
(e.g., by Lyman et al.) a large reduction in bremsstrah-
lung intensity was reported and X-ray peak to back-ground ratios were produced that are still unmatched
by most commercial AEMs. We’ll discuss this more in
Section 33.5.
You must note, however, that whatever precautions
you take, the scattered electrons and X-rays, which areinvariably present, result in a specific limitation to X-
ray analysis. (See the below box on this.)
Obviously then, you must determine the contribu-
tions to the X-ray spectrum from your microscope, and
this is best achieved by inserting a low- Zspecimen in the
beam that generates mainly a bremsstrahlung spectrum,
such as an amorphous-carbon film, supported on a Be
grid or a pure B foil. If a spectrum is accumulated for asubstantial period of time (say 10–20 minutes, or evenover lunch), then in addition to the C or B peak (if your
XEDS can detect them) the various instrumental
FIGURE 33.7. Cu peaks in a spectrum from a thin Cr film on a Cu grid.
Although the beam was many micrometers from the grid, Cu X-rays are
excited by electron scatter from within the specimen, and their intensitygenerally increases with specimen tilt. The Cr escape peak and the Siinternal-fluorescence peaks are also visible.SMALL AND LARGE
If you are seeking small amounts ( <2%) of element A
in a specific region of your specimen, and that same
element A is present in large amounts, either else-
where in your specimen or in the microscope stage,then you cannot unequivocally identify the presence
of that element A in the specific region of your speci-men! If you count for long enough, a small peak fromA will invariably be present in all spectra, just as
surely as the Si internal-fluorescence peak fromyour detector will be present.Be
Be oxide is highly toxic if inhaled, so if you have to
handle Be grids or other Be components, use gloves
and tweezers and don’t breathe!
612 ....................................................................................................................................................................X- RAY SPECTRA AND IMAGES
www .Iran -mavad .com  
ﻣﺮﺟﻊ ﺩﺍﻧﺸﺠﻮﻳﺎﻥ ﻭ ﻣﻬﻨﺪﺳﻴﻦ ﻣﻮﺍﺩ
contributions to the spectrum should become visible.
Such an ‘instrument spectrum’ (see Figure 33.8) shouldonly exhibit the internal-fluorescence peak and possiblythe Au absorption edge from the detector. Any other
peaks will be from the TEM itself, assuming the speci-
men is pure. These peaks will tell you which elements itisnotpossible to seek in small quantities in your speci-
men because of their presence in your AEM.
We can summarize the methods used to minimize the
effects of post-specimen scattering quite simply
&Always remove the objective diaphragm.
&Operate as close to zero tilt as possible.
&Use a Be specimen holder and Be grids.
&Use thin foils, flakes, or films rather than self-supporting disks.
Remember, that even with these precautions, you
will still have to look out for artifacts in the spectrum,particularly those from the XEDS system.
33.3.C Coherent Bremsstrahlung
As we noted earlier, the bremsstrahlung spectrum issometimes referred to as the continuum because the
intensity is assumed to be a smooth, slowly varying
function of energy. This assumption is perfectly reason-able when the bremsstrahlung is generated in bulk poly-crystalline materials by electrons with energies</C2430 keV, such as in a SEM. However, in thin single-crystal specimens illuminated by high-energy electrons,it is possible to generate a bremsstrahlung X-ray spec-trum that contains small, Gaussian-shaped peaks
known as ‘coherent bremsstrahlung’ (CB). The phe-
nomenon of CB is well known from high-energy physicsexperiments, but no one thought it would occur at AEM
voltages until it was clearly demonstrated by Reese et al.Figure 33.9A shows a portion of an X-ray spectrum
(A)
(B)
CB X-rays
LIncident
beam
FIGURE 33.9. (A) CB peaks in a spectrum from pure Cu and (B) the
schematic generation of CB when the beam passes close to a row of atoms
in the specimen.
FIGURE 33.8. An XEDS spectrum from high purity boron, showing
system peaks. The Si K apeak and the Au M absorption edges are detector
artifacts but the small peaks at 4.6 and 7.5 keV are system peaks fromelements in the microscope stage.
33.3 T HEREAL SPECTRUM ............................................................................................................................... ........................................ 613
www .Iran -mavad .com  
ﻣﺮﺟﻊ ﺩﺍﻧﺸﺠﻮﻳﺎﻥ ﻭ ﻣﻬﻨﺪﺳﻴﻦ ﻣﻮﺍﺩ
from a thin foil of pure copper taken at 120 keV. The
primary peaks, as expected, are the Cu K a/band the
L family of lines. In addition, the escape peak isidentified. The other small peaks are the CB peaks.
They arise, as shown in Figure 33.9B ,by the nature
of the coulomb interaction of the beam electrons with
the regularly spaced nuclei in the crystal specimen.As the beam electron proceeds through the lattice,
close to a row of atoms, each bremsstrahlung-produc-
ing event is similar in nature and so the resultantradiation tends to have the same energy. The regularinteractions result in X-ray photons of energy E
CB
given by
ECB¼12:4b
Lð1/C0bcosð90þaÞÞ(33:2)
where bis the electron velocity ( n)d i v i d e db yt h e
velocity of light (c), Lis the real lattice spacing in
the beam direction, equal to 1/ Hin a zone-axis
orientation (go back and check Section 21.3.B),andais the detector take-off angle. More than one
CB peak arises because different Laue zones give
different values of L.T h eC Bp e a ki n t e n s i t ys e e m s
greatest when the beam is close to a low-index zone
