Repository: Ketankham/chatbot-meta-books

File: callister-book.txt (part 56 of 65)
Development of Microstructure in 
Iron–Carbon Alloys
9.51 Compute the mass fractions of 𝛼 ferrite and ce-
mentite in pearlite.
9.52 (a) What is the distinction between hypoeutec-
toid and hypereutectoid steels?
 (b) In a hypoeutectoid steel, both eutectoid and 
proeutectoid ferrite exist. Explain the difference 
between them. What will be the carbon concen-tration in each?
9.53 What is the carbon concentration of an iron–carbon 
alloy for which the fraction of total ferrite is 0.94?
9.54 What is the proeutectoid phase for an iron–
carbon alloy in which the mass fractions of total ferrite and total cementite are 0.92 and 0.08, re-spectively? Why?
9.55 Consider 1.0 kg of austenite containing 1.15 wt% 
C, cooled to less than 727 °C (1341 °F).
 (a) What is the proeutectoid phase?
 (b) How many kilograms each of total ferrite and 
cementite form?
 (c) How many kilograms each of pearlite and the 
proeutectoid phase form?
 (d) Schematically sketch and label the resulting mi-
crostructure.
9.56 Consider 2.5 kg of austenite containing 0.65 wt% 
C, cooled to less than 727 °C (1341 °F). 
 (a) What is the proeutectoid phase?
 (b) How many kilograms each of total ferrite and 
cementite form?
 (c) How many kilograms each of pearlite and the 
proeutectoid phase form?
 (d) Schematically sketch and label the resulting mi-
crostructure.
9.57 On the basis of the photomicrograph (i.e., the relative 
amounts of the microconstituents) for the  iron– carbon 
alloy shown in Figure 9.30 and the Fe–Fe
3C phase 
diagram (Figure 9.24), estimate the  composition of 
the alloy, and then compare this estimate with the composition given in the figure legend of Figure 9.30. Make the following assumptions: (1) The area fraction of each phase and microconstituent in the photomicrograph is equal to its volume fraction; (2) the densities of proeutectoid ferrite and pearlite are 7.87 and 7.84 g/cm
3, respectively; and (3) this 
photomicrograph represents the equilibrium micro-structure at 725 °C.
SS
 • The melting temperature of metal B is 830 °C.
 • The maximum solubility of A in B is 12 wt% A, 
which occurs at 700 °C.
 • At 600 °C, the solubility of A in B is 8 wt% A.
 • One eutectic occurs at 700 °C and 75 wt% B–25 
wt% A.
 • A second eutectic occurs at 730 °C and 60 wt% 
B–40 wt% A.
 • A third eutectic occurs at 755 °C and 40 wt% 
B–60 wt% A.
 • One congruent melting point occurs at 780 °C 
and 51 wt% B–49 wt% A.
 • A second congruent melting point occurs at 
755°C and 67 wt% B–33 wt% A.
 • The intermetallic compound AB exists at 51 
wt% B–49 wt% A.
 • The intermetallic compound AB2 exists at 67 
wt% B–33 wt% A.
The Gibbs Phase Rule
9.49 Figure 9.38 shows the pressure–temperature phase 
diagram for H2O. Apply the Gibbs phase rule at 
points A, B, and C , and specify the number of de-
grees of freedom at each of the points—that is, the number of externally controllable variables that must be specified to define the system completely.
9.50 Specify the number of degrees of freedom for the 
following alloys:
 (a) 95 wt% Ag–5 wt% Cu at 780 °C
 (b) 80 wt% Ni–20 wt% Cu at 1400 °C
 (c) 44.9 wt% Ti–55.1 wt% Ni at 1310 °C
 (d) 61.9 wt% Sn–38.1 wt% Pb at 183 °C
 (e) 2.5 wt% C–97.5 wt% Fe at 1000 °C
SSFigure 9.38  Logarithm pressure-versus-temperature 
phase diagram for H2O.Temperature (°C)Pressure (atm)
–20 0Ice ILiquid
VaporA
BCIce III
20 40 60 80 100 1200.0010.010.11.0101001,00010,000
P-42  •   Questions and Problems
 conditions of very slow cooling at the following 
temperatures: 1175 °C (2150 °F), 1145 °C (2095 °F), 
and 700 °C (1290 °F). Label the phases and indi-
cate their compositions (approximate).
9.70 Often, the properties of multiphase alloys may 
be approximated by the relationship
 E (alloy) =E𝛼V𝛼+E𝛽V𝛽 (9.24)
  where E represents a specific property (modulus 
of elasticity, hardness, etc.), and V is the volume 
fraction. The subscripts 𝛼 and 𝛽 denote the exist-
ing phases or microconstituents. Use this relation-ship to determine the approximate Brinell hard-ness of a 99.80 wt% Fe–0.20 wt% C alloy. Assume Brinell hardnesses of 80 and 280 for ferrite and pearlite, respectively, and that volume fractions may be approximated by mass fractions.
The Influence of Other Alloying Elements
9.71 A steel alloy contains 97.5 wt% Fe, 2.0 wt% Mo, 
and 0.5 wt% C.
 (a) What is the eutectoid temperature of this 
alloy?
 (b) What is the eutectoid composition?
 (c) What is the proeutectoid phase? Assume that there are no changes in the posi-
tions of other phase boundaries with the addition 
of Mo.
9.72 A steel alloy is known to contain 93.8 wt% Fe, 
6.0 wt% Ni, and 0.2 wt% C.
 (a) What is the approximate eutectoid tempera-
ture of this alloy?
 (b) What is the proeutectoid phase when this 
alloy is cooled to a temperature just below the eutectoid?
 (c) Compute the relative amounts of the proeu-
tectoid phase and pearlite.
 Assume that there are no alterations in the posi-
tions of other phase boundaries with the addi-tion of Ni.
FUNDAMENTALS OF ENGINEERING 
QUESTIONS AND PROBLEMS
9.1FE Once a system is at a state of equilibrium, a 
shift from equilibrium may result by alteration of 
which of the following?
 (A) Pressure
 (C) Temperature
 (B) Composition
 (D) All of the above
9.58 Compute the mass fractions of proeutectoid fer-
rite and pearlite that form in an iron–carbon alloy 
containing 0.25 wt% C.
9.59 The microstructure of an iron–carbon alloy con-
sists of proeutectoid ferrite and pearlite; the mass 
fractions of these two microconstituents are 0.286 and 0.714, respectively. Determine the concentra-tion of carbon in this alloy.
9.60 The mass fractions of total ferrite and total ce-
mentite in an iron–carbon alloy are 0.88 and 0.12, respectively. Is this a hypoeutectoid or hypere-utectoid alloy? Why?
9.61 The microstructure of an iron–carbon alloy con-
sists of proeutectoid ferrite and pearlite; the mass fractions of these microconstituents are 0.20 and 0.80, respectively. Determine the concentration of carbon in this alloy.
9.62 Consider 2.0 kg of a 99.6 wt% Fe–0.4 wt% C al-
loy that is cooled to a temperature just below the 
eutectoid.
 (a) How many kilograms of proeutectoid ferrite 
form?
 (b) How many kilograms of eutectoid ferrite form?
 (c) How many kilograms of cementite form?9.63 Compute the maximum mass fraction of proeu-
tectoid cementite possible for a hypereutectoid 
iron–carbon alloy.
9.64 Is it possible to have an iron–carbon alloy for 
which the mass fractions of total ferrite and proeutectoid cementite are 0.846 and 0.049, re-spectively? Why or why not?
9.65 Is it possible to have an iron–carbon alloy for 
which the mass fractions of total cementite and pearlite are 0.039 and 0.417, respectively? Why or why not?
9.66 Compute the mass fraction of eutectoid ferrite 
in an iron–carbon alloy that contains 0.43 wt% C.
9.67 The mass fraction of eutectoid cementite in 
an iron–carbon alloy is 0.104. On the basis of this  information, is it possible to determine the  composition of the alloy? If so, what is its compo-sition? If this is not possible, explain why.
9.68 The mass fraction of eutectoid ferrite in an iron–
carbon alloy is 0.82. On the basis of this informa-tion, is it possible to determine the composition of the alloy? If so, what is its composition? If this is not possible, explain why.
9.69 For an iron–carbon alloy of composition 5 
wt% C–95 wt% Fe, make schematic sketches of the microstructure that would be observed for 

Questions and Problems  •   P-43
9.4FE For a lead–tin alloy of composition 25 wt% 
Sn–75 wt% Pb, select from the following list the 
phase(s) present and their composition(s) at 200 °C. 
(The Pb–Sn phase diagram appears in Figure 9.8.)
 (A)  𝛼 = 17 wt% Sn–83 wt% Pb; L = 55.7 wt% 
Sn–44.3 wt% Pb
 (B)  𝛼 = 25 wt% Sn–75 wt% Pb; L = 25 wt% 
Sn–75 wt% Pb
 (C)  𝛼 = 17 wt% Sn–83 wt% Pb; 𝛽 = 55.7 wt% 
Sn–44.3 wt% Pb
 (D)  𝛼 = 18.3 wt% Sn–81.7 wt% Pb; 𝛽 = 97.8 wt% 
Sn–2.2 wt% Pb
9.2FE A binary composition–temperature phase dia-
gram for an isomorphous system is composed of regions that contain which of the following phases and/or combinations of phases?
 (A) Liquid (C) 𝛼
 (B) Liquid + 𝛼 (D) 𝛼, liquid, and liquid + 𝛼
9.3FE From the lead–tin phase diagram (Figure 9.8), 
which of the following phases/phase combinations is present for an alloy of composition 46 wt% Sn–54 wt% Pb that is at equilibrium at 44 °C?
 (A) 𝛼 (C) 𝛽 + liquid
 (B) 𝛼 + 𝛽 (D) 𝛼 + 𝛽 + liquid
CHAPTER 10 QUESTIONS AND PROBLEMS
The Kinetics of Phase Transformations
10.1 Name the two stages involved in the formation 
of particles of a new phase. Briefly describe each.
10.2 (a) Rewrite the expression for the total free en-
ergy change for nucleation (Equation 10.1) for the case of a cubic nucleus of edge length a  (instead 
of a sphere of radius r). Now differentiate this expression with respect to a (per Equation 10.2) 
and solve for both the critical cube edge length, a*, and also ΔG*.
 (b) Is ΔG* greater for a cube or a sphere? Why?
10.3 If copper (which has a melting point of 1085
°C) 
homogeneously nucleates at 849 °C, calculate the 
critical radius given values of −1.77 × 109 J/m3 
and 0.200 J/m2, respectively, for the latent heat of 
 fusion and the surface free energy.
10.4 (a) For the solidification of iron, calculate the 
critical radius r* and the activation free energy 
ΔG* if nucleation is homogeneous. Values for the 
latent heat of fusion and surface free energy are 
−1.85 × 109 J/m3 and 0.204 J/m2, respectively. Use 
the supercooling value found in Table 10.1.
 (b) Now calculate the number of atoms found 
in a nucleus of critical size. Assume a lattice pa-
rameter of 0.292 nm for solid iron at its melting temperature.
10.5 (a) Assume for the solidification of iron 
(Problem 10.4) that nucleation is homogeneous, and the number of stable nuclei is 10
6 nuclei per 
cubic meter. Calculate the critical radius and the SS
number of stable nuclei that exist at the following degrees of supercooling: 200 K and 300 K.
 (b) What is significant about the magnitudes of 
these critical radii and the numbers of stable nuclei?
10.6 For some transformation having kinetics that 
obey the Avrami equation (Equation 10.17), the parameter n is known to have a value of 1.7. If, 
after 100 s, the reaction is 50% complete, how long (total time) will it take the transformation to go to 99% completion?
10.7 Compute the rate of some reaction that obeys 
Avrami kinetics, assuming that the constants n and 
k have values of 3.0 and 7 × 10
–3, respect ively, for 
time expressed in seconds.
10.8 It is known that the kinetics of recrystallization 
for some alloy obey the Avrami equation and that the value of n in the exponential is 2.5. If, at some temperature, the fraction recrystallized is 0.40 after 200 min, determine the rate of recrystallization at this temperature.
10.9 It is known that the kinetics of some transforma-
tion obeys the Avrami equation and that the value of k is 6.0 × 10
−8 (for time in minutes). If the frac-
tion transformed is 0.75 after 200 min, determine the rate of this transformation.
10.10 The kinetics of the austenite-to-pearlite trans-
formation obey the Avrami relationship. Using the fraction transformed–time data given here, determine the total time required for 95% of the austenite to transform to pearlite:
 Problem available in WileyPLUS at instructor’s discretion  Diffusion VMSE resource available
SS Student solution available in WileyPLUS  Tensile Tests VMSE resource available
 Metallic Crystal VMSE resource available
P-44  •   Questions and Problems
10.19 Using the isothermal transformation diagram 
for an iron–carbon alloy of eutectoid composi-
tion (Figure 10.23), specify the nature of the final microstructure (in terms of microconstituents present and approximate percentages of each) of a small specimen that has been subjected to the following time–temperature treatments. In each case assume that the specimen begins at 760
°C 
(1400 °F) and that it has been held at this tempera-
ture long enough to have achieved a complete and homogeneous austenitic structure.
 (a) Cool rapidly to 700
°C (1290 °F), hold for 104 s, 
then quench to room temperature.
 (b) Reheat the specimen in part (a) to 700 °C 
(1290 °F) for 20 h.
 (c) Rapidly cool to 600 °C (1110 °F), hold for 4 s, 
rapidly cool to 450 °C (840 °F), hold for 10 s, then 
quench to room temperature.
 (d) Cool rapidly to 400 °C (750 °F), hold for 2 s, 
then quench to room temperature.
 (e) Cool rapidly to 400 °C (750 °F), hold for 20 s, 
then quench to room temperature.
 (f) Cool rapidly to 400 °C (750 °F), hold for 200 s, 
then quench to room temperature.
 (g) Rapidly cool to 575 °C (1065 °F), hold for 20 s, 
rapidly cool to 350 °C (660 °F), hold for 100 s, 
then quench to room temperature.
 (h) Rapidly cool to 250 °C (480 °F), hold for 100 s, 
then quench to room temperature in water. Reheat to 315
°C (600 °F) for 1 h and slowly cool 
to room temperature.
10.20 Make a copy of the isothermal transformation 
diagram for an iron–carbon alloy of eutectoid composition (Figure 10.23) and then sketch and label time–temperature paths on this diagram to produce the following  microstructures:
 (a) 100% fine pearlite
 (b) 100% tempered martensite
 (c) 25% coarse pearlite, 50% bainite, and 25% 
martensite
10.21 Using the isothermal transformation  diagram for 
a 0.45 wt% C steel alloy (Figure 10.40), determine the final microstructure (in terms of just the micro-constituents present) of a small specimen that has been  subjected to the following time–temperature treatments. In each case assume that the specimen begins at 845
°C (1550 °F), and that it has been held 
at this temperature long enough to have achieved a complete and homogeneous austenitic structure.
 (a)
 Rapidly cool to 250 °C (480 °F), hold for 103 s, 
then quench to room temperature.
SS
Fraction Transformed Time (s)
 0.2 12.6
 0.8 28.2
10.11 The fraction recrystallized–time data for the re-
crystallization at 600 °C of a previously deformed 
steel are tabulated here. Assuming that the kinet-ics of this process obey the Avrami relationship, determine the fraction recrystallized after a total time of 22.8 min.
Fraction Recrystallized Time (min)
 0.20 13.1
 0.70 29.1
10.12 (a) From the curves shown in Figure 10.11 and 
using Equation 10.18, determine the rate of recrystal-
lization for pure copper at the several temperatures.
 (b) Make a plot of ln(rate) versus the reciprocal 
of temperature (in K–1), and determine the activa-
tion energy for this recrystallization process. (See Section 5.5.)
 (c) By extrapolation, estimate the length of time 
required for 50% recrystallization at room tem-perature, 20
°C (293 K).
10.13 Determine values for the constants n and k 
(Equation 10.17) for the recrystallization of cop-per (Figure 10.11) at 102
°C.
Metastable versus Equilibrium States
10.14 In terms of heat treatment and the develop-
ment of microstructure, what are two major lim-itations of the iron–iron carbide phase  diagram?
10.15 (a) Briefly describe the phenomena of super-
heating and supercooling.
 (b) Why do these phenomena occur?
Isothermal Transformation Diagrams
10.16 Suppose that a steel of eutectoid composition is 
cooled to 550 °C (1020 °F) from 760 °C (1400 °F) in 
less than 0.5 s and held at this temperature.
  (a) How long will it take for the austenite-to-
pearlite reaction to go to 50% completion? To 100% completion?
  (b) Estimate the hardness of the alloy that has 
completely transformed to pearlite.
10.17 Briefly cite the differences between pearlite, 
bainite, and spheroidite relative to microstructure and mechanical properties.
10.18 What is the driving force for the formation of 
spheroidite?
SS

Questions and Problems  •   P-45
 (b) 50% fine pearlite and 50% bainite
 (c) 100% martensite
 (d) 50% martensite and 50% austenite
Continuous-Cooling Transformation Diagrams
10.24 Name the microstructural products of eutectoid 
iron–carbon alloy (0.76 wt% C) specimens that 
are first completely transformed to austenite, then cooled to room temperature at the following rates:
 (a) 200
°C/s
 (b) 100°C/s
 (c) 20°C/s
10.25 Figure 10.41 shows the continuous-cooling 
transformation diagram for a 1.13 wt% C iron–carbon alloy. Make a copy of this figure and then sketch and label continuous cooling curves to yield the following microstructures:
 (a) Fine pearlite and proeutectoid cementite
 (b) Martensite
 (c) Martensite and proeutectoid cementite
 (d) Coarse pearlite and proeutectoid  cementite
 (e) Martensite, fine pearlite, and proeutectoid 
cementite
10.26 Cite two important differences between 
 continuous-cooling transformation diagrams for plain carbon and alloy steels.
 (b)  Rapidly cool to 700 °C (1290 °F), hold for 30 s, 
then quench to room temperature.
 (c)  Rapidly cool to 400 °C (750 °F), hold for 500 s, 
then quench to room temperature.
 (d)  Rapidly cool to 700 °C (1290 °F), hold at 
this temperature for 105 s, then quench to room 
temperature.
 (e)  Rapidly cool to 650 °C (1200 °F), hold at 
this temperature for 3 s, rapidly cool to 400 °C 
(750 °F), hold for 10 s, then quench to room 
temperature.
 (f)  Rapidly cool to 450 °C (840 °F), hold for 10 s, 
then quench to room temperature.
 (g)  Rapidly cool to 625 °C (1155 °F), hold for 1 s, 
then quench to room temperature.
 (h)  Rapidly cool to 625 °C (1155 °F), hold at 
this temperature for 10 s, rapidly cool to 400 °C 
(750 °F), hold at this temperature for 5 s, then 
quench to room temperature.
10.22 For parts (a), (c), (d), (f), and (h) of Problem 
10.21, determine the approximate percen tages of the microconstituents that form.
10.23 Make a copy of the isothermal transforma-
tion diagram for a 0.45 wt% C iron–carbon alloy (Figure 10.40), and then sketch and label on this diagram the time–temperature paths to produce the following microstructures:
 (a) 42% proeutectoid ferrite and 58% coarse 
pearlite
Figure 10.40  Isothermal transformation 
diagram for a 0.45 wt% C iron–carbon alloy: 
A, austenite; B, bainite; F, proeutectoid ferrite; M, martensite; P, pearlite.
[Adapted from Atlas of Time-Temperature Diagrams 
for Irons and Steels, G. F. Vander Voort (Editor), 1991. Reprinted by permission of ASM International, Materials Park, OH.]
Time (s)0.1 1 10 102103104105
Temperature (°F)
2004006008001000120014001600Temperature (°C)
0100200300400500600700800900
A
B
AA + F
A + P
50%
M(start)
M(50%)
M(90%)P
A + B
P-46  •   Questions and Problems
10.32 Cite two reasons why martensite is so hard and 
brittle.
10.33 Rank the following iron–carbon alloys and as-
sociated microstructures from the highest to the 
lowest ductility:
 (a) 0.25 wt% C with spheroidite
 (b) 0.25 wt% C with coarse pearlite
 (c) 0.60 wt% C with fine pearlite
 (d) 0.60 wt% C with coarse pearlite
  Justify this ranking.
10.34 Briefly explain why the hardness of tempered 
martensite diminishes with tempering time (at 
constant temperature) and with increasing tem-perature (at constant tempering time).
10.35 Briefly describe the simplest heat treatment 
procedure that would be used in converting a 0.76 wt% C steel from one microstructure to the other, as follows:
 (a) Spheroidite to tempered martensite
 (b) Tempered martensite to pearlite
 (c) Bainite to martensite
 (d) Martensite to pearlite
 (e) Pearlite to tempered martensite
 (f) Tempered martensite to pearlite
 (g) Bainite to tempered martensite
 (h) Tempered martensite to spheroidite
10.36 (a) Briefly describe the microstructural  difference 
between spheroidite and tempered martensite.
 (b) Explain why tempered martensite is much 
harder and stronger.
10.37 Estimate the Rockwell hardnesses for  specimens 
of an iron–carbon alloy of eutectoid composi-tion that have been subjected to the heat treat-ments described in parts (b), (d), (f), (g), and (h) of Problem 10.19.
10.38 Estimate the Brinell hardnesses for specimens 
of a 0.45 wt% C iron–carbon alloy that have been subjected to the heat treatments described in parts (a), (d), and (h) of Problem 10.21.
10.39 Determine the approximate tensile stre ngths for 
specimens of a eutectoid iron–carbon  alloy that have experienced the heat treatments described in parts (a) and (c) of Problem 10.24.
10.40 For a eutectoid steel, describe isothermal heat 
treatments that would be required to yield speci-mens having the following Rockwell hardnesses:
 (a) 93 HRB
10.27 Briefly explain why there is no bainite transfor-
mation region on the continuous-cooling trans-formation diagram for an iron–carbon alloy of eutectoid composition.
10.28 Name the microstructural products of 4340 
alloy steel specimens that are first completely transformed to austenite, then cooled to room temperature at the following rates:
 (a) 10
°C/s (b) 1°C/s
 (c) 0.1°C/s (d) 0.01 °C/s
10.29 Briefly describe the simplest continuous cooling 
heat treatment procedure that would be used in converting a 4340 steel from one microstructure to another.
 (a) (Martensite + bainite) to (ferrite + pearlite)
 (b) (Martensite + bainite) to spheroidite
 (c) (Martensite + bainite) to (martensite + 
bainite + ferrite)
10.30 On the basis of diffusion considerations, explain 
why fine pearlite forms for the moderate cooling of austenite through the eutectoid temperature, whereas coarse pearlite is the product for rela-tively slow cooling rates.
Mechanical Behavior of Iron–Carbon Alloys
Tempered Martensite
10.31 Briefly explain why fine pearlite is harder and 
stronger than coarse pearlite, which in turn is 
harder and stronger than spheroidite.
SSFigure 10.41  Continuous-cooling  transformation  
diagram for a 1.13 wt% C iron–carbon alloy.Time (s)Temperature (°C)
0.1 10 1031050200400600800
A
P
AMAC
Questions and Problems  •   P-47
spheroidite are alternatives)? If this is not pos-
sible, explain why.
Tempered Martensite
10.D7 (a) For a 1080 steel that has been water 
quenched, estimate the tempering time at 425 °C 
(800 °F) to achieve a hardness of 50 HRC.
 (b) What will be the tempering time at 315 °C 
(600 °F) necessary to attain the same hardness?
10.D8 An alloy steel (4340) is to be used in an ap-
plication requiring a minimum tensile strength of 1380 MPa (200,000 psi) and a minimum ductility of 43%RA. Oil quenching followed by tempering is to be used. Briefly describe the tempering heat treatment.
10.D9 For a 4340 steel alloy, describe continuous-
cooling/tempering heat treatments that would be required to yield specimens having the follow-ing yield/tensile strength–ductility property  combinations:
 (a) tensile strength of 1100 MPa, ductility of 
50%RA
 (b) yield strength of 1200 MPa, ductility of 
45%RA
 (c) tensile strength of 1300 MPa, ductility of 
45%RA 
10.D10 Is it possible to produce an oil-quenched and 
tempered 4340 steel that has a minimum yield strength of 1400 MPa (203,000 psi) and a ductility of at least 42%RA? If this is possible, describe the tempering heat treatment. If it is not possible, explain why.
SPREADSHEET PROBLEM
10.1SS For some phase transformation, given at least 
two values of fraction transformation and  their corresponding times, generate a spreadsheet that will allow the user to determine the following:
 (a) the values of n and k in the Avrami equation
 (b) the time required for the transformation to pro-
ceed to some degree of fraction  transformation
 (c) the fraction transformation after some speci-
fied time has elapsed
FUNDAMENTALS OF ENGINEERING 
QUESTIONS AND PROBLEMS
10.1FE Which of the following describes recrystal-
lization?
 (A)  Diffusion dependent with a change in phase 
composition
 (b) 40 HRC
 (c) 27 HRC
DESIGN PROBLEMS
Continuous-Cooling Transformation Diagrams
Mechanical Behavior of Iron–Carbon Alloys
10.D1 Is it possible to produce an iron–carbon alloy 
of eutectoid composition that has a minimum 
hardness of 90 HRB and a minimum ductility of 35%RA? If so, describe the continuous-cooling heat treatment to which the alloy would be sub-jected to achieve these properties. If it is not pos-sible, explain why.
10.D2 For a eutectoid steel, describe isothermal 
heat treatments that would be required to yield  specimens having the following tensile strength–ductility (%RA) combinations:
 (a) 1000 MPa and 34%RA
 (b) 800 MPa and 28%RA
10.D3 Is it possible to produce iron–carbon alloys of 
eutectoid composition that, using isothermal heat treatments, have the following tensile strength–ductility (%RA) combinations? If so, for each combination, describe the heat treatment required to achieve these properties. Or, if this is not pos-sible, explain why.
 (a) 1750 MPa and 42%RA
 (b) 1600 MPa and 40%RA
 (c) 1500 MPa and 45%RA
10.D4 For a eutectoid steel, describe continuous-
cooling heat treatments that would be required to yield specimens having the following Brinell hardness–ductility (%RA) combinations:
 (a) 680 HB and ~0%RA
 (b) 260 HB and 20%RA
 (c) 200 HB and 28%RA
 (d) 160 HB and 67%RA10.D5 Is it possible to produce an iron–carbon  alloy 
that has a minimum tensile strength of 690 MPa 
(100,000 psi) and a minimum ductility of 40%RA? If so, what will be its composition and microstructure (coarse and fine pearlites and spheroidite are alternatives)? If this is not  possible, explain why.
10.D6 It is desired to produce an iron–carbon alloy 
that has a minimum hardness of 175 HB and a minimum ductility of 52%RA. Is such an alloy possible? If so, what will be its composition and microstructure (coarse and fine pearlites and SS
P-48  •   Questions and Problems
 (A) A > B > C > D
 (B) C > D > B > A
 (C) A > B > D > C
 (D) None of the above
10.3FE On the basis of the isothermal transforma-
tion diagram for a 0.45 wt% C iron–carbon alloy 
(Figure 10.40), which heat treatment could be used to isothermally convert a microstructure that consists of proeutectoid ferrite and fine pearlite into one that is composed of proeutectoid ferrite and martensite?
 (A)  Austenitize the specimen at approximately 
700
°C, rapidly cool to about 675 °C, hold at 
this temperature for 1 to 2 s, and then rapidly quench to room temperature.
 (B)  Rapidly heat the specimen to about 675
°C, 
hold at this temperature for 1 to 2 s, then rapidly quench to room temperature.
 (C)  Austenitize the specimen at approximately 
775
°C, rapidly cool to about 500 °C, hold at 
this temperature for 1 to 2 s, and then rapidly quench to room temperature.
 (D)  Austenitize the specimen at approximately 
775
°C, rapidly cool to about 675 °C, hold at 
this temperature for 1 to 2 s, and then rapidly quench to room temperature. (B) Diffusionless
 (C)  Diffusion dependent with no change in phase 
composition
 (D) All of the above
10.2FE Schematic room-temperature microstructures 
for four iron–carbon alloys are as follows. Rank 
these microstructures (by letter) from the hardest to the softest.
Fe3C
𝛼𝛼𝛼
𝛼
𝛼𝛼
 (A) (B)
Fe3C
Fe3CFe3C
𝛼𝛼
𝛼
 (C) (D)
CHAPTER 11 QUESTIONS AND PROBLEMS
Ferrous Alloys
11.1 (a) List the four classifications of steels.
 (b) For each, briefly describe the properties and 
typical applications.
11.2 (a) Cite three reasons why ferrous alloys are 
used so extensively.
 (b) Cite three characteristics of ferrous alloys 
that limit their utilization.
11.3 What is the function of alloying elements in tool 
steels?
11.4 Compute the volume percent of graphite VGr in a 
3.5 wt% C cast iron, assuming that all the carbon exists as the graphite phase. Assume densities of 7.9 and 2.3 g/cm
3 for ferrite and graphite, respectively.
11.5 On the basis of microstructure, briefly explain 
why gray iron is brittle and weak in tension.
SS11.6 Compare gray and malleable cast irons with 
respect to
 (a) composition and heat treatment
 (b) microstructure (c) mechanical characteristics.11.7 Compare white and nodular cast irons with 
respect to
 (a) composition and heat treatment (b) microstructure (c) mechanical characteristics.11.8 Is it possible to produce malleable cast iron in 
pieces having large cross-sectional dimensions? 
Why or why not?
 Problem available in WileyPLUS at instructor’s discretion  Diffusion VMSE resource available
SS Student solution available in WileyPLUS  Tensile Tests VMSE resource available
 Metallic Crystal VMSE resource available
Questions and Problems  •   P-49
 (b) 0.76 wt% C
 (c) 0.95 wt% C.11.22 Give the approximate temperature at which 
it is desirable to heat each of the following 
iron–carbon alloys during a full anneal heat treatment:
 (a) 0.25 wt% C
 (b) 0.45 wt% C (c) 0.85 wt% C (d) 1.10 wt% C.11.23 What is the purpose of a spheroidizing heat 
treatment? On what classes of alloys is it normally 
used?
Heat Treatment of Steels
11.24 Briefly explain the difference between hardness 
and hardenability.
11.25 What influence does the presence of alloying 
elements (other than carbon) have on the shape of a hardenability curve? Briefly explain this  effect.
11.26 How would you expect a decrease in the austen-
ite grain size to affect the hardenability of a steel alloy? Why?
11.27 Name two thermal properties of a liquid me-
dium that influence its quenching effectiveness.
11.28 Construct radial hardness profiles for the 
following:
 (a) A cylindrical specimen of an 8640 steel alloy 
of diameter 50 mm (2 in.) that has been quenched in moderately agitated oil
 (b) A cylindrical specimen of a 5140 steel alloy of 
diameter 75 mm (3 in.) that has been quenched in moderately agitated oil
 (c) A cylindrical specimen of an 8620 steel  alloy 
of diameter 65 mm (2
1
2 in.) that has been quenched 
in moderately agitated water
 (d) A cylindrical specimen of an 1040 steel al-
loy of diameter 70 mm (23
4 in.) that has been 
quenched in moderately agitated water
11.29 Compare the effectiveness of quenching in 
moderately agitated water and oil by graphing on a single plot radial hardness profiles for cylindri-cal specimens of an 8630 steel of diameter 65 mm 
(2
1
2 in.) that have been quenched in both media.
Precipitation Hardening
11.30 Compare precipitation hardening (Section 
11.10) and the hardening of steel by quenching 
SSNonferrous Alloys
11.9 What is the principal difference between wrought 
and cast alloys?
11.10 Why must rivets of a 2017 aluminum alloy be 
refrigerated before they are used?
11.11 What is the chief difference between heat-
treatable and non-heat-treatable alloys?
11.12 Give the distinctive features, limitations, and appli-
cations of the following alloy groups: titanium alloys, refractory metals, superalloys, and noble metals.
Forming Operations
11.13 Cite advantages and disadvantages of hot work-
ing and cold working.
11.14 (a) Cite advantages of forming metals by 
 extrusion as opposed to rolling. 
  (b) Cite some disadvantages.
Casting
11.15 List four situations in which casting is the pre-
ferred fabrication technique.
11.16 Compare sand, die, investment, lost foam, and 
continuous casting techniques.
Miscellaneous Techniques
11.17 If it is assumed that, for steel alloys, the average 
cooling rate of the heat-affected zone in the vicin-ity of a weld is 10°C/s, compare the microstruc-tures and associated properties that will result for 1080 (eutectoid) and 4340 alloys in their HAZs.
11.18 Describe one problem that might exist with a 
steel weld that was cooled very rapidly.
Annealing Processes
11.19 In your own words, describe the following heat 
treatment procedures for steels and, for each, the intended final microstructure:
 (a) full annealing
 (b) normalizing
 (c) quenching
 (d) tempering.
11.20 Cite three sources of internal residual stresses 
in metal components. What are two possible adverse consequences of these stresses?
11.21 Give the approximate minimum temperature 
at which it is possible to austenitize each of the following iron–carbon alloys during a normal-izing heat treatment:
 (a) 0.20 wt% CSS
SS
P-50  •   Questions and Problems
lead, 6150 steel,  304 stainless steel, and C17200 
beryllium copper.
11.D4 A structural member 100 mm (4 in.) long must 
be able to support a load of 50,000 N (11,250 lbf) 
without experiencing any plastic deformation. Given the following data for brass, steel, alu-minum, and titanium, rank them from least to greatest weight in accordance with these criteria.
 Yield 
 Strength Alloy [MPa (ksi)] Density (g/cm
3)
Brass 415 (60) 8.5
Steel 860 (125) 7.9
Aluminum 310 (45) 2.7
Titanium 550 (80) 4.5
11.D5 Discuss whether it would be advisable to hot 
work or cold work the following metals and alloys 
on the basis of melting temperature, oxidation re-sistance, yield strength, and degree of brittleness: 
tin, tungsten, aluminum alloys, magnesium alloys, and a 4140 steel.
Heat Treatment of Steels
11.D6 A cylindrical piece of steel 25 mm (1.0 in.) in 
diameter is to be quenched in moderately agitated oil. Surface and center hardnesses must be at least 55 and 50 HRC, respectively. Which of the follow-ing alloys satisfy these requirements: 1040, 5140, 4340, 4140, and 8640? Justify your choice(s).
11.D7 A cylindrical piece of steel 75 mm (3 in.) in 
diameter is to be austenitized and quenched such that a minimum hardness of 40 HRC is to be pro-duced throughout the entire piece. Of the alloys 8660, 8640, 8630, and 8620, which will qualify if the quenching medium is (a) moderately agitated water and (b) moderately agitated oil? Justify your choice(s).
11.D8 A cylindrical piece of steel 38 mm (1
1
2 in.) in 
diameter is to be austenitized and quenched such that a microstructure consisting of at least 80% martensite will be produced throughout the entire piece. Of the alloys 4340, 4140, 8640, 5140, and 1040, which will qualify if the quenching medium is (a) moderately agitated oil and (b) moderately 
agitated water? Justify your choice(s).
11.D9 A cylindrical piece of steel 90 mm (3
1
2 in.) in 
diameter is to be quenched in moderately agitated water. Surface and center hardnesses must be at 
least 55 and 40 HRC, respectively. Which of the following alloys will satisfy these requirements: 
and tempering (Sections 10.5, 10.6, and 10.8) with regard to
 (a) The total heat treatment procedure
 (b) The microstructures that develop (c) How the mechanical properties change 
during the several heat treatment stages.
11.31 What is the principal difference between natu-
ral and artificial aging processes?
DESIGN PROBLEMS
Ferrous Alloys
Nonferrous Alloys
11.D1 The following is a list of metals and alloys:
 Plain carbon steel Magnesium
 Brass Zinc Gray cast iron Tool steel Platinum Aluminum Stainless steel Tungsten Titanium alloy
  Select from this list the one metal or alloy that 
is best suited for each of the following appli-
cations, and cite at least one reason for your choice:
 (a) The block of an internal combustion engine
 (b) Condensing heat exchanger for steam (c) Jet engine turbofan blades (d) Drill bit (e) Cryogenic (i.e., very low temperature) container (f) As a pyrotechnic (i.e., in flares and fireworks) (g) High-temperature furnace elements to be used 
in oxidizing atmospheres
11.D2 A group of new materials are the metallic 
glasses (or amorphous metals). Write an essay 
about these materials in which you address the following issues:
 (a) compositions of some of the common metallic 
glasses
 (b) characteristics of these materials that make 
them technologically attractive
 (c) characteristics that limit their use
 (d) current and potential uses (e) at least one technique that is used to produce 
metallic glasses.
11.D3 Of the following alloys, pick the one(s) that 
may be strengthened by heat treatment, cold 
work, or both: R50500 titanium, AZ31B magne-sium, 6061 aluminum, C51000 phosphor bronze, 

Questions and Problems  •   P-51
FUNDAMENTALS OF ENGINEERING 
QUESTIONS AND PROBLEMS
11.1FE Which of the following elements is the  primary 
constituent of ferrous alloys?
 (A) Copper
 (B) Carbon
 (C) Iron
 (D) Titanium
11.2FE Which of the following microconstituents/
phases is (are) typically found in a low-carbon 
steel?
 (A) Austenite
 (B) Pearlite (C) Ferrite (D) Both pearlite and ferrite11.3FE Which of the following characteristics dis-
tinguishes the stainless steels from other steel 
types?
 (A) They are more corrosion resistant.
 (B) They are stronger. (C) They are more wear resistant. (D) They are more ductile.
1040, 5140, 4340, 4140, 8620, 8630, 8640, and 8660? 
Justify your choices.
11.D10 A cylindrical piece of 4140 steel is to be aus-
tenitized and quenched in moderately agitated oil. If the microstructure is to consist of at least 50% martensite throughout the entire piece, what is the maximum allowable diameter? Justify your answer.
11.D11 A cylindrical piece of 8640 steel is to be aus-
tenitized and quenched in moderately agitated oil. If the hardness at the surface of the piece must be at least 49 HRC, what is the maximum allowable diameter? Justify your answer.
11.D12 Is it possible to temper an oil-quenched 4140 
steel cylindrical shaft 100 mm (4 in.) in diameter so as to give a minimum tensile strength of 850 MPa (125,000 psi) and a minimum ductility of 21%EL? If so, specify a tempering temperature. If this is not possible, then explain why.
11.D13 Is it possible to temper an oil-quenched 4140 
steel cylindrical shaft 12.5 mm (0.5 in.) in  diameter so as to give a minimum yield strength of 1000 MPa (145,000 psi) and a minimum ductility of 16%EL? If so, specify a tempering temperature. If this is not  possible, then explain why.
Precipitation Hardening
11.D14 Copper-rich copper–beryllium alloys are pre-
cipitation hardenable. After consulting the por-tion of the phase diagram shown in Figure 11.33, do the following:
 (a) Specify the range of compositions over which 
these alloys may be precipitation hardened.
 (b) Briefly describe the heat-treatment proce-
dures (in terms of temperatures) that would be used to precipitation harden an alloy having a composition of your choosing yet lying within the range given for part (a).
11.D15 A solution heat-treated 2014 aluminum alloy 
is to be precipitation hardened to have a mini-mum tensile strength of 450 MPa (65,250 psi) and a ductility of at least 15%EL. Specify a practical precipitation heat treatment in terms of tempera-ture and time that would give these mechanical characteristics. Justify your answer.
11.D16 Is it possible to produce a precipitation-
hardened 2014 aluminum alloy having a mini-mum tensile strength of 425 MPa (61,625 psi) and a ductility of at least 12%EL? If so, specify the precipitation heat treatment. If it is not pos-sible, explain why.
Figure 11.33  The copper-rich side of the copper–
beryllium phase diagram. 
[Adapted from Binary Alloy Phase Diagrams, 2nd edition, 
Vol. 2, T. B. Massalski (Editor-in-Chief), 1990. Reprinted by permission of ASM International, Materials Park, OH.]
Temperature (°C)1000
800
600
400
0
(Cu)1234
Composition (wt% Be)Composition (at% Be)
51 0 1 5 2 0
Liquid
866°C
~620°C1+
2++ L0
𝛼𝛼
𝛼𝛼
𝛾𝛾
P-52  •   Questions and Problems
 (C) Toughness may increase.
 (D) All of the above.11.6FE Which of the following influences the harden-
ability of a steel?
 (A) Composition of the steel (B) Type of quenching medium (C) Character of the quenching medium (D) Size and shape of the specimen
11.4FE Hot working takes place at a temperature 
above a metal’s
 (A) melting temperature (B) recrystallization temperature (C) eutectoid temperature (D) glass transition temperature11.5FE Which of the following may occur during an 
annealing heat treatment?
 (A) Stresses may be relieved. (B) Ductility may increase.
CHAPTER 12 QUESTIONS AND PROBLEMS
Crystal Structures
12.1 For a ceramic compound, what are the two char-
acteristics of the component ions that determine 
the crystal structure?
12.2 Show that the minimum cation–anion radius 
ratio for a coordination number of 4 is 0.225.
12.3 Show that the minimum cation–anion radius 
ratio for a coordination number of 6 is 0.414. [ Hint: 
Use the NaCl crystal structure (Figure 12.2), and assume that anions and cations are just touching along cube edges and across face diagonals.]
12.4 Demonstrate that the minimum cation–anion 
radius ratio for a coordination number of 8 is 0.732.
