Repository: Ketankham/chatbot-meta-books

File: tem-book.txt (part 56 of 71)
 هب انم خدا 
axis, and these conditions should be avoided if pos-sible. Operating with a convergent beam reduces theintensity of the CB peaks and this will be helped
with a C
s-corrected AEM since larger convergence
a n g l e sc a nb eu s e dt og i v em o r ep r o b ec u r r e n tw i t h -
out degrading the probe size.
Unfortunately, you can’t remove the CB effects
entirely, even by operating far from a major zone axis,
since some residual peaks are invariably detectable if
you count for long enough.
As predicted by equation 33.2, the CB peaks will
move depending on both the accelerating voltage
(which will alter vand hence b) and the specimen orien-
tation, which will change the value of L. Of course,
characteristic peaks show no such behavior and aredependent only on the elements present in your speci-men. While CB peaks are a problem, you should only beconcerned if you are seeking to detect a small amount of
specific element in your specimen. More about this
problem in the next chapter.33.4 MEASURING THE QUALITY OF THE
XEDS-AEM INTERFACE
In the end, what we need is some measure of how well
our XEDS system is working and to be able to compare
it with values from other systems. There are two ways to
do this, both of which use a thin film, such as ourstandard NiO (although in these examples, we’ll use
Cr since that was how the original experiments were
done. The principles are the same).
33.4.A Peak-to-Background Ratio
The first test of how well your XEDS is interfaced toyour TEM is to measure the peak to background ( P/B)
ratio in the film.
For the Ni K
apeak, you should integrate the peak
intensity from 7.1 to 7.8 keV and divide this by the
average background intensity in a 10 eV window (i.e.,one or two channels depending on the display resolu-tion) under the peak. In the Cr thin-film example shownin Figure 33.10A, the Cr K
apeak is summed from 5.0 to
5.7 keV. In a well-constructed AEM, the P/Bratio will
increase with keV. The P/Bvalues shown in Figure
33.10B (measured again on a Cr film rather than aNiO film (Zemyan and Williams)) should be achievablein any modern AEM. This value is an important test ofthe XEDS-AEM interface and the design of the stage.Higher is better!
33.4.B Efficiency of the XEDS System
The relative detector efficiency is a measure of how many
X-ray counts per second (cps) are collected, detected
and processed by the XEDS system. This is very impor-tant because of the overwhelming need to gather themost X-ray counts possible, given all that we’vedescribed about the inherent inefficiencies of X-ray gen-eration and detection in XEDS of thin films.
In a fixed live time the detector efficiency will be
affected by the specimen thickness, the probe current,and the solid angle of collection of the detector. So youshould use the standard NiO specimen again, to fix the
thickness variable and measure the probe current with a
Faraday cup, as we’ve mentioned several times before(this gives cps/nA). Last, you need to factor in thecollection angle given by the XEDS manufacturer(which is in fact calculated, not measured) to give theCB PEAKS
You may mistakenly identify these CB peaks as
characteristic peaks from a small amount of someelement in the specimen, but fortunately, you can
easily distinguish CB peaks from characteristic
peaks.FIORI P/B
There are several definitions of P/B ratio, but thebest one, termed the Fiori definition, is shown inFigure 33.10A.
614 ....................................................................................................................................................................X- RAY SPECTRA AND IMAGES
www .Iran -mavad .com  
ﻣﺮﺟﻊ ﺩﺍﻧﺸﺠﻮﻳﺎﻥ ﻭ ﻣﻬﻨﺪﺳﻴﻦ ﻣﻮﺍﺩ
best figure of merit in terms of cps/nA/sr as described by
Zemyan and Williams. Typical values are shown (again
for Cr) in Figure 33.10C and, as you can see, the effi-
ciency decreases with increasing kV because of thedecrease in ionization cross section. But at any givenkV, a higher number indicates higher efficiency.
It is possible to determine both the P/Bratio and
the efficiency from direct spectral measurement andsoftware to do this is described in the companiontext.
33.5 ACQUIRING X-RAY SPECTRA
There are many commercial systems for acquiring spec-tra and images and many of these differ in terms of thefile formats used within the computer system. Conse-quently, you might find it difficult to exchange spectrabetween different XEDS systems (e.g., for comparisonof data gathered on two different AEMs). There has
been a concerted attempt by the various manufacturers
and professional societies to rectify this by creating theso-called ‘EMSA/MAS standard file format’ (Egertonet al.). You should check to ensure that your XEDSsystem supports this format.
So from what we’ve told you so far, you now know
what information is likely to be in your spectra; whichpeaks might be real, which are most likely artifacts, and
which ones you can and can’t interpret as coming from
the analysis region. Now we can concentrate on howbest to actually gather the spectra before proceedingwith analyses.
33.5.A Spot Mode
The standard way of gathering spectra, from the earliestdays of AEM (and preceded by SEM/EPMA) was sim-ply to use the beam deflectors to position the spot on a
feature in your image and switch on the XEDS. We call
this ‘spot mode.’ You could do this in a TEM by con-densing the beam down with the C2 lens and adjustingC1 iteratively until the beam is small enough to interactonly with the feature you wanted to analyze, such as aprecipitate. In STEM spot mode you simply stop thebeam from scanning and move the probe onto the fea-ture, hoping to get it in the right position before the
image fades from the STEM screen. In either case you
also have to hope that both the probe position and thefeature in your image stay stationary for long enough togather a spectrum with sufficient counts to give you thecomposition information you need. On vintage AEMs,this method ensures that any carbon contaminationbuildup precisely buries the feature of interest! How-ever, that same contamination spot would also show
you if the beam or specimen had drifted during the
analysis.
(A)
(B)
(C)
300 200 1001.4x104
1.2x104
1.0x104
0.8x104cps/nA/srCr Kα
Acceleratin g volta ge (kV)
FIGURE 33.10. (A) Definition of the Fiori P/Bratio in a Cr thin film.
(B) Change in the Fiori P/B as a function of kV for a high-performance
300-kV FEG AEM. (C) Decrease in the cps/nA/sr from a thin Cr filmdemonstrating decreasing detector collection and processing efficiencywith increasing kV.
33.5 A CQUIRING X-RAY SPECTRA ......................................................................................................................................................... 615
www .Iran -mavad .com  
ﻣﺮﺟﻊ ﺩﺍﻧﺸﺠﻮﻳﺎﻥ ﻭ ﻣﻬﻨﺪﺳﻴﻦ ﻣﻮﺍﺩ
So spot mode is time consuming, the statistical con-
fidence is appalling, and the pre-selection of which fea-
ture(s) to analyze introduces serious operator bias (andif you’re not careful, all that you might analyze is an
artifact of the specimen preparation rather than a
key microstructural feature). Despite all this, it is stillcommon to see publications in which this method is
precisely how the analysis was performed and, in termsof giving a gross indication of local variations in
chemistry, say for a complex extraction replica contain-
ing multiple phases, it certainly has some benefit, as
shown in Figure 33.11. So, be careful when you buildon someone else’s results.
33.5.B Spectrum-Line Profiles
A variation of the spot mode of analysis is to take a seriesof spot analyses across a linear feature of interest in yourspecimen, such as a grain boundary or interphase inter-face, as shown in Figure 33.12A, and build up a set of
spectra which, when analyzed, will reveal the composi-
tion profile across the interface. The information can bedisplayed as a set of superimposed spectra, termed aspectrum-line profile, as shown in Figure 33.12B, andthe changes in the characteristic-peak intensities reflectsignificant composition changes. Since any kind of inter-face is a major planar defect in an engineering material,this approach at least removes some of the operator bias
of the single-spot mode. However, line profiles still only
reveal the composition across a single point on theboundary and many such profiles are required if youare to determine composition variations along the defect.So this approach is also tedious.
The solution to the limitations of both spot and line
profiles approaches is to gather parts of spectra or pre-ferably full spectra at every pixel in the STEM image,
producing compositional images or maps.
This method is by far the best way to gather X-ray
information with some semblance of statistical signifi-
cance and without operator bias, so we’ll now spend therest of the chapter describing this method.
33.6 ACQUIRING X-RAY IMAGES
Mapping, or compositional imaging, used to be rarely
used for analysis in the AEM because of the low X-ray
count rate due to the small probe currents and collectionangles. The overall inefficiency of the process meantthat to gather a map with sufficient X-ray counts to beable to draw any conclusions about the variations inchemistry in the thin foil, you would have to scan thearea for many hours. During this time, specimen drift,contamination or damage would occur and the resultant
information would be compromised. However, with the
developments of intermediate-voltage FEG sources,detectors with higher collection efficiency, drift-correction software, cleaner stage vacuums, and, mostrecently, C
scorrectors, it is now possible, on the best
AEMs, to gather quantitative X-ray maps in a matter ofminutes. So it’s worth looking at the various imagingoptions which have been developed, along with these
improvements in AEM design and computer technol-
ogy. In all of these approaches it will take significant
(A)
(B)
400
200Counts
4 2 6 Energy (keV)FeKα
CrKα
MoKαM3C
M23C6
M2C2x103
2x1031x103
1x103Particle A
Particle B
Particle C
FIGURE 33.11. (A) STEM image of different carbide particles on an
extraction replica from stainless steel specimen. (B) Multiple spectra
taken from an array of points in the micrograph illustrating the variablechemistry of the different carbides.
616 ....................................................................................................................................................................X- RAY SPECTRA AND IMAGES
www .Iran -mavad .com  
ﻣﺮﺟﻊ ﺩﺍﻧﺸﺠﻮﻳﺎﻥ ﻭ ﻣﻬﻨﺪﺳﻴﻦ ﻣﻮﺍﺩ
time to acquire a map and the biggest danger is that the
specimen will drift during that time or the beam currentwill change (particularly, if you have a cold-FEGsource). So learn about the drift-correction softwarethat should be available in any standard commercialXEDS software package. Unless you can measure theprobe current on the fly in a cold-FEG AEM, a Schottky
FEG is recommended for mapping.
Analysis of bulk specimens in the SEM or EPMA is
not limited by X-ray counts so the X-ray imaging tech-niques we’ll discuss were generally pioneered on theSEM/EPMA. Likewise, as we’ll see in Chapter 37 andbeyond, EELS measurements have many millions oreven billions of counts and so EELS mapping of thinfilms was used long before thin-foil X-ray analysts wereable to benefit. But in this book, we’ll rewrite history alittle and talk first about all these techniques in referenceto X-ray mapping.
33.6.A Analog Dot Mapping
Dot maps are the original method of acquiring qualita-tive X-ray images and, somewhat surprisingly, were firstcreated more than half a century ago by Cosslett andDuncumb and progress since then has been reviewed byFriel and Lyman. The approach is simple: you select a
specific energy (or wavelength) channel (or a window
(range) of channels) in your X-ray spectrum, scan thebeam across the area of interest and when the X-raydetector registers an X-ray of the selected energy(range), record and display it. So as the beam scans,the display intensity builds up and the changes in inten-sity reflect the changes in the number of X-rays detected.For example, if you select the Pd L
apeak channel or a
window covering the peak, then regions showing lotsof dots on the screen are high in Pd, as shown inFigure 33.13 (we’ll go into more detail about how todo this in Section 34.7). This qualitative, analog
(A) (B) (C)
FIGURE 33.13. (A) STEM BF image of a Pd catalyst particle on a support film. (B) Analog dot map using the Pd L asignal. Note the correlation between
thicker (darker) regions of the specimen and increased Pd signal. (C) Early digital map taken with Pd L asignal but subtracting the background signal.
(A)
(B)
FIGURE 33.12. (A) STEM image of an a/g0interphase interface in a Ni-
base superalloy with a line showing from where X-ray spectra were
obtained. (B) A spectrum-line profile taken along the line in (A) showing
clearly the change in Ni and Mo composition across the interface.
33.6 A CQUIRING X-RAY IMAGES ............................................................................................................................................................ 617
www .Iran -mavad .com  
ﻣﺮﺟﻊ ﺩﺍﻧﺸﺠﻮﻳﺎﻥ ﻭ ﻣﻬﻨﺪﺳﻴﻦ ﻣﻮﺍﺩ
approach is not directly quantifiable since the back-
ground can’t be removed, unless you simultaneously
gather a dot map from a bremsstrahlung window adja-
cent to the peak window and subtract the one from theother (more about this in Chapter 35). Furthermore, inthin foils, changes in thickness will also produce changesin intensity in both the peak and background maps andthis is clear in Figure 33.13B. It is possible to refine thisapproach by gathering multiple X-ray maps, assigningcolors to different X-rays, and overlaying the maps to
give an indication of relative composition changes.
Again, this process is notquantitative.
33.6.B Digital Mapping
As computers became more powerful, it was possible tocollect X-rays from multiple channels or windows andthus acquire several maps simultaneously. If one or moreof the maps was the bremsstrahlung intensity then youcould produce quantitative maps, on the fly, as the dataaccumulates. The first success in digitizing thin-foil X-raymaps was carried out by Hunneyball et al. almost 30years ago. It was only possible to build up 128 /C2128
pixel images with 256 X-ray counts at each pixel using a100-nm probe with 5 nA of probe current over 200s. Butthe maps were fully quantitative, removed the effects offoil-thickness variation, and revealed relatively smallcomposition variations around GBs in aged Al alloys,as shown in Figure 33.14A. Because of the central role ofthe computer in the acquisition, this approach has theadvantage of post-acquisition processing and compari-
son of different quantification routines.
Also after acquisition it was possible to use such
processing techniques as false coloring, computerized
image overlays, scatter diagrams, etc. (Bright and New-bury). All these advantages combine to make digitalimaging a most attractive approach for displayingXEDS data. This process really came of age in themid-1990s with the availability of faster computers,
improved data storage, intermediate-voltage FEG
sources, reasonable X-ray collection angles, and stableAEMs permitting long collection times without drift.An example from such an AEM is shown in Figure33.14B which is 256 /C2256 pixels and was acquired
using a 1-nm probe with 0.9 nA of current for 5400 s.Comparing Figure 33.14A and B is instructive and
(A)
(B)
(C)
FIGURE 33.14. (A) The first quantitative digital map (128 /C2128 pixels)
obtained in an old thermionic-source AEM generating a low count rate.
The image from a thin foil of Al-Zn shows depletion of Zn around a triplepoint (compare the colors in the map with the quantitative look-up ‘table’on the right side of the image). (B) More recent digital map from a 300-kV
FEG AEM showing enrichment of Al at GBs in an electro-migrated
specimen of Al-4% Cu. The bright regions are CuAl
2intermetallics. In
both (A) and (B) quantification was achieved by subtracting the brems-strahlung intensity at each pixel. (C) Quantitative Cu line profile taken
across a GB indicated in (B), by arrow.
618 ....................................................................................................................................................................X- RAY SPECTRA AND IMAGES
www .Iran -mavad .com  
ﻣﺮﺟﻊ ﺩﺍﻧﺸﺠﻮﻳﺎﻥ ﻭ ﻣﻬﻨﺪﺳﻴﻦ ﻣﻮﺍﺩ
shows the enormous progress in both the quality of
mapping and the spatial resolution. Once you have adigital map such as this you can go into the map and
extract quantitative data from any region, e.g., the line
profile taken across the GB in Figure 33.14C. However,you still have to select the window(s) or peak(s) in thespectrum that you map, thus introducing your own biasin terms of what you expect to be in the specimen.Furthermore, once the map is recorded and stored, youcannot return to re-check the data, or map another ele-ment from the same area, since all the other informationin the spectrum was lost. Likewise, unless you store theimage from the mapped area, it too cannot be re-exam-ined. So you have to get everything right, collect all the X-
ray images you need, as well as the background spectra to
permit subsequent quantification. Gathering multiplemaps was limited by the computer memory, but that isno longer a problem since memory is cheap. Now, as wediscuss below, you don’t even have to bother about pre-selecting which X-rays you want to map, you just gatherthem all and later on decide which you want to image.How do we do this? It’s called ‘spectrum imaging.’
33.6.C Spectrum Imaging (SI)
As the term implies, SI collects a full spectrum at everypixel in the digital image (so you can only do this inSTEM mode (although there are analog versions in
energy-filtered TEM, as we’ll see in Chapter 39)). The
result of the SI process is a 3D data cube, as shown inFigure 33.15A, with the electron image constituting the
x–yplane and all the XEDS spectra in the zdirection. The
SI term was first used for EELS in the late 1980s and we’ll
mention this topic again in Chapter 37. Only much laterdid SI became feasible for X-ray mapping although it is
now common enough to be used in materials problem
solving (e.g., Wittig et al.). On a historical note, youshould be aware that SI methods have been practiced inother fields, such as radio astronomy for several decades
and, indeed, Legge and Hammond took the output of
their EDS and WDS spectrometers and synchronized the
FIGURE 33.15. (A) Schematic spectrum-image data cube showing how as
the beam stops at each pixel in the x–yplane as it is creating a STEM image,
a full X-ray spectrum is gathered at each pixel. The different colors at
different energy ( z) values indicate different signals from different elements
that appear at different energies. (B) A series of X-ray maps of a GB region
in a Ni-base superalloy taken at specific energies from an SI data cube.
(C) An example of a map from a single channel in the X-ray spectrum (i.e., asingle image plane) in the SI in (B) coinciding with the Nb K
apeak energy.
(D) The application of multivariate statistical analysis and principal-
component analysis to remove noise and enhance the Nb signal.SPECTRUM IMAGING
SI is thepreferred method for X-ray (and EELS)
mapping.
33.6 A CQUIRING X-RAY IMAGES ............................................................................................................................................................ 619
www .Iran -mavad .com  
ﻣﺮﺟﻊ ﺩﺍﻧﺸﺠﻮﻳﺎﻥ ﻭ ﻣﻬﻨﺪﺳﻴﻦ ﻣﻮﺍﺩ
detectors’ output pulses with the position of the beam 30
years ago. They collected the data on magnetic tape, and
later reconstructed the data into a 3D file, so it can be
argued that this was the first demonstration of the SIconcept, at least in electron-beam instruments, so wearen’t really revising the historical record!
The beauty of the SI technique is that, once you have
this data cube stored, you can go back to it at any time,recheck the data, and re-do any analysis, search forother spectral features that you might not originally
have thought present or important, look at different
images at different energies, and yet always have theoriginal image and spectra at your disposal.
If you think about the diagram in Figure 33.15A,
you’ll see that there are many ways to slice and dice thedata cube which reproduce all the other methods ofanalysis that we’ve described. If you select a singlepixel in the x–y(image) plane, then there is a full spec-
trum attached to it and so, if you wish, you can select aset of individual pixels and do as many spot analyses asyou wish. Likewise, you can select a line of pixels in theimage, effectively slicing the cube along the x–z,y–z,o r
some combination of these directions and thus producespectrum-line profiles. You can (and this is where it getsreally useful) slice the cube at any plane in the z(labeled
Efor energy) direction and, at each plane, you’ll get a
different image consisting of X-rays of that particularenergy. You can add planes, subtract planes, and sumimage pixels only in certain features (e.g., a strangelyshaped precipitate or along a boundary plane). You canalso envisage gathering spectra at certain pixels as afunction of time (chrono-spectrometry?) and there aresurely other options which you can think of. Now if youdo the math and consider a 1 k /C21 k pixel image with a
2048-channel spectrum at each pixel, you’ll find that thedata cube is about 2 GB in size. In fact, in gathering suchan enormous amount of data, the bigger challenge is tofind ways both to search this enormous database effi-ciently and extract meaningful data. Various advancedsoftware methods, such as multivariate statistical analy-sis, principal-component analysis, and maximum-pixelspectrum analysis are available to remove noise and
extract rare events from the data cube. Such processes
are closely related to the parameterizing of HRTEMimages discussed in Chapter 31, and are discussed infar more detail in the companion text.Just to give you a hint of what can be done, Figure
33.15B shows a series of X-ray images cutting the x–y
plane at different energy values, displayed ‘behind’ the
original STEM ( E= 0) image. If we select a single x–y
plane such as that at the Nb K
aline energy (Figure
33.15C), that image is very noisy because of the limited
signal captured in that one plane. However, we can use
sophisticated software to remove all the noise compo-
nents in the plane and also add in all the other Nb
signals from other energy planes to produce the image
showing the Nb distribution (Figure 33.15D). Before
you think that such an extraordinary change is unrea-
sonable and that information is being created where it
did not exist, compare the processed image (D) with the
original STEM electron image (the top slice in B).
Clearly the small matrix precipitates that are imaged in
(A) are also mapped in (D). Extracting information like
this from the SI data cube tells you how much more
powerful the SI approach is compared with spot or line-
profile analyses. Now it is routine to gather both XES
and EELS SI simultaneously, thus completely optimiz-
ing the acquisition of analytical data.
33.6.D Position-Tagged Spectrometry (PTS)
PTS is a specific commercial version of generic SI,
developed by Mott and Friel at Princeton Gamma
Tech (PGT, now Bruker AXS). PTS eliminates the con-
flict between your wishing to view full X-ray images
quickly versus the analytical advantages of having com-
plete spectra saved at each pixel (which even on the best
AEMs still takes 30–45 minutes if you want to quantify
the data). In PTS, the beam is scanned rapidly relative to
traditional mapping, and the X-rays are counted in the
analysis computer, preserving both spatial information
from the image and spectral information. Sophisticated
processing software can be used to interrogate the data
during acquisition, which is not possible in conventional
SI. Alternatively, this software can be used after thecomplete spectrum is stored, as with conventional SI,
where you acquire the full spectrum at a single pixel and
then move to the next pixel and gather another spec-
trum. PTS also permits relatively easy monitoring ofsuch phenomena as specimen drift, contamination, or
damage during the acquisition.
CHAPTER SUMMARY
XEDS in the AEM is a challenge because the detection/processing system creates artifact
peaks in the spectrum and X-rays are generated and detected from sources in the AEM
other than the region of your specimen where you put the beam. Nevertheless, there arewell-defined precautions you can take so that you are sure that the artifacts, the spuriousand system X-rays are minimized and that your subsequent interpretation and quantifica-tion are not compromised. There are also several standard tests you can carry out tocompare your AEM system performance with other instruments.
620 ....................................................................................................................................................................X- RAY SPECTRA AND IMAGES
www .Iran -mavad .com  
ﻣﺮﺟﻊ ﺩﺍﻧﺸﺠﻮﻳﺎﻥ ﻭ ﻣﻬﻨﺪﺳﻴﻦ ﻣﻮﺍﺩ
In summary, to understand your AEM and to acquire meaningful spectra, you should
&Buy your own NiO standard thin film on a Mo grid.
&Test your XEDS to determine the artifact peaks that it produces.
&Gather a spectrum down a hole in the NiO film to see what spurious X-rays the AEM
illumination system produces. Use top-hat C2 apertures at all times.
&Gather an XEDS spectrum from a light-element film to see what system peaks yourAEM introduces into the spectrum. Use thin foils, flakes, or films rather than self-
supporting disks if possible.
&Be aware of CB if you count for a long time to detect small peaks from trace elements.
&Image the electron beam on the TEM screen to ensure that it is Gaussian.
&Always remove the objective diaphragm.
&Operate with the specimen as close to zero tilt as possible.
Check that
&The hole count is <1% of your experimental spectrum under the same operating
conditions.
&TheP/Bratio and the detector efficiency data are acceptable and do not change with
time.
&If you’re looking for characteristic peaks from trace or minor elements in your specimen,
understand that such peaks are much more likely to be confused with artifacts or systempeaks (much more about this in the next chapter).
Once you are sure of what’s in your spectrum, decide whether you want to do quick and
dirty point analyses of some features in your image or, if you are confident of the importanceof the area that you want to analyze completely, gather X-ray maps or, ideally, acquire a SIdata cube which will really give you the full picture of your specimen composition.
GENERAL REFERENCES
Garrett-Reed, AJ and Bell, DC 2003 Energy-dispersive X-ray Analysis in the Electron Microscope Bios (Royal
Microsc. Soc.) Oxford UK. Different descriptions of many of the issues discussed in this chapter.
Lyman, CE (Ed.) 2006 Microscopy and Microanalysis 121. A commemorative edition celebrating 50 years
of X-ray mapping; great history and examples of good practice.
Williams, DB, Goldstein, JI and Newbury, DE (Eds.) 1995 X-Ray Spectrometry in Electron Beam Instru-
ments Plenum Press New York. Still the best available source of background information on XEDS
hardware and software, even though increasingly dated in content.
SPECIFIC REFERENCES
Allard, LF and Blake, DF 1982 The Practice of Modifying an Analytical Electron Microscope to Produce
Clean X-ray Spectra inMicrobeam Analysis-1982 8–20 Ed. KFJ Heinrich San Francisco Press San
Francisco CA. Early review of system artifacts.
Bright, DS and Newbury, DE 1991 Concentration Histogram Imaging Analytical Chemistry 63243A–250A.
Processing maps for appearance and more.
Cliff, G and Kenway, PB 1982 The Effects of Spherical Aberration in Probe-forming Lenses on Probe Size
and Image Resolution inMicrobeam Analysis-1982 107–110 Ed. KFJ Heinrich San Francisco Press San
Francisco CA. The tail on the probe.
Cosslett, VE and Duncumb, P 1956 Microanalysis by a Flying-spot X-ray Method Nature 1771172–1173.
First dot maps by XEDS—more than 50 years ago!!
Egerton, RF, Fiori, CE, Hunt, JA, Isaacson, MS, Kirkland EJ and Zaluzec, NJ 1991 EMSA/MAS
Standard File Format for Spectral Data Exchange EMSA Bulletin 2135–41. The EMSA/MAS standard
file format.
Fiori, CE, Swyt, CR and Ellis, JR 1982 The Theoretical Characteristic to Continuum Ratio in Energy
Dispersive Analysis in the Analytical Electron Microscope inMicrobeam Analysis-1982 , 57–71 Ed. KFJ
Heinrich San Francisco Press San Francisco CA. The Fiori P/B definition.
Fiori CE and Swyt, CR 1994 Desk Top Spectrum Analyzer (DTSA), U.S. Patent 5 299 138. The original
description of the essential software.
CHAPTER SUMMARY .................................................................................................................................................................................... 621
www .Iran -mavad .com  
ﻣﺮﺟﻊ ﺩﺍﻧﺸﺠﻮﻳﺎﻥ ﻭ ﻣﻬﻨﺪﺳﻴﻦ ﻣﻮﺍﺩ
Friel JJ and Lyman CE 2006 Tutorial Review: X-ray Mapping in Electron-Beam Instruments Microscopy
and Microanalysis 122–25. A good place to start before you map.
Hunneyball, P D, Jacobs, MH and Law, TJ 1981 Digital X-ray Mapping from Thin Foils inQuantitative
Microanalysis with High Spatial Resolution 195–202 Eds. GW Lorimer, MH Jacobs and P Doig, The
Metals Society London. First digital XEDS maps.
Legge, GJF and Hammond, I 1979 Total Quantitative Recording of Elemental Maps and Spectra with a
Scanning Microprobe J. Microsc. 117201–210. A little history.
Lyman, CE and Ackland, DW 1991 The Standard Hole Count Test: a Progress Report inMicrobeam
Analysis-1991, 720–721 Ed. DG Howitt San Francisco Press San Francisco CA. Measuring hole count.
Lyman, C.E, Goldstein, JI, Williams, DB, Ackland, DW, von Harrach, S, Nicholls, AW and Statham, P.J
1994 High Performance X-ray Detection in a New Analytical Electron Microscope J. Microsc .17685–98.
Modifying the stage to use only low- Zmaterials.
Mott RB and Friel, JJ 1999 Saving the Photons: Mapping X-rays by Position-Tagged Spectrometry
J. Microsc. 1932–14. The first commercial SI software
Newbury DE 1995 Artifacts in Energy Dispersive X-Ray Spectrometry in Electron Beam Instruments; Are
Things Getting Any Better? inX-Ray Spectrometry in Electron Beam Instruments DB Williams, JI
Goldstein and DE Newbury (Eds.) 167–201 Plenum Press New York. Discussion of artifacts and how
digital imaging changes them.
Newbury, DE 2005 X-ray Spectrometry and Spectrum Image Mapping at Output Count Rates above
100 kHz with a Silicon Drift Detector on a Scanning Electron Microscope Scanning 27227–239. SDD
performance.
Reese, GM, Spence, JCH and Yamamoto, N 1984 Coherent Bremsstrahlung from Kilovolt Electrons in Zone
Axis Orientations Phil. Mag. A4 9 697–716. Early demonstration of CB.
Williams, DB and Goldstein, JI 1981 Artifacts Encountered in Energy Dispersive X-ray Spectrometry in the
Analytical Electron Microscopy inEnergy Dispersive X-ray Spectrometry 341–349 Eds. KFJ Heinrich,
DE Newbury, RL Myklebust and CE Fiori NBS Special Publication 604 U.S. Department of Com-
merce/NBS Washington D.C. Early review of system artifacts.
Wittig, JE, Al-Sharaba, JF, Doerner, M, Bian, X, Bentley, J and Evans, ND 2003 Influence of Micro-
structure on the Chemical Inhomogeneities in Nanostructured Longitudinal Magnetic Recording MediaScripta Mater. 48943–948. Early example of SI.
Zemyan, SM and Williams, DB 1995 Characterizing an Energy-Dispersive Spectrometer on an Analytical
Electron Microscope inX-Ray Spectrometry in Electron Beam Instruments DB Williams, JI Goldstein and
DE Newbury (Eds.) 203–219 Plenum Press New York. Basic understanding of XEDS performance.
URLs
1) www.cstl.nist.gov/div837/Division/outputs/DTSA/DTSA.htm To download DTSA
SELF-ASSESSMENT QUESTIONS
Q33.1 What’s the difference between spurious X-rays and system X-rays?Q33.2 What are the best steps you can take to minimize spurious X-rays?
Q33.3 What causes incomplete charge collection (ICC) in an XEDS?Q33.4 Name three common artifacts in the spectra generated by XEDS systems.
Q33.5 Which of the various artifacts should you be particularly aware of while operating your AEM and why?
Q33.6 Distinguish the sources of desired and undesired radiation impinging on the detector.Q33.7 How can you find out what X-rays are generated by your AEM-EDS system rather than by your
specimen?
Q33.8 Why is it important to know what your system X-rays are?
Q33.9 What’s the danger of not minimizing any spurious X-rays?
Q33.10 Why would you not use a Cu grid to analyze diffusion profiles in brass using XEDS in the AEM?Q33.11 Why is it challenging to detect trace ( /C240.1 wt%) amounts of Si unambiguously in an Fe alloy using
XEDS?
Q33.12 Why is a top-hat C2 aperture/diaphragm so called and why is it essential to have such apertures in your
AEM?
Q33.13 Ideally how many C2 apertures should you have in an AEM?
Q33.14 How can one minimize post-specimen scattering?
Q33.15 What causes coherent bremsstrahlung (CB)?Q33.16 If the hole count is >>1%, what is likely causing this?
Q33.17 Is STEM well suited for AEM? If so, why?
Q33.18 From the extra information in this chapter, explain why it is so important to align your X-ray detector
with any planar interface.
Q33.19 List four ways by which you can minimize post-specimen scattering.
622 ....................................................................................................................................................................X- RAY SPECTRA AND IMAGES
www .Iran -mavad .com  
ﻣﺮﺟﻊ ﺩﺍﻧﺸﺠﻮﻳﺎﻥ ﻭ ﻣﻬﻨﺪﺳﻴﻦ ﻣﻮﺍﺩ
Q33.20 Why might CB be a problem that could cause you to misinterpret your analysis?
Q33.21 Give a simple way to distinguish a CB peak from a characteristic peak.Q33.22 Why is it better to form X-ray images rather than individual spectra or line profiles?
Q33.23 Why is it much more difficult to acquire good X-ray images than individual spectra?
TEXT-SPECIFIC QUESTIONS
T33.1 A P/Bratio is measured on the Ni K aline at 300 kV using the Fiori method and is determined to be 1000.
What should you probably do?
T33.2 Why don’t microscope manufacturers just coat the insides of the AEM with Be on all surfaces?
T33.3 Why coat any of the insides of the microscope at all with a low- Zmaterial?
T33.4 To decrease the X-ray background for a particular specimen, the kV should be increased. Why?
T33.5 In an experiment, some unidentified X-ray peaks are present. Name some possible causes.
T33.6 Upon measuring a hole count for a particular specimen, you discover that the illumination system is not
‘clean.’ Besides being floored by this discovery, you want to know what you can do to fix it. So what do
you do?
T33.7 Having become quite the expert on XEDS in the SEM, your lab partner tilts the specimen in the TEM
chamber to 45 8‘just like we did in the SEM.’ Before smacking your lab partner repeatedly, what should
you remind him of?
T33.8 Upon analyzing the XEDS spectra of your material, you cannot conclude what several peaks correspond
to. You have tried sum peaks, escape peaks, and the internal fluorescence peak with no luck. Have you
discovered a new element, or is there another answer that is more likely?
T33.9 David and Stuart are working at the 1210 when we arrive one morning. They are using XEDS, and all
their spectra have peaks below 1 keV. What in the world are they doing?
T33.10 How would you discern if your X-ray spectrum contains a significant amount of spurious or system X-
rays? How can you distinguish the spurious contributions from stray X-rays and stray electrons?
T33.11 Calculate the energies of the principal coherent bremsstrahlung peaks generated from a thin foil of Cu in
a<001>orientation by 120-kV electrons when the EDS detector has a 20 8take-off angle. Compare your
answer with Figure 33.9 and comment on any discrepancies. (Hint: you’ll have to find the latticeparameter of pure Cu.)
T33.12 How wide do you think the probe in Figure 33.5 is? Explain your reasoning.T33.13 If the electron probe that you use to do analysis is as shown in Figure 33.5, what effect would this have,
for example, on a line-profile analysis across an interface?
T33.14 Which effect(s) in Figure 33.6 is (are) causing the extra peaks in Figure 33.7?T33.15 Are any other peaks in Figure 33.7 not caused by effects in Figure 33.6 and if so what is causing them?
T33.16 Explain the reasons for each of the directives at the end of Section 33.3.B.
T33.17 Distinguish analog and digital mapping and explain why one is so much better than the other.T33.18 Distinguish SI and PTS.
T33.19 Make a list of the different ways to cut up the SI data cube and explain the different information that you
would get from each cut. See if you find one that has not been published and make a name for yourself.
CHAPTER SUMMARY .................................................................................................................................................................................... 623
www .Iran -mavad .com  
ﻣﺮﺟﻊ ﺩﺍﻧﺸﺠﻮﻳﺎﻥ ﻭ ﻣﻬﻨﺪﺳﻴﻦ ﻣﻮﺍﺩ
34
Qualitative X-ray Analysis and Imaging
CHAPTER PREVIEW
It is a waste of time to proceed with quantitative analysis of your XEDS spectrum or image
without first carrying out qualitative analysis. Qualitative analysis requires that every peak
in the spectrum be identified unambiguously, with statistical certainty, otherwise it should
be ignored for both subsequent quantitative analysis and imaging. We emphasize this point
because of the many opportunities for the misidentification of small peaks in the spectrum.
In this chapter, we’ll deal initially with acquisition and identification of the elementalinformation in spectra and images. First, we will show you how to choose the best operating
conditions for your particular AEM and XEDS system. Then we’ll explain the best way to
obtain a spectrum for qualitative analysis. You have to acquire a spectrum with sufficientX-ray counts to allow you to draw the right conclusions with a given degree of confidence.There are a few simple rules to follow which allow you to do this.
Two advantages are gained from rigorous qualitative analysis. First, you may be able to
solve the analytical problem at hand without needing to perform full quantification.
Second, when quantification is carried out (see the next chapter), you will not spend an
inordinate amount of time analyzing an element that isn’t there, and you can be confidentthat your results are valid. We’ll go over the many ways to misidentify peaks in your spectra,particularly small ones, which may, in fact, arise from important trace elements but, which
might be artifacts, could be peaks from another element, or are possibly statistically
insignificant. Commercial peak-identification software, while improving all the time, isnot error-free. We’ll end with a few words about qualitative X-ray imaging.
34.1 MICROSCOPE AND SPECIMEN
VARIABLES
When you first acquire a spectrum, the operating con-
ditions should maximize the X-ray count rate to giveyou sufficient intensity in the characteristic peaks inyour spectrum, in the shortest time, with the minimum
number of artifacts. You need sufficient counts so you
can detect, unambiguously, the presence of allthe ele-
ments in your specimen (within the limitations of yourXEDS detector) with statistical certainty . As we’ll
explain, the best conditions for such qualitative analysesrequire that you obtain the spectrum from a reasonablythick, large area of your specimen, using a large probeand a large aperture to give the most current, but indoing this you’ll compromise other desirable analysisqualities, particularly high spatial resolution. So rightup front you need to know two key points
&There are only three requirements for good qualita-
tive analyses; counts, counts and more counts
