Repository: Ketankham/chatbot-meta-books

File: callister-book.txt (part 57 of 65)
12.5 On the basis of ionic charge and ionic radii given 
in Table 12.3, predict crystal structures for the following materials:
 (a) CsI 
 (b) NiO
 (c) KI (d) NiS   Justify your selections.12.6 Which of the cations in Table 12.3 would you 
predict to form iodides having the cesium chloride 
crystal structure? Justify your choices.
12.7 Using the Molecule Definition Utility found in both 
“Metallic Crystal Structures and Crystallography” and “Ceramic Crystal Structures” modules of VMSE, which may be accessed through all digital versions of this text, generate (and print out) a 
SS
three-dimensional unit cell for titanium dioxide, TiO
2, given the following: (1) The unit cell is 
tetragonal with a = 0.459 nm and c  = 0.296 nm, 
(2) oxygen atoms are located at the following point indices:
 0.356 0.356 0 0.856 0.144 1
2
 0.664 0.664 0 0.144 0.856 1
2
  and (3) Ti atoms are located at the following point 
indices:
 0 0 0 1 0 1
 1 0 0 0 1 1
 0 1 0 1 1 1
 0 0 1 1
2  1
2  1
2
 1 1 0
12.8 The zinc blende crystal structure is one that may 
be generated from close-packed planes of anions.
 (a) Will the stacking sequence for this structure 
be FCC or HCP? Why?
 (b) Will cations fill tetrahedral or octahedral 
positions? Why?
 (c) What fraction of the positions will be  occupied?
12.9 The corundum crystal structure, found for Al2O3, 
consists of an HCP arrangement of O2− ions; the 
Al3+ ions occupy octahedral positions.
 (a) What fraction of the available octahedral posi-
tions are filled with Al3+ ions?
 (b) Sketch two close-packed O2− planes stacked 
in an AB sequence, and note octahedral positions that will be filled with the Al
3+ ions.
SS
 Problem available in WileyPLUS at instructor’s discretion  Diffusion VMSE resource available
SS Student solution available in WileyPLUS  Tensile Tests VMSE resource available
 Metallic Crystal VMSE resource available
Questions and Problems  •   P-53
12.18 Cadmium sulfide (CdS) has a cubic unit cell, 
and from x-ray diffraction data it is known that 
the cell edge length is 0.582 nm. If the measured density is 4.82 g/cm
3, how many Cd2+ and S2− ions 
are there per unit cell?
12.19 (a) Using the ionic radii in Table 12.3, compute 
the theoretical density of CsCl. (Hint: Use a modi-fication of the result of Problem 3.3.)
 (b) The measured density is 3.99 g/cm
3. How do 
you explain the slight discrepancy between your calculated value and the measured one?
12.20 From the data in Table 12.3, compute the 
theoretical density of CaF
2, which has the fluorite 
structure.
12.21 A hypothetical AX type of ceramic material is 
known to have a density of 2.65 g/cm3 and a unit 
cell of cubic symmetry with a cell edge length of 0.43 nm. The atomic weights of the A and X ele-ments are 86.6 and 40.3 g/mol, respectively. On 
the basis of this information, which of the follow-ing crystal structures is (are) possible for this ma-terial: rock salt, cesium chloride, or zinc blende? Justify your choice(s).
12.22 The unit cell for Cr
2O3 has hexagonal symmetry 
with lattice parameters a = 0.4961 nm and c = 
1.360 nm. If the density of this material is 5.22 g/cm
3, calculate its atomic packing factor. For this 
computation assume ionic radii of 0.062 nm and 0.140 nm, respectively, for Cr
3+ and O2−.
Silicate Ceramics
12.23 In terms of bonding, explain why silicate ma-
terials have relatively low densities.
12.24 Determine the angle between covalent bonds in 
an SiO4−
4 tetrahedron.
Carbon
12.25 Compute the theoretical density of diamond 
given that the C—C distance and bond angle are 0.154 nm and 109.5°, respectively. How does this value compare with the measured density?
12.26 Compute the theoretical density of ZnS given that 
the Zn—S distance and bond angle are 0.234 nm and 109.5° , respectively. How does this value compare 
with the measured density?
12.27 Compute the atomic packing factor for the 
diamond cubic crystal structure (Figure 12.16). Assume that bonding atoms touch one another, that the angle between adjacent bonds is 109.5 °, 
and that each atom internal to the unit cell is positioned a/4 of the distance away from the two 
nearest cell faces (a is the unit cell edge length).
12.10 Iron sulfide (FeS) may form a crystal structure 
that consists of an HCP arrangement of S2− ions.
 (a) Which type of interstitial site will the Fe2+ 
ions occupy?
 (b) What fraction of these available interstitial 
sites will be occupied by Fe2+ ions?
12.11 Magnesium silicate, Mg2SiO4, forms in the 
olivine crystal structure which consists of an HCP arrangement of O
2− ions.
 (a) Which type of interstitial site will the Mg2+ 
ions occupy? Why?
 (b) Which type of interstitial site will the Si4+ ions 
occupy? Why?
 (c) What fraction of the total tetrahedral sites will 
be occupied?
 (d) What fraction of the total octahedral sites will 
be occupied?
12.12 For each of the following crystal structures, 
represent the indicated plane in the manner of Figures 3.11 and 3.12, showing both  anions and cations:
 (a) (100) plane for the rock salt crystal structure
 (b) (110) plane for the cesium chloride crystal 
structure
 (c) (111) plane for the zinc blende crystal structure (d) (110) plane for the perovskite crystal structure
Ceramic Density Computations
12.13 Compute the atomic packing factor for the rock 
salt crystal structure in which rC/rA = 0.414.
12.14 The unit cell for MgFe2O4 (MgO-Fe2O3) has 
cubic symmetry with a unit cell edge length of 
0.836 nm. If the density of this material is 4.52 g/cm
3, compute its atomic packing factor. For this 
computation, you will need to use the ionic radii listed in Table 12.3.
12.15 Compute the atomic packing factor for cesium 
chloride using the ionic radii in Table 12.3 and assuming that the ions touch along the cube diagonals.
12.16 Calculate the density of FeO, given that it has the 
rock salt crystal structure.
12.17 Magnesium oxide has the rock salt crystal struc-
ture and a density of 3.58 g/cm
3.
 (a) Determine the unit cell edge length.
 (b) How does this result compare with the edge 
length as determined from the radii in Table 12.3, assuming that the Mg
2+ and O2− ions just 
touch each other along the edges?
SS

P-54  •   Questions and Problems
12.36 (a) Suppose that Li2O is added as an impurity to 
CaO. If the Li+ substitutes for Ca2+, what kind of 
vacancies would you expect to form? How many of 
these vacancies are created for every Li+ added?
 (b) Suppose that CaCl2 is added as an impurity to 
CaO. If the Cl− substitutes for O2−, what kind of 
vacancies would you expect to form? How many of the vacancies are created for every Cl
− added?
12.37 What point defects are possible for Al2O3 as an 
impurity in MgO? How many Al3+ ions must be 
added to form each of these defects?
Ceramic Phase Diagrams
12.38 For the ZrO2–CaO system (Figure 12.24), write 
all eutectic and eutectoid reactions for cooling.
12.39 From Figure 12.23, the phase diagram for the 
MgO–Al2O3 system, it may be noted that the spi-
nel solid solution exists over a range of composi-tions, which means that it is nonstoichiometric at  compositions other than 50 mol% MgO–50 mol% Al
2O3.
 (a) The maximum nonstoichiometry on the Al2O3-
rich side of the spinel phase field exists at about 2000° C (3630° F) corresponding to approximately 
82 mol% (92 wt%) Al
2O3. Determine the type of 
vacancy defect that is produced and the percentage of vacancies that exist at this composition.
 (b) The maximum nonstoichiometry on the MgO-
rich side of the spinel phase field exists at about 2000°C (3630°F) corresponding to approximately 39 mol% (62 wt%) Al
2O3. Determine the type of 
vacancy defect that is produced and the percent-age of vacancies that exist at this composition.
12.40 When kaolinite clay [Al
2(Si2O5)(OH)4] is 
heated to a sufficiently high temperature, chemi-cal water is driven off.
 (a) Under these circumstances, what is the 
composition of the remaining product (in weight percent Al
2O3)?
 (b) What are the liquidus and solidus tempera-
tures of this material?
Brittle Fracture of Ceramics
12.41 Briefly answer the following:
 (a) Why may there be significant scatter in the 
fracture strength for some given ceramic material?
 (b) Why does fracture strength increase with 
decreasing specimen size?
12.42 The tensile strength of brittle materials may 
be determined using a variation of Equation 8.1. 
SS
Imperfections in Ceramics
12.28 Would you expect Frenkel defects for anions to 
exist in ionic ceramics in relatively large concen-
trations? Why or why not?
12.29 Calculate the fraction of lattice sites that are 
Schottky defects for sodium chloride at its melt-ing temperature (801°C). Assume an energy for defect formation of 2.3 eV.
12.30 Calculate the number of Frenkel defects per 
cubic meter in zinc oxide at 1000°C. The energy for defect formation is 2.51 eV, while the density 
for ZnO is 5.55 g/cm
3 at 1000 °C.
12.31 Using the following data that relate to the for-
mation of Schottky defects in some oxide ceramic (having the chemical formula MO), determine the following:
 (a) The energy for defect formation (in eV)
 (b) The equilibrium number of Schottky  defects 
per cubic meter at 1000°C
 (c) The identity of the oxide (i.e., what is the 
metal M?)
T (°C) 𝞺 (g/cm3) Ns (m−3)
    750 5.50 9.21 × 1019
  1000 5.44 ?
  1250 5.37 5.0 × 1022
12.32 In your own words, briefly define the term 
stoichiometric.
12.33 If cupric oxide (CuO) is exposed to reducing 
atmospheres at elevated temperatures, some of the Cu
2+ ions will become Cu+.
 (a) Under these conditions, name one crystalline 
defect that you would expect to form in order to maintain charge neutrality.
 (b) How many Cu
+ ions are required for the crea-
tion of each defect?
 (c) How would you express the chemical formula 
for this nonstoichiometric material?
12.34 Do the Hume–Rothery rules (Section 4.3) also 
apply to ceramic systems? Explain your answer.
12.35 Which of the following oxides would you ex-
pect to form substitutional solid solutions that have complete (i.e., 100%) solubility with MnO? Explain your answers.
 (a) MgO
 (b) CaO (c) BeO
 (d) NiO
SS

Questions and Problems  •   P-55
oxide having a reported flexural strength of 390 
MPa (56,600 psi). If the specimen radius is 2.5 mm (0.10 in.) and the support point separation distance is 30 mm (1.2 in.), predict whether or not you would expect the specimen to fracture when a load of 620 N (140 lb
f) is applied. Justify your 
prediction.
  (b) Would you be 100% certain of the prediction 
in part (a)? Why or why not?
Mechanisms of Plastic Deformation
12.48 Cite one reason why ceramic materials are, in 
general, harder yet more brittle than metals.
Miscellaneous Mechanical Considerations
12.49 The modulus of elasticity for beryllium oxide 
(BeO) having 5 vol% porosity is 310 GPa (45 × 
106 psi).
 (a) Compute the modulus of elasticity for the 
nonporous material.
 (b) Compute the modulus of elasticity for 10 
vol% porosity.
12.50 The modulus of elasticity for boron carbide 
(B4C) having 5 vol% porosity is 290 GPa (42 × 
106 psi).
 (a) Compute the modulus of elasticity for the 
nonporous material.
 (b) At what volume percent porosity will the 
modulus of elasticity be 235 GPa (34 × 106 psi)?
12.51 Using the data in Table 12.5, do the following:
 (a) Determine the flexural strength for non-
porous MgO assuming a value of 3.75 for n in 
Equation 12.10.
 (b) Compute the volume fraction porosity at 
which the flexural strength for MgO is 62 MPa 
(9000 psi).
12.52 The flexural strength and associated volume 
fraction porosity for two specimens of the same ceramic material are as follows:
SS
(a) Compute the flexural strength for a completely 
nonporous specimen of this material.
(b) Compute the flexural strength for a 0.10 volume 
fraction porosity.Compute the critical crack tip radius for an Al2O3 
specimen that experiences tensile fracture at an applied stress of 275 MPa (40,000 psi). Assume a critical surface crack length of 2 × 10
−3 mm and a 
theoretical fracture strength of E/10, where E is 
the modulus of elasticity.
12.43 The fracture strength of glass may be increased 
by etching away a thin surface layer. It is believed that the etching may alter surface crack geometry (i.e., reduce crack length and increase the tip radius). Compute the ratio of the original and etched crack tip radii for an eightfold increase in fracture strength if two-thirds of the crack length is removed.
Stress–Strain Behavior
12.44 A three-point bending test is performed on a 
glass specimen having a rectangular cross section of height d = 5 mm (0.2 in.) and width b = 10 mm 
(0.4 in.); the distance between support points is 45 mm (1.75 in.).
 (a) Compute the flexural strength if the load at 
fracture is 290 N (65 lb
f).
 (b) The point of maximum deflection Δ y occurs 
at the center of the specimen and is described by
 Δy=FL3
48EI (12.11)
  where E is the modulus of elasticity and I is the 
cross-sectional moment of inertia. Compute Δy at 
a load of 266 N (60 lbf).
12.45 A circular specimen of MgO is loaded using 
a three-point bending mode. Compute the mini-mum possible radius of the specimen without fracture, given that the applied load is 425 N (95.5 lb
f), the flexural strength is 105 MPa (15,000 psi), 
and the separation between load points is 50 mm (2.0 in.).
12.46 A three-point bending test was performed on 
an aluminum oxide specimen having a circular cross section of radius 3.5 mm (0.14 in.); the speci-men fractured at a load of 950 N (215 lb
f) when 
the distance between the support points was 50 mm (2.0 in.). Another test is to be performed on a specimen of this same material, but one that has a square cross section of 12 mm (0.47 in.) length on each edge. At what load would you expect this specimen to fracture if the support point separa-tion is 40 mm (1.6 in.)?
12.47 (a) A three-point transverse bending test is 
conducted on a cylindrical specimen of aluminum 
𝝈fs (MPa) P
 100 0.05
 50 0.20
P-56  •   Questions and Problems
are candidates? The magnitude of the center-
point deflection may be  computed using the Equation 12.11.
FUNDAMENTALS OF ENGINEERING 
QUESTIONS AND PROBLEMS
12.1FE Which of the following are the most common 
coordination numbers for ceramic materials?
 (A) 2 and 3 (C) 6, 8, and 12
 (B) 6 and 12 (D) 4, 6, and 8
12.2FE An AX ceramic compound has the rock salt 
crystal structure. If the radii of the A and X ions 
are 0.137 and 0.241 nm, respectively, and the re-spective atomic weights are 22.7 and 91.4 g/mol, what is the density (in g/cm
3) of this material?
 (A) 0.438 g/cm3 (C) 1.75 g/cm3
 (B) 0.571 g/cm3 (D) 3.50 g/cm3
DESIGN PROBLEMS
Crystal Structures
12.D1 Gallium arsenide (GaAs) and gallium phosphide 
(GaP) both have the zinc blende crystal structure 
and are soluble in one another at all concentrations. Determine the concentration in weight percent of GaP that must be added to GaAs to yield a unit cell edge length of 0.5570 nm. The densities of GaAs and GaP are 5.316 and 4.130 g/cm
3, respectively.
Stress–Strain Behavior
12.D2 It is necessary to select a ceramic material to 
be stressed using a three-point loading scheme (Figure 12.30). The specimen must have a circu-lar cross section and a radius of 2.5 mm (0.10 in.), and must not experience fracture or a deflection of more than 6.2 ×  10
−2 mm (2.4 ×  10−3 in.) at its 
center when a load of 275 N (62 lbf) is applied. 
If the distance between support points is 45 mm (1.77 in.), which of the materials in Table 12.5 
CHAPTER 13 QUESTIONS AND PROBLEMS
Glasses
Glass-Ceramics
13.1 Cite the two desirable characteristics of glasses.
13.2 (a) What is crystallization?
 (b) Cite two properties that may be improved by 
crystallization.
Refractories
13.3 For refractory ceramic materials, cite three char-
acteristics that improve with and two characteristics 
that are adversely affected by increasing porosity.
13.4 Find the maximum temperature to which the 
following two magnesia–alumina refractory ma-terials may be heated before a liquid phase will appear.
 (a) A spinel-bonded alumina material of compo-
sition 95 wt% Al
2O3–5 wt% MgO.
 (b) A magnesia–alumina spinel of composition 
65 wt% Al2O3–35 wt% MgO. Consult Figure 
12.23.
13.5 Upon consideration of the SiO2–Al2O3 phase 
diagram, Figure 12.25, for each pair of the follow-ing list of compositions, which would you judge 
to be the more desirable refractory? Justify your choices.
 (a) 20 wt% Al
2O3–80 wt% SiO2 and 25 wt% 
Al2O3–75 wt% SiO2
 (b) 70 wt% Al2O3–30 wt% SiO2 and 80 wt% 
Al2O3–20 wt% SiO2
13.6 Compute the mass fractions of liquid in the fol-
lowing refractory materials at 1600 °C (2910° F):
 (a) 6 wt% Al2O3–94 wt% SiO2
 (b) 10 wt% Al2O3–90 wt% SiO2
 (c) 30 wt% Al2O3–70 wt% SiO2
 (d) 80 wt% Al2O3–20 wt% SiO2
13.7 For the MgO–Al2O3 system, what is the maximum 
temperature that is possible without the formation of a liquid phase? At what  composition or over what range of compositions will this maximum temperature be achieved?
Cements
13.8 Compare the manner in which the aggregate 
particles become bonded together in clay-based mixtures during firing and in cements during  setting.
 Problem available in WileyPLUS at instructor’s discretion  Diffusion VMSE resource available
SS Student solution available in WileyPLUS  Tensile Tests VMSE resource available
 Metallic Crystal VMSE resource available
Questions and Problems  •   P-57
13.17 In your own words, briefly describe what happens 
as a glass piece is thermally tempered.
13.18 Glass pieces may also be strengthened by chemical 
tempering. With this procedure, the glass surface 
is put in a state of compression by exchanging some of the cations near the surface with other cations having a larger diameter. Suggest one type of cation that, by replacing Na
+, induces chemical 
tempering in a soda–lime glass.
Fabrication and Processing of Clay Products
13.19 Cite the two desirable characteristics of clay 
minerals relative to fabrication processes.
13.20 From a molecular perspective, briefly explain 
the mechanism by which clay minerals become hydroplastic when water is added.
13.21 (a) What are the three main components of a 
whiteware ceramic such as porcelain?
 (b) What role does each component play in the 
forming and firing procedures?
13.22 (a) Why is it so important to control the rate of 
drying of a ceramic body that has been hydroplas-tically formed or slip cast?
 (b) Cite three factors that influence the rate of 
drying, and explain how each affects the rate.
13.23 Cite one reason why drying shrinkage is greater 
for slip cast or hydroplastic products that have smaller clay particles.
13.24 (a) Name three factors that influence the 
 degree to which vitrification occurs in clay-based ceramic wares.
 (b) Explain how density, firing distortion, 
strength, corrosion resistance, and thermal con-ductivity are affected by the extent of vitrification.
Powder Pressing
13.25 Some of our ceramic materials are fabricated by 
hot isostatic pressing. Cite some of the limitations and difficulties associated with this technique.
DESIGN PROBLEM
13.D1 Some of our modern kitchen cookware is made 
of ceramic materials.
 (a) List at least three important characteristics re-
quired of a material to be used for this application.
 (b) Make a comparison of three ceramic materi-
als as to their relative properties and, in addition, to cost.
 (c) On the basis of this comparison, select the 
material most suitable for the cookware.
Fabrication and Processing of 
Glasses and Glass-Ceramics
13.9 Soda and lime are added to a glass batch in the 
form of soda ash (Na2CO3) and limestone (CaCO3). 
During heating, these two ingredients decompose to 
give off carbon dioxide (CO2), the resulting products 
being soda and lime. Compute the weight of soda ash and limestone that must be added to 100 lb
m of 
quartz (SiO2) to yield a glass of composition 75 wt% 
SiO2, 15 wt% Na2O, and 10 wt% CaO.
13.10 What is the distinction between glass transition 
temperature and melting temperature?
13.11 Compare the temperatures at which soda–lime, 
borosilicate, 96% silica, and fused silica may be annealed.
13.12 Compare the softening points for 96% silica, 
borosilicate, and soda–lime glasses.
13.13 The viscosity 𝜂 of a glass varies with tempera-
ture according to the relationship
𝜂=A exp(Q
vis
RT)
  where Qvis is the energy of activation for viscous 
flow, A is a temperature-independent constant, 
and R and T are, respectively, the gas constant and 
the absolute temperature. A plot of ln 𝜂 versus l/T should be nearly linear, and with a slope of Q
vis/R. 
Using the data in Figure 13.14, 
 (a) make such a plot for the borosilicate glass, and
 (b) determine the activation  energy between tem-
peratures of 500 and 900° C.
13.14 For many viscous materials, the viscosity 𝜂 may 
be defined in terms of the expression
𝜂=𝜎
d𝜀∕dt
  where 𝜎 and d 𝜀/dt are, respectively, the tensile 
stress and the strain rate. A cylindrical speci-men of a soda–lime glass of diameter 5 mm (0.2 in.) and length 100 mm (4 in.) is subjected to a tensile force of 1 N (0.224 lb
f) along its axis. If 
its deformation is to be less than 1 mm (0.04 in.) over a week’s time, using Figure 13.14, determine the maximum temperature to which the specimen may be heated.
13.15 (a) Explain why residual thermal stresses are 
introduced into a glass piece when it is cooled.
 (b) Are thermal stresses introduced upon heating? 
Why or why not?
13.16 Borosilicate glasses and fused silica are resistant 
to thermal shock. Why is this so?
SS
SS
SS
P-58  •   Questions and Problems
 (D)  strength increases, chemical resistance 
 increases, and thermal insulation increases
13.2FE Which of the following are the two primary 
constituents of clays?
 (A) Alumina (Al2O3) and limestone (CaCO3)
 (B) Limestone (CaCO3) and cupric oxide (CuO)
 (C) Silica (SiO2) and limestone (CaCO3)
 (D) Alumina (Al2O3) and silica (SiO2)
FUNDAMENTALS OF ENGINEERING 
QUESTIONS AND PROBLEMS
13.1FE As the porosity of a refractory ceramic brick 
increases,
 (A)  strength decreases, chemical resistance 
 decreases, and thermal insulation increases
 (B)  strength increases, chemical resistance  increases, and thermal insulation decreases
 (C)  strength decreases, chemical resistance  increases, and thermal insulation decreases
CHAPTER 14 QUESTIONS AND PROBLEMS
 Problem available in WileyPLUS at instructor’s discretion  Diffusion VMSE resource available
SS Student solution available in WileyPLUS  Tensile Tests VMSE resource available
 Metallic Crystal VMSE resource available
Hydrocarbon Molecules
Polymer MoleculesThe Chemistry of Polymer Molecules
14.1 On the basis of the structures presented in this 
chapter, sketch repeat unit structures for the 
 following polymers:
 (a) polychlorotrifluoroethylene
 (b) poly(vinyl alcohol)
Molecular Weight
14.2 Compute repeat unit molecular weights for the 
following:
 (a) poly(vinyl chloride)
 (b) poly(ethylene terephthalate)
 (c) polycarbonate
 (d) polydimethylsiloxane.
14.3 The number-average molecular weight of a poly-
propylene is 1,000,000 g/mol. Compute the degree 
of polymerization.
14.4 (a) Compute the repeat unit molecular weight of 
polystyrene.
 (b) Compute the number-average molecular 
weight for a polystyrene for which the degree of polymerization is 25,000.
14.5 The following table lists molecular weight data 
for a polypropylene material. Compute the fol-lowing:
 (a) the number-average molecular weight,
 (b) the weight-average molecular weight, and
 (c) the degree of polymerization.
Molecular Weight
Range (g/mol) xi wi
8,000–16,000 0.05 0.02
16,000–24,000 0.16 0.1024,000–32,000 0.24 0.2032,000–40,000 0.28 0.3040,000–48,000 0.20 0.2748,000–56,000 0.07 0.11
14.6 Molecular weight data for some polymer are 
tabulated here. Compute the following:
 (a) the number-average molecular weight
 (b) the weight-average molecular weight. (c) If it is known that this material’s degree of 
polymerization is 710, which one of the polymers 
listed in Table 14.3 is this polymer? Why?
Molecular Weight 
Range (g/mol) xi wi
15,000–30,000 0.04 0.01
30,000–45,000 0.07 0.0445,000–60,000 0.16 0.1160,000–75,000 0.26 0.2475,000–90,000 0.24 0.2790,000–105,000 0.12 0.16105,000–120,000 0.08 0.12120,000–135,000 0.03 0.05
14.7 Is it possible to have a poly(methyl methacrylate) 
homopolymer with the following molecular weight 
SS
Questions and Problems  •   P-59
(c) isotactic. Use two-dimensional schematics per 
footnote 9 of this chapter.
14.12 Sketch cis and trans structures for (a) polyb-
utadiene, and (b) polychloroprene. Use two-
dimensional schematics per footnote 12 of this chapter.
Thermoplastic and Thermosetting Polymers
14.13 Compare thermoplastic and thermosetting pol-
ymers (a) on the basis of mechanical character-
istics upon heating and (b) according to possible molecular structures.
14.14 (a) Is it possible to grind up and reuse phenol-
formaldehyde? Why or why not?
 (b) Is it possible to grind up and reuse polypro-
pylene? Why or why not?
Copolymers
14.15 Sketch the repeat structure for each of the fol-
lowing alternating copolymers: (a) poly (butadiene-chloroprene), (b) poly(styrene-methyl meth-
acrylate), and (c) poly(acrylonitrile-vinyl chloride).
14.16 The number-average molecular weight of a 
poly(styrene-butadiene) alternating copolymer is 1,350,000 g/mol; determine the average number of styrene and butadiene repeat units per molecule.
14.17 Calculate the number-average molecular weight 
of a random nitrile rubber [poly (acrylonitrile-
butadiene) copolymer] in which the fraction of butadiene repeat units is 0.30; assume that this concentration corresponds to a degree of polym-erization of 2000.
14.18 An alternating copolymer is known to have a 
number-average molecular weight of 250,000 g/mol and a degree of polymerization of 3420. If one of the repeat units is styrene, which of ethylene, propylene, tetrafluoroethylene, and vinyl chloride is the other repeat unit? Why?
14.19 (a) Determine the ratio of butadiene to styrene 
repeat units in a copolymer having a number-average molecular weight of 350,000 g/mol and degree of polymerization of 4425.
 (b) Which type(s) of copolymer(s) will this co-
polymer be, considering the following possibili-ties: random, alternating, graft, and block? Why?
14.20 Crosslinked copolymers consisting of 60 wt% 
ethylene and 40 wt% propylene may have elastic properties similar to those for natural rubber. For a copolymer of this composition, determine the fraction of both repeat unit types.
14.21 A random poly(isobutylene-isoprene) copoly-
mer has a number-average molecular weight of 
data, and a degree of polymerization of 527? Why or why not?
Molecular Weight
Range (g/mol) wi xi
8,000–20,000 0.02 0.05
20,000–32,000 0.08 0.1532,000–44,000 0.17 0.2144,000–56,000 0.29 0.2856,000–68,000 0.23 0.1868,000–80,000 0.16 0.1080,000–92,000 0.05 0.03
14.8 High-density polyethylene may be chlorinated 
by inducing the random substitution of chlorine 
atoms for hydrogen.
 (a) Determine the concentration of Cl (in wt%) 
that must be added if this substitution occurs for 5% of all the original hydrogen atoms.
 (b) In what ways does this chlorinated polyethyl-
ene differ from poly(vinyl chloride)?
Molecular Shape
14.9 For a linear polymer molecule, the total chain 
length L depends on the bond length between 
chain atoms d , the total number of bonds in the 
molecule N, and the angle between adjacent back-
bone chain atoms 𝜃, as follows:
 L=Nd sin(𝜃
2) (14.11)
  Furthermore, the average end-to-end distance for 
a series of polymer molecules r in Figure 14.6 is equal to
 r=d√N (14.12)
  A linear polytetrafluoroethylene has a  number-
average molecular weight of 500,000 g/mol; com-pute average values of L and r for this material.
14.10 Using the definitions for total chain molecule 
length L (Equation 14.11) and average chain end-
to-end distance r (Equation 14.12), determine the following for a linear polyethylene:
 (a) the number-average molecular weight for 
L = 2500 nm;
 (b) the number-average molecular weight for 
r = 20 nm.
Molecular Configurations
14.11 Sketch portions of a linear polystyrene mol-
ecule that are (a) syndiotactic, (b) atactic, and 

P-60  •   Questions and Problems
14.26 The density and associated percent crystallinity 
for two nylon 6,6 materials are as follows:
𝝆 (g/cm3) crystallinity (%)
 1.188 67.3
 1.152 43.7
 (a) Compute the densities of totally crystalline 
and totally amorphous nylon 6,6.
 (b) Determine the density of a specimen having 
55.4% crystallinity.
Diffusion in Polymeric Materials
14.27 Consider the diffusion of water vapor through 
a polypropylene (PP) sheet 2 mm thick. The pres-
sures of H2O at the two faces are 1 kPa and 10 kPa, 
which are maintained constant. Assuming conditions of steady state, what is the diffusion flux [in (cm
3 
STP)/cm2∙s] at 298 K?
14.28 Argon diffuses through a high-density polyeth-
ylene (HDPE) sheet 40 mm thick at a rate of 4.0 × 
10−7 (cm3 STP)/cm2∙s at 325 K. The pressures of 
argon at the two faces are 5000 kPa and 1500 kPa, which are maintained constant. Assuming condi-tions of steady state, what is the permeability coefficient at 325 K?
14.29 The permeability coefficient of a type of small 
gas molecule in a polymer is dependent on absolute temperature according to the following equation:
P
M=PM0 exp(− Qp
RT)
  where PM0 and Qp are constants for a given gas-
polymer pair. Consider the diffusion of hydro-gen through a poly(dimethyl siloxane) (PDMSO) sheet 20 mm thick. The hydrogen pressures at the two faces are 10 kPa and 1 kPa, which are maintained constant. Compute the diffusion flux [in (cm
3 STP)/cm2∙s] at 350 K. For this diffusion 
system
PM0=1.45 ×10−8 (cm3 STP)(cm) ∕cm2·s·Pa
Qp=13,700 J ∕mol
  Also, assume a condition of steady state diffusion.
SPREADSHEET PROBLEM
14.1SS For a specific polymer, given at least two den-
sity values and their corresponding percent crys-tallinity values, develop a spreadsheet that allows the user to determine the following:
 (a) the density of the totally crystalline polymer
SS
200,000 g/mol and a degree of polymerization of 3000. Compute the fraction of isobutylene and isoprene repeat units in this copolymer.
Polymer Crystallinity
14.22 Explain briefly why the tendency of a polymer 
to crystallize decreases with increasing molecular weight.
14.23 For each of the following pairs of polymers, do 
the following: (1) state whether it is possible to determine if one polymer is more likely to crystal-lize than the other; (2) if it is possible, note which is the more likely and then cite reason(s) for your choice; and (3) if it is not possible to decide, then state why.
 (a) Linear and syndiotactic poly(vinyl chloride); 
linear and isotactic polystyrene.
 (b) Network phenol-formaldehyde; linear and 
heavily crosslinked cis-isoprene.
 (c) Linear polyethylene; lightly branched isotac-
tic polypropylene.
 (d) Alternating poly(styrene-ethylene) copoly-
mer; random poly(vinyl chloride-tetrafluoroethyl-
ene) copolymer.
14.24 The density of totally crystalline polypropyl-
ene at room temperature is 0.946 g/cm
3. Also, at 
room temperature the unit cell for this material is monoclinic with the following lattice parameters:
a = 0.666 nm 𝛼 = 90°
b = 2.078 nm 𝛽 = 99.62°
c = 0.650 nm 𝛾 = 90°
  If the volume of a monoclinic unit cell, V
mono, is a 
function of these lattice parameters as
Vmono =abc sin 𝛽
  determine the number of repeat units per unit 
cell.
14.25 The density and associated percent crystallinity 
for two polytetrafluoroethylene materials are as 
follows:
𝝆 (g/cm3) crystallinity (%)
 2.144 51.3
 2.215 74.2
 (a) Compute the densities of totally crystalline 
and totally amorphous polytetrafluoroethylene.
 (b) Determine the percent crystallinity of a speci-
men having a density of 2.26 g/cm3.
SS

Questions and Problems  •   P-61
 (B)  Density of crystalline polymer = density of 
amorphous polymer
 (C)  Density of crystalline polymer > density of 
amorphous polymer
14.3FE What is the name of the polymer represented 
by the following repeat unit?
CH
HCH
CH3
 (A) Poly(methyl methacrylate)
 (B) Polyethylene (C) Polypropylene (D) Polystyrene
 (b) the density of the totally amorphous polymer (c) the percent crystallinity of a specified density (d) the density for a specified percent crystallinity
FUNDAMENTALS OF ENGINEERING 
QUESTIONS AND PROBLEMS
14.1FE What type(s) of bonds is (are) found between 
atoms within hydrocarbon molecules?
 (A) Ionic bonds
 (B) Covalent bonds (C) van der Waals bonds (D) Metallic bonds14.2FE How do the densities compare for crystalline 
and amorphous polymers of the same material 
that have identical molecular weights?
 (A)  Density of crystalline polymer < density of 
amorphous polymer
CHAPTER 15 QUESTIONS AND PROBLEMS
Stress–Strain Behavior
15.1 From the stress–strain data for poly(methyl 
methacrylate) shown in Figure 15.3, determine the modulus of elasticity and tensile strength at room temperature [20°C (68°F)], and compare these values with those given in Table 15.1.
15.2 Compute the elastic moduli for the following 
polymers, whose stress–strain behaviors can be observed in the Tensile Tests module of Virtual 
Materials Science and Engineering ( VMSE) 
(which may be accessed through all digital versions of this text):
 (a) high-density polyethylene
 (b) nylon
 (c) phenol-formaldehyde (Bakelite).
  How do these values compare with those presented 
in Table 15.1 for the same polymers?
15.3 For the nylon polymer whose stress–strain be-
havior can be observed in the Tensile Tests mod-ule of Virtual Materials Science and Engineering (VMSE) (which may be accessed through all digi-tal versions of this text), determine the following:
 (a) The yield strength.
 (b) The approximate ductility, in percent  elongation.
SS
  How do these values compare with those for the 
nylon material presented in Table 15.1?
15.4 For the phenol-formaldehyde (Bakelite) poly-
mer whose stress–strain behavior can be observed in the Tensile Tests module of Virtual Materials 
Science and Engineering (VMSE) (which may be accessed through all digital versions of this text), determine the following:
 (a) The tensile strength.
 (b) The approximate ductility, in percent elongation.
  How do these values compare with those for 
the phenol-formaldehyde material presented in Table 15.1?
Viscoelastic Deformation
15.5 In your own words, briefly describe the phenom-
enon of viscoelasticity.
15.6 For some viscoelastic polymers that are sub-
jected to stress relaxation tests, the stress decays with time according to
 𝜎(t)=𝜎(0) exp (− t
𝜏) (15.10)
  where 𝜎(t) and 𝜎 (0) represent the time- dependent 
and initial (i.e., time =  0) stresses, respectively, 
SS
 Problem available in WileyPLUS at instructor’s discretion  Diffusion VMSE resource available
SS Student solution available in WileyPLUS  Tensile Tests VMSE resource available
 Metallic Crystal VMSE resource available
P-62  •   Questions and Problems
 (c) Crystalline at 230°C
 (d) Crosslinked at 50°C
15.9 (a) Contrast the manner in which stress relaxa-
tion and viscoelastic creep tests are conducted.
 (b) For each of these tests, cite the experimental 
parameter of interest and how it is determined.
15.10 Make two schematic plots of the logarithm of 
relaxation modulus versus temperature for an 
amorphous polymer (curve C in Figure 15.8).
 (a) On one of these plots, demonstrate how 
the behavior changes with increasing molecular weight.
 (b) On the other plot, indicate the change in be-
havior with increasing crosslinking.
Fracture of Polymers
Miscellaneous Mechanical Characteristics
15.11 For thermoplastic polymers, cite five factors that 
favor brittle fracture.
15.12 (a) Compare the fatigue limits for  polystyrene 
(Figure 15.11) and the cast iron for which fatigue 
data are given in Problem 8.24.
 (b) Compare the fatigue strengths at 106 cycles for 
poly(ethylene terephthalate) (PET, Figure 15.11) and 70Cu–30Zn brass (Figure 8.21).
Deformation of Semicrystalline Polymers
15.13 In your own words, describe the mechanisms 
by which
 (a) semicrystalline polymers elastically deform
 (b) semicrystalline polymers plastically deform (c) elastomers elastically deform.
Factors That Influence the Mechanical Properties 
of Semicrystalline Polymers
Deformation of Elastomers
15.14 Briefly explain how each of the following in-
fluences the tensile modulus of a semicrystalline 
polymer and why:
 (a) molecular weight
 (b) degree of crystallinity
 (c) deformation by drawing
 (d) annealing of an undeformed material
 (e) annealing of a drawn material
15.15 Briefly explain how each of the following influ-
ences the tensile or yield strength of a semicrystal-line polymer and why:
 (a) molecular weight
and t and τ denote elapsed time and the relaxation 
time, respectively; τ  is a time- independent constant 
characteristic of the material. A specimen of some viscoelastic polymer the stress relaxation of which obeys Equation 15.10 was suddenly pulled in ten-sion to a measured strain of 0.6; the stress necessary to maintain this constant strain was measured as a function of time. Determine E
r(10) for this mate-
rial if the initial stress level was 2.76 MPa (400 psi), which dropped to 1.72 MPa (250 psi) after 60 s.
15.7 In Figure 15.29, the logarithm of E
r(t) versus 
the logarithm of time is plotted for polyisobu-tylene at a variety of temperatures. Make a plot of E
r(10) versus temperature and then estimate 
its Tg.
15.8 On the basis of the curves in Figure 15.5, sketch 
schematic strain–time plots for the following poly-styrene materials at the specified temperatures:
 (a) Amorphous at 120°C
 (b) Crosslinked at 150°C
Figure 15.29  Logarithm of relaxation modulus versus 
logarithm of time for polyisobutylene between − 80 and 50° C.
(Adapted from E. Catsiff and A. V. Tobolsky, “Stress-Relaxation 
of Polyisobutylene in the Transition Region [1,2],” J. Colloid Sci.,  
10, 1955, p. 377. Reprinted by permission of Academic Press, Inc.)Time (s)Relaxation modulus (MPa)
11 0 1 02103104105106104
102
1
10–2–76.7°C
–74.1°C
0°C
25°C
50°C–58.8°C–65.4°C–49.6°C
–40.1°C–70.6°C–80.8°C
10–4
Questions and Problems  •   P-63
decide whether one polymer has a higher tensile 
strength than the other; (2) if this is possible, note which has the higher tensile strength and then cite the reason(s) for your choice; and (3) if it is not possible to decide, then state why.
 (a) Syndiotactic polystyrene having a number-
average molecular weight of 600,000 g/mol; atactic polystyrene having a number-average molecular weight of 500,000 g/mol
 (b) Random acrylonitrile-butadiene copolymer 
with 10% of possible sites crosslinked; block 
acrylonitrile-butadiene copolymer with 5% of pos-sible sites crosslinked
 (c) Network polyester; lightly branched polypro-
pylene
15.21 Would you expect the tensile strength of poly-
chlorotrifluoroethylene to be greater than, the same as, or less than that of a polytetrafluoroeth-ylene specimen having the same molecular weight and degree of crystallinity? Why?
15.22 For each of the following pairs of polymers, 
plot and label schematic stress–strain curves on the same graph [i.e., make separate plots for parts (a), (b), and (c)].
 (a) Isotactic and linear polypropylene having a 
weight-average molecular weight of 120,000 g/mol; atactic and linear polypropylene having a weight-average molecular weight of 100,000 g/mol
  (b) Branched poly(vinyl chloride) having a de-
gree of polymerization of 2000; heavily crosslinked poly(vinyl chloride) having a degree of polymeri-zation of 2000
 (c) Poly(styrene-butadiene) random copolymer 
having a number-average molecular weight of 100,000 g/mol and 10% of the available sites cross-linked and tested at 20° C; poly(styrene-butadiene) 
random copolymer having a number-average  molecular weight of 120,000 g/mol and 15% of the available sites crosslinked and tested at −85°C. 
Hint: poly(styrene-butadiene) copolymers may exhibit elastomeric behavior.
