Repository: Ketankham/chatbot-meta-books

File: tem-book.txt (part 57 of 71)
 هب انم خدا 
&The conditions for the best qualitative (and quanti-tative) analysis (which are also those that give thebest analytical sensitivity) are precisely the worst for
obtaining the best spatial resolution.
A more complicated factor in getting the most X-ray
counts in your spectrum is choosing the right operating
voltage. Remember, back in Figure 33.10.C, we showed
that you get a higher detection and collection efficiency
if you decrease the kV because the scattering cross sec-tion (s) increases when the kV decreases; that was a
specimen effect. Now we are talking about a gun effect;A QUALITATIVE MUST!
Although such an approach may seem time-consuming and unnecessarily tedious, the
need for initial qualitative analysis of the spectrum cannot be stressed too strongly.
34.1 M ICROSCOPE AND SPECIMEN VARIABLES ................................................................................................................................... 625
www .Iran -mavad .com  
ﻣﺮﺟﻊ ﺩﺍﻧﺸﺠﻮﻳﺎﻥ ﻭ ﻣﻬﻨﺪﺳﻴﻦ ﻣﻮﺍﺩ
as the kV increases, the gun brightness increases (go back
and check this in Chapter 5). While the two effects coun-ter each other somewhat, the added advantage of anincreased P/Bratio (which helps with detecting small
peaks) with higher kV, as well as improved spatial resolu-tion (due to less beam spreading), tips the scales in favorof using the maximum kV at all times. Only choose a
lower voltage if knock-on damage is a problem, as might
be the case, for example, in a 200–400 kV AEM with abeam-sensitive specimen such as a ceramic, a mineral,most semiconductors or a low- Z(<15) metal/alloy.
Pick a portion of your specimen that is single phase in
the area of interest and make sure it is tilted well awayfrom strong diffraction conditions to minimize crystal-lographic effects (more on this in Chapter 35) and coher-ent bremsstrahlung. Ideally, you will need a probecurrent of several tens of nanoamps. The necessary com-
bination of probe size and final aperture depends on the
type of source in your AEM. To get several tens ofnanoamps from a LaB
6source, you have to select a
relatively large probe size, say, a few tens of nanometersand a large C2 aperture. An FEG source will give muchless total current than a thermionic source and it won’t bepossible to generate more than a few nanoamps at best.So, for reasonable qualitative analysis and subsequent
quantitative analysis, you’ll have to accumulate your
spectrum for a longer time with an FEG compared to athermionic source. A C
s-corrector on your FEG-AEM
will help tremendously, since a larger probe-formingaperture can be used without compromising the qualityof the probe, and tens of nanoamps can be generated in aC
s-corrected probe of a couple of nanometers dimension.
So if your institution has enough money to spend on your
AEM you can minimize the otherwise necessary compro-
mise between needing lots of counts and getting highspatial resolution
You can always gather more counts in your spec-
trum by choosing a thicker region of the specimen.There is nothing wrong with doing this when you arecarrying out qualitative analysis. A thick specimen
degrades your spatial resolution, but we’ve alreadyagreed to compromise that aspect of the analysis duringthis initial qualitative procedure. The only danger is
that, if you are interested in finding a few weight percent
of a light element, those weak X-rays may be absorbedin your specimen and so may not be detected. However,from an experimental standpoint, having carried outqualitative analysis of a relatively large, thick region,you can always do further analyses of smaller, thinnerareas, under conditions that optimize spatial resolution,which we’ll discuss in Chapter 36.
Remember that we have been talking about several
different ‘resolutions’. Don’t confuse them
&spatial resolution: distances measured in nm (see
Chapter 36).&chemical resolution: analytical sensitivity/detectionlimits depending on P/B(see Chapter 36).
&energy resolution: identifying elements by distin-guishing their spectral peaks at different energies(see this chapter and Chapter 33).
So, just in case you haven’t got the message by now,
good qualitative analysis (and subsequent quantification)
requires a large number of X-ray counts in the spectrum(just how many we’ll tell you in a while). These countsmight take a long time to generate, so you run the dangerof damaging, or changing the chemistry of any beam-sensitive specimens. You may also contaminate yourchosen area if your AEM is not UHV and/or your speci-men is not clean. So it’s always good to use a plasmacleaner before analysis, unless doing so will destroy yourspecimen. (Go and check Chapter 10 or the companiontext where we talk about specimen preparation.) To mini-
mize damage and contamination, you should spread the
beam over as large an area as possible, either by over-focusing C2 if you’re in TEM mode or by rastering thebeam in STEM mode, remembering that, in doing so,your analysis will be an average over the chosen area. Useal i q u i d - N
2cooled, low-background holder, especially if
contamination is still a problem.
34.2 BASIC ACQUISITION
REQUIREMENTS: COUNTS, COUNTS,AND MORE CAFFEINE
The first and most important step in qualitative analysis
is to acquire a spectrum across the complete X-ray energyrange. Analysis can often be accomplished using X-rays
with energies from /C241 to 10 keV, and this is the typical
range used in the SEM. However, the TEM has a much
higher accelerating voltage, and the consequent increasein available overvoltage (remind yourself what this is.Hint: see Chapter 4) means that you can easily generateand detect much higher-energy X-rays. If you are usingan intermediate-voltage AEM and a windowless IGdetector, we noted in Chapter 32 that all the possibleK
alines from all the elements above Be in the periodic
table can be detected.
Of course, if you know the specimen you are analyz-
ing, such a step may not seem essential, but it is still a wise
initial precaution since unanticipated contaminants ortrace impurities may be present. The next steps are the
basics for acquiring a spectrum for qualitative analysisENERGY RANGE
The first thing to do is to adjust your computer dis-
play to the widest possible energy range. For a Si(Li)detector or an SDD, 0–40 keV is sufficient and for an
IG detector, 0–80 keV may be more useful.
626 .................................................................................................................................... Q UALITATIVE X-RAY ANALYSIS AND IMAGING
www .Iran -mavad .com  
ﻣﺮﺟﻊ ﺩﺍﻧﺸﺠﻮﻳﺎﻥ ﻭ ﻣﻬﻨﺪﺳﻴﻦ ﻣﻮﺍﺩ
&Collect a spectrum over, say, 0–40 keV for several
hundred seconds (take a coffee break) and ascertain
the actual energy range over which all the detectable
characteristic peaks occur.
&If all the peaks that you can see are present in anenergy range <40 keV, re-gather the spectrum
over that reduced range (take another coffeebreak), thereby improving the resolution of thecomputer display by lowering the number of eVper channel.
&The spectrum that you finally gather for qualitativeanalysis must be displayed with no more than 10 eV
per channel resolution or better. A display range of
0–20 keV should be possible under these conditions(i.e., 2048 channels in total) in all but the mostancient of XEDS computer systems.
&If you have analog processing electronics, you canincrease the counts in your spectrum by reducing the
detector time constant to maximize the throughput.
This step degrades the energy resolution of theXEDS but, for many qualitative analyses, this isnot important. A digital system will automaticallyoptimize the throughput of counts.
&Watch the dead-time readout while acquiring thespectrum to make sure you haven’t chosen a combi-nation of probe current and specimen thickness that
overloads the detector electronics. Remember that
you want to keep the dead time below about50–60%, and an output count rate of around 10kcps (analog) to 30 kcps (digital) is about the bestthat can be handled by current detector electronicsunder these conditions. This will rarely be a problemin thin-foil analysis!
&The total counts in this qualitative spectrum
should exceed 1,000,000 over the full energy
range . While this may seem a lot, at 3 kcps, it will
take you just over 15 minutes to accumulate this
number of counts (now it’s probably time for abathroom break, anyhow). So adjust the probesize/current, the size of the C2 diaphragm and (ifpossible) the specimen thickness until the countrate is sufficient.
When you’ve got a good high-count spectrum over a
suitable energy range, there is a well-defined sequence of
steps developed for analysis of spectra from the SEM
(see Goldstein et al. as usual) that should be followed toensure that you correctly identify each peak in the spec-trum and disregard those peaks that are artifacts or arenot statistically significant and we’ll describe a modifiedform of this procedure for thin-foil specimens in the nextsection.
Figure 34.1 shows the effects of increasing acquisi-
tion time (i.e., increasing counts) on the visibility ofsmall peaks. The longer the time, the better the quality
of the spectrum. So coffee breaks can be very beneficial.34.3 PEAK IDENTIFICATION
There are four key steps to running a successful quali-
tative analysis.
First: let’s assume that you have read, understood,
and applied the contents of Chapters 32 and 33. So youknow what artifacts are likely to arise from your XEDS
system and what system peaks occur in your AEM and
you’re aware of CB, etc. Now, ensure that the computer
display is calibrated to be as accurate as the display
resolution, over the energy range you’ve selected. If
your spectrum is displayed at 10 eV per channel, the
characteristic peak centroids must all be within /C610 eV
of their true position on the energy scale.
Second : the computer system can be used to run an
automatic identification check on the peaks in the spec-
trum, assuming the energy display is well calibrated. If
the spectrum is simple, containing a few well-separated
peaks, this automatic step may be all that is required.
However, as we’ll discuss in Section 34.5, misidentifica-
tion occasionally occurs during such an ‘auto-search’ or
‘peak ID’ software routine. The more complex the spec-
trum, the more likely this is to happen, e.g., if the
spectrum contains many peaks, particularly if peak
overlap is occurring (e.g., Zn L
aconfused with Na K a)
or if the spectrum contains complex peak families fromheavier and/or rarer elements (e.g., Ta M
aconfused
with Si K a). This problem is exacerbated if you don’t
understand the complexities of X-ray families or don’t
follow all the precautions that we’ll go through below.
In addition, even in the best software, small peaks may
sometimes be missed and phenomena such as CB areoften not taken into account.
FIGURE 34.1. The improvement in the quality of a spectrum from a
Cu-1% Mn thin foil with increasing acquisition time. After 1 s (black) the
small Mn K a/bpeaks are not visible; after 10 s (blue) the MnK ais detect-
able but the K bis barely visible. After 100 s (red) all peaks are clearly
visible. With increasing acquisition time it is generally much simpler todiscern peaks from the background and specimen peaks from artifactpeaks, so peak identification will proceed a lot more easily.
34.3 P EAK IDENTIFICATION ............................................................................................................................... ...................................... 627
www .Iran -mavad .com  
ﻣﺮﺟﻊ ﺩﺍﻧﺸﺠﻮﻳﺎﻥ ﻭ ﻣﻬﻨﺪﺳﻴﻦ ﻣﻮﺍﺩ
Remember, each X-ray is emitted with a very well-
defined line energy ( /C241–5 eV wide) but the XEDS
system degrades the line to a broad peak (FWHM
/C2480–180 eV over the energy range detected by a typical
Si(Li) detector). So we’ll talk about peaks in the spec-trum, which correspond to X-ray lines emitted fromspecific elements and which are identified as belongingto families of lines that are superimposed by the com-
puter software on the displayed spectrum.
Third : go back to Chapter 4 and remind yourself
about things like critical ionization energy, X-ray line
energy, K, L, M families of X-ray lines, relative weightsof lines, fluorescence yield, etc., because we’re assumingyou know all of this backwards.
Our peak analysis will always include the following
steps
&Look first at the most intense peak since this should
be easiest to identify as a K, L, or M apeak; then
work on down through the associated family lines. Ifyou can’t identify the most intense peak easily thenyou’ve got a problem; e.g., the calibration is off orthe electronics or software are not functioning cor-rectly, so it’s time to ask for technical help and go foryet more coffee.
&The most intense peak is also the most likely to haveassociated artifacts, such as an escape peak (1.74 keVbelow that peak energy in a Si(Li) system) and a sumpeak (at twice the peak energy), so you can quicklyremove such small peaks from the unknown list(most software now automatically notes the energywhere these artifact peaks should appear).
&Go to the next most intense peak not included in the
above step and repeat the search. Then repeat this
exercise until all peaks are identified.
&Always think about pathological overlaps; look forspurious peaks, system peaks, and artifact peaks.
Fourth : the bookkeeping; in choosing the possible K,
L, or M lines that could be present at a specific energy,
you can either use the computer-generated X-ray line
markers on the display or consult an appropriate source
such as the ‘slide rules’ offered by most commercialmanufacturers, or find them on the Web at, e.g.,URLs 1 and 2. We introduced DTSA in Chapter 33and it is great for comparing simulated spectra withacquired spectra, as well as for checking the specificenergies of X-ray lines, particularly in the more complexfamilies of lines in spectra from heavier elements.There’s much more about DTSA in the companion text.Good bookkeeping is essential during the identifica-
tion sequence we will now describe, particularly if your
spectrum contains many peaks.
So now we’ve outlined the principles, let’s get down
to the specifics. Follow this 8-step process
1. If a K
aline matches the peak, look for the K bline
which has about /C2410% of the K aintensity (this 10%
is a line ‘weight’; go back and check Table 4.1). With
a modern XEDS, the K blinemust be present at X-ray
energies above /C241.74 keV (Si K a), so long as it is not
overlapped by a more intense peak from anotherelement. Below this energy, your detector may notbe able to resolve the two lines.
2. If a K
aand K bpair fits the peaks and the K aenergy
is>/C248k e V ( N iK a), look for the L lines at
/C240.9 keV if you are using a Be-window detector.
F o ra nU T W / w i n d o w l e s sd e t e c t o rt h eL alines from
Cl and above (> /C240.2 keV) may be detectable but
only if there’s a lot of Cl, because (a) these rela-tively weak X-rays will be strongly absorbed and(b) their fluorescence yi eld is pretty abysmal.
Ni L
a= 849 eV, Cl L a= 200 eV.
3. If a K aline does not fit, check for an L aor M aline fit
since these are the most intense lines in the L and Mfamilies.
4. If an L
aline fits, there must be accompanying lines in
the L family. The number of visible lines will varydepending on the intensity and energy of the L
aline,
with more lines resolvable at higher line energies. Theother lines in the family are all of lower intensity thanthe L
aline, and the following lines may be detectable
(the number in parentheses is the weight relative tothe L
aline); L b1(0.7), L b2(0.2), and L g1(0.08) lines at
higher energies and possibly the Ll (0.04) line at lowerenergy. Other, even less intense, lines (L
g3(0.03) and
LZ(0.01)) may be visible if the L family is extraordi-
narily intense, but this is rare.
5. If the L lines fit, there must be a higher energy K a/Kb
pair, since the AEM beam energy is usually sufficient(>200 keV) to generate the K lines from all the
elements in the periodic table. Make sure you choose
a broad enough energy range to display them on your
computer.
6. The M lines are usually only visible for elements
above La in the periodic table if a Be-window detec-tor is used, and above about Nb, if a UTW detector isused. Again there has to be a lot of Nb to pick up theweak M line. La M
a= 833 eV, Nb M a= 202 eV.THE KEY
For good qualitative analysis be suspicious. Don’tjust seek the peaks you expect, but be prepared tofind peaks that you don’t expect.LABEL THE PEAKS
Take care to label each peak on the computer displayor note it in your lab notebook when you havedecided which element it comes from.
628 .................................................................................................................................... Q UALITATIVE X-RAY ANALYSIS AND IMAGING
www .Iran -mavad .com  
ﻣﺮﺟﻊ ﺩﺍﻧﺸﺠﻮﻳﺎﻥ ﻭ ﻣﻬﻨﺪﺳﻴﻦ ﻣﻮﺍﺩ
7. The M a/Mbline overlap is difficult to resolve because
all the M lines are <4 keV. If an M a/Mbline fits, look
for three very small lines M z(0.06), M g(0.05), and
MIINIV(0.01) lines, which will be more visible if more
of the element is present.
8. If the M aline fits there must be a higher energy L line
family and possibly the very high energy K lines maybe detectable; again, this depends on the detector (IG
is better for high kV lines), computer display (out to /C24
80 keV), and the accelerating voltage (higher is better).
Figure 34.2 shows the families of lines expected in
the display range from 0 to 20 keV, giving you some idea
of the distribution of families of elemental lines that you
FIGURE 34.2. X-ray spectra from elements spanning much of the periodic table showing the families of characteristic lines for (A) Si, (B) Ti, (C) Cu,
(D) La, (E) Sb, and (F) Ta. Starting with a single Si K aline at low Z and low X-ray energy, the series progresses through the appearance of the families of L
(Cu and La) and M (Sb and Ta) lines. Note the increasing separation of the peaks of a given family as both Zand keV increase.
34.3 P EAK IDENTIFICATION ............................................................................................................................... ...................................... 629
www .Iran -mavad .com  
ﻣﺮﺟﻊ ﺩﺍﻧﺸﺠﻮﻳﺎﻥ ﻭ ﻣﻬﻨﺪﺳﻴﻦ ﻣﻮﺍﺩ
should find when you follow the procedure outlined
above. For example, you can see for which elementsyou should expect to see only a single K line or resolvethe K
a/Kbpair, and for which elements you should
expect to see both K and L families or L and M families.
Reasons for a missing family member
&It may be overlapped by another peak. This is the
most likely cause and you can possibly resolve it by
(a) re-gathering the spectrum with a longer time
constant (analog system only)
(b) using peak deconvolution software (see Section
34.4)
(c) using a higher-resolution technique, such as
EELS (see Chapter 38)
&Your computer display range may be too small sothe peak is cut off (easy to solve, although if youfollowed our instructions this should never happen)
&The keV of the beam is too low to excite the line(should never be a problem in an AEM, only in anSEM)
Repeat the exercise : Go to the next most-intense
peak that has not been identified by the eight steps in
the first search. Continue this process until all the major
peaks are accounted for . As you go, remember again to
look for the escape peak(s) and sum peak associated
with each major characteristic peak that you have con-
clusively identified. However, these artifacts and anyCB peaks will be very small and before you worryabout them you should make sure that the small peaksare statistically significant and we discuss how to do this
for all minor peaks in Section 34.5 below. If you have a
Si(Li) detector you’ll always find a small Si-K internal-fluorescence peak, the Si escape peaks will lie at1.74 keV below major peaks in the spectrum, and will
not occur for elements below phosphorus. For an IG
detector there will be Ge internal-fluorescence peaks(possible K and L) and there may be both Ge K and L
line escape peaks at the appropriate energy below major
peaks (9.89 keV for the Ge K
aescape and 1.19 keV for
the Ge L aescape). If you suspect a sum peak at twice the
energy of any major peaks then re-acquire the spectrum
at a much lower dead-time ( <20%) and see if the sus-
pected sum peak disappears. If you suspect a CB peak
then re-acquire the spectrum at a different acceleratingvoltage or specimen orientation and see if the small
peak shifts.Check for special cases : The relatively poor energy
resolution of the XEDS detector means that there are
several pairs of peaks that occur quite commonly inmaterials science specimens that cannot be resolved.
These go by the delightful name of ‘pathological over-
laps’ and include, inter alia
(a) the K
band K alines of neighboring transition
metals, particularly Ti/V, V/Cr, Mn/Fe, and Fe/Co
(b) the Ba L aline (4.47 keV) and the Ti K aline
(4.51 keV)
(c) the Pb M a(2.35 keV), Mo L a(2.29 keV), and S K a
(2.31 keV) lines
(d) the Ti, V, and Cr L alines (0.45–0.57 keV) and the K
lines of N (0.39 keV) and O (0.52 keV) detected in
UTW/ATW or windowless XEDS systems.
These problems can often be solved by careful choice
of the energy range on the computer display. For exam-
ple, if you are only observing from 0 to 10 keV the S K/
Mo L line overlap would be clarified by the presence or
absence of the Mo K lines around 18 keV which, again,you should have seen in your first, broad energy-range,spectrum acquisition. If you suspect that any patholog-ical peak overlaps are occurring in your spectrum, thenre-gather under conditions that maximize the energyresolution of the detector system (i.e., longest (analog)time constant and low count rate ( <5 kcps)), and also
maximize the display resolution to at most 5 eV perchannel (you’ll need more coffee).
34.4 PEAK DECONVOLUTION
If the overlap is still not resolvable, then you should runa peak deconvolution routine in your computer soft-ware (these are pretty standard and not much haschanged since; see, e.g., Schamber 1981). Such routinesare capable of detecting and resolving many of the
classic materials science overlaps, such as the transition
metal L lines and low- ZK lines and an example of such
a deconvolution is shown in Figure 34.3.
In addition to deconvoluting any peak overlaps, it
can be very useful to deconvolute the point-spread func-tion of the XEDS detection system using a processcalled zero-peak deconvolution (which is analogous tothe zero-loss peak deconvolution process used in EELS(Sections 37.5.A and 39.6)). Such a process is becomingincreasingly popular in many imaging and spectroscopytechniques because of the development of variousrobust mathematical procedures (e.g., Janssen 1997)FAMILIES OF PEAKS
Looking for families of peaks. If a family member is
missing your identification may be wrong.
PATHOLOGICAL OVERLAP
When it is impossible to separate two peaks even
when you know they are both there.
630 .................................................................................................................................... Q UALITATIVE X-RAY ANALYSIS AND IMAGING
www .Iran -mavad .com  
ﻣﺮﺟﻊ ﺩﺍﻧﺸﺠﻮﻳﺎﻥ ﻭ ﻣﻬﻨﺪﺳﻴﻦ ﻣﻮﺍﺩ
some of which are described in the companion text. In
effect, this deconvolution removes the electronic-noisecomponent of the characteristic peak width, giving aspectrum with nearer to noise-free resolution (Wata-nabe and Williams). This process requires that your
XEDS system must display the noise peak at 0 eV in
the spectrum (which not all manufacturers do) and thisis called the ‘strobe peak’. An iterative process can, ineffect, remove the noise in your spectrum. As shown inFigure 34.4, this process obviously improves energyresolution but also improves the P/Bratio (and thus
the minimum detection limit, as we’ll see in Chapter36) and can reveal peaks that would otherwise bemasked by adjacent, more-intense, peaks.
Now, you always have to be careful with deconvolu-
tion, since any mathematical manipulation can intro-duce its own artifacts, while otherwise improving the
spectrum quality. So it’s best to practice deconvolution
on both simple and complicated spectra that you knowand understand well, until you feel confident that youunderstand the strengths and limitations of the proce-dure available in your particular software package.
Given all these steps and the multiple decisions that
you have to make, it’s clear that qualitative analysis canbe an extraordinarily difficult procedure even for the050010001500
0.0 0.2 0.4 0.6 0.8 1. 0CountsO K
Energy (keV)CrL
FeLtotal spectrum
FIGURE 34.3. The total spectrum (dark blue) arises from the overlap of
three Gaussian spectral peaks (the L alines of Fe (light blue) and Cr
(green) and the O K aline (brown)) from a mixed Fe-Cr oxide. Deconvo-
lution of the individual contributions to the total spectrum is essential to
determine the intensities in the three constituent peaks prior to anyquantification attempt.
(A)
(B)
(D)(C)
FIGURE 34.4. (A) The effects of deconvoluting the zero-energy strobe
peak from an experimental XEDS spectrum of NIST SRM 2063. (B) The
consequent reduction in peak FWHM (i.e., improvement in energy resolu-
tion) across the energy range 0–10 keV. (C) The improvement in P/Bratio
of the major peaks in the SRM 2063 spectrum as a result of deconvolution.(D) Revealing the L
apeak from Ti in TiO 2, which is usually hidden by the
OKa.
34.4 P EAK DECONVOLUTION ................................................................................................................................................................... 631
www .Iran -mavad .com  
ﻣﺮﺟﻊ ﺩﺍﻧﺸﺠﻮﻳﺎﻥ ﻭ ﻣﻬﻨﺪﺳﻴﻦ ﻣﻮﺍﺩ
most experienced analyst. This complexity is one reason
why even the best software gets it wrong sometimes (see
Section 34.6). So, as we said at the start, be suspicious!
In summary, applying the 8-step process, with
appropriate deconvolution where needed, should per-
mit you to identify all the major peaks in your spectrum.There might still be minor peaks, which may or may notbe statistically significant, and you have to decidewhether you are going to identify or ignore thesepeaks. Now we’ll tell you how to make this decision.
34.5 PEAK VISIBILITY
Small intensity fluctuations are often present in yourspectrum that you cannot clearly identify as peaks.In this case, there is a simple statistical criterion(Liebhafsky et al.) that you can apply to ascertain ifthe peak is statistically significant or if it can be dis-
missed as random noise. You must count for a long
enough time so that the bremsstrahlung intensity issmooth and any peaks are clearly visible, as summarizedin Figure 34.5.
&Increase the display gain until the average back-ground intensity is half the total full scale of thedisplay, so the small peaks are more easily observed.
&Get the computer to draw a line under the peak toseparate the peak and background counts.
&Integrate the peak ( IA) and background ( ðIb
A))
counts over the same number of channels; use
FWHM if it can be discerned with any confidence;if not, then the whole peak integral will do.IfI
A43ﬃﬃﬃﬃﬃ
Ib
Aq
then the peak is statistically signifi-
cant at the 99% confidence limit and must be
identified. Remember, you’ll still make an erro-neous peak identification in /C241% of analyses
using this criterion; just hope it isn’t the one that
derails your PhD or gets you fired!
IfI
A53ﬃﬃﬃﬃﬃ
Ib
Aq
then the peak is not significant and
should be ignored.
If the insignificant peak is at an energy where you
expect a peak to be present, but you think there is only a
small amount of the suspected element in your speci-
men, then count for a longer time to see if the statistical
criterion can be satisfied in a reasonable length of time.If this peak is a critical one, and it is often the minor or
trace elements that are most important, then take what-
ever time is necessary to detect the peak. There is no
reason not to gather the spectrum for many minutes oreven an hour or more, so long as doing so does not
change/damage or contaminate your specimen. Lunchbreaks now become beneficial.
However, do notobtain more counts by raising the
count rate above that which the processing electronics
can handle, because you may introduce extra sum peaksand also degrade the energy resolution of the spectrum.
If you’re worried about damaging the analysis area,
as we stated at the beginning, it is best to spread theprobe over as large an area as possible, either by defo-cusing the C2 lens in TEM mode or by using a scanraster in STEM mode.
Identifying the statistically significant peaks by the
above method is one thing. Quantifying the amount ofthe element responsible for the peak is another matterand usually many more counts are required, as we’ll seewhen we talk about detection limits in Chapter 36.
However, once you’re happy with the peak ID, you
may be able to identify the phase/nanoparticle/precipi-tate that is being analyzed without any further work.For example, in the material that you are investigating,thermodynamics may tell you that there are only a fewpossible phases that can exist after the processing/ther-mal treatment given to it, and these phases may havevery different chemistries. A glance at the relative peakintensities may be sufficient to conclude which phaseyou have just analyzed because, as we’ll see below and in
FIGURE 34.5. With increasing counting time, a clear characteristic Fe
Kapeak develops above the background in these spectra from Si-0.2%
Fe, thus demonstrating the need to acquire statistically significant counts
before deciding if a peak is present or absent. As indicated (orange line),
the background in the 600 s spectrum approximates to a straight linemaking the peak clearly visible. Note that Fe K
bis beginning to appear
at 7.05 keV, although it is not yet statistically significant.TIME
When you count for long times to search for char-
acteristic peaks of low intensity, you will also begin todetect more easily the small peaks from the variousspurious effects; e.g., CB peaks, Si or Ge internal-
fluorescence peaks, and system peaks such as Fe and
Cu. You also increase the possibility of contamina-tion and beam damage to your specimen.
632 .................................................................................................................................... Q UALITATIVE X-RAY ANALYSIS AND IMAGING
www .Iran -mavad .com  
ﻣﺮﺟﻊ ﺩﺍﻧﺸﺠﻮﻳﺎﻥ ﻭ ﻣﻬﻨﺪﺳﻴﻦ ﻣﻮﺍﺩ
more detail in the next chapter, one of the marvelous
advantages of thin-foil analysis in the AEM is that thepeak intensities are often directly proportional to theelemental concentrations. As a result, quantification
can be extremely simple.
To conclude this section, we’ll look at two examples
before going into the details of quantification in the next
chapter.
The oxide-glass example : let’s run a qualitative anal-
ysis on the spectrum in Figure 34.6. The spectrum is
from a thin NIST oxide-glass film on a carbon support
film on a Cu grid. X-rays were accumulated for 1000 swith a Be-window, IG detector at an accelerating vol-tage of 300 kV. Because of the Be window, we do not
expect to see lines below /C240.8 keV and so the O K
a
(0.52 keV) will not be detectable. The spectrum only
contained peaks in the range from 0 to 10 keV and thefirst peak to be examined was the most intense high-
energy peak, line #1, which was consistent with the Si K
a
line at 1.74 keV. (The K a/Kbpair cannot be resolved by
the detector at this energy.) A similar treatment of thenext most intense high-energy line (#2) at 3.69 keV pro-
duced a match with the Ca K
aand it is also possible to
identify the associated K bat 4.01 keV (the Ca L line is
not detectable). The third most intense line #3 is at an
energy of 6.4 keV. The K-line markers identified it,
along with the smaller one to its right, as being the FeK
aand K bpair. No L line fit was reasonable (Dy L aat
6.5 keV being the only alternative) and there are no M
lines above about 4 keV. The Fe L line at 716 eV will not
be detectable because of the Be window.
Next, the smaller peaks were tackled and the Cu K a
(and K b) was identified at 8.04 keV, the Ar K aat
2.96 keV (the K bwas too small to be visible), and the
Mg K awas the last to be identified at 1.25 keV.Mg (as its oxide) is a common element in glasses, so
this peak is expected. But Ar isn’t such a common element
in glasses. It probably arises from Ar implanted duringion-beam thinning and, as we discussed earlier and indetail back in Chapter 10, many specimen preparation
processes can affect the chemistry of the specimen surface.
You should also be aware that Ar K at 2.96 keV is oftenconfused with the Al K sum peak (2 /C21.49 keV). But since
there is no Al in the glass, and no major peak at half theAr K energy, then Ar is the best answer.
Likewise, Cu is not a common glass-forming element,
but, since the specimen was on a Cu support grid, the Cu
peaks are most probably due to post-specimen scatter ofelectrons or X-rays and so we cannot conclude that there
is any Cu within the specimen. No escape or sum peaks
were detectable.
The Fe-Cr-Ni example is shown in Figure 34.7 and
this spectrum contains six Gaussian peaks, which can
easily be identified following the procedure outlinedabove as the K
aand K bpairs from Fe, Cr, and Ni.
Even the average metallurgist will know that this speci-men can only be some kind of stainless steel and this maybe all the information that is required, making subse-quent quantitative analysis redundant. But if you needmore information, e.g., the specific grade of stainlesssteel, then you have to make measurements of the rela-tive peak intensities, and this is the first step in thequantification procedure. In fact, we will see in Chapter36 that the thin-foil quantification equation, to a firstapproximation, predicts that the amount of each elementis directly proportional to the peak height. If you mea-sure the relative heights of the K
apeaks in Figure 34.7
with a ruler, you can estimate the composition as /C24Fe-
20% Cr-10% Ni which is within 10% of the classic 316stainless composition of Fe-18% Cr-8 % Ni.
One real advantage of thin foil X-ray analysis is that
you can get a good estimation of the composition of theanalysis volume just by measuring the relative peakheights with a ruler.SPECIMEN PREPARATION
Now you see why it is very useful to have some
knowledge about your specimen and how it wasprepared.
ABSENCE OF THE Cu L aLine
The absence of the line at 0.93 keV in Figure 34.6 is
evidence that the thick Cu grid is responsible for a Cu
line; the low-energy L X-rays will be absorbed in thegrid itself before they can be detected.
FIGURE 34.6. Energy-dispersive spectrum obtained at 300 kV from a
thin oxide-glass film. The characteristic peaks were identified through the
procedure outlined in the text.
34.5 P EAK VISIBILITY ............................................................................................................................................................................... 633
www .Iran -mavad .com  
ﻣﺮﺟﻊ ﺩﺍﻧﺸﺠﻮﻳﺎﻥ ﻭ ﻣﻬﻨﺪﺳﻴﻦ ﻣﻮﺍﺩ
Now there must be a good reason why, despite the
fact that a 50-cent plastic ruler can give you a reasonable
quantitative analysis of your spectrum in a few seconds,
all AEMs have tens of thousands of dollars of computer
hardware and software attached to the XEDS detector.This is because the stainless-steel spectrum is not really a
challenge since all the peaks are close in energy, the
peaks have lots of counts in them and there are nosmall peaks from trace elements. If the peaks were far
apart in energy then relative X-ray absorption might
occur, which can change the simple relationshipbetween peak height and composition. Also if we really
wanted to be sure that we had 304 rather than 316-
stainless steel, then we would need a full quantifica-tion using the procedures described in the next
chapter. If you were to do this, then you’d find that a
full quantification would give a very similar result, butyou could have much greater confidence in the true
composition.
34.6 COMMON ERRORS
As we’ve seen, there’s lots of room to misidentify peaks,particularly small ones that may be one of the many
artifacts from the detector, the processing electronics, orthe AEM-XEDS system. The first thing to realize is that
if you (or even your advisor) can make mistakes, then
the software can also do so. Remember, the software isonly as good as the programmer. So while commercial
automated peak-ID software is generally outstanding
and getting better with every iteration, don’t automati-cally believe it is always correct. By all means, as we said
right at the start of Section 34.3, push the peak-ID
button and get a quick analysis of your spectrum, butafter you’ve done that, you might want to read the paper
by Newbury which indicates some errors produced by arange of software systems. (See also the subsequentdiscussion noted in that reference.) The specimensused by Newbury to show the errors were often quitecomplex, with multiple peaks from rare, high- Zele-
ments, but the article is instructive and illustrates thepoint that simply believing the software output is notalways wise and suspicion is healthy.
As we’ve mentioned, it can be really useful to know
something about your specimen chemistry before you
put it into the AEM (and of course the TEM should bejust about the last technique you use to study a complete-ly unknown foil). It can also be very useful to rememberhow your specimen was thinned, since most thinningmethods can change the surface chemistry of the foil.For example, electro-thinning methods can preferentiallyremove, or re-deposit one element from the foil or leavesurface residue from the polishing medium. The thinnerthe foil is the more such changes in surface chemistry areexacerbated. Likewise, ion-beam thinning can result inthe implantation of Ar, and FIB thinning can do likewisefor Ga. So your foil may oxidize preferentially duringthinning or pick up Cl from the perchloric-acid polishingsolution, and so on. Ultramicrotomy is about the onlymethod of thin-foil preparation that doesn’t change thesurface chemistry (although the freshly cut surface maybe prone to rapid corrosion in the atmosphere and thedefect structure is seriously changed from the bulk sam-ple). So always be suspicious.
34.7 QUALITATIVE X-RAY IMAGING:
PRINCIPLES AND PRACTICE
Individual-point analyses or multiple-point profiles
across an interface are not the only ways to displayX-ray data. As we saw in the previous chapter, we canproduce X-ray images by a variety of methods and, ifyou are careful, such images can be used as composi-tional maps in which the intensity of the signal in themap is directly proportional to the generated X-rayintensity I
A. Under most circumstances, as we just
described, we can take the next step and assume that,to some reasonable degree of accuracy, the X-ray inten-sity from element A in a thin foil is proportional to theconcentration C
A. But there are some limitations to
drawing a direct correlation, which we’ll deal with inthe next chapter on quantitative analysis. While thereare obvious advantages to comparing maps of elementaldistributions with other TEM images, this process islimited by the relatively poor statistics of X-ray acquisi-tion, as should be eminently obvious to you by now. Asyou’ll see in the next chapter, good quantificationrequires /C2410,000 counts in the characteristic peak
from element A, I
A. In early AEMs, such intensity
FIGURE 34.7. Spectrum from a stainless-steel foil in which the peaks are
resolved and quite close in energy. To a first approximation, quantifica-
tion is possible simply by measuring the relative heights of the K apeaks.
634 .................................................................................................................................... Q UALITATIVE X-RAY ANALYSIS AND IMAGING
www .Iran -mavad .com  
ﻣﺮﺟﻊ ﺩﺍﻧﺸﺠﻮﻳﺎﻥ ﻭ ﻣﻬﻨﺪﺳﻴﻦ ﻣﻮﺍﺩ
