Repository: Ketankham/chatbot-meta-books

File: callister-book.txt (part 58 of 65)
15.23 List the two molecular characteristics that are 
essential for elastomers.
15.24 Which of the following would you expect to be 
elastomers and which thermosetting polymers at room temperature? Justify each choice.
 (a) Epoxy having a network structure
 (b) Lightly crosslinked poly(styrene- butadiene) 
random copolymer that has a glass-transition tem-perature of −50°C
 (b) degree of crystallinity
 (c) deformation by drawing
 (d) annealing of an undeformed material
15.16 Normal butane and isobutane have boiling 
temperatures of −0.5°C and −12.3°C (31.1°F and 
9.9°F), respectively. Briefly explain this behavior on the basis of their molecular structures, as pre-sented in Section 14.2.
15.17 The tensile strength and number-average mo-
lecular weight for two poly(methyl methacrylate) materials are as follows:
 Tensile Number-Average
 Strength (MPa) Molecular Weight (g/mol)
 107 40,000
 170 60,000
  Estimate the tensile strength at a number-average 
molecular weight of 30,000 g/mol.
15.18 The tensile strength and number-average mo-
lecular weight for two polyethylene materials are 
as follows:
 Tensile Number-Average
 Strength (MPa) Molecular Weight (g/mol)
 85 12,700
 150 28,500
  Estimate the number-average molecular weight that 
is required to give a tensile strength of 195 MPa.
15.19 For each of the following pairs of polymers, do 
the following: (1) state whether it is possible to 
decide whether one polymer has a higher tensile modulus than the other; (2) if this is possible, note which has the higher tensile modulus and then cite the reason(s) for your choice; and (3) if it is not possible to decide, then state why.
 (a) Random acrylonitrile-butadiene copolymer 
with 10% of possible sites crosslinked; alternat-ing acrylonitrile-butadiene copolymer with 5% of possible sites crosslinked
 (b) Branched and syndiotactic polypropylene 
with a degree of polymerization of 5000; linear and isotactic polypropylene with a degree of po-lymerization of 3000
 (c) Branched polyethylene with a number-
average molecular weight of 250,000 g/mol; linear and isotactic poly(vinyl chloride) with a number-average molecular weight of 200,000 g/mol
15.20 For each of the following pairs of polymers, do 
the following: (1) state whether it is possible to 
SS

P-64  •   Questions and Problems
temperature curves on the same graph [i.e., make 
separate plots for parts (a), (b), and (c)].
 (a) Spherulitic polypropylene, of 25% crystallin-
ity, and having a weight-average molecular weight of 75,000 g/mol; spherulitic  polystyrene, of 25% crystallinity, and having a weight-average molecu-lar weight of 100,000 g/mol
 (b) Graft poly(styrene-butadiene) copolymer 
with 10% of available sites crosslinked; random poly(styrene-butadiene) copolymer with 15% of available sites crosslinked
 (c) Polyethylene having a density of 0.985 g/cm
3 
and a degree of polymerization of 2500; polyeth-ylene having a density of 0.915 g/cm
3 and a degree 
of polymerization of 2000
15.34 For each of the following pairs of polymers, 
do the following: (1) state whether it is possible to  determine whether one polymer has a higher melting temperature than the other; (2) if it is possible, note which has the higher melting tem-perature and then cite reason(s) for your choice; and (3) if it is not possible to decide, then state why.
 (a) Isotactic polystyrene that has a density of 
1.12 g/cm
3 and a weight-average molecular weight 
of 150,000 g/mol; syndiotactic polystyrene that has a density of 1.10 g/cm
3 and a weight-average 
molecular weight of 125,000 g/mol
 (b) Linear polyethylene that has a degree of 
polymerization of 5000; linear and isotactic poly-propylene that has a degree of polymerization of 6500
 (c) Branched and isotactic polystyrene that has 
a degree of polymerization of 4000; linear and isotactic polypropylene that has a degree of po-lymerization of 7500
15.35 Make a schematic plot showing how the modu-
lus of elasticity of an amorphous polymer depends on the glass transition temperature. Assume that molecular weight is held constant.
Elastomers
FibersMiscellaneous Applications
15.36 Briefly explain the difference in molecular chem-
istry between silicone polymers and other polymeric 
materials.
15.37 List two important characteristics for polymers 
that are to be used in fiber applications.
15.38 Cite five important characteristics for polymers 
that are to be used in thin-film applications.
SS
 (c) Lightly branched and semicrystalline polyte-
trafluoroethylene that has a glass-transition tem-perature of −100°C
 (d) Heavily crosslinked poly(ethylene-propylene) 
random copolymer that has a glass-transition  temperature of 0°C
 (e) Thermoplastic elastomer that has a glass-
transition temperature of 75° C
15.25 Ten kilograms of polybutadiene are vulcanized 
with 4.8 kg sulfur. What fraction of the possible crosslink sites is bonded to sulfur crosslinks, as-suming that, on the average, 4.5 sulfur atoms participate in each crosslink?
15.26 Compute the weight percent sulfur that must 
be added to completely crosslink an alternating chloroprene-acrylonitrile copolymer, assuming that five sulfur atoms participate in each crosslink.
15.27 The vulcanization of polyisoprene is accom-
plished with sulfur atoms according to Equation 15.4. If 57 wt% sulfur is combined with polyiso-prene, how many crosslinks will be associated with each isoprene repeat unit if it is assumed that, on the average, six sulfur atoms participate in each crosslink?
15.28 For the vulcanization of polyisoprene, com-
pute the weight percent of sulfur that must be added to ensure that 8% of possible sites will be crosslinked; assume that, on the average, three sulfur atoms are associated with each crosslink.
15.29 Demonstrate, in a manner similar to Equation 
15.4, how vulcanization may occur in a butadiene rubber.
Crystallization
15.30 Determine values for the constants n and k 
(Equation 10.17) for the crystallization of poly-propylene (Figure 15.17) at 160 °C.
Melting and Glass Transition Temperatures
15.31 Which of the following polymer(s) would be 
suitable for the fabrication of cups to contain hot coffee: polyethylene, polypropylene, poly(vinyl chloride), PET polyester, and polycarbonate. Why?
15.32 Of the polymers listed in Table 15.2, which 
polymer(s) would be best suited for use as ice cube trays? Why?
Factors That Influence Melting and Glass 
Transition Temperatures
15.33 For each of the following pairs of polymers, 
plot and label schematic specific volume- versus-

Questions and Problems  •   P-65
DESIGN QUESTIONS
15.D1 (a) List several advantages and disadvantages 
of using transparent polymeric materials for eye-
glass lenses.
 (b) Cite four properties (in addition to being 
transparent) that are important for this application.
 (c) Note three polymers that may be candidates 
for eyeglass lenses, and then tabulate values of the properties noted in part (b) for these three materials.
15.D2 Write an essay on polymeric materials that are 
used in the packaging of food products and drinks. Include a list of the general requisite characteris-tics of materials that are used for these applica-tions. Now, cite a specific material that is utilized for each of three different container types and the rationale for each choice.
15.D3 Write an essay on the replacement of metallic 
automobile components by polymers and com-posite materials. Address the following issues: (1) Which automotive components (e.g., crank-shaft) now use polymers and/or composites? (2) Specifically what materials (e.g., high-density poly-ethylene) are now being used? (3) What are the reasons for these replacements?
FUNDAMENTALS OF ENGINEERING QUESTION
15.1FE Amorphous thermoplastics are formed above 
their
 (A) glass transition temperatures
 (B) softening points (C) melting temperatures (D) none of the above
Polymerization
15.39 Cite the primary differences between addition 
and condensation polymerization techniques.
15.40 (a) How much ethylene glycol must be added 
to 47.3 kg of dimethyl terephthalate to produce 
a linear chain structure of poly(ethylene tere-phthalate) according to Equation 15.9?
 (b) What is the mass of the resulting polymer?
15.41 Nylon 6,6 may be formed by means of a conden-
sation polymerization reaction in which hexam-ethylene diamine [NH
2—(CH2)6—NH2] and adipic 
acid react with one another with the formation of water as a byproduct. What masses of hexam-ethylene diamine and adipic acid are necessary to yield 37.5 kg of completely linear nylon 6,6? (Note: The chemical equation for this reaction is the  answer to Concept Check 15.12.)
Polymer Additives
15.42 What is the distinction between dye and pig-
ment colorants?
Forming Techniques for Plastics
15.43 Cite four factors that determine what fabrica-
tion technique is used to form polymeric materials.
15.44 Contrast compression, injection, and transfer 
molding techniques that are used to form plastic materials.
Fabrication of Fibers and Films
15.45 Why must fiber materials that are melt spun and 
then drawn be thermoplastic? Cite two reasons.
15.46 Which of the following polyethylene thin films 
would have the better mechanical characteristics: (1) formed by blowing, or (2) formed by extrusion and then rolled? Why?
SS
CHAPTER 16 QUESTIONS AND PROBLEMS
Large-Particle Composites
16.1 The mechanical properties of aluminum may 
be improved by incorporating fine particles of  aluminum oxide (Al
2O3). Given that the moduli 
of elasticity of these materials are, respectively, 69 GPa (10 ×  10
6 psi) and 393 GPa (57 ×  106 psi), 
plot modulus of elasticity versus the volume per-cent of Al
2O3 in Al from 0 to 100 vol%, using both 
upper- and lower-bound expressions.
16.2 Estimate the maximum and minimum thermal 
conductivity values for a cermet that contains 85 vol% titanium carbide (TiC) particles in a cobalt 
matrix. Assume thermal conductivities of 27 and 69 W/m
∙K for TiC and Co, respectively.
16.3 A large-particle composite consisting of tungsten 
particles within a copper matrix is to be prepared. If the volume fractions of tungsten and copper are 0.60 and 0.40, respectively, estimate the upper 
SS
 Problem available in WileyPLUS at instructor’s discretion  Diffusion VMSE resource available
SS Student solution available in WileyPLUS  Tensile Tests VMSE resource available
 Metallic Crystal VMSE resource available
P-66  •   Questions and Problems
  For this composite, compute the following:
 (a) the longitudinal tensile strength, and (b) the longitudinal modulus of elasticity
16.9 Is it possible to produce a continuous and oriented 
aramid fiber–epoxy matrix composite having lon-
gitudinal and transverse moduli of elasticity of 57.1 GPa (8.28 ×  10
6 psi) and 4.12 GPa (6 ×  105 psi), 
respectively? Why or why not? Assume that the modulus of elasticity of the epoxy is 2.4 GPa (3.50 × 10
5 psi).
16.10 For a continuous and oriented fiber–reinforced 
composite, the moduli of elasticity in the longitudi-nal and transverse directions are 19.7 and 3.66 GPa (2.8 × 10
6 and 5.3 ×  105 psi), respectively. If the 
volume fraction of fibers is 0.25, determine the moduli of elasticity of fiber and matrix phases.
16.11 (a) Verify that Equation 16.11, the expression 
for the fiber load-matrix load ratio (F
f/Fm), is valid.
 (b)  What is the Ff /Fc ratio in terms of Ef, Em, and Vf?
16.12 In an aligned and continuous glass fiber–
reinforced nylon 6,6 composite, the fibers are to carry 94% of a load applied in the longitudinal direction.
 (a) Using the data provided, determine the volume 
fraction of fibers that will be required.
 (b) What will be the tensile strength of this com-
posite? Assume that the matrix stress at fiber failure is 30 MPa (4350 psi).
 Modulus of Tensile 
 Elasticity Strength
 [GPa (psi)] [MPa (psi)]
Glass fiber 72.5 (10.5 × 106) 3400 (490,000)
Nylon 6,6 3.0 (4.35 × 105) 76 (11,000)
16.13 Assume that the composite described in Prob-
lem 16.8 has a cross-sectional area of 320 mm2 
(0.50 in.2) and is subjected to a longitudinal load 
of 44,500 N (10,000 lbf).
 (a) Calculate the fiber–matrix load ratio.
 (b) Calculate the actual loads carried by both 
fiber and matrix phases.
 (c) Compute the magnitude of the stress on each 
of the fiber and matrix phases.
 (d)  What strain is experienced by the composite?
16.14 A continuous and aligned fiber–reinforced com-
posite having a cross-sectional area of 1130 mm2 
(1.75 in.2) is subjected to an external tensile load. If 
the stresses sustained by the fiber and matrix phases 
limit for the specific stiffness of this composite 
given the data that follow.
 Specific Modulus of 
 Gravity Elasticity (GPa)
Copper 8.9 110
Tungsten 19.3 407
16.4 (a) What is the distinction between cement and 
concrete?
 (b) Cite three important limitations that restrict 
the use of concrete as a structural material.
 (c) Briefly explain three techniques that are used 
to strengthen concrete by reinforcement.
Dispersion-Strengthened Composites
16.5 Cite one similarity and two differences be-
tween precipitation hardening and dispersion 
 strengthening.
Influence of Fiber Length
16.6 For a glass fiber–epoxy matrix combination, the 
critical fiber length–fiber diameter ratio is 50. Using the data in Table 16.4, determine the fiber-matrix bond strength.
16.7 (a) For a fiber-reinforced composite, the efficiency 
of reinforcement 𝜂  is dependent on fiber length l 
according to
𝜂=l−2x
l
 where x represents the length of the fiber at each 
end that does not contribute to the load transfer. Make a plot of 𝜂 versus l  to l  = 40 mm (1.6 in.), 
assuming that x = 0.75 mm (0.03 in.).
 (b) What length is required for a 0.80 efficiency 
of reinforcement?
Influence of Fiber Orientation and Concentration
16.8 A continuous and aligned fiber–reinforced com-
posite is to be produced consisting of 30 vol% aramid fibers and 70 vol% of a polycarbonate matrix; mechanical characteristics of these two materials are as follows:
 Modulus of Tensile 
 Elasticity Strength
 [GPa (psi)] [MPa (psi)]
Aramid fiber 131 (19 × 106) 3600 (520,000)
Polycarbonate 2.4 (3.5 × 105) 65 (9425)
  Also, the stress on the polycarbonate matrix when 
the aramid fibers fail is 45 MPa (6500 psi).
SS

Questions and Problems  •   P-67
 (c) Cite two reasons why there must be a strong 
bond between fiber and matrix at their interface.
16.20 (a) What is the distinction between matrix and 
dispersed phases in a composite material?
 (b) Contrast the mechanical characteristics of 
matrix and dispersed phases for fiber-reinforced 
composites.
Polymer-Matrix Composites
16.21 (a) Calculate and compare the specific longitu-
dinal strengths of the glass fiber–, carbon fiber–, 
and aramid fiber–reinforced epoxy composites in Table 16.5 with the following alloys: tempered (315° C) 440A martensitic stainless steel, normal-
ized 1020 plain- carbon steel, 2024-T3 aluminum 
alloy, cold-worked (HO2 temper) C36000 free-cutting brass, rolled AZ31B magnesium alloy, and annealed Ti-6Al-4V titanium alloy.
 (b) Compare the specific moduli of the same 
three fiber-reinforced epoxy composites with the same metal alloys. Densities (i.e., specific gravi-ties), tensile strengths, and moduli of elasticity for these metal alloys may be found in Tables B.1, B.4, and B.2, respectively, in Appendix B.
16.22 (a) List four reasons why glass fibers are most 
commonly used for reinforcement.
 (b) Why is the surface perfection of glass fibers so 
important?
 (c) What measures are taken to protect the sur-
face of glass fibers?
16.23 Cite the distinction between carbon and graphite.
16.24 (a) Cite several reasons why fiberglass- 
reinforced composites are utilized extensively.
 (b) Cite several limitations of this type of composite.
Hybrid Composites
16.25 (a) What is a hybrid composite?
 (b)  List two important advantages of hybrid com-
posites over normal fiber composites.
16.26 (a) Write an expression for the modulus of 
elasticity for a hybrid composite in which all fibers 
of both types are oriented in the same direction.
 (b)  Using this expression, compute the longitudi-
nal modulus of elasticity of a hybrid composite con-sisting of aramid and glass fibers in volume fractions of 0.30 and 0.40, respectively, within a polyester resin matrix [E
m = 2.5 GPa (3.6 ×  105 psi)].
16.27 Derive a generalized expression analogous to 
Equation 16.16 for the transverse modulus of elas-ticity of an aligned hybrid composite consisting of two types of continuous fibers.
SSare 156 MPa (22,600 psi) and 2.75 MPa (400 psi), respectively; the force sustained by the fiber phase is 74,000 N (16,600 lb
f); and the total longitudinal 
strain is 1.25 ×  10−3, determine the following:
 (a) The force sustained by the matrix phase
 (b) The modulus of elasticity of the composite 
material in the longitudinal direction
 (c) The moduli of elasticity for fiber and matrix 
phases
16.15 Compute the longitudinal strength of an aligned 
carbon fiber–epoxy matrix composite having a 0.25 
volume fraction of fibers, assuming the following: (1) an average fiber diameter of 10 ×  10
−3 mm 
(3.94 × 10−4 in.), (2) an average fiber length of 5 mm 
(0.20 in.), (3) a fiber fracture strength of 2.5 GPa (3.625 × 10
5 psi), (4) a fiber–matrix bond strength 
of 80 MPa (11,600 psi), (5) a matrix stress at fiber failure of 10.0 MPa (1450 psi), and (6) a matrix tensile strength of 75 MPa (11,000 psi).
16.16 It is desired to produce an aligned carbon fiber–
epoxy matrix composite having a longitudinal ten-sile strength of 750 MPa (109,000 psi). Calculate the volume fraction of fibers necessary if (1) the average fiber diameter and length are 1.2 × 10
−2 
mm (4.7 × 10−4 in.) and 1 mm (0.04 in.), respec-
tively; (2) the fiber fracture strength is 5000 MPa (725,000 psi); (3) the fiber–matrix bond strength is 25 MPa (3625 psi); and (4) the matrix stress at fiber failure is 10 MPa (1450 psi).
16.17 Compute the longitudinal tensile strength of 
an aligned glass fiber–epoxy matrix composite in which the average fiber diameter and length are 0.010 mm (4 × 10
−4 in.) and 2.5 mm (0.10 in.), 
respectively, and the volume fraction of fibers is 0.40. Assume that (1) the fiber–matrix bond strength is 75 MPa (10,900 psi), (2) the fracture strength of the fibers is 3500 MPa (508,000 psi), and (3) the matrix stress at fiber failure is 8.0 MPa (1160 psi).
16.18 (a) From the moduli of elasticity data in Table 
16.2 for glass fiber–reinforced polycarbonate com-posites, determine the value of the fiber efficiency parameter for each of 20, 30, and 40 vol% fibers.
 (b) Estimate the modulus of elasticity for 50 vol% 
glass fibers.
The Fiber Phase The Matrix Phase
16.19 For a polymer-matrix fiber–reinforced 
composite:
 (a) List three functions of the matrix phase.
 (b) Compare the desired mechanical characteris-
tics of matrix and fiber phases.

P-68  •   Questions and Problems
data, is such a composite possible? Why or why 
not? Assume that composite specific gravity may be determined using a relationship similar to Equa-tion 16.10a.
 Specific Modulus of 
 Gravity Elasticity [GPa (psi)]
Carbon fiber 1.80 260 (37 × 106)
Epoxy 1.25 2.4 (3.5 × 105)
16.D4 It is desired to fabricate a continuous and 
aligned glass fiber–reinforced polyester having a tensile strength of at least 1400 MPa (200,000 psi) in the longitudinal direction. The maximum pos-sible specific gravity is 1.65. Using the following data, determine if such a composite is possible. Justify your decision. Assume a value of 15 MPa for the stress on the matrix at fiber failure.
 Specific Tensile Strength 
 Gravity [MPa (psi)]
Glass fiber 2.50 3500 (5 × 105)
Polyester 1.35 50 (7.25 × 103)
16.D5 It is necessary to fabricate an aligned and dis-
continuous carbon fiber–epoxy matrix composite having a longitudinal tensile strength of 1900 MPa (275,000 psi) using 0.45 volume fraction of fibers. Compute the required fiber fracture strength as-suming that the average fiber diameter and length are 8 × 10
−3 mm (3.1 × 10−4 in.) and 3.5 mm 
(0.14 in.), respectively. The fiber–matrix bond strength is 40 MPa (5800 psi), and the matrix stress at fiber failure is 12 MPa (1740 psi).
16.D6 A tubular shaft similar to that shown in Figure 
16.11 is to be designed that has an outside diam-eter of 80 mm (3.15 in.) and a length of 0.75 m (2.46 ft). The mechanical characteristic of prime importance is bending stiffness in terms of the longitudinal modulus of elasticity. Stiffness is to be specified as maximum allowable deflection in bending; when subjected to three-point bending as in Figure 12.30, a load of 1000 N (225 lb
f) is 
to produce an elastic deflection of no more than 0.40 mm (0.016 in.) at the midpoint position.
Continuous fibers that are oriented parallel to 
the tube axis will be used; possible fiber materials are glass, and carbon in standard-, intermediate-, and high-modulus grades. The matrix material is to be an epoxy resin, and fiber volume fraction is 0.35.
 (a) Decide which of the four fiber materials are 
possible candidates for this application, and for 
Processing of Fiber-Reinforced Composites
16.28 Briefly describe pultrusion, filament winding, 
and prepreg production fabrication processes; cite 
the advantages and disadvantages of each.
Laminar Composites Sandwich Panels
16.29 Briefly describe laminar composites. What is 
the prime reason for fabricating these materials?
16.30 (a) Briefly describe sandwich panels.
 (b) What is the prime reason for fabricating these 
structural composites?
 (c) What are the functions of the faces and the core?
DESIGN PROBLEMS
16.D1 Composite materials are now being utilized 
extensively in sports equipment.
 (a) List at least four different sports implements 
that are made of, or contain composites.
 (b) For one of these implements, write an essay 
in which you do the following: (1) Cite the materi-als that are used for matrix and dispersed phases, and, if possible, the proportions of each phase; (2) note the nature of the dispersed phase (i.e., continuous fibers); and (3) describe the process by which the implement is fabricated.
Influence of Fiber Orientation 
and Concentration
16.D2 It is desired to produce an aligned and con-
tinuous fiber–reinforced epoxy composite having 
a maximum of 50 vol% fibers. In addition, a minimum longitudinal modulus of elasticity of 50 GPa (7.3 ×  10
6 psi) is required, as well as a mini-
mum tensile strength of 1300 MPa (189,000 psi). Of E-glass, carbon (PAN standard modulus), and aramid fiber materials, which are possible can-didates and why? The epoxy has a modulus of elasticity of 3.1 GPa (4.5 ×  10
5 psi) and a tensile 
strength of 75 MPa (11,000 psi). In addition, assume the following stress levels on the epoxy matrix at fiber failure: E-glass—70 MPa (10,000 psi); carbon (PAN standard modulus)—30 MPa (4350 psi); and aramid—50 MPa (7250 psi). Other fiber data are contained in Tables B.2 and B.4 in Appendix B. For aramid and carbon fibers, use the minimum of the range of strength values.
16.D3 It is desired to produce a continuous and ori-
ented carbon fiber–reinforced epoxy having a mod-ulus of elasticity of at least 83 GPa (12 ×  10
6 psi) in 
the direction of fiber alignment. The maximum per-missible specific gravity is 1.40. Given the  following 
SS
Questions and Problems  •   P-69
55 GPa and 430 GPa, what is the upper-bound 
modulus of elasticity value for a composite that has a composition of 31 vol% of oxide particles?
 (A) 48.8 GPa
 (B) 75.4 GPa (C) 138 GPa (D) 171 GPa16.2FE How are continuous fibers typically oriented 
in fibrous composites?
 (A) Aligned (B) Partially oriented (C) Randomly oriented (D) All of the above16.3FE Compared to other ceramic materials, ceramic-
matrix composites have better/higher:
 (A) oxidation resistance (B) stability at elevated temperatures (C) fracture toughnesses (D) all of the above16.4FE A continuous and aligned hybrid composite 
consists of aramid and glass fibers embedded 
within a polymer resin matrix. Compute the lon-gitudinal modulus of elasticity of this material if the respective volume fractions are 0.24 and 0.28, given the following data:
 Modulus of 
Material Elasticity (GPa)
Polyester 2.5
Aramid fibers 131
Glass fibers 72.5
 (A) 5.06 GPa (B) 32.6 GPa
 (C) 52.9 GPa (D) 131 GPa
each candidate determine the required inside 
 diameter consistent with the above criteria.
 (b) For each candidate, determine the required 
cost, and on this basis, specify the fiber that would be the least expensive to use.
  Elastic modulus, density, and cost data for the 
fiber and matrix materials are contained in Table 16.6.
SPREADSHEET PROBLEMS
16.1SS For an aligned polymer-matrix composite, 
develop a spreadsheet that allows the user to com-pute the longitudinal tensile strength after input-ting values for the following parameters: volume fraction of fibers, average fiber diameter, average fiber length, fiber fracture strength, fiber-matrix bond strength, matrix stress at composite failure, and matrix tensile strength.
16.2SS Generate a spreadsheet for the design of a 
tubular composite shaft (Design Example 16.1)—that is, for determining which of available fiber materials provide the required stiffness, and, of these possibilities, which cost the least. The fibers are continuous and are to be aligned parallel to the tube axis. The user is allowed to input values for the following parameters: inside and outside tube diameters, tube length, maximum deflection at the axial midpoint for some given applied load, maximum fiber volume fraction, elastic moduli of matrix and all fiber materials, densities of matrix and fiber materials, and cost per unit mass for the matrix and all fiber materials.
FUNDAMENTALS OF ENGINEERING 
QUESTIONS AND PROBLEMS
16.1FE The mechanical properties of some metals 
may be improved by incorporating fine particles 
of their oxides. If the moduli of elasticity of a  hypothetical metal and its oxide are, respectively, 
CHAPTER 17 QUESTIONS AND PROBLEMS
 Problem available in WileyPLUS at instructor’s discretion  Diffusion VMSE resource available
SS Student solution available in WileyPLUS  Tensile Tests VMSE resource available
 Metallic Crystal VMSE resource available
Electrochemical Considerations
17.1 (a) Briefly explain the difference between oxi-
dation and reduction electrochemical reactions.
 (b) Which reaction occurs at the anode and which 
at the cathode?17.2 (a) Write the possible oxidation and reduction 
half-reactions that occur when magnesium is im-mersed in each of the following solutions: (i) HCl, (ii) an HCl solution containing dissolved oxygen, 
(iii) an HCl solution containing dissolved oxygen 
and, in addition, Fe
2+ ions.

P-70  •   Questions and Problems
a third metal that is anodic to the other two. Using 
the galvanic series, name one metal that could be 
used to protect a copper alloy–aluminum alloy 
galvanic couple.
Corrosion Rates
17.10 Demonstrate that the constant K in Equation 
17.23 will have values of 534 and 87.6 for the CPR in units of mpy and mm/yr, respectively.
17.11 A piece of corroded steel plate was found in 
a submerged ocean vessel. It was estimated that the original area of the plate was 10 in.
2 and that 
 approximately 2.6 kg had corroded away during the submersion. Assuming a corrosion penetration rate of 200 mpy for this alloy in seawater, estimate the time of  submersion in years. The density of steel is 7.9 g/cm
3.
17.12 A thick steel sheet of area 400 cm2 is exposed to 
air near the ocean. After a one-year period it was found to experience a weight loss of 375 g due to corrosion. To what rate of corrosion, in both mpy and mm/yr, does this correspond?
17.13 (a) Demonstrate that the CPR is related to the 
corrosion current density i (A/cm
2) through the 
expression
 CPR =KAi
n𝜌 (17.38)
 where K is a constant, A is the atomic weight of 
the metal experiencing corrosion, n is the number 
of electrons associated with the ionization of each metal atom, and 𝜌 is the density of the metal.
 (b) Calculate the value of the constant K for the 
CPR in mpy and i in μA/cm
2 (10−6 A/cm2).
17.14 Using the results of Problem 17.13, compute 
the corrosion penetration rate, in mpy, for the corrosion of iron in citric acid (to form Fe
2+ 
ions) if the corrosion current density is 1.15 × 10
−5 A/cm2.
Prediction of Corrosion Rates
17.15 (a) Cite the major differences between activa-
tion and concentration polarizations.
 (b) Under what conditions is activation polariza-
tion rate controlling?
 (c) Under what conditions is concentration 
polarization rate controlling?
17.16 (a) Describe the phenomenon of dynamic 
equilibrium as it applies to oxidation and reduc-tion electrochemical reactions.
 (b) What is the exchange current density?
SS
 (b) In which of these solutions would you expect 
the magnesium to oxidize most rapidly? Why?
17.3 Demonstrate that (a) the value of ℱ in Equation 
17.19 is 96,500 C/mol, and (b) at 25°C (298 K),
RT
nℱ ln x=0.0592
nlog x
17.4 (a) Compute the voltage at 25ºC of an electro-
chemical cell consisting of pure cadmium immersed in a 2 × 10
−3 M solution of Cd2+ ions, and pure iron 
in a 0.4 M  solution of Fe2+ ions.
 (b) Write the spontaneous electrochemical 
reaction.
17.5 A Zn/Zn2+ concentration cell is constructed in 
which both electrodes are pure zinc. The Zn2+ 
concentration for one cell half is 1.0 M , for the 
other, 10−2 M. Is a voltage generated between 
the two cell halves? If so, what is its magnitude and which electrode will be oxidized? If no volt-age is produced, explain this result.
17.6 An electrochemical cell is composed of pure 
copper and pure lead electrodes immersed in solutions of their respective divalent ions. For a 0.6 M concentration of Cu
2+, the lead electrode 
is oxidized yielding a cell potential of 0.507 V. Calculate the concentration of Pb
2+ ions if the 
temperature is 25°C.
17.7 An electrochemical cell is constructed such that 
on one side a pure nickel electrode is in contact with a solution containing Ni
2+ ions at a concen-
tration of 3 × 10−3 M. The other cell half consists 
of a pure Fe electrode that is immersed in a solu-tion of Fe
2+ ions having a concentration of 0.1 M . 
At what temperature will the potential between the two electrodes be +0.140 V?
17.8 For the following pairs of alloys that are coupled 
in seawater, predict the possibility of corrosion; if corrosion is probable, note which metal/alloy will corrode.
 (a) Aluminum and magnesium
 (b) Zinc and a low-carbon steel (c) Inconel 600 and nickel 200 (d) Titanium and 304 stainless steel
 (e) Cast iron and 316 stainless steel
17.9 (a) From the galvanic series (Table 17.2), cite 
three metals or alloys that may be used to galvan-
ically protect 304 stainless steel in the active state.
 (b) As Concept Check 17.4(b) notes, galvanic corrosion is prevented by making an electrical contact between the two metals in the couple and 
SS

Questions and Problems  •   P-71
 (a) Describe why, where, and the conditions un-
der which the corrosion occurs.
 (b) Cite three measures that may be taken to 
prevent or control it.
17.23 Briefly explain why cold-worked metals are 
more susceptible to corrosion than non-cold-
worked metals.
17.24 Briefly explain why, for a small anode-to-cathode 
area ratio, the corrosion rate will be higher than for a large ratio.
17.25 For a concentration cell, briefly explain why 
corrosion occurs at that region having the lower concentration.
Corrosion Prevention
17.26 (a) What are inhibitors?
 (b) What possible mechanisms account for their 
effectiveness?
17.27 Briefly describe the two techniques that are 
used for galvanic protection.
Oxidation
17.28 For each of the metals listed in the table, com-
pute the Pilling–Bedworth ratio. Also, on the basis of this value, specify whether you would expect the oxide scale that forms on the surface to be protective, and then justify your decision. Density data for both the metal and its oxide are also  tabulated.
SS17.17 Lead experiences corrosion in an acid solution 
according to the reaction
Pb+2H+→ Pb2++H2
  The rates of both oxidation and reduction half- 
reactions are controlled by activation polarization.
 (a) Compute the rate of oxidation of Pb (in mol/
cm2·s) given the following activation  polarization 
data:
 For Lead For Hydrogen
 V(Pb∕Pb2+)=−0.126 V V(H+∕H2)=0 V
 i0 = 2 × 10−9 A/cm2 i0 = 1.0 ×  10−8 A/cm2
 𝛽  = +0.12 𝛽 = −0.10
 (b) Compute the value of the corrosion potential.
17.18 The corrosion rate is to be determined for some 
divalent metal M in a solution containing hydro-
gen ions. The following corrosion data are known about the metal and solution:
 For Metal M For Hydrogen
 V(M∕M2+)=−0.47 V V(H+∕H2)=0 V
 i0 = 5 × 10−10 A/cm2 i0 = 2 × 10−10 A/cm2
 𝛽  = +0.15 𝛽 = −0.12
 (a) Assuming that activation polarization con-
trols both oxidation and reduction reactions, determine the rate of corrosion of metal M (in mol/cm
2·s).
 (b) Compute the corrosion potential for this 
 reaction.
17.19 The influence of increasing solution velocity on 
the overvoltage-versus-log current density behav-ior for a solution that experiences combined acti-vation–concentration polarization is indicated in Figure 17.27. On the basis of this behavior, make a schematic plot of corrosion rate versus solution velocity for the oxidation of a metal; assume that the oxidation reaction is controlled by activation polarization.
Passivity
17.20 Briefly describe the phenomenon of passivity. 
Name two common types of alloy that passivate.
17.21 Why does chromium in stainless steels make 
them more corrosion resistant in many environ-ments than plain carbon steels?
Forms of Corrosion
17.22 For each form of corrosion, other than uniform, 
do the following:
Figure 17.27  Plot of overvoltage versus logarithm 
of current density for a solution that experiences com-
bined activation–concentration polarization at various solution velocities.Log current densityOvervoltage
Velocity 𝜐1𝜐5 > 𝜐4 > 𝜐3 > 𝜐2 > 𝜐1
𝜐2 𝜐3 𝜐4 v5
P-72  •   Questions and Problems
Bond Rupture
17.33 Polyolefins such as polyethylene undergo slow 
degradation when placed in air. Degradation occurs 
by reactions with atmospheric oxygen that lead to the formation of carbonyl groups (groups contain-ing oxygen), gradual chain scission (reduction in molecular weight), and loss of strength. The concen-tration of carbonyl groups can be monitored with time using the absorbance of the infrared spectros-copy peak at 1741 cm
−1. In the table below, carbonyl 
absorbance at 1741 cm−1 versus time data for the 
oxidation of a 200 μ m thick low density polyethylene 
(LDPE) film at 373 K are tabulated.
 Absorbance (A) Time (h)
 0.02 90
 0.10 140 0.27 210 0.49 240
 (a ) The kinetics for this reaction obey a power-law 
expression of the form
 A=K7tK8 (17.39)
 in which A  is the absorbance, t  represents time, and 
K7  and K8 are constants. Using data in the above 
table, determine values for K7  and K8.
 (b ) Compute the amount of time required for an 
absorbance of 0.20.
DESIGN PROBLEMS
17.D1 A brine solution is used as a cooling medium 
in a steel heat exchanger. The brine is circulated 
within the heat exchanger and contains some dis-solved oxygen. Suggest three methods, other than cathodic protection, for reducing corrosion of the steel by the brine. Explain the rationale for each suggestion.
17.D2 Suggest an appropriate material for each of the 
following applications, and, if necessary, recom-mend corrosion prevention measures that should be taken. Justify your suggestions.
 (a) Laboratory bottles to contain relatively dilute 
solutions of nitric acid
 (b) Barrels to contain benzene
 (c)  Pipe to transport hot alkaline (basic) solutions
 (d) Underground tanks to store large quantities 
of high-purity water
 (e) Architectural trim for high-rise buildings17.D3 Each student (or group of students) is to find 
a real-life corrosion problem that has not been 
solved, conduct a thorough investigation as to the SS Metal  Oxide
 Density Metal Density Metal (g/cm
3) Oxide (g/cm3)
Zr 6.51 ZrO2 5.89
Sn 7.30 SnO2 6.95
Bi 9.80 Bi2O3 8.90
17.29 According to Table 17.3, the oxide coating that 
forms on silver should be nonprotective, and yet 
Ag does not oxidize appreciably at room tempera-ture and in air. How do you explain this apparent discrepancy?
17.30 The following table gives weight gain–time 
data for the oxidation of copper at an elevated temperature.
 W (mg/cm2) Time (min)
 0.316 15
 0.524 50 0.725 100
 (a) Determine whether the oxidation kinetics 
obey a linear, parabolic, or logarithmic rate 
expression.
 (b) Now compute W after a time of 450 min.
17.31 The following table gives weight gain–time data 
for the oxidation of some metal at an elevated temperature.
 W (mg/cm2) Time (min)
 4.66 20
 11.7 50 41.1 175
 (a) Determine whether the oxidation kinetics obey 
a linear, parabolic, or logarithmic rate expression.
 (b) Now compute W after a time of 1000 min.
17.32 The following table gives weight gain–time data 
for the oxidation of some metal at an elevated 
temperature.
 W (mg/cm2) Time (min)
 1.90 25
 3.76 75 6.40 250
 (a ) Determine whether the oxidation kinetics obey 
a linear, parabolic, or logarithmic rate expression.
 (b ) Now compute W after a time of 3500 min.

Questions and Problems  •   P-73
 solutions of their divalent ions. If the concentra-
tions of Ni2+ and Fe2+ ions are 0.002 M and 0.40 M, 
respectively, what voltage is generated at 25 °C? 
(The respective standard reduction potentials for Ni and Fe are −0.250 V and −0.440 V.)
 (A) −0.76 V    (C) +0.12 V
 (B) −0.26 V    (D) +0.76 V
17.3FE Which of the following describes crevice 
 corrosion?
 (A)  Corrosion that occurs preferentially along grain boundaries
 (B)  Corrosion that results from the combined action of an applied tensile stress and a cor-rosive environment
 (C)  Localized corrosion that may be initiated at a surface defect
 (D)  Corrosion that is produced by a difference in concentration of ions or dissolved gases in the electrolyte
17.4FE Polymer deterioration by swelling may be 
reduced by which of the following?
 (A)  Increasing degree of crosslinking, increasing 
molecular weight, and increasing degree of  crystallinity
 (B)  Decreasing degree of crosslinking, decreas-
ing molecular weight, and decreasing degree of crystallinity
 (C)  Increasing degree of crosslinking, increasing 
molecular weight, and decreasing degree of  crystallinity
 (D)  Decreasing degree of crosslinking, increasing 
molecular weight, and increasing degree of crystallinity
cause(s) and type(s) of corrosion, and propose possible solutions for the problem, indicating which of the solutions is best and why. Submit a report that addresses the above issues.
SPREADSHEET PROBLEMS
17.1SS Generate a spreadsheet that determines the 
rate of oxidation (in mol/cm2·s) and the corrosion 
potential for a metal that is immersed in an acid solution. The user is allowed to input the follow-ing parameters for each of the two half-cells: the corrosion potential, the exchange current density, and the value of 𝛽.
17.2SS For the oxidation of some metal, given a set of 
values of weight gain and their corresponding times (at least three values), generate a spreadsheet that allows the user to determine the following:
 (a) whether the oxidation kinetics obeys a linear, 
parabolic, or logarithmic rate expression
 (b) values of the constants in the appropriate rate 
expression
 (c) the weight gain after some other time
FUNDAMENTALS OF ENGINEERING 
QUESTIONS AND PROBLEMS
17.1FE Which of the following is (are) reduction 
reaction(s)?
 (A) Fe2+→ Fe3+ + e−
 (B) Al3+ + 3e−→ Al
 (C) H2→ 2H+ + 2e−
 (D) Both A and C
17.2FE An electrochemical cell is composed of pure 
nickel and pure iron electrodes immersed in 
CHAPTER 18 QUESTIONS AND PROBLEMS
Ohm’s Law
Electrical Conductivity
18.1 (a) Compute the electrical conductivity of 
cylindrical silicon specimen 5.1 mm (0.2 in.) in
